Repository: BAMresearch/onf-database

This repository belongs to the the publication "Revealing structure-property-performance relationships of organic solvent nanofiltration membranes using a FAIR, open-access database" published in ADD JOURNAL (DOI). 
It uses a dataset derived from The Open Membrane Database (https://openmembranedatabase.org/). The access date was April 8th 2025. The original dataset is in the repository as OMD_SRNF_2025-04-08.csv file.

The main researchers involved in the study are Sarah Glass (ORCID: 0000-0002-0625-0057), Petra Merten (no ORCID available), Torsten Brinkmann (ORCID: 0000-0002-5114-6259) and Volkan Filiz (ORCID: 0000-0003-0239-8641). 

The repository contains 5 Python files:

File: OMD_SRNF_2025-04-08.csv (part 2 of 184)
"65379b6f2e5be462fc348641","2023-10-24T10:24:47.304Z","[""Dimethylacetamide (DMAC)""]","[""water""]","[]","[]","23","150","[""Crosslinking""]","[{""postTreatmentChemicalAgentConcentrationUnit"":[""w/v%""],""_id"":""65379b6f2e5be462fc348643"",""postTreatment"":""Crosslinking"",""postTreatmentChemicalAgentSmiles"":""NCCN"",""postTreatmentChemicalAgentConcentration"":""6""}]","[""water""]","[""Hexane""]","[""w/v%"",""w/v%""]","[]","[""w/v%""]","[]","CC1=CC(=CC(=C1)O)O ; CN(C)C1=CC=NC=C1","1 ;  0,5","C1=C(C=C(C=C1C(=O)Cl)C(=O)Cl)C(=O)Cl","0.1",false,"Dead-end",1,25,38.5,"Dimethylsulfoxide (DMSO)",,"Clindamycin phosphate",504.96,0.01,"g/L",1,"[""XPS"",""SEM"",""AFM""]",,32.19,69,true,false,"Accepted","[""TFC""]","[""Polyamide""]","[]","[""Polyetherimide""]","[""Thermal treatment""]","65003a2e9af97755a1fa02ee","2023-09-12T10:15:10.663Z","2022-01-01T00:00:00.000Z","A thin-film composite polyarylester membrane prepared from orcinol and trimesoyl chloride for organic solvent nanofiltration","Scientific Report","backOffice","10.1007/s13726-022-01054-8","65003a2e9af97755a1fa02ed","Ayang Zhou and Ying Wang and M. M. A. Almijbilee and Yujie Wang and Dandan Cheng","https://doi.org/10.1007/s13726-022-01054-8",0,"Composite","NF-1OL-1W","Scientific report","Interfacial Polymerization","[{""postTreatmentChemicalAgentConcentrationUnit"":[],""_id"":""65379b6f2e5be462fc348642"",""postTreatment"":""Thermal treatment"",""postTreatmentChemicalAgentSmiles"":""N/A"",""postTreatmentChemicalAgentConcentration"":""""}]","ISA",1.9,98,"22",0,,,,,,,,,,,,,,,,,,,,,,,,,,,,,,,,,,,,,,,,,,,,,,,,,,,,,,,,,,,,,,,,,,,,,,,,,,,,,,,,,,,,,,,,,
"65379b6f2e5be462fc348648","2023-10-24T10:24:47.481Z","[""Dimethylformamide (DMF)""]","[""water""]","[]","[]","20","250","[""Crosslinking"",""Gutter layer synthesis""]","[{""postTreatmentChemicalAgentConcentrationUnit"":[""wt%""],""_id"":""65379b6f2e5be462fc34864c"",""postTreatment"":""Crosslinking"",""postTreatmentChemicalAgentSmiles"":""C(CCCN)CCN"",""postTreatmentChemicalAgentConcentration"":""10""},{""postTreatmentChemicalAgentConcentrationUnit"":[""mg/L"",""mg/L""],""_id"":""65379b6f2e5be462fc34864d"",""postTreatment"":""Gutter layer synthesis"",""postTreatmentChemicalAgentSmiles"":""C(=O)C1=C(C(=C(C(=C1O)C=O)O)C=O)O ; NN"",""postTreatmentChemicalAgentConcentration"":""25 ;  50""}]","[""water""]","[""Hexane""]","[""wt%""]","[]","[""wt%""]","[]","C1=CC(=CC(=C1)N)N","1","C1=C(C=C(C=C1C(=O)Cl)C(=O)Cl)C(=O)Cl","0.15",false,"Crossflow",10,25,28.26,"Ethanol","Dye","Rhodamine B (chloride salt)",479.02,100,"mg/L",1,"[""SEM""]",,,,true,false,"Accepted","[""TFN""]","[""Polyamide""]","[]","[""Polyimide(Lenzig® P84)""]","[""Pure solvent treatment"",""Thermal treatment"",""Crosslinking""]","65003a339af97755a1fa035d","2023-09-12T10:15:15.569Z","1970-01-01T00:00:02.022Z","Interlayered thin-film nanocomposite membrane with synergetic effect of COFs interlayer and GQDs incorporation for organic solvent nanofiltration","Scientific Report","backOffice","10.1016/j.memsci.2022.120930","65003a2e9af97755a1fa02ed","Shuxuan Li and Yating Yin and Shaoxiao Liu and Honghai Li and Baowei Su and Lihui Han and Xueli Gao and Congjie Gao","https://doi.org/10.1016/j.memsci.2022.120930",0,"Composite","iTFN-1,0-0,15-25-50","Scientific report","Interfacial Polymerization","[{""postTreatmentChemicalAgentConcentrationUnit"":[""wt%""],""_id"":""65379b6f2e5be462fc348649"",""postTreatment"":""Pure solvent treatment"",""postTreatmentChemicalAgentSmiles"":""CN(C)C=O"",""postTreatmentChemicalAgentConcentration"":""100""},{""postTreatmentChemicalAgentConcentrationUnit"":[],""_id"":""65379b6f2e5be462fc34864a"",""postTreatment"":""Thermal treatment"",""postTreatmentChemicalAgentSmiles"":""N/A"",""postTreatmentChemicalAgentConcentration"":""""},{""postTreatmentChemicalAgentConcentrationUnit"":[""wt%""],""_id"":""65379b6f2e5be462fc34864b"",""postTreatment"":""Crosslinking"",""postTreatmentChemicalAgentSmiles"":""C(CCCN)CCN"",""postTreatmentChemicalAgentConcentration"":""10""}]","ISA",5.26,99.3,"23",0,"C(CO)O","1","phase 1 (IFP)","af-GQD","50 mg/L",,,,,,,,,,,,,,,,,,,,,,,,,,,,,,,,,,,,,,,,,,,,,,,,,,,,,,,,,,,,,,,,,,,,,,,,,,,,,,,,,,,,
"65379b6f2e5be462fc348652","2023-10-24T10:24:47.642Z","[""Dimethylformamide (DMF)""]","[""water""]","[]","[]","20","250","[""Crosslinking"",""Gutter layer synthesis""]","[{""postTreatmentChemicalAgentConcentrationUnit"":[""wt%""],""_id"":""65379b6f2e5be462fc348656"",""postTreatment"":""Crosslinking"",""postTreatmentChemicalAgentSmiles"":""C(CCCN)CCN"",""postTreatmentChemicalAgentConcentration"":""10""},{""postTreatmentChemicalAgentConcentrationUnit"":[""mg/L"",""mg/L""],""_id"":""65379b6f2e5be462fc348657"",""postTreatment"":""Gutter layer synthesis"",""postTreatmentChemicalAgentSmiles"":""C(=O)C1=C(C(=C(C(=C1O)C=O)O)C=O)O ; NN"",""postTreatmentChemicalAgentConcentration"":""25 ;  50""}]","[""water""]","[""Hexane""]","[""wt%""]","[]","[""wt%""]","[]","C1=CC(=CC(=C1)N)N","0.5","C1=C(C=C(C=C1C(=O)Cl)C(=O)Cl)C(=O)Cl","0.15",false,"Crossflow",10,25,28.26,"Ethanol","Dye","Rhodamine B (chloride salt)",479.02,100,"mg/L",1,"[""SEM""]",,,,true,false,"Accepted","[""TFN""]","[""Polyamide""]","[]","[""Polyimide(Lenzig® P84)""]","[""Pure solvent treatment"",""Thermal treatment"",""Crosslinking""]","65003a339af97755a1fa035d","2023-09-12T10:15:15.569Z","1970-01-01T00:00:02.022Z","Interlayered thin-film nanocomposite membrane with synergetic effect of COFs interlayer and GQDs incorporation for organic solvent nanofiltration","Scientific Report","backOffice","10.1016/j.memsci.2022.120930","65003a2e9af97755a1fa02ed","Shuxuan Li and Yating Yin and Shaoxiao Liu and Honghai Li and Baowei Su and Lihui Han and Xueli Gao and Congjie Gao","https://doi.org/10.1016/j.memsci.2022.120930",0,"Composite","iTFN-0,5-0,15-25-50","Scientific report","Interfacial Polymerization","[{""postTreatmentChemicalAgentConcentrationUnit"":[""wt%""],""_id"":""65379b6f2e5be462fc348653"",""postTreatment"":""Pure solvent treatment"",""postTreatmentChemicalAgentSmiles"":""CN(C)C=O"",""postTreatmentChemicalAgentConcentration"":""100""},{""postTreatmentChemicalAgentConcentrationUnit"":[],""_id"":""65379b6f2e5be462fc348654"",""postTreatment"":""Thermal treatment"",""postTreatmentChemicalAgentSmiles"":""N/A"",""postTreatmentChemicalAgentConcentration"":""""},{""postTreatmentChemicalAgentConcentrationUnit"":[""wt%""],""_id"":""65379b6f2e5be462fc348655"",""postTreatment"":""Crosslinking"",""postTreatmentChemicalAgentSmiles"":""C(CCCN)CCN"",""postTreatmentChemicalAgentConcentration"":""10""}]","ISA",4.95,99.2,"24",0,"C(CO)O","1","phase 1 (IFP)","af-GQD","50 mg/L",,,,,,,,,,,,,,,,,,,,,,,,,,,,,,,,,,,,,,,,,,,,,,,,,,,,,,,,,,,,,,,,,,,,,,,,,,,,,,,,,,,,
"65379b6f2e5be462fc34865c","2023-10-24T10:24:47.804Z","[""Dimethylformamide (DMF)""]","[""water""]","[]","[]","20","250","[""Crosslinking"",""Gutter layer synthesis""]","[{""postTreatmentChemicalAgentConcentrationUnit"":[""wt%""],""_id"":""65379b6f2e5be462fc348660"",""postTreatment"":""Crosslinking"",""postTreatmentChemicalAgentSmiles"":""C(CCCN)CCN"",""postTreatmentChemicalAgentConcentration"":""10""},{""postTreatmentChemicalAgentConcentrationUnit"":[""mg/L"",""mg/L""],""_id"":""65379b6f2e5be462fc348661"",""postTreatment"":""Gutter layer synthesis"",""postTreatmentChemicalAgentSmiles"":""C(=O)C1=C(C(=C(C(=C1O)C=O)O)C=O)O ; NN"",""postTreatmentChemicalAgentConcentration"":""25 ;  50""}]","[""water""]","[""Hexane""]","[""wt%""]","[]","[""wt%""]","[]","C1=CC(=CC(=C1)N)N","0.1","C1=C(C=C(C=C1C(=O)Cl)C(=O)Cl)C(=O)Cl","0.15",false,"Crossflow",10,25,28.26,"Ethanol","Dye","Rhodamine B (chloride salt)",479.02,100,"mg/L",1,"[]",,,,true,false,"Accepted","[""TFN""]","[""Polyamide""]","[]","[""Polyimide(Lenzig® P84)""]","[""Pure solvent treatment"",""Thermal treatment"",""Crosslinking""]","65003a339af97755a1fa035d","2023-09-12T10:15:15.569Z","1970-01-01T00:00:02.022Z","Interlayered thin-film nanocomposite membrane with synergetic effect of COFs interlayer and GQDs incorporation for organic solvent nanofiltration","Scientific Report","backOffice","10.1016/j.memsci.2022.120930","65003a2e9af97755a1fa02ed","Shuxuan Li and Yating Yin and Shaoxiao Liu and Honghai Li and Baowei Su and Lihui Han and Xueli Gao and Congjie Gao","https://doi.org/10.1016/j.memsci.2022.120930",0,"Composite","iTFN-0,1-0,15-25-50","Scientific report","Interfacial Polymerization","[{""postTreatmentChemicalAgentConcentrationUnit"":[""wt%""],""_id"":""65379b6f2e5be462fc34865d"",""postTreatment"":""Pure solvent treatment"",""postTreatmentChemicalAgentSmiles"":""CN(C)C=O"",""postTreatmentChemicalAgentConcentration"":""100""},{""postTreatmentChemicalAgentConcentrationUnit"":[],""_id"":""65379b6f2e5be462fc34865e"",""postTreatment"":""Thermal treatment"",""postTreatmentChemicalAgentSmiles"":""N/A"",""postTreatmentChemicalAgentConcentration"":""""},{""postTreatmentChemicalAgentConcentrationUnit"":[""wt%""],""_id"":""65379b6f2e5be462fc34865f"",""postTreatment"":""Crosslinking"",""postTreatmentChemicalAgentSmiles"":""C(CCCN)CCN"",""postTreatmentChemicalAgentConcentration"":""10""}]","ISA",6.29,99.1,"25",0,"C(CO)O","1","phase 1 (IFP)","af-GQD","50 mg/L",,,,,,,,,,,,,,,,,,,,,,,,,,,,,,,,,,,,,,,,,,,,,,,,,,,,,,,,,,,,,,,,,,,,,,,,,,,,,,,,,,,,
"65379b6f2e5be462fc348666","2023-10-24T10:24:48.007Z","[""Dimethylformamide (DMF)""]","[""water""]","[]","[]","20","250","[""Crosslinking"",""Gutter layer synthesis""]","[{""postTreatmentChemicalAgentConcentrationUnit"":[""wt%""],""_id"":""65379b702e5be462fc34866a"",""postTreatment"":""Crosslinking"",""postTreatmentChemicalAgentSmiles"":""C(CCCN)CCN"",""postTreatmentChemicalAgentConcentration"":""10""},{""postTreatmentChemicalAgentConcentrationUnit"":[""mg/L"",""mg/L""],""_id"":""65379b702e5be462fc34866b"",""postTreatment"":""Gutter layer synthesis"",""postTreatmentChemicalAgentSmiles"":""C(=O)C1=C(C(=C(C(=C1O)C=O)O)C=O)O ; NN"",""postTreatmentChemicalAgentConcentration"":""25 ;  50""}]","[""water""]","[""Hexane""]","[""wt%""]","[]","[""wt%""]","[]","C1=CC(=CC(=C1)N)N","0.05","C1=C(C=C(C=C1C(=O)Cl)C(=O)Cl)C(=O)Cl","0.15",false,"Crossflow",10,25,28.26,"Ethanol","Dye","Rhodamine B (chloride salt)",479.02,100,"mg/L",1,"[]",,,,true,false,"Accepted","[""TFN""]","[""Polyamide""]","[]","[""Polyimide(Lenzig® P84)""]","[""Pure solvent treatment"",""Thermal treatment"",""Crosslinking""]","65003a339af97755a1fa035d","2023-09-12T10:15:15.569Z","1970-01-01T00:00:02.022Z","Interlayered thin-film nanocomposite membrane with synergetic effect of COFs interlayer and GQDs incorporation for organic solvent nanofiltration","Scientific Report","backOffice","10.1016/j.memsci.2022.120930","65003a2e9af97755a1fa02ed","Shuxuan Li and Yating Yin and Shaoxiao Liu and Honghai Li and Baowei Su and Lihui Han and Xueli Gao and Congjie Gao","https://doi.org/10.1016/j.memsci.2022.120930",0,"Composite","iTFN-0,05-0,15-25-50","Scientific report","Interfacial Polymerization","[{""postTreatmentChemicalAgentConcentrationUnit"":[""wt%""],""_id"":""65379b6f2e5be462fc348667"",""postTreatment"":""Pure solvent treatment"",""postTreatmentChemicalAgentSmiles"":""CN(C)C=O"",""postTreatmentChemicalAgentConcentration"":""100""},{""postTreatmentChemicalAgentConcentrationUnit"":[],""_id"":""65379b6f2e5be462fc348668"",""postTreatment"":""Thermal treatment"",""postTreatmentChemicalAgentSmiles"":""N/A"",""postTreatmentChemicalAgentConcentration"":""""},{""postTreatmentChemicalAgentConcentrationUnit"":[""wt%""],""_id"":""65379b6f2e5be462fc348669"",""postTreatment"":""Crosslinking"",""postTreatmentChemicalAgentSmiles"":""C(CCCN)CCN"",""postTreatmentChemicalAgentConcentration"":""10""}]","ISA",7.42,99.1,"26",0,"C(CO)O","1","phase 1 (IFP)","af-GQD","50 mg/L",,,,,,,,,,,,,,,,,,,,,,,,,,,,,,,,,,,,,,,,,,,,,,,,,,,,,,,,,,,,,,,,,,,,,,,,,,,,,,,,,,,,
"65379b702e5be462fc348670","2023-10-24T10:24:48.172Z","[""Dimethylformamide (DMF)""]","[""water""]","[]","[]","20","250","[""Crosslinking"",""Gutter layer synthesis""]","[{""postTreatmentChemicalAgentConcentrationUnit"":[""wt%""],""_id"":""65379b702e5be462fc348674"",""postTreatment"":""Crosslinking"",""postTreatmentChemicalAgentSmiles"":""C(CCCN)CCN"",""postTreatmentChemicalAgentConcentration"":""10""},{""postTreatmentChemicalAgentConcentrationUnit"":[""mg/L"",""mg/L""],""_id"":""65379b702e5be462fc348675"",""postTreatment"":""Gutter layer synthesis"",""postTreatmentChemicalAgentSmiles"":""C(=O)C1=C(C(=C(C(=C1O)C=O)O)C=O)O ; NN"",""postTreatmentChemicalAgentConcentration"":""25 ;  50""}]","[""water""]","[""Hexane""]","[""wt%""]","[]","[""wt%""]","[]","C1=CC(=CC(=C1)N)N","0.025","C1=C(C=C(C=C1C(=O)Cl)C(=O)Cl)C(=O)Cl","0.15",false,"Crossflow",10,25,28.26,"Ethanol","Dye","Rhodamine B (chloride salt)",479.02,100,"mg/L",1,"[""SEM""]",,,,true,false,"Accepted","[""TFN""]","[""Polyamide""]","[]","[""Polyimide(Lenzig® P84)""]","[""Pure solvent treatment"",""Thermal treatment"",""Crosslinking""]","65003a339af97755a1fa035d","2023-09-12T10:15:15.569Z","1970-01-01T00:00:02.022Z","Interlayered thin-film nanocomposite membrane with synergetic effect of COFs interlayer and GQDs incorporation for organic solvent nanofiltration","Scientific Report","backOffice","10.1016/j.memsci.2022.120930","65003a2e9af97755a1fa02ed","Shuxuan Li and Yating Yin and Shaoxiao Liu and Honghai Li and Baowei Su and Lihui Han and Xueli Gao and Congjie Gao","https://doi.org/10.1016/j.memsci.2022.120930",0,"Composite","iTFN-0,025-0,15-25-50","Scientific report","Interfacial Polymerization","[{""postTreatmentChemicalAgentConcentrationUnit"":[""wt%""],""_id"":""65379b702e5be462fc348671"",""postTreatment"":""Pure solvent treatment"",""postTreatmentChemicalAgentSmiles"":""CN(C)C=O"",""postTreatmentChemicalAgentConcentration"":""100""},{""postTreatmentChemicalAgentConcentrationUnit"":[],""_id"":""65379b702e5be462fc348672"",""postTreatment"":""Thermal treatment"",""postTreatmentChemicalAgentSmiles"":""N/A"",""postTreatmentChemicalAgentConcentration"":""""},{""postTreatmentChemicalAgentConcentrationUnit"":[""wt%""],""_id"":""65379b702e5be462fc348673"",""postTreatment"":""Crosslinking"",""postTreatmentChemicalAgentSmiles"":""C(CCCN)CCN"",""postTreatmentChemicalAgentConcentration"":""10""}]","ISA",8.47,99.2,"27",0,"C(CO)O","1","phase 1 (IFP)","af-GQD","50 mg/L",,,,,,,,,,,,,,,,,,,,,,,,,,,,,,,,,,,,,,,,,,,,,,,,,,,,,,,,,,,,,,,,,,,,,,,,,,,,,,,,,,,,
"65379b702e5be462fc34867a","2023-10-24T10:24:48.354Z","[""Dimethylformamide (DMF)""]","[""water""]","[]","[]","20","250","[""Crosslinking"",""Gutter layer synthesis""]","[{""postTreatmentChemicalAgentConcentrationUnit"":[""wt%""],""_id"":""65379b702e5be462fc34867e"",""postTreatment"":""Crosslinking"",""postTreatmentChemicalAgentSmiles"":""C(CCCN)CCN"",""postTreatmentChemicalAgentConcentration"":""10""},{""postTreatmentChemicalAgentConcentrationUnit"":[""mg/L"",""mg/L""],""_id"":""65379b702e5be462fc34867f"",""postTreatment"":""Gutter layer synthesis"",""postTreatmentChemicalAgentSmiles"":""C(=O)C1=C(C(=C(C(=C1O)C=O)O)C=O)O ; NN"",""postTreatmentChemicalAgentConcentration"":""25 ;  50""}]","[""water""]","[""Hexane""]","[""wt%""]","[]","[""wt%""]","[]","C1=CC(=CC(=C1)N)N","0.01","C1=C(C=C(C=C1C(=O)Cl)C(=O)Cl)C(=O)Cl","0.15",false,"Crossflow",10,25,28.26,"Ethanol","Dye","Rhodamine B (chloride salt)",479.02,100,"mg/L",1,"[]",,,,true,false,"Accepted","[""TFN""]","[""Polyamide""]","[]","[""Polyimide(Lenzig® P84)""]","[""Pure solvent treatment"",""Thermal treatment"",""Crosslinking""]","65003a339af97755a1fa035d","2023-09-12T10:15:15.569Z","1970-01-01T00:00:02.022Z","Interlayered thin-film nanocomposite membrane with synergetic effect of COFs interlayer and GQDs incorporation for organic solvent nanofiltration","Scientific Report","backOffice","10.1016/j.memsci.2022.120930","65003a2e9af97755a1fa02ed","Shuxuan Li and Yating Yin and Shaoxiao Liu and Honghai Li and Baowei Su and Lihui Han and Xueli Gao and Congjie Gao","https://doi.org/10.1016/j.memsci.2022.120930",0,"Composite","iTFN-0,01-0,15-25-50","Scientific report","Interfacial Polymerization","[{""postTreatmentChemicalAgentConcentrationUnit"":[""wt%""],""_id"":""65379b702e5be462fc34867b"",""postTreatment"":""Pure solvent treatment"",""postTreatmentChemicalAgentSmiles"":""CN(C)C=O"",""postTreatmentChemicalAgentConcentration"":""100""},{""postTreatmentChemicalAgentConcentrationUnit"":[],""_id"":""65379b702e5be462fc34867c"",""postTreatment"":""Thermal treatment"",""postTreatmentChemicalAgentSmiles"":""N/A"",""postTreatmentChemicalAgentConcentration"":""""},{""postTreatmentChemicalAgentConcentrationUnit"":[""wt%""],""_id"":""65379b702e5be462fc34867d"",""postTreatment"":""Crosslinking"",""postTreatmentChemicalAgentSmiles"":""C(CCCN)CCN"",""postTreatmentChemicalAgentConcentration"":""10""}]","ISA",9.76,95.2,"28",0,"C(CO)O","1","phase 1 (IFP)","af-GQD","50 mg/L",,,,,,,,,,,,,,,,,,,,,,,,,,,,,,,,,,,,,,,,,,,,,,,,,,,,,,,,,,,,,,,,,,,,,,,,,,,,,,,,,,,,
"65379b702e5be462fc348684","2023-10-24T10:24:48.548Z","[""Dimethylformamide (DMF)""]","[""water""]","[]","[]","20","250","[""Crosslinking"",""Gutter layer synthesis""]","[{""postTreatmentChemicalAgentConcentrationUnit"":[""wt%""],""_id"":""65379b702e5be462fc348688"",""postTreatment"":""Crosslinking"",""postTreatmentChemicalAgentSmiles"":""C(CCCN)CCN"",""postTreatmentChemicalAgentConcentration"":""10""},{""postTreatmentChemicalAgentConcentrationUnit"":[""mg/L"",""mg/L""],""_id"":""65379b702e5be462fc348689"",""postTreatment"":""Gutter layer synthesis"",""postTreatmentChemicalAgentSmiles"":""C(=O)C1=C(C(=C(C(=C1O)C=O)O)C=O)O ; NN"",""postTreatmentChemicalAgentConcentration"":""25 ;  50""}]","[""water""]","[""Hexane""]","[""wt%""]","[]","[""wt%""]","[]","C1=CC(=CC(=C1)N)N","0.025","C1=C(C=C(C=C1C(=O)Cl)C(=O)Cl)C(=O)Cl","0.025",false,"Crossflow",10,25,28.26,"Ethanol","Dye","Rhodamine B (chloride salt)",479.02,100,"mg/L",1,"[]",,,,true,false,"Accepted","[""TFN""]","[""Polyamide""]","[]","[""Polyimide(Lenzig® P84)""]","[""Pure solvent treatment"",""Thermal treatment"",""Crosslinking""]","65003a339af97755a1fa035d","2023-09-12T10:15:15.569Z","1970-01-01T00:00:02.022Z","Interlayered thin-film nanocomposite membrane with synergetic effect of COFs interlayer and GQDs incorporation for organic solvent nanofiltration","Scientific Report","backOffice","10.1016/j.memsci.2022.120930","65003a2e9af97755a1fa02ed","Shuxuan Li and Yating Yin and Shaoxiao Liu and Honghai Li and Baowei Su and Lihui Han and Xueli Gao and Congjie Gao","https://doi.org/10.1016/j.memsci.2022.120930",0,"Composite","iTFN-0,025-0,025-25-50","Scientific report","Interfacial Polymerization","[{""postTreatmentChemicalAgentConcentrationUnit"":[""wt%""],""_id"":""65379b702e5be462fc348685"",""postTreatment"":""Pure solvent treatment"",""postTreatmentChemicalAgentSmiles"":""CN(C)C=O"",""postTreatmentChemicalAgentConcentration"":""100""},{""postTreatmentChemicalAgentConcentrationUnit"":[],""_id"":""65379b702e5be462fc348686"",""postTreatment"":""Thermal treatment"",""postTreatmentChemicalAgentSmiles"":""N/A"",""postTreatmentChemicalAgentConcentration"":""""},{""postTreatmentChemicalAgentConcentrationUnit"":[""wt%""],""_id"":""65379b702e5be462fc348687"",""postTreatment"":""Crosslinking"",""postTreatmentChemicalAgentSmiles"":""C(CCCN)CCN"",""postTreatmentChemicalAgentConcentration"":""10""}]","ISA",9.91,89.2,"29",0,"C(CO)O","1","phase 1 (IFP)","af-GQD","50 mg/L",,,,,,,,,,,,,,,,,,,,,,,,,,,,,,,,,,,,,,,,,,,,,,,,,,,,,,,,,,,,,,,,,,,,,,,,,,,,,,,,,,,,
"65379b702e5be462fc34868e","2023-10-24T10:24:48.715Z","[""Dimethylformamide (DMF)""]","[""water""]","[]","[]","20","250","[""Crosslinking"",""Gutter layer synthesis""]","[{""postTreatmentChemicalAgentConcentrationUnit"":[""wt%""],""_id"":""65379b702e5be462fc348692"",""postTreatment"":""Crosslinking"",""postTreatmentChemicalAgentSmiles"":""C(CCCN)CCN"",""postTreatmentChemicalAgentConcentration"":""10""},{""postTreatmentChemicalAgentConcentrationUnit"":[""mg/L"",""mg/L""],""_id"":""65379b702e5be462fc348693"",""postTreatment"":""Gutter layer synthesis"",""postTreatmentChemicalAgentSmiles"":""C(=O)C1=C(C(=C(C(=C1O)C=O)O)C=O)O ; NN"",""postTreatmentChemicalAgentConcentration"":""25 ;  50""}]","[""water""]","[""Hexane""]","[""wt%""]","[]","[""wt%""]","[]","C1=CC(=CC(=C1)N)N","0.025","C1=C(C=C(C=C1C(=O)Cl)C(=O)Cl)C(=O)Cl","0.05",false,"Crossflow",10,25,28.26,"Ethanol","Dye","Rhodamine B (chloride salt)",479.02,100,"mg/L",1,"[]",,,,true,false,"Accepted","[""TFN""]","[""Polyamide""]","[]","[""Polyimide(Lenzig® P84)""]","[""Pure solvent treatment"",""Thermal treatment"",""Crosslinking""]","65003a339af97755a1fa035d","2023-09-12T10:15:15.569Z","1970-01-01T00:00:02.022Z","Interlayered thin-film nanocomposite membrane with synergetic effect of COFs interlayer and GQDs incorporation for organic solvent nanofiltration","Scientific Report","backOffice","10.1016/j.memsci.2022.120930","65003a2e9af97755a1fa02ed","Shuxuan Li and Yating Yin and Shaoxiao Liu and Honghai Li and Baowei Su and Lihui Han and Xueli Gao and Congjie Gao","https://doi.org/10.1016/j.memsci.2022.120930",0,"Composite","iTFN-0,025-0,05-25-50","Scientific report","Interfacial Polymerization","[{""postTreatmentChemicalAgentConcentrationUnit"":[""wt%""],""_id"":""65379b702e5be462fc34868f"",""postTreatment"":""Pure solvent treatment"",""postTreatmentChemicalAgentSmiles"":""CN(C)C=O"",""postTreatmentChemicalAgentConcentration"":""100""},{""postTreatmentChemicalAgentConcentrationUnit"":[],""_id"":""65379b702e5be462fc348690"",""postTreatment"":""Thermal treatment"",""postTreatmentChemicalAgentSmiles"":""N/A"",""postTreatmentChemicalAgentConcentration"":""""},{""postTreatmentChemicalAgentConcentrationUnit"":[""wt%""],""_id"":""65379b702e5be462fc348691"",""postTreatment"":""Crosslinking"",""postTreatmentChemicalAgentSmiles"":""C(CCCN)CCN"",""postTreatmentChemicalAgentConcentration"":""10""}]","ISA",9.07,99.2,"30",0,"C(CO)O","1","phase 1 (IFP)","af-GQD","50 mg/L",,,,,,,,,,,,,,,,,,,,,,,,,,,,,,,,,,,,,,,,,,,,,,,,,,,,,,,,,,,,,,,,,,,,,,,,,,,,,,,,,,,,
"65379b702e5be462fc348698","2023-10-24T10:24:48.873Z","[""Dimethylformamide (DMF)""]","[""water""]","[]","[]","20","250","[""Crosslinking"",""Gutter layer synthesis""]","[{""postTreatmentChemicalAgentConcentrationUnit"":[""wt%""],""_id"":""65379b702e5be462fc34869c"",""postTreatment"":""Crosslinking"",""postTreatmentChemicalAgentSmiles"":""C(CCCN)CCN"",""postTreatmentChemicalAgentConcentration"":""10""},{""postTreatmentChemicalAgentConcentrationUnit"":[""mg/L"",""mg/L""],""_id"":""65379b702e5be462fc34869d"",""postTreatment"":""Gutter layer synthesis"",""postTreatmentChemicalAgentSmiles"":""C(=O)C1=C(C(=C(C(=C1O)C=O)O)C=O)O ; NN"",""postTreatmentChemicalAgentConcentration"":""25 ;  50""}]","[""water""]","[""Hexane""]","[""wt%""]","[]","[""wt%""]","[]","C1=CC(=CC(=C1)N)N","0.025","C1=C(C=C(C=C1C(=O)Cl)C(=O)Cl)C(=O)Cl","0.10",false,"Crossflow",10,25,28.26,"Ethanol","Dye","Rhodamine B (chloride salt)",479.02,100,"mg/L",1,"[]",,,,true,false,"Accepted","[""TFN""]","[""Polyamide""]","[]","[""Polyimide(Lenzig® P84)""]","[""Pure solvent treatment"",""Thermal treatment"",""Crosslinking""]","65003a339af97755a1fa035d","2023-09-12T10:15:15.569Z","1970-01-01T00:00:02.022Z","Interlayered thin-film nanocomposite membrane with synergetic effect of COFs interlayer and GQDs incorporation for organic solvent nanofiltration","Scientific Report","backOffice","10.1016/j.memsci.2022.120930","65003a2e9af97755a1fa02ed","Shuxuan Li and Yating Yin and Shaoxiao Liu and Honghai Li and Baowei Su and Lihui Han and Xueli Gao and Congjie Gao","https://doi.org/10.1016/j.memsci.2022.120930",0,"Composite","iTFN-0,025-0,1-25-50","Scientific report","Interfacial Polymerization","[{""postTreatmentChemicalAgentConcentrationUnit"":[""wt%""],""_id"":""65379b702e5be462fc348699"",""postTreatment"":""Pure solvent treatment"",""postTreatmentChemicalAgentSmiles"":""CN(C)C=O"",""postTreatmentChemicalAgentConcentration"":""100""},{""postTreatmentChemicalAgentConcentrationUnit"":[],""_id"":""65379b702e5be462fc34869a"",""postTreatment"":""Thermal treatment"",""postTreatmentChemicalAgentSmiles"":""N/A"",""postTreatmentChemicalAgentConcentration"":""""},{""postTreatmentChemicalAgentConcentrationUnit"":[""wt%""],""_id"":""65379b702e5be462fc34869b"",""postTreatment"":""Crosslinking"",""postTreatmentChemicalAgentSmiles"":""C(CCCN)CCN"",""postTreatmentChemicalAgentConcentration"":""10""}]","ISA",8.78,99.2,"31",0,"C(CO)O","1","phase 1 (IFP)","af-GQD","50 mg/L",,,,,,,,,,,,,,,,,,,,,,,,,,,,,,,,,,,,,,,,,,,,,,,,,,,,,,,,,,,,,,,,,,,,,,,,,,,,,,,,,,,,
"65379b712e5be462fc3486a2","2023-10-24T10:24:49.032Z","[""Dimethylformamide (DMF)""]","[""water""]","[]","[]","20","250","[""Crosslinking"",""Gutter layer synthesis""]","[{""postTreatmentChemicalAgentConcentrationUnit"":[""wt%""],""_id"":""65379b712e5be462fc3486a6"",""postTreatment"":""Crosslinking"",""postTreatmentChemicalAgentSmiles"":""C(CCCN)CCN"",""postTreatmentChemicalAgentConcentration"":""10""},{""postTreatmentChemicalAgentConcentrationUnit"":[""mg/L"",""mg/L""],""_id"":""65379b712e5be462fc3486a7"",""postTreatment"":""Gutter layer synthesis"",""postTreatmentChemicalAgentSmiles"":""C(=O)C1=C(C(=C(C(=C1O)C=O)O)C=O)O ; NN"",""postTreatmentChemicalAgentConcentration"":""25 ;  50""}]","[""water""]","[""Hexane""]","[""wt%""]","[]","[""wt%""]","[]","C1=CC(=CC(=C1)N)N","0.025","C1=C(C=C(C=C1C(=O)Cl)C(=O)Cl)C(=O)Cl","0.20",false,"Crossflow",10,25,28.26,"Ethanol","Dye","Rhodamine B (chloride salt)",479.02,100,"mg/L",1,"[]",,,,true,false,"Accepted","[""TFN""]","[""Polyamide""]","[]","[""Polyimide(Lenzig® P84)""]","[""Pure solvent treatment"",""Thermal treatment"",""Crosslinking""]","65003a339af97755a1fa035d","2023-09-12T10:15:15.569Z","1970-01-01T00:00:02.022Z","Interlayered thin-film nanocomposite membrane with synergetic effect of COFs interlayer and GQDs incorporation for organic solvent nanofiltration","Scientific Report","backOffice","10.1016/j.memsci.2022.120930","65003a2e9af97755a1fa02ed","Shuxuan Li and Yating Yin and Shaoxiao Liu and Honghai Li and Baowei Su and Lihui Han and Xueli Gao and Congjie Gao","https://doi.org/10.1016/j.memsci.2022.120930",0,"Composite","iTFN-0,025-0,2-25-50","Scientific report","Interfacial Polymerization","[{""postTreatmentChemicalAgentConcentrationUnit"":[""wt%""],""_id"":""65379b712e5be462fc3486a3"",""postTreatment"":""Pure solvent treatment"",""postTreatmentChemicalAgentSmiles"":""CN(C)C=O"",""postTreatmentChemicalAgentConcentration"":""100""},{""postTreatmentChemicalAgentConcentrationUnit"":[],""_id"":""65379b712e5be462fc3486a4"",""postTreatment"":""Thermal treatment"",""postTreatmentChemicalAgentSmiles"":""N/A"",""postTreatmentChemicalAgentConcentration"":""""},{""postTreatmentChemicalAgentConcentrationUnit"":[""wt%""],""_id"":""65379b712e5be462fc3486a5"",""postTreatment"":""Crosslinking"",""postTreatmentChemicalAgentSmiles"":""C(CCCN)CCN"",""postTreatmentChemicalAgentConcentration"":""10""}]","ISA",7.84,99.2,"32",0,"C(CO)O","1","phase 1 (IFP)","af-GQD","50 mg/L",,,,,,,,,,,,,,,,,,,,,,,,,,,,,,,,,,,,,,,,,,,,,,,,,,,,,,,,,,,,,,,,,,,,,,,,,,,,,,,,,,,,
"65379b712e5be462fc3486ac","2023-10-24T10:24:49.188Z","[""Dimethylformamide (DMF)""]","[""water""]","[]","[]","20","250","[""Crosslinking"",""Gutter layer synthesis""]","[{""postTreatmentChemicalAgentConcentrationUnit"":[""wt%""],""_id"":""65379b712e5be462fc3486b0"",""postTreatment"":""Crosslinking"",""postTreatmentChemicalAgentSmiles"":""C(CCCN)CCN"",""postTreatmentChemicalAgentConcentration"":""10""},{""postTreatmentChemicalAgentConcentrationUnit"":[""mg/L""],""_id"":""65379b712e5be462fc3486b1"",""postTreatment"":""Gutter layer synthesis"",""postTreatmentChemicalAgentSmiles"":""NN"",""postTreatmentChemicalAgentConcentration"":""50""}]","[""water""]","[""Hexane""]","[""wt%""]","[]","[""wt%""]","[]","C1=CC(=CC(=C1)N)N","0.025","C1=C(C=C(C=C1C(=O)Cl)C(=O)Cl)C(=O)Cl","0.05",false,"Crossflow",10,25,28.26,"Ethanol","Dye","Rhodamine B (chloride salt)",479.02,100,"mg/L",1,"[]",,,,true,false,"Accepted","[""TFN""]","[""Polyamide""]","[]","[""Polyimide(Lenzig® P84)""]","[""Pure solvent treatment"",""Thermal treatment"",""Crosslinking""]","65003a339af97755a1fa035d","2023-09-12T10:15:15.569Z","1970-01-01T00:00:02.022Z","Interlayered thin-film nanocomposite membrane with synergetic effect of COFs interlayer and GQDs incorporation for organic solvent nanofiltration","Scientific Report","backOffice","10.1016/j.memsci.2022.120930","65003a2e9af97755a1fa02ed","Shuxuan Li and Yating Yin and Shaoxiao Liu and Honghai Li and Baowei Su and Lihui Han and Xueli Gao and Congjie Gao","https://doi.org/10.1016/j.memsci.2022.120930",0,"Composite","iTFN-0,025-0,05-0-50","Scientific report","Interfacial Polymerization","[{""postTreatmentChemicalAgentConcentrationUnit"":[""wt%""],""_id"":""65379b712e5be462fc3486ad"",""postTreatment"":""Pure solvent treatment"",""postTreatmentChemicalAgentSmiles"":""CN(C)C=O"",""postTreatmentChemicalAgentConcentration"":""100""},{""postTreatmentChemicalAgentConcentrationUnit"":[],""_id"":""65379b712e5be462fc3486ae"",""postTreatment"":""Thermal treatment"",""postTreatmentChemicalAgentSmiles"":""N/A"",""postTreatmentChemicalAgentConcentration"":""""},{""postTreatmentChemicalAgentConcentrationUnit"":[""wt%""],""_id"":""65379b712e5be462fc3486af"",""postTreatment"":""Crosslinking"",""postTreatmentChemicalAgentSmiles"":""C(CCCN)CCN"",""postTreatmentChemicalAgentConcentration"":""10""}]","ISA",9.34,95.1,"33",0,"C(CO)O","1","phase 1 (IFP)","af-GQD","50 mg/L",,,,,,,,,,,,,,,,,,,,,,,,,,,,,,,,,,,,,,,,,,,,,,,,,,,,,,,,,,,,,,,,,,,,,,,,,,,,,,,,,,,,
"65379b712e5be462fc3486b6","2023-10-24T10:24:49.344Z","[""Dimethylformamide (DMF)""]","[""water""]","[]","[]","20","250","[""Crosslinking"",""Gutter layer synthesis""]","[{""postTreatmentChemicalAgentConcentrationUnit"":[""wt%""],""_id"":""65379b712e5be462fc3486ba"",""postTreatment"":""Crosslinking"",""postTreatmentChemicalAgentSmiles"":""C(CCCN)CCN"",""postTreatmentChemicalAgentConcentration"":""10""},{""postTreatmentChemicalAgentConcentrationUnit"":[""mg/L"",""mg/L""],""_id"":""65379b712e5be462fc3486bb"",""postTreatment"":""Gutter layer synthesis"",""postTreatmentChemicalAgentSmiles"":""C(=O)C1=C(C(=C(C(=C1O)C=O)O)C=O)O ; NN"",""postTreatmentChemicalAgentConcentration"":""5 ;  50""}]","[""water""]","[""Hexane""]","[""wt%""]","[]","[""wt%""]","[]","C1=CC(=CC(=C1)N)N","0.025","C1=C(C=C(C=C1C(=O)Cl)C(=O)Cl)C(=O)Cl","0.05",false,"Crossflow",10,25,28.26,"Ethanol","Dye","Rhodamine B (chloride salt)",479.02,100,"mg/L",1,"[]",,,,true,false,"Accepted","[""TFN""]","[""Polyamide""]","[]","[""Polyimide(Lenzig® P84)""]","[""Pure solvent treatment"",""Thermal treatment"",""Crosslinking""]","65003a339af97755a1fa035d","2023-09-12T10:15:15.569Z","1970-01-01T00:00:02.022Z","Interlayered thin-film nanocomposite membrane with synergetic effect of COFs interlayer and GQDs incorporation for organic solvent nanofiltration","Scientific Report","backOffice","10.1016/j.memsci.2022.120930","65003a2e9af97755a1fa02ed","Shuxuan Li and Yating Yin and Shaoxiao Liu and Honghai Li and Baowei Su and Lihui Han and Xueli Gao and Congjie Gao","https://doi.org/10.1016/j.memsci.2022.120930",0,"Composite","iTFN-0,025-0,05-5-50","Scientific report","Interfacial Polymerization","[{""postTreatmentChemicalAgentConcentrationUnit"":[""wt%""],""_id"":""65379b712e5be462fc3486b7"",""postTreatment"":""Pure solvent treatment"",""postTreatmentChemicalAgentSmiles"":""CN(C)C=O"",""postTreatmentChemicalAgentConcentration"":""100""},{""postTreatmentChemicalAgentConcentrationUnit"":[],""_id"":""65379b712e5be462fc3486b8"",""postTreatment"":""Thermal treatment"",""postTreatmentChemicalAgentSmiles"":""N/A"",""postTreatmentChemicalAgentConcentration"":""""},{""postTreatmentChemicalAgentConcentrationUnit"":[""wt%""],""_id"":""65379b712e5be462fc3486b9"",""postTreatment"":""Crosslinking"",""postTreatmentChemicalAgentSmiles"":""C(CCCN)CCN"",""postTreatmentChemicalAgentConcentration"":""10""}]","ISA",8.49,99.2,"34",0,"C(CO)O","1","phase 1 (IFP)","af-GQD","50 mg/L",,,,,,,,,,,,,,,,,,,,,,,,,,,,,,,,,,,,,,,,,,,,,,,,,,,,,,,,,,,,,,,,,,,,,,,,,,,,,,,,,,,,
"65379b712e5be462fc3486c0","2023-10-24T10:24:49.501Z","[""Dimethylformamide (DMF)""]","[""water""]","[]","[]","20","250","[""Crosslinking"",""Gutter layer synthesis""]","[{""postTreatmentChemicalAgentConcentrationUnit"":[""wt%""],""_id"":""65379b712e5be462fc3486c4"",""postTreatment"":""Crosslinking"",""postTreatmentChemicalAgentSmiles"":""C(CCCN)CCN"",""postTreatmentChemicalAgentConcentration"":""10""},{""postTreatmentChemicalAgentConcentrationUnit"":[""mg/L"",""mg/L""],""_id"":""65379b712e5be462fc3486c5"",""postTreatment"":""Gutter layer synthesis"",""postTreatmentChemicalAgentSmiles"":""C(=O)C1=C(C(=C(C(=C1O)C=O)O)C=O)O ; NN"",""postTreatmentChemicalAgentConcentration"":""15 ;  50""}]","[""water""]","[""Hexane""]","[""wt%""]","[]","[""wt%""]","[]","C1=CC(=CC(=C1)N)N","0.025","C1=C(C=C(C=C1C(=O)Cl)C(=O)Cl)C(=O)Cl","0.05",false,"Crossflow",10,25,28.26,"Ethanol","Dye","Rhodamine B (chloride salt)",479.02,100,"mg/L",1,"[]",,,,true,false,"Accepted","[""TFN""]","[""Polyamide""]","[]","[""Polyimide(Lenzig® P84)""]","[""Pure solvent treatment"",""Thermal treatment"",""Crosslinking""]","65003a339af97755a1fa035d","2023-09-12T10:15:15.569Z","1970-01-01T00:00:02.022Z","Interlayered thin-film nanocomposite membrane with synergetic effect of COFs interlayer and GQDs incorporation for organic solvent nanofiltration","Scientific Report","backOffice","10.1016/j.memsci.2022.120930","65003a2e9af97755a1fa02ed","Shuxuan Li and Yating Yin and Shaoxiao Liu and Honghai Li and Baowei Su and Lihui Han and Xueli Gao and Congjie Gao","https://doi.org/10.1016/j.memsci.2022.120930",0,"Composite","iTFN-0,025-0,05-10-50","Scientific report","Interfacial Polymerization","[{""postTreatmentChemicalAgentConcentrationUnit"":[""wt%""],""_id"":""65379b712e5be462fc3486c1"",""postTreatment"":""Pure solvent treatment"",""postTreatmentChemicalAgentSmiles"":""CN(C)C=O"",""postTreatmentChemicalAgentConcentration"":""100""},{""postTreatmentChemicalAgentConcentrationUnit"":[],""_id"":""65379b712e5be462fc3486c2"",""postTreatment"":""Thermal treatment"",""postTreatmentChemicalAgentSmiles"":""N/A"",""postTreatmentChemicalAgentConcentration"":""""},{""postTreatmentChemicalAgentConcentrationUnit"":[""wt%""],""_id"":""65379b712e5be462fc3486c3"",""postTreatment"":""Crosslinking"",""postTreatmentChemicalAgentSmiles"":""C(CCCN)CCN"",""postTreatmentChemicalAgentConcentration"":""10""}]","ISA",9.06,99.1,"35",0,"C(CO)O","1","phase 1 (IFP)","af-GQD","50 mg/L",,,,,,,,,,,,,,,,,,,,,,,,,,,,,,,,,,,,,,,,,,,,,,,,,,,,,,,,,,,,,,,,,,,,,,,,,,,,,,,,,,,,
"65379b712e5be462fc3486ca","2023-10-24T10:24:49.692Z","[""Dimethylformamide (DMF)""]","[""water""]","[]","[]","20","250","[""Crosslinking"",""Gutter layer synthesis""]","[{""postTreatmentChemicalAgentConcentrationUnit"":[""wt%""],""_id"":""65379b712e5be462fc3486ce"",""postTreatment"":""Crosslinking"",""postTreatmentChemicalAgentSmiles"":""C(CCCN)CCN"",""postTreatmentChemicalAgentConcentration"":""10""},{""postTreatmentChemicalAgentConcentrationUnit"":[""mg/L"",""mg/L""],""_id"":""65379b712e5be462fc3486cf"",""postTreatment"":""Gutter layer synthesis"",""postTreatmentChemicalAgentSmiles"":""C(=O)C1=C(C(=C(C(=C1O)C=O)O)C=O)O ; NN"",""postTreatmentChemicalAgentConcentration"":""50 ;  50""}]","[""water""]","[""Hexane""]","[""wt%""]","[]","[""wt%""]","[]","C1=CC(=CC(=C1)N)N","0.025","C1=C(C=C(C=C1C(=O)Cl)C(=O)Cl)C(=O)Cl","0.05",false,"Crossflow",10,25,28.26,"Ethanol","Dye","Rhodamine B (chloride salt)",479.02,100,"mg/L",1,"[""XPS"",""SEM"",""TEM"",""AFM""]",7,2.7,,true,false,"Accepted","[""TFN""]","[""Polyamide""]","[]","[""Polyimide(Lenzig® P84)""]","[""Pure solvent treatment"",""Thermal treatment"",""Crosslinking""]","65003a339af97755a1fa035d","2023-09-12T10:15:15.569Z","1970-01-01T00:00:02.022Z","Interlayered thin-film nanocomposite membrane with synergetic effect of COFs interlayer and GQDs incorporation for organic solvent nanofiltration","Scientific Report","backOffice","10.1016/j.memsci.2022.120930","65003a2e9af97755a1fa02ed","Shuxuan Li and Yating Yin and Shaoxiao Liu and Honghai Li and Baowei Su and Lihui Han and Xueli Gao and Congjie Gao","https://doi.org/10.1016/j.memsci.2022.120930",0,"Composite","iTFN-0,025-0,05-15-50","Scientific report","Interfacial Polymerization","[{""postTreatmentChemicalAgentConcentrationUnit"":[""wt%""],""_id"":""65379b712e5be462fc3486cb"",""postTreatment"":""Pure solvent treatment"",""postTreatmentChemicalAgentSmiles"":""CN(C)C=O"",""postTreatmentChemicalAgentConcentration"":""100""},{""postTreatmentChemicalAgentConcentrationUnit"":[],""_id"":""65379b712e5be462fc3486cc"",""postTreatment"":""Thermal treatment"",""postTreatmentChemicalAgentSmiles"":""N/A"",""postTreatmentChemicalAgentConcentration"":""""},{""postTreatmentChemicalAgentConcentrationUnit"":[""wt%""],""_id"":""65379b712e5be462fc3486cd"",""postTreatment"":""Crosslinking"",""postTreatmentChemicalAgentSmiles"":""C(CCCN)CCN"",""postTreatmentChemicalAgentConcentration"":""10""}]","ISA",9.76,99.2,"36",0,"C(CO)O","1","phase 1 (IFP)","af-GQD","50 mg/L",,,,,,,,,,,,,,,,,,,,,,,,,,,,,,,,,,,,,,,,,,,,,,,,,,,,,,,,,,,,,,,,,,,,,,,,,,,,,,,,,,,,
"65379b712e5be462fc3486d4","2023-10-24T10:24:49.835Z","[""Dimethylformamide (DMF)""]","[""water""]","[]","[]","20","250","[""Crosslinking"",""Gutter layer synthesis""]","[{""postTreatmentChemicalAgentConcentrationUnit"":[""wt%""],""_id"":""65379b712e5be462fc3486d8"",""postTreatment"":""Crosslinking"",""postTreatmentChemicalAgentSmiles"":""C(CCCN)CCN"",""postTreatmentChemicalAgentConcentration"":""10""},{""postTreatmentChemicalAgentConcentrationUnit"":[""mg/L"",""mg/L""],""_id"":""65379b712e5be462fc3486d9"",""postTreatment"":""Gutter layer synthesis"",""postTreatmentChemicalAgentSmiles"":""C(=O)C1=C(C(=C(C(=C1O)C=O)O)C=O)O ; NN"",""postTreatmentChemicalAgentConcentration"":""15 ;  50""}]","[""water""]","[""Hexane""]","[""wt%""]","[]","[""wt%""]","[]","C1=CC(=CC(=C1)N)N","0.025","C1=C(C=C(C=C1C(=O)Cl)C(=O)Cl)C(=O)Cl","0.05",false,"Crossflow",10,25,28.26,"Ethanol","Dye","Rhodamine B (chloride salt)",479.02,100,"mg/L",1,"[]",,,,true,false,"Accepted","[""TFN""]","[""Polyamide""]","[]","[""Polyimide(Lenzig® P84)""]","[""Pure solvent treatment"",""Thermal treatment"",""Crosslinking""]","65003a339af97755a1fa035d","2023-09-12T10:15:15.569Z","1970-01-01T00:00:02.022Z","Interlayered thin-film nanocomposite membrane with synergetic effect of COFs interlayer and GQDs incorporation for organic solvent nanofiltration","Scientific Report","backOffice","10.1016/j.memsci.2022.120930","65003a2e9af97755a1fa02ed","Shuxuan Li and Yating Yin and Shaoxiao Liu and Honghai Li and Baowei Su and Lihui Han and Xueli Gao and Congjie Gao","https://doi.org/10.1016/j.memsci.2022.120930",0,"Composite","iTFN-0,025-0,05-50-50","Scientific report","Interfacial Polymerization","[{""postTreatmentChemicalAgentConcentrationUnit"":[""wt%""],""_id"":""65379b712e5be462fc3486d5"",""postTreatment"":""Pure solvent treatment"",""postTreatmentChemicalAgentSmiles"":""CN(C)C=O"",""postTreatmentChemicalAgentConcentration"":""100""},{""postTreatmentChemicalAgentConcentrationUnit"":[],""_id"":""65379b712e5be462fc3486d6"",""postTreatment"":""Thermal treatment"",""postTreatmentChemicalAgentSmiles"":""N/A"",""postTreatmentChemicalAgentConcentration"":""""},{""postTreatmentChemicalAgentConcentrationUnit"":[""wt%""],""_id"":""65379b712e5be462fc3486d7"",""postTreatment"":""Crosslinking"",""postTreatmentChemicalAgentSmiles"":""C(CCCN)CCN"",""postTreatmentChemicalAgentConcentration"":""10""}]","ISA",8.76,99.3,"37",0,"C(CO)O","1","phase 1 (IFP)","af-GQD","50 mg/L",,,,,,,,,,,,,,,,,,,,,,,,,,,,,,,,,,,,,,,,,,,,,,,,,,,,,,,,,,,,,,,,,,,,,,,,,,,,,,,,,,,,
