Repository: BAMresearch/onf-database

This repository belongs to the the publication "Revealing structure-property-performance relationships of organic solvent nanofiltration membranes using a FAIR, open-access database" published in ADD JOURNAL (DOI). 
It uses a dataset derived from The Open Membrane Database (https://openmembranedatabase.org/). The access date was April 8th 2025. The original dataset is in the repository as OMD_SRNF_2025-04-08.csv file.

The main researchers involved in the study are Sarah Glass (ORCID: 0000-0002-0625-0057), Petra Merten (no ORCID available), Torsten Brinkmann (ORCID: 0000-0002-5114-6259) and Volkan Filiz (ORCID: 0000-0003-0239-8641). 

The repository contains 5 Python files:

File: OMD_SRNF_2025-04-08.csv (part 3 of 184)
"65379b712e5be462fc3486de","2023-10-24T10:24:49.990Z","[""Dimethylformamide (DMF)""]","[""water""]","[]","[]","20","250","[""Crosslinking"",""Gutter layer synthesis""]","[{""postTreatmentChemicalAgentConcentrationUnit"":[""wt%""],""_id"":""65379b712e5be462fc3486e2"",""postTreatment"":""Crosslinking"",""postTreatmentChemicalAgentSmiles"":""C(CCCN)CCN"",""postTreatmentChemicalAgentConcentration"":""10""},{""postTreatmentChemicalAgentConcentrationUnit"":[""mg/L"",""mg/L""],""_id"":""65379b712e5be462fc3486e3"",""postTreatment"":""Gutter layer synthesis"",""postTreatmentChemicalAgentSmiles"":""C(=O)C1=C(C(=C(C(=C1O)C=O)O)C=O)O ; NN"",""postTreatmentChemicalAgentConcentration"":""15 ;  50""}]","[""water""]","[""Hexane""]","[""wt%""]","[]","[""wt%""]","[]","C1=CC(=CC(=C1)N)N","0.025","C1=C(C=C(C=C1C(=O)Cl)C(=O)Cl)C(=O)Cl","0.05",false,"Crossflow",10,25,28.26,"Ethanol","Dye","Rhodamine B (chloride salt)",479.02,100,"mg/L",1,"[]",,,,true,false,"Accepted","[""TFN""]","[""Polyamide""]","[]","[""Polyimide(Lenzig® P84)""]","[""Pure solvent treatment"",""Thermal treatment"",""Crosslinking""]","65003a339af97755a1fa035d","2023-09-12T10:15:15.569Z","1970-01-01T00:00:02.022Z","Interlayered thin-film nanocomposite membrane with synergetic effect of COFs interlayer and GQDs incorporation for organic solvent nanofiltration","Scientific Report","backOffice","10.1016/j.memsci.2022.120930","65003a2e9af97755a1fa02ed","Shuxuan Li and Yating Yin and Shaoxiao Liu and Honghai Li and Baowei Su and Lihui Han and Xueli Gao and Congjie Gao","https://doi.org/10.1016/j.memsci.2022.120930",0,"Composite","iTFN-0,025-0,05-15-0","Scientific report","Interfacial Polymerization","[{""postTreatmentChemicalAgentConcentrationUnit"":[""wt%""],""_id"":""65379b712e5be462fc3486df"",""postTreatment"":""Pure solvent treatment"",""postTreatmentChemicalAgentSmiles"":""CN(C)C=O"",""postTreatmentChemicalAgentConcentration"":""100""},{""postTreatmentChemicalAgentConcentrationUnit"":[],""_id"":""65379b712e5be462fc3486e0"",""postTreatment"":""Thermal treatment"",""postTreatmentChemicalAgentSmiles"":""N/A"",""postTreatmentChemicalAgentConcentration"":""""},{""postTreatmentChemicalAgentConcentrationUnit"":[""wt%""],""_id"":""65379b712e5be462fc3486e1"",""postTreatment"":""Crosslinking"",""postTreatmentChemicalAgentSmiles"":""C(CCCN)CCN"",""postTreatmentChemicalAgentConcentration"":""10""}]","ISA",7.47,98.8,"38",0,"C(CO)O","1","phase 1 (IFP)","af-GQD","0 mg/L",,,,,,,,,,,,,,,,,,,,,,,,,,,,,,,,,,,,,,,,,,,,,,,,,,,,,,,,,,,,,,,,,,,,,,,,,,,,,,,,,,,,
"65379b722e5be462fc3486e8","2023-10-24T10:24:50.181Z","[""Dimethylformamide (DMF)""]","[""water""]","[]","[]","20","250","[""Crosslinking"",""Gutter layer synthesis""]","[{""postTreatmentChemicalAgentConcentrationUnit"":[""wt%""],""_id"":""65379b722e5be462fc3486ec"",""postTreatment"":""Crosslinking"",""postTreatmentChemicalAgentSmiles"":""C(CCCN)CCN"",""postTreatmentChemicalAgentConcentration"":""10""},{""postTreatmentChemicalAgentConcentrationUnit"":[""mg/L"",""mg/L""],""_id"":""65379b722e5be462fc3486ed"",""postTreatment"":""Gutter layer synthesis"",""postTreatmentChemicalAgentSmiles"":""C(=O)C1=C(C(=C(C(=C1O)C=O)O)C=O)O ; NN"",""postTreatmentChemicalAgentConcentration"":""15 ;  50""}]","[""water""]","[""Hexane""]","[""wt%""]","[]","[""wt%""]","[]","C1=CC(=CC(=C1)N)N","0.025","C1=C(C=C(C=C1C(=O)Cl)C(=O)Cl)C(=O)Cl","0.05",false,"Crossflow",10,25,28.26,"Ethanol","Dye","Rhodamine B (chloride salt)",479.02,100,"mg/L",1,"[]",,,,true,false,"Accepted","[""TFN""]","[""Polyamide""]","[]","[""Polyimide(Lenzig® P84)""]","[""Pure solvent treatment"",""Thermal treatment"",""Crosslinking""]","65003a339af97755a1fa035d","2023-09-12T10:15:15.569Z","1970-01-01T00:00:02.022Z","Interlayered thin-film nanocomposite membrane with synergetic effect of COFs interlayer and GQDs incorporation for organic solvent nanofiltration","Scientific Report","backOffice","10.1016/j.memsci.2022.120930","65003a2e9af97755a1fa02ed","Shuxuan Li and Yating Yin and Shaoxiao Liu and Honghai Li and Baowei Su and Lihui Han and Xueli Gao and Congjie Gao","https://doi.org/10.1016/j.memsci.2022.120930",0,"Composite","iTFN-0,025-0,05-15-25","Scientific report","Interfacial Polymerization","[{""postTreatmentChemicalAgentConcentrationUnit"":[""wt%""],""_id"":""65379b722e5be462fc3486e9"",""postTreatment"":""Pure solvent treatment"",""postTreatmentChemicalAgentSmiles"":""CN(C)C=O"",""postTreatmentChemicalAgentConcentration"":""100""},{""postTreatmentChemicalAgentConcentrationUnit"":[],""_id"":""65379b722e5be462fc3486ea"",""postTreatment"":""Thermal treatment"",""postTreatmentChemicalAgentSmiles"":""N/A"",""postTreatmentChemicalAgentConcentration"":""""},{""postTreatmentChemicalAgentConcentrationUnit"":[""wt%""],""_id"":""65379b722e5be462fc3486eb"",""postTreatment"":""Crosslinking"",""postTreatmentChemicalAgentSmiles"":""C(CCCN)CCN"",""postTreatmentChemicalAgentConcentration"":""10""}]","ISA",8.59,99,"39",0,"C(CO)O","1","phase 1 (IFP)","af-GQD","25 mg/L",,,,,,,,,,,,,,,,,,,,,,,,,,,,,,,,,,,,,,,,,,,,,,,,,,,,,,,,,,,,,,,,,,,,,,,,,,,,,,,,,,,,
"65379b722e5be462fc3486f2","2023-10-24T10:24:50.356Z","[""Dimethylformamide (DMF)""]","[""water""]","[]","[]","20","250","[""Crosslinking"",""Gutter layer synthesis""]","[{""postTreatmentChemicalAgentConcentrationUnit"":[""wt%""],""_id"":""65379b722e5be462fc3486f6"",""postTreatment"":""Crosslinking"",""postTreatmentChemicalAgentSmiles"":""C(CCCN)CCN"",""postTreatmentChemicalAgentConcentration"":""10""},{""postTreatmentChemicalAgentConcentrationUnit"":[""mg/L"",""mg/L""],""_id"":""65379b722e5be462fc3486f7"",""postTreatment"":""Gutter layer synthesis"",""postTreatmentChemicalAgentSmiles"":""C(=O)C1=C(C(=C(C(=C1O)C=O)O)C=O)O ; NN"",""postTreatmentChemicalAgentConcentration"":""15 ;  50""}]","[""water""]","[""Hexane""]","[""wt%""]","[]","[""wt%""]","[]","C1=CC(=CC(=C1)N)N","0.025","C1=C(C=C(C=C1C(=O)Cl)C(=O)Cl)C(=O)Cl","0.05",false,"Crossflow",10,25,28.26,"Ethanol","Dye","Rhodamine B (chloride salt)",479.02,100,"mg/L",1,"[""AFM""]",,3.2,,true,false,"Accepted","[""TFN""]","[""Polyamide""]","[]","[""Polyimide(Lenzig® P84)""]","[""Pure solvent treatment"",""Thermal treatment"",""Crosslinking""]","65003a339af97755a1fa035d","2023-09-12T10:15:15.569Z","1970-01-01T00:00:02.022Z","Interlayered thin-film nanocomposite membrane with synergetic effect of COFs interlayer and GQDs incorporation for organic solvent nanofiltration","Scientific Report","backOffice","10.1016/j.memsci.2022.120930","65003a2e9af97755a1fa02ed","Shuxuan Li and Yating Yin and Shaoxiao Liu and Honghai Li and Baowei Su and Lihui Han and Xueli Gao and Congjie Gao","https://doi.org/10.1016/j.memsci.2022.120930",0,"Composite","iTFN-0,025-0,05-15-100","Scientific report","Interfacial Polymerization","[{""postTreatmentChemicalAgentConcentrationUnit"":[""wt%""],""_id"":""65379b722e5be462fc3486f3"",""postTreatment"":""Pure solvent treatment"",""postTreatmentChemicalAgentSmiles"":""CN(C)C=O"",""postTreatmentChemicalAgentConcentration"":""100""},{""postTreatmentChemicalAgentConcentrationUnit"":[],""_id"":""65379b722e5be462fc3486f4"",""postTreatment"":""Thermal treatment"",""postTreatmentChemicalAgentSmiles"":""N/A"",""postTreatmentChemicalAgentConcentration"":""""},{""postTreatmentChemicalAgentConcentrationUnit"":[""wt%""],""_id"":""65379b722e5be462fc3486f5"",""postTreatment"":""Crosslinking"",""postTreatmentChemicalAgentSmiles"":""C(CCCN)CCN"",""postTreatmentChemicalAgentConcentration"":""10""}]","ISA",8.92,99,"40",0,"C(CO)O","1","phase 1 (IFP)","af-GQD","100 mg/L",,,,,,,,,,,,,,,,,,,,,,,,,,,,,,,,,,,,,,,,,,,,,,,,,,,,,,,,,,,,,,,,,,,,,,,,,,,,,,,,,,,,
"65379b722e5be462fc3486fc","2023-10-24T10:24:50.531Z","[""Dimethylformamide (DMF)""]","[""water""]","[]","[]","20","250","[""Crosslinking"",""Gutter layer synthesis""]","[{""postTreatmentChemicalAgentConcentrationUnit"":[""wt%""],""_id"":""65379b722e5be462fc348700"",""postTreatment"":""Crosslinking"",""postTreatmentChemicalAgentSmiles"":""C(CCCN)CCN"",""postTreatmentChemicalAgentConcentration"":""10""},{""postTreatmentChemicalAgentConcentrationUnit"":[""mg/L"",""mg/L""],""_id"":""65379b722e5be462fc348701"",""postTreatment"":""Gutter layer synthesis"",""postTreatmentChemicalAgentSmiles"":""C(=O)C1=C(C(=C(C(=C1O)C=O)O)C=O)O ; NN"",""postTreatmentChemicalAgentConcentration"":""15 ;  50""}]","[""water""]","[""Hexane""]","[""wt%""]","[]","[""wt%""]","[]","C1=CC(=CC(=C1)N)N","0.025","C1=C(C=C(C=C1C(=O)Cl)C(=O)Cl)C(=O)Cl","0.05",false,"Crossflow",10,25,28.26,"Ethanol","Dye","Rhodamine B (chloride salt)",479.02,100,"mg/L",1,"[]",,,,true,false,"Accepted","[""TFN""]","[""Polyamide""]","[]","[""Polyimide(Lenzig® P84)""]","[""Pure solvent treatment"",""Thermal treatment"",""Crosslinking""]","65003a339af97755a1fa035d","2023-09-12T10:15:15.569Z","1970-01-01T00:00:02.022Z","Interlayered thin-film nanocomposite membrane with synergetic effect of COFs interlayer and GQDs incorporation for organic solvent nanofiltration","Scientific Report","backOffice","10.1016/j.memsci.2022.120930","65003a2e9af97755a1fa02ed","Shuxuan Li and Yating Yin and Shaoxiao Liu and Honghai Li and Baowei Su and Lihui Han and Xueli Gao and Congjie Gao","https://doi.org/10.1016/j.memsci.2022.120930",0,"Composite","iTFN-0,025-0,05-15-200","Scientific report","Interfacial Polymerization","[{""postTreatmentChemicalAgentConcentrationUnit"":[""wt%""],""_id"":""65379b722e5be462fc3486fd"",""postTreatment"":""Pure solvent treatment"",""postTreatmentChemicalAgentSmiles"":""CN(C)C=O"",""postTreatmentChemicalAgentConcentration"":""100""},{""postTreatmentChemicalAgentConcentrationUnit"":[],""_id"":""65379b722e5be462fc3486fe"",""postTreatment"":""Thermal treatment"",""postTreatmentChemicalAgentSmiles"":""N/A"",""postTreatmentChemicalAgentConcentration"":""""},{""postTreatmentChemicalAgentConcentrationUnit"":[""wt%""],""_id"":""65379b722e5be462fc3486ff"",""postTreatment"":""Crosslinking"",""postTreatmentChemicalAgentSmiles"":""C(CCCN)CCN"",""postTreatmentChemicalAgentConcentration"":""10""}]","ISA",7.84,98.9,"41",0,"C(CO)O","1","phase 1 (IFP)","af-GQD","50 mg/L",,,,,,,,,,,,,,,,,,,,,,,,,,,,,,,,,,,,,,,,,,,,,,,,,,,,,,,,,,,,,,,,,,,,,,,,,,,,,,,,,,,,
"65379b722e5be462fc348706","2023-10-24T10:24:50.696Z","[""Dimethylformamide (DMF)""]","[""water""]","[]","[]","20","250","[""Crosslinking"",""Gutter layer synthesis""]","[{""postTreatmentChemicalAgentConcentrationUnit"":[""wt%""],""_id"":""65379b722e5be462fc34870a"",""postTreatment"":""Crosslinking"",""postTreatmentChemicalAgentSmiles"":""C(CCCN)CCN"",""postTreatmentChemicalAgentConcentration"":""10""},{""postTreatmentChemicalAgentConcentrationUnit"":[""mg/L"",""mg/L""],""_id"":""65379b722e5be462fc34870b"",""postTreatment"":""Gutter layer synthesis"",""postTreatmentChemicalAgentSmiles"":""C(=O)C1=C(C(=C(C(=C1O)C=O)O)C=O)O ; NN"",""postTreatmentChemicalAgentConcentration"":""15 ;  50""}]","[""water""]","[""Hexane""]","[""wt%""]","[]","[""wt%""]","[]","C1=CC(=CC(=C1)N)N","0.025","C1=C(C=C(C=C1C(=O)Cl)C(=O)Cl)C(=O)Cl","0.05",false,"Crossflow",5,25,28.26,"Methanol",,,,,,1,"[""XPS"",""SEM"",""TEM"",""AFM""]",7,2.7,,true,false,"Accepted","[""TFN""]","[""Polyamide""]","[]","[""Polyimide(Lenzig® P84)""]","[""Pure solvent treatment"",""Thermal treatment"",""Crosslinking""]","65003a339af97755a1fa035d","2023-09-12T10:15:15.569Z","1970-01-01T00:00:02.022Z","Interlayered thin-film nanocomposite membrane with synergetic effect of COFs interlayer and GQDs incorporation for organic solvent nanofiltration","Scientific Report","backOffice","10.1016/j.memsci.2022.120930","65003a2e9af97755a1fa02ed","Shuxuan Li and Yating Yin and Shaoxiao Liu and Honghai Li and Baowei Su and Lihui Han and Xueli Gao and Congjie Gao","https://doi.org/10.1016/j.memsci.2022.120930",0,"Composite","iTFN-0.025-0.05-15-50","Scientific report","Interfacial Polymerization","[{""postTreatmentChemicalAgentConcentrationUnit"":[""wt%""],""_id"":""65379b722e5be462fc348707"",""postTreatment"":""Pure solvent treatment"",""postTreatmentChemicalAgentSmiles"":""CN(C)C=O"",""postTreatmentChemicalAgentConcentration"":""100""},{""postTreatmentChemicalAgentConcentrationUnit"":[],""_id"":""65379b722e5be462fc348708"",""postTreatment"":""Thermal treatment"",""postTreatmentChemicalAgentSmiles"":""N/A"",""postTreatmentChemicalAgentConcentration"":""""},{""postTreatmentChemicalAgentConcentrationUnit"":[""wt%""],""_id"":""65379b722e5be462fc348709"",""postTreatment"":""Crosslinking"",""postTreatmentChemicalAgentSmiles"":""C(CCCN)CCN"",""postTreatmentChemicalAgentConcentration"":""10""}]","ISA",,,"42",0,"C(CO)O","1","phase 1 (IFP)","af-GQD","50 mg/L",22.07,,,,,,,,,,,,,,,,,,,,,,,,,,,,,,,,,,,,,,,,,,,,,,,,,,,,,,,,,,,,,,,,,,,,,,,,,,,,,,,,,,,
"65379b722e5be462fc348710","2023-10-24T10:24:50.915Z","[""Dimethylformamide (DMF)""]","[""water""]","[]","[]","20","250","[""Crosslinking"",""Gutter layer synthesis""]","[{""postTreatmentChemicalAgentConcentrationUnit"":[""wt%""],""_id"":""65379b722e5be462fc348714"",""postTreatment"":""Crosslinking"",""postTreatmentChemicalAgentSmiles"":""C(CCCN)CCN"",""postTreatmentChemicalAgentConcentration"":""10""},{""postTreatmentChemicalAgentConcentrationUnit"":[""mg/L"",""mg/L""],""_id"":""65379b722e5be462fc348715"",""postTreatment"":""Gutter layer synthesis"",""postTreatmentChemicalAgentSmiles"":""C(=O)C1=C(C(=C(C(=C1O)C=O)O)C=O)O ; NN"",""postTreatmentChemicalAgentConcentration"":""15 ;  50""}]","[""water""]","[""Hexane""]","[""wt%""]","[]","[""wt%""]","[]","C1=CC(=CC(=C1)N)N","0.025","C1=C(C=C(C=C1C(=O)Cl)C(=O)Cl)C(=O)Cl","0.05",false,"Crossflow",5,25,28.26,"Dimethylformamide (DMF)",,,,,,1,"[""XPS"",""SEM"",""TEM"",""AFM""]",7,2.7,,true,false,"Accepted","[""TFN""]","[""Polyamide""]","[]","[""Polyimide(Lenzig® P84)""]","[""Pure solvent treatment"",""Thermal treatment"",""Crosslinking""]","65003a339af97755a1fa035d","2023-09-12T10:15:15.569Z","1970-01-01T00:00:02.022Z","Interlayered thin-film nanocomposite membrane with synergetic effect of COFs interlayer and GQDs incorporation for organic solvent nanofiltration","Scientific Report","backOffice","10.1016/j.memsci.2022.120930","65003a2e9af97755a1fa02ed","Shuxuan Li and Yating Yin and Shaoxiao Liu and Honghai Li and Baowei Su and Lihui Han and Xueli Gao and Congjie Gao","https://doi.org/10.1016/j.memsci.2022.120930",0,"Composite","iTFN-0.025-0.05-15-50","Scientific report","Interfacial Polymerization","[{""postTreatmentChemicalAgentConcentrationUnit"":[""wt%""],""_id"":""65379b722e5be462fc348711"",""postTreatment"":""Pure solvent treatment"",""postTreatmentChemicalAgentSmiles"":""CN(C)C=O"",""postTreatmentChemicalAgentConcentration"":""100""},{""postTreatmentChemicalAgentConcentrationUnit"":[],""_id"":""65379b722e5be462fc348712"",""postTreatment"":""Thermal treatment"",""postTreatmentChemicalAgentSmiles"":""N/A"",""postTreatmentChemicalAgentConcentration"":""""},{""postTreatmentChemicalAgentConcentrationUnit"":[""wt%""],""_id"":""65379b722e5be462fc348713"",""postTreatment"":""Crosslinking"",""postTreatmentChemicalAgentSmiles"":""C(CCCN)CCN"",""postTreatmentChemicalAgentConcentration"":""10""}]","ISA",,,"43",0,"C(CO)O","1","phase 1 (IFP)","af-GQD","50 mg/L",18.05,,,,,,,,,,,,,,,,,,,,,,,,,,,,,,,,,,,,,,,,,,,,,,,,,,,,,,,,,,,,,,,,,,,,,,,,,,,,,,,,,,,
"65379b732e5be462fc34871a","2023-10-24T10:24:51.063Z","[""Dimethylformamide (DMF)""]","[""water""]","[]","[]","20","250","[""Crosslinking"",""Gutter layer synthesis""]","[{""postTreatmentChemicalAgentConcentrationUnit"":[""wt%""],""_id"":""65379b732e5be462fc34871e"",""postTreatment"":""Crosslinking"",""postTreatmentChemicalAgentSmiles"":""C(CCCN)CCN"",""postTreatmentChemicalAgentConcentration"":""10""},{""postTreatmentChemicalAgentConcentrationUnit"":[""mg/L"",""mg/L""],""_id"":""65379b732e5be462fc34871f"",""postTreatment"":""Gutter layer synthesis"",""postTreatmentChemicalAgentSmiles"":""C(=O)C1=C(C(=C(C(=C1O)C=O)O)C=O)O ; NN"",""postTreatmentChemicalAgentConcentration"":""15 ;  50""}]","[""water""]","[""Hexane""]","[""wt%""]","[]","[""wt%""]","[]","C1=CC(=CC(=C1)N)N","0.025","C1=C(C=C(C=C1C(=O)Cl)C(=O)Cl)C(=O)Cl","0.05",false,"Crossflow",5,25,28.26,"Ethanol",,,,,,1,"[""XPS"",""SEM"",""TEM"",""AFM""]",7,2.7,,true,false,"Accepted","[""TFN""]","[""Polyamide""]","[]","[""Polyimide(Lenzig® P84)""]","[""Pure solvent treatment"",""Thermal treatment"",""Crosslinking""]","65003a339af97755a1fa035d","2023-09-12T10:15:15.569Z","1970-01-01T00:00:02.022Z","Interlayered thin-film nanocomposite membrane with synergetic effect of COFs interlayer and GQDs incorporation for organic solvent nanofiltration","Scientific Report","backOffice","10.1016/j.memsci.2022.120930","65003a2e9af97755a1fa02ed","Shuxuan Li and Yating Yin and Shaoxiao Liu and Honghai Li and Baowei Su and Lihui Han and Xueli Gao and Congjie Gao","https://doi.org/10.1016/j.memsci.2022.120930",0,"Composite","iTFN-0.025-0.05-15-50","Scientific report","Interfacial Polymerization","[{""postTreatmentChemicalAgentConcentrationUnit"":[""wt%""],""_id"":""65379b732e5be462fc34871b"",""postTreatment"":""Pure solvent treatment"",""postTreatmentChemicalAgentSmiles"":""CN(C)C=O"",""postTreatmentChemicalAgentConcentration"":""100""},{""postTreatmentChemicalAgentConcentrationUnit"":[],""_id"":""65379b732e5be462fc34871c"",""postTreatment"":""Thermal treatment"",""postTreatmentChemicalAgentSmiles"":""N/A"",""postTreatmentChemicalAgentConcentration"":""""},{""postTreatmentChemicalAgentConcentrationUnit"":[""wt%""],""_id"":""65379b732e5be462fc34871d"",""postTreatment"":""Crosslinking"",""postTreatmentChemicalAgentSmiles"":""C(CCCN)CCN"",""postTreatmentChemicalAgentConcentration"":""10""}]","ISA",,,"44",0,"C(CO)O","1","phase 1 (IFP)","af-GQD","50 mg/L",11.05,,,,,,,,,,,,,,,,,,,,,,,,,,,,,,,,,,,,,,,,,,,,,,,,,,,,,,,,,,,,,,,,,,,,,,,,,,,,,,,,,,,
"65379b732e5be462fc348724","2023-10-24T10:24:51.229Z","[""Dimethylformamide (DMF)""]","[""water""]","[]","[]","20","250","[""Crosslinking"",""Gutter layer synthesis""]","[{""postTreatmentChemicalAgentConcentrationUnit"":[""wt%""],""_id"":""65379b732e5be462fc348728"",""postTreatment"":""Crosslinking"",""postTreatmentChemicalAgentSmiles"":""C(CCCN)CCN"",""postTreatmentChemicalAgentConcentration"":""10""},{""postTreatmentChemicalAgentConcentrationUnit"":[""mg/L"",""mg/L""],""_id"":""65379b732e5be462fc348729"",""postTreatment"":""Gutter layer synthesis"",""postTreatmentChemicalAgentSmiles"":""C(=O)C1=C(C(=C(C(=C1O)C=O)O)C=O)O ; NN"",""postTreatmentChemicalAgentConcentration"":""15 ;  50""}]","[""water""]","[""Hexane""]","[""wt%""]","[]","[""wt%""]","[]","C1=CC(=CC(=C1)N)N","0.025","C1=C(C=C(C=C1C(=O)Cl)C(=O)Cl)C(=O)Cl","0.05",false,"Crossflow",5,25,28.26,"Isopropanol (IPA)",,,,,,1,"[""XPS"",""SEM"",""TEM"",""AFM""]",7,2.7,,true,false,"Accepted","[""TFN""]","[""Polyamide""]","[]","[""Polyimide(Lenzig® P84)""]","[""Pure solvent treatment"",""Thermal treatment"",""Crosslinking""]","65003a339af97755a1fa035d","2023-09-12T10:15:15.569Z","1970-01-01T00:00:02.022Z","Interlayered thin-film nanocomposite membrane with synergetic effect of COFs interlayer and GQDs incorporation for organic solvent nanofiltration","Scientific Report","backOffice","10.1016/j.memsci.2022.120930","65003a2e9af97755a1fa02ed","Shuxuan Li and Yating Yin and Shaoxiao Liu and Honghai Li and Baowei Su and Lihui Han and Xueli Gao and Congjie Gao","https://doi.org/10.1016/j.memsci.2022.120930",0,"Composite","iTFN-0.025-0.05-15-50","Scientific report","Interfacial Polymerization","[{""postTreatmentChemicalAgentConcentrationUnit"":[""wt%""],""_id"":""65379b732e5be462fc348725"",""postTreatment"":""Pure solvent treatment"",""postTreatmentChemicalAgentSmiles"":""CN(C)C=O"",""postTreatmentChemicalAgentConcentration"":""100""},{""postTreatmentChemicalAgentConcentrationUnit"":[],""_id"":""65379b732e5be462fc348726"",""postTreatment"":""Thermal treatment"",""postTreatmentChemicalAgentSmiles"":""N/A"",""postTreatmentChemicalAgentConcentration"":""""},{""postTreatmentChemicalAgentConcentrationUnit"":[""wt%""],""_id"":""65379b732e5be462fc348727"",""postTreatment"":""Crosslinking"",""postTreatmentChemicalAgentSmiles"":""C(CCCN)CCN"",""postTreatmentChemicalAgentConcentration"":""10""}]","ISA",,,"45",0,"C(CO)O","1","phase 1 (IFP)","af-GQD","50 mg/L",1.86,,,,,,,,,,,,,,,,,,,,,,,,,,,,,,,,,,,,,,,,,,,,,,,,,,,,,,,,,,,,,,,,,,,,,,,,,,,,,,,,,,,
"65379b732e5be462fc34872e","2023-10-24T10:24:51.385Z","[""Dimethylformamide (DMF)""]","[""water""]","[]","[]","20","250","[""Crosslinking"",""Gutter layer synthesis""]","[{""postTreatmentChemicalAgentConcentrationUnit"":[""wt%""],""_id"":""65379b732e5be462fc348732"",""postTreatment"":""Crosslinking"",""postTreatmentChemicalAgentSmiles"":""C(CCCN)CCN"",""postTreatmentChemicalAgentConcentration"":""10""},{""postTreatmentChemicalAgentConcentrationUnit"":[""mg/L"",""mg/L""],""_id"":""65379b732e5be462fc348733"",""postTreatment"":""Gutter layer synthesis"",""postTreatmentChemicalAgentSmiles"":""C(=O)C1=C(C(=C(C(=C1O)C=O)O)C=O)O ; NN"",""postTreatmentChemicalAgentConcentration"":""15 ;  50""}]","[""water""]","[""Hexane""]","[""wt%""]","[]","[""wt%""]","[]","C1=CC(=CC(=C1)N)N","0.025","C1=C(C=C(C=C1C(=O)Cl)C(=O)Cl)C(=O)Cl","0.05",false,"Crossflow",5,25,28.26,"Hexane",,,,,,1,"[""XPS"",""SEM"",""TEM"",""AFM""]",7,2.7,,true,false,"Accepted","[""TFN""]","[""Polyamide""]","[]","[""Polyimide(Lenzig® P84)""]","[""Pure solvent treatment"",""Thermal treatment"",""Crosslinking""]","65003a339af97755a1fa035d","2023-09-12T10:15:15.569Z","1970-01-01T00:00:02.022Z","Interlayered thin-film nanocomposite membrane with synergetic effect of COFs interlayer and GQDs incorporation for organic solvent nanofiltration","Scientific Report","backOffice","10.1016/j.memsci.2022.120930","65003a2e9af97755a1fa02ed","Shuxuan Li and Yating Yin and Shaoxiao Liu and Honghai Li and Baowei Su and Lihui Han and Xueli Gao and Congjie Gao","https://doi.org/10.1016/j.memsci.2022.120930",0,"Composite","iTFN-0.025-0.05-15-50","Scientific report","Interfacial Polymerization","[{""postTreatmentChemicalAgentConcentrationUnit"":[""wt%""],""_id"":""65379b732e5be462fc34872f"",""postTreatment"":""Pure solvent treatment"",""postTreatmentChemicalAgentSmiles"":""CN(C)C=O"",""postTreatmentChemicalAgentConcentration"":""100""},{""postTreatmentChemicalAgentConcentrationUnit"":[],""_id"":""65379b732e5be462fc348730"",""postTreatment"":""Thermal treatment"",""postTreatmentChemicalAgentSmiles"":""N/A"",""postTreatmentChemicalAgentConcentration"":""""},{""postTreatmentChemicalAgentConcentrationUnit"":[""wt%""],""_id"":""65379b732e5be462fc348731"",""postTreatment"":""Crosslinking"",""postTreatmentChemicalAgentSmiles"":""C(CCCN)CCN"",""postTreatmentChemicalAgentConcentration"":""10""}]","ISA",,,"46",0,"C(CO)O","1","phase 1 (IFP)","af-GQD","50 mg/L",1.43,,,,,,,,,,,,,,,,,,,,,,,,,,,,,,,,,,,,,,,,,,,,,,,,,,,,,,,,,,,,,,,,,,,,,,,,,,,,,,,,,,,
"65379b732e5be462fc348738","2023-10-24T10:24:51.538Z","[""Dimethylformamide (DMF)""]","[""water""]","[]","[]","20","250","[""Crosslinking"",""Gutter layer synthesis""]","[{""postTreatmentChemicalAgentConcentrationUnit"":[""wt%""],""_id"":""65379b732e5be462fc34873c"",""postTreatment"":""Crosslinking"",""postTreatmentChemicalAgentSmiles"":""C(CCCN)CCN"",""postTreatmentChemicalAgentConcentration"":""10""},{""postTreatmentChemicalAgentConcentrationUnit"":[""mg/L"",""mg/L""],""_id"":""65379b732e5be462fc34873d"",""postTreatment"":""Gutter layer synthesis"",""postTreatmentChemicalAgentSmiles"":""C(=O)C1=C(C(=C(C(=C1O)C=O)O)C=O)O ; NN"",""postTreatmentChemicalAgentConcentration"":""15 ;  50""}]","[""water""]","[""Hexane""]","[""wt%""]","[]","[""wt%""]","[]","C1=CC(=CC(=C1)N)N","0.025","C1=C(C=C(C=C1C(=O)Cl)C(=O)Cl)C(=O)Cl","0.05",false,"Crossflow",5,25,28.26,"Isobutanol",,,,,,1,"[""XPS"",""SEM"",""TEM"",""AFM""]",7,2.7,,true,false,"Accepted","[""TFN""]","[""Polyamide""]","[]","[""Polyimide(Lenzig® P84)""]","[""Pure solvent treatment"",""Thermal treatment"",""Crosslinking""]","65003a339af97755a1fa035d","2023-09-12T10:15:15.569Z","1970-01-01T00:00:02.022Z","Interlayered thin-film nanocomposite membrane with synergetic effect of COFs interlayer and GQDs incorporation for organic solvent nanofiltration","Scientific Report","backOffice","10.1016/j.memsci.2022.120930","65003a2e9af97755a1fa02ed","Shuxuan Li and Yating Yin and Shaoxiao Liu and Honghai Li and Baowei Su and Lihui Han and Xueli Gao and Congjie Gao","https://doi.org/10.1016/j.memsci.2022.120930",0,"Composite","iTFN-0.025-0.05-15-50","Scientific report","Interfacial Polymerization","[{""postTreatmentChemicalAgentConcentrationUnit"":[""wt%""],""_id"":""65379b732e5be462fc348739"",""postTreatment"":""Pure solvent treatment"",""postTreatmentChemicalAgentSmiles"":""CN(C)C=O"",""postTreatmentChemicalAgentConcentration"":""100""},{""postTreatmentChemicalAgentConcentrationUnit"":[],""_id"":""65379b732e5be462fc34873a"",""postTreatment"":""Thermal treatment"",""postTreatmentChemicalAgentSmiles"":""N/A"",""postTreatmentChemicalAgentConcentration"":""""},{""postTreatmentChemicalAgentConcentrationUnit"":[""wt%""],""_id"":""65379b732e5be462fc34873b"",""postTreatment"":""Crosslinking"",""postTreatmentChemicalAgentSmiles"":""C(CCCN)CCN"",""postTreatmentChemicalAgentConcentration"":""10""}]","ISA",,,"47",0,"C(CO)O","1","phase 1 (IFP)","af-GQD","50 mg/L",0.95,,,,,,,,,,,,,,,,,,,,,,,,,,,,,,,,,,,,,,,,,,,,,,,,,,,,,,,,,,,,,,,,,,,,,,,,,,,,,,,,,,,
"65379b732e5be462fc348742","2023-10-24T10:24:51.697Z","[""Dimethylformamide (DMF)""]","[""water""]","[]","[]","20","250","[""Crosslinking"",""Gutter layer synthesis""]","[{""postTreatmentChemicalAgentConcentrationUnit"":[""wt%""],""_id"":""65379b732e5be462fc348746"",""postTreatment"":""Crosslinking"",""postTreatmentChemicalAgentSmiles"":""C(CCCN)CCN"",""postTreatmentChemicalAgentConcentration"":""10""},{""postTreatmentChemicalAgentConcentrationUnit"":[""mg/L"",""mg/L""],""_id"":""65379b732e5be462fc348747"",""postTreatment"":""Gutter layer synthesis"",""postTreatmentChemicalAgentSmiles"":""C(=O)C1=C(C(=C(C(=C1O)C=O)O)C=O)O ; NN"",""postTreatmentChemicalAgentConcentration"":""15 ;  50""}]","[""water""]","[""Hexane""]","[""wt%""]","[]","[""wt%""]","[]","C1=CC(=CC(=C1)N)N","0.025","C1=C(C=C(C=C1C(=O)Cl)C(=O)Cl)C(=O)Cl","0.05",false,"Crossflow",5,25,28.26,"water","Oligomer","Polyethyleneglycol",200,100,"mg/L",1,"[""XPS"",""SEM"",""TEM"",""AFM""]",7,2.7,,true,false,"Accepted","[""TFN""]","[""Polyamide""]","[]","[""Polyimide(Lenzig® P84)""]","[""Pure solvent treatment"",""Thermal treatment"",""Crosslinking""]","65003a339af97755a1fa035d","2023-09-12T10:15:15.569Z","1970-01-01T00:00:02.022Z","Interlayered thin-film nanocomposite membrane with synergetic effect of COFs interlayer and GQDs incorporation for organic solvent nanofiltration","Scientific Report","backOffice","10.1016/j.memsci.2022.120930","65003a2e9af97755a1fa02ed","Shuxuan Li and Yating Yin and Shaoxiao Liu and Honghai Li and Baowei Su and Lihui Han and Xueli Gao and Congjie Gao","https://doi.org/10.1016/j.memsci.2022.120930",0,"Composite","iTFN-0.025-0.05-15-50","Scientific report","Interfacial Polymerization","[{""postTreatmentChemicalAgentConcentrationUnit"":[""wt%""],""_id"":""65379b732e5be462fc348743"",""postTreatment"":""Pure solvent treatment"",""postTreatmentChemicalAgentSmiles"":""CN(C)C=O"",""postTreatmentChemicalAgentConcentration"":""100""},{""postTreatmentChemicalAgentConcentrationUnit"":[],""_id"":""65379b732e5be462fc348744"",""postTreatment"":""Thermal treatment"",""postTreatmentChemicalAgentSmiles"":""N/A"",""postTreatmentChemicalAgentConcentration"":""""},{""postTreatmentChemicalAgentConcentrationUnit"":[""wt%""],""_id"":""65379b732e5be462fc348745"",""postTreatment"":""Crosslinking"",""postTreatmentChemicalAgentSmiles"":""C(CCCN)CCN"",""postTreatmentChemicalAgentConcentration"":""10""}]","ISA",,76.8,"48",0,"C(CO)O","1","phase 1 (IFP)","af-GQD","50 mg/L",,,,,,,,,,,,,,,,,,,,,,,,,,,,,,,,,,,,,,,,,,,,,,,,,,,,,,,,,,,,,,,,,,,,,,,,,,,,,,,,,,,,
"65379b732e5be462fc34874c","2023-10-24T10:24:51.862Z","[""Dimethylformamide (DMF)""]","[""water""]","[]","[]","20","250","[""Crosslinking"",""Gutter layer synthesis""]","[{""postTreatmentChemicalAgentConcentrationUnit"":[""wt%""],""_id"":""65379b732e5be462fc348750"",""postTreatment"":""Crosslinking"",""postTreatmentChemicalAgentSmiles"":""C(CCCN)CCN"",""postTreatmentChemicalAgentConcentration"":""10""},{""postTreatmentChemicalAgentConcentrationUnit"":[""mg/L"",""mg/L""],""_id"":""65379b732e5be462fc348751"",""postTreatment"":""Gutter layer synthesis"",""postTreatmentChemicalAgentSmiles"":""C(=O)C1=C(C(=C(C(=C1O)C=O)O)C=O)O ; NN"",""postTreatmentChemicalAgentConcentration"":""15 ;  50""}]","[""water""]","[""Hexane""]","[""wt%""]","[]","[""wt%""]","[]","C1=CC(=CC(=C1)N)N","0.025","C1=C(C=C(C=C1C(=O)Cl)C(=O)Cl)C(=O)Cl","0.05",false,"Crossflow",5,25,28.26,"water","Oligomer","Polyethyleneglycol",400,100,"mg/L",1,"[""XPS"",""SEM"",""TEM"",""AFM""]",7,2.7,,true,false,"Accepted","[""TFN""]","[""Polyamide""]","[]","[""Polyimide(Lenzig® P84)""]","[""Pure solvent treatment"",""Thermal treatment"",""Crosslinking""]","65003a339af97755a1fa035d","2023-09-12T10:15:15.569Z","1970-01-01T00:00:02.022Z","Interlayered thin-film nanocomposite membrane with synergetic effect of COFs interlayer and GQDs incorporation for organic solvent nanofiltration","Scientific Report","backOffice","10.1016/j.memsci.2022.120930","65003a2e9af97755a1fa02ed","Shuxuan Li and Yating Yin and Shaoxiao Liu and Honghai Li and Baowei Su and Lihui Han and Xueli Gao and Congjie Gao","https://doi.org/10.1016/j.memsci.2022.120930",0,"Composite","iTFN-0.025-0.05-15-50","Scientific report","Interfacial Polymerization","[{""postTreatmentChemicalAgentConcentrationUnit"":[""wt%""],""_id"":""65379b732e5be462fc34874d"",""postTreatment"":""Pure solvent treatment"",""postTreatmentChemicalAgentSmiles"":""CN(C)C=O"",""postTreatmentChemicalAgentConcentration"":""100""},{""postTreatmentChemicalAgentConcentrationUnit"":[],""_id"":""65379b732e5be462fc34874e"",""postTreatment"":""Thermal treatment"",""postTreatmentChemicalAgentSmiles"":""N/A"",""postTreatmentChemicalAgentConcentration"":""""},{""postTreatmentChemicalAgentConcentrationUnit"":[""wt%""],""_id"":""65379b732e5be462fc34874f"",""postTreatment"":""Crosslinking"",""postTreatmentChemicalAgentSmiles"":""C(CCCN)CCN"",""postTreatmentChemicalAgentConcentration"":""10""}]","ISA",,92.3,"49",0,"C(CO)O","1","phase 1 (IFP)","af-GQD","50 mg/L",,,,,,,,,,,,,,,,,,,,,,,,,,,,,,,,,,,,,,,,,,,,,,,,,,,,,,,,,,,,,,,,,,,,,,,,,,,,,,,,,,,,
"65379b742e5be462fc348756","2023-10-24T10:24:52.064Z","[""Dimethylformamide (DMF)""]","[""water""]","[]","[]","20","250","[""Crosslinking"",""Gutter layer synthesis""]","[{""postTreatmentChemicalAgentConcentrationUnit"":[""wt%""],""_id"":""65379b742e5be462fc34875a"",""postTreatment"":""Crosslinking"",""postTreatmentChemicalAgentSmiles"":""C(CCCN)CCN"",""postTreatmentChemicalAgentConcentration"":""10""},{""postTreatmentChemicalAgentConcentrationUnit"":[""mg/L"",""mg/L""],""_id"":""65379b742e5be462fc34875b"",""postTreatment"":""Gutter layer synthesis"",""postTreatmentChemicalAgentSmiles"":""C(=O)C1=C(C(=C(C(=C1O)C=O)O)C=O)O ; NN"",""postTreatmentChemicalAgentConcentration"":""15 ;  50""}]","[""water""]","[""Hexane""]","[""wt%""]","[]","[""wt%""]","[]","C1=CC(=CC(=C1)N)N","0.025","C1=C(C=C(C=C1C(=O)Cl)C(=O)Cl)C(=O)Cl","0.05",false,"Crossflow",5,25,28.26,"water","Oligomer","Polyethyleneglycol",600,100,"mg/L",1,"[""XPS"",""SEM"",""TEM"",""AFM""]",7,2.7,,true,false,"Accepted","[""TFN""]","[""Polyamide""]","[]","[""Polyimide(Lenzig® P84)""]","[""Pure solvent treatment"",""Thermal treatment"",""Crosslinking""]","65003a339af97755a1fa035d","2023-09-12T10:15:15.569Z","1970-01-01T00:00:02.022Z","Interlayered thin-film nanocomposite membrane with synergetic effect of COFs interlayer and GQDs incorporation for organic solvent nanofiltration","Scientific Report","backOffice","10.1016/j.memsci.2022.120930","65003a2e9af97755a1fa02ed","Shuxuan Li and Yating Yin and Shaoxiao Liu and Honghai Li and Baowei Su and Lihui Han and Xueli Gao and Congjie Gao","https://doi.org/10.1016/j.memsci.2022.120930",0,"Composite","iTFN-0.025-0.05-15-50","Scientific report","Interfacial Polymerization","[{""postTreatmentChemicalAgentConcentrationUnit"":[""wt%""],""_id"":""65379b742e5be462fc348757"",""postTreatment"":""Pure solvent treatment"",""postTreatmentChemicalAgentSmiles"":""CN(C)C=O"",""postTreatmentChemicalAgentConcentration"":""100""},{""postTreatmentChemicalAgentConcentrationUnit"":[],""_id"":""65379b742e5be462fc348758"",""postTreatment"":""Thermal treatment"",""postTreatmentChemicalAgentSmiles"":""N/A"",""postTreatmentChemicalAgentConcentration"":""""},{""postTreatmentChemicalAgentConcentrationUnit"":[""wt%""],""_id"":""65379b742e5be462fc348759"",""postTreatment"":""Crosslinking"",""postTreatmentChemicalAgentSmiles"":""C(CCCN)CCN"",""postTreatmentChemicalAgentConcentration"":""10""}]","ISA",,99,"50",0,"C(CO)O","1","phase 1 (IFP)","af-GQD","50 mg/L",,,,,,,,,,,,,,,,,,,,,,,,,,,,,,,,,,,,,,,,,,,,,,,,,,,,,,,,,,,,,,,,,,,,,,,,,,,,,,,,,,,,
"65379b742e5be462fc348760","2023-10-24T10:24:52.233Z","[""Dimethylformamide (DMF)""]","[""water""]","[]","[]","20","250","[""Crosslinking"",""Gutter layer synthesis""]","[{""postTreatmentChemicalAgentConcentrationUnit"":[""wt%""],""_id"":""65379b742e5be462fc348764"",""postTreatment"":""Crosslinking"",""postTreatmentChemicalAgentSmiles"":""C(CCCN)CCN"",""postTreatmentChemicalAgentConcentration"":""10""},{""postTreatmentChemicalAgentConcentrationUnit"":[""mg/L"",""mg/L""],""_id"":""65379b742e5be462fc348765"",""postTreatment"":""Gutter layer synthesis"",""postTreatmentChemicalAgentSmiles"":""C(=O)C1=C(C(=C(C(=C1O)C=O)O)C=O)O ; NN"",""postTreatmentChemicalAgentConcentration"":""15 ;  50""}]","[""water""]","[""Hexane""]","[""wt%""]","[]","[""wt%""]","[]","C1=CC(=CC(=C1)N)N","0.025","C1=C(C=C(C=C1C(=O)Cl)C(=O)Cl)C(=O)Cl","0.05",false,"Crossflow",5,25,28.26,"water","Oligomer","Polyethyleneglycol",800,100,"mg/L",1,"[""XPS"",""SEM"",""TEM"",""AFM""]",7,2.7,,true,false,"Accepted","[""TFN""]","[""Polyamide""]","[]","[""Polyimide(Lenzig® P84)""]","[""Pure solvent treatment"",""Thermal treatment"",""Crosslinking""]","65003a339af97755a1fa035d","2023-09-12T10:15:15.569Z","1970-01-01T00:00:02.022Z","Interlayered thin-film nanocomposite membrane with synergetic effect of COFs interlayer and GQDs incorporation for organic solvent nanofiltration","Scientific Report","backOffice","10.1016/j.memsci.2022.120930","65003a2e9af97755a1fa02ed","Shuxuan Li and Yating Yin and Shaoxiao Liu and Honghai Li and Baowei Su and Lihui Han and Xueli Gao and Congjie Gao","https://doi.org/10.1016/j.memsci.2022.120930",0,"Composite","iTFN-0.025-0.05-15-50","Scientific report","Interfacial Polymerization","[{""postTreatmentChemicalAgentConcentrationUnit"":[""wt%""],""_id"":""65379b742e5be462fc348761"",""postTreatment"":""Pure solvent treatment"",""postTreatmentChemicalAgentSmiles"":""CN(C)C=O"",""postTreatmentChemicalAgentConcentration"":""100""},{""postTreatmentChemicalAgentConcentrationUnit"":[],""_id"":""65379b742e5be462fc348762"",""postTreatment"":""Thermal treatment"",""postTreatmentChemicalAgentSmiles"":""N/A"",""postTreatmentChemicalAgentConcentration"":""""},{""postTreatmentChemicalAgentConcentrationUnit"":[""wt%""],""_id"":""65379b742e5be462fc348763"",""postTreatment"":""Crosslinking"",""postTreatmentChemicalAgentSmiles"":""C(CCCN)CCN"",""postTreatmentChemicalAgentConcentration"":""10""}]","ISA",,99,"51",0,"C(CO)O","1","phase 1 (IFP)","af-GQD","50 mg/L",,,,,,,,,,,,,,,,,,,,,,,,,,,,,,,,,,,,,,,,,,,,,,,,,,,,,,,,,,,,,,,,,,,,,,,,,,,,,,,,,,,,
"65379b742e5be462fc34876a","2023-10-24T10:24:52.376Z","[""Dimethylformamide (DMF)""]","[""water""]","[]","[]","20","250","[""Crosslinking"",""Gutter layer synthesis""]","[{""postTreatmentChemicalAgentConcentrationUnit"":[""wt%""],""_id"":""65379b742e5be462fc34876e"",""postTreatment"":""Crosslinking"",""postTreatmentChemicalAgentSmiles"":""C(CCCN)CCN"",""postTreatmentChemicalAgentConcentration"":""10""},{""postTreatmentChemicalAgentConcentrationUnit"":[""mg/L"",""mg/L""],""_id"":""65379b742e5be462fc34876f"",""postTreatment"":""Gutter layer synthesis"",""postTreatmentChemicalAgentSmiles"":""C(=O)C1=C(C(=C(C(=C1O)C=O)O)C=O)O ; NN"",""postTreatmentChemicalAgentConcentration"":""15 ;  50""}]","[""water""]","[""Hexane""]","[""wt%""]","[]","[""wt%""]","[]","C1=CC(=CC(=C1)N)N","0.025","C1=C(C=C(C=C1C(=O)Cl)C(=O)Cl)C(=O)Cl","0.05",false,"Crossflow",5,25,28.26,"water","Oligomer","Polyethyleneglycol",1000,100,"mg/L",1,"[""XPS"",""SEM"",""TEM"",""AFM""]",7,2.7,,true,false,"Accepted","[""TFN""]","[""Polyamide""]","[]","[""Polyimide(Lenzig® P84)""]","[""Pure solvent treatment"",""Thermal treatment"",""Crosslinking""]","65003a339af97755a1fa035d","2023-09-12T10:15:15.569Z","1970-01-01T00:00:02.022Z","Interlayered thin-film nanocomposite membrane with synergetic effect of COFs interlayer and GQDs incorporation for organic solvent nanofiltration","Scientific Report","backOffice","10.1016/j.memsci.2022.120930","65003a2e9af97755a1fa02ed","Shuxuan Li and Yating Yin and Shaoxiao Liu and Honghai Li and Baowei Su and Lihui Han and Xueli Gao and Congjie Gao","https://doi.org/10.1016/j.memsci.2022.120930",0,"Composite","iTFN-0.025-0.05-15-50","Scientific report","Interfacial Polymerization","[{""postTreatmentChemicalAgentConcentrationUnit"":[""wt%""],""_id"":""65379b742e5be462fc34876b"",""postTreatment"":""Pure solvent treatment"",""postTreatmentChemicalAgentSmiles"":""CN(C)C=O"",""postTreatmentChemicalAgentConcentration"":""100""},{""postTreatmentChemicalAgentConcentrationUnit"":[],""_id"":""65379b742e5be462fc34876c"",""postTreatment"":""Thermal treatment"",""postTreatmentChemicalAgentSmiles"":""N/A"",""postTreatmentChemicalAgentConcentration"":""""},{""postTreatmentChemicalAgentConcentrationUnit"":[""wt%""],""_id"":""65379b742e5be462fc34876d"",""postTreatment"":""Crosslinking"",""postTreatmentChemicalAgentSmiles"":""C(CCCN)CCN"",""postTreatmentChemicalAgentConcentration"":""10""}]","ISA",,99.2,"52",0,"C(CO)O","1","phase 1 (IFP)","af-GQD","50 mg/L",,,,,,,,,,,,,,,,,,,,,,,,,,,,,,,,,,,,,,,,,,,,,,,,,,,,,,,,,,,,,,,,,,,,,,,,,,,,,,,,,,,,
