Repository: BAMresearch/onf-database

This repository belongs to the the publication "Revealing structure-property-performance relationships of organic solvent nanofiltration membranes using a FAIR, open-access database" published in ADD JOURNAL (DOI). 
It uses a dataset derived from The Open Membrane Database (https://openmembranedatabase.org/). The access date was April 8th 2025. The original dataset is in the repository as OMD_SRNF_2025-04-08.csv file.

The main researchers involved in the study are Sarah Glass (ORCID: 0000-0002-0625-0057), Petra Merten (no ORCID available), Torsten Brinkmann (ORCID: 0000-0002-5114-6259) and Volkan Filiz (ORCID: 0000-0003-0239-8641). 

The repository contains 5 Python files:

File: OMD_SRNF_2025-04-08.csv (part 4 of 184)
"65379b742e5be462fc348774","2023-10-24T10:24:52.524Z","[""Dimethylformamide (DMF)""]","[""water""]","[]","[]","20","250","[""Crosslinking"",""Gutter layer synthesis""]","[{""postTreatmentChemicalAgentConcentrationUnit"":[""wt%""],""_id"":""65379b742e5be462fc348778"",""postTreatment"":""Crosslinking"",""postTreatmentChemicalAgentSmiles"":""C(CCCN)CCN"",""postTreatmentChemicalAgentConcentration"":""10""},{""postTreatmentChemicalAgentConcentrationUnit"":[""mg/L"",""mg/L""],""_id"":""65379b742e5be462fc348779"",""postTreatment"":""Gutter layer synthesis"",""postTreatmentChemicalAgentSmiles"":""C(=O)C1=C(C(=C(C(=C1O)C=O)O)C=O)O ; NN"",""postTreatmentChemicalAgentConcentration"":""15 ;  50""}]","[""water""]","[""Hexane""]","[""wt%""]","[]","[""wt%""]","[]","C1=CC(=CC(=C1)N)N","0.025","C1=C(C=C(C=C1C(=O)Cl)C(=O)Cl)C(=O)Cl","0.05",false,"Crossflow",5,25,28.26,"Ethanol","Dye","Safranine T (chloride salt)",350.84,100,"mg/L",1,"[""XPS"",""SEM"",""TEM"",""AFM""]",7,2.7,,true,false,"Accepted","[""TFN""]","[""Polyamide""]","[]","[""Polyimide(Lenzig® P84)""]","[""Pure solvent treatment"",""Thermal treatment"",""Crosslinking""]","65003a339af97755a1fa035d","2023-09-12T10:15:15.569Z","1970-01-01T00:00:02.022Z","Interlayered thin-film nanocomposite membrane with synergetic effect of COFs interlayer and GQDs incorporation for organic solvent nanofiltration","Scientific Report","backOffice","10.1016/j.memsci.2022.120930","65003a2e9af97755a1fa02ed","Shuxuan Li and Yating Yin and Shaoxiao Liu and Honghai Li and Baowei Su and Lihui Han and Xueli Gao and Congjie Gao","https://doi.org/10.1016/j.memsci.2022.120930",0,"Composite","iTFN-0.025-0.05-15-50","Scientific report","Interfacial Polymerization","[{""postTreatmentChemicalAgentConcentrationUnit"":[""wt%""],""_id"":""65379b742e5be462fc348775"",""postTreatment"":""Pure solvent treatment"",""postTreatmentChemicalAgentSmiles"":""CN(C)C=O"",""postTreatmentChemicalAgentConcentration"":""100""},{""postTreatmentChemicalAgentConcentrationUnit"":[],""_id"":""65379b742e5be462fc348776"",""postTreatment"":""Thermal treatment"",""postTreatmentChemicalAgentSmiles"":""N/A"",""postTreatmentChemicalAgentConcentration"":""""},{""postTreatmentChemicalAgentConcentrationUnit"":[""wt%""],""_id"":""65379b742e5be462fc348777"",""postTreatment"":""Crosslinking"",""postTreatmentChemicalAgentSmiles"":""C(CCCN)CCN"",""postTreatmentChemicalAgentConcentration"":""10""}]","ISA",,84.3,"53",0,"C(CO)O","1","phase 1 (IFP)","af-GQD","50 mg/L",,,,,,,,,,,,,,,,,,,,,,,,,,,,,,,,,,,,,,,,,,,,,,,,,,,,,,,,,,,,,,,,,,,,,,,,,,,,,,,,,,,,
"65379b742e5be462fc34877e","2023-10-24T10:24:52.668Z","[""Dimethylformamide (DMF)""]","[""water""]","[]","[]","20","250","[""Crosslinking"",""Gutter layer synthesis""]","[{""postTreatmentChemicalAgentConcentrationUnit"":[""wt%""],""_id"":""65379b742e5be462fc348782"",""postTreatment"":""Crosslinking"",""postTreatmentChemicalAgentSmiles"":""C(CCCN)CCN"",""postTreatmentChemicalAgentConcentration"":""10""},{""postTreatmentChemicalAgentConcentrationUnit"":[""mg/L"",""mg/L""],""_id"":""65379b742e5be462fc348783"",""postTreatment"":""Gutter layer synthesis"",""postTreatmentChemicalAgentSmiles"":""C(=O)C1=C(C(=C(C(=C1O)C=O)O)C=O)O ; NN"",""postTreatmentChemicalAgentConcentration"":""15 ;  50""}]","[""water""]","[""Hexane""]","[""wt%""]","[]","[""wt%""]","[]","C1=CC(=CC(=C1)N)N","0.025","C1=C(C=C(C=C1C(=O)Cl)C(=O)Cl)C(=O)Cl","0.05",false,"Crossflow",5,25,28.26,"Ethanol","Dye","Rhodamine B (chloride salt)",479.02,100,"mg/L",1,"[""XPS"",""SEM"",""TEM"",""AFM""]",7,2.7,,true,false,"Accepted","[""TFN""]","[""Polyamide""]","[]","[""Polyimide(Lenzig® P84)""]","[""Pure solvent treatment"",""Thermal treatment"",""Crosslinking""]","65003a339af97755a1fa035d","2023-09-12T10:15:15.569Z","1970-01-01T00:00:02.022Z","Interlayered thin-film nanocomposite membrane with synergetic effect of COFs interlayer and GQDs incorporation for organic solvent nanofiltration","Scientific Report","backOffice","10.1016/j.memsci.2022.120930","65003a2e9af97755a1fa02ed","Shuxuan Li and Yating Yin and Shaoxiao Liu and Honghai Li and Baowei Su and Lihui Han and Xueli Gao and Congjie Gao","https://doi.org/10.1016/j.memsci.2022.120930",0,"Composite","iTFN-0.025-0.05-15-50","Scientific report","Interfacial Polymerization","[{""postTreatmentChemicalAgentConcentrationUnit"":[""wt%""],""_id"":""65379b742e5be462fc34877f"",""postTreatment"":""Pure solvent treatment"",""postTreatmentChemicalAgentSmiles"":""CN(C)C=O"",""postTreatmentChemicalAgentConcentration"":""100""},{""postTreatmentChemicalAgentConcentrationUnit"":[],""_id"":""65379b742e5be462fc348780"",""postTreatment"":""Thermal treatment"",""postTreatmentChemicalAgentSmiles"":""N/A"",""postTreatmentChemicalAgentConcentration"":""""},{""postTreatmentChemicalAgentConcentrationUnit"":[""wt%""],""_id"":""65379b742e5be462fc348781"",""postTreatment"":""Crosslinking"",""postTreatmentChemicalAgentSmiles"":""C(CCCN)CCN"",""postTreatmentChemicalAgentConcentration"":""10""}]","ISA",,99.3,"54",0,"C(CO)O","1","phase 1 (IFP)","af-GQD","50 mg/L",,,,,,,,,,,,,,,,,,,,,,,,,,,,,,,,,,,,,,,,,,,,,,,,,,,,,,,,,,,,,,,,,,,,,,,,,,,,,,,,,,,,
"65379b742e5be462fc348788","2023-10-24T10:24:52.820Z","[""Dimethylformamide (DMF)""]","[""water""]","[]","[]","20","250","[""Crosslinking"",""Gutter layer synthesis""]","[{""postTreatmentChemicalAgentConcentrationUnit"":[""wt%""],""_id"":""65379b742e5be462fc34878c"",""postTreatment"":""Crosslinking"",""postTreatmentChemicalAgentSmiles"":""C(CCCN)CCN"",""postTreatmentChemicalAgentConcentration"":""10""},{""postTreatmentChemicalAgentConcentrationUnit"":[""mg/L"",""mg/L""],""_id"":""65379b742e5be462fc34878d"",""postTreatment"":""Gutter layer synthesis"",""postTreatmentChemicalAgentSmiles"":""C(=O)C1=C(C(=C(C(=C1O)C=O)O)C=O)O ; NN"",""postTreatmentChemicalAgentConcentration"":""15 ;  50""}]","[""water""]","[""Hexane""]","[""wt%""]","[]","[""wt%""]","[]","C1=CC(=CC(=C1)N)N","0.025","C1=C(C=C(C=C1C(=O)Cl)C(=O)Cl)C(=O)Cl","0.05",false,"Crossflow",5,25,28.26,"Ethanol","Dye","Eosin Y",647.89,100,"mg/L",1,"[""XPS"",""SEM"",""TEM"",""AFM""]",7,2.7,,true,false,"Accepted","[""TFN""]","[""Polyamide""]","[]","[""Polyimide(Lenzig® P84)""]","[""Pure solvent treatment"",""Thermal treatment"",""Crosslinking""]","65003a339af97755a1fa035d","2023-09-12T10:15:15.569Z","1970-01-01T00:00:02.022Z","Interlayered thin-film nanocomposite membrane with synergetic effect of COFs interlayer and GQDs incorporation for organic solvent nanofiltration","Scientific Report","backOffice","10.1016/j.memsci.2022.120930","65003a2e9af97755a1fa02ed","Shuxuan Li and Yating Yin and Shaoxiao Liu and Honghai Li and Baowei Su and Lihui Han and Xueli Gao and Congjie Gao","https://doi.org/10.1016/j.memsci.2022.120930",0,"Composite","iTFN-0.025-0.05-15-50","Scientific report","Interfacial Polymerization","[{""postTreatmentChemicalAgentConcentrationUnit"":[""wt%""],""_id"":""65379b742e5be462fc348789"",""postTreatment"":""Pure solvent treatment"",""postTreatmentChemicalAgentSmiles"":""CN(C)C=O"",""postTreatmentChemicalAgentConcentration"":""100""},{""postTreatmentChemicalAgentConcentrationUnit"":[],""_id"":""65379b742e5be462fc34878a"",""postTreatment"":""Thermal treatment"",""postTreatmentChemicalAgentSmiles"":""N/A"",""postTreatmentChemicalAgentConcentration"":""""},{""postTreatmentChemicalAgentConcentrationUnit"":[""wt%""],""_id"":""65379b742e5be462fc34878b"",""postTreatment"":""Crosslinking"",""postTreatmentChemicalAgentSmiles"":""C(CCCN)CCN"",""postTreatmentChemicalAgentConcentration"":""10""}]","ISA",,99.3,"55",0,"C(CO)O","1","phase 1 (IFP)","af-GQD","50 mg/L",,,,,,,,,,,,,,,,,,,,,,,,,,,,,,,,,,,,,,,,,,,,,,,,,,,,,,,,,,,,,,,,,,,,,,,,,,,,,,,,,,,,
"65379b742e5be462fc348792","2023-10-24T10:24:52.972Z","[""Dimethylformamide (DMF)""]","[""water""]","[]","[]","20","250","[""Crosslinking"",""Gutter layer synthesis""]","[{""postTreatmentChemicalAgentConcentrationUnit"":[""wt%""],""_id"":""65379b742e5be462fc348796"",""postTreatment"":""Crosslinking"",""postTreatmentChemicalAgentSmiles"":""C(CCCN)CCN"",""postTreatmentChemicalAgentConcentration"":""10""},{""postTreatmentChemicalAgentConcentrationUnit"":[""mg/L"",""mg/L""],""_id"":""65379b742e5be462fc348797"",""postTreatment"":""Gutter layer synthesis"",""postTreatmentChemicalAgentSmiles"":""C(=O)C1=C(C(=C(C(=C1O)C=O)O)C=O)O ; NN"",""postTreatmentChemicalAgentConcentration"":""15 ;  50""}]","[""water""]","[""Hexane""]","[""wt%""]","[]","[""wt%""]","[]","C1=CC(=CC(=C1)N)N","0.025","C1=C(C=C(C=C1C(=O)Cl)C(=O)Cl)C(=O)Cl","0.05",false,"Crossflow",5,25,28.26,"Ethanol","Dye","Brilliant blue R250 (disodium salt)",825.97,100,"mg/L",1,"[""XPS"",""SEM"",""TEM"",""AFM""]",7,2.7,,true,false,"Accepted","[""TFN""]","[""Polyamide""]","[]","[""Polyimide(Lenzig® P84)""]","[""Pure solvent treatment"",""Thermal treatment"",""Crosslinking""]","65003a339af97755a1fa035d","2023-09-12T10:15:15.569Z","1970-01-01T00:00:02.022Z","Interlayered thin-film nanocomposite membrane with synergetic effect of COFs interlayer and GQDs incorporation for organic solvent nanofiltration","Scientific Report","backOffice","10.1016/j.memsci.2022.120930","65003a2e9af97755a1fa02ed","Shuxuan Li and Yating Yin and Shaoxiao Liu and Honghai Li and Baowei Su and Lihui Han and Xueli Gao and Congjie Gao","https://doi.org/10.1016/j.memsci.2022.120930",0,"Composite","iTFN-0.025-0.05-15-50","Scientific report","Interfacial Polymerization","[{""postTreatmentChemicalAgentConcentrationUnit"":[""wt%""],""_id"":""65379b742e5be462fc348793"",""postTreatment"":""Pure solvent treatment"",""postTreatmentChemicalAgentSmiles"":""CN(C)C=O"",""postTreatmentChemicalAgentConcentration"":""100""},{""postTreatmentChemicalAgentConcentrationUnit"":[],""_id"":""65379b742e5be462fc348794"",""postTreatment"":""Thermal treatment"",""postTreatmentChemicalAgentSmiles"":""N/A"",""postTreatmentChemicalAgentConcentration"":""""},{""postTreatmentChemicalAgentConcentrationUnit"":[""wt%""],""_id"":""65379b742e5be462fc348795"",""postTreatment"":""Crosslinking"",""postTreatmentChemicalAgentSmiles"":""C(CCCN)CCN"",""postTreatmentChemicalAgentConcentration"":""10""}]","ISA",,99.1,"56",0,"C(CO)O","1","phase 1 (IFP)","af-GQD","50 mg/L",,,,,,,,,,,,,,,,,,,,,,,,,,,,,,,,,,,,,,,,,,,,,,,,,,,,,,,,,,,,,,,,,,,,,,,,,,,,,,,,,,,,
"65379b752e5be462fc34879c","2023-10-24T10:24:53.141Z","[""Dimethylformamide (DMF)""]","[""water""]","[]","[]","20","250","[""Crosslinking"",""Gutter layer synthesis""]","[{""postTreatmentChemicalAgentConcentrationUnit"":[""wt%""],""_id"":""65379b752e5be462fc3487a0"",""postTreatment"":""Crosslinking"",""postTreatmentChemicalAgentSmiles"":""C(CCCN)CCN"",""postTreatmentChemicalAgentConcentration"":""10""},{""postTreatmentChemicalAgentConcentrationUnit"":[""mg/L"",""mg/L""],""_id"":""65379b752e5be462fc3487a1"",""postTreatment"":""Gutter layer synthesis"",""postTreatmentChemicalAgentSmiles"":""C(=O)C1=C(C(=C(C(=C1O)C=O)O)C=O)O ; NN"",""postTreatmentChemicalAgentConcentration"":""15 ;  50""}]","[""water""]","[""Hexane""]","[""wt%""]","[]","[""wt%""]","[]","C1=CC(=CC(=C1)N)N","0.025","C1=C(C=C(C=C1C(=O)Cl)C(=O)Cl)C(=O)Cl","0.05",false,"Crossflow",5,25,28.26,"Ethanol","Dye","Rose Bengal (disodium salt)",1017.64,100,"mg/L",1,"[""XPS"",""SEM"",""TEM"",""AFM""]",7,2.7,,true,false,"Accepted","[""TFN""]","[""Polyamide""]","[]","[""Polyimide(Lenzig® P84)""]","[""Pure solvent treatment"",""Thermal treatment"",""Crosslinking""]","65003a339af97755a1fa035d","2023-09-12T10:15:15.569Z","1970-01-01T00:00:02.022Z","Interlayered thin-film nanocomposite membrane with synergetic effect of COFs interlayer and GQDs incorporation for organic solvent nanofiltration","Scientific Report","backOffice","10.1016/j.memsci.2022.120930","65003a2e9af97755a1fa02ed","Shuxuan Li and Yating Yin and Shaoxiao Liu and Honghai Li and Baowei Su and Lihui Han and Xueli Gao and Congjie Gao","https://doi.org/10.1016/j.memsci.2022.120930",0,"Composite","iTFN-0.025-0.05-15-50","Scientific report","Interfacial Polymerization","[{""postTreatmentChemicalAgentConcentrationUnit"":[""wt%""],""_id"":""65379b752e5be462fc34879d"",""postTreatment"":""Pure solvent treatment"",""postTreatmentChemicalAgentSmiles"":""CN(C)C=O"",""postTreatmentChemicalAgentConcentration"":""100""},{""postTreatmentChemicalAgentConcentrationUnit"":[],""_id"":""65379b752e5be462fc34879e"",""postTreatment"":""Thermal treatment"",""postTreatmentChemicalAgentSmiles"":""N/A"",""postTreatmentChemicalAgentConcentration"":""""},{""postTreatmentChemicalAgentConcentrationUnit"":[""wt%""],""_id"":""65379b752e5be462fc34879f"",""postTreatment"":""Crosslinking"",""postTreatmentChemicalAgentSmiles"":""C(CCCN)CCN"",""postTreatmentChemicalAgentConcentration"":""10""}]","ISA",,99.4,"57",0,"C(CO)O","1","phase 1 (IFP)","af-GQD","50 mg/L",,,,,,,,,,,,,,,,,,,,,,,,,,,,,,,,,,,,,,,,,,,,,,,,,,,,,,,,,,,,,,,,,,,,,,,,,,,,,,,,,,,,
"65379b752e5be462fc3487a6","2023-10-24T10:24:53.324Z","[""Dimethylformamide (DMF)""]","[""water""]","[]","[]","20","250","[""Crosslinking"",""Gutter layer synthesis""]","[{""postTreatmentChemicalAgentConcentrationUnit"":[""wt%""],""_id"":""65379b752e5be462fc3487aa"",""postTreatment"":""Crosslinking"",""postTreatmentChemicalAgentSmiles"":""C(CCCN)CCN"",""postTreatmentChemicalAgentConcentration"":""10""},{""postTreatmentChemicalAgentConcentrationUnit"":[""mg/L"",""mg/L""],""_id"":""65379b752e5be462fc3487ab"",""postTreatment"":""Gutter layer synthesis"",""postTreatmentChemicalAgentSmiles"":""C(=O)C1=C(C(=C(C(=C1O)C=O)O)C=O)O ; NN"",""postTreatmentChemicalAgentConcentration"":""15 ;  50""}]","[""water""]","[""Hexane""]","[""wt%""]","[]","[""wt%""]","[]","C1=CC(=CC(=C1)N)N","0.025","C1=C(C=C(C=C1C(=O)Cl)C(=O)Cl)C(=O)Cl","0.05",false,"Crossflow",10,25,28.26,"Ethanol","Dye","Rhodamine B (chloride salt)",479.02,100,"mg/L",1,"[""XPS"",""SEM"",""TEM"",""AFM""]",7,2.7,,true,false,"Accepted","[""TFN""]","[""Polyamide""]","[]","[""Polyimide(Lenzig® P84)""]","[""Pure solvent treatment"",""Thermal treatment"",""Crosslinking""]","65003a339af97755a1fa035d","2023-09-12T10:15:15.569Z","1970-01-01T00:00:02.022Z","Interlayered thin-film nanocomposite membrane with synergetic effect of COFs interlayer and GQDs incorporation for organic solvent nanofiltration","Scientific Report","backOffice","10.1016/j.memsci.2022.120930","65003a2e9af97755a1fa02ed","Shuxuan Li and Yating Yin and Shaoxiao Liu and Honghai Li and Baowei Su and Lihui Han and Xueli Gao and Congjie Gao","https://doi.org/10.1016/j.memsci.2022.120930",0,"Composite","iTFN-0.025-0.05-15-50_DMF24h","Scientific report","Interfacial Polymerization","[{""postTreatmentChemicalAgentConcentrationUnit"":[""wt%""],""_id"":""65379b752e5be462fc3487a7"",""postTreatment"":""Pure solvent treatment"",""postTreatmentChemicalAgentSmiles"":""CN(C)C=O"",""postTreatmentChemicalAgentConcentration"":""100""},{""postTreatmentChemicalAgentConcentrationUnit"":[],""_id"":""65379b752e5be462fc3487a8"",""postTreatment"":""Thermal treatment"",""postTreatmentChemicalAgentSmiles"":""N/A"",""postTreatmentChemicalAgentConcentration"":""""},{""postTreatmentChemicalAgentConcentrationUnit"":[""wt%""],""_id"":""65379b752e5be462fc3487a9"",""postTreatment"":""Crosslinking"",""postTreatmentChemicalAgentSmiles"":""C(CCCN)CCN"",""postTreatmentChemicalAgentConcentration"":""10""}]","ISA",9.92,99.2,"58",0,"C(CO)O","1","phase 1 (IFP)","af-GQD","50 mg/L",,,,,,,,,,,,,,,,,,,,,,,,,,,,,,,,,,,,,,,,,,,,,,,,,,,,,,,,,,,,,,,,,,,,,,,,,,,,,,,,,,,,
"65379b752e5be462fc3487b0","2023-10-24T10:24:53.471Z","[""Dimethylformamide (DMF)""]","[""water""]","[]","[]","20","250","[""Crosslinking"",""Gutter layer synthesis""]","[{""postTreatmentChemicalAgentConcentrationUnit"":[""wt%""],""_id"":""65379b752e5be462fc3487b4"",""postTreatment"":""Crosslinking"",""postTreatmentChemicalAgentSmiles"":""C(CCCN)CCN"",""postTreatmentChemicalAgentConcentration"":""10""},{""postTreatmentChemicalAgentConcentrationUnit"":[""mg/L"",""mg/L""],""_id"":""65379b752e5be462fc3487b5"",""postTreatment"":""Gutter layer synthesis"",""postTreatmentChemicalAgentSmiles"":""C(=O)C1=C(C(=C(C(=C1O)C=O)O)C=O)O ; NN"",""postTreatmentChemicalAgentConcentration"":""15 ;  50""}]","[""water""]","[""Hexane""]","[""wt%""]","[]","[""wt%""]","[]","C1=CC(=CC(=C1)N)N","0.025","C1=C(C=C(C=C1C(=O)Cl)C(=O)Cl)C(=O)Cl","0.05",false,"Crossflow",10,25,28.26,"Ethanol","Dye","Rhodamine B (chloride salt)",479.02,100,"mg/L",1,"[""XPS"",""SEM"",""TEM"",""AFM""]",7,2.7,,true,false,"Accepted","[""TFN""]","[""Polyamide""]","[]","[""Polyimide(Lenzig® P84)""]","[""Pure solvent treatment"",""Thermal treatment"",""Crosslinking""]","65003a339af97755a1fa035d","2023-09-12T10:15:15.569Z","1970-01-01T00:00:02.022Z","Interlayered thin-film nanocomposite membrane with synergetic effect of COFs interlayer and GQDs incorporation for organic solvent nanofiltration","Scientific Report","backOffice","10.1016/j.memsci.2022.120930","65003a2e9af97755a1fa02ed","Shuxuan Li and Yating Yin and Shaoxiao Liu and Honghai Li and Baowei Su and Lihui Han and Xueli Gao and Congjie Gao","https://doi.org/10.1016/j.memsci.2022.120930",0,"Composite","iTFN-0.025-0.05-15-50_DMF48h","Scientific report","Interfacial Polymerization","[{""postTreatmentChemicalAgentConcentrationUnit"":[""wt%""],""_id"":""65379b752e5be462fc3487b1"",""postTreatment"":""Pure solvent treatment"",""postTreatmentChemicalAgentSmiles"":""CN(C)C=O"",""postTreatmentChemicalAgentConcentration"":""100""},{""postTreatmentChemicalAgentConcentrationUnit"":[],""_id"":""65379b752e5be462fc3487b2"",""postTreatment"":""Thermal treatment"",""postTreatmentChemicalAgentSmiles"":""N/A"",""postTreatmentChemicalAgentConcentration"":""""},{""postTreatmentChemicalAgentConcentrationUnit"":[""wt%""],""_id"":""65379b752e5be462fc3487b3"",""postTreatment"":""Crosslinking"",""postTreatmentChemicalAgentSmiles"":""C(CCCN)CCN"",""postTreatmentChemicalAgentConcentration"":""10""}]","ISA",9.99,98.8,"59",0,"C(CO)O","1","phase 1 (IFP)","af-GQD","50 mg/L",,,,,,,,,,,,,,,,,,,,,,,,,,,,,,,,,,,,,,,,,,,,,,,,,,,,,,,,,,,,,,,,,,,,,,,,,,,,,,,,,,,,
"65379b752e5be462fc3487ba","2023-10-24T10:24:53.638Z","[""Dimethylformamide (DMF)""]","[""water""]","[]","[]","20","250","[""Crosslinking"",""Gutter layer synthesis""]","[{""postTreatmentChemicalAgentConcentrationUnit"":[""wt%""],""_id"":""65379b752e5be462fc3487be"",""postTreatment"":""Crosslinking"",""postTreatmentChemicalAgentSmiles"":""C(CCCN)CCN"",""postTreatmentChemicalAgentConcentration"":""10""},{""postTreatmentChemicalAgentConcentrationUnit"":[""mg/L"",""mg/L""],""_id"":""65379b752e5be462fc3487bf"",""postTreatment"":""Gutter layer synthesis"",""postTreatmentChemicalAgentSmiles"":""C(=O)C1=C(C(=C(C(=C1O)C=O)O)C=O)O ; NN"",""postTreatmentChemicalAgentConcentration"":""15 ;  50""}]","[""water""]","[""Hexane""]","[""wt%""]","[]","[""wt%""]","[]","C1=CC(=CC(=C1)N)N","0.025","C1=C(C=C(C=C1C(=O)Cl)C(=O)Cl)C(=O)Cl","0.05",false,"Crossflow",10,25,28.26,"Ethanol","Dye","Rhodamine B (chloride salt)",479.02,100,"mg/L",1,"[""XPS"",""SEM"",""TEM"",""AFM""]",7,2.7,,true,false,"Accepted","[""TFN""]","[""Polyamide""]","[]","[""Polyimide(Lenzig® P84)""]","[""Pure solvent treatment"",""Thermal treatment"",""Crosslinking""]","65003a339af97755a1fa035d","2023-09-12T10:15:15.569Z","1970-01-01T00:00:02.022Z","Interlayered thin-film nanocomposite membrane with synergetic effect of COFs interlayer and GQDs incorporation for organic solvent nanofiltration","Scientific Report","backOffice","10.1016/j.memsci.2022.120930","65003a2e9af97755a1fa02ed","Shuxuan Li and Yating Yin and Shaoxiao Liu and Honghai Li and Baowei Su and Lihui Han and Xueli Gao and Congjie Gao","https://doi.org/10.1016/j.memsci.2022.120930",0,"Composite","iTFN-0.025-0.05-15-50_DMF72h","Scientific report","Interfacial Polymerization","[{""postTreatmentChemicalAgentConcentrationUnit"":[""wt%""],""_id"":""65379b752e5be462fc3487bb"",""postTreatment"":""Pure solvent treatment"",""postTreatmentChemicalAgentSmiles"":""CN(C)C=O"",""postTreatmentChemicalAgentConcentration"":""100""},{""postTreatmentChemicalAgentConcentrationUnit"":[],""_id"":""65379b752e5be462fc3487bc"",""postTreatment"":""Thermal treatment"",""postTreatmentChemicalAgentSmiles"":""N/A"",""postTreatmentChemicalAgentConcentration"":""""},{""postTreatmentChemicalAgentConcentrationUnit"":[""wt%""],""_id"":""65379b752e5be462fc3487bd"",""postTreatment"":""Crosslinking"",""postTreatmentChemicalAgentSmiles"":""C(CCCN)CCN"",""postTreatmentChemicalAgentConcentration"":""10""}]","ISA",10.04,99,"60",0,"C(CO)O","1","phase 1 (IFP)","af-GQD","50 mg/L",,,,,,,,,,,,,,,,,,,,,,,,,,,,,,,,,,,,,,,,,,,,,,,,,,,,,,,,,,,,,,,,,,,,,,,,,,,,,,,,,,,,
"65379b752e5be462fc3487c4","2023-10-24T10:24:53.802Z","[""Dimethylformamide (DMF)""]","[""water""]","[]","[]","20","250","[""Crosslinking"",""Gutter layer synthesis""]","[{""postTreatmentChemicalAgentConcentrationUnit"":[""wt%""],""_id"":""65379b752e5be462fc3487c8"",""postTreatment"":""Crosslinking"",""postTreatmentChemicalAgentSmiles"":""C(CCCN)CCN"",""postTreatmentChemicalAgentConcentration"":""10""},{""postTreatmentChemicalAgentConcentrationUnit"":[""mg/L"",""mg/L""],""_id"":""65379b752e5be462fc3487c9"",""postTreatment"":""Gutter layer synthesis"",""postTreatmentChemicalAgentSmiles"":""C(=O)C1=C(C(=C(C(=C1O)C=O)O)C=O)O ; NN"",""postTreatmentChemicalAgentConcentration"":""15 ;  50""}]","[""water""]","[""Hexane""]","[""wt%""]","[]","[""wt%""]","[]","C1=CC(=CC(=C1)N)N","0.025","C1=C(C=C(C=C1C(=O)Cl)C(=O)Cl)C(=O)Cl","0.05",false,"Crossflow",10,25,28.26,"Ethanol","Dye","Rhodamine B (chloride salt)",479.02,100,"mg/L",1,"[""XPS"",""SEM"",""TEM"",""AFM""]",7,2.7,,true,false,"Accepted","[""TFN""]","[""Polyamide""]","[]","[""Polyimide(Lenzig® P84)""]","[""Pure solvent treatment"",""Thermal treatment"",""Crosslinking""]","65003a339af97755a1fa035d","2023-09-12T10:15:15.569Z","1970-01-01T00:00:02.022Z","Interlayered thin-film nanocomposite membrane with synergetic effect of COFs interlayer and GQDs incorporation for organic solvent nanofiltration","Scientific Report","backOffice","10.1016/j.memsci.2022.120930","65003a2e9af97755a1fa02ed","Shuxuan Li and Yating Yin and Shaoxiao Liu and Honghai Li and Baowei Su and Lihui Han and Xueli Gao and Congjie Gao","https://doi.org/10.1016/j.memsci.2022.120930",0,"Composite","iTFN-0.025-0.05-15-50_DMF120h","Scientific report","Interfacial Polymerization","[{""postTreatmentChemicalAgentConcentrationUnit"":[""wt%""],""_id"":""65379b752e5be462fc3487c5"",""postTreatment"":""Pure solvent treatment"",""postTreatmentChemicalAgentSmiles"":""CN(C)C=O"",""postTreatmentChemicalAgentConcentration"":""100""},{""postTreatmentChemicalAgentConcentrationUnit"":[],""_id"":""65379b752e5be462fc3487c6"",""postTreatment"":""Thermal treatment"",""postTreatmentChemicalAgentSmiles"":""N/A"",""postTreatmentChemicalAgentConcentration"":""""},{""postTreatmentChemicalAgentConcentrationUnit"":[""wt%""],""_id"":""65379b752e5be462fc3487c7"",""postTreatment"":""Crosslinking"",""postTreatmentChemicalAgentSmiles"":""C(CCCN)CCN"",""postTreatmentChemicalAgentConcentration"":""10""}]","ISA",10.45,99,"61",0,"C(CO)O","1","phase 1 (IFP)","af-GQD","50 mg/L",,,,,,,,,,,,,,,,,,,,,,,,,,,,,,,,,,,,,,,,,,,,,,,,,,,,,,,,,,,,,,,,,,,,,,,,,,,,,,,,,,,,
"65379b752e5be462fc3487ce","2023-10-24T10:24:53.957Z","[""Dimethylformamide (DMF)""]","[""water""]","[]","[]","20","250","[""Crosslinking"",""Gutter layer synthesis""]","[{""postTreatmentChemicalAgentConcentrationUnit"":[""wt%""],""_id"":""65379b752e5be462fc3487d2"",""postTreatment"":""Crosslinking"",""postTreatmentChemicalAgentSmiles"":""C(CCCN)CCN"",""postTreatmentChemicalAgentConcentration"":""10""},{""postTreatmentChemicalAgentConcentrationUnit"":[""mg/L"",""mg/L""],""_id"":""65379b752e5be462fc3487d3"",""postTreatment"":""Gutter layer synthesis"",""postTreatmentChemicalAgentSmiles"":""C(=O)C1=C(C(=C(C(=C1O)C=O)O)C=O)O ; NN"",""postTreatmentChemicalAgentConcentration"":""15 ;  50""}]","[""water""]","[""Hexane""]","[""wt%""]","[]","[""wt%""]","[]","C1=CC(=CC(=C1)N)N","0.025","C1=C(C=C(C=C1C(=O)Cl)C(=O)Cl)C(=O)Cl","0.05",false,"Crossflow",10,25,28.26,"Ethanol","Dye","Rhodamine B (chloride salt)",479.02,100,"mg/L",1,"[""XPS"",""SEM"",""TEM"",""AFM""]",7,2.7,,true,false,"Accepted","[""TFN""]","[""Polyamide""]","[]","[""Polyimide(Lenzig® P84)""]","[""Pure solvent treatment"",""Thermal treatment"",""Crosslinking""]","65003a339af97755a1fa035d","2023-09-12T10:15:15.569Z","1970-01-01T00:00:02.022Z","Interlayered thin-film nanocomposite membrane with synergetic effect of COFs interlayer and GQDs incorporation for organic solvent nanofiltration","Scientific Report","backOffice","10.1016/j.memsci.2022.120930","65003a2e9af97755a1fa02ed","Shuxuan Li and Yating Yin and Shaoxiao Liu and Honghai Li and Baowei Su and Lihui Han and Xueli Gao and Congjie Gao","https://doi.org/10.1016/j.memsci.2022.120930",0,"Composite","iTFN-0.025-0.05-15-50_DMF168h","Scientific report","Interfacial Polymerization","[{""postTreatmentChemicalAgentConcentrationUnit"":[""wt%""],""_id"":""65379b752e5be462fc3487cf"",""postTreatment"":""Pure solvent treatment"",""postTreatmentChemicalAgentSmiles"":""CN(C)C=O"",""postTreatmentChemicalAgentConcentration"":""100""},{""postTreatmentChemicalAgentConcentrationUnit"":[],""_id"":""65379b752e5be462fc3487d0"",""postTreatment"":""Thermal treatment"",""postTreatmentChemicalAgentSmiles"":""N/A"",""postTreatmentChemicalAgentConcentration"":""""},{""postTreatmentChemicalAgentConcentrationUnit"":[""wt%""],""_id"":""65379b752e5be462fc3487d1"",""postTreatment"":""Crosslinking"",""postTreatmentChemicalAgentSmiles"":""C(CCCN)CCN"",""postTreatmentChemicalAgentConcentration"":""10""}]","ISA",11.08,98.7,"62",0,"C(CO)O","1","phase 1 (IFP)","af-GQD","50 mg/L",,,,,,,,,,,,,,,,,,,,,,,,,,,,,,,,,,,,,,,,,,,,,,,,,,,,,,,,,,,,,,,,,,,,,,,,,,,,,,,,,,,,
"65379b762e5be462fc3487d8","2023-10-24T10:24:54.118Z","[""Dimethylformamide (DMF)""]","[""water""]","[]","[]","20","250","[""Crosslinking"",""Gutter layer synthesis""]","[{""postTreatmentChemicalAgentConcentrationUnit"":[""wt%""],""_id"":""65379b762e5be462fc3487dc"",""postTreatment"":""Crosslinking"",""postTreatmentChemicalAgentSmiles"":""C(CCCN)CCN"",""postTreatmentChemicalAgentConcentration"":""10""},{""postTreatmentChemicalAgentConcentrationUnit"":[""mg/L"",""mg/L""],""_id"":""65379b762e5be462fc3487dd"",""postTreatment"":""Gutter layer synthesis"",""postTreatmentChemicalAgentSmiles"":""C(=O)C1=C(C(=C(C(=C1O)C=O)O)C=O)O ; NN"",""postTreatmentChemicalAgentConcentration"":""15 ;  50""}]","[""water""]","[""Hexane""]","[""wt%""]","[]","[""wt%""]","[]","C1=CC(=CC(=C1)N)N","0.025","C1=C(C=C(C=C1C(=O)Cl)C(=O)Cl)C(=O)Cl","0.05",false,"Crossflow",10,25,28.26,"Ethanol","Dye","Rhodamine B (chloride salt)",479.02,100,"mg/L",1,"[""XPS"",""SEM"",""TEM"",""AFM""]",7,2.7,,true,false,"Accepted","[""TFN""]","[""Polyamide""]","[]","[""Polyimide(Lenzig® P84)""]","[""Pure solvent treatment"",""Thermal treatment"",""Crosslinking""]","65003a339af97755a1fa035d","2023-09-12T10:15:15.569Z","1970-01-01T00:00:02.022Z","Interlayered thin-film nanocomposite membrane with synergetic effect of COFs interlayer and GQDs incorporation for organic solvent nanofiltration","Scientific Report","backOffice","10.1016/j.memsci.2022.120930","65003a2e9af97755a1fa02ed","Shuxuan Li and Yating Yin and Shaoxiao Liu and Honghai Li and Baowei Su and Lihui Han and Xueli Gao and Congjie Gao","https://doi.org/10.1016/j.memsci.2022.120930",0,"Composite","iTFN-0.025-0.05-15-50_DMF216h","Scientific report","Interfacial Polymerization","[{""postTreatmentChemicalAgentConcentrationUnit"":[""wt%""],""_id"":""65379b762e5be462fc3487d9"",""postTreatment"":""Pure solvent treatment"",""postTreatmentChemicalAgentSmiles"":""CN(C)C=O"",""postTreatmentChemicalAgentConcentration"":""100""},{""postTreatmentChemicalAgentConcentrationUnit"":[],""_id"":""65379b762e5be462fc3487da"",""postTreatment"":""Thermal treatment"",""postTreatmentChemicalAgentSmiles"":""N/A"",""postTreatmentChemicalAgentConcentration"":""""},{""postTreatmentChemicalAgentConcentrationUnit"":[""wt%""],""_id"":""65379b762e5be462fc3487db"",""postTreatment"":""Crosslinking"",""postTreatmentChemicalAgentSmiles"":""C(CCCN)CCN"",""postTreatmentChemicalAgentConcentration"":""10""}]","ISA",11.37,98.6,"63",0,"C(CO)O","1","phase 1 (IFP)","af-GQD","50 mg/L",,,,,,,,,,,,,,,,,,,,,,,,,,,,,,,,,,,,,,,,,,,,,,,,,,,,,,,,,,,,,,,,,,,,,,,,,,,,,,,,,,,,
"65379b762e5be462fc3487e2","2023-10-24T10:24:54.283Z","[""Dimethylformamide (DMF)""]","[""water""]","[]","[]","20","250","[""Crosslinking"",""Gutter layer synthesis""]","[{""postTreatmentChemicalAgentConcentrationUnit"":[""wt%""],""_id"":""65379b762e5be462fc3487e6"",""postTreatment"":""Crosslinking"",""postTreatmentChemicalAgentSmiles"":""C(CCCN)CCN"",""postTreatmentChemicalAgentConcentration"":""10""},{""postTreatmentChemicalAgentConcentrationUnit"":[""mg/L"",""mg/L""],""_id"":""65379b762e5be462fc3487e7"",""postTreatment"":""Gutter layer synthesis"",""postTreatmentChemicalAgentSmiles"":""C(=O)C1=C(C(=C(C(=C1O)C=O)O)C=O)O ; NN"",""postTreatmentChemicalAgentConcentration"":""15 ;  50""}]","[""water""]","[""Hexane""]","[""wt%""]","[]","[""wt%""]","[]","C1=CC(=CC(=C1)N)N","0.025","C1=C(C=C(C=C1C(=O)Cl)C(=O)Cl)C(=O)Cl","0.05",false,"Crossflow",10,25,28.26,"Ethanol","Dye","Rhodamine B (chloride salt)",479.02,100,"mg/L",1,"[""XPS"",""SEM"",""TEM"",""AFM""]",7,2.7,,true,false,"Accepted","[""TFN""]","[""Polyamide""]","[]","[""Polyimide(Lenzig® P84)""]","[""Pure solvent treatment"",""Thermal treatment"",""Crosslinking""]","65003a339af97755a1fa035d","2023-09-12T10:15:15.569Z","1970-01-01T00:00:02.022Z","Interlayered thin-film nanocomposite membrane with synergetic effect of COFs interlayer and GQDs incorporation for organic solvent nanofiltration","Scientific Report","backOffice","10.1016/j.memsci.2022.120930","65003a2e9af97755a1fa02ed","Shuxuan Li and Yating Yin and Shaoxiao Liu and Honghai Li and Baowei Su and Lihui Han and Xueli Gao and Congjie Gao","https://doi.org/10.1016/j.memsci.2022.120930",0,"Composite","iTFN-0.025-0.05-15-50_DMF288h","Scientific report","Interfacial Polymerization","[{""postTreatmentChemicalAgentConcentrationUnit"":[""wt%""],""_id"":""65379b762e5be462fc3487e3"",""postTreatment"":""Pure solvent treatment"",""postTreatmentChemicalAgentSmiles"":""CN(C)C=O"",""postTreatmentChemicalAgentConcentration"":""100""},{""postTreatmentChemicalAgentConcentrationUnit"":[],""_id"":""65379b762e5be462fc3487e4"",""postTreatment"":""Thermal treatment"",""postTreatmentChemicalAgentSmiles"":""N/A"",""postTreatmentChemicalAgentConcentration"":""""},{""postTreatmentChemicalAgentConcentrationUnit"":[""wt%""],""_id"":""65379b762e5be462fc3487e5"",""postTreatment"":""Crosslinking"",""postTreatmentChemicalAgentSmiles"":""C(CCCN)CCN"",""postTreatmentChemicalAgentConcentration"":""10""}]","ISA",12.09,98.4,"64",0,"C(CO)O","1","phase 1 (IFP)","af-GQD","50 mg/L",,,,,,,,,,,,,,,,,,,,,,,,,,,,,,,,,,,,,,,,,,,,,,,,,,,,,,,,,,,,,,,,,,,,,,,,,,,,,,,,,,,,
"65379b762e5be462fc3487ec","2023-10-24T10:24:54.484Z","[""Dimethylformamide (DMF)""]","[""water""]","[]","[]","20","250","[""Crosslinking"",""Gutter layer synthesis""]","[{""postTreatmentChemicalAgentConcentrationUnit"":[""wt%""],""_id"":""65379b762e5be462fc3487f0"",""postTreatment"":""Crosslinking"",""postTreatmentChemicalAgentSmiles"":""C(CCCN)CCN"",""postTreatmentChemicalAgentConcentration"":""10""},{""postTreatmentChemicalAgentConcentrationUnit"":[""mg/L"",""mg/L""],""_id"":""65379b762e5be462fc3487f1"",""postTreatment"":""Gutter layer synthesis"",""postTreatmentChemicalAgentSmiles"":""C(=O)C1=C(C(=C(C(=C1O)C=O)O)C=O)O ; NN"",""postTreatmentChemicalAgentConcentration"":""15 ;  50""}]","[""water""]","[""Hexane""]","[""wt%""]","[]","[""wt%""]","[]","C1=CC(=CC(=C1)N)N","0.025","C1=C(C=C(C=C1C(=O)Cl)C(=O)Cl)C(=O)Cl","0.05",false,"Crossflow",10,25,28.26,"Ethanol","Dye","Rhodamine B (chloride salt)",479.02,100,"mg/L",1,"[""XPS"",""SEM"",""TEM"",""AFM""]",7,2.7,,true,false,"Accepted","[""TFN""]","[""Polyamide""]","[]","[""Polyimide(Lenzig® P84)""]","[""Pure solvent treatment"",""Thermal treatment"",""Crosslinking""]","65003a339af97755a1fa035d","2023-09-12T10:15:15.569Z","1970-01-01T00:00:02.022Z","Interlayered thin-film nanocomposite membrane with synergetic effect of COFs interlayer and GQDs incorporation for organic solvent nanofiltration","Scientific Report","backOffice","10.1016/j.memsci.2022.120930","65003a2e9af97755a1fa02ed","Shuxuan Li and Yating Yin and Shaoxiao Liu and Honghai Li and Baowei Su and Lihui Han and Xueli Gao and Congjie Gao","https://doi.org/10.1016/j.memsci.2022.120930",0,"Composite","iTFN-0.025-0.05-15-50_DMF_360h","Scientific report","Interfacial Polymerization","[{""postTreatmentChemicalAgentConcentrationUnit"":[""wt%""],""_id"":""65379b762e5be462fc3487ed"",""postTreatment"":""Pure solvent treatment"",""postTreatmentChemicalAgentSmiles"":""CN(C)C=O"",""postTreatmentChemicalAgentConcentration"":""100""},{""postTreatmentChemicalAgentConcentrationUnit"":[],""_id"":""65379b762e5be462fc3487ee"",""postTreatment"":""Thermal treatment"",""postTreatmentChemicalAgentSmiles"":""N/A"",""postTreatmentChemicalAgentConcentration"":""""},{""postTreatmentChemicalAgentConcentrationUnit"":[""wt%""],""_id"":""65379b762e5be462fc3487ef"",""postTreatment"":""Crosslinking"",""postTreatmentChemicalAgentSmiles"":""C(CCCN)CCN"",""postTreatmentChemicalAgentConcentration"":""10""}]","ISA",13.13,98,"65",0,"C(CO)O","1","phase 1 (IFP)","af-GQD","50 mg/L",,,,,,,,,,,,,,,,,,,,,,,,,,,,,,,,,,,,,,,,,,,,,,,,,,,,,,,,,,,,,,,,,,,,,,,,,,,,,,,,,,,,
"65379b762e5be462fc3487f6","2023-10-24T10:24:54.630Z","[""Dimethylformamide (DMF)""]","[""water""]","[]","[]","20","250","[""Crosslinking"",""Gutter layer synthesis""]","[{""postTreatmentChemicalAgentConcentrationUnit"":[""wt%""],""_id"":""65379b762e5be462fc3487fa"",""postTreatment"":""Crosslinking"",""postTreatmentChemicalAgentSmiles"":""C(CCCN)CCN"",""postTreatmentChemicalAgentConcentration"":""10""},{""postTreatmentChemicalAgentConcentrationUnit"":[""mg/L"",""mg/L""],""_id"":""65379b762e5be462fc3487fb"",""postTreatment"":""Gutter layer synthesis"",""postTreatmentChemicalAgentSmiles"":""C(=O)C1=C(C(=C(C(=C1O)C=O)O)C=O)O ; NN"",""postTreatmentChemicalAgentConcentration"":""15 ;  50""}]","[""water""]","[""Hexane""]","[""wt%""]","[]","[""wt%""]","[]","C1=CC(=CC(=C1)N)N","0.025","C1=C(C=C(C=C1C(=O)Cl)C(=O)Cl)C(=O)Cl","0.05",false,"Crossflow",10,25,28.26,"Ethanol","Dye","Rhodamine B (chloride salt)",479.02,100,"mg/L",1,"[""XPS"",""SEM"",""TEM"",""AFM""]",7,2.7,,true,false,"Accepted","[""TFN""]","[""Polyamide""]","[]","[""Polyimide(Lenzig® P84)""]","[""Pure solvent treatment"",""Thermal treatment"",""Crosslinking""]","65003a339af97755a1fa035d","2023-09-12T10:15:15.569Z","1970-01-01T00:00:02.022Z","Interlayered thin-film nanocomposite membrane with synergetic effect of COFs interlayer and GQDs incorporation for organic solvent nanofiltration","Scientific Report","backOffice","10.1016/j.memsci.2022.120930","65003a2e9af97755a1fa02ed","Shuxuan Li and Yating Yin and Shaoxiao Liu and Honghai Li and Baowei Su and Lihui Han and Xueli Gao and Congjie Gao","https://doi.org/10.1016/j.memsci.2022.120930",0,"Composite","iTFN-0.025-0.05-15-50_DMF_480h","Scientific report","Interfacial Polymerization","[{""postTreatmentChemicalAgentConcentrationUnit"":[""wt%""],""_id"":""65379b762e5be462fc3487f7"",""postTreatment"":""Pure solvent treatment"",""postTreatmentChemicalAgentSmiles"":""CN(C)C=O"",""postTreatmentChemicalAgentConcentration"":""100""},{""postTreatmentChemicalAgentConcentrationUnit"":[],""_id"":""65379b762e5be462fc3487f8"",""postTreatment"":""Thermal treatment"",""postTreatmentChemicalAgentSmiles"":""N/A"",""postTreatmentChemicalAgentConcentration"":""""},{""postTreatmentChemicalAgentConcentrationUnit"":[""wt%""],""_id"":""65379b762e5be462fc3487f9"",""postTreatment"":""Crosslinking"",""postTreatmentChemicalAgentSmiles"":""C(CCCN)CCN"",""postTreatmentChemicalAgentConcentration"":""10""}]","ISA",14.36,96.9,"66",0,"C(CO)O","1","phase 1 (IFP)","af-GQD","50 mg/L",,,,,,,,,,,,,,,,,,,,,,,,,,,,,,,,,,,,,,,,,,,,,,,,,,,,,,,,,,,,,,,,,,,,,,,,,,,,,,,,,,,,
"65379b762e5be462fc348800","2023-10-24T10:24:54.790Z","[""Dimethylformamide (DMF)""]","[""water""]","[]","[]","20","250","[""Crosslinking"",""Gutter layer synthesis""]","[{""postTreatmentChemicalAgentConcentrationUnit"":[""wt%""],""_id"":""65379b762e5be462fc348804"",""postTreatment"":""Crosslinking"",""postTreatmentChemicalAgentSmiles"":""C(CCCN)CCN"",""postTreatmentChemicalAgentConcentration"":""10""},{""postTreatmentChemicalAgentConcentrationUnit"":[""mg/L"",""mg/L""],""_id"":""65379b762e5be462fc348805"",""postTreatment"":""Gutter layer synthesis"",""postTreatmentChemicalAgentSmiles"":""C(=O)C1=C(C(=C(C(=C1O)C=O)O)C=O)O ; NN"",""postTreatmentChemicalAgentConcentration"":""15 ;  50""}]","[""water""]","[""Hexane""]","[""wt%""]","[]","[""wt%""]","[]","C1=CC(=CC(=C1)N)N","0.025","C1=C(C=C(C=C1C(=O)Cl)C(=O)Cl)C(=O)Cl","0.05",false,"Crossflow",5,25,28.26,"Dimethylformamide (DMF)","Dye","Rose Bengal (disodium salt)",1017.64,100,"mg/L",1,"[""XPS"",""SEM"",""TEM"",""AFM""]",7,2.7,,true,false,"Accepted","[""TFN""]","[""Polyamide""]","[]","[""Polyimide(Lenzig® P84)""]","[""Pure solvent treatment"",""Thermal treatment"",""Crosslinking""]","65003a339af97755a1fa035d","2023-09-12T10:15:15.569Z","1970-01-01T00:00:02.022Z","Interlayered thin-film nanocomposite membrane with synergetic effect of COFs interlayer and GQDs incorporation for organic solvent nanofiltration","Scientific Report","backOffice","10.1016/j.memsci.2022.120930","65003a2e9af97755a1fa02ed","Shuxuan Li and Yating Yin and Shaoxiao Liu and Honghai Li and Baowei Su and Lihui Han and Xueli Gao and Congjie Gao","https://doi.org/10.1016/j.memsci.2022.120930",0,"Composite","iTFN-0.025-0.05-15-50_DMF_360h_filtration","Scientific report","Interfacial Polymerization","[{""postTreatmentChemicalAgentConcentrationUnit"":[""wt%""],""_id"":""65379b762e5be462fc348801"",""postTreatment"":""Pure solvent treatment"",""postTreatmentChemicalAgentSmiles"":""CN(C)C=O"",""postTreatmentChemicalAgentConcentration"":""100""},{""postTreatmentChemicalAgentConcentrationUnit"":[],""_id"":""65379b762e5be462fc348802"",""postTreatment"":""Thermal treatment"",""postTreatmentChemicalAgentSmiles"":""N/A"",""postTreatmentChemicalAgentConcentration"":""""},{""postTreatmentChemicalAgentConcentrationUnit"":[""wt%""],""_id"":""65379b762e5be462fc348803"",""postTreatment"":""Crosslinking"",""postTreatmentChemicalAgentSmiles"":""C(CCCN)CCN"",""postTreatmentChemicalAgentConcentration"":""10""}]","ISA",14.5,99,"67",0,"C(CO)O","1","phase 1 (IFP)","af-GQD","50 mg/L",,,,,,,,,,,,,,,,,,,,,,,,,,,,,,,,,,,,,,,,,,,,,,,,,,,,,,,,,,,,,,,,,,,,,,,,,,,,,,,,,,,,
"65379b762e5be462fc348808","2023-10-24T10:24:54.980Z","[]","[]","[]","[]",,,"[""Pure solvent treatment""]","[{""postTreatmentChemicalAgentConcentrationUnit"":[""wt%""],""_id"":""65379b762e5be462fc34880a"",""postTreatment"":""Pure solvent treatment"",""postTreatmentChemicalAgentSmiles"":""CCO"",""postTreatmentChemicalAgentConcentration"":""100""}]","[]","[]","[]","[]","[]","[]",,,,,false,"Dead-end",0.7,25,14.5,"water","Dye","Congo red (disodium salt)",696.66,10000,"µg/L",1,"[""FTIR""]",,,1.5,true,false,"Accepted","[""TFC""]","[""Graphene oxide""]","[]","[""Polyamide""]","[""None""]","65003a3c9af97755a1fa0520","2023-09-12T10:15:24.362Z","2022-01-01T00:00:00.000Z","Ultrafast aquaporin-like multi-functionalized holey graphene membrane with tripartite nanochannels for organic solvent nanofiltration","Scientific Report","backOffice","10.1016/j.cej.2022.138033","65003a2e9af97755a1fa02ed","Hanaa M. Hegab and Mariam Ouda and Parashuram Kallem and Cyril Aubry and Yazan Ibrahim and Fawzi Banat and Shadi W. Hasan","https://doi.org/10.1016/j.cej.2022.138033",0,"Composite","GO","Scientific report","Vacuum filtration","[{""postTreatmentChemicalAgentConcentrationUnit"":[],""_id"":""65379b762e5be462fc348809"",""postTreatment"":""None"",""postTreatmentChemicalAgentSmiles"":""N/A"",""postTreatmentChemicalAgentConcentration"":""""}]","Commercial",,96.2,"68",0,,,,,,18.8,,,,,,,,,,,,,,,,,,,,,,,,,,,,,,,,,,,,,,,,,,,,,,,,,,,,,,,,,,,,,,,,,,,,,,,,,,,,,,,,,,,
