Repository: BAMresearch/onf-database

This repository belongs to the the publication "Revealing structure-property-performance relationships of organic solvent nanofiltration membranes using a FAIR, open-access database" published in ADD JOURNAL (DOI). 
It uses a dataset derived from The Open Membrane Database (https://openmembranedatabase.org/). The access date was April 8th 2025. The original dataset is in the repository as OMD_SRNF_2025-04-08.csv file.

The main researchers involved in the study are Sarah Glass (ORCID: 0000-0002-0625-0057), Petra Merten (no ORCID available), Torsten Brinkmann (ORCID: 0000-0002-5114-6259) and Volkan Filiz (ORCID: 0000-0003-0239-8641). 

The repository contains 5 Python files:

File: OMD_SRNF_2025-04-08.csv (part 5 of 184)
"65379b772e5be462fc34880d","2023-10-24T10:24:55.169Z","[]","[]","[]","[]",,,"[""Pure solvent treatment""]","[{""postTreatmentChemicalAgentConcentrationUnit"":[""wt%""],""_id"":""65379b772e5be462fc34880f"",""postTreatment"":""Pure solvent treatment"",""postTreatmentChemicalAgentSmiles"":""CCO"",""postTreatmentChemicalAgentConcentration"":""100""}]","[]","[]","[]","[]","[]","[]",,,,,false,"Dead-end",0.7,25,14.5,"water","Dye","Rhodamine B (chloride salt)",479.02,10000,"µg/L",1,"[""FTIR""]",,,1.5,true,false,"Accepted","[""TFC""]","[""Graphene oxide""]","[]","[""Polyamide""]","[""None""]","65003a3c9af97755a1fa0520","2023-09-12T10:15:24.362Z","2022-01-01T00:00:00.000Z","Ultrafast aquaporin-like multi-functionalized holey graphene membrane with tripartite nanochannels for organic solvent nanofiltration","Scientific Report","backOffice","10.1016/j.cej.2022.138033","65003a2e9af97755a1fa02ed","Hanaa M. Hegab and Mariam Ouda and Parashuram Kallem and Cyril Aubry and Yazan Ibrahim and Fawzi Banat and Shadi W. Hasan","https://doi.org/10.1016/j.cej.2022.138033",0,"Composite","GO","Scientific report","Vacuum filtration","[{""postTreatmentChemicalAgentConcentrationUnit"":[],""_id"":""65379b772e5be462fc34880e"",""postTreatment"":""None"",""postTreatmentChemicalAgentSmiles"":""N/A"",""postTreatmentChemicalAgentConcentration"":""""}]","Commercial",,91.4,"69",0,,,,,,18.8,,,,,,,,,,,,,,,,,,,,,,,,,,,,,,,,,,,,,,,,,,,,,,,,,,,,,,,,,,,,,,,,,,,,,,,,,,,,,,,,,,,
"65379b772e5be462fc348812","2023-10-24T10:24:55.339Z","[]","[]","[]","[]",,,"[""Pure solvent treatment""]","[{""postTreatmentChemicalAgentConcentrationUnit"":[""wt%""],""_id"":""65379b772e5be462fc348814"",""postTreatment"":""Pure solvent treatment"",""postTreatmentChemicalAgentSmiles"":""CCO"",""postTreatmentChemicalAgentConcentration"":""100""}]","[]","[]","[]","[]","[]","[]",,,,,false,"Dead-end",0.7,25,14.5,"water","Dye","Congo red (disodium salt)",696.66,10000,"µg/L",1,"[""FTIR"",""SEM"",null]",253,,46,true,false,"Accepted","[""TFC""]","[""Nanoporous graphene""]","[]","[""Polyamide""]","[""None""]","65003a3c9af97755a1fa0520","2023-09-12T10:15:24.362Z","2022-01-01T00:00:00.000Z","Ultrafast aquaporin-like multi-functionalized holey graphene membrane with tripartite nanochannels for organic solvent nanofiltration","Scientific Report","backOffice","10.1016/j.cej.2022.138033","65003a2e9af97755a1fa02ed","Hanaa M. Hegab and Mariam Ouda and Parashuram Kallem and Cyril Aubry and Yazan Ibrahim and Fawzi Banat and Shadi W. Hasan","https://doi.org/10.1016/j.cej.2022.138033",0,"Composite","HG","Scientific report","Vacuum filtration","[{""postTreatmentChemicalAgentConcentrationUnit"":[],""_id"":""65379b772e5be462fc348813"",""postTreatment"":""None"",""postTreatmentChemicalAgentSmiles"":""N/A"",""postTreatmentChemicalAgentConcentration"":""""}]","Commercial",,91.2,"70",0,,,,,,37.1,,,,,,,,,,,,,,,,,,,,,,,,,,,,,,,,,,,,,,,,,,,,,,,,,,,,,,,,,,,,,,,,,,,,,,,,,,,,,,,,,,,
"65379b772e5be462fc348817","2023-10-24T10:24:55.503Z","[]","[]","[]","[]",,,"[""Pure solvent treatment""]","[{""postTreatmentChemicalAgentConcentrationUnit"":[""wt%""],""_id"":""65379b772e5be462fc348819"",""postTreatment"":""Pure solvent treatment"",""postTreatmentChemicalAgentSmiles"":""CCO"",""postTreatmentChemicalAgentConcentration"":""100""}]","[]","[]","[]","[]","[]","[]",,,,,false,"Dead-end",0.7,25,14.5,"water","Dye","Rhodamine B (chloride salt)",479.02,10000,"µg/L",1,"[""FTIR"",""SEM"",null]",253,,46,true,false,"Accepted","[""TFC""]","[""Nanoporous graphene""]","[]","[""Polyamide""]","[""None""]","65003a3c9af97755a1fa0520","2023-09-12T10:15:24.362Z","2022-01-01T00:00:00.000Z","Ultrafast aquaporin-like multi-functionalized holey graphene membrane with tripartite nanochannels for organic solvent nanofiltration","Scientific Report","backOffice","10.1016/j.cej.2022.138033","65003a2e9af97755a1fa02ed","Hanaa M. Hegab and Mariam Ouda and Parashuram Kallem and Cyril Aubry and Yazan Ibrahim and Fawzi Banat and Shadi W. Hasan","https://doi.org/10.1016/j.cej.2022.138033",0,"Composite","HG","Scientific report","Vacuum filtration","[{""postTreatmentChemicalAgentConcentrationUnit"":[],""_id"":""65379b772e5be462fc348818"",""postTreatment"":""None"",""postTreatmentChemicalAgentSmiles"":""N/A"",""postTreatmentChemicalAgentConcentration"":""""}]","Commercial",,82.7,"71",0,,,,,,37.1,,,,,,,,,,,,,,,,,,,,,,,,,,,,,,,,,,,,,,,,,,,,,,,,,,,,,,,,,,,,,,,,,,,,,,,,,,,,,,,,,,,
"65379b772e5be462fc34881c","2023-10-24T10:24:55.682Z","[]","[]","[]","[]",,,"[""Pure solvent treatment""]","[{""postTreatmentChemicalAgentConcentrationUnit"":[""wt%""],""_id"":""65379b772e5be462fc34881e"",""postTreatment"":""Pure solvent treatment"",""postTreatmentChemicalAgentSmiles"":""CCO"",""postTreatmentChemicalAgentConcentration"":""100""}]","[]","[]","[]","[]","[]","[]",,,,,false,"Dead-end",0.7,25,14.5,"water","Dye","Congo red (disodium salt)",696.66,10000,"µg/L",1,"[""FTIR"",""SEM"",null]",,,,true,false,"Accepted","[""TFC""]","[""Nanoporous graphene""]","[]","[""Polyamide""]","[""Surface treatment""]","65003a3c9af97755a1fa0520","2023-09-12T10:15:24.362Z","2022-01-01T00:00:00.000Z","Ultrafast aquaporin-like multi-functionalized holey graphene membrane with tripartite nanochannels for organic solvent nanofiltration","Scientific Report","backOffice","10.1016/j.cej.2022.138033","65003a2e9af97755a1fa02ed","Hanaa M. Hegab and Mariam Ouda and Parashuram Kallem and Cyril Aubry and Yazan Ibrahim and Fawzi Banat and Shadi W. Hasan","https://doi.org/10.1016/j.cej.2022.138033",0,"Composite","HG-M1Si","Scientific report","Vacuum filtration","[{""postTreatmentChemicalAgentConcentrationUnit"":[""wt%"",""wt%""],""_id"":""65379b772e5be462fc34881d"",""postTreatment"":""Surface treatment"",""postTreatmentChemicalAgentSmiles"":""CCO[Si](CCCN)(OCC)OCC ; CO[Si](CCCS)(OC)OC"",""postTreatmentChemicalAgentConcentration"":""100 ;  100""}]","Commercial",,63.1,"72",0,,,,,,241,,,,,,,,,,,,,,,,,,,,,,,,,,,,,,,,,,,,,,,,,,,,,,,,,,,,,,,,,,,,,,,,,,,,,,,,,,,,,,,,,,,
"65379b772e5be462fc348821","2023-10-24T10:24:55.877Z","[]","[]","[]","[]",,,"[""Pure solvent treatment""]","[{""postTreatmentChemicalAgentConcentrationUnit"":[""wt%""],""_id"":""65379b772e5be462fc348823"",""postTreatment"":""Pure solvent treatment"",""postTreatmentChemicalAgentSmiles"":""CCO"",""postTreatmentChemicalAgentConcentration"":""100""}]","[]","[]","[]","[]","[]","[]",,,,,false,"Dead-end",0.7,25,14.5,"water","Dye","Rhodamine B (chloride salt)",479.02,10000,"µg/L",1,"[""FTIR"",""SEM"",null]",,,,true,false,"Accepted","[""TFC""]","[""Nanoporous graphene""]","[]","[""Polyamide""]","[""Surface treatment""]","65003a3c9af97755a1fa0520","2023-09-12T10:15:24.362Z","2022-01-01T00:00:00.000Z","Ultrafast aquaporin-like multi-functionalized holey graphene membrane with tripartite nanochannels for organic solvent nanofiltration","Scientific Report","backOffice","10.1016/j.cej.2022.138033","65003a2e9af97755a1fa02ed","Hanaa M. Hegab and Mariam Ouda and Parashuram Kallem and Cyril Aubry and Yazan Ibrahim and Fawzi Banat and Shadi W. Hasan","https://doi.org/10.1016/j.cej.2022.138033",0,"Composite","HG-M1Si","Scientific report","Vacuum filtration","[{""postTreatmentChemicalAgentConcentrationUnit"":[""wt%"",""wt%""],""_id"":""65379b772e5be462fc348822"",""postTreatment"":""Surface treatment"",""postTreatmentChemicalAgentSmiles"":""CCO[Si](CCCN)(OCC)OCC ; CO[Si](CCCS)(OC)OC"",""postTreatmentChemicalAgentConcentration"":""100 ;  100""}]","Commercial",,45.7,"73",0,,,,,,241,,,,,,,,,,,,,,,,,,,,,,,,,,,,,,,,,,,,,,,,,,,,,,,,,,,,,,,,,,,,,,,,,,,,,,,,,,,,,,,,,,,
"65379b782e5be462fc348826","2023-10-24T10:24:56.015Z","[]","[]","[]","[]",,,"[""Pure solvent treatment""]","[{""postTreatmentChemicalAgentConcentrationUnit"":[""wt%""],""_id"":""65379b782e5be462fc348828"",""postTreatment"":""Pure solvent treatment"",""postTreatmentChemicalAgentSmiles"":""CCO"",""postTreatmentChemicalAgentConcentration"":""100""}]","[]","[]","[]","[]","[]","[]",,,,,false,"Dead-end",0.7,25,14.5,"water","Dye","Congo red (disodium salt)",696.66,10000,"µg/L",1,"[""FTIR"",""SEM"",null]",326,,10.3,true,false,"Accepted","[""TFC""]","[""Nanoporous graphene""]","[]","[""Polyamide""]","[""Surface treatment""]","65003a3c9af97755a1fa0520","2023-09-12T10:15:24.362Z","2022-01-01T00:00:00.000Z","Ultrafast aquaporin-like multi-functionalized holey graphene membrane with tripartite nanochannels for organic solvent nanofiltration","Scientific Report","backOffice","10.1016/j.cej.2022.138033","65003a2e9af97755a1fa02ed","Hanaa M. Hegab and Mariam Ouda and Parashuram Kallem and Cyril Aubry and Yazan Ibrahim and Fawzi Banat and Shadi W. Hasan","https://doi.org/10.1016/j.cej.2022.138033",0,"Composite","HG-M1Si-T","Scientific report","Vacuum filtration","[{""postTreatmentChemicalAgentConcentrationUnit"":[""wt%"",""wt%"",""mol/L""],""_id"":""65379b782e5be462fc348827"",""postTreatment"":""Surface treatment"",""postTreatmentChemicalAgentSmiles"":""CCO[Si](CCCN)(OCC)OCC ; CO[Si](CCCS)(OC)OC ; [OH-].[Na+]"",""postTreatmentChemicalAgentConcentration"":""100 ;  100 ;  0,01""}]","Commercial",,98.8,"74",0,,,,,,224.8,,,,,,,,,,,,,,,,,,,,,,,,,,,,,,,,,,,,,,,,,,,,,,,,,,,,,,,,,,,,,,,,,,,,,,,,,,,,,,,,,,,
"65379b782e5be462fc34882b","2023-10-24T10:24:56.173Z","[]","[]","[]","[]",,,"[""Pure solvent treatment""]","[{""postTreatmentChemicalAgentConcentrationUnit"":[""wt%""],""_id"":""65379b782e5be462fc34882d"",""postTreatment"":""Pure solvent treatment"",""postTreatmentChemicalAgentSmiles"":""CCO"",""postTreatmentChemicalAgentConcentration"":""100""}]","[]","[]","[]","[]","[]","[]",,,,,false,"Dead-end",0.7,25,14.5,"water","Dye","Rhodamine B (chloride salt)",479.02,10000,"µg/L",1,"[""FTIR"",""SEM"",null]",326,,10.3,true,false,"Accepted","[""TFC""]","[""Nanoporous graphene""]","[]","[""Polyamide""]","[""Surface treatment""]","65003a3c9af97755a1fa0520","2023-09-12T10:15:24.362Z","2022-01-01T00:00:00.000Z","Ultrafast aquaporin-like multi-functionalized holey graphene membrane with tripartite nanochannels for organic solvent nanofiltration","Scientific Report","backOffice","10.1016/j.cej.2022.138033","65003a2e9af97755a1fa02ed","Hanaa M. Hegab and Mariam Ouda and Parashuram Kallem and Cyril Aubry and Yazan Ibrahim and Fawzi Banat and Shadi W. Hasan","https://doi.org/10.1016/j.cej.2022.138033",0,"Composite","HG-M1Si-T","Scientific report","Vacuum filtration","[{""postTreatmentChemicalAgentConcentrationUnit"":[""wt%"",""wt%"",""mol/L""],""_id"":""65379b782e5be462fc34882c"",""postTreatment"":""Surface treatment"",""postTreatmentChemicalAgentSmiles"":""CCO[Si](CCCN)(OCC)OCC ; CO[Si](CCCS)(OC)OC ; [OH-].[Na+]"",""postTreatmentChemicalAgentConcentration"":""100 ;  100 ;  0,01""}]","Commercial",,96.6,"75",0,,,,,,224.8,,,,,,,,,,,,,,,,,,,,,,,,,,,,,,,,,,,,,,,,,,,,,,,,,,,,,,,,,,,,,,,,,,,,,,,,,,,,,,,,,,,
"65379b782e5be462fc348830","2023-10-24T10:24:56.326Z","[]","[]","[]","[]",,,"[""Pure solvent treatment""]","[{""postTreatmentChemicalAgentConcentrationUnit"":[""wt%""],""_id"":""65379b782e5be462fc348832"",""postTreatment"":""Pure solvent treatment"",""postTreatmentChemicalAgentSmiles"":""CCO"",""postTreatmentChemicalAgentConcentration"":""100""}]","[]","[]","[]","[]","[]","[]",,,,,false,"Dead-end",0.7,25,14.5,"1-Methyl-2-pyrrolidinone (NMP)",,,,10000,"µg/L",1,"[""FTIR"",""SEM"",null]",326,,10.3,true,false,"Accepted","[""TFC""]","[""Nanoporous graphene""]","[]","[""Polyamide""]","[""Surface treatment""]","65003a3c9af97755a1fa0520","2023-09-12T10:15:24.362Z","2022-01-01T00:00:00.000Z","Ultrafast aquaporin-like multi-functionalized holey graphene membrane with tripartite nanochannels for organic solvent nanofiltration","Scientific Report","backOffice","10.1016/j.cej.2022.138033","65003a2e9af97755a1fa02ed","Hanaa M. Hegab and Mariam Ouda and Parashuram Kallem and Cyril Aubry and Yazan Ibrahim and Fawzi Banat and Shadi W. Hasan","https://doi.org/10.1016/j.cej.2022.138033",0,"Composite","HG-M1Si-T","Scientific report","Vacuum filtration","[{""postTreatmentChemicalAgentConcentrationUnit"":[""wt%"",""wt%"",""mol/L""],""_id"":""65379b782e5be462fc348831"",""postTreatment"":""Surface treatment"",""postTreatmentChemicalAgentSmiles"":""CCO[Si](CCCN)(OCC)OCC ; CO[Si](CCCS)(OC)OC ; [OH-].[Na+]"",""postTreatmentChemicalAgentConcentration"":""100 ;  100 ;  0,01""}]","Commercial",,,"76",0,,,,,,61,,,,,,,,,,,,,,,,,,,,,,,,,,,,,,,,,,,,,,,,,,,,,,,,,,,,,,,,,,,,,,,,,,,,,,,,,,,,,,,,,,,
"65379b782e5be462fc348835","2023-10-24T10:24:56.477Z","[]","[]","[]","[]",,,"[""Pure solvent treatment""]","[{""postTreatmentChemicalAgentConcentrationUnit"":[""wt%""],""_id"":""65379b782e5be462fc348837"",""postTreatment"":""Pure solvent treatment"",""postTreatmentChemicalAgentSmiles"":""CCO"",""postTreatmentChemicalAgentConcentration"":""100""}]","[]","[]","[]","[]","[]","[]",,,,,false,"Dead-end",0.7,25,14.5,"Acetone",,,,10000,"µg/L",1,"[""FTIR"",""SEM"",null]",326,,10.3,true,false,"Accepted","[""TFC""]","[""Nanoporous graphene""]","[]","[""Polyamide""]","[""Surface treatment""]","65003a3c9af97755a1fa0520","2023-09-12T10:15:24.362Z","2022-01-01T00:00:00.000Z","Ultrafast aquaporin-like multi-functionalized holey graphene membrane with tripartite nanochannels for organic solvent nanofiltration","Scientific Report","backOffice","10.1016/j.cej.2022.138033","65003a2e9af97755a1fa02ed","Hanaa M. Hegab and Mariam Ouda and Parashuram Kallem and Cyril Aubry and Yazan Ibrahim and Fawzi Banat and Shadi W. Hasan","https://doi.org/10.1016/j.cej.2022.138033",0,"Composite","HG-M1Si-T","Scientific report","Vacuum filtration","[{""postTreatmentChemicalAgentConcentrationUnit"":[""wt%"",""wt%"",""mol/L""],""_id"":""65379b782e5be462fc348836"",""postTreatment"":""Surface treatment"",""postTreatmentChemicalAgentSmiles"":""CCO[Si](CCCN)(OCC)OCC ; CO[Si](CCCS)(OC)OC ; [OH-].[Na+]"",""postTreatmentChemicalAgentConcentration"":""100 ;  100 ;  0,01""}]","Commercial",,,"77",0,,,,,,394,,,,,,,,,,,,,,,,,,,,,,,,,,,,,,,,,,,,,,,,,,,,,,,,,,,,,,,,,,,,,,,,,,,,,,,,,,,,,,,,,,,
"65379b782e5be462fc34883a","2023-10-24T10:24:56.638Z","[]","[]","[]","[]",,,"[""Pure solvent treatment""]","[{""postTreatmentChemicalAgentConcentrationUnit"":[""wt%""],""_id"":""65379b782e5be462fc34883c"",""postTreatment"":""Pure solvent treatment"",""postTreatmentChemicalAgentSmiles"":""CCO"",""postTreatmentChemicalAgentConcentration"":""100""}]","[]","[]","[]","[]","[]","[]",,,,,false,"Dead-end",0.7,25,14.5,"Methanol","Dye","Congo red (disodium salt)",696.66,10000,"µg/L",1,"[""FTIR"",""SEM"",null]",326,,10.3,true,false,"Accepted","[""TFC""]","[""Nanoporous graphene""]","[]","[""Polyamide""]","[""Surface treatment""]","65003a3c9af97755a1fa0520","2023-09-12T10:15:24.362Z","2022-01-01T00:00:00.000Z","Ultrafast aquaporin-like multi-functionalized holey graphene membrane with tripartite nanochannels for organic solvent nanofiltration","Scientific Report","backOffice","10.1016/j.cej.2022.138033","65003a2e9af97755a1fa02ed","Hanaa M. Hegab and Mariam Ouda and Parashuram Kallem and Cyril Aubry and Yazan Ibrahim and Fawzi Banat and Shadi W. Hasan","https://doi.org/10.1016/j.cej.2022.138033",0,"Composite","HG-M1Si-T","Scientific report","Vacuum filtration","[{""postTreatmentChemicalAgentConcentrationUnit"":[""wt%"",""wt%"",""mol/L""],""_id"":""65379b782e5be462fc34883b"",""postTreatment"":""Surface treatment"",""postTreatmentChemicalAgentSmiles"":""CCO[Si](CCCN)(OCC)OCC ; CO[Si](CCCS)(OC)OC ; [OH-].[Na+]"",""postTreatmentChemicalAgentConcentration"":""100 ;  100 ;  0,01""}]","Commercial",,95.6,"78",0,,,,,,299,,,,,,,,,,,,,,,,,,,,,,,,,,,,,,,,,,,,,,,,,,,,,,,,,,,,,,,,,,,,,,,,,,,,,,,,,,,,,,,,,,,
"65379b782e5be462fc34883f","2023-10-24T10:24:56.793Z","[]","[]","[]","[]",,,"[""Pure solvent treatment""]","[{""postTreatmentChemicalAgentConcentrationUnit"":[""wt%""],""_id"":""65379b782e5be462fc348841"",""postTreatment"":""Pure solvent treatment"",""postTreatmentChemicalAgentSmiles"":""CCO"",""postTreatmentChemicalAgentConcentration"":""100""}]","[]","[]","[]","[]","[]","[]",,,,,false,"Dead-end",0.7,25,14.5,"Methanol","Dye","Methyl orange (sodium salt)",327.33,10000,"µg/L",1,"[""FTIR"",""SEM"",null]",326,,10.3,true,false,"Accepted","[""TFC""]","[""Nanoporous graphene""]","[]","[""Polyamide""]","[""Surface treatment""]","65003a3c9af97755a1fa0520","2023-09-12T10:15:24.362Z","2022-01-01T00:00:00.000Z","Ultrafast aquaporin-like multi-functionalized holey graphene membrane with tripartite nanochannels for organic solvent nanofiltration","Scientific Report","backOffice","10.1016/j.cej.2022.138033","65003a2e9af97755a1fa02ed","Hanaa M. Hegab and Mariam Ouda and Parashuram Kallem and Cyril Aubry and Yazan Ibrahim and Fawzi Banat and Shadi W. Hasan","https://doi.org/10.1016/j.cej.2022.138033",0,"Composite","HG-M1Si-T","Scientific report","Vacuum filtration","[{""postTreatmentChemicalAgentConcentrationUnit"":[""wt%"",""wt%"",""mol/L""],""_id"":""65379b782e5be462fc348840"",""postTreatment"":""Surface treatment"",""postTreatmentChemicalAgentSmiles"":""CCO[Si](CCCN)(OCC)OCC ; CO[Si](CCCS)(OC)OC ; [OH-].[Na+]"",""postTreatmentChemicalAgentConcentration"":""100 ;  100 ;  0,01""}]","Commercial",,77.6,"79",0,,,,,,299,,,,,,,,,,,,,,,,,,,,,,,,,,,,,,,,,,,,,,,,,,,,,,,,,,,,,,,,,,,,,,,,,,,,,,,,,,,,,,,,,,,
"65379b782e5be462fc348844","2023-10-24T10:24:56.954Z","[]","[]","[]","[]",,,"[""Pure solvent treatment""]","[{""postTreatmentChemicalAgentConcentrationUnit"":[""wt%""],""_id"":""65379b782e5be462fc348846"",""postTreatment"":""Pure solvent treatment"",""postTreatmentChemicalAgentSmiles"":""CCO"",""postTreatmentChemicalAgentConcentration"":""100""}]","[]","[]","[]","[]","[]","[]",,,,,false,"Dead-end",0.7,25,14.5,"Methanol","Dye","Rhodamine B (chloride salt)",479.02,10000,"µg/L",1,"[""FTIR"",""SEM"",null]",326,,10.3,true,false,"Accepted","[""TFC""]","[""Nanoporous graphene""]","[]","[""Polyamide""]","[""Surface treatment""]","65003a3c9af97755a1fa0520","2023-09-12T10:15:24.362Z","2022-01-01T00:00:00.000Z","Ultrafast aquaporin-like multi-functionalized holey graphene membrane with tripartite nanochannels for organic solvent nanofiltration","Scientific Report","backOffice","10.1016/j.cej.2022.138033","65003a2e9af97755a1fa02ed","Hanaa M. Hegab and Mariam Ouda and Parashuram Kallem and Cyril Aubry and Yazan Ibrahim and Fawzi Banat and Shadi W. Hasan","https://doi.org/10.1016/j.cej.2022.138033",0,"Composite","HG-M1Si-T","Scientific report","Vacuum filtration","[{""postTreatmentChemicalAgentConcentrationUnit"":[""wt%"",""wt%"",""mol/L""],""_id"":""65379b782e5be462fc348845"",""postTreatment"":""Surface treatment"",""postTreatmentChemicalAgentSmiles"":""CCO[Si](CCCN)(OCC)OCC ; CO[Si](CCCS)(OC)OC ; [OH-].[Na+]"",""postTreatmentChemicalAgentConcentration"":""100 ;  100 ;  0,01""}]","Commercial",,92.4,"80",0,,,,,,299,,,,,,,,,,,,,,,,,,,,,,,,,,,,,,,,,,,,,,,,,,,,,,,,,,,,,,,,,,,,,,,,,,,,,,,,,,,,,,,,,,,
"65379b792e5be462fc348849","2023-10-24T10:24:57.172Z","[]","[]","[]","[]",,,"[""Pure solvent treatment""]","[{""postTreatmentChemicalAgentConcentrationUnit"":[""wt%""],""_id"":""65379b792e5be462fc34884b"",""postTreatment"":""Pure solvent treatment"",""postTreatmentChemicalAgentSmiles"":""CCO"",""postTreatmentChemicalAgentConcentration"":""100""}]","[]","[]","[]","[]","[]","[]",,,,,false,"Dead-end",0.7,25,14.5,"Methanol","Dye","Methylene blue (chloride salt)",319.85,10000,"µg/L",1,"[""FTIR"",""SEM"",null]",326,,10.3,true,false,"Accepted","[""TFC""]","[""Nanoporous graphene""]","[]","[""Polyamide""]","[""Surface treatment""]","65003a3c9af97755a1fa0520","2023-09-12T10:15:24.362Z","2022-01-01T00:00:00.000Z","Ultrafast aquaporin-like multi-functionalized holey graphene membrane with tripartite nanochannels for organic solvent nanofiltration","Scientific Report","backOffice","10.1016/j.cej.2022.138033","65003a2e9af97755a1fa02ed","Hanaa M. Hegab and Mariam Ouda and Parashuram Kallem and Cyril Aubry and Yazan Ibrahim and Fawzi Banat and Shadi W. Hasan","https://doi.org/10.1016/j.cej.2022.138033",0,"Composite","HG-M1Si-T","Scientific report","Vacuum filtration","[{""postTreatmentChemicalAgentConcentrationUnit"":[""wt%"",""wt%"",""mol/L""],""_id"":""65379b792e5be462fc34884a"",""postTreatment"":""Surface treatment"",""postTreatmentChemicalAgentSmiles"":""CCO[Si](CCCN)(OCC)OCC ; CO[Si](CCCS)(OC)OC ; [OH-].[Na+]"",""postTreatmentChemicalAgentConcentration"":""100 ;  100 ;  0,01""}]","Commercial",,48,"81",0,,,,,,299,,,,,,,,,,,,,,,,,,,,,,,,,,,,,,,,,,,,,,,,,,,,,,,,,,,,,,,,,,,,,,,,,,,,,,,,,,,,,,,,,,,
"65379b792e5be462fc34884e","2023-10-24T10:24:57.317Z","[]","[]","[]","[]",,,"[""Pure solvent treatment""]","[{""postTreatmentChemicalAgentConcentrationUnit"":[""wt%""],""_id"":""65379b792e5be462fc348850"",""postTreatment"":""Pure solvent treatment"",""postTreatmentChemicalAgentSmiles"":""CCO"",""postTreatmentChemicalAgentConcentration"":""100""}]","[]","[]","[]","[]","[]","[]",,,,,false,"Dead-end",0.7,25,14.5,"water","Dye","Congo red (disodium salt)",696.66,10000,"µg/L",1,"[""FTIR"",""SEM""]",461,,20.5,true,false,"Accepted","[""TFC""]","[""Nanoporous graphene""]","[]","[""Polyamide""]","[""Surface treatment""]","65003a3c9af97755a1fa0520","2023-09-12T10:15:24.362Z","2022-01-01T00:00:00.000Z","Ultrafast aquaporin-like multi-functionalized holey graphene membrane with tripartite nanochannels for organic solvent nanofiltration","Scientific Report","backOffice","10.1016/j.cej.2022.138033","65003a2e9af97755a1fa02ed","Hanaa M. Hegab and Mariam Ouda and Parashuram Kallem and Cyril Aubry and Yazan Ibrahim and Fawzi Banat and Shadi W. Hasan","https://doi.org/10.1016/j.cej.2022.138033",0,"Composite","HG-M2Si-T","Scientific report","Vacuum filtration","[{""postTreatmentChemicalAgentConcentrationUnit"":[""wt%"",""wt%"",""mol/L""],""_id"":""65379b792e5be462fc34884f"",""postTreatment"":""Surface treatment"",""postTreatmentChemicalAgentSmiles"":""CCO[Si](CCCN)(OCC)OCC ; CO[Si](CCCS)(OC)OC ; [OH-].[Na+]"",""postTreatmentChemicalAgentConcentration"":""100 ;  100 ;  0,01""}]","Commercial",,97.8,"82",0,,,,,,103.5,,,,,,,,,,,,,,,,,,,,,,,,,,,,,,,,,,,,,,,,,,,,,,,,,,,,,,,,,,,,,,,,,,,,,,,,,,,,,,,,,,,
"65379b792e5be462fc348853","2023-10-24T10:24:57.465Z","[]","[]","[]","[]",,,"[""Pure solvent treatment""]","[{""postTreatmentChemicalAgentConcentrationUnit"":[""wt%""],""_id"":""65379b792e5be462fc348855"",""postTreatment"":""Pure solvent treatment"",""postTreatmentChemicalAgentSmiles"":""CCO"",""postTreatmentChemicalAgentConcentration"":""100""}]","[]","[]","[]","[]","[]","[]",,,,,false,"Dead-end",0.7,25,14.5,"water","Dye","Rhodamine B (chloride salt)",479.02,10000,"µg/L",1,"[""FTIR"",""SEM""]",461,,20.5,true,false,"Accepted","[""TFC""]","[""Nanoporous graphene""]","[]","[""Polyamide""]","[""Surface treatment""]","65003a3c9af97755a1fa0520","2023-09-12T10:15:24.362Z","2022-01-01T00:00:00.000Z","Ultrafast aquaporin-like multi-functionalized holey graphene membrane with tripartite nanochannels for organic solvent nanofiltration","Scientific Report","backOffice","10.1016/j.cej.2022.138033","65003a2e9af97755a1fa02ed","Hanaa M. Hegab and Mariam Ouda and Parashuram Kallem and Cyril Aubry and Yazan Ibrahim and Fawzi Banat and Shadi W. Hasan","https://doi.org/10.1016/j.cej.2022.138033",0,"Composite","HG-M2Si-T","Scientific report","Vacuum filtration","[{""postTreatmentChemicalAgentConcentrationUnit"":[""wt%"",""wt%"",""mol/L""],""_id"":""65379b792e5be462fc348854"",""postTreatment"":""Surface treatment"",""postTreatmentChemicalAgentSmiles"":""CCO[Si](CCCN)(OCC)OCC ; CO[Si](CCCS)(OC)OC ; [OH-].[Na+]"",""postTreatmentChemicalAgentConcentration"":""100 ;  100 ;  0,01""}]","Commercial",,96.4,"83",0,,,,,,103.5,,,,,,,,,,,,,,,,,,,,,,,,,,,,,,,,,,,,,,,,,,,,,,,,,,,,,,,,,,,,,,,,,,,,,,,,,,,,,,,,,,,
"65379b792e5be462fc348858","2023-10-24T10:24:57.618Z","[]","[]","[]","[]",,,"[""Pure solvent treatment""]","[{""postTreatmentChemicalAgentConcentrationUnit"":[""wt%""],""_id"":""65379b792e5be462fc34885a"",""postTreatment"":""Pure solvent treatment"",""postTreatmentChemicalAgentSmiles"":""CCO"",""postTreatmentChemicalAgentConcentration"":""100""}]","[]","[]","[]","[]","[]","[]",,,,,false,"Dead-end",0.7,25,14.5,"water","Dye","Congo red (disodium salt)",696.66,10000,"µg/L",1,"[""FTIR"",""SEM""]",596,,38.6,true,false,"Accepted","[""TFC""]","[""Nanoporous graphene""]","[]","[""Polyamide""]","[""Surface treatment""]","65003a3c9af97755a1fa0520","2023-09-12T10:15:24.362Z","2022-01-01T00:00:00.000Z","Ultrafast aquaporin-like multi-functionalized holey graphene membrane with tripartite nanochannels for organic solvent nanofiltration","Scientific Report","backOffice","10.1016/j.cej.2022.138033","65003a2e9af97755a1fa02ed","Hanaa M. Hegab and Mariam Ouda and Parashuram Kallem and Cyril Aubry and Yazan Ibrahim and Fawzi Banat and Shadi W. Hasan","https://doi.org/10.1016/j.cej.2022.138033",0,"Composite","HG-M3Si-T","Scientific report","Vacuum filtration","[{""postTreatmentChemicalAgentConcentrationUnit"":[""wt%"",""wt%"",""mol/L""],""_id"":""65379b792e5be462fc348859"",""postTreatment"":""Surface treatment"",""postTreatmentChemicalAgentSmiles"":""CCO[Si](CCCN)(OCC)OCC ; CO[Si](CCCS)(OC)OC ; [OH-].[Na+]"",""postTreatmentChemicalAgentConcentration"":""100 ;  100 ;  0,01""}]","Commercial",,96.5,"84",0,,,,,,70.1,,,,,,,,,,,,,,,,,,,,,,,,,,,,,,,,,,,,,,,,,,,,,,,,,,,,,,,,,,,,,,,,,,,,,,,,,,,,,,,,,,,
"65379b792e5be462fc34885d","2023-10-24T10:24:57.764Z","[]","[]","[]","[]",,,"[""Pure solvent treatment""]","[{""postTreatmentChemicalAgentConcentrationUnit"":[""wt%""],""_id"":""65379b792e5be462fc34885f"",""postTreatment"":""Pure solvent treatment"",""postTreatmentChemicalAgentSmiles"":""CCO"",""postTreatmentChemicalAgentConcentration"":""100""}]","[]","[]","[]","[]","[]","[]",,,,,false,"Dead-end",0.7,25,14.5,"water","Dye","Rhodamine B (chloride salt)",479.02,10000,"µg/L",1,"[""FTIR"",""SEM""]",596,,38.6,true,false,"Accepted","[""TFC""]","[""Nanoporous graphene""]","[]","[""Polyamide""]","[""Surface treatment""]","65003a3c9af97755a1fa0520","2023-09-12T10:15:24.362Z","2022-01-01T00:00:00.000Z","Ultrafast aquaporin-like multi-functionalized holey graphene membrane with tripartite nanochannels for organic solvent nanofiltration","Scientific Report","backOffice","10.1016/j.cej.2022.138033","65003a2e9af97755a1fa02ed","Hanaa M. Hegab and Mariam Ouda and Parashuram Kallem and Cyril Aubry and Yazan Ibrahim and Fawzi Banat and Shadi W. Hasan","https://doi.org/10.1016/j.cej.2022.138033",0,"Composite","HG-M3Si-T","Scientific report","Vacuum filtration","[{""postTreatmentChemicalAgentConcentrationUnit"":[""wt%"",""wt%"",""mol/L""],""_id"":""65379b792e5be462fc34885e"",""postTreatment"":""Surface treatment"",""postTreatmentChemicalAgentSmiles"":""CCO[Si](CCCN)(OCC)OCC ; CO[Si](CCCS)(OC)OC ; [OH-].[Na+]"",""postTreatmentChemicalAgentConcentration"":""100 ;  100 ;  0,01""}]","Commercial",,95.8,"85",0,,,,,,70.1,,,,,,,,,,,,,,,,,,,,,,,,,,,,,,,,,,,,,,,,,,,,,,,,,,,,,,,,,,,,,,,,,,,,,,,,,,,,,,,,,,,
"65379b792e5be462fc348862","2023-10-24T10:24:57.960Z","[null]","[""water""]","[]","[]","14 wt%","400","[""None""]","[{""postTreatmentChemicalAgentConcentrationUnit"":[],""_id"":""65379b792e5be462fc348864"",""postTreatment"":""None"",""postTreatmentChemicalAgentSmiles"":""N/A"",""postTreatmentChemicalAgentConcentration"":""""}]","[]","[]","[]","[]","[]","[]",,,,,false,"Crossflow",12,25,7.07,"Methanol","Dye","Methyl orange (sodium salt)",327.33,31,"µmol/L",1,"[]",,,,true,false,"Accepted","[""TFC""]","[""Graphene oxide""]","[]","[""Other""]","[""None""]","65003a409af97755a1fa057b","2023-09-12T10:15:28.055Z","2022-01-01T00:00:00.000Z","Integration of thin film composite graphene oxide membranes for solvent resistant nanofiltration","Scientific Report","backOffice","10.1016/j.memsci.2022.120861","65003a2e9af97755a1fa02ed","Kecheng Guan and Kai Ushio and Keizo Nakagawa and Takuji Shintani and Tomohisa Yoshioka and Atsushi Matsuoka and Eiji Kamio and Wanqin Jin and Hideto Matsuyama","https://doi.org/10.1016/j.memsci.2022.120861",0,"Composite","GO-PK15","Scientific report","Vacuum filtration","[{""postTreatmentChemicalAgentConcentrationUnit"":[],""_id"":""65379b792e5be462fc348863"",""postTreatment"":""None"",""postTreatmentChemicalAgentSmiles"":""N/A"",""postTreatmentChemicalAgentConcentration"":""""}]","ISA",0.045,91,"86",0,,,,,,,"65:35","CO","15","Polyketone",,,,,,,,,,,,,,,,,,,,,,,,,,,,,,,,,,,,,,,,,,,,,,,,,,,,,,,,,,,,,,,,,,,,,,,,,,,,,,,
"65379b7a2e5be462fc348867","2023-10-24T10:24:58.120Z","[null]","[""water""]","[]","[]","14 wt%","400","[""None""]","[{""postTreatmentChemicalAgentConcentrationUnit"":[],""_id"":""65379b7a2e5be462fc348869"",""postTreatment"":""None"",""postTreatmentChemicalAgentSmiles"":""N/A"",""postTreatmentChemicalAgentConcentration"":""""}]","[]","[]","[]","[]","[]","[]",,,,,false,"Crossflow",12,25,7.07,"Methanol","Dye","Acid red 265 (disodium salt)",635.6,16,"µmol/L",1,"[]",,,,true,false,"Accepted","[""TFC""]","[""Graphene oxide""]","[]","[""Other""]","[""None""]","65003a409af97755a1fa057b","2023-09-12T10:15:28.055Z","2022-01-01T00:00:00.000Z","Integration of thin film composite graphene oxide membranes for solvent resistant nanofiltration","Scientific Report","backOffice","10.1016/j.memsci.2022.120861","65003a2e9af97755a1fa02ed","Kecheng Guan and Kai Ushio and Keizo Nakagawa and Takuji Shintani and Tomohisa Yoshioka and Atsushi Matsuoka and Eiji Kamio and Wanqin Jin and Hideto Matsuyama","https://doi.org/10.1016/j.memsci.2022.120861",0,"Composite","GO-PK15","Scientific report","Vacuum filtration","[{""postTreatmentChemicalAgentConcentrationUnit"":[],""_id"":""65379b7a2e5be462fc348868"",""postTreatment"":""None"",""postTreatmentChemicalAgentSmiles"":""N/A"",""postTreatmentChemicalAgentConcentration"":""""}]","ISA",0.045,91.6,"87",0,,,,,,,"65:35","CO","15","Polyketone",,,,,,,,,,,,,,,,,,,,,,,,,,,,,,,,,,,,,,,,,,,,,,,,,,,,,,,,,,,,,,,,,,,,,,,,,,,,,,,
"65379b7a2e5be462fc34886c","2023-10-24T10:24:58.305Z","[null]","[""water""]","[]","[]","14 wt%","400","[""None""]","[{""postTreatmentChemicalAgentConcentrationUnit"":[],""_id"":""65379b7a2e5be462fc34886e"",""postTreatment"":""None"",""postTreatmentChemicalAgentSmiles"":""N/A"",""postTreatmentChemicalAgentConcentration"":""""}]","[]","[]","[]","[]","[]","[]",,,,,false,"Crossflow",12,25,7.07,"water","Oligomer","Polyethyleneglycol",100,10,"mmol/L",1,"[""SEM"",""AFM"",""XPS"",null]",,,,true,false,"Accepted","[""TFC""]","[""Graphene oxide""]","[]","[""Other""]","[""None""]","65003a409af97755a1fa057b","2023-09-12T10:15:28.055Z","2022-01-01T00:00:00.000Z","Integration of thin film composite graphene oxide membranes for solvent resistant nanofiltration","Scientific Report","backOffice","10.1016/j.memsci.2022.120861","65003a2e9af97755a1fa02ed","Kecheng Guan and Kai Ushio and Keizo Nakagawa and Takuji Shintani and Tomohisa Yoshioka and Atsushi Matsuoka and Eiji Kamio and Wanqin Jin and Hideto Matsuyama","https://doi.org/10.1016/j.memsci.2022.120861",0,"Composite","GO-PK15","Scientific report","Vacuum filtration","[{""postTreatmentChemicalAgentConcentrationUnit"":[],""_id"":""65379b7a2e5be462fc34886d"",""postTreatment"":""None"",""postTreatmentChemicalAgentSmiles"":""N/A"",""postTreatmentChemicalAgentConcentration"":""""}]","ISA",0.25,11.4,"88",0,,,,,,,"65:35","CO","15","Polyketone",,,,,,,,,,,,,,,,,,,,,,,,,,,,,,,,,,,,,,,,,,,,,,,,,,,,,,,,,,,,,,,,,,,,,,,,,,,,,,,
"65379b7a2e5be462fc348871","2023-10-24T10:24:58.497Z","[null]","[""water""]","[]","[]","14 wt%","400","[""None""]","[{""postTreatmentChemicalAgentConcentrationUnit"":[],""_id"":""65379b7a2e5be462fc348873"",""postTreatment"":""None"",""postTreatmentChemicalAgentSmiles"":""N/A"",""postTreatmentChemicalAgentConcentration"":""""}]","[]","[]","[]","[]","[]","[]",,,,,false,"Crossflow",12,25,7.07,"water","Oligomer","Polyethyleneglycol",200,5,"mmol/L",1,"[""SEM"",""AFM"",""XPS"",null]",,,,true,false,"Accepted","[""TFC""]","[""Graphene oxide""]","[]","[""Other""]","[""None""]","65003a409af97755a1fa057b","2023-09-12T10:15:28.055Z","2022-01-01T00:00:00.000Z","Integration of thin film composite graphene oxide membranes for solvent resistant nanofiltration","Scientific Report","backOffice","10.1016/j.memsci.2022.120861","65003a2e9af97755a1fa02ed","Kecheng Guan and Kai Ushio and Keizo Nakagawa and Takuji Shintani and Tomohisa Yoshioka and Atsushi Matsuoka and Eiji Kamio and Wanqin Jin and Hideto Matsuyama","https://doi.org/10.1016/j.memsci.2022.120861",0,"Composite","GO-PK15","Scientific report","Vacuum filtration","[{""postTreatmentChemicalAgentConcentrationUnit"":[],""_id"":""65379b7a2e5be462fc348872"",""postTreatment"":""None"",""postTreatmentChemicalAgentSmiles"":""N/A"",""postTreatmentChemicalAgentConcentration"":""""}]","ISA",0.25,35.6,"89",0,,,,,,,"65:35","CO","15","Polyketone",,,,,,,,,,,,,,,,,,,,,,,,,,,,,,,,,,,,,,,,,,,,,,,,,,,,,,,,,,,,,,,,,,,,,,,,,,,,,,,
"65379b7a2e5be462fc348876","2023-10-24T10:24:58.637Z","[null]","[""water""]","[]","[]","14 wt%","400","[""None""]","[{""postTreatmentChemicalAgentConcentrationUnit"":[],""_id"":""65379b7a2e5be462fc348878"",""postTreatment"":""None"",""postTreatmentChemicalAgentSmiles"":""N/A"",""postTreatmentChemicalAgentConcentration"":""""}]","[]","[]","[]","[]","[]","[]",,,,,false,"Crossflow",12,25,7.07,"water","Oligomer","Polyethyleneglycol",400,2500,"µmol/L",1,"[""SEM"",""AFM"",""XPS"",null]",,,,true,false,"Accepted","[""TFC""]","[""Graphene oxide""]","[]","[""Other""]","[""None""]","65003a409af97755a1fa057b","2023-09-12T10:15:28.055Z","2022-01-01T00:00:00.000Z","Integration of thin film composite graphene oxide membranes for solvent resistant nanofiltration","Scientific Report","backOffice","10.1016/j.memsci.2022.120861","65003a2e9af97755a1fa02ed","Kecheng Guan and Kai Ushio and Keizo Nakagawa and Takuji Shintani and Tomohisa Yoshioka and Atsushi Matsuoka and Eiji Kamio and Wanqin Jin and Hideto Matsuyama","https://doi.org/10.1016/j.memsci.2022.120861",0,"Composite","GO-PK15","Scientific report","Vacuum filtration","[{""postTreatmentChemicalAgentConcentrationUnit"":[],""_id"":""65379b7a2e5be462fc348877"",""postTreatment"":""None"",""postTreatmentChemicalAgentSmiles"":""N/A"",""postTreatmentChemicalAgentConcentration"":""""}]","ISA",0.25,71.1,"90",0,,,,,,,"65:35","CO","15","Polyketone",,,,,,,,,,,,,,,,,,,,,,,,,,,,,,,,,,,,,,,,,,,,,,,,,,,,,,,,,,,,,,,,,,,,,,,,,,,,,,,
"65379b7a2e5be462fc34887b","2023-10-24T10:24:58.804Z","[null]","[""water""]","[]","[]","14 wt%","400","[""None""]","[{""postTreatmentChemicalAgentConcentrationUnit"":[],""_id"":""65379b7a2e5be462fc34887d"",""postTreatment"":""None"",""postTreatmentChemicalAgentSmiles"":""N/A"",""postTreatmentChemicalAgentConcentration"":""""}]","[]","[]","[]","[]","[]","[]",,,,,false,"Crossflow",12,25,7.07,"water","Oligomer","Polyethyleneglycol",600,1667,"µmol/L",1,"[""SEM"",""AFM"",""XPS"",null]",,,,true,false,"Accepted","[""TFC""]","[""Graphene oxide""]","[]","[""Other""]","[""None""]","65003a409af97755a1fa057b","2023-09-12T10:15:28.055Z","2022-01-01T00:00:00.000Z","Integration of thin film composite graphene oxide membranes for solvent resistant nanofiltration","Scientific Report","backOffice","10.1016/j.memsci.2022.120861","65003a2e9af97755a1fa02ed","Kecheng Guan and Kai Ushio and Keizo Nakagawa and Takuji Shintani and Tomohisa Yoshioka and Atsushi Matsuoka and Eiji Kamio and Wanqin Jin and Hideto Matsuyama","https://doi.org/10.1016/j.memsci.2022.120861",0,"Composite","GO-PK15","Scientific report","Vacuum filtration","[{""postTreatmentChemicalAgentConcentrationUnit"":[],""_id"":""65379b7a2e5be462fc34887c"",""postTreatment"":""None"",""postTreatmentChemicalAgentSmiles"":""N/A"",""postTreatmentChemicalAgentConcentration"":""""}]","ISA",0.25,78.5,"91",0,,,,,,,"65:35","CO","15","Polyketone",,,,,,,,,,,,,,,,,,,,,,,,,,,,,,,,,,,,,,,,,,,,,,,,,,,,,,,,,,,,,,,,,,,,,,,,,,,,,,,
"65379b7a2e5be462fc348880","2023-10-24T10:24:58.946Z","[null]","[""water""]","[]","[]","14 wt%","400","[""None""]","[{""postTreatmentChemicalAgentConcentrationUnit"":[],""_id"":""65379b7a2e5be462fc348882"",""postTreatment"":""None"",""postTreatmentChemicalAgentSmiles"":""N/A"",""postTreatmentChemicalAgentConcentration"":""""}]","[]","[]","[]","[]","[]","[]",,,,,false,"Crossflow",12,25,7.07,"water","Oligomer","Polyethyleneglycol",1000,1000,"µmol/L",1,"[""SEM"",""AFM"",""XPS"",null]",,,,true,false,"Accepted","[""TFC""]","[""Graphene oxide""]","[]","[""Other""]","[""None""]","65003a409af97755a1fa057b","2023-09-12T10:15:28.055Z","2022-01-01T00:00:00.000Z","Integration of thin film composite graphene oxide membranes for solvent resistant nanofiltration","Scientific Report","backOffice","10.1016/j.memsci.2022.120861","65003a2e9af97755a1fa02ed","Kecheng Guan and Kai Ushio and Keizo Nakagawa and Takuji Shintani and Tomohisa Yoshioka and Atsushi Matsuoka and Eiji Kamio and Wanqin Jin and Hideto Matsuyama","https://doi.org/10.1016/j.memsci.2022.120861",0,"Composite","GO-PK15","Scientific report","Vacuum filtration","[{""postTreatmentChemicalAgentConcentrationUnit"":[],""_id"":""65379b7a2e5be462fc348881"",""postTreatment"":""None"",""postTreatmentChemicalAgentSmiles"":""N/A"",""postTreatmentChemicalAgentConcentration"":""""}]","ISA",0.25,92.8,"92",0,,,,,,,"65:35","CO","15","Polyketone",,,,,,,,,,,,,,,,,,,,,,,,,,,,,,,,,,,,,,,,,,,,,,,,,,,,,,,,,,,,,,,,,,,,,,,,,,,,,,,
"65379b7b2e5be462fc348885","2023-10-24T10:24:59.100Z","[null]","[""water""]","[]","[]","14 wt%","400","[""None""]","[{""postTreatmentChemicalAgentConcentrationUnit"":[],""_id"":""65379b7b2e5be462fc348887"",""postTreatment"":""None"",""postTreatmentChemicalAgentSmiles"":""N/A"",""postTreatmentChemicalAgentConcentration"":""""}]","[]","[]","[]","[]","[]","[]",,,,,false,"Crossflow",12,25,7.07,"Methanol","Dye","Methyl orange (sodium salt)",327.33,31,"µmol/L",1,"[""SEM"",""AFM"",""XPS"",null]",,27,,true,false,"Accepted","[""TFC""]","[""Graphene oxide""]","[]","[""Other""]","[""Crosslinking""]","65003a409af97755a1fa057b","2023-09-12T10:15:28.055Z","2022-01-01T00:00:00.000Z","Integration of thin film composite graphene oxide membranes for solvent resistant nanofiltration","Scientific Report","backOffice","10.1016/j.memsci.2022.120861","65003a2e9af97755a1fa02ed","Kecheng Guan and Kai Ushio and Keizo Nakagawa and Takuji Shintani and Tomohisa Yoshioka and Atsushi Matsuoka and Eiji Kamio and Wanqin Jin and Hideto Matsuyama","https://doi.org/10.1016/j.memsci.2022.120861",0,"Composite","EDA-GO-PK15","Scientific report","Vacuum filtration","[{""postTreatmentChemicalAgentConcentrationUnit"":[],""_id"":""65379b7b2e5be462fc348886"",""postTreatment"":""Crosslinking"",""postTreatmentChemicalAgentSmiles"":""C(CN)N"",""postTreatmentChemicalAgentConcentration"":""""}]","ISA",0.044,92,"93",0,,,,,,,"65:35","CO","15","Polyketone",,,,,,,,,,,,,,,,,,,,,,,,,,,,,,,,,,,,,,,,,,,,,,,,,,,,,,,,,,,,,,,,,,,,,,,,,,,,,,,
