Repository: BAMresearch/onf-database

This repository belongs to the the publication "Revealing structure-property-performance relationships of organic solvent nanofiltration membranes using a FAIR, open-access database" published in ADD JOURNAL (DOI). 
It uses a dataset derived from The Open Membrane Database (https://openmembranedatabase.org/). The access date was April 8th 2025. The original dataset is in the repository as OMD_SRNF_2025-04-08.csv file.

The main researchers involved in the study are Sarah Glass (ORCID: 0000-0002-0625-0057), Petra Merten (no ORCID available), Torsten Brinkmann (ORCID: 0000-0002-5114-6259) and Volkan Filiz (ORCID: 0000-0003-0239-8641). 

The repository contains 5 Python files:

File: OMD_SRNF_2025-04-08.csv (part 6 of 184)
"65379b7b2e5be462fc34888a","2023-10-24T10:24:59.247Z","[null]","[""water""]","[]","[]","14 wt%","400","[""None""]","[{""postTreatmentChemicalAgentConcentrationUnit"":[],""_id"":""65379b7b2e5be462fc34888c"",""postTreatment"":""None"",""postTreatmentChemicalAgentSmiles"":""N/A"",""postTreatmentChemicalAgentConcentration"":""""}]","[]","[]","[]","[]","[]","[]",,,,,false,"Crossflow",12,25,7.07,"Methanol","Dye","Acid red 265 (disodium salt)",635.6,16,"µmol/L",1,"[""SEM"",""AFM"",""XPS"",null]",,27,,true,false,"Accepted","[""TFC""]","[""Graphene oxide""]","[]","[""Other""]","[""Crosslinking""]","65003a409af97755a1fa057b","2023-09-12T10:15:28.055Z","2022-01-01T00:00:00.000Z","Integration of thin film composite graphene oxide membranes for solvent resistant nanofiltration","Scientific Report","backOffice","10.1016/j.memsci.2022.120861","65003a2e9af97755a1fa02ed","Kecheng Guan and Kai Ushio and Keizo Nakagawa and Takuji Shintani and Tomohisa Yoshioka and Atsushi Matsuoka and Eiji Kamio and Wanqin Jin and Hideto Matsuyama","https://doi.org/10.1016/j.memsci.2022.120861",0,"Composite","EDA-GO-PK15","Scientific report","Vacuum filtration","[{""postTreatmentChemicalAgentConcentrationUnit"":[],""_id"":""65379b7b2e5be462fc34888b"",""postTreatment"":""Crosslinking"",""postTreatmentChemicalAgentSmiles"":""C(CN)N"",""postTreatmentChemicalAgentConcentration"":""""}]","ISA",0.044,93,"94",0,,,,,,,"65:35","CO","15","Polyketone",,,,,,,,,,,,,,,,,,,,,,,,,,,,,,,,,,,,,,,,,,,,,,,,,,,,,,,,,,,,,,,,,,,,,,,,,,,,,,,
"65379b7b2e5be462fc34888f","2023-10-24T10:24:59.398Z","[null]","[""water""]","[]","[]","14 wt%","400","[""None""]","[{""postTreatmentChemicalAgentConcentrationUnit"":[],""_id"":""65379b7b2e5be462fc348891"",""postTreatment"":""None"",""postTreatmentChemicalAgentSmiles"":""N/A"",""postTreatmentChemicalAgentConcentration"":""""}]","[]","[]","[]","[]","[]","[]",,,,,false,"Crossflow",12,25,7.07,"water","Oligomer","Polyethyleneglycol",100,10,"mmol/L",1,"[""SEM"",""AFM"",""XPS"",null]",,27,,true,false,"Accepted","[""TFC""]","[""Graphene oxide""]","[]","[""Other""]","[""Crosslinking""]","65003a409af97755a1fa057b","2023-09-12T10:15:28.055Z","2022-01-01T00:00:00.000Z","Integration of thin film composite graphene oxide membranes for solvent resistant nanofiltration","Scientific Report","backOffice","10.1016/j.memsci.2022.120861","65003a2e9af97755a1fa02ed","Kecheng Guan and Kai Ushio and Keizo Nakagawa and Takuji Shintani and Tomohisa Yoshioka and Atsushi Matsuoka and Eiji Kamio and Wanqin Jin and Hideto Matsuyama","https://doi.org/10.1016/j.memsci.2022.120861",0,"Composite","EDA-GO-PK15","Scientific report","Vacuum filtration","[{""postTreatmentChemicalAgentConcentrationUnit"":[],""_id"":""65379b7b2e5be462fc348890"",""postTreatment"":""Crosslinking"",""postTreatmentChemicalAgentSmiles"":""C(CN)N"",""postTreatmentChemicalAgentConcentration"":""""}]","ISA",0.19,51.2,"95",0,,,,,,,"65:35","CO","15","Polyketone",,,,,,,,,,,,,,,,,,,,,,,,,,,,,,,,,,,,,,,,,,,,,,,,,,,,,,,,,,,,,,,,,,,,,,,,,,,,,,,
"65379b7b2e5be462fc348894","2023-10-24T10:24:59.557Z","[null]","[""water""]","[]","[]","14 wt%","400","[""None""]","[{""postTreatmentChemicalAgentConcentrationUnit"":[],""_id"":""65379b7b2e5be462fc348896"",""postTreatment"":""None"",""postTreatmentChemicalAgentSmiles"":""N/A"",""postTreatmentChemicalAgentConcentration"":""""}]","[]","[]","[]","[]","[]","[]",,,,,false,"Crossflow",12,25,7.07,"water","Oligomer","Polyethyleneglycol",200,5,"mmol/L",1,"[""SEM"",""AFM"",""XPS"",null]",,27,,true,false,"Accepted","[""TFC""]","[""Graphene oxide""]","[]","[""Other""]","[""Crosslinking""]","65003a409af97755a1fa057b","2023-09-12T10:15:28.055Z","2022-01-01T00:00:00.000Z","Integration of thin film composite graphene oxide membranes for solvent resistant nanofiltration","Scientific Report","backOffice","10.1016/j.memsci.2022.120861","65003a2e9af97755a1fa02ed","Kecheng Guan and Kai Ushio and Keizo Nakagawa and Takuji Shintani and Tomohisa Yoshioka and Atsushi Matsuoka and Eiji Kamio and Wanqin Jin and Hideto Matsuyama","https://doi.org/10.1016/j.memsci.2022.120861",0,"Composite","EDA-GO-PK15","Scientific report","Vacuum filtration","[{""postTreatmentChemicalAgentConcentrationUnit"":[],""_id"":""65379b7b2e5be462fc348895"",""postTreatment"":""Crosslinking"",""postTreatmentChemicalAgentSmiles"":""C(CN)N"",""postTreatmentChemicalAgentConcentration"":""""}]","ISA",0.19,70.2,"96",0,,,,,,,"65:35","CO","15","Polyketone",,,,,,,,,,,,,,,,,,,,,,,,,,,,,,,,,,,,,,,,,,,,,,,,,,,,,,,,,,,,,,,,,,,,,,,,,,,,,,,
"65379b7b2e5be462fc348899","2023-10-24T10:24:59.750Z","[null]","[""water""]","[]","[]","14 wt%","400","[""None""]","[{""postTreatmentChemicalAgentConcentrationUnit"":[],""_id"":""65379b7b2e5be462fc34889b"",""postTreatment"":""None"",""postTreatmentChemicalAgentSmiles"":""N/A"",""postTreatmentChemicalAgentConcentration"":""""}]","[]","[]","[]","[]","[]","[]",,,,,false,"Crossflow",12,25,7.07,"water","Oligomer","Polyethyleneglycol",400,2500,"µmol/L",1,"[""SEM"",""AFM"",""XPS"",null]",,27,,true,false,"Accepted","[""TFC""]","[""Graphene oxide""]","[]","[""Other""]","[""Crosslinking""]","65003a409af97755a1fa057b","2023-09-12T10:15:28.055Z","2022-01-01T00:00:00.000Z","Integration of thin film composite graphene oxide membranes for solvent resistant nanofiltration","Scientific Report","backOffice","10.1016/j.memsci.2022.120861","65003a2e9af97755a1fa02ed","Kecheng Guan and Kai Ushio and Keizo Nakagawa and Takuji Shintani and Tomohisa Yoshioka and Atsushi Matsuoka and Eiji Kamio and Wanqin Jin and Hideto Matsuyama","https://doi.org/10.1016/j.memsci.2022.120861",0,"Composite","EDA-GO-PK15","Scientific report","Vacuum filtration","[{""postTreatmentChemicalAgentConcentrationUnit"":[],""_id"":""65379b7b2e5be462fc34889a"",""postTreatment"":""Crosslinking"",""postTreatmentChemicalAgentSmiles"":""C(CN)N"",""postTreatmentChemicalAgentConcentration"":""""}]","ISA",0.19,88.4,"97",0,,,,,,,"65:35","CO","15","Polyketone",,,,,,,,,,,,,,,,,,,,,,,,,,,,,,,,,,,,,,,,,,,,,,,,,,,,,,,,,,,,,,,,,,,,,,,,,,,,,,,
"65379b7b2e5be462fc34889e","2023-10-24T10:24:59.895Z","[null]","[""water""]","[]","[]","14 wt%","400","[""None""]","[{""postTreatmentChemicalAgentConcentrationUnit"":[],""_id"":""65379b7b2e5be462fc3488a0"",""postTreatment"":""None"",""postTreatmentChemicalAgentSmiles"":""N/A"",""postTreatmentChemicalAgentConcentration"":""""}]","[]","[]","[]","[]","[]","[]",,,,,false,"Crossflow",12,25,7.07,"water","Oligomer","Polyethyleneglycol",600,1667,"µmol/L",1,"[""SEM"",""AFM"",""XPS"",null]",,27,,true,false,"Accepted","[""TFC""]","[""Graphene oxide""]","[]","[""Other""]","[""Crosslinking""]","65003a409af97755a1fa057b","2023-09-12T10:15:28.055Z","2022-01-01T00:00:00.000Z","Integration of thin film composite graphene oxide membranes for solvent resistant nanofiltration","Scientific Report","backOffice","10.1016/j.memsci.2022.120861","65003a2e9af97755a1fa02ed","Kecheng Guan and Kai Ushio and Keizo Nakagawa and Takuji Shintani and Tomohisa Yoshioka and Atsushi Matsuoka and Eiji Kamio and Wanqin Jin and Hideto Matsuyama","https://doi.org/10.1016/j.memsci.2022.120861",0,"Composite","EDA-GO-PK15","Scientific report","Vacuum filtration","[{""postTreatmentChemicalAgentConcentrationUnit"":[],""_id"":""65379b7b2e5be462fc34889f"",""postTreatment"":""Crosslinking"",""postTreatmentChemicalAgentSmiles"":""C(CN)N"",""postTreatmentChemicalAgentConcentration"":""""}]","ISA",0.19,86.1,"98",0,,,,,,,"65:35","CO","15","Polyketone",,,,,,,,,,,,,,,,,,,,,,,,,,,,,,,,,,,,,,,,,,,,,,,,,,,,,,,,,,,,,,,,,,,,,,,,,,,,,,,
"65379b7c2e5be462fc3488a3","2023-10-24T10:25:00.043Z","[null]","[""water""]","[]","[]","14 wt%","400","[""None""]","[{""postTreatmentChemicalAgentConcentrationUnit"":[],""_id"":""65379b7c2e5be462fc3488a5"",""postTreatment"":""None"",""postTreatmentChemicalAgentSmiles"":""N/A"",""postTreatmentChemicalAgentConcentration"":""""}]","[]","[]","[]","[]","[]","[]",,,,,false,"Crossflow",12,25,7.07,"water","Oligomer","Polyethyleneglycol",1000,1000,"µmol/L",1,"[""SEM"",""AFM"",""XPS"",null]",,27,,true,false,"Accepted","[""TFC""]","[""Graphene oxide""]","[]","[""Other""]","[""Crosslinking""]","65003a409af97755a1fa057b","2023-09-12T10:15:28.055Z","2022-01-01T00:00:00.000Z","Integration of thin film composite graphene oxide membranes for solvent resistant nanofiltration","Scientific Report","backOffice","10.1016/j.memsci.2022.120861","65003a2e9af97755a1fa02ed","Kecheng Guan and Kai Ushio and Keizo Nakagawa and Takuji Shintani and Tomohisa Yoshioka and Atsushi Matsuoka and Eiji Kamio and Wanqin Jin and Hideto Matsuyama","https://doi.org/10.1016/j.memsci.2022.120861",0,"Composite","EDA-GO-PK15","Scientific report","Vacuum filtration","[{""postTreatmentChemicalAgentConcentrationUnit"":[],""_id"":""65379b7c2e5be462fc3488a4"",""postTreatment"":""Crosslinking"",""postTreatmentChemicalAgentSmiles"":""C(CN)N"",""postTreatmentChemicalAgentConcentration"":""""}]","ISA",0.19,95.6,"99",0,,,,,,,"65:35","CO","15","Polyketone",,,,,,,,,,,,,,,,,,,,,,,,,,,,,,,,,,,,,,,,,,,,,,,,,,,,,,,,,,,,,,,,,,,,,,,,,,,,,,,
"65379b7c2e5be462fc3488a8","2023-10-24T10:25:00.189Z","[null]","[""water""]","[]","[]","14 wt%","400","[""None""]","[{""postTreatmentChemicalAgentConcentrationUnit"":[],""_id"":""65379b7c2e5be462fc3488aa"",""postTreatment"":""None"",""postTreatmentChemicalAgentSmiles"":""N/A"",""postTreatmentChemicalAgentConcentration"":""""}]","[]","[]","[]","[]","[]","[]",,,,,false,"Crossflow",12,25,7.07,"Ethanol","Dye","Acid red 265 (disodium salt)",635.6,16,"µmol/L",1,"[""SEM"",""AFM"",""XPS"",null]",,27,,true,false,"Accepted","[""TFC""]","[""Graphene oxide""]","[]","[""Other""]","[""Crosslinking""]","65003a409af97755a1fa057b","2023-09-12T10:15:28.055Z","2022-01-01T00:00:00.000Z","Integration of thin film composite graphene oxide membranes for solvent resistant nanofiltration","Scientific Report","backOffice","10.1016/j.memsci.2022.120861","65003a2e9af97755a1fa02ed","Kecheng Guan and Kai Ushio and Keizo Nakagawa and Takuji Shintani and Tomohisa Yoshioka and Atsushi Matsuoka and Eiji Kamio and Wanqin Jin and Hideto Matsuyama","https://doi.org/10.1016/j.memsci.2022.120861",0,"Composite","EDA-GO-PK15","Scientific report","Vacuum filtration","[{""postTreatmentChemicalAgentConcentrationUnit"":[],""_id"":""65379b7c2e5be462fc3488a9"",""postTreatment"":""Crosslinking"",""postTreatmentChemicalAgentSmiles"":""C(CN)N"",""postTreatmentChemicalAgentConcentration"":""""}]","ISA",0.02,91.8,"100",0,,,,,,,"65:35","CO","15","Polyketone",,,,,,,,,,,,,,,,,,,,,,,,,,,,,,,,,,,,,,,,,,,,,,,,,,,,,,,,,,,,,,,,,,,,,,,,,,,,,,,
"65379b7c2e5be462fc3488ad","2023-10-24T10:25:00.364Z","[null]","[""water""]","[]","[]","14 wt%","400","[""None""]","[{""postTreatmentChemicalAgentConcentrationUnit"":[],""_id"":""65379b7c2e5be462fc3488af"",""postTreatment"":""None"",""postTreatmentChemicalAgentSmiles"":""N/A"",""postTreatmentChemicalAgentConcentration"":""""}]","[]","[]","[]","[]","[]","[]",,,,,false,"Crossflow",12,25,7.07,"Isopropanol (IPA)","Dye","Acid red 265 (disodium salt)",635.6,16,"µmol/L",1,"[""SEM"",""AFM"",""XPS"",null]",,27,,true,false,"Accepted","[""TFC""]","[""Graphene oxide""]","[]","[""Other""]","[""Crosslinking""]","65003a409af97755a1fa057b","2023-09-12T10:15:28.055Z","2022-01-01T00:00:00.000Z","Integration of thin film composite graphene oxide membranes for solvent resistant nanofiltration","Scientific Report","backOffice","10.1016/j.memsci.2022.120861","65003a2e9af97755a1fa02ed","Kecheng Guan and Kai Ushio and Keizo Nakagawa and Takuji Shintani and Tomohisa Yoshioka and Atsushi Matsuoka and Eiji Kamio and Wanqin Jin and Hideto Matsuyama","https://doi.org/10.1016/j.memsci.2022.120861",0,"Composite","EDA-GO-PK15","Scientific report","Vacuum filtration","[{""postTreatmentChemicalAgentConcentrationUnit"":[],""_id"":""65379b7c2e5be462fc3488ae"",""postTreatment"":""Crosslinking"",""postTreatmentChemicalAgentSmiles"":""C(CN)N"",""postTreatmentChemicalAgentConcentration"":""""}]","ISA",0.011,92.4,"101",0,,,,,,,"65:35","CO","15","Polyketone",,,,,,,,,,,,,,,,,,,,,,,,,,,,,,,,,,,,,,,,,,,,,,,,,,,,,,,,,,,,,,,,,,,,,,,,,,,,,,,
"65379b7c2e5be462fc3488b2","2023-10-24T10:25:00.518Z","[null]","[""water""]","[]","[]","14 wt%","400","[""None""]","[{""postTreatmentChemicalAgentConcentrationUnit"":[],""_id"":""65379b7c2e5be462fc3488b4"",""postTreatment"":""None"",""postTreatmentChemicalAgentSmiles"":""N/A"",""postTreatmentChemicalAgentConcentration"":""""}]","[]","[]","[]","[]","[]","[]",,,,,false,"Crossflow",12,25,7.07,"Methanol","Dye","Acid red 265 (disodium salt)",635.6,16,"µmol/L",1,"[""SEM"",""AFM"",""XPS"",null]",,27,,true,false,"Accepted","[""TFC""]","[""Graphene oxide""]","[]","[""Other""]","[""Crosslinking""]","65003a409af97755a1fa057b","2023-09-12T10:15:28.055Z","2022-01-01T00:00:00.000Z","Integration of thin film composite graphene oxide membranes for solvent resistant nanofiltration","Scientific Report","backOffice","10.1016/j.memsci.2022.120861","65003a2e9af97755a1fa02ed","Kecheng Guan and Kai Ushio and Keizo Nakagawa and Takuji Shintani and Tomohisa Yoshioka and Atsushi Matsuoka and Eiji Kamio and Wanqin Jin and Hideto Matsuyama","https://doi.org/10.1016/j.memsci.2022.120861",0,"Composite","EDA-GO-PK15","Scientific report","Vacuum filtration","[{""postTreatmentChemicalAgentConcentrationUnit"":[],""_id"":""65379b7c2e5be462fc3488b3"",""postTreatment"":""Crosslinking"",""postTreatmentChemicalAgentSmiles"":""C(CN)N"",""postTreatmentChemicalAgentConcentration"":""""}]","ISA",0.33,13.6,"102",0,,,,,,,"65:35","CO","15","Polyketone",,,,,,,,,,,,,,,,,,,,,,,,,,,,,,,,,,,,,,,,,,,,,,,,,,,,,,,,,,,,,,,,,,,,,,,,,,,,,,,
"65379b7c2e5be462fc3488b7","2023-10-24T10:25:00.669Z","[null]","[""water""]","[]","[]","14 wt%","400","[""None""]","[{""postTreatmentChemicalAgentConcentrationUnit"":[],""_id"":""65379b7c2e5be462fc3488b9"",""postTreatment"":""None"",""postTreatmentChemicalAgentSmiles"":""N/A"",""postTreatmentChemicalAgentConcentration"":""""}]","[]","[]","[]","[]","[]","[]",,,,,false,"Crossflow",12,25,7.07,"Methanol","Dye","Acid red 265 (disodium salt)",635.6,16,"µmol/L",1,"[""SEM"",""AFM"",""XPS"",null]",,27,,true,false,"Accepted","[""TFC""]","[""Graphene oxide""]","[]","[""Other""]","[""Crosslinking""]","65003a409af97755a1fa057b","2023-09-12T10:15:28.055Z","2022-01-01T00:00:00.000Z","Integration of thin film composite graphene oxide membranes for solvent resistant nanofiltration","Scientific Report","backOffice","10.1016/j.memsci.2022.120861","65003a2e9af97755a1fa02ed","Kecheng Guan and Kai Ushio and Keizo Nakagawa and Takuji Shintani and Tomohisa Yoshioka and Atsushi Matsuoka and Eiji Kamio and Wanqin Jin and Hideto Matsuyama","https://doi.org/10.1016/j.memsci.2022.120861",0,"Composite","EDA-GO-PK15","Scientific report","Vacuum filtration","[{""postTreatmentChemicalAgentConcentrationUnit"":[],""_id"":""65379b7c2e5be462fc3488b8"",""postTreatment"":""Crosslinking"",""postTreatmentChemicalAgentSmiles"":""C(CN)N"",""postTreatmentChemicalAgentConcentration"":""""}]","ISA",0.07,58.4,"103",0,,,,,,,"65:35","CO","15","Polyketone",,,,,,,,,,,,,,,,,,,,,,,,,,,,,,,,,,,,,,,,,,,,,,,,,,,,,,,,,,,,,,,,,,,,,,,,,,,,,,,
"65379b7c2e5be462fc3488bc","2023-10-24T10:25:00.841Z","[null]","[""water""]","[]","[]","14 wt%","400","[""None""]","[{""postTreatmentChemicalAgentConcentrationUnit"":[],""_id"":""65379b7c2e5be462fc3488be"",""postTreatment"":""None"",""postTreatmentChemicalAgentSmiles"":""N/A"",""postTreatmentChemicalAgentConcentration"":""""}]","[]","[]","[]","[]","[]","[]",,,,,false,"Crossflow",12,25,7.07,"Methanol","Dye","Acid red 265 (disodium salt)",635.6,16,"µmol/L",1,"[""SEM"",""AFM"",""XPS"",null]",,27,,true,false,"Accepted","[""TFC""]","[""Graphene oxide""]","[]","[""Other""]","[""Crosslinking""]","65003a409af97755a1fa057b","2023-09-12T10:15:28.055Z","2022-01-01T00:00:00.000Z","Integration of thin film composite graphene oxide membranes for solvent resistant nanofiltration","Scientific Report","backOffice","10.1016/j.memsci.2022.120861","65003a2e9af97755a1fa02ed","Kecheng Guan and Kai Ushio and Keizo Nakagawa and Takuji Shintani and Tomohisa Yoshioka and Atsushi Matsuoka and Eiji Kamio and Wanqin Jin and Hideto Matsuyama","https://doi.org/10.1016/j.memsci.2022.120861",0,"Composite","EDA-GO-PK15","Scientific report","Vacuum filtration","[{""postTreatmentChemicalAgentConcentrationUnit"":[],""_id"":""65379b7c2e5be462fc3488bd"",""postTreatment"":""Crosslinking"",""postTreatmentChemicalAgentSmiles"":""C(CN)N"",""postTreatmentChemicalAgentConcentration"":""""}]","ISA",0.014,97.4,"104",0,,,,,,,"65:35","CO","15","Polyketone",,,,,,,,,,,,,,,,,,,,,,,,,,,,,,,,,,,,,,,,,,,,,,,,,,,,,,,,,,,,,,,,,,,,,,,,,,,,,,,
"65379b7d2e5be462fc3488c1","2023-10-24T10:25:01.022Z","[null]","[""water""]","[]","[]","14 wt%","400","[""None""]","[{""postTreatmentChemicalAgentConcentrationUnit"":[],""_id"":""65379b7d2e5be462fc3488c3"",""postTreatment"":""None"",""postTreatmentChemicalAgentSmiles"":""N/A"",""postTreatmentChemicalAgentConcentration"":""""}]","[]","[]","[]","[]","[]","[]",,,,,false,"Crossflow",12,25,7.07,"Methanol","Dye","Acid red 265 (disodium salt)",635.6,16,"µmol/L",1,"[""SEM"",""AFM"",""XPS"",null]",,36,,true,false,"Accepted","[""TFC""]","[""Graphene oxide""]","[]","[""Other""]","[""Crosslinking""]","65003a409af97755a1fa057b","2023-09-12T10:15:28.055Z","2022-01-01T00:00:00.000Z","Integration of thin film composite graphene oxide membranes for solvent resistant nanofiltration","Scientific Report","backOffice","10.1016/j.memsci.2022.120861","65003a2e9af97755a1fa02ed","Kecheng Guan and Kai Ushio and Keizo Nakagawa and Takuji Shintani and Tomohisa Yoshioka and Atsushi Matsuoka and Eiji Kamio and Wanqin Jin and Hideto Matsuyama","https://doi.org/10.1016/j.memsci.2022.120861",0,"Composite","EDA-GO-PK5","Scientific report","Vacuum filtration","[{""postTreatmentChemicalAgentConcentrationUnit"":[],""_id"":""65379b7d2e5be462fc3488c2"",""postTreatment"":""Crosslinking"",""postTreatmentChemicalAgentSmiles"":""C(CN)N"",""postTreatmentChemicalAgentConcentration"":""""}]","ISA",0.036,83.5,"105",0,,,,,,,"65:35","CO","5","Polyketone",,,,,,,,,,,,,,,,,,,,,,,,,,,,,,,,,,,,,,,,,,,,,,,,,,,,,,,,,,,,,,,,,,,,,,,,,,,,,,,
"65379b7d2e5be462fc3488c6","2023-10-24T10:25:01.186Z","[null]","[""water""]","[]","[]","14 wt%","400","[""None""]","[{""postTreatmentChemicalAgentConcentrationUnit"":[],""_id"":""65379b7d2e5be462fc3488c8"",""postTreatment"":""None"",""postTreatmentChemicalAgentSmiles"":""N/A"",""postTreatmentChemicalAgentConcentration"":""""}]","[]","[]","[]","[]","[]","[]",,,,,false,"Crossflow",12,25,7.07,"Methanol","Dye","Acid red 265 (disodium salt)",635.6,16,"µmol/L",1,"[""SEM"",""AFM"",""XPS"",null]",,36,,true,false,"Accepted","[""TFC""]","[""Graphene oxide""]","[]","[""Other""]","[""Crosslinking""]","65003a409af97755a1fa057b","2023-09-12T10:15:28.055Z","2022-01-01T00:00:00.000Z","Integration of thin film composite graphene oxide membranes for solvent resistant nanofiltration","Scientific Report","backOffice","10.1016/j.memsci.2022.120861","65003a2e9af97755a1fa02ed","Kecheng Guan and Kai Ushio and Keizo Nakagawa and Takuji Shintani and Tomohisa Yoshioka and Atsushi Matsuoka and Eiji Kamio and Wanqin Jin and Hideto Matsuyama","https://doi.org/10.1016/j.memsci.2022.120861",0,"Composite","EDA-GO-PK5","Scientific report","Vacuum filtration","[{""postTreatmentChemicalAgentConcentrationUnit"":[],""_id"":""65379b7d2e5be462fc3488c7"",""postTreatment"":""Crosslinking"",""postTreatmentChemicalAgentSmiles"":""C(CN)N"",""postTreatmentChemicalAgentConcentration"":""""}]","ISA",0.026,88.9,"106",0,,,,,,,"65:35","CO","5","Polyketone",,,,,,,,,,,,,,,,,,,,,,,,,,,,,,,,,,,,,,,,,,,,,,,,,,,,,,,,,,,,,,,,,,,,,,,,,,,,,,,
"65379b7d2e5be462fc3488cb","2023-10-24T10:25:01.358Z","[null]","[""water""]","[]","[]","14 wt%","400","[""None""]","[{""postTreatmentChemicalAgentConcentrationUnit"":[],""_id"":""65379b7d2e5be462fc3488cd"",""postTreatment"":""None"",""postTreatmentChemicalAgentSmiles"":""N/A"",""postTreatmentChemicalAgentConcentration"":""""}]","[]","[]","[]","[]","[]","[]",,,,,false,"Crossflow",12,25,7.07,"Methanol","Dye","Acid red 265 (disodium salt)",635.6,16,"µmol/L",1,"[""SEM"",""AFM"",""XPS"",null]",,36,,true,false,"Accepted","[""TFC""]","[""Graphene oxide""]","[]","[""Other""]","[""Crosslinking""]","65003a409af97755a1fa057b","2023-09-12T10:15:28.055Z","2022-01-01T00:00:00.000Z","Integration of thin film composite graphene oxide membranes for solvent resistant nanofiltration","Scientific Report","backOffice","10.1016/j.memsci.2022.120861","65003a2e9af97755a1fa02ed","Kecheng Guan and Kai Ushio and Keizo Nakagawa and Takuji Shintani and Tomohisa Yoshioka and Atsushi Matsuoka and Eiji Kamio and Wanqin Jin and Hideto Matsuyama","https://doi.org/10.1016/j.memsci.2022.120861",0,"Composite","EDA-GO-PK5","Scientific report","Vacuum filtration","[{""postTreatmentChemicalAgentConcentrationUnit"":[],""_id"":""65379b7d2e5be462fc3488cc"",""postTreatment"":""Crosslinking"",""postTreatmentChemicalAgentSmiles"":""C(CN)N"",""postTreatmentChemicalAgentConcentration"":""""}]","ISA",0.016,100,"107",0,,,,,,,"65:35","CO","5","Polyketone",,,,,,,,,,,,,,,,,,,,,,,,,,,,,,,,,,,,,,,,,,,,,,,,,,,,,,,,,,,,,,,,,,,,,,,,,,,,,,,
"65379b7d2e5be462fc3488d0","2023-10-24T10:25:01.538Z","[null]","[""water""]","[]","[]","14 wt%","400","[""None""]","[{""postTreatmentChemicalAgentConcentrationUnit"":[],""_id"":""65379b7d2e5be462fc3488d2"",""postTreatment"":""None"",""postTreatmentChemicalAgentSmiles"":""N/A"",""postTreatmentChemicalAgentConcentration"":""""}]","[]","[]","[]","[]","[]","[]",,,,,false,"Crossflow",12,25,7.07,"Methanol","Dye","Acid red 265 (disodium salt)",635.6,16,"µmol/L",1,"[""SEM"",""AFM"",""XPS"",null]",,36,,true,false,"Accepted","[""TFC""]","[""Graphene oxide""]","[]","[""Other""]","[""Crosslinking""]","65003a409af97755a1fa057b","2023-09-12T10:15:28.055Z","2022-01-01T00:00:00.000Z","Integration of thin film composite graphene oxide membranes for solvent resistant nanofiltration","Scientific Report","backOffice","10.1016/j.memsci.2022.120861","65003a2e9af97755a1fa02ed","Kecheng Guan and Kai Ushio and Keizo Nakagawa and Takuji Shintani and Tomohisa Yoshioka and Atsushi Matsuoka and Eiji Kamio and Wanqin Jin and Hideto Matsuyama","https://doi.org/10.1016/j.memsci.2022.120861",0,"Composite","EDA-GO-PK5","Scientific report","Vacuum filtration","[{""postTreatmentChemicalAgentConcentrationUnit"":[],""_id"":""65379b7d2e5be462fc3488d1"",""postTreatment"":""Crosslinking"",""postTreatmentChemicalAgentSmiles"":""C(CN)N"",""postTreatmentChemicalAgentConcentration"":""""}]","ISA",0.011,97.9,"108",0,,,,,,,"65:35","CO","5","Polyketone",,,,,,,,,,,,,,,,,,,,,,,,,,,,,,,,,,,,,,,,,,,,,,,,,,,,,,,,,,,,,,,,,,,,,,,,,,,,,,,
"65379b7d2e5be462fc3488d5","2023-10-24T10:25:01.799Z","[null]","[""water""]","[]","[]","14 wt%","400","[""None""]","[{""postTreatmentChemicalAgentConcentrationUnit"":[],""_id"":""65379b7d2e5be462fc3488d7"",""postTreatment"":""None"",""postTreatmentChemicalAgentSmiles"":""N/A"",""postTreatmentChemicalAgentConcentration"":""""}]","[]","[]","[]","[]","[]","[]",,,,,false,"Crossflow",12,25,7.07,"Methanol","Dye","Acid red 265 (disodium salt)",635.6,16,"µmol/L",1,"[""SEM"",""AFM"",""XPS"",null]",,28,,true,false,"Accepted","[""TFC""]","[""Graphene oxide""]","[]","[""Other""]","[""Crosslinking""]","65003a409af97755a1fa057b","2023-09-12T10:15:28.055Z","2022-01-01T00:00:00.000Z","Integration of thin film composite graphene oxide membranes for solvent resistant nanofiltration","Scientific Report","backOffice","10.1016/j.memsci.2022.120861","65003a2e9af97755a1fa02ed","Kecheng Guan and Kai Ushio and Keizo Nakagawa and Takuji Shintani and Tomohisa Yoshioka and Atsushi Matsuoka and Eiji Kamio and Wanqin Jin and Hideto Matsuyama","https://doi.org/10.1016/j.memsci.2022.120861",0,"Composite","EDA-GO-PK30","Scientific report","Vacuum filtration","[{""postTreatmentChemicalAgentConcentrationUnit"":[],""_id"":""65379b7d2e5be462fc3488d6"",""postTreatment"":""Crosslinking"",""postTreatmentChemicalAgentSmiles"":""C(CN)N"",""postTreatmentChemicalAgentConcentration"":""""}]","ISA",1.13,6.1,"109",0,,,,,,,"65:35","CO","30","Polyketone",,,,,,,,,,,,,,,,,,,,,,,,,,,,,,,,,,,,,,,,,,,,,,,,,,,,,,,,,,,,,,,,,,,,,,,,,,,,,,,
"65379b7d2e5be462fc3488da","2023-10-24T10:25:02.001Z","[null]","[""water""]","[]","[]","14 wt%","400","[""None""]","[{""postTreatmentChemicalAgentConcentrationUnit"":[],""_id"":""65379b7d2e5be462fc3488dc"",""postTreatment"":""None"",""postTreatmentChemicalAgentSmiles"":""N/A"",""postTreatmentChemicalAgentConcentration"":""""}]","[]","[]","[]","[]","[]","[]",,,,,false,"Crossflow",12,25,7.07,"Methanol","Dye","Acid red 265 (disodium salt)",635.6,16,"µmol/L",1,"[""SEM"",""AFM"",""XPS"",null]",,28,,true,false,"Accepted","[""TFC""]","[""Graphene oxide""]","[]","[""Other""]","[""Crosslinking""]","65003a409af97755a1fa057b","2023-09-12T10:15:28.055Z","2022-01-01T00:00:00.000Z","Integration of thin film composite graphene oxide membranes for solvent resistant nanofiltration","Scientific Report","backOffice","10.1016/j.memsci.2022.120861","65003a2e9af97755a1fa02ed","Kecheng Guan and Kai Ushio and Keizo Nakagawa and Takuji Shintani and Tomohisa Yoshioka and Atsushi Matsuoka and Eiji Kamio and Wanqin Jin and Hideto Matsuyama","https://doi.org/10.1016/j.memsci.2022.120861",0,"Composite","EDA-GO-PK30","Scientific report","Vacuum filtration","[{""postTreatmentChemicalAgentConcentrationUnit"":[],""_id"":""65379b7d2e5be462fc3488db"",""postTreatment"":""Crosslinking"",""postTreatmentChemicalAgentSmiles"":""C(CN)N"",""postTreatmentChemicalAgentConcentration"":""""}]","ISA",0.22,13.6,"110",0,,,,,,,"65:35","CO","30","Polyketone",,,,,,,,,,,,,,,,,,,,,,,,,,,,,,,,,,,,,,,,,,,,,,,,,,,,,,,,,,,,,,,,,,,,,,,,,,,,,,,
"65379b7e2e5be462fc3488df","2023-10-24T10:25:02.245Z","[null]","[""water""]","[]","[]","14 wt%","400","[""None""]","[{""postTreatmentChemicalAgentConcentrationUnit"":[],""_id"":""65379b7e2e5be462fc3488e1"",""postTreatment"":""None"",""postTreatmentChemicalAgentSmiles"":""N/A"",""postTreatmentChemicalAgentConcentration"":""""}]","[]","[]","[]","[]","[]","[]",,,,,false,"Crossflow",12,25,7.07,"Methanol","Dye","Acid red 265 (disodium salt)",635.6,16,"µmol/L",1,"[""SEM"",""AFM"",""XPS"",null]",,28,,true,false,"Accepted","[""TFC""]","[""Graphene oxide""]","[]","[""Other""]","[""Crosslinking""]","65003a409af97755a1fa057b","2023-09-12T10:15:28.055Z","2022-01-01T00:00:00.000Z","Integration of thin film composite graphene oxide membranes for solvent resistant nanofiltration","Scientific Report","backOffice","10.1016/j.memsci.2022.120861","65003a2e9af97755a1fa02ed","Kecheng Guan and Kai Ushio and Keizo Nakagawa and Takuji Shintani and Tomohisa Yoshioka and Atsushi Matsuoka and Eiji Kamio and Wanqin Jin and Hideto Matsuyama","https://doi.org/10.1016/j.memsci.2022.120861",0,"Composite","EDA-GO-PK30","Scientific report","Vacuum filtration","[{""postTreatmentChemicalAgentConcentrationUnit"":[],""_id"":""65379b7e2e5be462fc3488e0"",""postTreatment"":""Crosslinking"",""postTreatmentChemicalAgentSmiles"":""C(CN)N"",""postTreatmentChemicalAgentConcentration"":""""}]","ISA",0.065,21.2,"111",0,,,,,,,"65:35","CO","30","Polyketone",,,,,,,,,,,,,,,,,,,,,,,,,,,,,,,,,,,,,,,,,,,,,,,,,,,,,,,,,,,,,,,,,,,,,,,,,,,,,,,
"65379b7e2e5be462fc3488e4","2023-10-24T10:25:02.592Z","[null]","[""water""]","[]","[]","14 wt%","400","[""None""]","[{""postTreatmentChemicalAgentConcentrationUnit"":[],""_id"":""65379b7e2e5be462fc3488e6"",""postTreatment"":""None"",""postTreatmentChemicalAgentSmiles"":""N/A"",""postTreatmentChemicalAgentConcentration"":""""}]","[]","[]","[]","[]","[]","[]",,,,,false,"Crossflow",12,25,7.07,"Methanol","Dye","Acid red 265 (disodium salt)",635.6,16,"µmol/L",1,"[""SEM"",""AFM"",""XPS"",null]",,28,,true,false,"Accepted","[""TFC""]","[""Graphene oxide""]","[]","[""Other""]","[""Crosslinking""]","65003a409af97755a1fa057b","2023-09-12T10:15:28.055Z","2022-01-01T00:00:00.000Z","Integration of thin film composite graphene oxide membranes for solvent resistant nanofiltration","Scientific Report","backOffice","10.1016/j.memsci.2022.120861","65003a2e9af97755a1fa02ed","Kecheng Guan and Kai Ushio and Keizo Nakagawa and Takuji Shintani and Tomohisa Yoshioka and Atsushi Matsuoka and Eiji Kamio and Wanqin Jin and Hideto Matsuyama","https://doi.org/10.1016/j.memsci.2022.120861",0,"Composite","EDA-GO-PK30","Scientific report","Vacuum filtration","[{""postTreatmentChemicalAgentConcentrationUnit"":[],""_id"":""65379b7e2e5be462fc3488e5"",""postTreatment"":""Crosslinking"",""postTreatmentChemicalAgentSmiles"":""C(CN)N"",""postTreatmentChemicalAgentConcentration"":""""}]","ISA",0.029,40.9,"112",0,,,,,,,"65:35","CO","30","Polyketone",,,,,,,,,,,,,,,,,,,,,,,,,,,,,,,,,,,,,,,,,,,,,,,,,,,,,,,,,,,,,,,,,,,,,,,,,,,,,,,
"65379b7e2e5be462fc3488e9","2023-10-24T10:25:02.786Z","[null]","[""water""]","[]","[]","14 wt%","400","[""None""]","[{""postTreatmentChemicalAgentConcentrationUnit"":[],""_id"":""65379b7e2e5be462fc3488eb"",""postTreatment"":""None"",""postTreatmentChemicalAgentSmiles"":""N/A"",""postTreatmentChemicalAgentConcentration"":""""}]","[]","[]","[]","[]","[]","[]",,,,,false,"Crossflow",12,25,7.07,"water",,,,,,1,"[""SEM"",""AFM"",""XPS"",null]",,28,,true,false,"Accepted","[""TFC""]","[""Graphene oxide""]","[]","[""Other""]","[""Crosslinking""]","65003a409af97755a1fa057b","2023-09-12T10:15:28.055Z","2022-01-01T00:00:00.000Z","Integration of thin film composite graphene oxide membranes for solvent resistant nanofiltration","Scientific Report","backOffice","10.1016/j.memsci.2022.120861","65003a2e9af97755a1fa02ed","Kecheng Guan and Kai Ushio and Keizo Nakagawa and Takuji Shintani and Tomohisa Yoshioka and Atsushi Matsuoka and Eiji Kamio and Wanqin Jin and Hideto Matsuyama","https://doi.org/10.1016/j.memsci.2022.120861",0,"Composite","EDA-GO-PK30","Scientific report","Vacuum filtration","[{""postTreatmentChemicalAgentConcentrationUnit"":[],""_id"":""65379b7e2e5be462fc3488ea"",""postTreatment"":""Crosslinking"",""postTreatmentChemicalAgentSmiles"":""C(CN)N"",""postTreatmentChemicalAgentConcentration"":""""}]","ISA",0.022,,"113",0,,,,,,,"65:35","CO","30","Polyketone",,,,,,,,,,,,,,,,,,,,,,,,,,,,,,,,,,,,,,,,,,,,,,,,,,,,,,,,,,,,,,,,,,,,,,,,,,,,,,,
"65379b7e2e5be462fc3488ee","2023-10-24T10:25:02.963Z","[null]","[""water""]","[]","[]","14 wt%","400","[""None""]","[{""postTreatmentChemicalAgentConcentrationUnit"":[],""_id"":""65379b7e2e5be462fc3488f0"",""postTreatment"":""None"",""postTreatmentChemicalAgentSmiles"":""N/A"",""postTreatmentChemicalAgentConcentration"":""""}]","[]","[]","[]","[]","[]","[]",,,,,false,"Crossflow",12,25,7.07,"Ethanol",,,,,,1,"[""SEM"",""AFM"",""XPS"",null]",,28,,true,false,"Accepted","[""TFC""]","[""Graphene oxide""]","[]","[""Other""]","[""Crosslinking""]","65003a409af97755a1fa057b","2023-09-12T10:15:28.055Z","2022-01-01T00:00:00.000Z","Integration of thin film composite graphene oxide membranes for solvent resistant nanofiltration","Scientific Report","backOffice","10.1016/j.memsci.2022.120861","65003a2e9af97755a1fa02ed","Kecheng Guan and Kai Ushio and Keizo Nakagawa and Takuji Shintani and Tomohisa Yoshioka and Atsushi Matsuoka and Eiji Kamio and Wanqin Jin and Hideto Matsuyama","https://doi.org/10.1016/j.memsci.2022.120861",0,"Composite","EDA-GO-PK30","Scientific report","Vacuum filtration","[{""postTreatmentChemicalAgentConcentrationUnit"":[],""_id"":""65379b7e2e5be462fc3488ef"",""postTreatment"":""Crosslinking"",""postTreatmentChemicalAgentSmiles"":""C(CN)N"",""postTreatmentChemicalAgentConcentration"":""""}]","ISA",0.14,,"114",0,,,,,,,"65:35","CO","30","Polyketone",,,,,,,,,,,,,,,,,,,,,,,,,,,,,,,,,,,,,,,,,,,,,,,,,,,,,,,,,,,,,,,,,,,,,,,,,,,,,,,
"65379b7f2e5be462fc3488f3","2023-10-24T10:25:03.145Z","[null]","[""water""]","[]","[]","14 wt%","400","[""None""]","[{""postTreatmentChemicalAgentConcentrationUnit"":[],""_id"":""65379b7f2e5be462fc3488f5"",""postTreatment"":""None"",""postTreatmentChemicalAgentSmiles"":""N/A"",""postTreatmentChemicalAgentConcentration"":""""}]","[]","[]","[]","[]","[]","[]",,,,,false,"Crossflow",12,25,7.07,"Isopropanol (IPA)",,,,,,1,"[""SEM"",""AFM"",""XPS"",null]",,28,,true,false,"Accepted","[""TFC""]","[""Graphene oxide""]","[]","[""Other""]","[""Crosslinking""]","65003a409af97755a1fa057b","2023-09-12T10:15:28.055Z","2022-01-01T00:00:00.000Z","Integration of thin film composite graphene oxide membranes for solvent resistant nanofiltration","Scientific Report","backOffice","10.1016/j.memsci.2022.120861","65003a2e9af97755a1fa02ed","Kecheng Guan and Kai Ushio and Keizo Nakagawa and Takuji Shintani and Tomohisa Yoshioka and Atsushi Matsuoka and Eiji Kamio and Wanqin Jin and Hideto Matsuyama","https://doi.org/10.1016/j.memsci.2022.120861",0,"Composite","EDA-GO-PK30","Scientific report","Vacuum filtration","[{""postTreatmentChemicalAgentConcentrationUnit"":[],""_id"":""65379b7f2e5be462fc3488f4"",""postTreatment"":""Crosslinking"",""postTreatmentChemicalAgentSmiles"":""C(CN)N"",""postTreatmentChemicalAgentConcentration"":""""}]","ISA",0.085,,"115",0,,,,,,,"65:35","CO","30","Polyketone",,,,,,,,,,,,,,,,,,,,,,,,,,,,,,,,,,,,,,,,,,,,,,,,,,,,,,,,,,,,,,,,,,,,,,,,,,,,,,,
"65379b7f2e5be462fc3488f8","2023-10-24T10:25:03.322Z","[]","[]","[]","[]",,,"[""None""]","[{""postTreatmentChemicalAgentConcentrationUnit"":[],""_id"":""65379b7f2e5be462fc3488fa"",""postTreatment"":""None"",""postTreatmentChemicalAgentSmiles"":""N/A"",""postTreatmentChemicalAgentConcentration"":""""}]","[]","[]","[]","[]","[]","[]",,,,,false,"Crossflow",12,25,7.07,"Methanol","Dye","Methyl orange (sodium salt)",327.33,31,"µmol/L",1,"[""SEM"",""AFM"",""XPS"",null]",,,,true,false,"Accepted","[""TFC""]","[""Graphene oxide""]","[]","[""Polyamide""]","[""Crosslinking""]","65003a409af97755a1fa057b","2023-09-12T10:15:28.055Z","2022-01-01T00:00:00.000Z","Integration of thin film composite graphene oxide membranes for solvent resistant nanofiltration","Scientific Report","backOffice","10.1016/j.memsci.2022.120861","65003a2e9af97755a1fa02ed","Kecheng Guan and Kai Ushio and Keizo Nakagawa and Takuji Shintani and Tomohisa Yoshioka and Atsushi Matsuoka and Eiji Kamio and Wanqin Jin and Hideto Matsuyama","https://doi.org/10.1016/j.memsci.2022.120861",0,"Composite","EDA-GO-NY","Scientific report","Vacuum filtration","[{""postTreatmentChemicalAgentConcentrationUnit"":[],""_id"":""65379b7f2e5be462fc3488f9"",""postTreatment"":""Crosslinking"",""postTreatmentChemicalAgentSmiles"":""C(CN)N"",""postTreatmentChemicalAgentConcentration"":""""}]","Commercial",11.7,1.86,"116",0,,,,,,,,,,,,,,,,,,,,,,,,,,,,,,,,,,,,,,,,,,,,,,,,,,,,,,,,,,,,,,,,,,,,,,,,,,,,,,,,,,,,,,,,,
"65379b7f2e5be462fc3488fd","2023-10-24T10:25:03.484Z","[]","[]","[]","[]",,,"[""None""]","[{""postTreatmentChemicalAgentConcentrationUnit"":[],""_id"":""65379b7f2e5be462fc3488ff"",""postTreatment"":""None"",""postTreatmentChemicalAgentSmiles"":""N/A"",""postTreatmentChemicalAgentConcentration"":""""}]","[]","[]","[]","[]","[]","[]",,,,,false,"Crossflow",12,25,7.07,"Methanol","Dye","Acid red 265 (disodium salt)",635.6,16,"µmol/L",1,"[""SEM"",""AFM"",""XPS"",null]",,,,true,false,"Accepted","[""TFC""]","[""Graphene oxide""]","[]","[""Polyamide""]","[""Crosslinking""]","65003a409af97755a1fa057b","2023-09-12T10:15:28.055Z","2022-01-01T00:00:00.000Z","Integration of thin film composite graphene oxide membranes for solvent resistant nanofiltration","Scientific Report","backOffice","10.1016/j.memsci.2022.120861","65003a2e9af97755a1fa02ed","Kecheng Guan and Kai Ushio and Keizo Nakagawa and Takuji Shintani and Tomohisa Yoshioka and Atsushi Matsuoka and Eiji Kamio and Wanqin Jin and Hideto Matsuyama","https://doi.org/10.1016/j.memsci.2022.120861",0,"Composite","EDA-GO-NY","Scientific report","Vacuum filtration","[{""postTreatmentChemicalAgentConcentrationUnit"":[],""_id"":""65379b7f2e5be462fc3488fe"",""postTreatment"":""Crosslinking"",""postTreatmentChemicalAgentSmiles"":""C(CN)N"",""postTreatmentChemicalAgentConcentration"":""""}]","Commercial",11.7,3.2,"117",0,,,,,,,,,,,,,,,,,,,,,,,,,,,,,,,,,,,,,,,,,,,,,,,,,,,,,,,,,,,,,,,,,,,,,,,,,,,,,,,,,,,,,,,,,
"65379b7f2e5be462fc348902","2023-10-24T10:25:03.660Z","[]","[]","[]","[]",,,"[""None""]","[{""postTreatmentChemicalAgentConcentrationUnit"":[],""_id"":""65379b7f2e5be462fc348904"",""postTreatment"":""None"",""postTreatmentChemicalAgentSmiles"":""N/A"",""postTreatmentChemicalAgentConcentration"":""""}]","[]","[]","[]","[]","[]","[]",,,,,false,"Crossflow",12,25,7.07,"Methanol","Dye","Methyl orange (sodium salt)",327.33,31,"µmol/L",1,"[""SEM"",""AFM"",""XPS"",null]",,,,true,false,"Accepted","[""TFC""]","[""Graphene oxide""]","[]","[""Polyethersulfone""]","[""Crosslinking""]","65003a409af97755a1fa057b","2023-09-12T10:15:28.055Z","2022-01-01T00:00:00.000Z","Integration of thin film composite graphene oxide membranes for solvent resistant nanofiltration","Scientific Report","backOffice","10.1016/j.memsci.2022.120861","65003a2e9af97755a1fa02ed","Kecheng Guan and Kai Ushio and Keizo Nakagawa and Takuji Shintani and Tomohisa Yoshioka and Atsushi Matsuoka and Eiji Kamio and Wanqin Jin and Hideto Matsuyama","https://doi.org/10.1016/j.memsci.2022.120861",0,"Composite","EDA-GO-PES","Scientific report","Vacuum filtration","[{""postTreatmentChemicalAgentConcentrationUnit"":[],""_id"":""65379b7f2e5be462fc348903"",""postTreatment"":""Crosslinking"",""postTreatmentChemicalAgentSmiles"":""C(CN)N"",""postTreatmentChemicalAgentConcentration"":""""}]","Commercial",1.46,14.65,"118",0,,,,,,,,,,,,,,,,,,,,,,,,,,,,,,,,,,,,,,,,,,,,,,,,,,,,,,,,,,,,,,,,,,,,,,,,,,,,,,,,,,,,,,,,,
"65379b7f2e5be462fc348907","2023-10-24T10:25:03.896Z","[]","[]","[]","[]",,,"[""None""]","[{""postTreatmentChemicalAgentConcentrationUnit"":[],""_id"":""65379b7f2e5be462fc348909"",""postTreatment"":""None"",""postTreatmentChemicalAgentSmiles"":""N/A"",""postTreatmentChemicalAgentConcentration"":""""}]","[]","[]","[]","[]","[]","[]",,,,,false,"Crossflow",12,25,7.07,"Methanol","Dye","Acid red 265 (disodium salt)",635.6,16,"µmol/L",1,"[""SEM"",""AFM"",""XPS"",null]",,,,true,false,"Accepted","[""TFC""]","[""Graphene oxide""]","[]","[""Polyethersulfone""]","[""Crosslinking""]","65003a409af97755a1fa057b","2023-09-12T10:15:28.055Z","2022-01-01T00:00:00.000Z","Integration of thin film composite graphene oxide membranes for solvent resistant nanofiltration","Scientific Report","backOffice","10.1016/j.memsci.2022.120861","65003a2e9af97755a1fa02ed","Kecheng Guan and Kai Ushio and Keizo Nakagawa and Takuji Shintani and Tomohisa Yoshioka and Atsushi Matsuoka and Eiji Kamio and Wanqin Jin and Hideto Matsuyama","https://doi.org/10.1016/j.memsci.2022.120861",0,"Composite","EDA-GO-PES","Scientific report","Vacuum filtration","[{""postTreatmentChemicalAgentConcentrationUnit"":[],""_id"":""65379b7f2e5be462fc348908"",""postTreatment"":""Crosslinking"",""postTreatmentChemicalAgentSmiles"":""C(CN)N"",""postTreatmentChemicalAgentConcentration"":""""}]","Commercial",1.46,31.75,"119",0,,,,,,,,,,,,,,,,,,,,,,,,,,,,,,,,,,,,,,,,,,,,,,,,,,,,,,,,,,,,,,,,,,,,,,,,,,,,,,,,,,,,,,,,,
