Repository: BAMresearch/onf-database

This repository belongs to the the publication "Revealing structure-property-performance relationships of organic solvent nanofiltration membranes using a FAIR, open-access database" published in ADD JOURNAL (DOI). 
It uses a dataset derived from The Open Membrane Database (https://openmembranedatabase.org/). The access date was April 8th 2025. The original dataset is in the repository as OMD_SRNF_2025-04-08.csv file.

The main researchers involved in the study are Sarah Glass (ORCID: 0000-0002-0625-0057), Petra Merten (no ORCID available), Torsten Brinkmann (ORCID: 0000-0002-5114-6259) and Volkan Filiz (ORCID: 0000-0003-0239-8641). 

The repository contains 5 Python files:

File: OMD_SRNF_2025-04-08.csv (part 7 of 184)
"65379b802e5be462fc34890c","2023-10-24T10:25:04.053Z","[]","[]","[]","[]",,,"[""None""]","[{""postTreatmentChemicalAgentConcentrationUnit"":[],""_id"":""65379b802e5be462fc34890e"",""postTreatment"":""None"",""postTreatmentChemicalAgentSmiles"":""N/A"",""postTreatmentChemicalAgentConcentration"":""""}]","[""water""]","[""Isopar G""]","[""wt%""]","[""wt%"",""mol/L""]","[""wt%""]","[]","C1=CC(=CC=C1C(C2=CC=C(C=C2)O)C3=CC=C(C=C3)O)O","1","ClC(=O)c1cc(cc(c1)C(Cl)=O)C(Cl)=O","0.1",false,"Dead-end",5,25,2.83,"Methanol","Dye","Acid Blue 25 (sodium salt)",416.38,24,"µmol/L",1,"[""FTIR"",""SEM"",""XPS"",""Zeta potential"",""Ellipsometry""]",62,,,true,false,"Accepted","[""TFC""]","[""Polyester""]","[]","[""Polyacrylonitrile""]","[""Thermal treatment""]","65003a469af97755a1fa0626","2023-09-12T10:15:34.530Z","1970-01-01T00:00:02.022Z","Preparation of microporous organic solvent nanofiltration (OSN) composite membrane from a novel tris-phenol monomer","Scientific Report","backOffice","10.1016/j.seppur.2022.121985","65003a2e9af97755a1fa02ed","Yangzheng Huang and Shao-Lu Li and Zhenxing Fu and Genghao Gong and Yunxia Hu","https://doi.org/10.1016/j.seppur.2022.121985",0,"Composite","Tris-phenol_IP15s","Scientific report","Interfacial Polymerization","[{""postTreatmentChemicalAgentConcentrationUnit"":[],""_id"":""65379b802e5be462fc34890d"",""postTreatment"":""Thermal treatment"",""postTreatmentChemicalAgentSmiles"":""N/A"",""postTreatmentChemicalAgentConcentration"":""""}]","Commercial",6.1,89.2,"120",0,,,,,,,,,,,"CCCCCCCCCCCC[N+](C)(C)C ; [OH-].[Na+]","0,02 ;  0,15",,,,,,,,,,,,,,,,,,,,,,,,,,,,,,,,,,,,,,,,,,,,,,,,,,,,,,,,,,,,,,,,,,,,,,,,,,,,,
"65379b802e5be462fc348911","2023-10-24T10:25:04.237Z","[]","[]","[]","[]",,,"[""None""]","[{""postTreatmentChemicalAgentConcentrationUnit"":[],""_id"":""65379b802e5be462fc348913"",""postTreatment"":""None"",""postTreatmentChemicalAgentSmiles"":""N/A"",""postTreatmentChemicalAgentConcentration"":""""}]","[""water""]","[""Isopar G""]","[""wt%""]","[""wt%"",""mol/L""]","[""wt%""]","[]","C1=CC(=CC=C1C(C2=CC=C(C=C2)O)C3=CC=C(C=C3)O)O","1","ClC(=O)c1cc(cc(c1)C(Cl)=O)C(Cl)=O","0.1",false,"Dead-end",5,25,2.83,"Methanol","Dye","Acid Blue 25 (sodium salt)",416.38,24,"µmol/L",1,"[""FTIR"",""SEM"",""XPS"",""Zeta potential"",""Ellipsometry""]",79,,82,true,false,"Accepted","[""TFC""]","[""Polyester""]","[]","[""Polyacrylonitrile""]","[""Thermal treatment""]","65003a469af97755a1fa0626","2023-09-12T10:15:34.530Z","1970-01-01T00:00:02.022Z","Preparation of microporous organic solvent nanofiltration (OSN) composite membrane from a novel tris-phenol monomer","Scientific Report","backOffice","10.1016/j.seppur.2022.121985","65003a2e9af97755a1fa02ed","Yangzheng Huang and Shao-Lu Li and Zhenxing Fu and Genghao Gong and Yunxia Hu","https://doi.org/10.1016/j.seppur.2022.121985",0,"Composite","Tris-phenol_IP30s","Scientific report","Interfacial Polymerization","[{""postTreatmentChemicalAgentConcentrationUnit"":[],""_id"":""65379b802e5be462fc348912"",""postTreatment"":""Thermal treatment"",""postTreatmentChemicalAgentSmiles"":""N/A"",""postTreatmentChemicalAgentConcentration"":""""}]","Commercial",5.8,97.4,"121",0,,,,,,5.86,,,,,"CCCCCCCCCCCC[N+](C)(C)C ; [OH-].[Na+]","0,02 ;  0,15",295,,,,,,,,,,,,,,,,,,,,,,,,,,,,,,,,,,,,,,,,,,,,,,,,,,,,,,,,,,,,,,,,,,,,,,,,,,,,
"65379b802e5be462fc348916","2023-10-24T10:25:04.389Z","[]","[]","[]","[]",,,"[""None""]","[{""postTreatmentChemicalAgentConcentrationUnit"":[],""_id"":""65379b802e5be462fc348918"",""postTreatment"":""None"",""postTreatmentChemicalAgentSmiles"":""N/A"",""postTreatmentChemicalAgentConcentration"":""""}]","[""water""]","[""Isopar G""]","[""wt%""]","[""wt%"",""mol/L""]","[""wt%""]","[]","C1=CC(=CC=C1C(C2=CC=C(C=C2)O)C3=CC=C(C=C3)O)O","1","ClC(=O)c1cc(cc(c1)C(Cl)=O)C(Cl)=O","0.1",false,"Dead-end",5,25,2.83,"Methanol","Dye","Acid Blue 25 (sodium salt)",416.38,24,"µmol/L",1,"[""FTIR"",""SEM"",""XPS"",""Zeta potential"",""Ellipsometry""]",,,,true,false,"Accepted","[""TFC""]","[""Polyester""]","[]","[""Polyacrylonitrile""]","[""Thermal treatment""]","65003a469af97755a1fa0626","2023-09-12T10:15:34.530Z","1970-01-01T00:00:02.022Z","Preparation of microporous organic solvent nanofiltration (OSN) composite membrane from a novel tris-phenol monomer","Scientific Report","backOffice","10.1016/j.seppur.2022.121985","65003a2e9af97755a1fa02ed","Yangzheng Huang and Shao-Lu Li and Zhenxing Fu and Genghao Gong and Yunxia Hu","https://doi.org/10.1016/j.seppur.2022.121985",0,"Composite","Tris-phenol_IP60s","Scientific report","Interfacial Polymerization","[{""postTreatmentChemicalAgentConcentrationUnit"":[],""_id"":""65379b802e5be462fc348917"",""postTreatment"":""Thermal treatment"",""postTreatmentChemicalAgentSmiles"":""N/A"",""postTreatmentChemicalAgentConcentration"":""""}]","Commercial",3.5,97.6,"122",0,,,,,,,,,,,"CCCCCCCCCCCC[N+](C)(C)C ; [OH-].[Na+]","0,02 ;  0,15",,,,,,,,,,,,,,,,,,,,,,,,,,,,,,,,,,,,,,,,,,,,,,,,,,,,,,,,,,,,,,,,,,,,,,,,,,,,,
"65379b802e5be462fc34891b","2023-10-24T10:25:04.538Z","[]","[]","[]","[]",,,"[""None""]","[{""postTreatmentChemicalAgentConcentrationUnit"":[],""_id"":""65379b802e5be462fc34891d"",""postTreatment"":""None"",""postTreatmentChemicalAgentSmiles"":""N/A"",""postTreatmentChemicalAgentConcentration"":""""}]","[""water""]","[""Isopar G""]","[""wt%""]","[""wt%"",""mol/L""]","[""wt%""]","[]","C1=CC(=CC=C1C(C2=CC=C(C=C2)O)C3=CC=C(C=C3)O)O","1","ClC(=O)c1cc(cc(c1)C(Cl)=O)C(Cl)=O","0.1",false,"Dead-end",5,25,2.83,"Methanol","Dye","Acid Blue 25 (sodium salt)",416.38,24,"µmol/L",1,"[""FTIR"",""SEM"",""XPS"",""Zeta potential"",""Ellipsometry""]",120,,,true,false,"Accepted","[""TFC""]","[""Polyester""]","[]","[""Polyacrylonitrile""]","[""Thermal treatment""]","65003a469af97755a1fa0626","2023-09-12T10:15:34.530Z","1970-01-01T00:00:02.022Z","Preparation of microporous organic solvent nanofiltration (OSN) composite membrane from a novel tris-phenol monomer","Scientific Report","backOffice","10.1016/j.seppur.2022.121985","65003a2e9af97755a1fa02ed","Yangzheng Huang and Shao-Lu Li and Zhenxing Fu and Genghao Gong and Yunxia Hu","https://doi.org/10.1016/j.seppur.2022.121985",0,"Composite","Tris-phenol_IP120s","Scientific report","Interfacial Polymerization","[{""postTreatmentChemicalAgentConcentrationUnit"":[],""_id"":""65379b802e5be462fc34891c"",""postTreatment"":""Thermal treatment"",""postTreatmentChemicalAgentSmiles"":""N/A"",""postTreatmentChemicalAgentConcentration"":""""}]","Commercial",3.9,96.3,"123",0,,,,,,,,,,,"CCCCCCCCCCCC[N+](C)(C)C ; [OH-].[Na+]","0,02 ;  0,15",,,,,,,,,,,,,,,,,,,,,,,,,,,,,,,,,,,,,,,,,,,,,,,,,,,,,,,,,,,,,,,,,,,,,,,,,,,,,
"65379b802e5be462fc348920","2023-10-24T10:25:04.689Z","[]","[]","[]","[]",,,"[""None""]","[{""postTreatmentChemicalAgentConcentrationUnit"":[],""_id"":""65379b802e5be462fc348922"",""postTreatment"":""None"",""postTreatmentChemicalAgentSmiles"":""N/A"",""postTreatmentChemicalAgentConcentration"":""""}]","[""water""]","[""Isopar G""]","[""wt%""]","[""mol/L""]","[""wt%""]","[]","C1=CC(=CC=C1C(C2=CC=C(C=C2)O)C3=CC=C(C=C3)O)O","1","ClC(=O)c1cc(cc(c1)C(Cl)=O)C(Cl)=O","0.1",false,"Dead-end",5,25,2.83,"Methanol","Dye","Acid Blue 25 (sodium salt)",416.38,24,"µmol/L",1,"[""FTIR"",""SEM"",""XPS"",""Zeta potential"",""Ellipsometry""]",,,,true,false,"Accepted","[""TFC""]","[""Polyester""]","[]","[""Polyacrylonitrile""]","[""Thermal treatment""]","65003a469af97755a1fa0626","2023-09-12T10:15:34.530Z","1970-01-01T00:00:02.022Z","Preparation of microporous organic solvent nanofiltration (OSN) composite membrane from a novel tris-phenol monomer","Scientific Report","backOffice","10.1016/j.seppur.2022.121985","65003a2e9af97755a1fa02ed","Yangzheng Huang and Shao-Lu Li and Zhenxing Fu and Genghao Gong and Yunxia Hu","https://doi.org/10.1016/j.seppur.2022.121985",0,"Composite","Tris-phenol_0wt%","Scientific report","Interfacial Polymerization","[{""postTreatmentChemicalAgentConcentrationUnit"":[],""_id"":""65379b802e5be462fc348921"",""postTreatment"":""Thermal treatment"",""postTreatmentChemicalAgentSmiles"":""N/A"",""postTreatmentChemicalAgentConcentration"":""""}]","Commercial",11.9,82.9,"124",0,,,,,,,,,,,"[OH-].[Na+]","0.15",,,,,,,,,,,,,,,,,,,,,,,,,,,,,,,,,,,,,,,,,,,,,,,,,,,,,,,,,,,,,,,,,,,,,,,,,,,,,
"65379b802e5be462fc348925","2023-10-24T10:25:04.862Z","[]","[]","[]","[]",,,"[""None""]","[{""postTreatmentChemicalAgentConcentrationUnit"":[],""_id"":""65379b802e5be462fc348927"",""postTreatment"":""None"",""postTreatmentChemicalAgentSmiles"":""N/A"",""postTreatmentChemicalAgentConcentration"":""""}]","[""water""]","[""Isopar G""]","[""wt%""]","[""wt%"",""mol/L""]","[""wt%""]","[]","C1=CC(=CC=C1C(C2=CC=C(C=C2)O)C3=CC=C(C=C3)O)O","1","ClC(=O)c1cc(cc(c1)C(Cl)=O)C(Cl)=O","0.1",false,"Dead-end",5,25,2.83,"Methanol","Dye","Acid Blue 25 (sodium salt)",416.38,24,"µmol/L",1,"[""FTIR"",""SEM"",""XPS"",""Zeta potential"",""Ellipsometry""]",,,,true,false,"Accepted","[""TFC""]","[""Polyester""]","[]","[""Polyacrylonitrile""]","[""Thermal treatment""]","65003a469af97755a1fa0626","2023-09-12T10:15:34.530Z","1970-01-01T00:00:02.022Z","Preparation of microporous organic solvent nanofiltration (OSN) composite membrane from a novel tris-phenol monomer","Scientific Report","backOffice","10.1016/j.seppur.2022.121985","65003a2e9af97755a1fa02ed","Yangzheng Huang and Shao-Lu Li and Zhenxing Fu and Genghao Gong and Yunxia Hu","https://doi.org/10.1016/j.seppur.2022.121985",0,"Composite","Tris-phenol_0.01wt%","Scientific report","Interfacial Polymerization","[{""postTreatmentChemicalAgentConcentrationUnit"":[],""_id"":""65379b802e5be462fc348926"",""postTreatment"":""Thermal treatment"",""postTreatmentChemicalAgentSmiles"":""N/A"",""postTreatmentChemicalAgentConcentration"":""""}]","Commercial",4.5,91.6,"125",0,,,,,,,,,,,"CCCCCCCCCCCC[N+](C)(C)C ; [OH-].[Na+]","0,01 ;  0,15",,,,,,,,,,,,,,,,,,,,,,,,,,,,,,,,,,,,,,,,,,,,,,,,,,,,,,,,,,,,,,,,,,,,,,,,,,,,,
"65379b812e5be462fc34892a","2023-10-24T10:25:05.068Z","[]","[]","[]","[]",,,"[""None""]","[{""postTreatmentChemicalAgentConcentrationUnit"":[],""_id"":""65379b812e5be462fc34892c"",""postTreatment"":""None"",""postTreatmentChemicalAgentSmiles"":""N/A"",""postTreatmentChemicalAgentConcentration"":""""}]","[""water""]","[""Isopar G""]","[""wt%""]","[""wt%"",""mol/L""]","[""wt%""]","[]","C1=CC(=CC=C1C(C2=CC=C(C=C2)O)C3=CC=C(C=C3)O)O","1","ClC(=O)c1cc(cc(c1)C(Cl)=O)C(Cl)=O","0.1",false,"Dead-end",5,25,2.83,"Methanol","Dye","Acid Blue 25 (sodium salt)",416.38,24,"µmol/L",1,"[""FTIR"",""SEM"",""XPS"",""Zeta potential"",""Ellipsometry""]",,,,true,false,"Accepted","[""TFC""]","[""Polyester""]","[]","[""Polyacrylonitrile""]","[""Thermal treatment""]","65003a469af97755a1fa0626","2023-09-12T10:15:34.530Z","1970-01-01T00:00:02.022Z","Preparation of microporous organic solvent nanofiltration (OSN) composite membrane from a novel tris-phenol monomer","Scientific Report","backOffice","10.1016/j.seppur.2022.121985","65003a2e9af97755a1fa02ed","Yangzheng Huang and Shao-Lu Li and Zhenxing Fu and Genghao Gong and Yunxia Hu","https://doi.org/10.1016/j.seppur.2022.121985",0,"Composite","Tris-phenol_0.02wt%","Scientific report","Interfacial Polymerization","[{""postTreatmentChemicalAgentConcentrationUnit"":[],""_id"":""65379b812e5be462fc34892b"",""postTreatment"":""Thermal treatment"",""postTreatmentChemicalAgentSmiles"":""N/A"",""postTreatmentChemicalAgentConcentration"":""""}]","Commercial",3.6,96.6,"126",0,,,,,,,,,,,"CCCCCCCCCCCC[N+](C)(C)C ; [OH-].[Na+]","0,02 ;  0,15",,,,,,,,,,,,,,,,,,,,,,,,,,,,,,,,,,,,,,,,,,,,,,,,,,,,,,,,,,,,,,,,,,,,,,,,,,,,,
"65379b812e5be462fc34892f","2023-10-24T10:25:05.242Z","[]","[]","[]","[]",,,"[""None""]","[{""postTreatmentChemicalAgentConcentrationUnit"":[],""_id"":""65379b812e5be462fc348931"",""postTreatment"":""None"",""postTreatmentChemicalAgentSmiles"":""N/A"",""postTreatmentChemicalAgentConcentration"":""""}]","[""water""]","[""Isopar G""]","[""wt%""]","[""wt%"",""mol/L""]","[""wt%""]","[]","C1=CC(=CC=C1C(C2=CC=C(C=C2)O)C3=CC=C(C=C3)O)O","1","ClC(=O)c1cc(cc(c1)C(Cl)=O)C(Cl)=O","0.1",false,"Dead-end",5,25,2.83,"Methanol","Dye","Acid Blue 25 (sodium salt)",416.38,24,"µmol/L",1,"[""FTIR"",""SEM"",""XPS"",""Zeta potential"",""Ellipsometry""]",,,,true,false,"Accepted","[""TFC""]","[""Polyester""]","[]","[""Polyacrylonitrile""]","[""Thermal treatment""]","65003a469af97755a1fa0626","2023-09-12T10:15:34.530Z","1970-01-01T00:00:02.022Z","Preparation of microporous organic solvent nanofiltration (OSN) composite membrane from a novel tris-phenol monomer","Scientific Report","backOffice","10.1016/j.seppur.2022.121985","65003a2e9af97755a1fa02ed","Yangzheng Huang and Shao-Lu Li and Zhenxing Fu and Genghao Gong and Yunxia Hu","https://doi.org/10.1016/j.seppur.2022.121985",0,"Composite","Tris-phenol_0.05wt%","Scientific report","Interfacial Polymerization","[{""postTreatmentChemicalAgentConcentrationUnit"":[],""_id"":""65379b812e5be462fc348930"",""postTreatment"":""Thermal treatment"",""postTreatmentChemicalAgentSmiles"":""N/A"",""postTreatmentChemicalAgentConcentration"":""""}]","Commercial",3.4,95.6,"127",0,,,,,,,,,,,"CCCCCCCCCCCC[N+](C)(C)C ; [OH-].[Na+]","0,05 ;  0,15",,,,,,,,,,,,,,,,,,,,,,,,,,,,,,,,,,,,,,,,,,,,,,,,,,,,,,,,,,,,,,,,,,,,,,,,,,,,,
"65379b812e5be462fc348934","2023-10-24T10:25:05.392Z","[]","[]","[]","[]",,,"[""None""]","[{""postTreatmentChemicalAgentConcentrationUnit"":[],""_id"":""65379b812e5be462fc348936"",""postTreatment"":""None"",""postTreatmentChemicalAgentSmiles"":""N/A"",""postTreatmentChemicalAgentConcentration"":""""}]","[""water""]","[""Isopar G""]","[""wt%""]","[""wt%"",""mol/L""]","[""wt%""]","[]","C1=CC(=CC=C1C(C2=CC=C(C=C2)O)C3=CC=C(C=C3)O)O","1","ClC(=O)c1cc(cc(c1)C(Cl)=O)C(Cl)=O","0.1",false,"Dead-end",5,25,2.83,"Methanol","Dye","Acid Blue 25 (sodium salt)",416.38,24,"µmol/L",1,"[""FTIR"",""SEM"",""XPS"",""Zeta potential"",""Ellipsometry""]",,,,true,false,"Accepted","[""TFC""]","[""Polyester""]","[]","[""Polyacrylonitrile""]","[""Thermal treatment""]","65003a469af97755a1fa0626","2023-09-12T10:15:34.530Z","1970-01-01T00:00:02.022Z","Preparation of microporous organic solvent nanofiltration (OSN) composite membrane from a novel tris-phenol monomer","Scientific Report","backOffice","10.1016/j.seppur.2022.121985","65003a2e9af97755a1fa02ed","Yangzheng Huang and Shao-Lu Li and Zhenxing Fu and Genghao Gong and Yunxia Hu","https://doi.org/10.1016/j.seppur.2022.121985",0,"Composite","Tris-phenol_0.1wt%","Scientific report","Interfacial Polymerization","[{""postTreatmentChemicalAgentConcentrationUnit"":[],""_id"":""65379b812e5be462fc348935"",""postTreatment"":""Thermal treatment"",""postTreatmentChemicalAgentSmiles"":""N/A"",""postTreatmentChemicalAgentConcentration"":""""}]","Commercial",2.5,95.9,"128",0,,,,,,,,,,,"CCCCCCCCCCCC[N+](C)(C)C ; [OH-].[Na+]","0,1 ;  0,15",,,,,,,,,,,,,,,,,,,,,,,,,,,,,,,,,,,,,,,,,,,,,,,,,,,,,,,,,,,,,,,,,,,,,,,,,,,,,
"65379b812e5be462fc348939","2023-10-24T10:25:05.542Z","[]","[]","[]","[]",,,"[""None""]","[{""postTreatmentChemicalAgentConcentrationUnit"":[],""_id"":""65379b812e5be462fc34893b"",""postTreatment"":""None"",""postTreatmentChemicalAgentSmiles"":""N/A"",""postTreatmentChemicalAgentConcentration"":""""}]","[""water""]","[""Isopar G""]","[""wt%""]","[""wt%"",""mol/L""]","[""wt%""]","[]","C1=CC(=CC=C1C(C2=CC=C(C=C2)O)C3=CC=C(C=C3)O)O","1","ClC(=O)c1cc(cc(c1)C(Cl)=O)C(Cl)=O","0.1",false,"Dead-end",5,25,2.83,"Methanol",,"4-Nitroaniline",138.12,362,"µmol/L",1,"[""FTIR"",""SEM"",""XPS"",""Zeta potential"",""Ellipsometry""]",79,,82,true,false,"Accepted","[""TFC""]","[""Polyester""]","[]","[""Polyacrylonitrile""]","[""Thermal treatment""]","65003a469af97755a1fa0626","2023-09-12T10:15:34.530Z","1970-01-01T00:00:02.022Z","Preparation of microporous organic solvent nanofiltration (OSN) composite membrane from a novel tris-phenol monomer","Scientific Report","backOffice","10.1016/j.seppur.2022.121985","65003a2e9af97755a1fa02ed","Yangzheng Huang and Shao-Lu Li and Zhenxing Fu and Genghao Gong and Yunxia Hu","https://doi.org/10.1016/j.seppur.2022.121985",0,"Composite","Tris-phenol_IP30s","Scientific report","Interfacial Polymerization","[{""postTreatmentChemicalAgentConcentrationUnit"":[],""_id"":""65379b812e5be462fc34893a"",""postTreatment"":""Thermal treatment"",""postTreatmentChemicalAgentSmiles"":""N/A"",""postTreatmentChemicalAgentConcentration"":""""}]","Commercial",,12.3,"129",0,,,,,,5.86,,,,,"CCCCCCCCCCCC[N+](C)(C)C ; [OH-].[Na+]","0,02 ;  0,15",295,,,,,,,,,,,,,,,,,,,,,,,,,,,,,,,,,,,,,,,,,,,,,,,,,,,,,,,,,,,,,,,,,,,,,,,,,,,,
"65379b812e5be462fc34893e","2023-10-24T10:25:05.691Z","[]","[]","[]","[]",,,"[""None""]","[{""postTreatmentChemicalAgentConcentrationUnit"":[],""_id"":""65379b812e5be462fc348940"",""postTreatment"":""None"",""postTreatmentChemicalAgentSmiles"":""N/A"",""postTreatmentChemicalAgentConcentration"":""""}]","[""water""]","[""Isopar G""]","[""wt%""]","[""wt%"",""mol/L""]","[""wt%""]","[]","C1=CC(=CC=C1C(C2=CC=C(C=C2)O)C3=CC=C(C=C3)O)O","1","ClC(=O)c1cc(cc(c1)C(Cl)=O)C(Cl)=O","0.1",false,"Dead-end",5,25,2.83,"Methanol","Dye","Chrysoidine G (chloride salt)",248.71,201,"µmol/L",1,"[""FTIR"",""SEM"",""XPS"",""Zeta potential"",""Ellipsometry""]",79,,82,true,false,"Accepted","[""TFC""]","[""Polyester""]","[]","[""Polyacrylonitrile""]","[""Thermal treatment""]","65003a469af97755a1fa0626","2023-09-12T10:15:34.530Z","1970-01-01T00:00:02.022Z","Preparation of microporous organic solvent nanofiltration (OSN) composite membrane from a novel tris-phenol monomer","Scientific Report","backOffice","10.1016/j.seppur.2022.121985","65003a2e9af97755a1fa02ed","Yangzheng Huang and Shao-Lu Li and Zhenxing Fu and Genghao Gong and Yunxia Hu","https://doi.org/10.1016/j.seppur.2022.121985",0,"Composite","Tris-phenol_IP30s","Scientific report","Interfacial Polymerization","[{""postTreatmentChemicalAgentConcentrationUnit"":[],""_id"":""65379b812e5be462fc34893f"",""postTreatment"":""Thermal treatment"",""postTreatmentChemicalAgentSmiles"":""N/A"",""postTreatmentChemicalAgentConcentration"":""""}]","Commercial",,84.3,"130",0,,,,,,5.86,,,,,"CCCCCCCCCCCC[N+](C)(C)C ; [OH-].[Na+]","0,02 ;  0,15",295,,,,,,,,,,,,,,,,,,,,,,,,,,,,,,,,,,,,,,,,,,,,,,,,,,,,,,,,,,,,,,,,,,,,,,,,,,,,
"65379b812e5be462fc348943","2023-10-24T10:25:05.843Z","[]","[]","[]","[]",,,"[""None""]","[{""postTreatmentChemicalAgentConcentrationUnit"":[],""_id"":""65379b812e5be462fc348945"",""postTreatment"":""None"",""postTreatmentChemicalAgentSmiles"":""N/A"",""postTreatmentChemicalAgentConcentration"":""""}]","[""water""]","[""Isopar G""]","[""wt%""]","[""wt%"",""mol/L""]","[""wt%""]","[]","C1=CC(=CC=C1C(C2=CC=C(C=C2)O)C3=CC=C(C=C3)O)O","1","ClC(=O)c1cc(cc(c1)C(Cl)=O)C(Cl)=O","0.1",false,"Dead-end",5,25,2.83,"Methanol","Dye","Methylene blue (chloride salt)",319.85,156,"µmol/L",1,"[""FTIR"",""SEM"",""XPS"",""Zeta potential"",""Ellipsometry""]",79,,82,true,false,"Accepted","[""TFC""]","[""Polyester""]","[]","[""Polyacrylonitrile""]","[""Thermal treatment""]","65003a469af97755a1fa0626","2023-09-12T10:15:34.530Z","1970-01-01T00:00:02.022Z","Preparation of microporous organic solvent nanofiltration (OSN) composite membrane from a novel tris-phenol monomer","Scientific Report","backOffice","10.1016/j.seppur.2022.121985","65003a2e9af97755a1fa02ed","Yangzheng Huang and Shao-Lu Li and Zhenxing Fu and Genghao Gong and Yunxia Hu","https://doi.org/10.1016/j.seppur.2022.121985",0,"Composite","Tris-phenol_IP30s","Scientific report","Interfacial Polymerization","[{""postTreatmentChemicalAgentConcentrationUnit"":[],""_id"":""65379b812e5be462fc348944"",""postTreatment"":""Thermal treatment"",""postTreatmentChemicalAgentSmiles"":""N/A"",""postTreatmentChemicalAgentConcentration"":""""}]","Commercial",,92.6,"131",0,,,,,,5.86,,,,,"CCCCCCCCCCCC[N+](C)(C)C ; [OH-].[Na+]","0,02 ;  0,15",295,,,,,,,,,,,,,,,,,,,,,,,,,,,,,,,,,,,,,,,,,,,,,,,,,,,,,,,,,,,,,,,,,,,,,,,,,,,,
"65379b812e5be462fc348948","2023-10-24T10:25:05.996Z","[]","[]","[]","[]",,,"[""None""]","[{""postTreatmentChemicalAgentConcentrationUnit"":[],""_id"":""65379b812e5be462fc34894a"",""postTreatment"":""None"",""postTreatmentChemicalAgentSmiles"":""N/A"",""postTreatmentChemicalAgentConcentration"":""""}]","[""water""]","[""Isopar G""]","[""wt%""]","[""wt%"",""mol/L""]","[""wt%""]","[]","C1=CC(=CC=C1C(C2=CC=C(C=C2)O)C3=CC=C(C=C3)O)O","1","ClC(=O)c1cc(cc(c1)C(Cl)=O)C(Cl)=O","0.1",false,"Dead-end",5,25,2.83,"Methanol","Dye","Methyl orange (sodium salt)",327.33,153,"µmol/L",1,"[""FTIR"",""SEM"",""XPS"",""Zeta potential"",""Ellipsometry""]",79,,82,true,false,"Accepted","[""TFC""]","[""Polyester""]","[]","[""Polyacrylonitrile""]","[""Thermal treatment""]","65003a469af97755a1fa0626","2023-09-12T10:15:34.530Z","1970-01-01T00:00:02.022Z","Preparation of microporous organic solvent nanofiltration (OSN) composite membrane from a novel tris-phenol monomer","Scientific Report","backOffice","10.1016/j.seppur.2022.121985","65003a2e9af97755a1fa02ed","Yangzheng Huang and Shao-Lu Li and Zhenxing Fu and Genghao Gong and Yunxia Hu","https://doi.org/10.1016/j.seppur.2022.121985",0,"Composite","Tris-phenol_IP30s","Scientific report","Interfacial Polymerization","[{""postTreatmentChemicalAgentConcentrationUnit"":[],""_id"":""65379b812e5be462fc348949"",""postTreatment"":""Thermal treatment"",""postTreatmentChemicalAgentSmiles"":""N/A"",""postTreatmentChemicalAgentConcentration"":""""}]","Commercial",,97.7,"132",0,,,,,,5.86,,,,,"CCCCCCCCCCCC[N+](C)(C)C ; [OH-].[Na+]","0,02 ;  0,15",295,,,,,,,,,,,,,,,,,,,,,,,,,,,,,,,,,,,,,,,,,,,,,,,,,,,,,,,,,,,,,,,,,,,,,,,,,,,,
"65379b822e5be462fc34894d","2023-10-24T10:25:06.163Z","[]","[]","[]","[]",,,"[""None""]","[{""postTreatmentChemicalAgentConcentrationUnit"":[],""_id"":""65379b822e5be462fc34894f"",""postTreatment"":""None"",""postTreatmentChemicalAgentSmiles"":""N/A"",""postTreatmentChemicalAgentConcentration"":""""}]","[""water""]","[""Isopar G""]","[""wt%""]","[""wt%"",""mol/L""]","[""wt%""]","[]","C1=CC(=CC=C1C(C2=CC=C(C=C2)O)C3=CC=C(C=C3)O)O","1","ClC(=O)c1cc(cc(c1)C(Cl)=O)C(Cl)=O","0.1",false,"Dead-end",5,25,2.83,"Methanol","Dye","Rhodamine B (chloride salt)",479.02,104,"µmol/L",1,"[""FTIR"",""SEM"",""XPS"",""Zeta potential"",""Ellipsometry""]",79,,82,true,false,"Accepted","[""TFC""]","[""Polyester""]","[]","[""Polyacrylonitrile""]","[""Thermal treatment""]","65003a469af97755a1fa0626","2023-09-12T10:15:34.530Z","1970-01-01T00:00:02.022Z","Preparation of microporous organic solvent nanofiltration (OSN) composite membrane from a novel tris-phenol monomer","Scientific Report","backOffice","10.1016/j.seppur.2022.121985","65003a2e9af97755a1fa02ed","Yangzheng Huang and Shao-Lu Li and Zhenxing Fu and Genghao Gong and Yunxia Hu","https://doi.org/10.1016/j.seppur.2022.121985",0,"Composite","Tris-phenol_IP30s","Scientific report","Interfacial Polymerization","[{""postTreatmentChemicalAgentConcentrationUnit"":[],""_id"":""65379b822e5be462fc34894e"",""postTreatment"":""Thermal treatment"",""postTreatmentChemicalAgentSmiles"":""N/A"",""postTreatmentChemicalAgentConcentration"":""""}]","Commercial",,97,"133",0,,,,,,5.86,,,,,"CCCCCCCCCCCC[N+](C)(C)C ; [OH-].[Na+]","0,02 ;  0,15",295,,,,,,,,,,,,,,,,,,,,,,,,,,,,,,,,,,,,,,,,,,,,,,,,,,,,,,,,,,,,,,,,,,,,,,,,,,,,
"65379b822e5be462fc348952","2023-10-24T10:25:06.346Z","[]","[]","[]","[]",,,"[""None""]","[{""postTreatmentChemicalAgentConcentrationUnit"":[],""_id"":""65379b822e5be462fc348954"",""postTreatment"":""None"",""postTreatmentChemicalAgentSmiles"":""N/A"",""postTreatmentChemicalAgentConcentration"":""""}]","[""water""]","[""Isopar G""]","[""wt%""]","[""wt%"",""mol/L""]","[""wt%""]","[]","C1=CC(=CC=C1C(C2=CC=C(C=C2)O)C3=CC=C(C=C3)O)O","1","ClC(=O)c1cc(cc(c1)C(Cl)=O)C(Cl)=O","0.1",false,"Dead-end",5,25,2.83,"Methanol","Dye","Acid Red 27",604.48,83,"µmol/L",1,"[""FTIR"",""SEM"",""XPS"",""Zeta potential"",""Ellipsometry""]",79,,82,true,false,"Accepted","[""TFC""]","[""Polyester""]","[]","[""Polyacrylonitrile""]","[""Thermal treatment""]","65003a469af97755a1fa0626","2023-09-12T10:15:34.530Z","1970-01-01T00:00:02.022Z","Preparation of microporous organic solvent nanofiltration (OSN) composite membrane from a novel tris-phenol monomer","Scientific Report","backOffice","10.1016/j.seppur.2022.121985","65003a2e9af97755a1fa02ed","Yangzheng Huang and Shao-Lu Li and Zhenxing Fu and Genghao Gong and Yunxia Hu","https://doi.org/10.1016/j.seppur.2022.121985",0,"Composite","Tris-phenol_IP30s","Scientific report","Interfacial Polymerization","[{""postTreatmentChemicalAgentConcentrationUnit"":[],""_id"":""65379b822e5be462fc348953"",""postTreatment"":""Thermal treatment"",""postTreatmentChemicalAgentSmiles"":""N/A"",""postTreatmentChemicalAgentConcentration"":""""}]","Commercial",,99.6,"134",0,,,,,,5.86,,,,,"CCCCCCCCCCCC[N+](C)(C)C ; [OH-].[Na+]","0,02 ;  0,15",295,,,,,,,,,,,,,,,,,,,,,,,,,,,,,,,,,,,,,,,,,,,,,,,,,,,,,,,,,,,,,,,,,,,,,,,,,,,,
"65379b822e5be462fc348957","2023-10-24T10:25:06.489Z","[]","[]","[]","[]",,,"[""None""]","[{""postTreatmentChemicalAgentConcentrationUnit"":[],""_id"":""65379b822e5be462fc348959"",""postTreatment"":""None"",""postTreatmentChemicalAgentSmiles"":""N/A"",""postTreatmentChemicalAgentConcentration"":""""}]","[""water""]","[""Isopar G""]","[""wt%""]","[""wt%"",""mol/L""]","[""wt%""]","[]","C1=CC(=CC=C1C(C2=CC=C(C=C2)O)C3=CC=C(C=C3)O)O","1","ClC(=O)c1cc(cc(c1)C(Cl)=O)C(Cl)=O","0.1",false,"Dead-end",5,25,2.83,"Methanol","Dye","Brilliant blue R250 (disodium salt)",825.97,61,"µmol/L",1,"[""FTIR"",""SEM"",""XPS"",""Zeta potential"",""Ellipsometry""]",79,,82,true,false,"Accepted","[""TFC""]","[""Polyester""]","[]","[""Polyacrylonitrile""]","[""Thermal treatment""]","65003a469af97755a1fa0626","2023-09-12T10:15:34.530Z","1970-01-01T00:00:02.022Z","Preparation of microporous organic solvent nanofiltration (OSN) composite membrane from a novel tris-phenol monomer","Scientific Report","backOffice","10.1016/j.seppur.2022.121985","65003a2e9af97755a1fa02ed","Yangzheng Huang and Shao-Lu Li and Zhenxing Fu and Genghao Gong and Yunxia Hu","https://doi.org/10.1016/j.seppur.2022.121985",0,"Composite","Tris-phenol_IP30s","Scientific report","Interfacial Polymerization","[{""postTreatmentChemicalAgentConcentrationUnit"":[],""_id"":""65379b822e5be462fc348958"",""postTreatment"":""Thermal treatment"",""postTreatmentChemicalAgentSmiles"":""N/A"",""postTreatmentChemicalAgentConcentration"":""""}]","Commercial",,99.2,"135",0,,,,,,5.86,,,,,"CCCCCCCCCCCC[N+](C)(C)C ; [OH-].[Na+]","0,02 ;  0,15",295,,,,,,,,,,,,,,,,,,,,,,,,,,,,,,,,,,,,,,,,,,,,,,,,,,,,,,,,,,,,,,,,,,,,,,,,,,,,
"65379b822e5be462fc34895c","2023-10-24T10:25:06.638Z","[]","[]","[]","[]",,,"[""None""]","[{""postTreatmentChemicalAgentConcentrationUnit"":[],""_id"":""65379b822e5be462fc34895e"",""postTreatment"":""None"",""postTreatmentChemicalAgentSmiles"":""N/A"",""postTreatmentChemicalAgentConcentration"":""""}]","[""water""]","[""Isopar G""]","[""wt%""]","[""wt%"",""mol/L""]","[""wt%""]","[]","C1=CC(=CC=C1C(C2=CC=C(C=C2)O)C3=CC=C(C=C3)O)O","1","ClC(=O)c1cc(cc(c1)C(Cl)=O)C(Cl)=O","0.1",false,"Dead-end",5,25,2.83,"Tetrahydrofuran (THF)",,,,,,1,"[""FTIR"",""SEM"",""XPS"",""Zeta potential"",""Ellipsometry""]",,,,true,false,"Accepted","[""TFC""]","[""Polyester""]","[]","[""Polyacrylonitrile""]","[""Thermal treatment""]","65003a469af97755a1fa0626","2023-09-12T10:15:34.530Z","1970-01-01T00:00:02.022Z","Preparation of microporous organic solvent nanofiltration (OSN) composite membrane from a novel tris-phenol monomer","Scientific Report","backOffice","10.1016/j.seppur.2022.121985","65003a2e9af97755a1fa02ed","Yangzheng Huang and Shao-Lu Li and Zhenxing Fu and Genghao Gong and Yunxia Hu","https://doi.org/10.1016/j.seppur.2022.121985",0,"Composite","Tris-phenol_IP30s","Scientific report","Interfacial Polymerization","[{""postTreatmentChemicalAgentConcentrationUnit"":[],""_id"":""65379b822e5be462fc34895d"",""postTreatment"":""Thermal treatment"",""postTreatmentChemicalAgentSmiles"":""N/A"",""postTreatmentChemicalAgentConcentration"":""""}]","Commercial",,,"136",0,,,,,,3.39,,,,,"CCCCCCCCCCCC[N+](C)(C)C ; [OH-].[Na+]","0,02 ;  0,15",,,,,,,,,,,,,,,,,,,,,,,,,,,,,,,,,,,,,,,,,,,,,,,,,,,,,,,,,,,,,,,,,,,,,,,,,,,,,
"65379b822e5be462fc348961","2023-10-24T10:25:06.786Z","[]","[]","[]","[]",,,"[""None""]","[{""postTreatmentChemicalAgentConcentrationUnit"":[],""_id"":""65379b822e5be462fc348963"",""postTreatment"":""None"",""postTreatmentChemicalAgentSmiles"":""N/A"",""postTreatmentChemicalAgentConcentration"":""""}]","[""water""]","[""Isopar G""]","[""wt%""]","[""wt%"",""mol/L""]","[""wt%""]","[]","C1=CC(=CC=C1C(C2=CC=C(C=C2)O)C3=CC=C(C=C3)O)O","1","ClC(=O)c1cc(cc(c1)C(Cl)=O)C(Cl)=O","0.1",false,"Dead-end",5,25,2.83,"Ethanol",,,,,,1,"[""FTIR"",""SEM"",""XPS"",""Zeta potential"",""Ellipsometry""]",,,,true,false,"Accepted","[""TFC""]","[""Polyester""]","[]","[""Polyacrylonitrile""]","[""Thermal treatment""]","65003a469af97755a1fa0626","2023-09-12T10:15:34.530Z","1970-01-01T00:00:02.022Z","Preparation of microporous organic solvent nanofiltration (OSN) composite membrane from a novel tris-phenol monomer","Scientific Report","backOffice","10.1016/j.seppur.2022.121985","65003a2e9af97755a1fa02ed","Yangzheng Huang and Shao-Lu Li and Zhenxing Fu and Genghao Gong and Yunxia Hu","https://doi.org/10.1016/j.seppur.2022.121985",0,"Composite","Tris-phenol_IP30s","Scientific report","Interfacial Polymerization","[{""postTreatmentChemicalAgentConcentrationUnit"":[],""_id"":""65379b822e5be462fc348962"",""postTreatment"":""Thermal treatment"",""postTreatmentChemicalAgentSmiles"":""N/A"",""postTreatmentChemicalAgentConcentration"":""""}]","Commercial",,,"137",0,,,,,,1.86,,,,,"CCCCCCCCCCCC[N+](C)(C)C ; [OH-].[Na+]","0,02 ;  0,15",,,,,,,,,,,,,,,,,,,,,,,,,,,,,,,,,,,,,,,,,,,,,,,,,,,,,,,,,,,,,,,,,,,,,,,,,,,,,
"65379b822e5be462fc348966","2023-10-24T10:25:06.933Z","[]","[]","[]","[]",,,"[""None""]","[{""postTreatmentChemicalAgentConcentrationUnit"":[],""_id"":""65379b822e5be462fc348968"",""postTreatment"":""None"",""postTreatmentChemicalAgentSmiles"":""N/A"",""postTreatmentChemicalAgentConcentration"":""""}]","[""water""]","[""Isopar G""]","[""wt%""]","[""wt%"",""mol/L""]","[""wt%""]","[]","C1=CC(=CC=C1C(C2=CC=C(C=C2)O)C3=CC=C(C=C3)O)O","1","ClC(=O)c1cc(cc(c1)C(Cl)=O)C(Cl)=O","0.1",false,"Dead-end",5,25,2.83,"water",,,,,,1,"[""FTIR"",""SEM"",""XPS"",""Zeta potential"",""Ellipsometry""]",,,,true,false,"Accepted","[""TFC""]","[""Polyester""]","[]","[""Polyacrylonitrile""]","[""Thermal treatment""]","65003a469af97755a1fa0626","2023-09-12T10:15:34.530Z","1970-01-01T00:00:02.022Z","Preparation of microporous organic solvent nanofiltration (OSN) composite membrane from a novel tris-phenol monomer","Scientific Report","backOffice","10.1016/j.seppur.2022.121985","65003a2e9af97755a1fa02ed","Yangzheng Huang and Shao-Lu Li and Zhenxing Fu and Genghao Gong and Yunxia Hu","https://doi.org/10.1016/j.seppur.2022.121985",0,"Composite","Tris-phenol_IP30s","Scientific report","Interfacial Polymerization","[{""postTreatmentChemicalAgentConcentrationUnit"":[],""_id"":""65379b822e5be462fc348967"",""postTreatment"":""Thermal treatment"",""postTreatmentChemicalAgentSmiles"":""N/A"",""postTreatmentChemicalAgentConcentration"":""""}]","Commercial",,,"138",0,,,,,,1.44,,,,,"CCCCCCCCCCCC[N+](C)(C)C ; [OH-].[Na+]","0,02 ;  0,15",,,,,,,,,,,,,,,,,,,,,,,,,,,,,,,,,,,,,,,,,,,,,,,,,,,,,,,,,,,,,,,,,,,,,,,,,,,,,
"65379b832e5be462fc34896b","2023-10-24T10:25:07.082Z","[]","[]","[]","[]",,,"[""None""]","[{""postTreatmentChemicalAgentConcentrationUnit"":[],""_id"":""65379b832e5be462fc34896d"",""postTreatment"":""None"",""postTreatmentChemicalAgentSmiles"":""N/A"",""postTreatmentChemicalAgentConcentration"":""""}]","[""water""]","[""Isopar G""]","[""wt%""]","[""wt%"",""mol/L""]","[""wt%""]","[]","C1=CC(=CC=C1C(C2=CC=C(C=C2)O)C3=CC=C(C=C3)O)O","1","ClC(=O)c1cc(cc(c1)C(Cl)=O)C(Cl)=O","0.1",false,"Dead-end",5,25,2.83,"Hexane",,,,,,1,"[""FTIR"",""SEM"",""XPS"",""Zeta potential"",""Ellipsometry""]",,,,true,false,"Accepted","[""TFC""]","[""Polyester""]","[]","[""Polyacrylonitrile""]","[""Thermal treatment""]","65003a469af97755a1fa0626","2023-09-12T10:15:34.530Z","1970-01-01T00:00:02.022Z","Preparation of microporous organic solvent nanofiltration (OSN) composite membrane from a novel tris-phenol monomer","Scientific Report","backOffice","10.1016/j.seppur.2022.121985","65003a2e9af97755a1fa02ed","Yangzheng Huang and Shao-Lu Li and Zhenxing Fu and Genghao Gong and Yunxia Hu","https://doi.org/10.1016/j.seppur.2022.121985",0,"Composite","Tris-phenol_IP30s","Scientific report","Interfacial Polymerization","[{""postTreatmentChemicalAgentConcentrationUnit"":[],""_id"":""65379b832e5be462fc34896c"",""postTreatment"":""Thermal treatment"",""postTreatmentChemicalAgentSmiles"":""N/A"",""postTreatmentChemicalAgentConcentration"":""""}]","Commercial",,,"139",0,,,,,,0.25,,,,,"CCCCCCCCCCCC[N+](C)(C)C ; [OH-].[Na+]","0,02 ;  0,15",,,,,,,,,,,,,,,,,,,,,,,,,,,,,,,,,,,,,,,,,,,,,,,,,,,,,,,,,,,,,,,,,,,,,,,,,,,,,
"65379b832e5be462fc348970","2023-10-24T10:25:07.264Z","[""Dimethylformamide (DMF)""]","[""water""]","[]","[]","22 wt%","250","[""Crosslinking"",""Additive use""]","[{""postTreatmentChemicalAgentConcentrationUnit"":[""g/L""],""_id"":""65379b832e5be462fc348972"",""postTreatment"":""Crosslinking"",""postTreatmentChemicalAgentSmiles"":""C(CCCN)CCN"",""postTreatmentChemicalAgentConcentration"":""120""},{""postTreatmentChemicalAgentConcentrationUnit"":[""v%"",""v%""],""_id"":""65379b832e5be462fc348973"",""postTreatment"":""Additive use"",""postTreatmentChemicalAgentSmiles"":""CC(C)O; C(CO)O"",""postTreatmentChemicalAgentConcentration"":""60 ;  40""}]","[""water""]","[""Isopar G""]","[""wt%""]","[""wt%""]","[""wt%""]","[]","C1=CC(=CC(=C1)N)N","2","ClC(=O)c1cc(cc(c1)C(Cl)=O)C(Cl)=O","0.1",false,"Dead-end",5,25,2.83,"Acetone",,,,,,1,"[""FTIR"",""XPS"",""AFM"",""SEM""]",,,75,true,false,"Accepted","[""TFC""]","[""Polyester""]","[]","[""Polyimide(Lenzig® P84)""]","[""Thermal treatment""]","65003a4a9af97755a1fa068b","2023-09-12T10:15:38.491Z","2022-01-01T00:00:00.000Z","Ultra-thin microporous membranes based on macrocyclic pillar[n]arene for efficient organic solvent nanofiltration","Scientific Report","backOffice","10.1016/j.memsci.2022.120583","65003a2e9af97755a1fa02ed","Wenming Fu and Yangzheng Huang and Luyao Deng and Jiahao Sun and Shao-Lu Li and Yunxia Hu","https://doi.org/10.1016/j.memsci.2022.120583",0,"Composite","TFC-PA","Scientific report","Interfacial Polymerization","[{""postTreatmentChemicalAgentConcentrationUnit"":[],""_id"":""65379b832e5be462fc348971"",""postTreatment"":""Thermal treatment"",""postTreatmentChemicalAgentSmiles"":""N/A"",""postTreatmentChemicalAgentConcentration"":""""}]","ISA",,,"140",0,,,,,,0.5,,,,,"CCN(CC)CC","4",265,,,,,,,,,,,,,,,,,,,,,,,,,,,,,,,,,,,,,,,,,,,,,,,,,,,,,,,,,,,,,,,,,,,,,,,,,,,,
"65379b832e5be462fc348976","2023-10-24T10:25:07.425Z","[""Dimethylformamide (DMF)""]","[""water""]","[]","[]","22 wt%","250","[""Crosslinking"",""Additive use""]","[{""postTreatmentChemicalAgentConcentrationUnit"":[""g/L""],""_id"":""65379b832e5be462fc348978"",""postTreatment"":""Crosslinking"",""postTreatmentChemicalAgentSmiles"":""C(CCCN)CCN"",""postTreatmentChemicalAgentConcentration"":""120""},{""postTreatmentChemicalAgentConcentrationUnit"":[""v%"",""v%""],""_id"":""65379b832e5be462fc348979"",""postTreatment"":""Additive use"",""postTreatmentChemicalAgentSmiles"":""CC(C)O; C(CO)O"",""postTreatmentChemicalAgentConcentration"":""60 ;  40""}]","[""water""]","[""Isopar G""]","[""wt%""]","[""wt%""]","[""wt%""]","[]","C1=CC(=CC(=C1)N)N","2","ClC(=O)c1cc(cc(c1)C(Cl)=O)C(Cl)=O","0.1",false,"Dead-end",5,25,2.83,"Methanol","Dye","Chrysoidine G (chloride salt)",248.71,201,"µmol/L",1,"[""FTIR"",""XPS"",""AFM"",""SEM""]",,,75,true,false,"Accepted","[""TFC""]","[""Polyester""]","[]","[""Polyimide(Lenzig® P84)""]","[""Thermal treatment""]","65003a4a9af97755a1fa068b","2023-09-12T10:15:38.491Z","2022-01-01T00:00:00.000Z","Ultra-thin microporous membranes based on macrocyclic pillar[n]arene for efficient organic solvent nanofiltration","Scientific Report","backOffice","10.1016/j.memsci.2022.120583","65003a2e9af97755a1fa02ed","Wenming Fu and Yangzheng Huang and Luyao Deng and Jiahao Sun and Shao-Lu Li and Yunxia Hu","https://doi.org/10.1016/j.memsci.2022.120583",0,"Composite","TFC-PA","Scientific report","Interfacial Polymerization","[{""postTreatmentChemicalAgentConcentrationUnit"":[],""_id"":""65379b832e5be462fc348977"",""postTreatment"":""Thermal treatment"",""postTreatmentChemicalAgentSmiles"":""N/A"",""postTreatmentChemicalAgentConcentration"":""""}]","ISA",,82.68,"141",0,,,,,,1.01,,,,,"CCN(CC)CC","4",265,,,,,,,,,,,,,,,,,,,,,,,,,,,,,,,,,,,,,,,,,,,,,,,,,,,,,,,,,,,,,,,,,,,,,,,,,,,,
"65379b832e5be462fc34897c","2023-10-24T10:25:07.565Z","[""Dimethylformamide (DMF)""]","[""water""]","[]","[]","22 wt%","250","[""Crosslinking"",""Additive use""]","[{""postTreatmentChemicalAgentConcentrationUnit"":[""g/L""],""_id"":""65379b832e5be462fc34897e"",""postTreatment"":""Crosslinking"",""postTreatmentChemicalAgentSmiles"":""C(CCCN)CCN"",""postTreatmentChemicalAgentConcentration"":""120""},{""postTreatmentChemicalAgentConcentrationUnit"":[""v%"",""v%""],""_id"":""65379b832e5be462fc34897f"",""postTreatment"":""Additive use"",""postTreatmentChemicalAgentSmiles"":""CC(C)O; C(CO)O"",""postTreatmentChemicalAgentConcentration"":""60 ;  40""}]","[""water""]","[""Isopar G""]","[""wt%""]","[""wt%""]","[""wt%""]","[]","C1=CC(=CC(=C1)N)N","2","ClC(=O)c1cc(cc(c1)C(Cl)=O)C(Cl)=O","0.1",false,"Dead-end",5,25,2.83,"water",,,,,,1,"[""FTIR"",""XPS"",""AFM"",""SEM""]",,,75,true,false,"Accepted","[""TFC""]","[""Polyester""]","[]","[""Polyimide(Lenzig® P84)""]","[""Thermal treatment""]","65003a4a9af97755a1fa068b","2023-09-12T10:15:38.491Z","2022-01-01T00:00:00.000Z","Ultra-thin microporous membranes based on macrocyclic pillar[n]arene for efficient organic solvent nanofiltration","Scientific Report","backOffice","10.1016/j.memsci.2022.120583","65003a2e9af97755a1fa02ed","Wenming Fu and Yangzheng Huang and Luyao Deng and Jiahao Sun and Shao-Lu Li and Yunxia Hu","https://doi.org/10.1016/j.memsci.2022.120583",0,"Composite","TFC-PA","Scientific report","Interfacial Polymerization","[{""postTreatmentChemicalAgentConcentrationUnit"":[],""_id"":""65379b832e5be462fc34897d"",""postTreatment"":""Thermal treatment"",""postTreatmentChemicalAgentSmiles"":""N/A"",""postTreatmentChemicalAgentConcentration"":""""}]","ISA",,,"142",0,,,,,,1,,,,,"CCN(CC)CC","4",265,,,,,,,,,,,,,,,,,,,,,,,,,,,,,,,,,,,,,,,,,,,,,,,,,,,,,,,,,,,,,,,,,,,,,,,,,,,,
