Repository: BAMresearch/onf-database

This repository belongs to the the publication "Revealing structure-property-performance relationships of organic solvent nanofiltration membranes using a FAIR, open-access database" published in ADD JOURNAL (DOI). 
It uses a dataset derived from The Open Membrane Database (https://openmembranedatabase.org/). The access date was April 8th 2025. The original dataset is in the repository as OMD_SRNF_2025-04-08.csv file.

The main researchers involved in the study are Sarah Glass (ORCID: 0000-0002-0625-0057), Petra Merten (no ORCID available), Torsten Brinkmann (ORCID: 0000-0002-5114-6259) and Volkan Filiz (ORCID: 0000-0003-0239-8641). 

The repository contains 5 Python files:

File: OMD_SRNF_2025-04-08.csv (part 8 of 184)
"65379b832e5be462fc348982","2023-10-24T10:25:07.770Z","[""Dimethylformamide (DMF)""]","[""water""]","[]","[]","22 wt%","250","[""Crosslinking"",""Additive use""]","[{""postTreatmentChemicalAgentConcentrationUnit"":[""g/L""],""_id"":""65379b832e5be462fc348984"",""postTreatment"":""Crosslinking"",""postTreatmentChemicalAgentSmiles"":""C(CCCN)CCN"",""postTreatmentChemicalAgentConcentration"":""120""},{""postTreatmentChemicalAgentConcentrationUnit"":[""v%"",""v%""],""_id"":""65379b832e5be462fc348985"",""postTreatment"":""Additive use"",""postTreatmentChemicalAgentSmiles"":""CC(C)O; C(CO)O"",""postTreatmentChemicalAgentConcentration"":""60 ;  40""}]","[""water""]","[""Isopar G""]","[""wt%""]","[""wt%""]","[""wt%""]","[]","C1=CC(=CC(=C1)N)N","2","ClC(=O)c1cc(cc(c1)C(Cl)=O)C(Cl)=O","0.1",false,"Dead-end",5,25,2.83,"Ethanol",,,,,,1,"[""FTIR"",""XPS"",""AFM"",""SEM""]",,,75,true,false,"Accepted","[""TFC""]","[""Polyester""]","[]","[""Polyimide(Lenzig® P84)""]","[""Thermal treatment""]","65003a4a9af97755a1fa068b","2023-09-12T10:15:38.491Z","2022-01-01T00:00:00.000Z","Ultra-thin microporous membranes based on macrocyclic pillar[n]arene for efficient organic solvent nanofiltration","Scientific Report","backOffice","10.1016/j.memsci.2022.120583","65003a2e9af97755a1fa02ed","Wenming Fu and Yangzheng Huang and Luyao Deng and Jiahao Sun and Shao-Lu Li and Yunxia Hu","https://doi.org/10.1016/j.memsci.2022.120583",0,"Composite","TFC-PA","Scientific report","Interfacial Polymerization","[{""postTreatmentChemicalAgentConcentrationUnit"":[],""_id"":""65379b832e5be462fc348983"",""postTreatment"":""Thermal treatment"",""postTreatmentChemicalAgentSmiles"":""N/A"",""postTreatmentChemicalAgentConcentration"":""""}]","ISA",,,"143",0,,,,,,0.14,,,,,"CCN(CC)CC","4",265,,,,,,,,,,,,,,,,,,,,,,,,,,,,,,,,,,,,,,,,,,,,,,,,,,,,,,,,,,,,,,,,,,,,,,,,,,,,
"65379b832e5be462fc348988","2023-10-24T10:25:07.935Z","[""Dimethylformamide (DMF)""]","[""water""]","[]","[]","22 wt%","250","[""Crosslinking"",""Additive use""]","[{""postTreatmentChemicalAgentConcentrationUnit"":[""g/L""],""_id"":""65379b832e5be462fc34898a"",""postTreatment"":""Crosslinking"",""postTreatmentChemicalAgentSmiles"":""C(CCCN)CCN"",""postTreatmentChemicalAgentConcentration"":""120""},{""postTreatmentChemicalAgentConcentrationUnit"":[""v%"",""v%""],""_id"":""65379b832e5be462fc34898b"",""postTreatment"":""Additive use"",""postTreatmentChemicalAgentSmiles"":""CC(C)O; C(CO)O"",""postTreatmentChemicalAgentConcentration"":""60 ;  40""}]","[""water""]","[""Isopar G""]","[""wt%""]","[""wt%""]","[""wt%""]","[]","OC1=CC2=C(O)C=C1CC1=C(O)C=C(CC3=C(O)C=C(CC4=C(O)C=C(CC5=C(O)C=C(C2)C(O)=C5)C(O)=C4)C(O)=C3)C(O)=C1","1","ClC(=O)c1cc(cc(c1)C(Cl)=O)C(Cl)=O","0.1",false,"Dead-end",5,25,2.83,"Acetone",,,,,,1,"[""FTIR"",""XPS"",""AFM"",""SEM""]",8,,83,true,false,"Accepted","[""TFC""]","[""Polyester""]","[]","[""Polyimide(Lenzig® P84)""]","[""Thermal treatment""]","65003a4a9af97755a1fa068b","2023-09-12T10:15:38.491Z","2022-01-01T00:00:00.000Z","Ultra-thin microporous membranes based on macrocyclic pillar[n]arene for efficient organic solvent nanofiltration","Scientific Report","backOffice","10.1016/j.memsci.2022.120583","65003a2e9af97755a1fa02ed","Wenming Fu and Yangzheng Huang and Luyao Deng and Jiahao Sun and Shao-Lu Li and Yunxia Hu","https://doi.org/10.1016/j.memsci.2022.120583",0,"Composite","TFC-P[5]a","Scientific report","Interfacial Polymerization","[{""postTreatmentChemicalAgentConcentrationUnit"":[],""_id"":""65379b832e5be462fc348989"",""postTreatment"":""Thermal treatment"",""postTreatmentChemicalAgentSmiles"":""N/A"",""postTreatmentChemicalAgentConcentration"":""""}]","ISA",,,"144",0,,,,,,5.49,,,,,"CCN(CC)CC","4",280,,,,,,,,,,,,,,,,,,,,,,,,,,,,,,,,,,,,,,,,,,,,,,,,,,,,,,,,,,,,,,,,,,,,,,,,,,,,
"65379b842e5be462fc34898e","2023-10-24T10:25:08.108Z","[""Dimethylformamide (DMF)""]","[""water""]","[]","[]","22 wt%","250","[""Crosslinking"",""Additive use""]","[{""postTreatmentChemicalAgentConcentrationUnit"":[""g/L""],""_id"":""65379b842e5be462fc348990"",""postTreatment"":""Crosslinking"",""postTreatmentChemicalAgentSmiles"":""C(CCCN)CCN"",""postTreatmentChemicalAgentConcentration"":""120""},{""postTreatmentChemicalAgentConcentrationUnit"":[""v%"",""v%""],""_id"":""65379b842e5be462fc348991"",""postTreatment"":""Additive use"",""postTreatmentChemicalAgentSmiles"":""CC(C)O; C(CO)O"",""postTreatmentChemicalAgentConcentration"":""60 ;  40""}]","[""water""]","[""Isopar G""]","[""wt%""]","[""wt%""]","[""wt%""]","[]","OC1=CC2=C(O)C=C1CC1=C(O)C=C(CC3=C(O)C=C(CC4=C(O)C=C(CC5=C(O)C=C(C2)C(O)=C5)C(O)=C4)C(O)=C3)C(O)=C2","1","ClC(=O)c1cc(cc(c1)C(Cl)=O)C(Cl)=O","0.1",false,"Dead-end",5,25,2.83,"Methanol","Dye","Chrysoidine G (chloride salt)",248.71,201,"µmol/L",1,"[""FTIR"",""XPS"",""AFM"",""SEM""]",8,,83,true,false,"Accepted","[""TFC""]","[""Polyester""]","[]","[""Polyimide(Lenzig® P84)""]","[""Thermal treatment""]","65003a4a9af97755a1fa068b","2023-09-12T10:15:38.491Z","2022-01-01T00:00:00.000Z","Ultra-thin microporous membranes based on macrocyclic pillar[n]arene for efficient organic solvent nanofiltration","Scientific Report","backOffice","10.1016/j.memsci.2022.120583","65003a2e9af97755a1fa02ed","Wenming Fu and Yangzheng Huang and Luyao Deng and Jiahao Sun and Shao-Lu Li and Yunxia Hu","https://doi.org/10.1016/j.memsci.2022.120583",0,"Composite","TFC-P[5]a","Scientific report","Interfacial Polymerization","[{""postTreatmentChemicalAgentConcentrationUnit"":[],""_id"":""65379b842e5be462fc34898f"",""postTreatment"":""Thermal treatment"",""postTreatmentChemicalAgentSmiles"":""N/A"",""postTreatmentChemicalAgentConcentration"":""""}]","ISA",,73.68,"145",0,,,,,,4.59,,,,,"CCN(CC)CC","4",280,,,,,,,,,,,,,,,,,,,,,,,,,,,,,,,,,,,,,,,,,,,,,,,,,,,,,,,,,,,,,,,,,,,,,,,,,,,,
"65379b842e5be462fc348994","2023-10-24T10:25:08.274Z","[""Dimethylformamide (DMF)""]","[""water""]","[]","[]","22 wt%","250","[""Crosslinking"",""Additive use""]","[{""postTreatmentChemicalAgentConcentrationUnit"":[""g/L""],""_id"":""65379b842e5be462fc348996"",""postTreatment"":""Crosslinking"",""postTreatmentChemicalAgentSmiles"":""C(CCCN)CCN"",""postTreatmentChemicalAgentConcentration"":""120""},{""postTreatmentChemicalAgentConcentrationUnit"":[""v%"",""v%""],""_id"":""65379b842e5be462fc348997"",""postTreatment"":""Additive use"",""postTreatmentChemicalAgentSmiles"":""CC(C)O; C(CO)O"",""postTreatmentChemicalAgentConcentration"":""60 ;  40""}]","[""water""]","[""Isopar G""]","[""wt%""]","[""wt%""]","[""wt%""]","[]","OC1=CC2=C(O)C=C1CC1=C(O)C=C(CC3=C(O)C=C(CC4=C(O)C=C(CC5=C(O)C=C(C2)C(O)=C5)C(O)=C4)C(O)=C3)C(O)=C1","1","ClC(=O)c1cc(cc(c1)C(Cl)=O)C(Cl)=O","0.1",false,"Dead-end",5,25,2.83,"water",,,,,,1,"[""FTIR"",""XPS"",""AFM"",""SEM""]",8,,83,true,false,"Accepted","[""TFC""]","[""Polyester""]","[]","[""Polyimide(Lenzig® P84)""]","[""Thermal treatment""]","65003a4a9af97755a1fa068b","2023-09-12T10:15:38.491Z","2022-01-01T00:00:00.000Z","Ultra-thin microporous membranes based on macrocyclic pillar[n]arene for efficient organic solvent nanofiltration","Scientific Report","backOffice","10.1016/j.memsci.2022.120583","65003a2e9af97755a1fa02ed","Wenming Fu and Yangzheng Huang and Luyao Deng and Jiahao Sun and Shao-Lu Li and Yunxia Hu","https://doi.org/10.1016/j.memsci.2022.120583",0,"Composite","TFC-P[5]a","Scientific report","Interfacial Polymerization","[{""postTreatmentChemicalAgentConcentrationUnit"":[],""_id"":""65379b842e5be462fc348995"",""postTreatment"":""Thermal treatment"",""postTreatmentChemicalAgentSmiles"":""N/A"",""postTreatmentChemicalAgentConcentration"":""""}]","ISA",,,"146",0,,,,,,3.29,,,,,"CCN(CC)CC","4",280,,,,,,,,,,,,,,,,,,,,,,,,,,,,,,,,,,,,,,,,,,,,,,,,,,,,,,,,,,,,,,,,,,,,,,,,,,,,
"65379b842e5be462fc34899a","2023-10-24T10:25:08.444Z","[""Dimethylformamide (DMF)""]","[""water""]","[]","[]","22 wt%","250","[""Crosslinking"",""Additive use""]","[{""postTreatmentChemicalAgentConcentrationUnit"":[""g/L""],""_id"":""65379b842e5be462fc34899c"",""postTreatment"":""Crosslinking"",""postTreatmentChemicalAgentSmiles"":""C(CCCN)CCN"",""postTreatmentChemicalAgentConcentration"":""120""},{""postTreatmentChemicalAgentConcentrationUnit"":[""v%"",""v%""],""_id"":""65379b842e5be462fc34899d"",""postTreatment"":""Additive use"",""postTreatmentChemicalAgentSmiles"":""CC(C)O; C(CO)O"",""postTreatmentChemicalAgentConcentration"":""60 ;  40""}]","[""water""]","[""Isopar G""]","[""wt%""]","[""wt%""]","[""wt%""]","[]","OC1=CC2=C(O)C=C1CC1=C(O)C=C(CC3=C(O)C=C(CC4=C(O)C=C(CC5=C(O)C=C(C2)C(O)=C5)C(O)=C4)C(O)=C3)C(O)=C1","1","ClC(=O)c1cc(cc(c1)C(Cl)=O)C(Cl)=O","0.1",false,"Dead-end",5,25,2.83,"Ethanol",,,,,,1,"[""FTIR"",""XPS"",""AFM"",""SEM""]",8,,83,true,false,"Accepted","[""TFC""]","[""Polyester""]","[]","[""Polyimide(Lenzig® P84)""]","[""Thermal treatment""]","65003a4a9af97755a1fa068b","2023-09-12T10:15:38.491Z","2022-01-01T00:00:00.000Z","Ultra-thin microporous membranes based on macrocyclic pillar[n]arene for efficient organic solvent nanofiltration","Scientific Report","backOffice","10.1016/j.memsci.2022.120583","65003a2e9af97755a1fa02ed","Wenming Fu and Yangzheng Huang and Luyao Deng and Jiahao Sun and Shao-Lu Li and Yunxia Hu","https://doi.org/10.1016/j.memsci.2022.120583",0,"Composite","TFC-P[5]a","Scientific report","Interfacial Polymerization","[{""postTreatmentChemicalAgentConcentrationUnit"":[],""_id"":""65379b842e5be462fc34899b"",""postTreatment"":""Thermal treatment"",""postTreatmentChemicalAgentSmiles"":""N/A"",""postTreatmentChemicalAgentConcentration"":""""}]","ISA",,,"147",0,,,,,,0.86,,,,,"CCN(CC)CC","4",280,,,,,,,,,,,,,,,,,,,,,,,,,,,,,,,,,,,,,,,,,,,,,,,,,,,,,,,,,,,,,,,,,,,,,,,,,,,,
"65379b842e5be462fc3489a0","2023-10-24T10:25:08.654Z","[""Dimethylformamide (DMF)""]","[""water""]","[]","[]","22 wt%","250","[""Crosslinking"",""Additive use""]","[{""postTreatmentChemicalAgentConcentrationUnit"":[""g/L""],""_id"":""65379b842e5be462fc3489a2"",""postTreatment"":""Crosslinking"",""postTreatmentChemicalAgentSmiles"":""C(CCCN)CCN"",""postTreatmentChemicalAgentConcentration"":""120""},{""postTreatmentChemicalAgentConcentrationUnit"":[""v%"",""v%""],""_id"":""65379b842e5be462fc3489a3"",""postTreatment"":""Additive use"",""postTreatmentChemicalAgentSmiles"":""CC(C)O; C(CO)O"",""postTreatmentChemicalAgentConcentration"":""60 ;  40""}]","[""water""]","[""Isopar G""]","[""wt%""]","[""wt%""]","[""wt%""]","[]","OC1=CC2=C(O)C=C1CC1=C(O)C=C(CC3=C(O)C=C(CC4=C(O)C=C(CC5=C(O)C=C(C2)C(O)=C5)C(O)=C4)C(O)=C3)C(O)=C1","1","ClC(=O)c1cc(cc(c1)C(Cl)=O)C(Cl)=O","0.1",false,"Dead-end",5,25,2.83,"Isopropanol (IPA)",,,,,,1,"[""FTIR"",""XPS"",""AFM"",""SEM""]",8,,83,true,false,"Accepted","[""TFC""]","[""Polyester""]","[]","[""Polyimide(Lenzig® P84)""]","[""Thermal treatment""]","65003a4a9af97755a1fa068b","2023-09-12T10:15:38.491Z","2022-01-01T00:00:00.000Z","Ultra-thin microporous membranes based on macrocyclic pillar[n]arene for efficient organic solvent nanofiltration","Scientific Report","backOffice","10.1016/j.memsci.2022.120583","65003a2e9af97755a1fa02ed","Wenming Fu and Yangzheng Huang and Luyao Deng and Jiahao Sun and Shao-Lu Li and Yunxia Hu","https://doi.org/10.1016/j.memsci.2022.120583",0,"Composite","TFC-P[5]a","Scientific report","Interfacial Polymerization","[{""postTreatmentChemicalAgentConcentrationUnit"":[],""_id"":""65379b842e5be462fc3489a1"",""postTreatment"":""Thermal treatment"",""postTreatmentChemicalAgentSmiles"":""N/A"",""postTreatmentChemicalAgentConcentration"":""""}]","ISA",,,"148",0,,,,,,0.18,,,,,"CCN(CC)CC","4",280,,,,,,,,,,,,,,,,,,,,,,,,,,,,,,,,,,,,,,,,,,,,,,,,,,,,,,,,,,,,,,,,,,,,,,,,,,,,
"65379b842e5be462fc3489a6","2023-10-24T10:25:08.792Z","[""Dimethylformamide (DMF)""]","[""water""]","[]","[]","22 wt%","250","[""Crosslinking"",""Additive use""]","[{""postTreatmentChemicalAgentConcentrationUnit"":[""g/L""],""_id"":""65379b842e5be462fc3489a8"",""postTreatment"":""Crosslinking"",""postTreatmentChemicalAgentSmiles"":""C(CCCN)CCN"",""postTreatmentChemicalAgentConcentration"":""120""},{""postTreatmentChemicalAgentConcentrationUnit"":[""v%"",""v%""],""_id"":""65379b842e5be462fc3489a9"",""postTreatment"":""Additive use"",""postTreatmentChemicalAgentSmiles"":""CC(C)O; C(CO)O"",""postTreatmentChemicalAgentConcentration"":""60 ;  40""}]","[""water""]","[""Isopar G""]","[""wt%""]","[""wt%""]","[""wt%""]","[]","OC1=CC2=C(O)C=C1CC1=C(O)C=C(CC3=C(O)C=C(CC4=C(O)C=C(CC5=C(O)C=C(C2)C(O)=C5)C(O)=C4)C(O)=C3)C(O)=C1","1","ClC(=O)c1cc(cc(c1)C(Cl)=O)C(Cl)=O","0.1",false,"Dead-end",5,25,2.83,"Hexane",,,,,,1,"[""FTIR"",""XPS"",""AFM"",""SEM""]",8,,83,true,false,"Accepted","[""TFC""]","[""Polyester""]","[]","[""Polyimide(Lenzig® P84)""]","[""Thermal treatment""]","65003a4a9af97755a1fa068b","2023-09-12T10:15:38.491Z","2022-01-01T00:00:00.000Z","Ultra-thin microporous membranes based on macrocyclic pillar[n]arene for efficient organic solvent nanofiltration","Scientific Report","backOffice","10.1016/j.memsci.2022.120583","65003a2e9af97755a1fa02ed","Wenming Fu and Yangzheng Huang and Luyao Deng and Jiahao Sun and Shao-Lu Li and Yunxia Hu","https://doi.org/10.1016/j.memsci.2022.120583",0,"Composite","TFC-P[5]a","Scientific report","Interfacial Polymerization","[{""postTreatmentChemicalAgentConcentrationUnit"":[],""_id"":""65379b842e5be462fc3489a7"",""postTreatment"":""Thermal treatment"",""postTreatmentChemicalAgentSmiles"":""N/A"",""postTreatmentChemicalAgentConcentration"":""""}]","ISA",,,"149",0,,,,,,0.12,,,,,"CCN(CC)CC","4",280,,,,,,,,,,,,,,,,,,,,,,,,,,,,,,,,,,,,,,,,,,,,,,,,,,,,,,,,,,,,,,,,,,,,,,,,,,,,
"65379b842e5be462fc3489ac","2023-10-24T10:25:08.935Z","[""Dimethylformamide (DMF)""]","[""water""]","[]","[]","22 wt%","250","[""Crosslinking"",""Additive use""]","[{""postTreatmentChemicalAgentConcentrationUnit"":[""g/L""],""_id"":""65379b842e5be462fc3489ae"",""postTreatment"":""Crosslinking"",""postTreatmentChemicalAgentSmiles"":""C(CCCN)CCN"",""postTreatmentChemicalAgentConcentration"":""120""},{""postTreatmentChemicalAgentConcentrationUnit"":[""v%"",""v%""],""_id"":""65379b842e5be462fc3489af"",""postTreatment"":""Additive use"",""postTreatmentChemicalAgentSmiles"":""CC(C)O; C(CO)O"",""postTreatmentChemicalAgentConcentration"":""60 ;  40""}]","[""water""]","[""Isopar G""]","[""wt%""]","[""wt%""]","[""wt%""]","[]","OC1=CC2=C(O)C=C1CC1=C(O)C=C(CC3=C(O)C=C(CC4=C(O)C=C(CC5=C(O)C=C(C2)C(O)=C5)C(O)=C4)C(O)=C3)C(O)=C1","1","ClC(=O)c1cc(cc(c1)C(Cl)=O)C(Cl)=O","0.1",false,"Dead-end",5,25,2.83,"Acetone",,,,,,1,"[""FTIR"",""XPS"",""AFM"",""SEM""]",4.8,,66,true,false,"Accepted","[""TFC""]","[""Polyester""]","[]","[""Polyimide(Lenzig® P84)""]","[""Thermal treatment""]","65003a4a9af97755a1fa068b","2023-09-12T10:15:38.491Z","2022-01-01T00:00:00.000Z","Ultra-thin microporous membranes based on macrocyclic pillar[n]arene for efficient organic solvent nanofiltration","Scientific Report","backOffice","10.1016/j.memsci.2022.120583","65003a2e9af97755a1fa02ed","Wenming Fu and Yangzheng Huang and Luyao Deng and Jiahao Sun and Shao-Lu Li and Yunxia Hu","https://doi.org/10.1016/j.memsci.2022.120583",0,"Composite","TFC-P[6]a","Scientific report","Interfacial Polymerization","[{""postTreatmentChemicalAgentConcentrationUnit"":[],""_id"":""65379b842e5be462fc3489ad"",""postTreatment"":""Thermal treatment"",""postTreatmentChemicalAgentSmiles"":""N/A"",""postTreatmentChemicalAgentConcentration"":""""}]","ISA",,,"150",0,,,,,,9.13,,,,,"CCN(CC)CC","4",300,,,,,,,,,,,,,,,,,,,,,,,,,,,,,,,,,,,,,,,,,,,,,,,,,,,,,,,,,,,,,,,,,,,,,,,,,,,,
"65379b852e5be462fc3489b2","2023-10-24T10:25:09.120Z","[""Dimethylformamide (DMF)""]","[""water""]","[]","[]","22 wt%","250","[""Crosslinking"",""Additive use""]","[{""postTreatmentChemicalAgentConcentrationUnit"":[""g/L""],""_id"":""65379b852e5be462fc3489b4"",""postTreatment"":""Crosslinking"",""postTreatmentChemicalAgentSmiles"":""C(CCCN)CCN"",""postTreatmentChemicalAgentConcentration"":""120""},{""postTreatmentChemicalAgentConcentrationUnit"":[""v%"",""v%""],""_id"":""65379b852e5be462fc3489b5"",""postTreatment"":""Additive use"",""postTreatmentChemicalAgentSmiles"":""CC(C)O; C(CO)O"",""postTreatmentChemicalAgentConcentration"":""60 ;  40""}]","[""water""]","[""Isopar G""]","[""wt%""]","[""wt%""]","[""wt%""]","[]","OC1=CC2=C(O)C=C1CC1=C(O)C=C(CC3=C(O)C=C(CC4=C(O)C=C(CC5=C(O)C=C(CC6=C(O)C=C(C2)C(O)=C6)C(O)=C5)C(O)=C4)C(O)=C3)C(O)=C2","1","ClC(=O)c1cc(cc(c1)C(Cl)=O)C(Cl)=O","0.1",false,"Dead-end",5,25,2.83,"Methanol","Dye","Chrysoidine G (chloride salt)",248.71,201,"µmol/L",1,"[""FTIR"",""XPS"",""AFM"",""SEM""]",4.8,,66,true,false,"Accepted","[""TFC""]","[""Polyester""]","[]","[""Polyimide(Lenzig® P84)""]","[""Thermal treatment""]","65003a4a9af97755a1fa068b","2023-09-12T10:15:38.491Z","2022-01-01T00:00:00.000Z","Ultra-thin microporous membranes based on macrocyclic pillar[n]arene for efficient organic solvent nanofiltration","Scientific Report","backOffice","10.1016/j.memsci.2022.120583","65003a2e9af97755a1fa02ed","Wenming Fu and Yangzheng Huang and Luyao Deng and Jiahao Sun and Shao-Lu Li and Yunxia Hu","https://doi.org/10.1016/j.memsci.2022.120583",0,"Composite","TFC-P[6]a","Scientific report","Interfacial Polymerization","[{""postTreatmentChemicalAgentConcentrationUnit"":[],""_id"":""65379b852e5be462fc3489b3"",""postTreatment"":""Thermal treatment"",""postTreatmentChemicalAgentSmiles"":""N/A"",""postTreatmentChemicalAgentConcentration"":""""}]","ISA",,34.83,"151",0,,,,,,8.08,,,,,"CCN(CC)CC","4",300,,,,,,,,,,,,,,,,,,,,,,,,,,,,,,,,,,,,,,,,,,,,,,,,,,,,,,,,,,,,,,,,,,,,,,,,,,,,
"65379b852e5be462fc3489b8","2023-10-24T10:25:09.279Z","[""Dimethylformamide (DMF)""]","[""water""]","[]","[]","22 wt%","250","[""Crosslinking"",""Additive use""]","[{""postTreatmentChemicalAgentConcentrationUnit"":[""g/L""],""_id"":""65379b852e5be462fc3489ba"",""postTreatment"":""Crosslinking"",""postTreatmentChemicalAgentSmiles"":""C(CCCN)CCN"",""postTreatmentChemicalAgentConcentration"":""120""},{""postTreatmentChemicalAgentConcentrationUnit"":[""v%"",""v%""],""_id"":""65379b852e5be462fc3489bb"",""postTreatment"":""Additive use"",""postTreatmentChemicalAgentSmiles"":""CC(C)O; C(CO)O"",""postTreatmentChemicalAgentConcentration"":""60 ;  40""}]","[""water""]","[""Isopar G""]","[""wt%""]","[""wt%""]","[""wt%""]","[]","OC1=CC2=C(O)C=C1CC1=C(O)C=C(CC3=C(O)C=C(CC4=C(O)C=C(CC5=C(O)C=C(CC6=C(O)C=C(C2)C(O)=C6)C(O)=C5)C(O)=C4)C(O)=C3)C(O)=C1","1","ClC(=O)c1cc(cc(c1)C(Cl)=O)C(Cl)=O","0.1",false,"Dead-end",5,25,2.83,"water",,,,,,1,"[""FTIR"",""XPS"",""AFM"",""SEM""]",4.8,,66,true,false,"Accepted","[""TFC""]","[""Polyester""]","[]","[""Polyimide(Lenzig® P84)""]","[""Thermal treatment""]","65003a4a9af97755a1fa068b","2023-09-12T10:15:38.491Z","2022-01-01T00:00:00.000Z","Ultra-thin microporous membranes based on macrocyclic pillar[n]arene for efficient organic solvent nanofiltration","Scientific Report","backOffice","10.1016/j.memsci.2022.120583","65003a2e9af97755a1fa02ed","Wenming Fu and Yangzheng Huang and Luyao Deng and Jiahao Sun and Shao-Lu Li and Yunxia Hu","https://doi.org/10.1016/j.memsci.2022.120583",0,"Composite","TFC-P[6]a","Scientific report","Interfacial Polymerization","[{""postTreatmentChemicalAgentConcentrationUnit"":[],""_id"":""65379b852e5be462fc3489b9"",""postTreatment"":""Thermal treatment"",""postTreatmentChemicalAgentSmiles"":""N/A"",""postTreatmentChemicalAgentConcentration"":""""}]","ISA",,,"152",0,,,,,,6.89,,,,,"CCN(CC)CC","4",300,,,,,,,,,,,,,,,,,,,,,,,,,,,,,,,,,,,,,,,,,,,,,,,,,,,,,,,,,,,,,,,,,,,,,,,,,,,,
"65379b852e5be462fc3489be","2023-10-24T10:25:09.436Z","[""Dimethylformamide (DMF)""]","[""water""]","[]","[]","22 wt%","250","[""Crosslinking"",""Additive use""]","[{""postTreatmentChemicalAgentConcentrationUnit"":[""g/L""],""_id"":""65379b852e5be462fc3489c0"",""postTreatment"":""Crosslinking"",""postTreatmentChemicalAgentSmiles"":""C(CCCN)CCN"",""postTreatmentChemicalAgentConcentration"":""120""},{""postTreatmentChemicalAgentConcentrationUnit"":[""v%"",""v%""],""_id"":""65379b852e5be462fc3489c1"",""postTreatment"":""Additive use"",""postTreatmentChemicalAgentSmiles"":""CC(C)O; C(CO)O"",""postTreatmentChemicalAgentConcentration"":""60 ;  40""}]","[""water""]","[""Isopar G""]","[""wt%""]","[""wt%""]","[""wt%""]","[]","OC1=CC2=C(O)C=C1CC1=C(O)C=C(CC3=C(O)C=C(CC4=C(O)C=C(CC5=C(O)C=C(CC6=C(O)C=C(C2)C(O)=C6)C(O)=C5)C(O)=C4)C(O)=C3)C(O)=C1","1","ClC(=O)c1cc(cc(c1)C(Cl)=O)C(Cl)=O","0.1",false,"Dead-end",5,25,2.83,"Ethanol",,,,,,1,"[""FTIR"",""XPS"",""AFM"",""SEM""]",4.8,,66,true,false,"Accepted","[""TFC""]","[""Polyester""]","[]","[""Polyimide(Lenzig® P84)""]","[""Thermal treatment""]","65003a4a9af97755a1fa068b","2023-09-12T10:15:38.491Z","2022-01-01T00:00:00.000Z","Ultra-thin microporous membranes based on macrocyclic pillar[n]arene for efficient organic solvent nanofiltration","Scientific Report","backOffice","10.1016/j.memsci.2022.120583","65003a2e9af97755a1fa02ed","Wenming Fu and Yangzheng Huang and Luyao Deng and Jiahao Sun and Shao-Lu Li and Yunxia Hu","https://doi.org/10.1016/j.memsci.2022.120583",0,"Composite","TFC-P[6]a","Scientific report","Interfacial Polymerization","[{""postTreatmentChemicalAgentConcentrationUnit"":[],""_id"":""65379b852e5be462fc3489bf"",""postTreatment"":""Thermal treatment"",""postTreatmentChemicalAgentSmiles"":""N/A"",""postTreatmentChemicalAgentConcentration"":""""}]","ISA",,,"153",0,,,,,,2.06,,,,,"CCN(CC)CC","4",300,,,,,,,,,,,,,,,,,,,,,,,,,,,,,,,,,,,,,,,,,,,,,,,,,,,,,,,,,,,,,,,,,,,,,,,,,,,,
"65379b852e5be462fc3489c4","2023-10-24T10:25:09.599Z","[""Dimethylformamide (DMF)""]","[""water""]","[]","[]","22 wt%","250","[""Crosslinking"",""Additive use""]","[{""postTreatmentChemicalAgentConcentrationUnit"":[""g/L""],""_id"":""65379b852e5be462fc3489c6"",""postTreatment"":""Crosslinking"",""postTreatmentChemicalAgentSmiles"":""C(CCCN)CCN"",""postTreatmentChemicalAgentConcentration"":""120""},{""postTreatmentChemicalAgentConcentrationUnit"":[""v%"",""v%""],""_id"":""65379b852e5be462fc3489c7"",""postTreatment"":""Additive use"",""postTreatmentChemicalAgentSmiles"":""CC(C)O; C(CO)O"",""postTreatmentChemicalAgentConcentration"":""60 ;  40""}]","[""water""]","[""Isopar G""]","[""wt%""]","[""wt%""]","[""wt%""]","[]","OC1=CC2=C(O)C=C1CC1=C(O)C=C(CC3=C(O)C=C(CC4=C(O)C=C(CC5=C(O)C=C(CC6=C(O)C=C(C2)C(O)=C6)C(O)=C5)C(O)=C4)C(O)=C3)C(O)=C1","1","ClC(=O)c1cc(cc(c1)C(Cl)=O)C(Cl)=O","0.1",false,"Dead-end",5,25,2.83,"Isopropanol (IPA)",,,,,,1,"[""FTIR"",""XPS"",""AFM"",""SEM""]",4.8,,66,true,false,"Accepted","[""TFC""]","[""Polyester""]","[]","[""Polyimide(Lenzig® P84)""]","[""Thermal treatment""]","65003a4a9af97755a1fa068b","2023-09-12T10:15:38.491Z","2022-01-01T00:00:00.000Z","Ultra-thin microporous membranes based on macrocyclic pillar[n]arene for efficient organic solvent nanofiltration","Scientific Report","backOffice","10.1016/j.memsci.2022.120583","65003a2e9af97755a1fa02ed","Wenming Fu and Yangzheng Huang and Luyao Deng and Jiahao Sun and Shao-Lu Li and Yunxia Hu","https://doi.org/10.1016/j.memsci.2022.120583",0,"Composite","TFC-P[6]a","Scientific report","Interfacial Polymerization","[{""postTreatmentChemicalAgentConcentrationUnit"":[],""_id"":""65379b852e5be462fc3489c5"",""postTreatment"":""Thermal treatment"",""postTreatmentChemicalAgentSmiles"":""N/A"",""postTreatmentChemicalAgentConcentration"":""""}]","ISA",,,"154",0,,,,,,0.86,,,,,"CCN(CC)CC","4",300,,,,,,,,,,,,,,,,,,,,,,,,,,,,,,,,,,,,,,,,,,,,,,,,,,,,,,,,,,,,,,,,,,,,,,,,,,,,
"65379b852e5be462fc3489ca","2023-10-24T10:25:09.775Z","[""Dimethylformamide (DMF)""]","[""water""]","[]","[]","22 wt%","250","[""Crosslinking"",""Additive use""]","[{""postTreatmentChemicalAgentConcentrationUnit"":[""g/L""],""_id"":""65379b852e5be462fc3489cc"",""postTreatment"":""Crosslinking"",""postTreatmentChemicalAgentSmiles"":""C(CCCN)CCN"",""postTreatmentChemicalAgentConcentration"":""120""},{""postTreatmentChemicalAgentConcentrationUnit"":[""v%"",""v%""],""_id"":""65379b852e5be462fc3489cd"",""postTreatment"":""Additive use"",""postTreatmentChemicalAgentSmiles"":""CC(C)O; C(CO)O"",""postTreatmentChemicalAgentConcentration"":""60 ;  40""}]","[""water""]","[""Isopar G""]","[""wt%""]","[""wt%""]","[""wt%""]","[]","OC1=CC2=C(O)C=C1CC1=C(O)C=C(CC3=C(O)C=C(CC4=C(O)C=C(CC5=C(O)C=C(CC6=C(O)C=C(C2)C(O)=C6)C(O)=C5)C(O)=C4)C(O)=C3)C(O)=C1","1","ClC(=O)c1cc(cc(c1)C(Cl)=O)C(Cl)=O","0.1",false,"Dead-end",5,25,2.83,"Hexane",,,,,,1,"[""FTIR"",""XPS"",""AFM"",""SEM""]",4.8,,66,true,false,"Accepted","[""TFC""]","[""Polyester""]","[]","[""Polyimide(Lenzig® P84)""]","[""Thermal treatment""]","65003a4a9af97755a1fa068b","2023-09-12T10:15:38.491Z","2022-01-01T00:00:00.000Z","Ultra-thin microporous membranes based on macrocyclic pillar[n]arene for efficient organic solvent nanofiltration","Scientific Report","backOffice","10.1016/j.memsci.2022.120583","65003a2e9af97755a1fa02ed","Wenming Fu and Yangzheng Huang and Luyao Deng and Jiahao Sun and Shao-Lu Li and Yunxia Hu","https://doi.org/10.1016/j.memsci.2022.120583",0,"Composite","TFC-P[6]a","Scientific report","Interfacial Polymerization","[{""postTreatmentChemicalAgentConcentrationUnit"":[],""_id"":""65379b852e5be462fc3489cb"",""postTreatment"":""Thermal treatment"",""postTreatmentChemicalAgentSmiles"":""N/A"",""postTreatmentChemicalAgentConcentration"":""""}]","ISA",,,"155",0,,,,,,1.68,,,,,"CCN(CC)CC","4",300,,,,,,,,,,,,,,,,,,,,,,,,,,,,,,,,,,,,,,,,,,,,,,,,,,,,,,,,,,,,,,,,,,,,,,,,,,,,
"65379b852e5be462fc3489d0","2023-10-24T10:25:09.975Z","[""Dimethylformamide (DMF)""]","[""water""]","[]","[]","22 wt%","250","[""Crosslinking"",""Additive use""]","[{""postTreatmentChemicalAgentConcentrationUnit"":[""g/L""],""_id"":""65379b852e5be462fc3489d2"",""postTreatment"":""Crosslinking"",""postTreatmentChemicalAgentSmiles"":""C(CCCN)CCN"",""postTreatmentChemicalAgentConcentration"":""120""},{""postTreatmentChemicalAgentConcentrationUnit"":[""v%"",""v%""],""_id"":""65379b852e5be462fc3489d3"",""postTreatment"":""Additive use"",""postTreatmentChemicalAgentSmiles"":""CC(C)O; C(CO)O"",""postTreatmentChemicalAgentConcentration"":""60 ;  40""}]","[""water""]","[""Isopar G""]","[""wt%""]","[""wt%""]","[""wt%""]","[]","OC1=CC2=C(O)C=C1CC1=C(O)C=C(CC3=C(O)C=C(CC4=C(O)C=C(CC5=C(O)C=C(CC6=C(O)C=C(C2)C(O)=C6)C(O)=C5)C(O)=C4)C(O)=C3)C(O)=C1","2","ClC(=O)c1cc(cc(c1)C(Cl)=O)C(Cl)=O","0.1",false,"Dead-end",5,25,2.83,"Methanol","Dye","Methyl red",296.3,186,"µmol/L",1,"[""FTIR"",""XPS"",""AFM"",""SEM""]",,,75,true,false,"Accepted","[""TFC""]","[""Polyester""]","[]","[""Polyimide(Lenzig® P84)""]","[""Thermal treatment""]","65003a4a9af97755a1fa068b","2023-09-12T10:15:38.491Z","2022-01-01T00:00:00.000Z","Ultra-thin microporous membranes based on macrocyclic pillar[n]arene for efficient organic solvent nanofiltration","Scientific Report","backOffice","10.1016/j.memsci.2022.120583","65003a2e9af97755a1fa02ed","Wenming Fu and Yangzheng Huang and Luyao Deng and Jiahao Sun and Shao-Lu Li and Yunxia Hu","https://doi.org/10.1016/j.memsci.2022.120583",0,"Composite","TFC-PA","Scientific report","Interfacial Polymerization","[{""postTreatmentChemicalAgentConcentrationUnit"":[],""_id"":""65379b852e5be462fc3489d1"",""postTreatment"":""Thermal treatment"",""postTreatmentChemicalAgentSmiles"":""N/A"",""postTreatmentChemicalAgentConcentration"":""""}]","ISA",,92.33,"156",0,,,,,,1.01,,,,,"CCN(CC)CC","4",265,,,,,,,,,,,,,,,,,,,,,,,,,,,,,,,,,,,,,,,,,,,,,,,,,,,,,,,,,,,,,,,,,,,,,,,,,,,,
"65379b862e5be462fc3489d6","2023-10-24T10:25:10.115Z","[""Dimethylformamide (DMF)""]","[""water""]","[]","[]","22 wt%","250","[""Crosslinking"",""Additive use""]","[{""postTreatmentChemicalAgentConcentrationUnit"":[""g/L""],""_id"":""65379b862e5be462fc3489d8"",""postTreatment"":""Crosslinking"",""postTreatmentChemicalAgentSmiles"":""C(CCCN)CCN"",""postTreatmentChemicalAgentConcentration"":""120""},{""postTreatmentChemicalAgentConcentrationUnit"":[""v%"",""v%""],""_id"":""65379b862e5be462fc3489d9"",""postTreatment"":""Additive use"",""postTreatmentChemicalAgentSmiles"":""CC(C)O; C(CO)O"",""postTreatmentChemicalAgentConcentration"":""60 ;  40""}]","[""water""]","[""Isopar G""]","[""wt%""]","[""wt%""]","[""wt%""]","[]","C1=CC(=CC(=C1)N)N","2","ClC(=O)c1cc(cc(c1)C(Cl)=O)C(Cl)=O","0.1",false,"Dead-end",5,25,2.83,"Methanol","Dye","Methyl orange (sodium salt)",327.33,153,"µmol/L",1,"[""FTIR"",""XPS"",""AFM"",""SEM""]",,,75,true,false,"Accepted","[""TFC""]","[""Polyester""]","[]","[""Polyimide(Lenzig® P84)""]","[""Thermal treatment""]","65003a4a9af97755a1fa068b","2023-09-12T10:15:38.491Z","2022-01-01T00:00:00.000Z","Ultra-thin microporous membranes based on macrocyclic pillar[n]arene for efficient organic solvent nanofiltration","Scientific Report","backOffice","10.1016/j.memsci.2022.120583","65003a2e9af97755a1fa02ed","Wenming Fu and Yangzheng Huang and Luyao Deng and Jiahao Sun and Shao-Lu Li and Yunxia Hu","https://doi.org/10.1016/j.memsci.2022.120583",0,"Composite","TFC-PA","Scientific report","Interfacial Polymerization","[{""postTreatmentChemicalAgentConcentrationUnit"":[],""_id"":""65379b862e5be462fc3489d7"",""postTreatment"":""Thermal treatment"",""postTreatmentChemicalAgentSmiles"":""N/A"",""postTreatmentChemicalAgentConcentration"":""""}]","ISA",,98.04,"157",0,,,,,,1.01,,,,,"CCN(CC)CC","4",265,,,,,,,,,,,,,,,,,,,,,,,,,,,,,,,,,,,,,,,,,,,,,,,,,,,,,,,,,,,,,,,,,,,,,,,,,,,,
"65379b862e5be462fc3489dc","2023-10-24T10:25:10.269Z","[""Dimethylformamide (DMF)""]","[""water""]","[]","[]","22 wt%","250","[""Crosslinking"",""Additive use""]","[{""postTreatmentChemicalAgentConcentrationUnit"":[""g/L""],""_id"":""65379b862e5be462fc3489de"",""postTreatment"":""Crosslinking"",""postTreatmentChemicalAgentSmiles"":""C(CCCN)CCN"",""postTreatmentChemicalAgentConcentration"":""120""},{""postTreatmentChemicalAgentConcentrationUnit"":[""v%"",""v%""],""_id"":""65379b862e5be462fc3489df"",""postTreatment"":""Additive use"",""postTreatmentChemicalAgentSmiles"":""CC(C)O; C(CO)O"",""postTreatmentChemicalAgentConcentration"":""60 ;  40""}]","[""water""]","[""Isopar G""]","[""wt%""]","[""wt%""]","[""wt%""]","[]","C1=CC(=CC(=C1)N)N","2","ClC(=O)c1cc(cc(c1)C(Cl)=O)C(Cl)=O","0.1",false,"Dead-end",5,25,2.83,"Methanol","Dye","Crystal Violet (chloride salt)",407.99,123,"µmol/L",1,"[""FTIR"",""XPS"",""AFM"",""SEM""]",,,75,true,false,"Accepted","[""TFC""]","[""Polyester""]","[]","[""Polyimide(Lenzig® P84)""]","[""Thermal treatment""]","65003a4a9af97755a1fa068b","2023-09-12T10:15:38.491Z","2022-01-01T00:00:00.000Z","Ultra-thin microporous membranes based on macrocyclic pillar[n]arene for efficient organic solvent nanofiltration","Scientific Report","backOffice","10.1016/j.memsci.2022.120583","65003a2e9af97755a1fa02ed","Wenming Fu and Yangzheng Huang and Luyao Deng and Jiahao Sun and Shao-Lu Li and Yunxia Hu","https://doi.org/10.1016/j.memsci.2022.120583",0,"Composite","TFC-PA","Scientific report","Interfacial Polymerization","[{""postTreatmentChemicalAgentConcentrationUnit"":[],""_id"":""65379b862e5be462fc3489dd"",""postTreatment"":""Thermal treatment"",""postTreatmentChemicalAgentSmiles"":""N/A"",""postTreatmentChemicalAgentConcentration"":""""}]","ISA",,99.68,"158",0,,,,,,1.01,,,,,"CCN(CC)CC","4",265,,,,,,,,,,,,,,,,,,,,,,,,,,,,,,,,,,,,,,,,,,,,,,,,,,,,,,,,,,,,,,,,,,,,,,,,,,,,
"65379b862e5be462fc3489e2","2023-10-24T10:25:10.436Z","[""Dimethylformamide (DMF)""]","[""water""]","[]","[]","22 wt%","250","[""Crosslinking"",""Additive use""]","[{""postTreatmentChemicalAgentConcentrationUnit"":[""g/L""],""_id"":""65379b862e5be462fc3489e4"",""postTreatment"":""Crosslinking"",""postTreatmentChemicalAgentSmiles"":""C(CCCN)CCN"",""postTreatmentChemicalAgentConcentration"":""120""},{""postTreatmentChemicalAgentConcentrationUnit"":[""v%"",""v%""],""_id"":""65379b862e5be462fc3489e5"",""postTreatment"":""Additive use"",""postTreatmentChemicalAgentSmiles"":""CC(C)O; C(CO)O"",""postTreatmentChemicalAgentConcentration"":""60 ;  40""}]","[""water""]","[""Isopar G""]","[""wt%""]","[""wt%""]","[""wt%""]","[]","C1=CC(=CC(=C1)N)N","2","ClC(=O)c1cc(cc(c1)C(Cl)=O)C(Cl)=O","0.1",false,"Dead-end",5,25,2.83,"Methanol","Dye","Rhodamine B (chloride salt)",479.02,104,"µmol/L",1,"[""FTIR"",""XPS"",""AFM"",""SEM""]",,,75,true,false,"Accepted","[""TFC""]","[""Polyester""]","[]","[""Polyimide(Lenzig® P84)""]","[""Thermal treatment""]","65003a4a9af97755a1fa068b","2023-09-12T10:15:38.491Z","2022-01-01T00:00:00.000Z","Ultra-thin microporous membranes based on macrocyclic pillar[n]arene for efficient organic solvent nanofiltration","Scientific Report","backOffice","10.1016/j.memsci.2022.120583","65003a2e9af97755a1fa02ed","Wenming Fu and Yangzheng Huang and Luyao Deng and Jiahao Sun and Shao-Lu Li and Yunxia Hu","https://doi.org/10.1016/j.memsci.2022.120583",0,"Composite","TFC-PA","Scientific report","Interfacial Polymerization","[{""postTreatmentChemicalAgentConcentrationUnit"":[],""_id"":""65379b862e5be462fc3489e3"",""postTreatment"":""Thermal treatment"",""postTreatmentChemicalAgentSmiles"":""N/A"",""postTreatmentChemicalAgentConcentration"":""""}]","ISA",,100,"159",0,,,,,,1.01,,,,,"CCN(CC)CC","4",265,,,,,,,,,,,,,,,,,,,,,,,,,,,,,,,,,,,,,,,,,,,,,,,,,,,,,,,,,,,,,,,,,,,,,,,,,,,,
"65379b862e5be462fc3489e8","2023-10-24T10:25:10.594Z","[""Dimethylformamide (DMF)""]","[""water""]","[]","[]","22 wt%","250","[""Crosslinking"",""Additive use""]","[{""postTreatmentChemicalAgentConcentrationUnit"":[""g/L""],""_id"":""65379b862e5be462fc3489ea"",""postTreatment"":""Crosslinking"",""postTreatmentChemicalAgentSmiles"":""C(CCCN)CCN"",""postTreatmentChemicalAgentConcentration"":""120""},{""postTreatmentChemicalAgentConcentrationUnit"":[""v%"",""v%""],""_id"":""65379b862e5be462fc3489eb"",""postTreatment"":""Additive use"",""postTreatmentChemicalAgentSmiles"":""CC(C)O; C(CO)O"",""postTreatmentChemicalAgentConcentration"":""60 ;  40""}]","[""water""]","[""Isopar G""]","[""wt%""]","[""wt%""]","[""wt%""]","[]","C1=CC(=CC(=C1)N)N","2","ClC(=O)c1cc(cc(c1)C(Cl)=O)C(Cl)=O","0.1",false,"Dead-end",5,25,2.83,"Methanol","Dye","Brilliant blue R250 (disodium salt)",825.97,61,"µmol/L",1,"[""FTIR"",""XPS"",""AFM"",""SEM""]",,,75,true,false,"Accepted","[""TFC""]","[""Polyester""]","[]","[""Polyimide(Lenzig® P84)""]","[""Thermal treatment""]","65003a4a9af97755a1fa068b","2023-09-12T10:15:38.491Z","2022-01-01T00:00:00.000Z","Ultra-thin microporous membranes based on macrocyclic pillar[n]arene for efficient organic solvent nanofiltration","Scientific Report","backOffice","10.1016/j.memsci.2022.120583","65003a2e9af97755a1fa02ed","Wenming Fu and Yangzheng Huang and Luyao Deng and Jiahao Sun and Shao-Lu Li and Yunxia Hu","https://doi.org/10.1016/j.memsci.2022.120583",0,"Composite","TFC-PA","Scientific report","Interfacial Polymerization","[{""postTreatmentChemicalAgentConcentrationUnit"":[],""_id"":""65379b862e5be462fc3489e9"",""postTreatment"":""Thermal treatment"",""postTreatmentChemicalAgentSmiles"":""N/A"",""postTreatmentChemicalAgentConcentration"":""""}]","ISA",,100,"160",0,,,,,,1.01,,,,,"CCN(CC)CC","4",265,,,,,,,,,,,,,,,,,,,,,,,,,,,,,,,,,,,,,,,,,,,,,,,,,,,,,,,,,,,,,,,,,,,,,,,,,,,,
"65379b862e5be462fc3489ee","2023-10-24T10:25:10.746Z","[""Dimethylformamide (DMF)""]","[""water""]","[]","[]","22 wt%","250","[""Crosslinking"",""Additive use""]","[{""postTreatmentChemicalAgentConcentrationUnit"":[""g/L""],""_id"":""65379b862e5be462fc3489f0"",""postTreatment"":""Crosslinking"",""postTreatmentChemicalAgentSmiles"":""C(CCCN)CCN"",""postTreatmentChemicalAgentConcentration"":""120""},{""postTreatmentChemicalAgentConcentrationUnit"":[""v%"",""v%""],""_id"":""65379b862e5be462fc3489f1"",""postTreatment"":""Additive use"",""postTreatmentChemicalAgentSmiles"":""CC(C)O; C(CO)O"",""postTreatmentChemicalAgentConcentration"":""60 ;  40""}]","[""water""]","[""Isopar G""]","[""wt%""]","[""wt%""]","[""wt%""]","[]","C1=CC(=CC(=C1)N)N","2","ClC(=O)c1cc(cc(c1)C(Cl)=O)C(Cl)=O","0.1",false,"Dead-end",5,25,2.83,"Methanol","Dye","Rose Bengal (disodium salt)",1017.64,49,"µmol/L",1,"[""FTIR"",""XPS"",""AFM"",""SEM""]",,,75,true,false,"Accepted","[""TFC""]","[""Polyester""]","[]","[""Polyimide(Lenzig® P84)""]","[""Thermal treatment""]","65003a4a9af97755a1fa068b","2023-09-12T10:15:38.491Z","2022-01-01T00:00:00.000Z","Ultra-thin microporous membranes based on macrocyclic pillar[n]arene for efficient organic solvent nanofiltration","Scientific Report","backOffice","10.1016/j.memsci.2022.120583","65003a2e9af97755a1fa02ed","Wenming Fu and Yangzheng Huang and Luyao Deng and Jiahao Sun and Shao-Lu Li and Yunxia Hu","https://doi.org/10.1016/j.memsci.2022.120583",0,"Composite","TFC-PA","Scientific report","Interfacial Polymerization","[{""postTreatmentChemicalAgentConcentrationUnit"":[],""_id"":""65379b862e5be462fc3489ef"",""postTreatment"":""Thermal treatment"",""postTreatmentChemicalAgentSmiles"":""N/A"",""postTreatmentChemicalAgentConcentration"":""""}]","ISA",,100,"161",0,,,,,,1.01,,,,,"CCN(CC)CC","4",265,,,,,,,,,,,,,,,,,,,,,,,,,,,,,,,,,,,,,,,,,,,,,,,,,,,,,,,,,,,,,,,,,,,,,,,,,,,,
"65379b862e5be462fc3489f4","2023-10-24T10:25:10.903Z","[""Dimethylformamide (DMF)""]","[""water""]","[]","[]","22 wt%","250","[""Crosslinking"",""Additive use""]","[{""postTreatmentChemicalAgentConcentrationUnit"":[""g/L""],""_id"":""65379b862e5be462fc3489f6"",""postTreatment"":""Crosslinking"",""postTreatmentChemicalAgentSmiles"":""C(CCCN)CCN"",""postTreatmentChemicalAgentConcentration"":""120""},{""postTreatmentChemicalAgentConcentrationUnit"":[""v%"",""v%""],""_id"":""65379b862e5be462fc3489f7"",""postTreatment"":""Additive use"",""postTreatmentChemicalAgentSmiles"":""CC(C)O; C(CO)O"",""postTreatmentChemicalAgentConcentration"":""60 ;  40""}]","[""water""]","[""Isopar G""]","[""wt%""]","[""wt%""]","[""wt%""]","[]","OC1=CC2=C(O)C=C1CC1=C(O)C=C(CC3=C(O)C=C(CC4=C(O)C=C(CC5=C(O)C=C(C2)C(O)=C5)C(O)=C4)C(O)=C3)C(O)=C1","1","ClC(=O)c1cc(cc(c1)C(Cl)=O)C(Cl)=O","0.1",false,"Dead-end",5,25,2.83,"Methanol","Dye","Methyl red",296.3,186,"µmol/L",1,"[""FTIR"",""XPS"",""AFM"",""SEM""]",8,,83,true,false,"Accepted","[""TFC""]","[""Polyester""]","[]","[""Polyimide(Lenzig® P84)""]","[""Thermal treatment""]","65003a4a9af97755a1fa068b","2023-09-12T10:15:38.491Z","2022-01-01T00:00:00.000Z","Ultra-thin microporous membranes based on macrocyclic pillar[n]arene for efficient organic solvent nanofiltration","Scientific Report","backOffice","10.1016/j.memsci.2022.120583","65003a2e9af97755a1fa02ed","Wenming Fu and Yangzheng Huang and Luyao Deng and Jiahao Sun and Shao-Lu Li and Yunxia Hu","https://doi.org/10.1016/j.memsci.2022.120583",0,"Composite","TFC-P[5]a","Scientific report","Interfacial Polymerization","[{""postTreatmentChemicalAgentConcentrationUnit"":[],""_id"":""65379b862e5be462fc3489f5"",""postTreatment"":""Thermal treatment"",""postTreatmentChemicalAgentSmiles"":""N/A"",""postTreatmentChemicalAgentConcentration"":""""}]","ISA",,87.17,"162",0,,,,,,4.59,,,,,"CCN(CC)CC","4",280,,,,,,,,,,,,,,,,,,,,,,,,,,,,,,,,,,,,,,,,,,,,,,,,,,,,,,,,,,,,,,,,,,,,,,,,,,,,
