Repository: BAMresearch/onf-database

This repository belongs to the the publication "Revealing structure-property-performance relationships of organic solvent nanofiltration membranes using a FAIR, open-access database" published in ADD JOURNAL (DOI). 
It uses a dataset derived from The Open Membrane Database (https://openmembranedatabase.org/). The access date was April 8th 2025. The original dataset is in the repository as OMD_SRNF_2025-04-08.csv file.

The main researchers involved in the study are Sarah Glass (ORCID: 0000-0002-0625-0057), Petra Merten (no ORCID available), Torsten Brinkmann (ORCID: 0000-0002-5114-6259) and Volkan Filiz (ORCID: 0000-0003-0239-8641). 

The repository contains 5 Python files:

File: OMD_SRNF_2025-04-08.csv (part 9 of 184)
"65379b872e5be462fc3489fa","2023-10-24T10:25:11.075Z","[""Dimethylformamide (DMF)""]","[""water""]","[]","[]","22 wt%","250","[""Crosslinking"",""Additive use""]","[{""postTreatmentChemicalAgentConcentrationUnit"":[""g/L""],""_id"":""65379b872e5be462fc3489fc"",""postTreatment"":""Crosslinking"",""postTreatmentChemicalAgentSmiles"":""C(CCCN)CCN"",""postTreatmentChemicalAgentConcentration"":""120""},{""postTreatmentChemicalAgentConcentrationUnit"":[""v%"",""v%""],""_id"":""65379b872e5be462fc3489fd"",""postTreatment"":""Additive use"",""postTreatmentChemicalAgentSmiles"":""CC(C)O; C(CO)O"",""postTreatmentChemicalAgentConcentration"":""60 ;  40""}]","[""water""]","[""Isopar G""]","[""wt%""]","[""wt%""]","[""wt%""]","[]","OC1=CC2=C(O)C=C1CC1=C(O)C=C(CC3=C(O)C=C(CC4=C(O)C=C(CC5=C(O)C=C(C2)C(O)=C5)C(O)=C4)C(O)=C3)C(O)=C2","1","ClC(=O)c1cc(cc(c1)C(Cl)=O)C(Cl)=O","0.1",false,"Dead-end",5,25,2.83,"Methanol","Dye","Methyl orange (sodium salt)",327.33,153,"µmol/L",1,"[""FTIR"",""XPS"",""AFM"",""SEM""]",8,,83,true,false,"Accepted","[""TFC""]","[""Polyester""]","[]","[""Polyimide(Lenzig® P84)""]","[""Thermal treatment""]","65003a4a9af97755a1fa068b","2023-09-12T10:15:38.491Z","2022-01-01T00:00:00.000Z","Ultra-thin microporous membranes based on macrocyclic pillar[n]arene for efficient organic solvent nanofiltration","Scientific Report","backOffice","10.1016/j.memsci.2022.120583","65003a2e9af97755a1fa02ed","Wenming Fu and Yangzheng Huang and Luyao Deng and Jiahao Sun and Shao-Lu Li and Yunxia Hu","https://doi.org/10.1016/j.memsci.2022.120583",0,"Composite","TFC-P[5]a","Scientific report","Interfacial Polymerization","[{""postTreatmentChemicalAgentConcentrationUnit"":[],""_id"":""65379b872e5be462fc3489fb"",""postTreatment"":""Thermal treatment"",""postTreatmentChemicalAgentSmiles"":""N/A"",""postTreatmentChemicalAgentConcentration"":""""}]","ISA",,97.49,"163",0,,,,,,4.59,,,,,"CCN(CC)CC","4",280,,,,,,,,,,,,,,,,,,,,,,,,,,,,,,,,,,,,,,,,,,,,,,,,,,,,,,,,,,,,,,,,,,,,,,,,,,,,
"65379b872e5be462fc348a00","2023-10-24T10:25:11.281Z","[""Dimethylformamide (DMF)""]","[""water""]","[]","[]","22 wt%","250","[""Crosslinking"",""Additive use""]","[{""postTreatmentChemicalAgentConcentrationUnit"":[""g/L""],""_id"":""65379b872e5be462fc348a02"",""postTreatment"":""Crosslinking"",""postTreatmentChemicalAgentSmiles"":""C(CCCN)CCN"",""postTreatmentChemicalAgentConcentration"":""120""},{""postTreatmentChemicalAgentConcentrationUnit"":[""v%"",""v%""],""_id"":""65379b872e5be462fc348a03"",""postTreatment"":""Additive use"",""postTreatmentChemicalAgentSmiles"":""CC(C)O; C(CO)O"",""postTreatmentChemicalAgentConcentration"":""60 ;  40""}]","[""water""]","[""Isopar G""]","[""wt%""]","[""wt%""]","[""wt%""]","[]","OC1=CC2=C(O)C=C1CC1=C(O)C=C(CC3=C(O)C=C(CC4=C(O)C=C(CC5=C(O)C=C(C2)C(O)=C5)C(O)=C4)C(O)=C3)C(O)=C1","1","ClC(=O)c1cc(cc(c1)C(Cl)=O)C(Cl)=O","0.1",false,"Dead-end",5,25,2.83,"Methanol","Dye","Crystal Violet (chloride salt)",407.99,123,"µmol/L",1,"[""FTIR"",""XPS"",""AFM"",""SEM""]",8,,83,true,false,"Accepted","[""TFC""]","[""Polyester""]","[]","[""Polyimide(Lenzig® P84)""]","[""Thermal treatment""]","65003a4a9af97755a1fa068b","2023-09-12T10:15:38.491Z","2022-01-01T00:00:00.000Z","Ultra-thin microporous membranes based on macrocyclic pillar[n]arene for efficient organic solvent nanofiltration","Scientific Report","backOffice","10.1016/j.memsci.2022.120583","65003a2e9af97755a1fa02ed","Wenming Fu and Yangzheng Huang and Luyao Deng and Jiahao Sun and Shao-Lu Li and Yunxia Hu","https://doi.org/10.1016/j.memsci.2022.120583",0,"Composite","TFC-P[5]a","Scientific report","Interfacial Polymerization","[{""postTreatmentChemicalAgentConcentrationUnit"":[],""_id"":""65379b872e5be462fc348a01"",""postTreatment"":""Thermal treatment"",""postTreatmentChemicalAgentSmiles"":""N/A"",""postTreatmentChemicalAgentConcentration"":""""}]","ISA",,99.25,"164",0,,,,,,4.59,,,,,"CCN(CC)CC","4",280,,,,,,,,,,,,,,,,,,,,,,,,,,,,,,,,,,,,,,,,,,,,,,,,,,,,,,,,,,,,,,,,,,,,,,,,,,,,
"65379b872e5be462fc348a06","2023-10-24T10:25:11.430Z","[""Dimethylformamide (DMF)""]","[""water""]","[]","[]","22 wt%","250","[""Crosslinking"",""Additive use""]","[{""postTreatmentChemicalAgentConcentrationUnit"":[""g/L""],""_id"":""65379b872e5be462fc348a08"",""postTreatment"":""Crosslinking"",""postTreatmentChemicalAgentSmiles"":""C(CCCN)CCN"",""postTreatmentChemicalAgentConcentration"":""120""},{""postTreatmentChemicalAgentConcentrationUnit"":[""v%"",""v%""],""_id"":""65379b872e5be462fc348a09"",""postTreatment"":""Additive use"",""postTreatmentChemicalAgentSmiles"":""CC(C)O; C(CO)O"",""postTreatmentChemicalAgentConcentration"":""60 ;  40""}]","[""water""]","[""Isopar G""]","[""wt%""]","[""wt%""]","[""wt%""]","[]","OC1=CC2=C(O)C=C1CC1=C(O)C=C(CC3=C(O)C=C(CC4=C(O)C=C(CC5=C(O)C=C(C2)C(O)=C5)C(O)=C4)C(O)=C3)C(O)=C1","1","ClC(=O)c1cc(cc(c1)C(Cl)=O)C(Cl)=O","0.1",false,"Dead-end",5,25,2.83,"Methanol","Dye","Rhodamine B (chloride salt)",479.02,104,"µmol/L",1,"[""FTIR"",""XPS"",""AFM"",""SEM""]",8,,83,true,false,"Accepted","[""TFC""]","[""Polyester""]","[]","[""Polyimide(Lenzig® P84)""]","[""Thermal treatment""]","65003a4a9af97755a1fa068b","2023-09-12T10:15:38.491Z","2022-01-01T00:00:00.000Z","Ultra-thin microporous membranes based on macrocyclic pillar[n]arene for efficient organic solvent nanofiltration","Scientific Report","backOffice","10.1016/j.memsci.2022.120583","65003a2e9af97755a1fa02ed","Wenming Fu and Yangzheng Huang and Luyao Deng and Jiahao Sun and Shao-Lu Li and Yunxia Hu","https://doi.org/10.1016/j.memsci.2022.120583",0,"Composite","TFC-P[5]a","Scientific report","Interfacial Polymerization","[{""postTreatmentChemicalAgentConcentrationUnit"":[],""_id"":""65379b872e5be462fc348a07"",""postTreatment"":""Thermal treatment"",""postTreatmentChemicalAgentSmiles"":""N/A"",""postTreatmentChemicalAgentConcentration"":""""}]","ISA",,100,"165",0,,,,,,4.59,,,,,"CCN(CC)CC","4",280,,,,,,,,,,,,,,,,,,,,,,,,,,,,,,,,,,,,,,,,,,,,,,,,,,,,,,,,,,,,,,,,,,,,,,,,,,,,
"65379b872e5be462fc348a0c","2023-10-24T10:25:11.574Z","[""Dimethylformamide (DMF)""]","[""water""]","[]","[]","22 wt%","250","[""Crosslinking"",""Additive use""]","[{""postTreatmentChemicalAgentConcentrationUnit"":[""g/L""],""_id"":""65379b872e5be462fc348a0e"",""postTreatment"":""Crosslinking"",""postTreatmentChemicalAgentSmiles"":""C(CCCN)CCN"",""postTreatmentChemicalAgentConcentration"":""120""},{""postTreatmentChemicalAgentConcentrationUnit"":[""v%"",""v%""],""_id"":""65379b872e5be462fc348a0f"",""postTreatment"":""Additive use"",""postTreatmentChemicalAgentSmiles"":""CC(C)O; C(CO)O"",""postTreatmentChemicalAgentConcentration"":""60 ;  40""}]","[""water""]","[""Isopar G""]","[""wt%""]","[""wt%""]","[""wt%""]","[]","OC1=CC2=C(O)C=C1CC1=C(O)C=C(CC3=C(O)C=C(CC4=C(O)C=C(CC5=C(O)C=C(C2)C(O)=C5)C(O)=C4)C(O)=C3)C(O)=C1","1","ClC(=O)c1cc(cc(c1)C(Cl)=O)C(Cl)=O","0.1",false,"Dead-end",5,25,2.83,"Methanol","Dye","Brilliant blue R250 (disodium salt)",825.97,61,"µmol/L",1,"[""FTIR"",""XPS"",""AFM"",""SEM""]",8,,83,true,false,"Accepted","[""TFC""]","[""Polyester""]","[]","[""Polyimide(Lenzig® P84)""]","[""Thermal treatment""]","65003a4a9af97755a1fa068b","2023-09-12T10:15:38.491Z","2022-01-01T00:00:00.000Z","Ultra-thin microporous membranes based on macrocyclic pillar[n]arene for efficient organic solvent nanofiltration","Scientific Report","backOffice","10.1016/j.memsci.2022.120583","65003a2e9af97755a1fa02ed","Wenming Fu and Yangzheng Huang and Luyao Deng and Jiahao Sun and Shao-Lu Li and Yunxia Hu","https://doi.org/10.1016/j.memsci.2022.120583",0,"Composite","TFC-P[5]a","Scientific report","Interfacial Polymerization","[{""postTreatmentChemicalAgentConcentrationUnit"":[],""_id"":""65379b872e5be462fc348a0d"",""postTreatment"":""Thermal treatment"",""postTreatmentChemicalAgentSmiles"":""N/A"",""postTreatmentChemicalAgentConcentration"":""""}]","ISA",,100,"166",0,,,,,,4.59,,,,,"CCN(CC)CC","4",280,,,,,,,,,,,,,,,,,,,,,,,,,,,,,,,,,,,,,,,,,,,,,,,,,,,,,,,,,,,,,,,,,,,,,,,,,,,,
"65379b872e5be462fc348a12","2023-10-24T10:25:11.725Z","[""Dimethylformamide (DMF)""]","[""water""]","[]","[]","22 wt%","250","[""Crosslinking"",""Additive use""]","[{""postTreatmentChemicalAgentConcentrationUnit"":[""g/L""],""_id"":""65379b872e5be462fc348a14"",""postTreatment"":""Crosslinking"",""postTreatmentChemicalAgentSmiles"":""C(CCCN)CCN"",""postTreatmentChemicalAgentConcentration"":""120""},{""postTreatmentChemicalAgentConcentrationUnit"":[""v%"",""v%""],""_id"":""65379b872e5be462fc348a15"",""postTreatment"":""Additive use"",""postTreatmentChemicalAgentSmiles"":""CC(C)O; C(CO)O"",""postTreatmentChemicalAgentConcentration"":""60 ;  40""}]","[""water""]","[""Isopar G""]","[""wt%""]","[""wt%""]","[""wt%""]","[]","OC1=CC2=C(O)C=C1CC1=C(O)C=C(CC3=C(O)C=C(CC4=C(O)C=C(CC5=C(O)C=C(C2)C(O)=C5)C(O)=C4)C(O)=C3)C(O)=C1","1","ClC(=O)c1cc(cc(c1)C(Cl)=O)C(Cl)=O","0.1",false,"Dead-end",5,25,2.83,"Methanol","Dye","Rose Bengal (disodium salt)",1017.64,49,"µmol/L",1,"[""FTIR"",""XPS"",""AFM"",""SEM""]",8,,83,true,false,"Accepted","[""TFC""]","[""Polyester""]","[]","[""Polyimide(Lenzig® P84)""]","[""Thermal treatment""]","65003a4a9af97755a1fa068b","2023-09-12T10:15:38.491Z","2022-01-01T00:00:00.000Z","Ultra-thin microporous membranes based on macrocyclic pillar[n]arene for efficient organic solvent nanofiltration","Scientific Report","backOffice","10.1016/j.memsci.2022.120583","65003a2e9af97755a1fa02ed","Wenming Fu and Yangzheng Huang and Luyao Deng and Jiahao Sun and Shao-Lu Li and Yunxia Hu","https://doi.org/10.1016/j.memsci.2022.120583",0,"Composite","TFC-P[5]a","Scientific report","Interfacial Polymerization","[{""postTreatmentChemicalAgentConcentrationUnit"":[],""_id"":""65379b872e5be462fc348a13"",""postTreatment"":""Thermal treatment"",""postTreatmentChemicalAgentSmiles"":""N/A"",""postTreatmentChemicalAgentConcentration"":""""}]","ISA",,100,"167",0,,,,,,4.59,,,,,"CCN(CC)CC","4",280,,,,,,,,,,,,,,,,,,,,,,,,,,,,,,,,,,,,,,,,,,,,,,,,,,,,,,,,,,,,,,,,,,,,,,,,,,,,
"65379b872e5be462fc348a18","2023-10-24T10:25:11.879Z","[""Dimethylformamide (DMF)""]","[""water""]","[]","[]","22 wt%","250","[""Crosslinking"",""Additive use""]","[{""postTreatmentChemicalAgentConcentrationUnit"":[""g/L""],""_id"":""65379b872e5be462fc348a1a"",""postTreatment"":""Crosslinking"",""postTreatmentChemicalAgentSmiles"":""C(CCCN)CCN"",""postTreatmentChemicalAgentConcentration"":""120""},{""postTreatmentChemicalAgentConcentrationUnit"":[""v%"",""v%""],""_id"":""65379b872e5be462fc348a1b"",""postTreatment"":""Additive use"",""postTreatmentChemicalAgentSmiles"":""CC(C)O; C(CO)O"",""postTreatmentChemicalAgentConcentration"":""60 ;  40""}]","[""water""]","[""Isopar G""]","[""wt%""]","[""wt%""]","[""wt%""]","[]","OC1=CC2=C(O)C=C1CC1=C(O)C=C(CC3=C(O)C=C(CC4=C(O)C=C(CC5=C(O)C=C(C2)C(O)=C5)C(O)=C4)C(O)=C3)C(O)=C1","1","ClC(=O)c1cc(cc(c1)C(Cl)=O)C(Cl)=O","0.1",false,"Dead-end",5,25,2.83,"Methanol","Dye","Methyl red",296.3,186,"µmol/L",1,"[""FTIR"",""XPS"",""AFM"",""SEM""]",4.8,,66,true,false,"Accepted","[""TFC""]","[""Polyester""]","[]","[""Polyimide(Lenzig® P84)""]","[""Thermal treatment""]","65003a4a9af97755a1fa068b","2023-09-12T10:15:38.491Z","2022-01-01T00:00:00.000Z","Ultra-thin microporous membranes based on macrocyclic pillar[n]arene for efficient organic solvent nanofiltration","Scientific Report","backOffice","10.1016/j.memsci.2022.120583","65003a2e9af97755a1fa02ed","Wenming Fu and Yangzheng Huang and Luyao Deng and Jiahao Sun and Shao-Lu Li and Yunxia Hu","https://doi.org/10.1016/j.memsci.2022.120583",0,"Composite","TFC-P[6]a","Scientific report","Interfacial Polymerization","[{""postTreatmentChemicalAgentConcentrationUnit"":[],""_id"":""65379b872e5be462fc348a19"",""postTreatment"":""Thermal treatment"",""postTreatmentChemicalAgentSmiles"":""N/A"",""postTreatmentChemicalAgentConcentration"":""""}]","ISA",,83.44,"168",0,,,,,,8.08,,,,,"CCN(CC)CC","4",300,,,,,,,,,,,,,,,,,,,,,,,,,,,,,,,,,,,,,,,,,,,,,,,,,,,,,,,,,,,,,,,,,,,,,,,,,,,,
"65379b882e5be462fc348a1e","2023-10-24T10:25:12.029Z","[""Dimethylformamide (DMF)""]","[""water""]","[]","[]","22 wt%","250","[""Crosslinking"",""Additive use""]","[{""postTreatmentChemicalAgentConcentrationUnit"":[""g/L""],""_id"":""65379b882e5be462fc348a20"",""postTreatment"":""Crosslinking"",""postTreatmentChemicalAgentSmiles"":""C(CCCN)CCN"",""postTreatmentChemicalAgentConcentration"":""120""},{""postTreatmentChemicalAgentConcentrationUnit"":[""v%"",""v%""],""_id"":""65379b882e5be462fc348a21"",""postTreatment"":""Additive use"",""postTreatmentChemicalAgentSmiles"":""CC(C)O; C(CO)O"",""postTreatmentChemicalAgentConcentration"":""60 ;  40""}]","[""water""]","[""Isopar G""]","[""wt%""]","[""wt%""]","[""wt%""]","[]","OC1=CC2=C(O)C=C1CC1=C(O)C=C(CC3=C(O)C=C(CC4=C(O)C=C(CC5=C(O)C=C(CC6=C(O)C=C(C2)C(O)=C6)C(O)=C5)C(O)=C4)C(O)=C3)C(O)=C2","1","ClC(=O)c1cc(cc(c1)C(Cl)=O)C(Cl)=O","0.1",false,"Dead-end",5,25,2.83,"Methanol","Dye","Methyl orange (sodium salt)",327.33,153,"µmol/L",1,"[""FTIR"",""XPS"",""AFM"",""SEM""]",4.8,,66,true,false,"Accepted","[""TFC""]","[""Polyester""]","[]","[""Polyimide(Lenzig® P84)""]","[""Thermal treatment""]","65003a4a9af97755a1fa068b","2023-09-12T10:15:38.491Z","2022-01-01T00:00:00.000Z","Ultra-thin microporous membranes based on macrocyclic pillar[n]arene for efficient organic solvent nanofiltration","Scientific Report","backOffice","10.1016/j.memsci.2022.120583","65003a2e9af97755a1fa02ed","Wenming Fu and Yangzheng Huang and Luyao Deng and Jiahao Sun and Shao-Lu Li and Yunxia Hu","https://doi.org/10.1016/j.memsci.2022.120583",0,"Composite","TFC-P[6]a","Scientific report","Interfacial Polymerization","[{""postTreatmentChemicalAgentConcentrationUnit"":[],""_id"":""65379b882e5be462fc348a1f"",""postTreatment"":""Thermal treatment"",""postTreatmentChemicalAgentSmiles"":""N/A"",""postTreatmentChemicalAgentConcentration"":""""}]","ISA",,96.17,"169",0,,,,,,8.08,,,,,"CCN(CC)CC","4",300,,,,,,,,,,,,,,,,,,,,,,,,,,,,,,,,,,,,,,,,,,,,,,,,,,,,,,,,,,,,,,,,,,,,,,,,,,,,
"65379b882e5be462fc348a24","2023-10-24T10:25:12.180Z","[""Dimethylformamide (DMF)""]","[""water""]","[]","[]","22 wt%","250","[""Crosslinking"",""Additive use""]","[{""postTreatmentChemicalAgentConcentrationUnit"":[""g/L""],""_id"":""65379b882e5be462fc348a26"",""postTreatment"":""Crosslinking"",""postTreatmentChemicalAgentSmiles"":""C(CCCN)CCN"",""postTreatmentChemicalAgentConcentration"":""120""},{""postTreatmentChemicalAgentConcentrationUnit"":[""v%"",""v%""],""_id"":""65379b882e5be462fc348a27"",""postTreatment"":""Additive use"",""postTreatmentChemicalAgentSmiles"":""CC(C)O; C(CO)O"",""postTreatmentChemicalAgentConcentration"":""60 ;  40""}]","[""water""]","[""Isopar G""]","[""wt%""]","[""wt%""]","[""wt%""]","[]","OC1=CC2=C(O)C=C1CC1=C(O)C=C(CC3=C(O)C=C(CC4=C(O)C=C(CC5=C(O)C=C(CC6=C(O)C=C(C2)C(O)=C6)C(O)=C5)C(O)=C4)C(O)=C3)C(O)=C1","1","ClC(=O)c1cc(cc(c1)C(Cl)=O)C(Cl)=O","0.1",false,"Dead-end",5,25,2.83,"Methanol","Dye","Crystal Violet (chloride salt)",407.99,123,"µmol/L",1,"[""FTIR"",""XPS"",""AFM"",""SEM""]",4.8,,66,true,false,"Accepted","[""TFC""]","[""Polyester""]","[]","[""Polyimide(Lenzig® P84)""]","[""Thermal treatment""]","65003a4a9af97755a1fa068b","2023-09-12T10:15:38.491Z","2022-01-01T00:00:00.000Z","Ultra-thin microporous membranes based on macrocyclic pillar[n]arene for efficient organic solvent nanofiltration","Scientific Report","backOffice","10.1016/j.memsci.2022.120583","65003a2e9af97755a1fa02ed","Wenming Fu and Yangzheng Huang and Luyao Deng and Jiahao Sun and Shao-Lu Li and Yunxia Hu","https://doi.org/10.1016/j.memsci.2022.120583",0,"Composite","TFC-P[6]a","Scientific report","Interfacial Polymerization","[{""postTreatmentChemicalAgentConcentrationUnit"":[],""_id"":""65379b882e5be462fc348a25"",""postTreatment"":""Thermal treatment"",""postTreatmentChemicalAgentSmiles"":""N/A"",""postTreatmentChemicalAgentConcentration"":""""}]","ISA",,97.93,"170",0,,,,,,8.08,,,,,"CCN(CC)CC","4",300,,,,,,,,,,,,,,,,,,,,,,,,,,,,,,,,,,,,,,,,,,,,,,,,,,,,,,,,,,,,,,,,,,,,,,,,,,,,
"65379b882e5be462fc348a2a","2023-10-24T10:25:12.337Z","[""Dimethylformamide (DMF)""]","[""water""]","[]","[]","22 wt%","250","[""Crosslinking"",""Additive use""]","[{""postTreatmentChemicalAgentConcentrationUnit"":[""g/L""],""_id"":""65379b882e5be462fc348a2c"",""postTreatment"":""Crosslinking"",""postTreatmentChemicalAgentSmiles"":""C(CCCN)CCN"",""postTreatmentChemicalAgentConcentration"":""120""},{""postTreatmentChemicalAgentConcentrationUnit"":[""v%"",""v%""],""_id"":""65379b882e5be462fc348a2d"",""postTreatment"":""Additive use"",""postTreatmentChemicalAgentSmiles"":""CC(C)O; C(CO)O"",""postTreatmentChemicalAgentConcentration"":""60 ;  40""}]","[""water""]","[""Isopar G""]","[""wt%""]","[""wt%""]","[""wt%""]","[]","OC1=CC2=C(O)C=C1CC1=C(O)C=C(CC3=C(O)C=C(CC4=C(O)C=C(CC5=C(O)C=C(CC6=C(O)C=C(C2)C(O)=C6)C(O)=C5)C(O)=C4)C(O)=C3)C(O)=C1","1","ClC(=O)c1cc(cc(c1)C(Cl)=O)C(Cl)=O","0.1",false,"Dead-end",5,25,2.83,"Methanol","Dye","Rhodamine B (chloride salt)",479.02,104,"µmol/L",1,"[""FTIR"",""XPS"",""AFM"",""SEM""]",4.8,,66,true,false,"Accepted","[""TFC""]","[""Polyester""]","[]","[""Polyimide(Lenzig® P84)""]","[""Thermal treatment""]","65003a4a9af97755a1fa068b","2023-09-12T10:15:38.491Z","2022-01-01T00:00:00.000Z","Ultra-thin microporous membranes based on macrocyclic pillar[n]arene for efficient organic solvent nanofiltration","Scientific Report","backOffice","10.1016/j.memsci.2022.120583","65003a2e9af97755a1fa02ed","Wenming Fu and Yangzheng Huang and Luyao Deng and Jiahao Sun and Shao-Lu Li and Yunxia Hu","https://doi.org/10.1016/j.memsci.2022.120583",0,"Composite","TFC-P[6]a","Scientific report","Interfacial Polymerization","[{""postTreatmentChemicalAgentConcentrationUnit"":[],""_id"":""65379b882e5be462fc348a2b"",""postTreatment"":""Thermal treatment"",""postTreatmentChemicalAgentSmiles"":""N/A"",""postTreatmentChemicalAgentConcentration"":""""}]","ISA",,98.81,"171",0,,,,,,8.08,,,,,"CCN(CC)CC","4",300,,,,,,,,,,,,,,,,,,,,,,,,,,,,,,,,,,,,,,,,,,,,,,,,,,,,,,,,,,,,,,,,,,,,,,,,,,,,
"65379b882e5be462fc348a30","2023-10-24T10:25:12.545Z","[""Dimethylformamide (DMF)""]","[""water""]","[]","[]","22 wt%","250","[""Crosslinking"",""Additive use""]","[{""postTreatmentChemicalAgentConcentrationUnit"":[""g/L""],""_id"":""65379b882e5be462fc348a32"",""postTreatment"":""Crosslinking"",""postTreatmentChemicalAgentSmiles"":""C(CCCN)CCN"",""postTreatmentChemicalAgentConcentration"":""120""},{""postTreatmentChemicalAgentConcentrationUnit"":[""v%"",""v%""],""_id"":""65379b882e5be462fc348a33"",""postTreatment"":""Additive use"",""postTreatmentChemicalAgentSmiles"":""CC(C)O; C(CO)O"",""postTreatmentChemicalAgentConcentration"":""60 ;  40""}]","[""water""]","[""Isopar G""]","[""wt%""]","[""wt%""]","[""wt%""]","[]","OC1=CC2=C(O)C=C1CC1=C(O)C=C(CC3=C(O)C=C(CC4=C(O)C=C(CC5=C(O)C=C(CC6=C(O)C=C(C2)C(O)=C6)C(O)=C5)C(O)=C4)C(O)=C3)C(O)=C1","1","ClC(=O)c1cc(cc(c1)C(Cl)=O)C(Cl)=O","0.1",false,"Dead-end",5,25,2.83,"Methanol","Dye","Brilliant blue R250 (disodium salt)",825.97,61,"µmol/L",1,"[""FTIR"",""XPS"",""AFM"",""SEM""]",4.8,,66,true,false,"Accepted","[""TFC""]","[""Polyester""]","[]","[""Polyimide(Lenzig® P84)""]","[""Thermal treatment""]","65003a4a9af97755a1fa068b","2023-09-12T10:15:38.491Z","2022-01-01T00:00:00.000Z","Ultra-thin microporous membranes based on macrocyclic pillar[n]arene for efficient organic solvent nanofiltration","Scientific Report","backOffice","10.1016/j.memsci.2022.120583","65003a2e9af97755a1fa02ed","Wenming Fu and Yangzheng Huang and Luyao Deng and Jiahao Sun and Shao-Lu Li and Yunxia Hu","https://doi.org/10.1016/j.memsci.2022.120583",0,"Composite","TFC-P[6]a","Scientific report","Interfacial Polymerization","[{""postTreatmentChemicalAgentConcentrationUnit"":[],""_id"":""65379b882e5be462fc348a31"",""postTreatment"":""Thermal treatment"",""postTreatmentChemicalAgentSmiles"":""N/A"",""postTreatmentChemicalAgentConcentration"":""""}]","ISA",,100,"172",0,,,,,,8.08,,,,,"CCN(CC)CC","4",300,,,,,,,,,,,,,,,,,,,,,,,,,,,,,,,,,,,,,,,,,,,,,,,,,,,,,,,,,,,,,,,,,,,,,,,,,,,,
"65379b882e5be462fc348a36","2023-10-24T10:25:12.683Z","[""Dimethylformamide (DMF)""]","[""water""]","[]","[]","22 wt%","250","[""Crosslinking"",""Additive use""]","[{""postTreatmentChemicalAgentConcentrationUnit"":[""g/L""],""_id"":""65379b882e5be462fc348a38"",""postTreatment"":""Crosslinking"",""postTreatmentChemicalAgentSmiles"":""C(CCCN)CCN"",""postTreatmentChemicalAgentConcentration"":""120""},{""postTreatmentChemicalAgentConcentrationUnit"":[""v%"",""v%""],""_id"":""65379b882e5be462fc348a39"",""postTreatment"":""Additive use"",""postTreatmentChemicalAgentSmiles"":""CC(C)O; C(CO)O"",""postTreatmentChemicalAgentConcentration"":""60 ;  40""}]","[""water""]","[""Isopar G""]","[""wt%""]","[""wt%""]","[""wt%""]","[]","OC1=CC2=C(O)C=C1CC1=C(O)C=C(CC3=C(O)C=C(CC4=C(O)C=C(CC5=C(O)C=C(CC6=C(O)C=C(C2)C(O)=C6)C(O)=C5)C(O)=C4)C(O)=C3)C(O)=C1","1","ClC(=O)c1cc(cc(c1)C(Cl)=O)C(Cl)=O","0.1",false,"Dead-end",5,25,2.83,"Methanol","Dye","Rose Bengal (disodium salt)",1017.64,49,"µmol/L",1,"[""FTIR"",""XPS"",""AFM"",""SEM""]",4.8,,66,true,false,"Accepted","[""TFC""]","[""Polyester""]","[]","[""Polyimide(Lenzig® P84)""]","[""Thermal treatment""]","65003a4a9af97755a1fa068b","2023-09-12T10:15:38.491Z","2022-01-01T00:00:00.000Z","Ultra-thin microporous membranes based on macrocyclic pillar[n]arene for efficient organic solvent nanofiltration","Scientific Report","backOffice","10.1016/j.memsci.2022.120583","65003a2e9af97755a1fa02ed","Wenming Fu and Yangzheng Huang and Luyao Deng and Jiahao Sun and Shao-Lu Li and Yunxia Hu","https://doi.org/10.1016/j.memsci.2022.120583",0,"Composite","TFC-P[6]a","Scientific report","Interfacial Polymerization","[{""postTreatmentChemicalAgentConcentrationUnit"":[],""_id"":""65379b882e5be462fc348a37"",""postTreatment"":""Thermal treatment"",""postTreatmentChemicalAgentSmiles"":""N/A"",""postTreatmentChemicalAgentConcentration"":""""}]","ISA",,100,"173",0,,,,,,8.08,,,,,"CCN(CC)CC","4",300,,,,,,,,,,,,,,,,,,,,,,,,,,,,,,,,,,,,,,,,,,,,,,,,,,,,,,,,,,,,,,,,,,,,,,,,,,,,
"65379b882e5be462fc348a3c","2023-10-24T10:25:12.835Z","[""Tetrahydrofuran (THF)"",""1-Methyl-2-pyrrolidinone (NMP)""]","[""water""]","[]","[]","14wt%","200","[""Crosslinking""]","[{""postTreatmentChemicalAgentConcentrationUnit"":[""wt%""],""_id"":""65379b882e5be462fc348a3e"",""postTreatment"":""Crosslinking"",""postTreatmentChemicalAgentSmiles"":""NCCCCCCN"",""postTreatmentChemicalAgentConcentration"":""5""}]","[]","[]","[]","[]","[]","[]","OC1=CC2=C(O)C=C1CC1=C(O)C=C(CC3=C(O)C=C(CC4=C(O)C=C(CC5=C(O)C=C(CC6=C(O)C=C(C2)C(O)=C6)C(O)=C5)C(O)=C4)C(O)=C3)C(O)=C1",,,,false,"Dead-end",19,25,1.17,"Chloroform","Dye","Sudan Black B",456.54,35,"µmol/L",1,"[""SEM""]",1100,,,true,false,"Accepted","[""TFC""]","[""Other""]","[]","[""Polyimide(Matrimid® 5218)""]","[""UV treatment""]","65003a509af97755a1fa0758","2023-09-12T10:15:44.876Z","1970-01-01T00:00:01.970Z","Crosslinked Polyvinylnorbornene-Based Membranes as a New Class of Solvent-Resistant Nanofiltration Membranes","Scientific Report","backOffice","10.1002/POLA.29424","65003a2e9af97755a1fa02ed","Dujardin,  Wouter and Van Goethem,  Cédric and Steele,  Julian A. and Roeffaers,  Maarten and Vankelecom,  Ivo F. J. and Koeckelberghs,  Guy","https://doi.org/10.1002/POLA.29424",0,"Composite","pVNB-0.1mol%","Scientific report","Spincoating","[{""postTreatmentChemicalAgentConcentrationUnit"":[],""_id"":""65379b882e5be462fc348a3d"",""postTreatment"":""UV treatment"",""postTreatmentChemicalAgentSmiles"":""CC1=CC(C)=C(C(=O)P(=O)(C2=CC=CC=C2)C2=CC=CC=C2)C(C)=C1"",""postTreatmentChemicalAgentConcentration"":""""}]","ISA",0.87,75,"174",0,,,,,,,"25:75",,,,,,,61.1,"Polyvinylnorbornene",,,,,,,,,,,,,,,,,,,,,,,,,,,,,,,,,,,,,,,,,,,,,,,,,,,,,,,,,,,,,,,,,,,,,,,,,,
"65379b882e5be462fc348a41","2023-10-24T10:25:12.990Z","[""Tetrahydrofuran (THF)"",""1-Methyl-2-pyrrolidinone (NMP)""]","[""water""]","[]","[]","14wt%","200","[""Crosslinking""]","[{""postTreatmentChemicalAgentConcentrationUnit"":[""wt%""],""_id"":""65379b882e5be462fc348a43"",""postTreatment"":""Crosslinking"",""postTreatmentChemicalAgentSmiles"":""NCCCCCCN"",""postTreatmentChemicalAgentConcentration"":""5""}]","[]","[]","[]","[]","[]","[]",,,,,false,"Dead-end",19,25,1.17,"Toluene","Dye","Sudan Black B",456.54,35,"µmol/L",1,"[""SEM""]",1100,,,true,false,"Accepted","[""TFC""]","[""Other""]","[]","[""Polyimide(Matrimid® 5218)""]","[""UV treatment""]","65003a509af97755a1fa0758","2023-09-12T10:15:44.876Z","1970-01-01T00:00:01.970Z","Crosslinked Polyvinylnorbornene-Based Membranes as a New Class of Solvent-Resistant Nanofiltration Membranes","Scientific Report","backOffice","10.1002/POLA.29424","65003a2e9af97755a1fa02ed","Dujardin,  Wouter and Van Goethem,  Cédric and Steele,  Julian A. and Roeffaers,  Maarten and Vankelecom,  Ivo F. J. and Koeckelberghs,  Guy","https://doi.org/10.1002/POLA.29424",0,"Composite","pVNB-0.1mol%","Scientific report","Spincoating","[{""postTreatmentChemicalAgentConcentrationUnit"":[],""_id"":""65379b882e5be462fc348a42"",""postTreatment"":""UV treatment"",""postTreatmentChemicalAgentSmiles"":""CC1=CC(C)=C(C(=O)P(=O)(C2=CC=CC=C2)C2=CC=CC=C2)C(C)=C1"",""postTreatmentChemicalAgentConcentration"":""""}]","ISA",1.13,68,"175",0,,,,,,,"25:75",,,,,,,61.1,"Polyvinylnorbornene",,,,,,,,,,,,,,,,,,,,,,,,,,,,,,,,,,,,,,,,,,,,,,,,,,,,,,,,,,,,,,,,,,,,,,,,,,
"65379b892e5be462fc348a46","2023-10-24T10:25:13.145Z","[""Tetrahydrofuran (THF)"",""1-Methyl-2-pyrrolidinone (NMP)""]","[""water""]","[]","[]","14wt%","200","[""Crosslinking""]","[{""postTreatmentChemicalAgentConcentrationUnit"":[""wt%""],""_id"":""65379b892e5be462fc348a48"",""postTreatment"":""Crosslinking"",""postTreatmentChemicalAgentSmiles"":""NCCCCCCN"",""postTreatmentChemicalAgentConcentration"":""5""}]","[]","[]","[]","[]","[]","[]",,,,,false,"Dead-end",19,25,1.17,"Heptane","Dye","Sudan Black B",456.54,35,"µmol/L",1,"[""SEM""]",1100,,,true,false,"Accepted","[""TFC""]","[""Other""]","[]","[""Polyimide(Matrimid® 5218)""]","[""UV treatment""]","65003a509af97755a1fa0758","2023-09-12T10:15:44.876Z","1970-01-01T00:00:01.970Z","Crosslinked Polyvinylnorbornene-Based Membranes as a New Class of Solvent-Resistant Nanofiltration Membranes","Scientific Report","backOffice","10.1002/POLA.29424","65003a2e9af97755a1fa02ed","Dujardin,  Wouter and Van Goethem,  Cédric and Steele,  Julian A. and Roeffaers,  Maarten and Vankelecom,  Ivo F. J. and Koeckelberghs,  Guy","https://doi.org/10.1002/POLA.29424",0,"Composite","pVNB-0.1mol%","Scientific report","Spincoating","[{""postTreatmentChemicalAgentConcentrationUnit"":[],""_id"":""65379b892e5be462fc348a47"",""postTreatment"":""UV treatment"",""postTreatmentChemicalAgentSmiles"":""CC1=CC(C)=C(C(=O)P(=O)(C2=CC=CC=C2)C2=CC=CC=C2)C(C)=C1"",""postTreatmentChemicalAgentConcentration"":""""}]","ISA",0.34,98,"176",0,,,,,,,"25:75",,,,,,,61.1,"Polyvinylnorbornene",,,,,,,,,,,,,,,,,,,,,,,,,,,,,,,,,,,,,,,,,,,,,,,,,,,,,,,,,,,,,,,,,,,,,,,,,,
"65379b892e5be462fc348a4b","2023-10-24T10:25:13.314Z","[""Tetrahydrofuran (THF)"",""1-Methyl-2-pyrrolidinone (NMP)""]","[""water""]","[]","[]","14wt%","200","[""Crosslinking""]","[{""postTreatmentChemicalAgentConcentrationUnit"":[""wt%""],""_id"":""65379b892e5be462fc348a4d"",""postTreatment"":""Crosslinking"",""postTreatmentChemicalAgentSmiles"":""NCCCCCCN"",""postTreatmentChemicalAgentConcentration"":""5""}]","[]","[]","[]","[]","[]","[]",,,,,false,"Dead-end",19,25,1.17,"Chloroform","Dye","Sudan Black B",456.54,35,"µmol/L",1,"[""SEM""]",2460,,,true,false,"Accepted","[""TFC""]","[""Other""]","[]","[""Polyimide(Matrimid® 5218)""]","[""UV treatment""]","65003a509af97755a1fa0758","2023-09-12T10:15:44.876Z","1970-01-01T00:00:01.970Z","Crosslinked Polyvinylnorbornene-Based Membranes as a New Class of Solvent-Resistant Nanofiltration Membranes","Scientific Report","backOffice","10.1002/POLA.29424","65003a2e9af97755a1fa02ed","Dujardin,  Wouter and Van Goethem,  Cédric and Steele,  Julian A. and Roeffaers,  Maarten and Vankelecom,  Ivo F. J. and Koeckelberghs,  Guy","https://doi.org/10.1002/POLA.29424",0,"Composite","pVNB-0.5mol%","Scientific report","Spincoating","[{""postTreatmentChemicalAgentConcentrationUnit"":[],""_id"":""65379b892e5be462fc348a4c"",""postTreatment"":""UV treatment"",""postTreatmentChemicalAgentSmiles"":""CC1=CC(C)=C(C(=O)P(=O)(C2=CC=CC=C2)C2=CC=CC=C2)C(C)=C1"",""postTreatmentChemicalAgentConcentration"":""""}]","ISA",0.71,78,"177",0,,,,,,,"25:75",,,,,,,62.46,"Polyvinylnorbornene",,,,,,,,,,,,,,,,,,,,,,,,,,,,,,,,,,,,,,,,,,,,,,,,,,,,,,,,,,,,,,,,,,,,,,,,,,
"65379b892e5be462fc348a50","2023-10-24T10:25:13.480Z","[""Tetrahydrofuran (THF)"",""1-Methyl-2-pyrrolidinone (NMP)""]","[""water""]","[]","[]","14wt%","200","[""Crosslinking""]","[{""postTreatmentChemicalAgentConcentrationUnit"":[""wt%""],""_id"":""65379b892e5be462fc348a52"",""postTreatment"":""Crosslinking"",""postTreatmentChemicalAgentSmiles"":""NCCCCCCN"",""postTreatmentChemicalAgentConcentration"":""5""}]","[]","[]","[]","[]","[]","[]",,,,,false,"Dead-end",19,25,1.17,"Toluene","Dye","Sudan Black B",456.54,35,"µmol/L",1,"[""SEM""]",2460,,,true,false,"Accepted","[""TFC""]","[""Other""]","[]","[""Polyimide(Matrimid® 5218)""]","[""UV treatment""]","65003a509af97755a1fa0758","2023-09-12T10:15:44.876Z","1970-01-01T00:00:01.970Z","Crosslinked Polyvinylnorbornene-Based Membranes as a New Class of Solvent-Resistant Nanofiltration Membranes","Scientific Report","backOffice","10.1002/POLA.29424","65003a2e9af97755a1fa02ed","Dujardin,  Wouter and Van Goethem,  Cédric and Steele,  Julian A. and Roeffaers,  Maarten and Vankelecom,  Ivo F. J. and Koeckelberghs,  Guy","https://doi.org/10.1002/POLA.29424",0,"Composite","pVNB-0.5mol%","Scientific report","Spincoating","[{""postTreatmentChemicalAgentConcentrationUnit"":[],""_id"":""65379b892e5be462fc348a51"",""postTreatment"":""UV treatment"",""postTreatmentChemicalAgentSmiles"":""CC1=CC(C)=C(C(=O)P(=O)(C2=CC=CC=C2)C2=CC=CC=C2)C(C)=C1"",""postTreatmentChemicalAgentConcentration"":""""}]","ISA",0.88,74,"178",0,,,,,,,"25:75",,,,,,,62.46,"Polyvinylnorbornene",,,,,,,,,,,,,,,,,,,,,,,,,,,,,,,,,,,,,,,,,,,,,,,,,,,,,,,,,,,,,,,,,,,,,,,,,,
"65379b892e5be462fc348a55","2023-10-24T10:25:13.647Z","[""Tetrahydrofuran (THF)"",""1-Methyl-2-pyrrolidinone (NMP)""]","[""water""]","[]","[]","14wt%","200","[""Crosslinking""]","[{""postTreatmentChemicalAgentConcentrationUnit"":[""wt%""],""_id"":""65379b892e5be462fc348a57"",""postTreatment"":""Crosslinking"",""postTreatmentChemicalAgentSmiles"":""NCCCCCCN"",""postTreatmentChemicalAgentConcentration"":""5""}]","[]","[]","[]","[]","[]","[]",,,,,false,"Dead-end",19,25,1.17,"Heptane","Dye","Sudan Black B",456.54,35,"µmol/L",1,"[""SEM""]",2460,,,true,false,"Accepted","[""TFC""]","[""Other""]","[]","[""Polyimide(Matrimid® 5218)""]","[""UV treatment""]","65003a509af97755a1fa0758","2023-09-12T10:15:44.876Z","1970-01-01T00:00:01.970Z","Crosslinked Polyvinylnorbornene-Based Membranes as a New Class of Solvent-Resistant Nanofiltration Membranes","Scientific Report","backOffice","10.1002/POLA.29424","65003a2e9af97755a1fa02ed","Dujardin,  Wouter and Van Goethem,  Cédric and Steele,  Julian A. and Roeffaers,  Maarten and Vankelecom,  Ivo F. J. and Koeckelberghs,  Guy","https://doi.org/10.1002/POLA.29424",0,"Composite","pVNB-0.5mol%","Scientific report","Spincoating","[{""postTreatmentChemicalAgentConcentrationUnit"":[],""_id"":""65379b892e5be462fc348a56"",""postTreatment"":""UV treatment"",""postTreatmentChemicalAgentSmiles"":""CC1=CC(C)=C(C(=O)P(=O)(C2=CC=CC=C2)C2=CC=CC=C2)C(C)=C1"",""postTreatmentChemicalAgentConcentration"":""""}]","ISA",0.27,99,"179",0,,,,,,,"25:75",,,,,,,62.46,"Polyvinylnorbornene",,,,,,,,,,,,,,,,,,,,,,,,,,,,,,,,,,,,,,,,,,,,,,,,,,,,,,,,,,,,,,,,,,,,,,,,,,
"65379b892e5be462fc348a5a","2023-10-24T10:25:13.832Z","[""Tetrahydrofuran (THF)"",""1-Methyl-2-pyrrolidinone (NMP)""]","[""water""]","[]","[]","14wt%","200","[""Crosslinking""]","[{""postTreatmentChemicalAgentConcentrationUnit"":[""wt%""],""_id"":""65379b892e5be462fc348a5c"",""postTreatment"":""Crosslinking"",""postTreatmentChemicalAgentSmiles"":""NCCCCCCN"",""postTreatmentChemicalAgentConcentration"":""5""}]","[]","[]","[]","[]","[]","[]",,,,,false,"Dead-end",19,25,1.17,"Chloroform","Dye","Sudan Black B",456.54,35,"µmol/L",1,"[""SEM""]",1780,,,true,false,"Accepted","[""TFC""]","[""Other""]","[]","[""Polyimide(Matrimid® 5218)""]","[""UV treatment""]","65003a509af97755a1fa0758","2023-09-12T10:15:44.876Z","1970-01-01T00:00:01.970Z","Crosslinked Polyvinylnorbornene-Based Membranes as a New Class of Solvent-Resistant Nanofiltration Membranes","Scientific Report","backOffice","10.1002/POLA.29424","65003a2e9af97755a1fa02ed","Dujardin,  Wouter and Van Goethem,  Cédric and Steele,  Julian A. and Roeffaers,  Maarten and Vankelecom,  Ivo F. J. and Koeckelberghs,  Guy","https://doi.org/10.1002/POLA.29424",0,"Composite","pVNB-1mol%","Scientific report","Spincoating","[{""postTreatmentChemicalAgentConcentrationUnit"":[],""_id"":""65379b892e5be462fc348a5b"",""postTreatment"":""UV treatment"",""postTreatmentChemicalAgentSmiles"":""CC1=CC(C)=C(C(=O)P(=O)(C2=CC=CC=C2)C2=CC=CC=C2)C(C)=C1"",""postTreatmentChemicalAgentConcentration"":""""}]","ISA",0.92,70,"180",0,,,,,,,"25:75",,,,,,,61.78,"Polyvinylnorbornene",,,,,,,,,,,,,,,,,,,,,,,,,,,,,,,,,,,,,,,,,,,,,,,,,,,,,,,,,,,,,,,,,,,,,,,,,,
"65379b892e5be462fc348a5f","2023-10-24T10:25:13.969Z","[""Tetrahydrofuran (THF)"",""1-Methyl-2-pyrrolidinone (NMP)""]","[""water""]","[]","[]","14wt%","200","[""Crosslinking""]","[{""postTreatmentChemicalAgentConcentrationUnit"":[""wt%""],""_id"":""65379b892e5be462fc348a61"",""postTreatment"":""Crosslinking"",""postTreatmentChemicalAgentSmiles"":""NCCCCCCN"",""postTreatmentChemicalAgentConcentration"":""5""}]","[]","[]","[]","[]","[]","[]",,,,,false,"Dead-end",19,25,1.17,"Toluene","Dye","Sudan Black B",456.54,35,"µmol/L",1,"[""SEM""]",1780,,,true,false,"Accepted","[""TFC""]","[""Other""]","[]","[""Polyimide(Matrimid® 5218)""]","[""UV treatment""]","65003a509af97755a1fa0758","2023-09-12T10:15:44.876Z","1970-01-01T00:00:01.970Z","Crosslinked Polyvinylnorbornene-Based Membranes as a New Class of Solvent-Resistant Nanofiltration Membranes","Scientific Report","backOffice","10.1002/POLA.29424","65003a2e9af97755a1fa02ed","Dujardin,  Wouter and Van Goethem,  Cédric and Steele,  Julian A. and Roeffaers,  Maarten and Vankelecom,  Ivo F. J. and Koeckelberghs,  Guy","https://doi.org/10.1002/POLA.29424",0,"Composite","pVNB-1mol%","Scientific report","Spincoating","[{""postTreatmentChemicalAgentConcentrationUnit"":[],""_id"":""65379b892e5be462fc348a60"",""postTreatment"":""UV treatment"",""postTreatmentChemicalAgentSmiles"":""CC1=CC(C)=C(C(=O)P(=O)(C2=CC=CC=C2)C2=CC=CC=C2)C(C)=C1"",""postTreatmentChemicalAgentConcentration"":""""}]","ISA",0.68,70,"181",0,,,,,,,"25:75",,,,,,,61.78,"Polyvinylnorbornene",,,,,,,,,,,,,,,,,,,,,,,,,,,,,,,,,,,,,,,,,,,,,,,,,,,,,,,,,,,,,,,,,,,,,,,,,,
"65379b8a2e5be462fc348a64","2023-10-24T10:25:14.123Z","[""Tetrahydrofuran (THF)"",""1-Methyl-2-pyrrolidinone (NMP)""]","[""water""]","[]","[]","14wt%","200","[""Crosslinking""]","[{""postTreatmentChemicalAgentConcentrationUnit"":[""wt%""],""_id"":""65379b8a2e5be462fc348a66"",""postTreatment"":""Crosslinking"",""postTreatmentChemicalAgentSmiles"":""NCCCCCCN"",""postTreatmentChemicalAgentConcentration"":""5""}]","[]","[]","[]","[]","[]","[]",,,,,false,"Dead-end",19,25,1.17,"Heptane","Dye","Sudan Black B",456.54,35,"µmol/L",1,"[""SEM""]",1780,,,true,false,"Accepted","[""TFC""]","[""Other""]","[]","[""Polyimide(Matrimid® 5218)""]","[""UV treatment""]","65003a509af97755a1fa0758","2023-09-12T10:15:44.876Z","1970-01-01T00:00:01.970Z","Crosslinked Polyvinylnorbornene-Based Membranes as a New Class of Solvent-Resistant Nanofiltration Membranes","Scientific Report","backOffice","10.1002/POLA.29424","65003a2e9af97755a1fa02ed","Dujardin,  Wouter and Van Goethem,  Cédric and Steele,  Julian A. and Roeffaers,  Maarten and Vankelecom,  Ivo F. J. and Koeckelberghs,  Guy","https://doi.org/10.1002/POLA.29424",0,"Composite","pVNB-1mol%","Scientific report","Spincoating","[{""postTreatmentChemicalAgentConcentrationUnit"":[],""_id"":""65379b8a2e5be462fc348a65"",""postTreatment"":""UV treatment"",""postTreatmentChemicalAgentSmiles"":""CC1=CC(C)=C(C(=O)P(=O)(C2=CC=CC=C2)C2=CC=CC=C2)C(C)=C1"",""postTreatmentChemicalAgentConcentration"":""""}]","ISA",0.46,96,"182",0,,,,,,,"25:75",,,,,,,61.78,"Polyvinylnorbornene",,,,,,,,,,,,,,,,,,,,,,,,,,,,,,,,,,,,,,,,,,,,,,,,,,,,,,,,,,,,,,,,,,,,,,,,,,
"65379b8a2e5be462fc348a69","2023-10-24T10:25:14.287Z","[""Tetrahydrofuran (THF)"",""1-Methyl-2-pyrrolidinone (NMP)""]","[""water""]","[]","[]","14wt%","200","[""Crosslinking""]","[{""postTreatmentChemicalAgentConcentrationUnit"":[""wt%""],""_id"":""65379b8a2e5be462fc348a6b"",""postTreatment"":""Crosslinking"",""postTreatmentChemicalAgentSmiles"":""NCCCCCCN"",""postTreatmentChemicalAgentConcentration"":""5""}]","[]","[]","[]","[]","[]","[]",,,,,false,"Dead-end",19,25,1.17,"Chloroform","Dye","Sudan Black B",456.54,35,"µmol/L",1,"[""SEM""]",940,,,true,false,"Accepted","[""TFC""]","[""Other""]","[]","[""Polyimide(Matrimid® 5218)""]","[""UV treatment""]","65003a509af97755a1fa0758","2023-09-12T10:15:44.876Z","1970-01-01T00:00:01.970Z","Crosslinked Polyvinylnorbornene-Based Membranes as a New Class of Solvent-Resistant Nanofiltration Membranes","Scientific Report","backOffice","10.1002/POLA.29424","65003a2e9af97755a1fa02ed","Dujardin,  Wouter and Van Goethem,  Cédric and Steele,  Julian A. and Roeffaers,  Maarten and Vankelecom,  Ivo F. J. and Koeckelberghs,  Guy","https://doi.org/10.1002/POLA.29424",0,"Composite","pVNB-10mol%","Scientific report","Spincoating","[{""postTreatmentChemicalAgentConcentrationUnit"":[],""_id"":""65379b8a2e5be462fc348a6a"",""postTreatment"":""UV treatment"",""postTreatmentChemicalAgentSmiles"":""CC1=CC(C)=C(C(=O)P(=O)(C2=CC=CC=C2)C2=CC=CC=C2)C(C)=C1"",""postTreatmentChemicalAgentConcentration"":""""}]","ISA",0.62,86,"183",0,,,,,,,"25:75",,,,,,,60.94,"Polyvinylnorbornene",,,,,,,,,,,,,,,,,,,,,,,,,,,,,,,,,,,,,,,,,,,,,,,,,,,,,,,,,,,,,,,,,,,,,,,,,,
"65379b8a2e5be462fc348a6e","2023-10-24T10:25:14.434Z","[""Tetrahydrofuran (THF)"",""1-Methyl-2-pyrrolidinone (NMP)""]","[""water""]","[]","[]","14wt%","200","[""Crosslinking""]","[{""postTreatmentChemicalAgentConcentrationUnit"":[""wt%""],""_id"":""65379b8a2e5be462fc348a70"",""postTreatment"":""Crosslinking"",""postTreatmentChemicalAgentSmiles"":""NCCCCCCN"",""postTreatmentChemicalAgentConcentration"":""5""}]","[]","[]","[]","[]","[]","[]",,,,,false,"Dead-end",19,25,1.17,"Toluene","Dye","Sudan Black B",456.54,35,"µmol/L",1,"[""SEM""]",940,,,true,false,"Accepted","[""TFC""]","[""Other""]","[]","[""Polyimide(Matrimid® 5218)""]","[""UV treatment""]","65003a509af97755a1fa0758","2023-09-12T10:15:44.876Z","1970-01-01T00:00:01.970Z","Crosslinked Polyvinylnorbornene-Based Membranes as a New Class of Solvent-Resistant Nanofiltration Membranes","Scientific Report","backOffice","10.1002/POLA.29424","65003a2e9af97755a1fa02ed","Dujardin,  Wouter and Van Goethem,  Cédric and Steele,  Julian A. and Roeffaers,  Maarten and Vankelecom,  Ivo F. J. and Koeckelberghs,  Guy","https://doi.org/10.1002/POLA.29424",0,"Composite","pVNB-10mol%","Scientific report","Spincoating","[{""postTreatmentChemicalAgentConcentrationUnit"":[],""_id"":""65379b8a2e5be462fc348a6f"",""postTreatment"":""UV treatment"",""postTreatmentChemicalAgentSmiles"":""CC1=CC(C)=C(C(=O)P(=O)(C2=CC=CC=C2)C2=CC=CC=C2)C(C)=C1"",""postTreatmentChemicalAgentConcentration"":""""}]","ISA",0.79,75,"184",0,,,,,,,"25:75",,,,,,,60.94,"Polyvinylnorbornene",,,,,,,,,,,,,,,,,,,,,,,,,,,,,,,,,,,,,,,,,,,,,,,,,,,,,,,,,,,,,,,,,,,,,,,,,,
