Repository: BAMresearch/onf-database

This repository belongs to the the publication "Revealing structure-property-performance relationships of organic solvent nanofiltration membranes using a FAIR, open-access database" published in ADD JOURNAL (DOI). 
It uses a dataset derived from The Open Membrane Database (https://openmembranedatabase.org/). The access date was April 8th 2025. The original dataset is in the repository as OMD_SRNF_2025-04-08.csv file.

The main researchers involved in the study are Sarah Glass (ORCID: 0000-0002-0625-0057), Petra Merten (no ORCID available), Torsten Brinkmann (ORCID: 0000-0002-5114-6259) and Volkan Filiz (ORCID: 0000-0003-0239-8641). 

The repository contains 5 Python files:

File: OMD_SRNF_2025-04-08.csv (part 10 of 184)
"65379b8a2e5be462fc348a73","2023-10-24T10:25:14.578Z","[""Tetrahydrofuran (THF)"",""1-Methyl-2-pyrrolidinone (NMP)""]","[""water""]","[]","[]","14wt%","200","[""Crosslinking""]","[{""postTreatmentChemicalAgentConcentrationUnit"":[""wt%""],""_id"":""65379b8a2e5be462fc348a75"",""postTreatment"":""Crosslinking"",""postTreatmentChemicalAgentSmiles"":""NCCCCCCN"",""postTreatmentChemicalAgentConcentration"":""5""}]","[]","[]","[]","[]","[]","[]",,,,,false,"Dead-end",19,25,1.17,"Heptane","Dye","Sudan Black B",456.54,35,"µmol/L",1,"[""SEM""]",940,,,true,false,"Accepted","[""TFC""]","[""Other""]","[]","[""Polyimide(Matrimid® 5218)""]","[""UV treatment""]","65003a509af97755a1fa0758","2023-09-12T10:15:44.876Z","1970-01-01T00:00:01.970Z","Crosslinked Polyvinylnorbornene-Based Membranes as a New Class of Solvent-Resistant Nanofiltration Membranes","Scientific Report","backOffice","10.1002/POLA.29424","65003a2e9af97755a1fa02ed","Dujardin,  Wouter and Van Goethem,  Cédric and Steele,  Julian A. and Roeffaers,  Maarten and Vankelecom,  Ivo F. J. and Koeckelberghs,  Guy","https://doi.org/10.1002/POLA.29424",0,"Composite","pVNB-10mol%","Scientific report","Spincoating","[{""postTreatmentChemicalAgentConcentrationUnit"":[],""_id"":""65379b8a2e5be462fc348a74"",""postTreatment"":""UV treatment"",""postTreatmentChemicalAgentSmiles"":""CC1=CC(C)=C(C(=O)P(=O)(C2=CC=CC=C2)C2=CC=CC=C2)C(C)=C1"",""postTreatmentChemicalAgentConcentration"":""""}]","ISA",0.31,98,"185",0,,,,,,,"25:75",,,,,,,60.94,"Polyvinylnorbornene",,,,,,,,,,,,,,,,,,,,,,,,,,,,,,,,,,,,,,,,,,,,,,,,,,,,,,,,,,,,,,,,,,,,,,,,,,
"65379b8a2e5be462fc348a77","2023-10-24T10:25:14.736Z","[]","[]","[]","[]",,,"[""None""]","[{""postTreatmentChemicalAgentConcentrationUnit"":[],""_id"":""65379b8a2e5be462fc348a78"",""postTreatment"":""None"",""postTreatmentChemicalAgentSmiles"":""N/A"",""postTreatmentChemicalAgentConcentration"":""""}]","[""water""]","[""Dichloromethane (DCM)"",""Hexane""]","[""mmol/L""]","[""v%""]","[""mmol/L""]","[]","NC1=CC=C(C=C1)C1=CC(=CC(=C1)C1=CC=C(N)C=C1)C1=CC=C(N)C=C1","0.1","[H]C(=O)C1=C(F)C(F)=C(C([H])=O)C(F)=C1F","0.15",false,"Dead-end",15,25,,"Methanol","Dye","Methyl orange (sodium salt)",327.33,31,"µmol/L",1,"[""AFM"",""FTIR"",""XPS"",""SEM""]",14,8,88,true,false,"Accepted","[""TFC""]","[""Other""]","[]","[""Polyacrylonitrile""]","[]","65003a539af97755a1fa0795","2023-09-12T10:15:47.335Z","2022-01-01T00:00:00.000Z","Rapid fabrication of fluorinated covalent organic polymer membranes for organic solvent nanofiltration","Scientific Report","backOffice","10.1016/j.memsci.2022.120345","65003a2e9af97755a1fa02ed","Fadhilah Alduraiei and Sushil Kumar and Jiangtao Liu and Suzana P. Nunes and Gyorgy Szekely","https://doi.org/10.1016/j.memsci.2022.120345",0,"Composite","COP-10","Scientific report","Interfacial Polymerization","[]","Commercial",,36.8,"186",0,,,,,,15.7,,,,,"CC(O)=O","0.005",500,,"Polyimine",,,,,,,,,,,,,,,,,,,,,,,,,,,,,,,,,,,,,,,,,,,,,,,,,,,,,,,,,,,,,,,,,,,,,,,,,,
"65379b8a2e5be462fc348a7a","2023-10-24T10:25:14.926Z","[]","[]","[]","[]",,,"[]","[]","[""water""]","[""Dichloromethane (DCM)"",""Hexane""]","[""mmol/L""]","[""v%""]","[""mmol/L""]","[]","NC1=CC=C(C=C1)C1=CC(=CC(=C1)C1=CC=C(N)C=C1)C1=CC=C(N)C=C1","0.1","[H]C(=O)C1=C(F)C(F)=C(C([H])=O)C(F)=C1F","0.15",false,"Dead-end",15,25,,"Methanol","Dye","Indigo carmine (disodium salt)",466.35,43,"µmol/L",1,"[""AFM"",""FTIR"",""XPS"",""SEM""]",14,8,88,true,false,"Accepted","[""TFC""]","[""Other""]","[]","[""Polyacrylonitrile""]","[]","65003a539af97755a1fa0795","2023-09-12T10:15:47.335Z","2022-01-01T00:00:00.000Z","Rapid fabrication of fluorinated covalent organic polymer membranes for organic solvent nanofiltration","Scientific Report","backOffice","10.1016/j.memsci.2022.120345","65003a2e9af97755a1fa02ed","Fadhilah Alduraiei and Sushil Kumar and Jiangtao Liu and Suzana P. Nunes and Gyorgy Szekely","https://doi.org/10.1016/j.memsci.2022.120345",0,"Composite","COP-10","Scientific report","Interfacial Polymerization","[]","Commercial",,89.2,"187",0,,,,,,15.7,,,,,"CC(O)=O","0.005",500,,"Polyimine",,,,,,,,,,,,,,,,,,,,,,,,,,,,,,,,,,,,,,,,,,,,,,,,,,,,,,,,,,,,,,,,,,,,,,,,,,
"65379b8b2e5be462fc348a7c","2023-10-24T10:25:15.067Z","[]","[]","[]","[]",,,"[]","[]","[""water""]","[""Dichloromethane (DCM)"",""Hexane""]","[""mmol/L""]","[""v%""]","[""mmol/L""]","[]","NC1=CC=C(C=C1)C1=CC(=CC(=C1)C1=CC=C(N)C=C1)C1=CC=C(N)C=C1","0.1","[H]C(=O)C1=C(F)C(F)=C(C([H])=O)C(F)=C1F","0.15",false,"Dead-end",15,25,,"Methanol","Dye","Acid fuchsine (trisodium salt)",585.5,34,"µmol/L",1,"[""AFM"",""FTIR"",""XPS"",""SEM""]",14,8,88,true,false,"Accepted","[""TFC""]","[""Other""]","[]","[""Polyacrylonitrile""]","[]","65003a539af97755a1fa0795","2023-09-12T10:15:47.335Z","2022-01-01T00:00:00.000Z","Rapid fabrication of fluorinated covalent organic polymer membranes for organic solvent nanofiltration","Scientific Report","backOffice","10.1016/j.memsci.2022.120345","65003a2e9af97755a1fa02ed","Fadhilah Alduraiei and Sushil Kumar and Jiangtao Liu and Suzana P. Nunes and Gyorgy Szekely","https://doi.org/10.1016/j.memsci.2022.120345",0,"Composite","COP-10","Scientific report","Interfacial Polymerization","[]","Commercial",,91.6,"188",0,,,,,,15.7,,,,,"CC(O)=O","0.005",500,,"Polyimine",,,,,,,,,,,,,,,,,,,,,,,,,,,,,,,,,,,,,,,,,,,,,,,,,,,,,,,,,,,,,,,,,,,,,,,,,,
"65379b8b2e5be462fc348a7e","2023-10-24T10:25:15.217Z","[]","[]","[]","[]",,,"[]","[]","[""water""]","[""Dichloromethane (DCM)"",""Hexane""]","[""mmol/L""]","[""v%""]","[""mmol/L""]","[]","NC1=CC=C(C=C1)C1=CC(=CC(=C1)C1=CC=C(N)C=C1)C1=CC=C(N)C=C1","0.1","[H]C(=O)C1=C(F)C(F)=C(C([H])=O)C(F)=C1F","0.15",false,"Dead-end",15,25,,"Methanol","Dye","Congo red (disodium salt)",696.66,29,"µmol/L",1,"[""AFM"",""FTIR"",""XPS"",""SEM""]",14,8,88,true,false,"Accepted","[""TFC""]","[""Other""]","[]","[""Polyacrylonitrile""]","[]","65003a539af97755a1fa0795","2023-09-12T10:15:47.335Z","2022-01-01T00:00:00.000Z","Rapid fabrication of fluorinated covalent organic polymer membranes for organic solvent nanofiltration","Scientific Report","backOffice","10.1016/j.memsci.2022.120345","65003a2e9af97755a1fa02ed","Fadhilah Alduraiei and Sushil Kumar and Jiangtao Liu and Suzana P. Nunes and Gyorgy Szekely","https://doi.org/10.1016/j.memsci.2022.120345",0,"Composite","COP-10","Scientific report","Interfacial Polymerization","[]","Commercial",,93.6,"189",0,,,,,,15.7,,,,,"CC(O)=O","0.005",500,,"Polyimine",,,,,,,,,,,,,,,,,,,,,,,,,,,,,,,,,,,,,,,,,,,,,,,,,,,,,,,,,,,,,,,,,,,,,,,,,,
"65379b8b2e5be462fc348a80","2023-10-24T10:25:15.364Z","[]","[]","[]","[]",,,"[]","[]","[""water""]","[""Dichloromethane (DCM)"",""Hexane""]","[""mmol/L""]","[""v%""]","[""mmol/L""]","[]","NC1=CC=C(C=C1)C1=CC(=CC(=C1)C1=CC=C(N)C=C1)C1=CC=C(N)C=C1","0.1","[H]C(=O)C1=C(F)C(F)=C(C([H])=O)C(F)=C1F","0.15",false,"Dead-end",15,25,,"Methanol","Dye","Reactive green 19 (hexasodium salt)",1418.93,14,"µmol/L",1,"[""AFM"",""FTIR"",""XPS"",""SEM""]",14,8,88,true,false,"Accepted","[""TFC""]","[""Other""]","[]","[""Polyacrylonitrile""]","[]","65003a539af97755a1fa0795","2023-09-12T10:15:47.335Z","2022-01-01T00:00:00.000Z","Rapid fabrication of fluorinated covalent organic polymer membranes for organic solvent nanofiltration","Scientific Report","backOffice","10.1016/j.memsci.2022.120345","65003a2e9af97755a1fa02ed","Fadhilah Alduraiei and Sushil Kumar and Jiangtao Liu and Suzana P. Nunes and Gyorgy Szekely","https://doi.org/10.1016/j.memsci.2022.120345",0,"Composite","COP-10","Scientific report","Interfacial Polymerization","[]","Commercial",,94.6,"190",0,,,,,,15.7,,,,,"CC(O)=O","0.005",500,,"Polyimine",,,,,,,,,,,,,,,,,,,,,,,,,,,,,,,,,,,,,,,,,,,,,,,,,,,,,,,,,,,,,,,,,,,,,,,,,,
"65379b8b2e5be462fc348a82","2023-10-24T10:25:15.508Z","[]","[]","[]","[]",,,"[]","[]","[""water""]","[""Dichloromethane (DCM)"",""Hexane""]","[""mmol/L""]","[""v%""]","[""mmol/L""]","[]","NC1=CC=C(C=C1)C1=CC(=CC(=C1)C1=CC=C(N)C=C1)C1=CC=C(N)C=C1","0.1","[H]C(=O)C1=C(F)C(F)=C(C([H])=O)C(F)=C1F","0.15",false,"Dead-end",15,25,,"Toluene","Dye","Solvent blue 35",350.45,29,"µmol/L",1,"[""AFM"",""FTIR"",""XPS"",""SEM""]",14,8,88,true,false,"Accepted","[""TFC""]","[""Other""]","[]","[""Polyacrylonitrile""]","[]","65003a539af97755a1fa0795","2023-09-12T10:15:47.335Z","2022-01-01T00:00:00.000Z","Rapid fabrication of fluorinated covalent organic polymer membranes for organic solvent nanofiltration","Scientific Report","backOffice","10.1016/j.memsci.2022.120345","65003a2e9af97755a1fa02ed","Fadhilah Alduraiei and Sushil Kumar and Jiangtao Liu and Suzana P. Nunes and Gyorgy Szekely","https://doi.org/10.1016/j.memsci.2022.120345",0,"Composite","COP-10","Scientific report","Interfacial Polymerization","[]","Commercial",,49.8,"191",0,,,,,,23.5,,,,,"CC(O)=O","0.005",700,,"Polyimine",,,,,,,,,,,,,,,,,,,,,,,,,,,,,,,,,,,,,,,,,,,,,,,,,,,,,,,,,,,,,,,,,,,,,,,,,,
"65379b8b2e5be462fc348a84","2023-10-24T10:25:15.653Z","[]","[]","[]","[]",,,"[]","[]","[""water""]","[""Dichloromethane (DCM)"",""Hexane""]","[""mmol/L""]","[""v%""]","[""mmol/L""]","[]","NC1=CC=C(C=C1)C1=CC(=CC(=C1)C1=CC=C(N)C=C1)C1=CC=C(N)C=C1","0.1","[H]C(=O)C1=C(F)C(F)=C(C([H])=O)C(F)=C1F","0.15",false,"Dead-end",15,25,,"Toluene","Dye","Sudan Black B",456.54,22,"µmol/L",1,"[""AFM"",""FTIR"",""XPS"",""SEM""]",14,8,88,true,false,"Accepted","[""TFC""]","[""Other""]","[]","[""Polyacrylonitrile""]","[]","65003a539af97755a1fa0795","2023-09-12T10:15:47.335Z","2022-01-01T00:00:00.000Z","Rapid fabrication of fluorinated covalent organic polymer membranes for organic solvent nanofiltration","Scientific Report","backOffice","10.1016/j.memsci.2022.120345","65003a2e9af97755a1fa02ed","Fadhilah Alduraiei and Sushil Kumar and Jiangtao Liu and Suzana P. Nunes and Gyorgy Szekely","https://doi.org/10.1016/j.memsci.2022.120345",0,"Composite","COP-10","Scientific report","Interfacial Polymerization","[]","Commercial",,58,"192",0,,,,,,23.5,,,,,"CC(O)=O","0.005",700,,"Polyimine",,,,,,,,,,,,,,,,,,,,,,,,,,,,,,,,,,,,,,,,,,,,,,,,,,,,,,,,,,,,,,,,,,,,,,,,,,
"65379b8b2e5be462fc348a86","2023-10-24T10:25:15.805Z","[]","[]","[]","[]",,,"[]","[]","[""water""]","[""Dichloromethane (DCM)"",""Hexane""]","[""mmol/L""]","[""v%""]","[""mmol/L""]","[]","NC1=CC=C(C=C1)C1=CC(=CC(=C1)C1=CC=C(N)C=C1)C1=CC=C(N)C=C1","0.1","[H]C(=O)C1=C(F)C(F)=C(C([H])=O)C(F)=C1F","0.15",false,"Dead-end",15,25,,"Toluene","Dye","Rhodanile Blue",778.38,13,"µmol/L",1,"[""AFM"",""FTIR"",""XPS"",""SEM""]",14,8,88,true,false,"Accepted","[""TFC""]","[""Other""]","[]","[""Polyacrylonitrile""]","[]","65003a539af97755a1fa0795","2023-09-12T10:15:47.335Z","2022-01-01T00:00:00.000Z","Rapid fabrication of fluorinated covalent organic polymer membranes for organic solvent nanofiltration","Scientific Report","backOffice","10.1016/j.memsci.2022.120345","65003a2e9af97755a1fa02ed","Fadhilah Alduraiei and Sushil Kumar and Jiangtao Liu and Suzana P. Nunes and Gyorgy Szekely","https://doi.org/10.1016/j.memsci.2022.120345",0,"Composite","COP-10","Scientific report","Interfacial Polymerization","[]","Commercial",,99.3,"193",0,,,,,,23.5,,,,,"CC(O)=O","0.005",700,,"Polyimine",,,,,,,,,,,,,,,,,,,,,,,,,,,,,,,,,,,,,,,,,,,,,,,,,,,,,,,,,,,,,,,,,,,,,,,,,,
"65379b8b2e5be462fc348a88","2023-10-24T10:25:15.986Z","[]","[]","[]","[]",,,"[]","[]","[""water""]","[""Dichloromethane (DCM)"",""Hexane""]","[""mmol/L""]","[""v%""]","[""mmol/L""]","[]","NC1=CC=C(C=C1)C1=CC(=CC(=C1)C1=CC=C(N)C=C1)C1=CC=C(N)C=C1","0.1","[H]C(=O)C1=C(F)C(F)=C(C([H])=O)C(F)=C1F","0.15",false,"Dead-end",15,25,,"Acetone",,,,,,1,"[""AFM"",""FTIR"",""XPS"",""SEM""]",14,8,88,true,false,"Accepted","[""TFC""]","[""Other""]","[]","[""Polyacrylonitrile""]","[]","65003a539af97755a1fa0795","2023-09-12T10:15:47.335Z","2022-01-01T00:00:00.000Z","Rapid fabrication of fluorinated covalent organic polymer membranes for organic solvent nanofiltration","Scientific Report","backOffice","10.1016/j.memsci.2022.120345","65003a2e9af97755a1fa02ed","Fadhilah Alduraiei and Sushil Kumar and Jiangtao Liu and Suzana P. Nunes and Gyorgy Szekely","https://doi.org/10.1016/j.memsci.2022.120345",0,"Composite","COP-10","Scientific report","Interfacial Polymerization","[]","Commercial",,,"194",0,,,,,,26.3,,,,,"CC(O)=O","0.005",,,"Polyimine",,,,,,,,,,,,,,,,,,,,,,,,,,,,,,,,,,,,,,,,,,,,,,,,,,,,,,,,,,,,,,,,,,,,,,,,,,
"65379b8c2e5be462fc348a8a","2023-10-24T10:25:16.126Z","[]","[]","[]","[]",,,"[]","[]","[""water""]","[""Dichloromethane (DCM)"",""Hexane""]","[""mmol/L""]","[""v%""]","[""mmol/L""]","[]","NC1=CC=C(C=C1)C1=CC(=CC(=C1)C1=CC=C(N)C=C1)C1=CC=C(N)C=C1","0.1","[H]C(=O)C1=C(F)C(F)=C(C([H])=O)C(F)=C1F","0.15",false,"Dead-end",15,25,,"Hexane",,,,,,1,"[""AFM"",""FTIR"",""XPS"",""SEM""]",14,8,88,true,false,"Accepted","[""TFC""]","[""Other""]","[]","[""Polyacrylonitrile""]","[]","65003a539af97755a1fa0795","2023-09-12T10:15:47.335Z","2022-01-01T00:00:00.000Z","Rapid fabrication of fluorinated covalent organic polymer membranes for organic solvent nanofiltration","Scientific Report","backOffice","10.1016/j.memsci.2022.120345","65003a2e9af97755a1fa02ed","Fadhilah Alduraiei and Sushil Kumar and Jiangtao Liu and Suzana P. Nunes and Gyorgy Szekely","https://doi.org/10.1016/j.memsci.2022.120345",0,"Composite","COP-10","Scientific report","Interfacial Polymerization","[]","Commercial",,,"195",0,,,,,,3.9,,,,,"CC(O)=O","0.005",,,"Polyimine",,,,,,,,,,,,,,,,,,,,,,,,,,,,,,,,,,,,,,,,,,,,,,,,,,,,,,,,,,,,,,,,,,,,,,,,,,
"65379b8c2e5be462fc348a8c","2023-10-24T10:25:16.271Z","[]","[]","[]","[]",,,"[]","[]","[""water""]","[""Dichloromethane (DCM)"",""Hexane""]","[""mmol/L""]","[""v%""]","[""mmol/L""]","[]","NC1=CC=C(C=C1)C1=CC(=CC(=C1)C1=CC=C(N)C=C1)C1=CC=C(N)C=C1","0.1","[H]C(=O)C1=C(F)C(F)=C(C([H])=O)C(F)=C1F","0.15",false,"Dead-end",15,25,,"Heptane",,,,,,1,"[""AFM"",""FTIR"",""XPS"",""SEM""]",14,8,88,true,false,"Accepted","[""TFC""]","[""Other""]","[]","[""Polyacrylonitrile""]","[]","65003a539af97755a1fa0795","2023-09-12T10:15:47.335Z","2022-01-01T00:00:00.000Z","Rapid fabrication of fluorinated covalent organic polymer membranes for organic solvent nanofiltration","Scientific Report","backOffice","10.1016/j.memsci.2022.120345","65003a2e9af97755a1fa02ed","Fadhilah Alduraiei and Sushil Kumar and Jiangtao Liu and Suzana P. Nunes and Gyorgy Szekely","https://doi.org/10.1016/j.memsci.2022.120345",0,"Composite","COP-10","Scientific report","Interfacial Polymerization","[]","Commercial",,,"196",0,,,,,,4.9,,,,,"CC(O)=O","0.005",,,"Polyimine",,,,,,,,,,,,,,,,,,,,,,,,,,,,,,,,,,,,,,,,,,,,,,,,,,,,,,,,,,,,,,,,,,,,,,,,,,
"65379b8c2e5be462fc348a8e","2023-10-24T10:25:16.421Z","[]","[]","[]","[]",,,"[]","[]","[""water""]","[""Dichloromethane (DCM)"",""Hexane""]","[""mmol/L""]","[""v%""]","[""mmol/L""]","[]","NC1=CC=C(C=C1)C1=CC(=CC(=C1)C1=CC=C(N)C=C1)C1=CC=C(N)C=C1","0.1","[H]C(=O)C1=C(F)C(F)=C(C([H])=O)C(F)=C1F","0.15",false,"Dead-end",10,25,,"Toluene",,,,,,1,"[""AFM"",""FTIR"",""XPS"",""SEM""]",14,8,88,true,false,"Accepted","[""TFC""]","[""Other""]","[]","[""Polyacrylonitrile""]","[]","65003a539af97755a1fa0795","2023-09-12T10:15:47.335Z","2022-01-01T00:00:00.000Z","Rapid fabrication of fluorinated covalent organic polymer membranes for organic solvent nanofiltration","Scientific Report","backOffice","10.1016/j.memsci.2022.120345","65003a2e9af97755a1fa02ed","Fadhilah Alduraiei and Sushil Kumar and Jiangtao Liu and Suzana P. Nunes and Gyorgy Szekely","https://doi.org/10.1016/j.memsci.2022.120345",0,"Composite","COP-10","Scientific report","Interfacial Polymerization","[]","Commercial",,,"197",0,,,,,,30.26,,,,,"CC(O)=O","0.005",,,"Polyimine",,,,,,,,,,,,,,,,,,,,,,,,,,,,,,,,,,,,,,,,,,,,,,,,,,,,,,,,,,,,,,,,,,,,,,,,,,
"65379b8c2e5be462fc348a90","2023-10-24T10:25:16.572Z","[]","[]","[]","[]",,,"[]","[]","[""water""]","[""Dichloromethane (DCM)"",""Hexane""]","[""mmol/L""]","[""v%""]","[""mmol/L""]","[]","NC1=CC=C(C=C1)C1=CC(=CC(=C1)C1=CC=C(N)C=C1)C1=CC=C(N)C=C1","0.1","[H]C(=O)C1=C(F)C(F)=C(C([H])=O)C(F)=C1F","0.15",false,"Dead-end",20,25,,"Toluene",,,,,,1,"[""AFM"",""FTIR"",""XPS"",""SEM""]",14,8,88,true,false,"Accepted","[""TFC""]","[""Other""]","[]","[""Polyacrylonitrile""]","[]","65003a539af97755a1fa0795","2023-09-12T10:15:47.335Z","2022-01-01T00:00:00.000Z","Rapid fabrication of fluorinated covalent organic polymer membranes for organic solvent nanofiltration","Scientific Report","backOffice","10.1016/j.memsci.2022.120345","65003a2e9af97755a1fa02ed","Fadhilah Alduraiei and Sushil Kumar and Jiangtao Liu and Suzana P. Nunes and Gyorgy Szekely","https://doi.org/10.1016/j.memsci.2022.120345",0,"Composite","COP-10","Scientific report","Interfacial Polymerization","[]","Commercial",,,"198",0,,,,,,20.28,,,,,"CC(O)=O","0.005",,,"Polyimine",,,,,,,,,,,,,,,,,,,,,,,,,,,,,,,,,,,,,,,,,,,,,,,,,,,,,,,,,,,,,,,,,,,,,,,,,,
"65379b8c2e5be462fc348a92","2023-10-24T10:25:16.723Z","[]","[]","[]","[]",,,"[]","[]","[""water""]","[""Dichloromethane (DCM)"",""Hexane""]","[""mmol/L""]","[""v%""]","[""mmol/L""]","[]","NC1=CC=C(C=C1)C1=CC(=CC(=C1)C1=CC=C(N)C=C1)C1=CC=C(N)C=C1","0.1","[H]C(=O)C1=C(F)C(F)=C(C([H])=O)C(F)=C1F","0.15",false,"Dead-end",30,25,,"Toluene",,,,,,1,"[""AFM"",""FTIR"",""XPS"",""SEM""]",14,8,88,true,false,"Accepted","[""TFC""]","[""Other""]","[]","[""Polyacrylonitrile""]","[]","65003a539af97755a1fa0795","2023-09-12T10:15:47.335Z","2022-01-01T00:00:00.000Z","Rapid fabrication of fluorinated covalent organic polymer membranes for organic solvent nanofiltration","Scientific Report","backOffice","10.1016/j.memsci.2022.120345","65003a2e9af97755a1fa02ed","Fadhilah Alduraiei and Sushil Kumar and Jiangtao Liu and Suzana P. Nunes and Gyorgy Szekely","https://doi.org/10.1016/j.memsci.2022.120345",0,"Composite","COP-10","Scientific report","Interfacial Polymerization","[]","Commercial",,,"199",0,,,,,,18.81,,,,,"CC(O)=O","0.005",,,"Polyimine",,,,,,,,,,,,,,,,,,,,,,,,,,,,,,,,,,,,,,,,,,,,,,,,,,,,,,,,,,,,,,,,,,,,,,,,,,
"65379b8c2e5be462fc348a94","2023-10-24T10:25:16.882Z","[]","[]","[]","[]",,,"[]","[]","[""water""]","[""Dichloromethane (DCM)"",""Hexane""]","[""mmol/L""]","[""v%""]","[""mmol/L""]","[]","NC1=CC=C(C=C1)C1=CC(=CC(=C1)C1=CC=C(N)C=C1)C1=CC=C(N)C=C1","0.1","[H]C(=O)C1=C(F)C(F)=C(C([H])=O)C(F)=C1F","0.15",false,"Dead-end",40,25,,"Toluene",,,,,,1,"[""AFM"",""FTIR"",""XPS"",""SEM""]",14,8,88,true,false,"Accepted","[""TFC""]","[""Other""]","[]","[""Polyacrylonitrile""]","[]","65003a539af97755a1fa0795","2023-09-12T10:15:47.335Z","2022-01-01T00:00:00.000Z","Rapid fabrication of fluorinated covalent organic polymer membranes for organic solvent nanofiltration","Scientific Report","backOffice","10.1016/j.memsci.2022.120345","65003a2e9af97755a1fa02ed","Fadhilah Alduraiei and Sushil Kumar and Jiangtao Liu and Suzana P. Nunes and Gyorgy Szekely","https://doi.org/10.1016/j.memsci.2022.120345",0,"Composite","COP-10","Scientific report","Interfacial Polymerization","[]","Commercial",,,"200",0,,,,,,17.21,,,,,"CC(O)=O","0.005",,,"Polyimine",,,,,,,,,,,,,,,,,,,,,,,,,,,,,,,,,,,,,,,,,,,,,,,,,,,,,,,,,,,,,,,,,,,,,,,,,,
"65379b8d2e5be462fc348a96","2023-10-24T10:25:17.086Z","[]","[]","[]","[]",,,"[]","[]","[""water""]","[""Dichloromethane (DCM)"",""Hexane""]","[""mmol/L""]","[""v%""]","[""mmol/L""]","[]","NC1=CC=C(C=C1)C1=CC(=CC(=C1)C1=CC=C(N)C=C1)C1=CC=C(N)C=C1","0.1","[H]C(=O)C1=C(F)C(F)=C(C([H])=O)C(F)=C1F","0.15",false,"Dead-end",15,25,,"Methanol","Dye","Methyl orange (sodium salt)",327.33,31,"µmol/L",1,"[""AFM"",""FTIR"",""XPS"",""SEM""]",,8,90,true,false,"Accepted","[""TFC""]","[""Other""]","[]","[""Polyacrylonitrile""]","[]","65003a539af97755a1fa0795","2023-09-12T10:15:47.335Z","2022-01-01T00:00:00.000Z","Rapid fabrication of fluorinated covalent organic polymer membranes for organic solvent nanofiltration","Scientific Report","backOffice","10.1016/j.memsci.2022.120345","65003a2e9af97755a1fa02ed","Fadhilah Alduraiei and Sushil Kumar and Jiangtao Liu and Suzana P. Nunes and Gyorgy Szekely","https://doi.org/10.1016/j.memsci.2022.120345",0,"Composite","COP-30","Scientific report","Interfacial Polymerization","[]","Commercial",,68.3,"201",0,,,,,,11.1,,,,,"CC(O)=O","0.005",500,,"Polyimine",,,,,,,,,,,,,,,,,,,,,,,,,,,,,,,,,,,,,,,,,,,,,,,,,,,,,,,,,,,,,,,,,,,,,,,,,,
"65379b8d2e5be462fc348a98","2023-10-24T10:25:17.221Z","[]","[]","[]","[]",,,"[]","[]","[""water""]","[""Dichloromethane (DCM)"",""Hexane""]","[""mmol/L""]","[""v%""]","[""mmol/L""]","[]","NC1=CC=C(C=C1)C1=CC(=CC(=C1)C1=CC=C(N)C=C1)C1=CC=C(N)C=C1","0.1","[H]C(=O)C1=C(F)C(F)=C(C([H])=O)C(F)=C1F","0.15",false,"Dead-end",15,25,,"Methanol","Dye","Indigo carmine (disodium salt)",466.35,43,"µmol/L",1,"[""AFM"",""FTIR"",""XPS"",""SEM""]",,8,90,true,false,"Accepted","[""TFC""]","[""Other""]","[]","[""Polyacrylonitrile""]","[]","65003a539af97755a1fa0795","2023-09-12T10:15:47.335Z","2022-01-01T00:00:00.000Z","Rapid fabrication of fluorinated covalent organic polymer membranes for organic solvent nanofiltration","Scientific Report","backOffice","10.1016/j.memsci.2022.120345","65003a2e9af97755a1fa02ed","Fadhilah Alduraiei and Sushil Kumar and Jiangtao Liu and Suzana P. Nunes and Gyorgy Szekely","https://doi.org/10.1016/j.memsci.2022.120345",0,"Composite","COP-30","Scientific report","Interfacial Polymerization","[]","Commercial",,89.4,"202",0,,,,,,11.1,,,,,"CC(O)=O","0.005",500,,"Polyimine",,,,,,,,,,,,,,,,,,,,,,,,,,,,,,,,,,,,,,,,,,,,,,,,,,,,,,,,,,,,,,,,,,,,,,,,,,
"65379b8d2e5be462fc348a9a","2023-10-24T10:25:17.370Z","[]","[]","[]","[]",,,"[]","[]","[""water""]","[""Dichloromethane (DCM)"",""Hexane""]","[""mmol/L""]","[""v%""]","[""mmol/L""]","[]","NC1=CC=C(C=C1)C1=CC(=CC(=C1)C1=CC=C(N)C=C1)C1=CC=C(N)C=C1","0.1","[H]C(=O)C1=C(F)C(F)=C(C([H])=O)C(F)=C1F","0.15",false,"Dead-end",15,25,,"Methanol","Dye","Acid fuchsine (trisodium salt)",585.5,34,"µmol/L",1,"[""AFM"",""FTIR"",""XPS"",""SEM""]",,8,90,true,false,"Accepted","[""TFC""]","[""Other""]","[]","[""Polyacrylonitrile""]","[]","65003a539af97755a1fa0795","2023-09-12T10:15:47.335Z","2022-01-01T00:00:00.000Z","Rapid fabrication of fluorinated covalent organic polymer membranes for organic solvent nanofiltration","Scientific Report","backOffice","10.1016/j.memsci.2022.120345","65003a2e9af97755a1fa02ed","Fadhilah Alduraiei and Sushil Kumar and Jiangtao Liu and Suzana P. Nunes and Gyorgy Szekely","https://doi.org/10.1016/j.memsci.2022.120345",0,"Composite","COP-30","Scientific report","Interfacial Polymerization","[]","Commercial",,91.6,"203",0,,,,,,11.1,,,,,"CC(O)=O","0.005",500,,"Polyimine",,,,,,,,,,,,,,,,,,,,,,,,,,,,,,,,,,,,,,,,,,,,,,,,,,,,,,,,,,,,,,,,,,,,,,,,,,
"65379b8d2e5be462fc348a9c","2023-10-24T10:25:17.516Z","[]","[]","[]","[]",,,"[]","[]","[""water""]","[""Dichloromethane (DCM)"",""Hexane""]","[""mmol/L""]","[""v%""]","[""mmol/L""]","[]","NC1=CC=C(C=C1)C1=CC(=CC(=C1)C1=CC=C(N)C=C1)C1=CC=C(N)C=C1","0.1","[H]C(=O)C1=C(F)C(F)=C(C([H])=O)C(F)=C1F","0.15",false,"Dead-end",15,25,,"Methanol","Dye","Congo red (disodium salt)",696.66,29,"µmol/L",1,"[""AFM"",""FTIR"",""XPS"",""SEM""]",,8,90,true,false,"Accepted","[""TFC""]","[""Other""]","[]","[""Polyacrylonitrile""]","[]","65003a539af97755a1fa0795","2023-09-12T10:15:47.335Z","2022-01-01T00:00:00.000Z","Rapid fabrication of fluorinated covalent organic polymer membranes for organic solvent nanofiltration","Scientific Report","backOffice","10.1016/j.memsci.2022.120345","65003a2e9af97755a1fa02ed","Fadhilah Alduraiei and Sushil Kumar and Jiangtao Liu and Suzana P. Nunes and Gyorgy Szekely","https://doi.org/10.1016/j.memsci.2022.120345",0,"Composite","COP-30","Scientific report","Interfacial Polymerization","[]","Commercial",,90.1,"204",0,,,,,,11.1,,,,,"CC(O)=O","0.005",500,,"Polyimine",,,,,,,,,,,,,,,,,,,,,,,,,,,,,,,,,,,,,,,,,,,,,,,,,,,,,,,,,,,,,,,,,,,,,,,,,,
"65379b8d2e5be462fc348a9e","2023-10-24T10:25:17.662Z","[]","[]","[]","[]",,,"[]","[]","[""water""]","[""Dichloromethane (DCM)"",""Hexane""]","[""mmol/L""]","[""v%""]","[""mmol/L""]","[]","NC1=CC=C(C=C1)C1=CC(=CC(=C1)C1=CC=C(N)C=C1)C1=CC=C(N)C=C1","0.1","[H]C(=O)C1=C(F)C(F)=C(C([H])=O)C(F)=C1F","0.15",false,"Dead-end",15,25,,"Methanol","Dye","Reactive green 19 (hexasodium salt)",1418.93,14,"µmol/L",1,"[""AFM"",""FTIR"",""XPS"",""SEM""]",,8,90,true,false,"Accepted","[""TFC""]","[""Other""]","[]","[""Polyacrylonitrile""]","[]","65003a539af97755a1fa0795","2023-09-12T10:15:47.335Z","2022-01-01T00:00:00.000Z","Rapid fabrication of fluorinated covalent organic polymer membranes for organic solvent nanofiltration","Scientific Report","backOffice","10.1016/j.memsci.2022.120345","65003a2e9af97755a1fa02ed","Fadhilah Alduraiei and Sushil Kumar and Jiangtao Liu and Suzana P. Nunes and Gyorgy Szekely","https://doi.org/10.1016/j.memsci.2022.120345",0,"Composite","COP-30","Scientific report","Interfacial Polymerization","[]","Commercial",,95.9,"205",0,,,,,,11.1,,,,,"CC(O)=O","0.005",500,,"Polyimine",,,,,,,,,,,,,,,,,,,,,,,,,,,,,,,,,,,,,,,,,,,,,,,,,,,,,,,,,,,,,,,,,,,,,,,,,,
"65379b8d2e5be462fc348aa0","2023-10-24T10:25:17.812Z","[]","[]","[]","[]",,,"[]","[]","[""water""]","[""Dichloromethane (DCM)"",""Hexane""]","[""mmol/L""]","[""v%""]","[""mmol/L""]","[]","NC1=CC=C(C=C1)C1=CC(=CC(=C1)C1=CC=C(N)C=C1)C1=CC=C(N)C=C1","0.1","[H]C(=O)C1=C(F)C(F)=C(C([H])=O)C(F)=C1F","0.15",false,"Dead-end",15,25,,"Toluene","Dye","Solvent blue 35",350.45,29,"µmol/L",1,"[""AFM"",""FTIR"",""XPS"",""SEM""]",,8,90,true,false,"Accepted","[""TFC""]","[""Other""]","[]","[""Polyacrylonitrile""]","[]","65003a539af97755a1fa0795","2023-09-12T10:15:47.335Z","2022-01-01T00:00:00.000Z","Rapid fabrication of fluorinated covalent organic polymer membranes for organic solvent nanofiltration","Scientific Report","backOffice","10.1016/j.memsci.2022.120345","65003a2e9af97755a1fa02ed","Fadhilah Alduraiei and Sushil Kumar and Jiangtao Liu and Suzana P. Nunes and Gyorgy Szekely","https://doi.org/10.1016/j.memsci.2022.120345",0,"Composite","COP-30","Scientific report","Interfacial Polymerization","[]","Commercial",,39,"206",0,,,,,,9.9,,,,,"CC(O)=O","0.005",700,,"Polyimine",,,,,,,,,,,,,,,,,,,,,,,,,,,,,,,,,,,,,,,,,,,,,,,,,,,,,,,,,,,,,,,,,,,,,,,,,,
"65379b8d2e5be462fc348aa2","2023-10-24T10:25:17.951Z","[]","[]","[]","[]",,,"[]","[]","[""water""]","[""Dichloromethane (DCM)"",""Hexane""]","[""mmol/L""]","[""v%""]","[""mmol/L""]","[]","NC1=CC=C(C=C1)C1=CC(=CC(=C1)C1=CC=C(N)C=C1)C1=CC=C(N)C=C1","0.1","[H]C(=O)C1=C(F)C(F)=C(C([H])=O)C(F)=C1F","0.15",false,"Dead-end",15,25,,"Toluene","Dye","Sudan Black B",456.54,22,"µmol/L",1,"[""AFM"",""FTIR"",""XPS"",""SEM""]",,8,90,true,false,"Accepted","[""TFC""]","[""Other""]","[]","[""Polyacrylonitrile""]","[]","65003a539af97755a1fa0795","2023-09-12T10:15:47.335Z","2022-01-01T00:00:00.000Z","Rapid fabrication of fluorinated covalent organic polymer membranes for organic solvent nanofiltration","Scientific Report","backOffice","10.1016/j.memsci.2022.120345","65003a2e9af97755a1fa02ed","Fadhilah Alduraiei and Sushil Kumar and Jiangtao Liu and Suzana P. Nunes and Gyorgy Szekely","https://doi.org/10.1016/j.memsci.2022.120345",0,"Composite","COP-30","Scientific report","Interfacial Polymerization","[]","Commercial",,64.6,"207",0,,,,,,9.9,,,,,"CC(O)=O","0.005",700,,"Polyimine",,,,,,,,,,,,,,,,,,,,,,,,,,,,,,,,,,,,,,,,,,,,,,,,,,,,,,,,,,,,,,,,,,,,,,,,,,
"65379b8e2e5be462fc348aa4","2023-10-24T10:25:18.155Z","[]","[]","[]","[]",,,"[]","[]","[""water""]","[""Dichloromethane (DCM)"",""Hexane""]","[""mmol/L""]","[""v%""]","[""mmol/L""]","[]","NC1=CC=C(C=C1)C1=CC(=CC(=C1)C1=CC=C(N)C=C1)C1=CC=C(N)C=C1","0.1","[H]C(=O)C1=C(F)C(F)=C(C([H])=O)C(F)=C1F","0.15",false,"Dead-end",15,25,,"Toluene","Dye","Rhodanile Blue",778.38,13,"µmol/L",1,"[""AFM"",""FTIR"",""XPS"",""SEM""]",,8,90,true,false,"Accepted","[""TFC""]","[""Other""]","[]","[""Polyacrylonitrile""]","[]","65003a539af97755a1fa0795","2023-09-12T10:15:47.335Z","2022-01-01T00:00:00.000Z","Rapid fabrication of fluorinated covalent organic polymer membranes for organic solvent nanofiltration","Scientific Report","backOffice","10.1016/j.memsci.2022.120345","65003a2e9af97755a1fa02ed","Fadhilah Alduraiei and Sushil Kumar and Jiangtao Liu and Suzana P. Nunes and Gyorgy Szekely","https://doi.org/10.1016/j.memsci.2022.120345",0,"Composite","COP-30","Scientific report","Interfacial Polymerization","[]","Commercial",10.9,95.9,"208",0,,,,,,10.9,,,,,"CC(O)=O","0.005",700,,"Polyimine",,,,,,,,,,,,,,,,,,,,,,,,,,,,,,,,,,,,,,,,,,,,,,,,,,,,,,,,,,,,,,,,,,,,,,,,,,
"65379b8e2e5be462fc348aa6","2023-10-24T10:25:18.301Z","[]","[]","[]","[]",,,"[]","[]","[""water""]","[""Dichloromethane (DCM)"",""Hexane""]","[""mmol/L""]","[""v%""]","[""mmol/L""]","[]","NC1=CC=C(C=C1)C1=CC(=CC(=C1)C1=CC=C(N)C=C1)C1=CC=C(N)C=C1","0.1","[H]C(=O)C1=C(F)C(F)=C(C([H])=O)C(F)=C1F","0.15",false,"Dead-end",15,25,,"Acetone",,,,,,1,"[""AFM"",""FTIR"",""XPS"",""SEM""]",,8,90,true,false,"Accepted","[""TFC""]","[""Other""]","[]","[""Polyacrylonitrile""]","[]","65003a539af97755a1fa0795","2023-09-12T10:15:47.335Z","2022-01-01T00:00:00.000Z","Rapid fabrication of fluorinated covalent organic polymer membranes for organic solvent nanofiltration","Scientific Report","backOffice","10.1016/j.memsci.2022.120345","65003a2e9af97755a1fa02ed","Fadhilah Alduraiei and Sushil Kumar and Jiangtao Liu and Suzana P. Nunes and Gyorgy Szekely","https://doi.org/10.1016/j.memsci.2022.120345",0,"Composite","COP-30","Scientific report","Interfacial Polymerization","[]","Commercial",,,"209",0,,,,,,17.3,,,,,"CC(O)=O","0.005",,,"Polyimine",,,,,,,,,,,,,,,,,,,,,,,,,,,,,,,,,,,,,,,,,,,,,,,,,,,,,,,,,,,,,,,,,,,,,,,,,,
"65379b8e2e5be462fc348aa8","2023-10-24T10:25:18.449Z","[]","[]","[]","[]",,,"[]","[]","[""water""]","[""Dichloromethane (DCM)"",""Hexane""]","[""mmol/L""]","[""v%""]","[""mmol/L""]","[]","NC1=CC=C(C=C1)C1=CC(=CC(=C1)C1=CC=C(N)C=C1)C1=CC=C(N)C=C1","0.1","[H]C(=O)C1=C(F)C(F)=C(C([H])=O)C(F)=C1F","0.15",false,"Dead-end",15,25,,"Hexane",,,,,,1,"[""AFM"",""FTIR"",""XPS"",""SEM""]",,8,90,true,false,"Accepted","[""TFC""]","[""Other""]","[]","[""Polyacrylonitrile""]","[]","65003a539af97755a1fa0795","2023-09-12T10:15:47.335Z","2022-01-01T00:00:00.000Z","Rapid fabrication of fluorinated covalent organic polymer membranes for organic solvent nanofiltration","Scientific Report","backOffice","10.1016/j.memsci.2022.120345","65003a2e9af97755a1fa02ed","Fadhilah Alduraiei and Sushil Kumar and Jiangtao Liu and Suzana P. Nunes and Gyorgy Szekely","https://doi.org/10.1016/j.memsci.2022.120345",0,"Composite","COP-30","Scientific report","Interfacial Polymerization","[]","Commercial",,,"210",0,,,,,,3.6,,,,,"CC(O)=O","0.005",,,"Polyimine",,,,,,,,,,,,,,,,,,,,,,,,,,,,,,,,,,,,,,,,,,,,,,,,,,,,,,,,,,,,,,,,,,,,,,,,,,
"65379b8e2e5be462fc348aaa","2023-10-24T10:25:18.599Z","[]","[]","[]","[]",,,"[]","[]","[""water""]","[""Dichloromethane (DCM)"",""Hexane""]","[""mmol/L""]","[""v%""]","[""mmol/L""]","[]","NC1=CC=C(C=C1)C1=CC(=CC(=C1)C1=CC=C(N)C=C1)C1=CC=C(N)C=C1","0.1","[H]C(=O)C1=C(F)C(F)=C(C([H])=O)C(F)=C1F","0.15",false,"Dead-end",15,25,,"Heptane",,,,,,1,"[""AFM"",""FTIR"",""XPS"",""SEM""]",,8,90,true,false,"Accepted","[""TFC""]","[""Other""]","[]","[""Polyacrylonitrile""]","[]","65003a539af97755a1fa0795","2023-09-12T10:15:47.335Z","2022-01-01T00:00:00.000Z","Rapid fabrication of fluorinated covalent organic polymer membranes for organic solvent nanofiltration","Scientific Report","backOffice","10.1016/j.memsci.2022.120345","65003a2e9af97755a1fa02ed","Fadhilah Alduraiei and Sushil Kumar and Jiangtao Liu and Suzana P. Nunes and Gyorgy Szekely","https://doi.org/10.1016/j.memsci.2022.120345",0,"Composite","COP-30","Scientific report","Interfacial Polymerization","[]","Commercial",,,"211",0,,,,,,2.3,,,,,"CC(O)=O","0.005",,,"Polyimine",,,,,,,,,,,,,,,,,,,,,,,,,,,,,,,,,,,,,,,,,,,,,,,,,,,,,,,,,,,,,,,,,,,,,,,,,,
"65379b8e2e5be462fc348aac","2023-10-24T10:25:18.756Z","[]","[]","[]","[]",,,"[]","[]","[""water""]","[""Dichloromethane (DCM)"",""Hexane""]","[""mmol/L""]","[""v%""]","[""mmol/L""]","[]","NC1=CC=C(C=C1)C1=CC(=CC(=C1)C1=CC=C(N)C=C1)C1=CC=C(N)C=C1","0.1","[H]C(=O)C1=C(F)C(F)=C(C([H])=O)C(F)=C1F","0.15",false,"Dead-end",10,25,,"Toluene",,,,,,1,"[""AFM"",""FTIR"",""XPS"",""SEM""]",,8,90,true,false,"Accepted","[""TFC""]","[""Other""]","[]","[""Polyacrylonitrile""]","[]","65003a539af97755a1fa0795","2023-09-12T10:15:47.335Z","2022-01-01T00:00:00.000Z","Rapid fabrication of fluorinated covalent organic polymer membranes for organic solvent nanofiltration","Scientific Report","backOffice","10.1016/j.memsci.2022.120345","65003a2e9af97755a1fa02ed","Fadhilah Alduraiei and Sushil Kumar and Jiangtao Liu and Suzana P. Nunes and Gyorgy Szekely","https://doi.org/10.1016/j.memsci.2022.120345",0,"Composite","COP-30","Scientific report","Interfacial Polymerization","[]","Commercial",,,"212",0,,,,,,11.41,,,,,"CC(O)=O","0.005",,,"Polyimine",,,,,,,,,,,,,,,,,,,,,,,,,,,,,,,,,,,,,,,,,,,,,,,,,,,,,,,,,,,,,,,,,,,,,,,,,,
"65379b8e2e5be462fc348aae","2023-10-24T10:25:18.895Z","[]","[]","[]","[]",,,"[]","[]","[""water""]","[""Dichloromethane (DCM)"",""Hexane""]","[""mmol/L""]","[""v%""]","[""mmol/L""]","[]","NC1=CC=C(C=C1)C1=CC(=CC(=C1)C1=CC=C(N)C=C1)C1=CC=C(N)C=C1","0.1","[H]C(=O)C1=C(F)C(F)=C(C([H])=O)C(F)=C1F","0.15",false,"Dead-end",20,25,,"Toluene",,,,,,1,"[""AFM"",""FTIR"",""XPS"",""SEM""]",,8,90,true,false,"Accepted","[""TFC""]","[""Other""]","[]","[""Polyacrylonitrile""]","[]","65003a539af97755a1fa0795","2023-09-12T10:15:47.335Z","2022-01-01T00:00:00.000Z","Rapid fabrication of fluorinated covalent organic polymer membranes for organic solvent nanofiltration","Scientific Report","backOffice","10.1016/j.memsci.2022.120345","65003a2e9af97755a1fa02ed","Fadhilah Alduraiei and Sushil Kumar and Jiangtao Liu and Suzana P. Nunes and Gyorgy Szekely","https://doi.org/10.1016/j.memsci.2022.120345",0,"Composite","COP-30","Scientific report","Interfacial Polymerization","[]","Commercial",,,"213",0,,,,,,10.17,,,,,"CC(O)=O","0.005",,,"Polyimine",,,,,,,,,,,,,,,,,,,,,,,,,,,,,,,,,,,,,,,,,,,,,,,,,,,,,,,,,,,,,,,,,,,,,,,,,,
"65379b8f2e5be462fc348ab0","2023-10-24T10:25:19.050Z","[]","[]","[]","[]",,,"[]","[]","[""water""]","[""Dichloromethane (DCM)"",""Hexane""]","[""mmol/L""]","[""v%""]","[""mmol/L""]","[]","NC1=CC=C(C=C1)C1=CC(=CC(=C1)C1=CC=C(N)C=C1)C1=CC=C(N)C=C1","0.1","[H]C(=O)C1=C(F)C(F)=C(C([H])=O)C(F)=C1F","0.15",false,"Dead-end",30,25,,"Toluene",,,,,,1,"[""AFM"",""FTIR"",""XPS"",""SEM""]",,8,90,true,false,"Accepted","[""TFC""]","[""Other""]","[]","[""Polyacrylonitrile""]","[]","65003a539af97755a1fa0795","2023-09-12T10:15:47.335Z","2022-01-01T00:00:00.000Z","Rapid fabrication of fluorinated covalent organic polymer membranes for organic solvent nanofiltration","Scientific Report","backOffice","10.1016/j.memsci.2022.120345","65003a2e9af97755a1fa02ed","Fadhilah Alduraiei and Sushil Kumar and Jiangtao Liu and Suzana P. Nunes and Gyorgy Szekely","https://doi.org/10.1016/j.memsci.2022.120345",0,"Composite","COP-30","Scientific report","Interfacial Polymerization","[]","Commercial",,,"214",0,,,,,,9.59,,,,,"CC(O)=O","0.005",,,"Polyimine",,,,,,,,,,,,,,,,,,,,,,,,,,,,,,,,,,,,,,,,,,,,,,,,,,,,,,,,,,,,,,,,,,,,,,,,,,
"65379b8f2e5be462fc348ab2","2023-10-24T10:25:19.210Z","[]","[]","[]","[]",,,"[]","[]","[""water""]","[""Dichloromethane (DCM)"",""Hexane""]","[""mmol/L""]","[""v%""]","[""mmol/L""]","[]","NC1=CC=C(C=C1)C1=CC(=CC(=C1)C1=CC=C(N)C=C1)C1=CC=C(N)C=C1","0.1","[H]C(=O)C1=C(F)C(F)=C(C([H])=O)C(F)=C1F","0.15",false,"Dead-end",40,25,,"Toluene",,,,,,1,"[""AFM"",""FTIR"",""XPS"",""SEM""]",,8,90,true,false,"Accepted","[""TFC""]","[""Other""]","[]","[""Polyacrylonitrile""]","[]","65003a539af97755a1fa0795","2023-09-12T10:15:47.335Z","2022-01-01T00:00:00.000Z","Rapid fabrication of fluorinated covalent organic polymer membranes for organic solvent nanofiltration","Scientific Report","backOffice","10.1016/j.memsci.2022.120345","65003a2e9af97755a1fa02ed","Fadhilah Alduraiei and Sushil Kumar and Jiangtao Liu and Suzana P. Nunes and Gyorgy Szekely","https://doi.org/10.1016/j.memsci.2022.120345",0,"Composite","COP-30","Scientific report","Interfacial Polymerization","[]","Commercial",,,"215",0,,,,,,8.495,,,,,"CC(O)=O","0.005",,,"Polyimine",,,,,,,,,,,,,,,,,,,,,,,,,,,,,,,,,,,,,,,,,,,,,,,,,,,,,,,,,,,,,,,,,,,,,,,,,,
"65379b8f2e5be462fc348ab4","2023-10-24T10:25:19.409Z","[]","[]","[]","[]",,,"[]","[]","[""water""]","[""Dichloromethane (DCM)"",""Hexane""]","[""mmol/L""]","[""v%""]","[""mmol/L""]","[]","NC1=CC=C(C=C1)C1=CC(=CC(=C1)C1=CC=C(N)C=C1)C1=CC=C(N)C=C1","0.1","[H]C(=O)C1=C(F)C(F)=C(C([H])=O)C(F)=C1F","0.15",false,"Dead-end",15,25,,"Methanol","Dye","Methyl orange (sodium salt)",327.33,31,"µmol/L",1,"[""AFM"",""FTIR"",""XPS"",""SEM""]",23,8,89,true,false,"Accepted","[""TFC""]","[""Other""]","[]","[""Polyacrylonitrile""]","[]","65003a539af97755a1fa0795","2023-09-12T10:15:47.335Z","2022-01-01T00:00:00.000Z","Rapid fabrication of fluorinated covalent organic polymer membranes for organic solvent nanofiltration","Scientific Report","backOffice","10.1016/j.memsci.2022.120345","65003a2e9af97755a1fa02ed","Fadhilah Alduraiei and Sushil Kumar and Jiangtao Liu and Suzana P. Nunes and Gyorgy Szekely","https://doi.org/10.1016/j.memsci.2022.120345",0,"Composite","COP-60","Scientific report","Interfacial Polymerization","[]","Commercial",,76.9,"216",0,,,,,,7.7,,,,,"CC(O)=O","0.005",500,,"Polyimine",,,,,,,,,,,,,,,,,,,,,,,,,,,,,,,,,,,,,,,,,,,,,,,,,,,,,,,,,,,,,,,,,,,,,,,,,,
"65379b8f2e5be462fc348ab6","2023-10-24T10:25:19.543Z","[]","[]","[]","[]",,,"[]","[]","[""water""]","[""Dichloromethane (DCM)"",""Hexane""]","[""mmol/L""]","[""v%""]","[""mmol/L""]","[]","NC1=CC=C(C=C1)C1=CC(=CC(=C1)C1=CC=C(N)C=C1)C1=CC=C(N)C=C1","0.1","[H]C(=O)C1=C(F)C(F)=C(C([H])=O)C(F)=C1F","0.15",false,"Dead-end",15,25,,"Methanol","Dye","Indigo carmine (disodium salt)",466.35,43,"µmol/L",1,"[""AFM"",""FTIR"",""XPS"",""SEM""]",23,8,89,true,false,"Accepted","[""TFC""]","[""Other""]","[]","[""Polyacrylonitrile""]","[]","65003a539af97755a1fa0795","2023-09-12T10:15:47.335Z","2022-01-01T00:00:00.000Z","Rapid fabrication of fluorinated covalent organic polymer membranes for organic solvent nanofiltration","Scientific Report","backOffice","10.1016/j.memsci.2022.120345","65003a2e9af97755a1fa02ed","Fadhilah Alduraiei and Sushil Kumar and Jiangtao Liu and Suzana P. Nunes and Gyorgy Szekely","https://doi.org/10.1016/j.memsci.2022.120345",0,"Composite","COP-60","Scientific report","Interfacial Polymerization","[]","Commercial",,91.6,"217",0,,,,,,7.7,,,,,"CC(O)=O","0.005",500,,"Polyimine",,,,,,,,,,,,,,,,,,,,,,,,,,,,,,,,,,,,,,,,,,,,,,,,,,,,,,,,,,,,,,,,,,,,,,,,,,
"65379b8f2e5be462fc348ab8","2023-10-24T10:25:19.683Z","[]","[]","[]","[]",,,"[]","[]","[""water""]","[""Dichloromethane (DCM)"",""Hexane""]","[""mmol/L""]","[""v%""]","[""mmol/L""]","[]","NC1=CC=C(C=C1)C1=CC(=CC(=C1)C1=CC=C(N)C=C1)C1=CC=C(N)C=C1","0.1","[H]C(=O)C1=C(F)C(F)=C(C([H])=O)C(F)=C1F","0.15",false,"Dead-end",15,25,,"Methanol","Dye","Acid fuchsine (trisodium salt)",585.5,34,"µmol/L",1,"[""AFM"",""FTIR"",""XPS"",""SEM""]",23,8,89,true,false,"Accepted","[""TFC""]","[""Other""]","[]","[""Polyacrylonitrile""]","[]","65003a539af97755a1fa0795","2023-09-12T10:15:47.335Z","2022-01-01T00:00:00.000Z","Rapid fabrication of fluorinated covalent organic polymer membranes for organic solvent nanofiltration","Scientific Report","backOffice","10.1016/j.memsci.2022.120345","65003a2e9af97755a1fa02ed","Fadhilah Alduraiei and Sushil Kumar and Jiangtao Liu and Suzana P. Nunes and Gyorgy Szekely","https://doi.org/10.1016/j.memsci.2022.120345",0,"Composite","COP-60","Scientific report","Interfacial Polymerization","[]","Commercial",,90.5,"218",0,,,,,,7.7,,,,,"CC(O)=O","0.005",500,,"Polyimine",,,,,,,,,,,,,,,,,,,,,,,,,,,,,,,,,,,,,,,,,,,,,,,,,,,,,,,,,,,,,,,,,,,,,,,,,,
