Repository: BAMresearch/onf-database

This repository belongs to the the publication "Revealing structure-property-performance relationships of organic solvent nanofiltration membranes using a FAIR, open-access database" published in ADD JOURNAL (DOI). 
It uses a dataset derived from The Open Membrane Database (https://openmembranedatabase.org/). The access date was April 8th 2025. The original dataset is in the repository as OMD_SRNF_2025-04-08.csv file.

The main researchers involved in the study are Sarah Glass (ORCID: 0000-0002-0625-0057), Petra Merten (no ORCID available), Torsten Brinkmann (ORCID: 0000-0002-5114-6259) and Volkan Filiz (ORCID: 0000-0003-0239-8641). 

The repository contains 5 Python files:

File: OMD_SRNF_2025-04-08.csv (part 11 of 184)
"65379b8f2e5be462fc348aba","2023-10-24T10:25:19.833Z","[]","[]","[]","[]",,,"[]","[]","[""water""]","[""Dichloromethane (DCM)"",""Hexane""]","[""mmol/L""]","[""v%""]","[""mmol/L""]","[]","NC1=CC=C(C=C1)C1=CC(=CC(=C1)C1=CC=C(N)C=C1)C1=CC=C(N)C=C1","0.1","[H]C(=O)C1=C(F)C(F)=C(C([H])=O)C(F)=C1F","0.15",false,"Dead-end",15,25,,"Methanol","Dye","Congo red (disodium salt)",696.66,29,"µmol/L",1,"[""AFM"",""FTIR"",""XPS"",""SEM""]",23,8,89,true,false,"Accepted","[""TFC""]","[""Other""]","[]","[""Polyacrylonitrile""]","[]","65003a539af97755a1fa0795","2023-09-12T10:15:47.335Z","2022-01-01T00:00:00.000Z","Rapid fabrication of fluorinated covalent organic polymer membranes for organic solvent nanofiltration","Scientific Report","backOffice","10.1016/j.memsci.2022.120345","65003a2e9af97755a1fa02ed","Fadhilah Alduraiei and Sushil Kumar and Jiangtao Liu and Suzana P. Nunes and Gyorgy Szekely","https://doi.org/10.1016/j.memsci.2022.120345",0,"Composite","COP-60","Scientific report","Interfacial Polymerization","[]","Commercial",,97.4,"219",0,,,,,,7.7,,,,,"CC(O)=O","0.005",500,,"Polyimine",,,,,,,,,,,,,,,,,,,,,,,,,,,,,,,,,,,,,,,,,,,,,,,,,,,,,,,,,,,,,,,,,,,,,,,,,,
"65379b8f2e5be462fc348abc","2023-10-24T10:25:19.981Z","[]","[]","[]","[]",,,"[]","[]","[""water""]","[""Dichloromethane (DCM)"",""Hexane""]","[""mmol/L""]","[""v%""]","[""mmol/L""]","[]","NC1=CC=C(C=C1)C1=CC(=CC(=C1)C1=CC=C(N)C=C1)C1=CC=C(N)C=C1","0.1","[H]C(=O)C1=C(F)C(F)=C(C([H])=O)C(F)=C1F","0.15",false,"Dead-end",15,25,,"Methanol","Dye","Reactive green 19 (hexasodium salt)",1418.93,14,"µmol/L",1,"[""AFM"",""FTIR"",""XPS"",""SEM""]",23,8,89,true,false,"Accepted","[""TFC""]","[""Other""]","[]","[""Polyacrylonitrile""]","[]","65003a539af97755a1fa0795","2023-09-12T10:15:47.335Z","2022-01-01T00:00:00.000Z","Rapid fabrication of fluorinated covalent organic polymer membranes for organic solvent nanofiltration","Scientific Report","backOffice","10.1016/j.memsci.2022.120345","65003a2e9af97755a1fa02ed","Fadhilah Alduraiei and Sushil Kumar and Jiangtao Liu and Suzana P. Nunes and Gyorgy Szekely","https://doi.org/10.1016/j.memsci.2022.120345",0,"Composite","COP-60","Scientific report","Interfacial Polymerization","[]","Commercial",,98.7,"220",0,,,,,,7.7,,,,,"CC(O)=O","0.005",500,,"Polyimine",,,,,,,,,,,,,,,,,,,,,,,,,,,,,,,,,,,,,,,,,,,,,,,,,,,,,,,,,,,,,,,,,,,,,,,,,,
"65379b902e5be462fc348abe","2023-10-24T10:25:20.122Z","[]","[]","[]","[]",,,"[]","[]","[""water""]","[""Dichloromethane (DCM)"",""Hexane""]","[""mmol/L""]","[""v%""]","[""mmol/L""]","[]","NC1=CC=C(C=C1)C1=CC(=CC(=C1)C1=CC=C(N)C=C1)C1=CC=C(N)C=C1","0.1","[H]C(=O)C1=C(F)C(F)=C(C([H])=O)C(F)=C1F","0.15",false,"Dead-end",15,25,,"Toluene","Dye","Solvent blue 35",350.45,29,"µmol/L",1,"[""AFM"",""FTIR"",""XPS"",""SEM""]",23,8,89,true,false,"Accepted","[""TFC""]","[""Other""]","[]","[""Polyacrylonitrile""]","[]","65003a539af97755a1fa0795","2023-09-12T10:15:47.335Z","2022-01-01T00:00:00.000Z","Rapid fabrication of fluorinated covalent organic polymer membranes for organic solvent nanofiltration","Scientific Report","backOffice","10.1016/j.memsci.2022.120345","65003a2e9af97755a1fa02ed","Fadhilah Alduraiei and Sushil Kumar and Jiangtao Liu and Suzana P. Nunes and Gyorgy Szekely","https://doi.org/10.1016/j.memsci.2022.120345",0,"Composite","COP-60","Scientific report","Interfacial Polymerization","[]","Commercial",,28.2,"221",0,,,,,,4.4,,,,,"CC(O)=O","0.005",700,,"Polyimine",,,,,,,,,,,,,,,,,,,,,,,,,,,,,,,,,,,,,,,,,,,,,,,,,,,,,,,,,,,,,,,,,,,,,,,,,,
"65379b902e5be462fc348ac0","2023-10-24T10:25:20.277Z","[]","[]","[]","[]",,,"[]","[]","[""water""]","[""Dichloromethane (DCM)"",""Hexane""]","[""mmol/L""]","[""v%""]","[""mmol/L""]","[]","NC1=CC=C(C=C1)C1=CC(=CC(=C1)C1=CC=C(N)C=C1)C1=CC=C(N)C=C1","0.1","[H]C(=O)C1=C(F)C(F)=C(C([H])=O)C(F)=C1F","0.15",false,"Dead-end",15,25,,"Toluene","Dye","Sudan Black B",456.54,22,"µmol/L",1,"[""AFM"",""FTIR"",""XPS"",""SEM""]",23,8,89,true,false,"Accepted","[""TFC""]","[""Other""]","[]","[""Polyacrylonitrile""]","[]","65003a539af97755a1fa0795","2023-09-12T10:15:47.335Z","2022-01-01T00:00:00.000Z","Rapid fabrication of fluorinated covalent organic polymer membranes for organic solvent nanofiltration","Scientific Report","backOffice","10.1016/j.memsci.2022.120345","65003a2e9af97755a1fa02ed","Fadhilah Alduraiei and Sushil Kumar and Jiangtao Liu and Suzana P. Nunes and Gyorgy Szekely","https://doi.org/10.1016/j.memsci.2022.120345",0,"Composite","COP-60","Scientific report","Interfacial Polymerization","[]","Commercial",,41.8,"222",0,,,,,,4.4,,,,,"CC(O)=O","0.005",700,,"Polyimine",,,,,,,,,,,,,,,,,,,,,,,,,,,,,,,,,,,,,,,,,,,,,,,,,,,,,,,,,,,,,,,,,,,,,,,,,,
"65379b902e5be462fc348ac2","2023-10-24T10:25:20.421Z","[]","[]","[]","[]",,,"[]","[]","[""water""]","[""Dichloromethane (DCM)"",""Hexane""]","[""mmol/L""]","[""v%""]","[""mmol/L""]","[]","NC1=CC=C(C=C1)C1=CC(=CC(=C1)C1=CC=C(N)C=C1)C1=CC=C(N)C=C1","0.1","[H]C(=O)C1=C(F)C(F)=C(C([H])=O)C(F)=C1F","0.15",false,"Dead-end",15,25,,"Toluene","Dye","Rhodanile Blue",778.38,13,"µmol/L",1,"[""AFM"",""FTIR"",""XPS"",""SEM""]",23,8,89,true,false,"Accepted","[""TFC""]","[""Other""]","[]","[""Polyacrylonitrile""]","[]","65003a539af97755a1fa0795","2023-09-12T10:15:47.335Z","2022-01-01T00:00:00.000Z","Rapid fabrication of fluorinated covalent organic polymer membranes for organic solvent nanofiltration","Scientific Report","backOffice","10.1016/j.memsci.2022.120345","65003a2e9af97755a1fa02ed","Fadhilah Alduraiei and Sushil Kumar and Jiangtao Liu and Suzana P. Nunes and Gyorgy Szekely","https://doi.org/10.1016/j.memsci.2022.120345",0,"Composite","COP-60","Scientific report","Interfacial Polymerization","[]","Commercial",,97.6,"223",0,,,,,,4.4,,,,,"CC(O)=O","0.005",700,,"Polyimine",,,,,,,,,,,,,,,,,,,,,,,,,,,,,,,,,,,,,,,,,,,,,,,,,,,,,,,,,,,,,,,,,,,,,,,,,,
"65379b902e5be462fc348ac4","2023-10-24T10:25:20.601Z","[]","[]","[]","[]",,,"[]","[]","[""water""]","[""Dichloromethane (DCM)"",""Hexane""]","[""mmol/L""]","[""v%""]","[""mmol/L""]","[]","NC1=CC=C(C=C1)C1=CC(=CC(=C1)C1=CC=C(N)C=C1)C1=CC=C(N)C=C1","0.1","[H]C(=O)C1=C(F)C(F)=C(C([H])=O)C(F)=C1F","0.15",false,"Dead-end",15,25,,"Acetone",,,,,,1,"[""AFM"",""FTIR"",""XPS"",""SEM""]",23,8,89,true,false,"Accepted","[""TFC""]","[""Other""]","[]","[""Polyacrylonitrile""]","[]","65003a539af97755a1fa0795","2023-09-12T10:15:47.335Z","2022-01-01T00:00:00.000Z","Rapid fabrication of fluorinated covalent organic polymer membranes for organic solvent nanofiltration","Scientific Report","backOffice","10.1016/j.memsci.2022.120345","65003a2e9af97755a1fa02ed","Fadhilah Alduraiei and Sushil Kumar and Jiangtao Liu and Suzana P. Nunes and Gyorgy Szekely","https://doi.org/10.1016/j.memsci.2022.120345",0,"Composite","COP-60","Scientific report","Interfacial Polymerization","[]","Commercial",,,"224",0,,,,,,15.9,,,,,"CC(O)=O","0.005",,,"Polyimine",,,,,,,,,,,,,,,,,,,,,,,,,,,,,,,,,,,,,,,,,,,,,,,,,,,,,,,,,,,,,,,,,,,,,,,,,,
"65379b902e5be462fc348ac6","2023-10-24T10:25:20.721Z","[]","[]","[]","[]",,,"[]","[]","[""water""]","[""Dichloromethane (DCM)"",""Hexane""]","[""mmol/L""]","[""v%""]","[""mmol/L""]","[]","NC1=CC=C(C=C1)C1=CC(=CC(=C1)C1=CC=C(N)C=C1)C1=CC=C(N)C=C1","0.1","[H]C(=O)C1=C(F)C(F)=C(C([H])=O)C(F)=C1F","0.15",false,"Dead-end",15,25,,"Hexane",,,,,,1,"[""AFM"",""FTIR"",""XPS"",""SEM""]",23,8,89,true,false,"Accepted","[""TFC""]","[""Other""]","[]","[""Polyacrylonitrile""]","[]","65003a539af97755a1fa0795","2023-09-12T10:15:47.335Z","2022-01-01T00:00:00.000Z","Rapid fabrication of fluorinated covalent organic polymer membranes for organic solvent nanofiltration","Scientific Report","backOffice","10.1016/j.memsci.2022.120345","65003a2e9af97755a1fa02ed","Fadhilah Alduraiei and Sushil Kumar and Jiangtao Liu and Suzana P. Nunes and Gyorgy Szekely","https://doi.org/10.1016/j.memsci.2022.120345",0,"Composite","COP-60","Scientific report","Interfacial Polymerization","[]","Commercial",,,"225",0,,,,,,1.5,,,,,"CC(O)=O","0.005",,,"Polyimine",,,,,,,,,,,,,,,,,,,,,,,,,,,,,,,,,,,,,,,,,,,,,,,,,,,,,,,,,,,,,,,,,,,,,,,,,,
"65379b902e5be462fc348ac8","2023-10-24T10:25:20.851Z","[]","[]","[]","[]",,,"[]","[]","[""water""]","[""Dichloromethane (DCM)"",""Hexane""]","[""mmol/L""]","[""v%""]","[""mmol/L""]","[]","NC1=CC=C(C=C1)C1=CC(=CC(=C1)C1=CC=C(N)C=C1)C1=CC=C(N)C=C1","0.1","[H]C(=O)C1=C(F)C(F)=C(C([H])=O)C(F)=C1F","0.15",false,"Dead-end",15,25,,"Heptane",,,,,,1,"[""AFM"",""FTIR"",""XPS"",""SEM""]",23,8,89,true,false,"Accepted","[""TFC""]","[""Other""]","[]","[""Polyacrylonitrile""]","[]","65003a539af97755a1fa0795","2023-09-12T10:15:47.335Z","2022-01-01T00:00:00.000Z","Rapid fabrication of fluorinated covalent organic polymer membranes for organic solvent nanofiltration","Scientific Report","backOffice","10.1016/j.memsci.2022.120345","65003a2e9af97755a1fa02ed","Fadhilah Alduraiei and Sushil Kumar and Jiangtao Liu and Suzana P. Nunes and Gyorgy Szekely","https://doi.org/10.1016/j.memsci.2022.120345",0,"Composite","COP-60","Scientific report","Interfacial Polymerization","[]","Commercial",,,"226",0,,,,,,1.1,,,,,"CC(O)=O","0.005",,,"Polyimine",,,,,,,,,,,,,,,,,,,,,,,,,,,,,,,,,,,,,,,,,,,,,,,,,,,,,,,,,,,,,,,,,,,,,,,,,,
"65379b902e5be462fc348aca","2023-10-24T10:25:20.984Z","[]","[]","[]","[]",,,"[]","[]","[""water""]","[""Dichloromethane (DCM)"",""Hexane""]","[""mmol/L""]","[""v%""]","[""mmol/L""]","[]","NC1=CC=C(C=C1)C1=CC(=CC(=C1)C1=CC=C(N)C=C1)C1=CC=C(N)C=C1","0.1","[H]C(=O)C1=C(F)C(F)=C(C([H])=O)C(F)=C1F","0.15",false,"Dead-end",10,25,,"Toluene",,,,,,1,"[""AFM"",""FTIR"",""XPS"",""SEM""]",23,8,89,true,false,"Accepted","[""TFC""]","[""Other""]","[]","[""Polyacrylonitrile""]","[]","65003a539af97755a1fa0795","2023-09-12T10:15:47.335Z","2022-01-01T00:00:00.000Z","Rapid fabrication of fluorinated covalent organic polymer membranes for organic solvent nanofiltration","Scientific Report","backOffice","10.1016/j.memsci.2022.120345","65003a2e9af97755a1fa02ed","Fadhilah Alduraiei and Sushil Kumar and Jiangtao Liu and Suzana P. Nunes and Gyorgy Szekely","https://doi.org/10.1016/j.memsci.2022.120345",0,"Composite","COP-60","Scientific report","Interfacial Polymerization","[]","Commercial",,,"227",0,,,,,,4.71,,,,,"CC(O)=O","0.005",,,"Polyimine",,,,,,,,,,,,,,,,,,,,,,,,,,,,,,,,,,,,,,,,,,,,,,,,,,,,,,,,,,,,,,,,,,,,,,,,,,
"65379b912e5be462fc348acc","2023-10-24T10:25:21.119Z","[]","[]","[]","[]",,,"[]","[]","[""water""]","[""Dichloromethane (DCM)"",""Hexane""]","[""mmol/L""]","[""v%""]","[""mmol/L""]","[]","NC1=CC=C(C=C1)C1=CC(=CC(=C1)C1=CC=C(N)C=C1)C1=CC=C(N)C=C1","0.1","[H]C(=O)C1=C(F)C(F)=C(C([H])=O)C(F)=C1F","0.15",false,"Dead-end",20,25,,"Toluene",,,,,,1,"[""AFM"",""FTIR"",""XPS"",""SEM""]",23,8,89,true,false,"Accepted","[""TFC""]","[""Other""]","[]","[""Polyacrylonitrile""]","[]","65003a539af97755a1fa0795","2023-09-12T10:15:47.335Z","2022-01-01T00:00:00.000Z","Rapid fabrication of fluorinated covalent organic polymer membranes for organic solvent nanofiltration","Scientific Report","backOffice","10.1016/j.memsci.2022.120345","65003a2e9af97755a1fa02ed","Fadhilah Alduraiei and Sushil Kumar and Jiangtao Liu and Suzana P. Nunes and Gyorgy Szekely","https://doi.org/10.1016/j.memsci.2022.120345",0,"Composite","COP-60","Scientific report","Interfacial Polymerization","[]","Commercial",,,"228",0,,,,,,4.22,,,,,"CC(O)=O","0.005",,,"Polyimine",,,,,,,,,,,,,,,,,,,,,,,,,,,,,,,,,,,,,,,,,,,,,,,,,,,,,,,,,,,,,,,,,,,,,,,,,,
"65379b912e5be462fc348ace","2023-10-24T10:25:21.251Z","[]","[]","[]","[]",,,"[]","[]","[""water""]","[""Dichloromethane (DCM)"",""Hexane""]","[""mmol/L""]","[""v%""]","[""mmol/L""]","[]","NC1=CC=C(C=C1)C1=CC(=CC(=C1)C1=CC=C(N)C=C1)C1=CC=C(N)C=C1","0.1","[H]C(=O)C1=C(F)C(F)=C(C([H])=O)C(F)=C1F","0.15",false,"Dead-end",30,25,,"Toluene",,,,,,1,"[""AFM"",""FTIR"",""XPS"",""SEM""]",23,8,89,true,false,"Accepted","[""TFC""]","[""Other""]","[]","[""Polyacrylonitrile""]","[]","65003a539af97755a1fa0795","2023-09-12T10:15:47.335Z","2022-01-01T00:00:00.000Z","Rapid fabrication of fluorinated covalent organic polymer membranes for organic solvent nanofiltration","Scientific Report","backOffice","10.1016/j.memsci.2022.120345","65003a2e9af97755a1fa02ed","Fadhilah Alduraiei and Sushil Kumar and Jiangtao Liu and Suzana P. Nunes and Gyorgy Szekely","https://doi.org/10.1016/j.memsci.2022.120345",0,"Composite","COP-60","Scientific report","Interfacial Polymerization","[]","Commercial",,,"229",0,,,,,,4.96,,,,,"CC(O)=O","0.005",,,"Polyimine",,,,,,,,,,,,,,,,,,,,,,,,,,,,,,,,,,,,,,,,,,,,,,,,,,,,,,,,,,,,,,,,,,,,,,,,,,
"65379b912e5be462fc348ad0","2023-10-24T10:25:21.384Z","[]","[]","[]","[]",,,"[]","[]","[""water""]","[""Dichloromethane (DCM)"",""Hexane""]","[""mmol/L""]","[""v%""]","[""mmol/L""]","[]","NC1=CC=C(C=C1)C1=CC(=CC(=C1)C1=CC=C(N)C=C1)C1=CC=C(N)C=C1","0.1","[H]C(=O)C1=C(F)C(F)=C(C([H])=O)C(F)=C1F","0.15",false,"Dead-end",40,25,,"Toluene",,,,,,1,"[""AFM"",""FTIR"",""XPS"",""SEM""]",23,8,89,true,false,"Accepted","[""TFC""]","[""Other""]","[]","[""Polyacrylonitrile""]","[]","65003a539af97755a1fa0795","2023-09-12T10:15:47.335Z","2022-01-01T00:00:00.000Z","Rapid fabrication of fluorinated covalent organic polymer membranes for organic solvent nanofiltration","Scientific Report","backOffice","10.1016/j.memsci.2022.120345","65003a2e9af97755a1fa02ed","Fadhilah Alduraiei and Sushil Kumar and Jiangtao Liu and Suzana P. Nunes and Gyorgy Szekely","https://doi.org/10.1016/j.memsci.2022.120345",0,"Composite","COP-60","Scientific report","Interfacial Polymerization","[]","Commercial",,,"230",0,,,,,,4.47,,,,,"CC(O)=O","0.005",,,"Polyimine",,,,,,,,,,,,,,,,,,,,,,,,,,,,,,,,,,,,,,,,,,,,,,,,,,,,,,,,,,,,,,,,,,,,,,,,,,
"65379b912e5be462fc348ad3","2023-10-24T10:25:21.553Z","[""Dimethylacetamide (DMAC)""]","[""water""]","[]","[]","18 wt%; 2 wt%","100","[""Surface treatment""]","[{""postTreatmentChemicalAgentConcentrationUnit"":[""wt%""],""_id"":""65379b912e5be462fc348ad5"",""postTreatment"":""Surface treatment"",""postTreatmentChemicalAgentSmiles"":""[Na+].CCCCCCCCCCCCOS([O-])(=O)=O"",""postTreatmentChemicalAgentConcentration"":""0,05""}]","[""water""]","[""Hexane""]","[""w/v%""]","[""w/v%""]","[""w/v%""]","[]","NCCCNCCNCCCN","2","ClC1=NC(Cl)=NC(Cl)=N1","0.15",false,"Dead-end",2,25,13.2,"Methanol","Dye","Methyl blue (trisodium salt)",799.8,,,1,"[""FTIR"",""XPS"",""SEM""]",,,85.13,true,false,"Accepted","[""TFC""]","[""Other""]","[]","[""Polysulfone"",""Other""]","[""Drying""]","65003a5b9af97755a1fa07f1","2023-09-12T10:15:55.817Z","2022-01-01T00:00:00.000Z","Design and fabrication of polyamine nanofiltration membrane by constituting multifunctional aliphatic linear amine and trifunctional cyanuric chloride for selective organic solvent nanofiltration","Scientific Report","backOffice","10.1016/j.jtice.2022.104204","65003a2e9af97755a1fa02ed","Abdul Waheed and Salman Abduljawad and Umair Baig","https://doi.org/10.1016/j.jtice.2022.104204",0,"Composite","PA@PS/PET","Scientific report","Interfacial Polymerization","[{""postTreatmentChemicalAgentConcentrationUnit"":[],""_id"":""65379b912e5be462fc348ad4"",""postTreatment"":""Drying"",""postTreatmentChemicalAgentSmiles"":""N/A"",""postTreatmentChemicalAgentConcentration"":""""}]","ISA",4.25,67.1,"231",0,,,,,,4.2,,,,"Polyvinylpyrrolidon","[OH-].[Na+]","1",,,"Polyamine",,,,,,,,,,,,,,,,,,,,,,,,,,,,,,,,,,,,,,,,,,,,,,,,,,,,,,,,,,,,,,,,,,,,,,,,,,
"65379b912e5be462fc348ad8","2023-10-24T10:25:21.734Z","[""Dimethylacetamide (DMAC)""]","[""water""]","[]","[]","18 wt%; 2 wt%","100","[""Surface treatment""]","[{""postTreatmentChemicalAgentConcentrationUnit"":[""wt%""],""_id"":""65379b912e5be462fc348ada"",""postTreatment"":""Surface treatment"",""postTreatmentChemicalAgentSmiles"":""[Na+].CCCCCCCCCCCCOS([O-])(=O)=O"",""postTreatmentChemicalAgentConcentration"":""0,05""}]","[""water""]","[""Hexane""]","[""w/v%""]","[""w/v%""]","[""w/v%""]","[]","NCCCNCCNCCCN","2","ClC1=NC(Cl)=NC(Cl)=N1","0.15",false,"Dead-end",2,25,13.2,"Methanol","Dye","Eriochrome black T (sodium salt)",461.38,,,1,"[""FTIR"",""XPS"",""SEM""]",,,85.13,true,false,"Accepted","[""TFC""]","[""Other""]","[]","[""Polysulfone"",""Other""]","[""Drying""]","65003a5b9af97755a1fa07f1","2023-09-12T10:15:55.817Z","2022-01-01T00:00:00.000Z","Design and fabrication of polyamine nanofiltration membrane by constituting multifunctional aliphatic linear amine and trifunctional cyanuric chloride for selective organic solvent nanofiltration","Scientific Report","backOffice","10.1016/j.jtice.2022.104204","65003a2e9af97755a1fa02ed","Abdul Waheed and Salman Abduljawad and Umair Baig","https://doi.org/10.1016/j.jtice.2022.104204",0,"Composite","PA@PS/PET","Scientific report","Interfacial Polymerization","[{""postTreatmentChemicalAgentConcentrationUnit"":[],""_id"":""65379b912e5be462fc348ad9"",""postTreatment"":""Drying"",""postTreatmentChemicalAgentSmiles"":""N/A"",""postTreatmentChemicalAgentConcentration"":""""}]","ISA",4.2,95.5,"232",0,,,,,,4.2,,,,"Polyvinylpyrrolidon","[OH-].[Na+]","1",,,"Polyamine",,,,,,,,,,,,,,,,,,,,,,,,,,,,,,,,,,,,,,,,,,,,,,,,,,,,,,,,,,,,,,,,,,,,,,,,,,
"65379b912e5be462fc348add","2023-10-24T10:25:21.860Z","[""Dimethylacetamide (DMAC)""]","[""water""]","[]","[]","18 wt%; 2 wt%","100","[""Surface treatment""]","[{""postTreatmentChemicalAgentConcentrationUnit"":[""wt%""],""_id"":""65379b912e5be462fc348adf"",""postTreatment"":""Surface treatment"",""postTreatmentChemicalAgentSmiles"":""[Na+].CCCCCCCCCCCCOS([O-])(=O)=O"",""postTreatmentChemicalAgentConcentration"":""0,05""}]","[""water""]","[""Hexane""]","[""w/v%""]","[""w/v%""]","[""w/v%""]","[]","NCCCNCCNCCCN","2","ClC1=NC(Cl)=NC(Cl)=N1","0.15",false,"Dead-end",2,25,13.2,"Methanol","Dye","Congo red (disodium salt)",696.66,,,1,"[""FTIR"",""XPS"",""SEM""]",,,85.13,true,false,"Accepted","[""TFC""]","[""Other""]","[]","[""Polysulfone"",""Other""]","[""Drying""]","65003a5b9af97755a1fa07f1","2023-09-12T10:15:55.817Z","2022-01-01T00:00:00.000Z","Design and fabrication of polyamine nanofiltration membrane by constituting multifunctional aliphatic linear amine and trifunctional cyanuric chloride for selective organic solvent nanofiltration","Scientific Report","backOffice","10.1016/j.jtice.2022.104204","65003a2e9af97755a1fa02ed","Abdul Waheed and Salman Abduljawad and Umair Baig","https://doi.org/10.1016/j.jtice.2022.104204",0,"Composite","PA@PS/PET","Scientific report","Interfacial Polymerization","[{""postTreatmentChemicalAgentConcentrationUnit"":[],""_id"":""65379b912e5be462fc348ade"",""postTreatment"":""Drying"",""postTreatmentChemicalAgentSmiles"":""N/A"",""postTreatmentChemicalAgentConcentration"":""""}]","ISA",4.2,97.3,"233",0,,,,,,4.2,,,,"Polyvinylpyrrolidon","[OH-].[Na+]","1",,,"Polyamine",,,,,,,,,,,,,,,,,,,,,,,,,,,,,,,,,,,,,,,,,,,,,,,,,,,,,,,,,,,,,,,,,,,,,,,,,,
"65379b922e5be462fc348ae2","2023-10-24T10:25:22.007Z","[""Dimethylacetamide (DMAC)""]","[""water""]","[]","[]","18 wt%; 2 wt%","100","[""Surface treatment""]","[{""postTreatmentChemicalAgentConcentrationUnit"":[""wt%""],""_id"":""65379b922e5be462fc348ae4"",""postTreatment"":""Surface treatment"",""postTreatmentChemicalAgentSmiles"":""[Na+].CCCCCCCCCCCCOS([O-])(=O)=O"",""postTreatmentChemicalAgentConcentration"":""0,05""}]","[""water""]","[""Hexane""]","[""w/v%""]","[""w/v%""]","[""w/v%""]","[]","NCCCNCCNCCCN","2","ClC1=NC(Cl)=NC(Cl)=N1","0.15",false,"Dead-end",2,25,13.2,"water",,,,,,1,"[""FTIR"",""XPS"",""SEM""]",,,85.13,true,false,"Accepted","[""TFC""]","[""Other""]","[]","[""Polysulfone"",""Other""]","[""Drying""]","65003a5b9af97755a1fa07f1","2023-09-12T10:15:55.817Z","2022-01-01T00:00:00.000Z","Design and fabrication of polyamine nanofiltration membrane by constituting multifunctional aliphatic linear amine and trifunctional cyanuric chloride for selective organic solvent nanofiltration","Scientific Report","backOffice","10.1016/j.jtice.2022.104204","65003a2e9af97755a1fa02ed","Abdul Waheed and Salman Abduljawad and Umair Baig","https://doi.org/10.1016/j.jtice.2022.104204",0,"Composite","PA@PS/PET","Scientific report","Interfacial Polymerization","[{""postTreatmentChemicalAgentConcentrationUnit"":[],""_id"":""65379b922e5be462fc348ae3"",""postTreatment"":""Drying"",""postTreatmentChemicalAgentSmiles"":""N/A"",""postTreatmentChemicalAgentConcentration"":""""}]","ISA",,,"234",0,,,,,,1.95,,,,"Polyvinylpyrrolidon","[OH-].[Na+]","1",,,"Polyamine",,,,,,,,,,,,,,,,,,,,,,,,,,,,,,,,,,,,,,,,,,,,,,,,,,,,,,,,,,,,,,,,,,,,,,,,,,
"65379b922e5be462fc348ae7","2023-10-24T10:25:22.169Z","[""Dimethylacetamide (DMAC)""]","[""water""]","[]","[]","18 wt%; 2 wt%","100","[""Surface treatment""]","[{""postTreatmentChemicalAgentConcentrationUnit"":[""wt%""],""_id"":""65379b922e5be462fc348ae9"",""postTreatment"":""Surface treatment"",""postTreatmentChemicalAgentSmiles"":""[Na+].CCCCCCCCCCCCOS([O-])(=O)=O"",""postTreatmentChemicalAgentConcentration"":""0,05""}]","[""water""]","[""Hexane""]","[""w/v%""]","[""w/v%""]","[""w/v%""]","[]","NCCCNCCNCCCN","2","ClC1=NC(Cl)=NC(Cl)=N1","0.15",false,"Dead-end",2,25,13.2,"Ethanol",,,,,,1,"[""FTIR"",""XPS"",""SEM""]",,,85.13,true,false,"Accepted","[""TFC""]","[""Other""]","[]","[""Polysulfone"",""Other""]","[""Drying""]","65003a5b9af97755a1fa07f1","2023-09-12T10:15:55.817Z","2022-01-01T00:00:00.000Z","Design and fabrication of polyamine nanofiltration membrane by constituting multifunctional aliphatic linear amine and trifunctional cyanuric chloride for selective organic solvent nanofiltration","Scientific Report","backOffice","10.1016/j.jtice.2022.104204","65003a2e9af97755a1fa02ed","Abdul Waheed and Salman Abduljawad and Umair Baig","https://doi.org/10.1016/j.jtice.2022.104204",0,"Composite","PA@PS/PET","Scientific report","Interfacial Polymerization","[{""postTreatmentChemicalAgentConcentrationUnit"":[],""_id"":""65379b922e5be462fc348ae8"",""postTreatment"":""Drying"",""postTreatmentChemicalAgentSmiles"":""N/A"",""postTreatmentChemicalAgentConcentration"":""""}]","ISA",,,"235",0,,,,,,0.8,,,,"Polyvinylpyrrolidon","[OH-].[Na+]","1",,,"Polyamine",,,,,,,,,,,,,,,,,,,,,,,,,,,,,,,,,,,,,,,,,,,,,,,,,,,,,,,,,,,,,,,,,,,,,,,,,,
"65379b922e5be462fc348aec","2023-10-24T10:25:22.319Z","[""Dimethylacetamide (DMAC)""]","[""water""]","[]","[]","18 wt%; 2 wt%","100","[""Surface treatment""]","[{""postTreatmentChemicalAgentConcentrationUnit"":[""wt%""],""_id"":""65379b922e5be462fc348aee"",""postTreatment"":""Surface treatment"",""postTreatmentChemicalAgentSmiles"":""[Na+].CCCCCCCCCCCCOS([O-])(=O)=O"",""postTreatmentChemicalAgentConcentration"":""0,05""}]","[""water""]","[""Hexane""]","[""w/v%""]","[""w/v%""]","[""w/v%""]","[]","NCCCNCCNCCCN","2","ClC1=NC(Cl)=NC(Cl)=N1","0.15",false,"Dead-end",2,25,13.2,"Isopropanol (IPA)",,,,,,1,"[""FTIR"",""XPS"",""SEM""]",,,85.13,true,false,"Accepted","[""TFC""]","[""Other""]","[]","[""Polysulfone"",""Other""]","[""Drying""]","65003a5b9af97755a1fa07f1","2023-09-12T10:15:55.817Z","2022-01-01T00:00:00.000Z","Design and fabrication of polyamine nanofiltration membrane by constituting multifunctional aliphatic linear amine and trifunctional cyanuric chloride for selective organic solvent nanofiltration","Scientific Report","backOffice","10.1016/j.jtice.2022.104204","65003a2e9af97755a1fa02ed","Abdul Waheed and Salman Abduljawad and Umair Baig","https://doi.org/10.1016/j.jtice.2022.104204",0,"Composite","PA@PS/PET","Scientific report","Interfacial Polymerization","[{""postTreatmentChemicalAgentConcentrationUnit"":[],""_id"":""65379b922e5be462fc348aed"",""postTreatment"":""Drying"",""postTreatmentChemicalAgentSmiles"":""N/A"",""postTreatmentChemicalAgentConcentration"":""""}]","ISA",,,"236",0,,,,,,0.35,,,,"Polyvinylpyrrolidon","[OH-].[Na+]","1",,,"Polyamine",,,,,,,,,,,,,,,,,,,,,,,,,,,,,,,,,,,,,,,,,,,,,,,,,,,,,,,,,,,,,,,,,,,,,,,,,,
"65379b922e5be462fc348af1","2023-10-24T10:25:22.469Z","[""Dimethylacetamide (DMAC)""]","[""water""]","[]","[]","18 wt%; 2 wt%","100","[""Surface treatment""]","[{""postTreatmentChemicalAgentConcentrationUnit"":[""wt%""],""_id"":""65379b922e5be462fc348af3"",""postTreatment"":""Surface treatment"",""postTreatmentChemicalAgentSmiles"":""[Na+].CCCCCCCCCCCCOS([O-])(=O)=O"",""postTreatmentChemicalAgentConcentration"":""0,05""}]","[""water""]","[""Hexane""]","[""w/v%""]","[""w/v%""]","[""w/v%""]","[]","NCCCNCCNCCCN","2","ClC1=NC(Cl)=NC(Cl)=N1","0.15",false,"Dead-end",4,25,13.2,"water",,,,,,1,"[""FTIR"",""XPS"",""SEM""]",,,85.13,true,false,"Accepted","[""TFC""]","[""Other""]","[]","[""Polysulfone"",""Other""]","[""Drying""]","65003a5b9af97755a1fa07f1","2023-09-12T10:15:55.817Z","2022-01-01T00:00:00.000Z","Design and fabrication of polyamine nanofiltration membrane by constituting multifunctional aliphatic linear amine and trifunctional cyanuric chloride for selective organic solvent nanofiltration","Scientific Report","backOffice","10.1016/j.jtice.2022.104204","65003a2e9af97755a1fa02ed","Abdul Waheed and Salman Abduljawad and Umair Baig","https://doi.org/10.1016/j.jtice.2022.104204",0,"Composite","PA@PS/PET","Scientific report","Interfacial Polymerization","[{""postTreatmentChemicalAgentConcentrationUnit"":[],""_id"":""65379b922e5be462fc348af2"",""postTreatment"":""Drying"",""postTreatmentChemicalAgentSmiles"":""N/A"",""postTreatmentChemicalAgentConcentration"":""""}]","ISA",,,"237",0,,,,,,2.08,,,,"Polyvinylpyrrolidon","[OH-].[Na+]","1",,,"Polyamine",,,,,,,,,,,,,,,,,,,,,,,,,,,,,,,,,,,,,,,,,,,,,,,,,,,,,,,,,,,,,,,,,,,,,,,,,,
"65379b922e5be462fc348af6","2023-10-24T10:25:22.632Z","[""Dimethylacetamide (DMAC)""]","[""water""]","[]","[]","18 wt%; 2 wt%","100","[""Surface treatment""]","[{""postTreatmentChemicalAgentConcentrationUnit"":[""wt%""],""_id"":""65379b922e5be462fc348af8"",""postTreatment"":""Surface treatment"",""postTreatmentChemicalAgentSmiles"":""[Na+].CCCCCCCCCCCCOS([O-])(=O)=O"",""postTreatmentChemicalAgentConcentration"":""0,05""}]","[""water""]","[""Hexane""]","[""w/v%""]","[""w/v%""]","[""w/v%""]","[]","NCCCNCCNCCCN","2","ClC1=NC(Cl)=NC(Cl)=N1","0.15",false,"Dead-end",4,25,13.2,"Methanol",,,,,,1,"[""FTIR"",""XPS"",""SEM""]",,,85.13,true,false,"Accepted","[""TFC""]","[""Other""]","[]","[""Polysulfone"",""Other""]","[""Drying""]","65003a5b9af97755a1fa07f1","2023-09-12T10:15:55.817Z","2022-01-01T00:00:00.000Z","Design and fabrication of polyamine nanofiltration membrane by constituting multifunctional aliphatic linear amine and trifunctional cyanuric chloride for selective organic solvent nanofiltration","Scientific Report","backOffice","10.1016/j.jtice.2022.104204","65003a2e9af97755a1fa02ed","Abdul Waheed and Salman Abduljawad and Umair Baig","https://doi.org/10.1016/j.jtice.2022.104204",0,"Composite","PA@PS/PET","Scientific report","Interfacial Polymerization","[{""postTreatmentChemicalAgentConcentrationUnit"":[],""_id"":""65379b922e5be462fc348af7"",""postTreatment"":""Drying"",""postTreatmentChemicalAgentSmiles"":""N/A"",""postTreatmentChemicalAgentConcentration"":""""}]","ISA",,,"238",0,,,,,,2.53,,,,"Polyvinylpyrrolidon","[OH-].[Na+]","1",,,"Polyamine",,,,,,,,,,,,,,,,,,,,,,,,,,,,,,,,,,,,,,,,,,,,,,,,,,,,,,,,,,,,,,,,,,,,,,,,,,
"65379b922e5be462fc348afb","2023-10-24T10:25:22.799Z","[""Dimethylacetamide (DMAC)""]","[""water""]","[]","[]","18 wt%; 2 wt%","100","[""Surface treatment""]","[{""postTreatmentChemicalAgentConcentrationUnit"":[""wt%""],""_id"":""65379b922e5be462fc348afd"",""postTreatment"":""Surface treatment"",""postTreatmentChemicalAgentSmiles"":""[Na+].CCCCCCCCCCCCOS([O-])(=O)=O"",""postTreatmentChemicalAgentConcentration"":""0,05""}]","[""water""]","[""Hexane""]","[""w/v%""]","[""w/v%""]","[""w/v%""]","[]","NCCCNCCNCCCN","2","ClC1=NC(Cl)=NC(Cl)=N1","0.15",false,"Dead-end",4,25,13.2,"Ethanol",,,,,,1,"[""FTIR"",""XPS"",""SEM""]",,,85.13,true,false,"Accepted","[""TFC""]","[""Other""]","[]","[""Polysulfone"",""Other""]","[""Drying""]","65003a5b9af97755a1fa07f1","2023-09-12T10:15:55.817Z","2022-01-01T00:00:00.000Z","Design and fabrication of polyamine nanofiltration membrane by constituting multifunctional aliphatic linear amine and trifunctional cyanuric chloride for selective organic solvent nanofiltration","Scientific Report","backOffice","10.1016/j.jtice.2022.104204","65003a2e9af97755a1fa02ed","Abdul Waheed and Salman Abduljawad and Umair Baig","https://doi.org/10.1016/j.jtice.2022.104204",0,"Composite","PA@PS/PET","Scientific report","Interfacial Polymerization","[{""postTreatmentChemicalAgentConcentrationUnit"":[],""_id"":""65379b922e5be462fc348afc"",""postTreatment"":""Drying"",""postTreatmentChemicalAgentSmiles"":""N/A"",""postTreatmentChemicalAgentConcentration"":""""}]","ISA",,,"239",0,,,,,,0.6,,,,"Polyvinylpyrrolidon","[OH-].[Na+]","1",,,"Polyamine",,,,,,,,,,,,,,,,,,,,,,,,,,,,,,,,,,,,,,,,,,,,,,,,,,,,,,,,,,,,,,,,,,,,,,,,,,
"65379b922e5be462fc348b00","2023-10-24T10:25:22.930Z","[""Dimethylacetamide (DMAC)""]","[""water""]","[]","[]","18 wt%; 2 wt%","100","[""Surface treatment""]","[{""postTreatmentChemicalAgentConcentrationUnit"":[""wt%""],""_id"":""65379b922e5be462fc348b02"",""postTreatment"":""Surface treatment"",""postTreatmentChemicalAgentSmiles"":""[Na+].CCCCCCCCCCCCOS([O-])(=O)=O"",""postTreatmentChemicalAgentConcentration"":""0,05""}]","[""water""]","[""Hexane""]","[""w/v%""]","[""w/v%""]","[""w/v%""]","[]","NCCCNCCNCCCN","2","ClC1=NC(Cl)=NC(Cl)=N1","0.15",false,"Dead-end",4,25,13.2,"Isopropanol (IPA)",,,,,,1,"[""FTIR"",""XPS"",""SEM""]",,,85.13,true,false,"Accepted","[""TFC""]","[""Other""]","[]","[""Polysulfone"",""Other""]","[""Drying""]","65003a5b9af97755a1fa07f1","2023-09-12T10:15:55.817Z","2022-01-01T00:00:00.000Z","Design and fabrication of polyamine nanofiltration membrane by constituting multifunctional aliphatic linear amine and trifunctional cyanuric chloride for selective organic solvent nanofiltration","Scientific Report","backOffice","10.1016/j.jtice.2022.104204","65003a2e9af97755a1fa02ed","Abdul Waheed and Salman Abduljawad and Umair Baig","https://doi.org/10.1016/j.jtice.2022.104204",0,"Composite","PA@PS/PET","Scientific report","Interfacial Polymerization","[{""postTreatmentChemicalAgentConcentrationUnit"":[],""_id"":""65379b922e5be462fc348b01"",""postTreatment"":""Drying"",""postTreatmentChemicalAgentSmiles"":""N/A"",""postTreatmentChemicalAgentConcentration"":""""}]","ISA",,,"240",0,,,,,,0.35,,,,"Polyvinylpyrrolidon","[OH-].[Na+]","1",,,"Polyamine",,,,,,,,,,,,,,,,,,,,,,,,,,,,,,,,,,,,,,,,,,,,,,,,,,,,,,,,,,,,,,,,,,,,,,,,,,
"65379b932e5be462fc348b05","2023-10-24T10:25:23.074Z","[""Dimethylacetamide (DMAC)""]","[""water""]","[]","[]","18 wt%; 2 wt%","100","[""Surface treatment""]","[{""postTreatmentChemicalAgentConcentrationUnit"":[""wt%""],""_id"":""65379b932e5be462fc348b07"",""postTreatment"":""Surface treatment"",""postTreatmentChemicalAgentSmiles"":""[Na+].CCCCCCCCCCCCOS([O-])(=O)=O"",""postTreatmentChemicalAgentConcentration"":""0,05""}]","[""water""]","[""Hexane""]","[""w/v%""]","[""w/v%""]","[""w/v%""]","[]","NCCCNCCNCCCN","2","ClC1=NC(Cl)=NC(Cl)=N1","0.15",false,"Dead-end",6,25,13.2,"water",,,,,,1,"[""FTIR"",""XPS"",""SEM""]",,,85.13,true,false,"Accepted","[""TFC""]","[""Other""]","[]","[""Polysulfone"",""Other""]","[""Drying""]","65003a5b9af97755a1fa07f1","2023-09-12T10:15:55.817Z","2022-01-01T00:00:00.000Z","Design and fabrication of polyamine nanofiltration membrane by constituting multifunctional aliphatic linear amine and trifunctional cyanuric chloride for selective organic solvent nanofiltration","Scientific Report","backOffice","10.1016/j.jtice.2022.104204","65003a2e9af97755a1fa02ed","Abdul Waheed and Salman Abduljawad and Umair Baig","https://doi.org/10.1016/j.jtice.2022.104204",0,"Composite","PA@PS/PET","Scientific report","Interfacial Polymerization","[{""postTreatmentChemicalAgentConcentrationUnit"":[],""_id"":""65379b932e5be462fc348b06"",""postTreatment"":""Drying"",""postTreatmentChemicalAgentSmiles"":""N/A"",""postTreatmentChemicalAgentConcentration"":""""}]","ISA",,,"241",0,,,,,,1.93,,,,"Polyvinylpyrrolidon","[OH-].[Na+]","1",,,"Polyamine",,,,,,,,,,,,,,,,,,,,,,,,,,,,,,,,,,,,,,,,,,,,,,,,,,,,,,,,,,,,,,,,,,,,,,,,,,
"65379b932e5be462fc348b0a","2023-10-24T10:25:23.219Z","[""Dimethylacetamide (DMAC)""]","[""water""]","[]","[]","18 wt%; 2 wt%","100","[""Surface treatment""]","[{""postTreatmentChemicalAgentConcentrationUnit"":[""wt%""],""_id"":""65379b932e5be462fc348b0c"",""postTreatment"":""Surface treatment"",""postTreatmentChemicalAgentSmiles"":""[Na+].CCCCCCCCCCCCOS([O-])(=O)=O"",""postTreatmentChemicalAgentConcentration"":""0,05""}]","[""water""]","[""Hexane""]","[""w/v%""]","[""w/v%""]","[""w/v%""]","[]","NCCCNCCNCCCN","2","ClC1=NC(Cl)=NC(Cl)=N1","0.15",false,"Dead-end",6,25,13.2,"Methanol",,,,,,1,"[""FTIR"",""XPS"",""SEM""]",,,85.13,true,false,"Accepted","[""TFC""]","[""Other""]","[]","[""Polysulfone"",""Other""]","[""Drying""]","65003a5b9af97755a1fa07f1","2023-09-12T10:15:55.817Z","2022-01-01T00:00:00.000Z","Design and fabrication of polyamine nanofiltration membrane by constituting multifunctional aliphatic linear amine and trifunctional cyanuric chloride for selective organic solvent nanofiltration","Scientific Report","backOffice","10.1016/j.jtice.2022.104204","65003a2e9af97755a1fa02ed","Abdul Waheed and Salman Abduljawad and Umair Baig","https://doi.org/10.1016/j.jtice.2022.104204",0,"Composite","PA@PS/PET","Scientific report","Interfacial Polymerization","[{""postTreatmentChemicalAgentConcentrationUnit"":[],""_id"":""65379b932e5be462fc348b0b"",""postTreatment"":""Drying"",""postTreatmentChemicalAgentSmiles"":""N/A"",""postTreatmentChemicalAgentConcentration"":""""}]","ISA",,,"242",0,,,,,,3.65,,,,"Polyvinylpyrrolidon","[OH-].[Na+]","1",,,"Polyamine",,,,,,,,,,,,,,,,,,,,,,,,,,,,,,,,,,,,,,,,,,,,,,,,,,,,,,,,,,,,,,,,,,,,,,,,,,
"65379b932e5be462fc348b0f","2023-10-24T10:25:23.369Z","[""Dimethylacetamide (DMAC)""]","[""water""]","[]","[]","18 wt%; 2 wt%","100","[""Surface treatment""]","[{""postTreatmentChemicalAgentConcentrationUnit"":[""wt%""],""_id"":""65379b932e5be462fc348b11"",""postTreatment"":""Surface treatment"",""postTreatmentChemicalAgentSmiles"":""[Na+].CCCCCCCCCCCCOS([O-])(=O)=O"",""postTreatmentChemicalAgentConcentration"":""0,05""}]","[""water""]","[""Hexane""]","[""w/v%""]","[""w/v%""]","[""w/v%""]","[]","NCCCNCCNCCCN","2","ClC1=NC(Cl)=NC(Cl)=N1","0.15",false,"Dead-end",6,25,13.2,"Ethanol",,,,,,1,"[""FTIR"",""XPS"",""SEM""]",,,85.13,true,false,"Accepted","[""TFC""]","[""Other""]","[]","[""Polysulfone"",""Other""]","[""Drying""]","65003a5b9af97755a1fa07f1","2023-09-12T10:15:55.817Z","2022-01-01T00:00:00.000Z","Design and fabrication of polyamine nanofiltration membrane by constituting multifunctional aliphatic linear amine and trifunctional cyanuric chloride for selective organic solvent nanofiltration","Scientific Report","backOffice","10.1016/j.jtice.2022.104204","65003a2e9af97755a1fa02ed","Abdul Waheed and Salman Abduljawad and Umair Baig","https://doi.org/10.1016/j.jtice.2022.104204",0,"Composite","PA@PS/PET","Scientific report","Interfacial Polymerization","[{""postTreatmentChemicalAgentConcentrationUnit"":[],""_id"":""65379b932e5be462fc348b10"",""postTreatment"":""Drying"",""postTreatmentChemicalAgentSmiles"":""N/A"",""postTreatmentChemicalAgentConcentration"":""""}]","ISA",,,"243",0,,,,,,0.53,,,,"Polyvinylpyrrolidon","[OH-].[Na+]","1",,,"Polyamine",,,,,,,,,,,,,,,,,,,,,,,,,,,,,,,,,,,,,,,,,,,,,,,,,,,,,,,,,,,,,,,,,,,,,,,,,,
"65379b932e5be462fc348b14","2023-10-24T10:25:23.515Z","[""Dimethylacetamide (DMAC)""]","[""water""]","[]","[]","18 wt%; 2 wt%","100","[""Surface treatment""]","[{""postTreatmentChemicalAgentConcentrationUnit"":[""wt%""],""_id"":""65379b932e5be462fc348b16"",""postTreatment"":""Surface treatment"",""postTreatmentChemicalAgentSmiles"":""[Na+].CCCCCCCCCCCCOS([O-])(=O)=O"",""postTreatmentChemicalAgentConcentration"":""0,05""}]","[""water""]","[""Hexane""]","[""w/v%""]","[""w/v%""]","[""w/v%""]","[]","NCCCNCCNCCCN","2","ClC1=NC(Cl)=NC(Cl)=N1","0.15",false,"Dead-end",6,25,13.2,"Isopropanol (IPA)",,,,,,1,"[""FTIR"",""XPS"",""SEM""]",,,85.13,true,false,"Accepted","[""TFC""]","[""Other""]","[]","[""Polysulfone"",""Other""]","[""Drying""]","65003a5b9af97755a1fa07f1","2023-09-12T10:15:55.817Z","2022-01-01T00:00:00.000Z","Design and fabrication of polyamine nanofiltration membrane by constituting multifunctional aliphatic linear amine and trifunctional cyanuric chloride for selective organic solvent nanofiltration","Scientific Report","backOffice","10.1016/j.jtice.2022.104204","65003a2e9af97755a1fa02ed","Abdul Waheed and Salman Abduljawad and Umair Baig","https://doi.org/10.1016/j.jtice.2022.104204",0,"Composite","PA@PS/PET","Scientific report","Interfacial Polymerization","[{""postTreatmentChemicalAgentConcentrationUnit"":[],""_id"":""65379b932e5be462fc348b15"",""postTreatment"":""Drying"",""postTreatmentChemicalAgentSmiles"":""N/A"",""postTreatmentChemicalAgentConcentration"":""""}]","ISA",,,"244",0,,,,,,0.4,,,,"Polyvinylpyrrolidon","[OH-].[Na+]","1",,,"Polyamine",,,,,,,,,,,,,,,,,,,,,,,,,,,,,,,,,,,,,,,,,,,,,,,,,,,,,,,,,,,,,,,,,,,,,,,,,,
"65379b932e5be462fc348b19","2023-10-24T10:25:23.673Z","[""Dimethylacetamide (DMAC)""]","[""water""]","[]","[]","18 wt%; 2 wt%","100","[""Surface treatment""]","[{""postTreatmentChemicalAgentConcentrationUnit"":[""wt%""],""_id"":""65379b932e5be462fc348b1b"",""postTreatment"":""Surface treatment"",""postTreatmentChemicalAgentSmiles"":""[Na+].CCCCCCCCCCCCOS([O-])(=O)=O"",""postTreatmentChemicalAgentConcentration"":""0,05""}]","[""water""]","[""Hexane""]","[""w/v%""]","[""w/v%""]","[""w/v%""]","[]","NCCCNCCNCCCN","2","ClC1=NC(Cl)=NC(Cl)=N1","0.15",false,"Dead-end",8,25,13.2,"water",,,,,,1,"[""FTIR"",""XPS"",""SEM""]",,,85.13,true,false,"Accepted","[""TFC""]","[""Other""]","[]","[""Polysulfone"",""Other""]","[""Drying""]","65003a5b9af97755a1fa07f1","2023-09-12T10:15:55.817Z","2022-01-01T00:00:00.000Z","Design and fabrication of polyamine nanofiltration membrane by constituting multifunctional aliphatic linear amine and trifunctional cyanuric chloride for selective organic solvent nanofiltration","Scientific Report","backOffice","10.1016/j.jtice.2022.104204","65003a2e9af97755a1fa02ed","Abdul Waheed and Salman Abduljawad and Umair Baig","https://doi.org/10.1016/j.jtice.2022.104204",0,"Composite","PA@PS/PET","Scientific report","Interfacial Polymerization","[{""postTreatmentChemicalAgentConcentrationUnit"":[],""_id"":""65379b932e5be462fc348b1a"",""postTreatment"":""Drying"",""postTreatmentChemicalAgentSmiles"":""N/A"",""postTreatmentChemicalAgentConcentration"":""""}]","ISA",,,"245",0,,,,,,1.88,,,,"Polyvinylpyrrolidon","[OH-].[Na+]","1",,,"Polyamine",,,,,,,,,,,,,,,,,,,,,,,,,,,,,,,,,,,,,,,,,,,,,,,,,,,,,,,,,,,,,,,,,,,,,,,,,,
