Repository: BAMresearch/onf-database

This repository belongs to the the publication "Revealing structure-property-performance relationships of organic solvent nanofiltration membranes using a FAIR, open-access database" published in ADD JOURNAL (DOI). 
It uses a dataset derived from The Open Membrane Database (https://openmembranedatabase.org/). The access date was April 8th 2025. The original dataset is in the repository as OMD_SRNF_2025-04-08.csv file.

The main researchers involved in the study are Sarah Glass (ORCID: 0000-0002-0625-0057), Petra Merten (no ORCID available), Torsten Brinkmann (ORCID: 0000-0002-5114-6259) and Volkan Filiz (ORCID: 0000-0003-0239-8641). 

The repository contains 5 Python files:

File: OMD_SRNF_2025-04-08.csv (part 12 of 184)
"65379b932e5be462fc348b1e","2023-10-24T10:25:23.859Z","[""Dimethylacetamide (DMAC)""]","[""water""]","[]","[]","18 wt%; 2 wt%","100","[""Surface treatment""]","[{""postTreatmentChemicalAgentConcentrationUnit"":[""wt%""],""_id"":""65379b932e5be462fc348b20"",""postTreatment"":""Surface treatment"",""postTreatmentChemicalAgentSmiles"":""[Na+].CCCCCCCCCCCCOS([O-])(=O)=O"",""postTreatmentChemicalAgentConcentration"":""0,05""}]","[""water""]","[""Hexane""]","[""w/v%""]","[""w/v%""]","[""w/v%""]","[]","NCCCNCCNCCCN","2","ClC1=NC(Cl)=NC(Cl)=N1","0.15",false,"Dead-end",8,25,13.2,"Methanol",,,,,,1,"[""FTIR"",""XPS"",""SEM""]",,,85.13,true,false,"Accepted","[""TFC""]","[""Other""]","[]","[""Polysulfone"",""Other""]","[""Drying""]","65003a5b9af97755a1fa07f1","2023-09-12T10:15:55.817Z","2022-01-01T00:00:00.000Z","Design and fabrication of polyamine nanofiltration membrane by constituting multifunctional aliphatic linear amine and trifunctional cyanuric chloride for selective organic solvent nanofiltration","Scientific Report","backOffice","10.1016/j.jtice.2022.104204","65003a2e9af97755a1fa02ed","Abdul Waheed and Salman Abduljawad and Umair Baig","https://doi.org/10.1016/j.jtice.2022.104204",0,"Composite","PA@PS/PET","Scientific report","Interfacial Polymerization","[{""postTreatmentChemicalAgentConcentrationUnit"":[],""_id"":""65379b932e5be462fc348b1f"",""postTreatment"":""Drying"",""postTreatmentChemicalAgentSmiles"":""N/A"",""postTreatmentChemicalAgentConcentration"":""""}]","ISA",,,"246",0,,,,,,3.69,,,,"Polyvinylpyrrolidon","[OH-].[Na+]","1",,,"Polyamine",,,,,,,,,,,,,,,,,,,,,,,,,,,,,,,,,,,,,,,,,,,,,,,,,,,,,,,,,,,,,,,,,,,,,,,,,,
"65379b932e5be462fc348b23","2023-10-24T10:25:23.989Z","[""Dimethylacetamide (DMAC)""]","[""water""]","[]","[]","18 wt%; 2 wt%","100","[""Surface treatment""]","[{""postTreatmentChemicalAgentConcentrationUnit"":[""wt%""],""_id"":""65379b932e5be462fc348b25"",""postTreatment"":""Surface treatment"",""postTreatmentChemicalAgentSmiles"":""[Na+].CCCCCCCCCCCCOS([O-])(=O)=O"",""postTreatmentChemicalAgentConcentration"":""0,05""}]","[""water""]","[""Hexane""]","[""w/v%""]","[""w/v%""]","[""w/v%""]","[]","NCCCNCCNCCCN","2","ClC1=NC(Cl)=NC(Cl)=N1","0.15",false,"Dead-end",8,25,13.2,"Ethanol",,,,,,1,"[""FTIR"",""XPS"",""SEM""]",,,85.13,true,false,"Accepted","[""TFC""]","[""Other""]","[]","[""Polysulfone"",""Other""]","[""Drying""]","65003a5b9af97755a1fa07f1","2023-09-12T10:15:55.817Z","2022-01-01T00:00:00.000Z","Design and fabrication of polyamine nanofiltration membrane by constituting multifunctional aliphatic linear amine and trifunctional cyanuric chloride for selective organic solvent nanofiltration","Scientific Report","backOffice","10.1016/j.jtice.2022.104204","65003a2e9af97755a1fa02ed","Abdul Waheed and Salman Abduljawad and Umair Baig","https://doi.org/10.1016/j.jtice.2022.104204",0,"Composite","PA@PS/PET","Scientific report","Interfacial Polymerization","[{""postTreatmentChemicalAgentConcentrationUnit"":[],""_id"":""65379b932e5be462fc348b24"",""postTreatment"":""Drying"",""postTreatmentChemicalAgentSmiles"":""N/A"",""postTreatmentChemicalAgentConcentration"":""""}]","ISA",,,"247",0,,,,,,1.05,,,,"Polyvinylpyrrolidon","[OH-].[Na+]","1",,,"Polyamine",,,,,,,,,,,,,,,,,,,,,,,,,,,,,,,,,,,,,,,,,,,,,,,,,,,,,,,,,,,,,,,,,,,,,,,,,,
"65379b942e5be462fc348b28","2023-10-24T10:25:24.135Z","[""Dimethylacetamide (DMAC)""]","[""water""]","[]","[]","18 wt%; 2 wt%","100","[""Surface treatment""]","[{""postTreatmentChemicalAgentConcentrationUnit"":[""wt%""],""_id"":""65379b942e5be462fc348b2a"",""postTreatment"":""Surface treatment"",""postTreatmentChemicalAgentSmiles"":""[Na+].CCCCCCCCCCCCOS([O-])(=O)=O"",""postTreatmentChemicalAgentConcentration"":""0,05""}]","[""water""]","[""Hexane""]","[""w/v%""]","[""w/v%""]","[""w/v%""]","[]","NCCCNCCNCCCN","2","ClC1=NC(Cl)=NC(Cl)=N1","0.15",false,"Dead-end",8,25,13.2,"Isopropanol (IPA)",,,,,,1,"[""FTIR"",""XPS"",""SEM""]",,,85.13,true,false,"Accepted","[""TFC""]","[""Other""]","[]","[""Polysulfone"",""Other""]","[""Drying""]","65003a5b9af97755a1fa07f1","2023-09-12T10:15:55.817Z","2022-01-01T00:00:00.000Z","Design and fabrication of polyamine nanofiltration membrane by constituting multifunctional aliphatic linear amine and trifunctional cyanuric chloride for selective organic solvent nanofiltration","Scientific Report","backOffice","10.1016/j.jtice.2022.104204","65003a2e9af97755a1fa02ed","Abdul Waheed and Salman Abduljawad and Umair Baig","https://doi.org/10.1016/j.jtice.2022.104204",0,"Composite","PA@PS/PET","Scientific report","Interfacial Polymerization","[{""postTreatmentChemicalAgentConcentrationUnit"":[],""_id"":""65379b942e5be462fc348b29"",""postTreatment"":""Drying"",""postTreatmentChemicalAgentSmiles"":""N/A"",""postTreatmentChemicalAgentConcentration"":""""}]","ISA",,,"248",0,,,,,,0.5,,,,"Polyvinylpyrrolidon","[OH-].[Na+]","1",,,"Polyamine",,,,,,,,,,,,,,,,,,,,,,,,,,,,,,,,,,,,,,,,,,,,,,,,,,,,,,,,,,,,,,,,,,,,,,,,,,
"65379b942e5be462fc348b2d","2023-10-24T10:25:24.283Z","[""Dimethylacetamide (DMAC)""]","[""water""]","[]","[]","18 wt%; 2 wt%","100","[""Surface treatment""]","[{""postTreatmentChemicalAgentConcentrationUnit"":[""wt%""],""_id"":""65379b942e5be462fc348b2f"",""postTreatment"":""Surface treatment"",""postTreatmentChemicalAgentSmiles"":""[Na+].CCCCCCCCCCCCOS([O-])(=O)=O"",""postTreatmentChemicalAgentConcentration"":""0,05""}]","[""water""]","[""Hexane""]","[""w/v%""]","[""w/v%""]","[""w/v%""]","[]","NCCCNCCNCCCN","2","ClC1=NC(Cl)=NC(Cl)=N1","0.075",false,"Dead-end",2,25,13.2,"Methanol","Dye","Congo red (disodium salt)",696.66,,,1,"[""FTIR""]",,,,true,false,"Accepted","[""TFC""]","[""Other""]","[]","[""Polysulfone"",""Other""]","[""Drying""]","65003a5b9af97755a1fa07f1","2023-09-12T10:15:55.817Z","2022-01-01T00:00:00.000Z","Design and fabrication of polyamine nanofiltration membrane by constituting multifunctional aliphatic linear amine and trifunctional cyanuric chloride for selective organic solvent nanofiltration","Scientific Report","backOffice","10.1016/j.jtice.2022.104204","65003a2e9af97755a1fa02ed","Abdul Waheed and Salman Abduljawad and Umair Baig","https://doi.org/10.1016/j.jtice.2022.104204",0,"Composite","PA-1@PS/PET","Scientific report","Interfacial Polymerization","[{""postTreatmentChemicalAgentConcentrationUnit"":[],""_id"":""65379b942e5be462fc348b2e"",""postTreatment"":""Drying"",""postTreatmentChemicalAgentSmiles"":""N/A"",""postTreatmentChemicalAgentConcentration"":""""}]","ISA",11.1,29.8,"249",0,,,,,,9.85,,,,"Polyvinylpyrrolidon","[OH-].[Na+]","1",,,"Polyamine",,,,,,,,,,,,,,,,,,,,,,,,,,,,,,,,,,,,,,,,,,,,,,,,,,,,,,,,,,,,,,,,,,,,,,,,,,
"65379b942e5be462fc348b32","2023-10-24T10:25:24.436Z","[""Dimethylacetamide (DMAC)""]","[""water""]","[]","[]","18 wt%; 2 wt%","100","[""Surface treatment""]","[{""postTreatmentChemicalAgentConcentrationUnit"":[""wt%""],""_id"":""65379b942e5be462fc348b34"",""postTreatment"":""Surface treatment"",""postTreatmentChemicalAgentSmiles"":""[Na+].CCCCCCCCCCCCOS([O-])(=O)=O"",""postTreatmentChemicalAgentConcentration"":""0,05""}]","[""water""]","[""Hexane""]","[""w/v%""]","[""w/v%""]","[""w/v%""]","[]","NCCCNCCNCCCN","2","ClC1=NC(Cl)=NC(Cl)=N1","0.075",false,"Dead-end",2,25,13.2,"water",,,,,,1,"[""FTIR""]",,,,true,false,"Accepted","[""TFC""]","[""Other""]","[]","[""Polysulfone"",""Other""]","[""Drying""]","65003a5b9af97755a1fa07f1","2023-09-12T10:15:55.817Z","2022-01-01T00:00:00.000Z","Design and fabrication of polyamine nanofiltration membrane by constituting multifunctional aliphatic linear amine and trifunctional cyanuric chloride for selective organic solvent nanofiltration","Scientific Report","backOffice","10.1016/j.jtice.2022.104204","65003a2e9af97755a1fa02ed","Abdul Waheed and Salman Abduljawad and Umair Baig","https://doi.org/10.1016/j.jtice.2022.104204",0,"Composite","PA-1@PS/PET","Scientific report","Interfacial Polymerization","[{""postTreatmentChemicalAgentConcentrationUnit"":[],""_id"":""65379b942e5be462fc348b33"",""postTreatment"":""Drying"",""postTreatmentChemicalAgentSmiles"":""N/A"",""postTreatmentChemicalAgentConcentration"":""""}]","ISA",,,"250",0,,,,,,6.4,,,,"Polyvinylpyrrolidon","[OH-].[Na+]","1",,,"Polyamine",,,,,,,,,,,,,,,,,,,,,,,,,,,,,,,,,,,,,,,,,,,,,,,,,,,,,,,,,,,,,,,,,,,,,,,,,,
"65379b942e5be462fc348b37","2023-10-24T10:25:24.579Z","[""Dimethylacetamide (DMAC)""]","[""water""]","[]","[]","18 wt%; 2 wt%","100","[""Surface treatment""]","[{""postTreatmentChemicalAgentConcentrationUnit"":[""wt%""],""_id"":""65379b942e5be462fc348b39"",""postTreatment"":""Surface treatment"",""postTreatmentChemicalAgentSmiles"":""[Na+].CCCCCCCCCCCCOS([O-])(=O)=O"",""postTreatmentChemicalAgentConcentration"":""0,05""}]","[""water""]","[""Hexane""]","[""w/v%""]","[""w/v%""]","[""w/v%""]","[]","NCCCNCCNCCCN","2","ClC1=NC(Cl)=NC(Cl)=N1","0.075",false,"Dead-end",4,25,13.2,"water",,,,,,1,"[""FTIR""]",,,,true,false,"Accepted","[""TFC""]","[""Other""]","[]","[""Polysulfone"",""Other""]","[""Drying""]","65003a5b9af97755a1fa07f1","2023-09-12T10:15:55.817Z","2022-01-01T00:00:00.000Z","Design and fabrication of polyamine nanofiltration membrane by constituting multifunctional aliphatic linear amine and trifunctional cyanuric chloride for selective organic solvent nanofiltration","Scientific Report","backOffice","10.1016/j.jtice.2022.104204","65003a2e9af97755a1fa02ed","Abdul Waheed and Salman Abduljawad and Umair Baig","https://doi.org/10.1016/j.jtice.2022.104204",0,"Composite","PA-1@PS/PET","Scientific report","Interfacial Polymerization","[{""postTreatmentChemicalAgentConcentrationUnit"":[],""_id"":""65379b942e5be462fc348b38"",""postTreatment"":""Drying"",""postTreatmentChemicalAgentSmiles"":""N/A"",""postTreatmentChemicalAgentConcentration"":""""}]","ISA",,,"251",0,,,,,,6.15,,,,"Polyvinylpyrrolidon","[OH-].[Na+]","1",,,"Polyamine",,,,,,,,,,,,,,,,,,,,,,,,,,,,,,,,,,,,,,,,,,,,,,,,,,,,,,,,,,,,,,,,,,,,,,,,,,
"65379b942e5be462fc348b3c","2023-10-24T10:25:24.729Z","[""Dimethylacetamide (DMAC)""]","[""water""]","[]","[]","18 wt%; 2 wt%","100","[""Surface treatment""]","[{""postTreatmentChemicalAgentConcentrationUnit"":[""wt%""],""_id"":""65379b942e5be462fc348b3e"",""postTreatment"":""Surface treatment"",""postTreatmentChemicalAgentSmiles"":""[Na+].CCCCCCCCCCCCOS([O-])(=O)=O"",""postTreatmentChemicalAgentConcentration"":""0,05""}]","[""water""]","[""Hexane""]","[""w/v%""]","[""w/v%""]","[""w/v%""]","[]","NCCCNCCNCCCN","2","ClC1=NC(Cl)=NC(Cl)=N1","0.075",false,"Dead-end",4,25,13.2,"Methanol",,,,,,1,"[""FTIR""]",,,,true,false,"Accepted","[""TFC""]","[""Other""]","[]","[""Polysulfone"",""Other""]","[""Drying""]","65003a5b9af97755a1fa07f1","2023-09-12T10:15:55.817Z","2022-01-01T00:00:00.000Z","Design and fabrication of polyamine nanofiltration membrane by constituting multifunctional aliphatic linear amine and trifunctional cyanuric chloride for selective organic solvent nanofiltration","Scientific Report","backOffice","10.1016/j.jtice.2022.104204","65003a2e9af97755a1fa02ed","Abdul Waheed and Salman Abduljawad and Umair Baig","https://doi.org/10.1016/j.jtice.2022.104204",0,"Composite","PA-1@PS/PET","Scientific report","Interfacial Polymerization","[{""postTreatmentChemicalAgentConcentrationUnit"":[],""_id"":""65379b942e5be462fc348b3d"",""postTreatment"":""Drying"",""postTreatmentChemicalAgentSmiles"":""N/A"",""postTreatmentChemicalAgentConcentration"":""""}]","ISA",,,"252",0,,,,,,10.78,,,,"Polyvinylpyrrolidon","[OH-].[Na+]","1",,,"Polyamine",,,,,,,,,,,,,,,,,,,,,,,,,,,,,,,,,,,,,,,,,,,,,,,,,,,,,,,,,,,,,,,,,,,,,,,,,,
"65379b942e5be462fc348b41","2023-10-24T10:25:24.919Z","[""Dimethylacetamide (DMAC)""]","[""water""]","[]","[]","18 wt%; 2 wt%","100","[""Surface treatment""]","[{""postTreatmentChemicalAgentConcentrationUnit"":[""wt%""],""_id"":""65379b942e5be462fc348b43"",""postTreatment"":""Surface treatment"",""postTreatmentChemicalAgentSmiles"":""[Na+].CCCCCCCCCCCCOS([O-])(=O)=O"",""postTreatmentChemicalAgentConcentration"":""0,05""}]","[""water""]","[""Hexane""]","[""w/v%""]","[""w/v%""]","[""w/v%""]","[]","NCCCNCCNCCCN","2","ClC1=NC(Cl)=NC(Cl)=N1","0.075",false,"Dead-end",6,25,13.2,"water",,,,,,1,"[""FTIR""]",,,,true,false,"Accepted","[""TFC""]","[""Other""]","[]","[""Polysulfone"",""Other""]","[""Drying""]","65003a5b9af97755a1fa07f1","2023-09-12T10:15:55.817Z","2022-01-01T00:00:00.000Z","Design and fabrication of polyamine nanofiltration membrane by constituting multifunctional aliphatic linear amine and trifunctional cyanuric chloride for selective organic solvent nanofiltration","Scientific Report","backOffice","10.1016/j.jtice.2022.104204","65003a2e9af97755a1fa02ed","Abdul Waheed and Salman Abduljawad and Umair Baig","https://doi.org/10.1016/j.jtice.2022.104204",0,"Composite","PA-1@PS/PET","Scientific report","Interfacial Polymerization","[{""postTreatmentChemicalAgentConcentrationUnit"":[],""_id"":""65379b942e5be462fc348b42"",""postTreatment"":""Drying"",""postTreatmentChemicalAgentSmiles"":""N/A"",""postTreatmentChemicalAgentConcentration"":""""}]","ISA",,,"253",0,,,,,,9.8,,,,"Polyvinylpyrrolidon","[OH-].[Na+]","1",,,"Polyamine",,,,,,,,,,,,,,,,,,,,,,,,,,,,,,,,,,,,,,,,,,,,,,,,,,,,,,,,,,,,,,,,,,,,,,,,,,
"65379b952e5be462fc348b46","2023-10-24T10:25:25.060Z","[""Dimethylacetamide (DMAC)""]","[""water""]","[]","[]","18 wt%; 2 wt%","100","[""Surface treatment""]","[{""postTreatmentChemicalAgentConcentrationUnit"":[""wt%""],""_id"":""65379b952e5be462fc348b48"",""postTreatment"":""Surface treatment"",""postTreatmentChemicalAgentSmiles"":""[Na+].CCCCCCCCCCCCOS([O-])(=O)=O"",""postTreatmentChemicalAgentConcentration"":""0,05""}]","[""water""]","[""Hexane""]","[""w/v%""]","[""w/v%""]","[""w/v%""]","[]","NCCCNCCNCCCN","2","ClC1=NC(Cl)=NC(Cl)=N1","0.075",false,"Dead-end",6,25,13.2,"Methanol",,,,,,1,"[""FTIR""]",,,,true,false,"Accepted","[""TFC""]","[""Other""]","[]","[""Polysulfone"",""Other""]","[""Drying""]","65003a5b9af97755a1fa07f1","2023-09-12T10:15:55.817Z","2022-01-01T00:00:00.000Z","Design and fabrication of polyamine nanofiltration membrane by constituting multifunctional aliphatic linear amine and trifunctional cyanuric chloride for selective organic solvent nanofiltration","Scientific Report","backOffice","10.1016/j.jtice.2022.104204","65003a2e9af97755a1fa02ed","Abdul Waheed and Salman Abduljawad and Umair Baig","https://doi.org/10.1016/j.jtice.2022.104204",0,"Composite","PA-1@PS/PET","Scientific report","Interfacial Polymerization","[{""postTreatmentChemicalAgentConcentrationUnit"":[],""_id"":""65379b952e5be462fc348b47"",""postTreatment"":""Drying"",""postTreatmentChemicalAgentSmiles"":""N/A"",""postTreatmentChemicalAgentConcentration"":""""}]","ISA",,,"254",0,,,,,,10.62,,,,"Polyvinylpyrrolidon","[OH-].[Na+]","1",,,"Polyamine",,,,,,,,,,,,,,,,,,,,,,,,,,,,,,,,,,,,,,,,,,,,,,,,,,,,,,,,,,,,,,,,,,,,,,,,,,
"65379b952e5be462fc348b4b","2023-10-24T10:25:25.255Z","[""Dimethylacetamide (DMAC)""]","[""water""]","[]","[]","18 wt%; 2 wt%","100","[""Surface treatment""]","[{""postTreatmentChemicalAgentConcentrationUnit"":[""wt%""],""_id"":""65379b952e5be462fc348b4d"",""postTreatment"":""Surface treatment"",""postTreatmentChemicalAgentSmiles"":""[Na+].CCCCCCCCCCCCOS([O-])(=O)=O"",""postTreatmentChemicalAgentConcentration"":""0,05""}]","[""water""]","[""Hexane""]","[""w/v%""]","[""w/v%""]","[""w/v%""]","[]","NCCCNCCNCCCN","2","ClC1=NC(Cl)=NC(Cl)=N1","0.075",false,"Dead-end",8,25,13.2,"water",,,,,,1,"[""FTIR""]",,,,true,false,"Accepted","[""TFC""]","[""Other""]","[]","[""Polysulfone"",""Other""]","[""Drying""]","65003a5b9af97755a1fa07f1","2023-09-12T10:15:55.817Z","2022-01-01T00:00:00.000Z","Design and fabrication of polyamine nanofiltration membrane by constituting multifunctional aliphatic linear amine and trifunctional cyanuric chloride for selective organic solvent nanofiltration","Scientific Report","backOffice","10.1016/j.jtice.2022.104204","65003a2e9af97755a1fa02ed","Abdul Waheed and Salman Abduljawad and Umair Baig","https://doi.org/10.1016/j.jtice.2022.104204",0,"Composite","PA-1@PS/PET","Scientific report","Interfacial Polymerization","[{""postTreatmentChemicalAgentConcentrationUnit"":[],""_id"":""65379b952e5be462fc348b4c"",""postTreatment"":""Drying"",""postTreatmentChemicalAgentSmiles"":""N/A"",""postTreatmentChemicalAgentConcentration"":""""}]","ISA",,,"255",0,,,,,,10.1,,,,"Polyvinylpyrrolidon","[OH-].[Na+]","1",,,"Polyamine",,,,,,,,,,,,,,,,,,,,,,,,,,,,,,,,,,,,,,,,,,,,,,,,,,,,,,,,,,,,,,,,,,,,,,,,,,
"65379b952e5be462fc348b50","2023-10-24T10:25:25.398Z","[""Dimethylacetamide (DMAC)""]","[""water""]","[]","[]","18 wt%; 2 wt%","100","[""Surface treatment""]","[{""postTreatmentChemicalAgentConcentrationUnit"":[""wt%""],""_id"":""65379b952e5be462fc348b52"",""postTreatment"":""Surface treatment"",""postTreatmentChemicalAgentSmiles"":""[Na+].CCCCCCCCCCCCOS([O-])(=O)=O"",""postTreatmentChemicalAgentConcentration"":""0,05""}]","[""water""]","[""Hexane""]","[""w/v%""]","[""w/v%""]","[""w/v%""]","[]","NCCCNCCNCCCN","2","ClC1=NC(Cl)=NC(Cl)=N1","0.075",false,"Dead-end",8,25,13.2,"Methanol",,,,,,1,"[""FTIR""]",,,,true,false,"Accepted","[""TFC""]","[""Other""]","[]","[""Polysulfone"",""Other""]","[""Drying""]","65003a5b9af97755a1fa07f1","2023-09-12T10:15:55.817Z","2022-01-01T00:00:00.000Z","Design and fabrication of polyamine nanofiltration membrane by constituting multifunctional aliphatic linear amine and trifunctional cyanuric chloride for selective organic solvent nanofiltration","Scientific Report","backOffice","10.1016/j.jtice.2022.104204","65003a2e9af97755a1fa02ed","Abdul Waheed and Salman Abduljawad and Umair Baig","https://doi.org/10.1016/j.jtice.2022.104204",0,"Composite","PA-1@PS/PET","Scientific report","Interfacial Polymerization","[{""postTreatmentChemicalAgentConcentrationUnit"":[],""_id"":""65379b952e5be462fc348b51"",""postTreatment"":""Drying"",""postTreatmentChemicalAgentSmiles"":""N/A"",""postTreatmentChemicalAgentConcentration"":""""}]","ISA",,,"256",0,,,,,,11.08,,,,"Polyvinylpyrrolidon","[OH-].[Na+]","1",,,"Polyamine",,,,,,,,,,,,,,,,,,,,,,,,,,,,,,,,,,,,,,,,,,,,,,,,,,,,,,,,,,,,,,,,,,,,,,,,,,
"65379b952e5be462fc348b55","2023-10-24T10:25:25.551Z","[""Dimethylacetamide (DMAC)""]","[""water""]","[]","[]","18 wt%; 2 wt%","100","[""Surface treatment""]","[{""postTreatmentChemicalAgentConcentrationUnit"":[""wt%""],""_id"":""65379b952e5be462fc348b57"",""postTreatment"":""Surface treatment"",""postTreatmentChemicalAgentSmiles"":""[Na+].CCCCCCCCCCCCOS([O-])(=O)=O"",""postTreatmentChemicalAgentConcentration"":""0,05""}]","[""water""]","[""Hexane""]","[""w/v%""]","[""w/v%""]","[""w/v%""]","[]","NCCCNCCNCCCN","2","ClC1=NC(Cl)=NC(Cl)=N1","0.3",false,"Dead-end",2,25,13.2,"Methanol","Dye","Congo red (disodium salt)",696.66,,,1,"[""FTIR""]",,,,true,false,"Accepted","[""TFC""]","[""Other""]","[]","[""Polysulfone"",""Other""]","[""Drying""]","65003a5b9af97755a1fa07f1","2023-09-12T10:15:55.817Z","2022-01-01T00:00:00.000Z","Design and fabrication of polyamine nanofiltration membrane by constituting multifunctional aliphatic linear amine and trifunctional cyanuric chloride for selective organic solvent nanofiltration","Scientific Report","backOffice","10.1016/j.jtice.2022.104204","65003a2e9af97755a1fa02ed","Abdul Waheed and Salman Abduljawad and Umair Baig","https://doi.org/10.1016/j.jtice.2022.104204",0,"Composite","PA-2@PS/PET","Scientific report","Interfacial Polymerization","[{""postTreatmentChemicalAgentConcentrationUnit"":[],""_id"":""65379b952e5be462fc348b56"",""postTreatment"":""Drying"",""postTreatmentChemicalAgentSmiles"":""N/A"",""postTreatmentChemicalAgentConcentration"":""""}]","ISA",4.15,85.2,"257",0,,,,,,4.15,,,,"Polyvinylpyrrolidon","[OH-].[Na+]","1",,,"Polyamine",,,,,,,,,,,,,,,,,,,,,,,,,,,,,,,,,,,,,,,,,,,,,,,,,,,,,,,,,,,,,,,,,,,,,,,,,,
"65379b952e5be462fc348b5a","2023-10-24T10:25:25.734Z","[""Dimethylacetamide (DMAC)""]","[""water""]","[]","[]","18 wt%; 2 wt%","100","[""Surface treatment""]","[{""postTreatmentChemicalAgentConcentrationUnit"":[""wt%""],""_id"":""65379b952e5be462fc348b5c"",""postTreatment"":""Surface treatment"",""postTreatmentChemicalAgentSmiles"":""[Na+].CCCCCCCCCCCCOS([O-])(=O)=O"",""postTreatmentChemicalAgentConcentration"":""0,05""}]","[""water""]","[""Hexane""]","[""w/v%""]","[""w/v%""]","[""w/v%""]","[]","NCCCNCCNCCCN","2","ClC1=NC(Cl)=NC(Cl)=N1","0.3",false,"Dead-end",2,25,13.2,"water",,,,,,1,"[""FTIR""]",,,,true,false,"Accepted","[""TFC""]","[""Other""]","[]","[""Polysulfone"",""Other""]","[""Drying""]","65003a5b9af97755a1fa07f1","2023-09-12T10:15:55.817Z","2022-01-01T00:00:00.000Z","Design and fabrication of polyamine nanofiltration membrane by constituting multifunctional aliphatic linear amine and trifunctional cyanuric chloride for selective organic solvent nanofiltration","Scientific Report","backOffice","10.1016/j.jtice.2022.104204","65003a2e9af97755a1fa02ed","Abdul Waheed and Salman Abduljawad and Umair Baig","https://doi.org/10.1016/j.jtice.2022.104204",0,"Composite","PA-2@PS/PET","Scientific report","Interfacial Polymerization","[{""postTreatmentChemicalAgentConcentrationUnit"":[],""_id"":""65379b952e5be462fc348b5b"",""postTreatment"":""Drying"",""postTreatmentChemicalAgentSmiles"":""N/A"",""postTreatmentChemicalAgentConcentration"":""""}]","ISA",,,"258",0,,,,,,3.7,,,,"Polyvinylpyrrolidon","[OH-].[Na+]","1",,,"Polyamine",,,,,,,,,,,,,,,,,,,,,,,,,,,,,,,,,,,,,,,,,,,,,,,,,,,,,,,,,,,,,,,,,,,,,,,,,,
"65379b952e5be462fc348b5f","2023-10-24T10:25:25.906Z","[""Dimethylacetamide (DMAC)""]","[""water""]","[]","[]","18 wt%; 2 wt%","100","[""Surface treatment""]","[{""postTreatmentChemicalAgentConcentrationUnit"":[""wt%""],""_id"":""65379b952e5be462fc348b61"",""postTreatment"":""Surface treatment"",""postTreatmentChemicalAgentSmiles"":""[Na+].CCCCCCCCCCCCOS([O-])(=O)=O"",""postTreatmentChemicalAgentConcentration"":""0,05""}]","[""water""]","[""Hexane""]","[""w/v%""]","[""w/v%""]","[""w/v%""]","[]","NCCCNCCNCCCN","2","ClC1=NC(Cl)=NC(Cl)=N1","0.3",false,"Dead-end",4,25,13.2,"water",,,,,,1,"[""FTIR""]",,,,true,false,"Accepted","[""TFC""]","[""Other""]","[]","[""Polysulfone"",""Other""]","[""Drying""]","65003a5b9af97755a1fa07f1","2023-09-12T10:15:55.817Z","2022-01-01T00:00:00.000Z","Design and fabrication of polyamine nanofiltration membrane by constituting multifunctional aliphatic linear amine and trifunctional cyanuric chloride for selective organic solvent nanofiltration","Scientific Report","backOffice","10.1016/j.jtice.2022.104204","65003a2e9af97755a1fa02ed","Abdul Waheed and Salman Abduljawad and Umair Baig","https://doi.org/10.1016/j.jtice.2022.104204",0,"Composite","PA-2@PS/PET","Scientific report","Interfacial Polymerization","[{""postTreatmentChemicalAgentConcentrationUnit"":[],""_id"":""65379b952e5be462fc348b60"",""postTreatment"":""Drying"",""postTreatmentChemicalAgentSmiles"":""N/A"",""postTreatmentChemicalAgentConcentration"":""""}]","ISA",,,"259",0,,,,,,3.1,,,,"Polyvinylpyrrolidon","[OH-].[Na+]","1",,,"Polyamine",,,,,,,,,,,,,,,,,,,,,,,,,,,,,,,,,,,,,,,,,,,,,,,,,,,,,,,,,,,,,,,,,,,,,,,,,,
"65379b962e5be462fc348b64","2023-10-24T10:25:26.102Z","[""Dimethylacetamide (DMAC)""]","[""water""]","[]","[]","18 wt%; 2 wt%","100","[""Surface treatment""]","[{""postTreatmentChemicalAgentConcentrationUnit"":[""wt%""],""_id"":""65379b962e5be462fc348b66"",""postTreatment"":""Surface treatment"",""postTreatmentChemicalAgentSmiles"":""[Na+].CCCCCCCCCCCCOS([O-])(=O)=O"",""postTreatmentChemicalAgentConcentration"":""0,05""}]","[""water""]","[""Hexane""]","[""w/v%""]","[""w/v%""]","[""w/v%""]","[]","NCCCNCCNCCCN","2","ClC1=NC(Cl)=NC(Cl)=N1","0.3",false,"Dead-end",4,25,13.2,"Methanol",,,,,,1,"[""FTIR""]",,,,true,false,"Accepted","[""TFC""]","[""Other""]","[]","[""Polysulfone"",""Other""]","[""Drying""]","65003a5b9af97755a1fa07f1","2023-09-12T10:15:55.817Z","2022-01-01T00:00:00.000Z","Design and fabrication of polyamine nanofiltration membrane by constituting multifunctional aliphatic linear amine and trifunctional cyanuric chloride for selective organic solvent nanofiltration","Scientific Report","backOffice","10.1016/j.jtice.2022.104204","65003a2e9af97755a1fa02ed","Abdul Waheed and Salman Abduljawad and Umair Baig","https://doi.org/10.1016/j.jtice.2022.104204",0,"Composite","PA-2@PS/PET","Scientific report","Interfacial Polymerization","[{""postTreatmentChemicalAgentConcentrationUnit"":[],""_id"":""65379b962e5be462fc348b65"",""postTreatment"":""Drying"",""postTreatmentChemicalAgentSmiles"":""N/A"",""postTreatmentChemicalAgentConcentration"":""""}]","ISA",,,"260",0,,,,,,3.98,,,,"Polyvinylpyrrolidon","[OH-].[Na+]","1",,,"Polyamine",,,,,,,,,,,,,,,,,,,,,,,,,,,,,,,,,,,,,,,,,,,,,,,,,,,,,,,,,,,,,,,,,,,,,,,,,,
"65379b962e5be462fc348b69","2023-10-24T10:25:26.255Z","[""Dimethylacetamide (DMAC)""]","[""water""]","[]","[]","18 wt%; 2 wt%","100","[""Surface treatment""]","[{""postTreatmentChemicalAgentConcentrationUnit"":[""wt%""],""_id"":""65379b962e5be462fc348b6b"",""postTreatment"":""Surface treatment"",""postTreatmentChemicalAgentSmiles"":""[Na+].CCCCCCCCCCCCOS([O-])(=O)=O"",""postTreatmentChemicalAgentConcentration"":""0,05""}]","[""water""]","[""Hexane""]","[""w/v%""]","[""w/v%""]","[""w/v%""]","[]","NCCCNCCNCCCN","2","ClC1=NC(Cl)=NC(Cl)=N1","0.3",false,"Dead-end",6,25,13.2,"water",,,,,,1,"[""FTIR""]",,,,true,false,"Accepted","[""TFC""]","[""Other""]","[]","[""Polysulfone"",""Other""]","[""Drying""]","65003a5b9af97755a1fa07f1","2023-09-12T10:15:55.817Z","2022-01-01T00:00:00.000Z","Design and fabrication of polyamine nanofiltration membrane by constituting multifunctional aliphatic linear amine and trifunctional cyanuric chloride for selective organic solvent nanofiltration","Scientific Report","backOffice","10.1016/j.jtice.2022.104204","65003a2e9af97755a1fa02ed","Abdul Waheed and Salman Abduljawad and Umair Baig","https://doi.org/10.1016/j.jtice.2022.104204",0,"Composite","PA-2@PS/PET","Scientific report","Interfacial Polymerization","[{""postTreatmentChemicalAgentConcentrationUnit"":[],""_id"":""65379b962e5be462fc348b6a"",""postTreatment"":""Drying"",""postTreatmentChemicalAgentSmiles"":""N/A"",""postTreatmentChemicalAgentConcentration"":""""}]","ISA",,,"261",0,,,,,,3.77,,,,"Polyvinylpyrrolidon","[OH-].[Na+]","1",,,"Polyamine",,,,,,,,,,,,,,,,,,,,,,,,,,,,,,,,,,,,,,,,,,,,,,,,,,,,,,,,,,,,,,,,,,,,,,,,,,
"65379b962e5be462fc348b6e","2023-10-24T10:25:26.406Z","[""Dimethylacetamide (DMAC)""]","[""water""]","[]","[]","18 wt%; 2 wt%","100","[""Surface treatment""]","[{""postTreatmentChemicalAgentConcentrationUnit"":[""wt%""],""_id"":""65379b962e5be462fc348b70"",""postTreatment"":""Surface treatment"",""postTreatmentChemicalAgentSmiles"":""[Na+].CCCCCCCCCCCCOS([O-])(=O)=O"",""postTreatmentChemicalAgentConcentration"":""0,05""}]","[""water""]","[""Hexane""]","[""w/v%""]","[""w/v%""]","[""w/v%""]","[]","NCCCNCCNCCCN","2","ClC1=NC(Cl)=NC(Cl)=N1","0.3",false,"Dead-end",6,25,13.2,"Methanol",,,,,,1,"[""FTIR""]",,,,true,false,"Accepted","[""TFC""]","[""Other""]","[]","[""Polysulfone"",""Other""]","[""Drying""]","65003a5b9af97755a1fa07f1","2023-09-12T10:15:55.817Z","2022-01-01T00:00:00.000Z","Design and fabrication of polyamine nanofiltration membrane by constituting multifunctional aliphatic linear amine and trifunctional cyanuric chloride for selective organic solvent nanofiltration","Scientific Report","backOffice","10.1016/j.jtice.2022.104204","65003a2e9af97755a1fa02ed","Abdul Waheed and Salman Abduljawad and Umair Baig","https://doi.org/10.1016/j.jtice.2022.104204",0,"Composite","PA-2@PS/PET","Scientific report","Interfacial Polymerization","[{""postTreatmentChemicalAgentConcentrationUnit"":[],""_id"":""65379b962e5be462fc348b6f"",""postTreatment"":""Drying"",""postTreatmentChemicalAgentSmiles"":""N/A"",""postTreatmentChemicalAgentConcentration"":""""}]","ISA",,,"262",0,,,,,,4.05,,,,"Polyvinylpyrrolidon","[OH-].[Na+]","1",,,"Polyamine",,,,,,,,,,,,,,,,,,,,,,,,,,,,,,,,,,,,,,,,,,,,,,,,,,,,,,,,,,,,,,,,,,,,,,,,,,
"65379b962e5be462fc348b73","2023-10-24T10:25:26.563Z","[""Dimethylacetamide (DMAC)""]","[""water""]","[]","[]","18 wt%; 2 wt%","100","[""Surface treatment""]","[{""postTreatmentChemicalAgentConcentrationUnit"":[""wt%""],""_id"":""65379b962e5be462fc348b75"",""postTreatment"":""Surface treatment"",""postTreatmentChemicalAgentSmiles"":""[Na+].CCCCCCCCCCCCOS([O-])(=O)=O"",""postTreatmentChemicalAgentConcentration"":""0,05""}]","[""water""]","[""Hexane""]","[""w/v%""]","[""w/v%""]","[""w/v%""]","[]","NCCCNCCNCCCN","2","ClC1=NC(Cl)=NC(Cl)=N1","0.3",false,"Dead-end",8,25,13.2,"water",,,,,,1,"[""FTIR""]",,,,true,false,"Accepted","[""TFC""]","[""Other""]","[]","[""Polysulfone"",""Other""]","[""Drying""]","65003a5b9af97755a1fa07f1","2023-09-12T10:15:55.817Z","2022-01-01T00:00:00.000Z","Design and fabrication of polyamine nanofiltration membrane by constituting multifunctional aliphatic linear amine and trifunctional cyanuric chloride for selective organic solvent nanofiltration","Scientific Report","backOffice","10.1016/j.jtice.2022.104204","65003a2e9af97755a1fa02ed","Abdul Waheed and Salman Abduljawad and Umair Baig","https://doi.org/10.1016/j.jtice.2022.104204",0,"Composite","PA-2@PS/PET","Scientific report","Interfacial Polymerization","[{""postTreatmentChemicalAgentConcentrationUnit"":[],""_id"":""65379b962e5be462fc348b74"",""postTreatment"":""Drying"",""postTreatmentChemicalAgentSmiles"":""N/A"",""postTreatmentChemicalAgentConcentration"":""""}]","ISA",,,"263",0,,,,,,3.34,,,,"Polyvinylpyrrolidon","[OH-].[Na+]","1",,,"Polyamine",,,,,,,,,,,,,,,,,,,,,,,,,,,,,,,,,,,,,,,,,,,,,,,,,,,,,,,,,,,,,,,,,,,,,,,,,,
"65379b962e5be462fc348b78","2023-10-24T10:25:26.725Z","[""Dimethylacetamide (DMAC)""]","[""water""]","[]","[]","18 wt%; 2 wt%","100","[""Surface treatment""]","[{""postTreatmentChemicalAgentConcentrationUnit"":[""wt%""],""_id"":""65379b962e5be462fc348b7a"",""postTreatment"":""Surface treatment"",""postTreatmentChemicalAgentSmiles"":""[Na+].CCCCCCCCCCCCOS([O-])(=O)=O"",""postTreatmentChemicalAgentConcentration"":""0,05""}]","[""water""]","[""Hexane""]","[""w/v%""]","[""w/v%""]","[""w/v%""]","[]","NCCCNCCNCCCN","2","ClC1=NC(Cl)=NC(Cl)=N1","0.3",false,"Dead-end",8,25,13.2,"Methanol",,,,,,1,"[""FTIR""]",,,,true,false,"Accepted","[""TFC""]","[""Other""]","[]","[""Polysulfone"",""Other""]","[""Drying""]","65003a5b9af97755a1fa07f1","2023-09-12T10:15:55.817Z","2022-01-01T00:00:00.000Z","Design and fabrication of polyamine nanofiltration membrane by constituting multifunctional aliphatic linear amine and trifunctional cyanuric chloride for selective organic solvent nanofiltration","Scientific Report","backOffice","10.1016/j.jtice.2022.104204","65003a2e9af97755a1fa02ed","Abdul Waheed and Salman Abduljawad and Umair Baig","https://doi.org/10.1016/j.jtice.2022.104204",0,"Composite","PA-2@PS/PET","Scientific report","Interfacial Polymerization","[{""postTreatmentChemicalAgentConcentrationUnit"":[],""_id"":""65379b962e5be462fc348b79"",""postTreatment"":""Drying"",""postTreatmentChemicalAgentSmiles"":""N/A"",""postTreatmentChemicalAgentConcentration"":""""}]","ISA",,,"264",0,,,,,,3.88,,,,"Polyvinylpyrrolidon","[OH-].[Na+]","1",,,"Polyamine",,,,,,,,,,,,,,,,,,,,,,,,,,,,,,,,,,,,,,,,,,,,,,,,,,,,,,,,,,,,,,,,,,,,,,,,,,
"65379b962e5be462fc348b7d","2023-10-24T10:25:26.882Z","[""1-Methyl-2-pyrrolidinone (NMP)"",""Tetrahydrofuran (THF)""]","[""water""]","[]","[]","14","200","[""Crosslinking""]","[{""postTreatmentChemicalAgentConcentrationUnit"":[""mol/L""],""_id"":""65379b962e5be462fc348b7f"",""postTreatment"":""Crosslinking"",""postTreatmentChemicalAgentSmiles"":""NCCCN"",""postTreatmentChemicalAgentConcentration"":""0,185""}]","[""water""]","[""Hexane""]","[""mol/L""]","[]","[""w/v%""]","[]","NCCCN","0.185","ClC(=O)c1cc(cc(c1)C(Cl)=O)C(Cl)=O","0.1",false,"Dead-end",20,25,0.000531,"Ethanol","Dye","Rose Bengal (disodium salt)",1017.64,35,"µmol/L",1,"[""FTIR"",""SEM"",""TEM""]",,,,true,false,"Accepted","[""TFC""]","[""Polyamide""]","[]","[""Other""]","[""None""]","65003a629af97755a1fa089c","2023-09-12T10:16:02.472Z","2015-01-01T00:00:00.000Z","Efficient synthesis of interfacially polymerized membranes for solvent resistant nanofiltration","Scientific Report","backOffice","10.1016/j.memsci.2014.11.046","65003a2e9af97755a1fa02ed","Sanne Hermans and Elke Dom and Hanne Mariën and Guy Koeckelberghs and Ivo F.J. Vankelecom","https://doi.org/10.1016/j.memsci.2014.11.046",0,"Composite","PA","Scientific report","Interfacial Polymerization","[{""postTreatmentChemicalAgentConcentrationUnit"":[],""_id"":""65379b962e5be462fc348b7e"",""postTreatment"":""None"",""postTreatmentChemicalAgentSmiles"":""N/A"",""postTreatmentChemicalAgentConcentration"":""""}]","ISA",0.106,76.28,"265",0,,,,,,,"75:25",,,"Polyimide(Matrimid® 9725)",,,,,,,,,,,,,,,,,,,,,,,,,,,,,,,,,,,,,,,,,,,,,,,,,,,,,,,,,,,,,,,,,,,,,,,,,,,,,,,
"65379b972e5be462fc348b82","2023-10-24T10:25:27.044Z","[""1-Methyl-2-pyrrolidinone (NMP)"",""Tetrahydrofuran (THF)""]","[""water""]","[]","[]","14","200","[""Crosslinking""]","[{""postTreatmentChemicalAgentConcentrationUnit"":[""mol/L""],""_id"":""65379b972e5be462fc348b84"",""postTreatment"":""Crosslinking"",""postTreatmentChemicalAgentSmiles"":""NCCCN"",""postTreatmentChemicalAgentConcentration"":""0,185""}]","[""water""]","[""Hexane""]","[""mol/L""]","[]","[""w/v%""]","[]","CN(C)CCCCN","0.185","ClC(=O)c1cc(cc(c1)C(Cl)=O)C(Cl)=O","0.1",false,"Dead-end",20,25,0.000531,"Ethanol","Dye","Rose Bengal (disodium salt)",1017.64,35,"µmol/L",1,"[""FTIR"",""SEM"",""TEM""]",,,,true,false,"Accepted","[""TFC""]","[""Polyamide""]","[]","[""Other""]","[""None""]","65003a629af97755a1fa089c","2023-09-12T10:16:02.472Z","2015-01-01T00:00:00.000Z","Efficient synthesis of interfacially polymerized membranes for solvent resistant nanofiltration","Scientific Report","backOffice","10.1016/j.memsci.2014.11.046","65003a2e9af97755a1fa02ed","Sanne Hermans and Elke Dom and Hanne Mariën and Guy Koeckelberghs and Ivo F.J. Vankelecom","https://doi.org/10.1016/j.memsci.2014.11.046",0,"Composite","PA","Scientific report","Interfacial Polymerization","[{""postTreatmentChemicalAgentConcentrationUnit"":[],""_id"":""65379b972e5be462fc348b83"",""postTreatment"":""None"",""postTreatmentChemicalAgentSmiles"":""N/A"",""postTreatmentChemicalAgentConcentration"":""""}]","ISA",0.0926,88.14,"266",0,,,,,,,"75:25",,,"Polyimide(Matrimid® 9725)",,,,,,,,,,,,,,,,,,,,,,,,,,,,,,,,,,,,,,,,,,,,,,,,,,,,,,,,,,,,,,,,,,,,,,,,,,,,,,,
"65379b972e5be462fc348b87","2023-10-24T10:25:27.264Z","[""1-Methyl-2-pyrrolidinone (NMP)"",""Tetrahydrofuran (THF)""]","[""water""]","[]","[]","14","200","[""Crosslinking""]","[{""postTreatmentChemicalAgentConcentrationUnit"":[""mol/L""],""_id"":""65379b972e5be462fc348b89"",""postTreatment"":""Crosslinking"",""postTreatmentChemicalAgentSmiles"":""NCCCN"",""postTreatmentChemicalAgentConcentration"":""0,185""}]","[""water""]","[""Hexane""]","[""mol/L""]","[]","[""w/v%""]","[]","NCCCCCCN","0.185","ClC(=O)c1cc(cc(c1)C(Cl)=O)C(Cl)=O","0.1",false,"Dead-end",20,25,0.000531,"Ethanol","Dye","Rose Bengal (disodium salt)",1017.64,35,"µmol/L",1,"[""FTIR"",""SEM"",""TEM""]",,,,true,false,"Accepted","[""TFC""]","[""Polyamide""]","[]","[""Other""]","[""None""]","65003a629af97755a1fa089c","2023-09-12T10:16:02.472Z","2015-01-01T00:00:00.000Z","Efficient synthesis of interfacially polymerized membranes for solvent resistant nanofiltration","Scientific Report","backOffice","10.1016/j.memsci.2014.11.046","65003a2e9af97755a1fa02ed","Sanne Hermans and Elke Dom and Hanne Mariën and Guy Koeckelberghs and Ivo F.J. Vankelecom","https://doi.org/10.1016/j.memsci.2014.11.046",0,"Composite","PA","Scientific report","Interfacial Polymerization","[{""postTreatmentChemicalAgentConcentrationUnit"":[],""_id"":""65379b972e5be462fc348b88"",""postTreatment"":""None"",""postTreatmentChemicalAgentSmiles"":""N/A"",""postTreatmentChemicalAgentConcentration"":""""}]","ISA",0.0912,92.99,"267",0,,,,,,,"75:25",,,"Polyimide(Matrimid® 9725)",,,,,,,,,,,,,,,,,,,,,,,,,,,,,,,,,,,,,,,,,,,,,,,,,,,,,,,,,,,,,,,,,,,,,,,,,,,,,,,
"65379b972e5be462fc348b8c","2023-10-24T10:25:27.410Z","[""1-Methyl-2-pyrrolidinone (NMP)"",""Tetrahydrofuran (THF)""]","[""water""]","[]","[]","14","200","[""Crosslinking""]","[{""postTreatmentChemicalAgentConcentrationUnit"":[""mol/L""],""_id"":""65379b972e5be462fc348b8e"",""postTreatment"":""Crosslinking"",""postTreatmentChemicalAgentSmiles"":""NCCCN"",""postTreatmentChemicalAgentConcentration"":""0,185""}]","[""water""]","[""Hexane""]","[""mol/L""]","[]","[""w/v%""]","[]","CC(CCCCCCN)N","0.185","ClC(=O)c1cc(cc(c1)C(Cl)=O)C(Cl)=O","0.1",false,"Dead-end",20,25,0.000531,"Ethanol","Dye","Rose Bengal (disodium salt)",1017.64,35,"µmol/L",1,"[""FTIR"",""SEM"",""TEM""]",,,,true,false,"Accepted","[""TFC""]","[""Polyamide""]","[]","[""Other""]","[""None""]","65003a629af97755a1fa089c","2023-09-12T10:16:02.472Z","2015-01-01T00:00:00.000Z","Efficient synthesis of interfacially polymerized membranes for solvent resistant nanofiltration","Scientific Report","backOffice","10.1016/j.memsci.2014.11.046","65003a2e9af97755a1fa02ed","Sanne Hermans and Elke Dom and Hanne Mariën and Guy Koeckelberghs and Ivo F.J. Vankelecom","https://doi.org/10.1016/j.memsci.2014.11.046",0,"Composite","PA","Scientific report","Interfacial Polymerization","[{""postTreatmentChemicalAgentConcentrationUnit"":[],""_id"":""65379b972e5be462fc348b8d"",""postTreatment"":""None"",""postTreatmentChemicalAgentSmiles"":""N/A"",""postTreatmentChemicalAgentConcentration"":""""}]","ISA",0.159,78.43,"268",0,,,,,,,"75:25",,,"Polyimide(Matrimid® 9725)",,,,,,,,,,,,,,,,,,,,,,,,,,,,,,,,,,,,,,,,,,,,,,,,,,,,,,,,,,,,,,,,,,,,,,,,,,,,,,,
"65379b972e5be462fc348b91","2023-10-24T10:25:27.557Z","[""1-Methyl-2-pyrrolidinone (NMP)"",""Tetrahydrofuran (THF)""]","[""water""]","[]","[]","14","200","[""Crosslinking""]","[{""postTreatmentChemicalAgentConcentrationUnit"":[""mol/L""],""_id"":""65379b972e5be462fc348b93"",""postTreatment"":""Crosslinking"",""postTreatmentChemicalAgentSmiles"":""NCCCN"",""postTreatmentChemicalAgentConcentration"":""0,185""}]","[""water""]","[""Hexane""]","[""mol/L""]","[]","[""w/v%""]","[]","NCCCCNCCCN","0.185","ClC(=O)c1cc(cc(c1)C(Cl)=O)C(Cl)=O","0.1",false,"Dead-end",20,25,0.000531,"Ethanol","Dye","Rose Bengal (disodium salt)",1017.64,35,"µmol/L",1,"[""FTIR"",""SEM"",""TEM""]",,,,true,false,"Accepted","[""TFC""]","[""Polyamide""]","[]","[""Other""]","[""None""]","65003a629af97755a1fa089c","2023-09-12T10:16:02.472Z","2015-01-01T00:00:00.000Z","Efficient synthesis of interfacially polymerized membranes for solvent resistant nanofiltration","Scientific Report","backOffice","10.1016/j.memsci.2014.11.046","65003a2e9af97755a1fa02ed","Sanne Hermans and Elke Dom and Hanne Mariën and Guy Koeckelberghs and Ivo F.J. Vankelecom","https://doi.org/10.1016/j.memsci.2014.11.046",0,"Composite","PA","Scientific report","Interfacial Polymerization","[{""postTreatmentChemicalAgentConcentrationUnit"":[],""_id"":""65379b972e5be462fc348b92"",""postTreatment"":""None"",""postTreatmentChemicalAgentSmiles"":""N/A"",""postTreatmentChemicalAgentConcentration"":""""}]","ISA",0.126,83.02,"269",0,,,,,,,"75:25",,,"Polyimide(Matrimid® 9725)",,,,,,,,,,,,,,,,,,,,,,,,,,,,,,,,,,,,,,,,,,,,,,,,,,,,,,,,,,,,,,,,,,,,,,,,,,,,,,,
