Repository: BAMresearch/onf-database

This repository belongs to the the publication "Revealing structure-property-performance relationships of organic solvent nanofiltration membranes using a FAIR, open-access database" published in ADD JOURNAL (DOI). 
It uses a dataset derived from The Open Membrane Database (https://openmembranedatabase.org/). The access date was April 8th 2025. The original dataset is in the repository as OMD_SRNF_2025-04-08.csv file.

The main researchers involved in the study are Sarah Glass (ORCID: 0000-0002-0625-0057), Petra Merten (no ORCID available), Torsten Brinkmann (ORCID: 0000-0002-5114-6259) and Volkan Filiz (ORCID: 0000-0003-0239-8641). 

The repository contains 5 Python files:

File: OMD_SRNF_2025-04-08.csv (part 13 of 184)
"65379b972e5be462fc348b96","2023-10-24T10:25:27.707Z","[""1-Methyl-2-pyrrolidinone (NMP)"",""Tetrahydrofuran (THF)""]","[""water""]","[]","[]","14","200","[""Crosslinking""]","[{""postTreatmentChemicalAgentConcentrationUnit"":[""mol/L""],""_id"":""65379b972e5be462fc348b98"",""postTreatment"":""Crosslinking"",""postTreatmentChemicalAgentSmiles"":""NCCCN"",""postTreatmentChemicalAgentConcentration"":""0,185""}]","[""water""]","[""Hexane""]","[""mol/L""]","[]","[""w/v%""]","[]","NCCCCCCN","0.185","ClC(=O)c1cc(cc(c1)C(Cl)=O)C(Cl)=O","0.1",false,"Dead-end",20,25,0.000531,"Ethanol","Dye","Rose Bengal (disodium salt)",1017.64,35,"µmol/L",1,"[]",,,,true,false,"Accepted","[""TFC""]","[""Polyamide""]","[]","[""Other""]","[""None""]","65003a629af97755a1fa089c","2023-09-12T10:16:02.472Z","2015-01-01T00:00:00.000Z","Efficient synthesis of interfacially polymerized membranes for solvent resistant nanofiltration","Scientific Report","backOffice","10.1016/j.memsci.2014.11.046","65003a2e9af97755a1fa02ed","Sanne Hermans and Elke Dom and Hanne Mariën and Guy Koeckelberghs and Ivo F.J. Vankelecom","https://doi.org/10.1016/j.memsci.2014.11.046",0,"Composite","PA-24h DMF activation","Scientific report","Interfacial Polymerization","[{""postTreatmentChemicalAgentConcentrationUnit"":[],""_id"":""65379b972e5be462fc348b97"",""postTreatment"":""None"",""postTreatmentChemicalAgentSmiles"":""N/A"",""postTreatmentChemicalAgentConcentration"":""""}]","ISA",0.903,99,"270",0,,,,,,,"75:25",,,"Polyimide(Matrimid® 9725)",,,,,,,,,,,,,,,,,,,,,,,,,,,,,,,,,,,,,,,,,,,,,,,,,,,,,,,,,,,,,,,,,,,,,,,,,,,,,,,
"65379b972e5be462fc348b9b","2023-10-24T10:25:27.862Z","[""1-Methyl-2-pyrrolidinone (NMP)"",""Tetrahydrofuran (THF)""]","[""water""]","[]","[]","14","200","[""Crosslinking""]","[{""postTreatmentChemicalAgentConcentrationUnit"":[""mol/L""],""_id"":""65379b972e5be462fc348b9d"",""postTreatment"":""Crosslinking"",""postTreatmentChemicalAgentSmiles"":""NCCCN"",""postTreatmentChemicalAgentConcentration"":""0,185""}]","[""water""]","[""Hexane""]","[""mol/L""]","[]","[""w/v%""]","[]","NCCCCCCN","0.185","ClC(=O)c1cc(cc(c1)C(Cl)=O)C(Cl)=O","0.1",false,"Dead-end",20,25,0.000531,"Ethanol","Dye","Rose Bengal (disodium salt)",1017.64,35,"µmol/L",1,"[]",,,,true,false,"Accepted","[""TFC""]","[""Polyamide""]","[]","[""Other""]","[""None""]","65003a629af97755a1fa089c","2023-09-12T10:16:02.472Z","2015-01-01T00:00:00.000Z","Efficient synthesis of interfacially polymerized membranes for solvent resistant nanofiltration","Scientific Report","backOffice","10.1016/j.memsci.2014.11.046","65003a2e9af97755a1fa02ed","Sanne Hermans and Elke Dom and Hanne Mariën and Guy Koeckelberghs and Ivo F.J. Vankelecom","https://doi.org/10.1016/j.memsci.2014.11.046",0,"Composite","PA-12h DMF activation","Scientific report","Interfacial Polymerization","[{""postTreatmentChemicalAgentConcentrationUnit"":[],""_id"":""65379b972e5be462fc348b9c"",""postTreatment"":""None"",""postTreatmentChemicalAgentSmiles"":""N/A"",""postTreatmentChemicalAgentConcentration"":""""}]","ISA",2.633,100,"271",0,,,,,,,"75:25",,,"Polyimide(Matrimid® 9725)",,,,,,,,,,,,,,,,,,,,,,,,,,,,,,,,,,,,,,,,,,,,,,,,,,,,,,,,,,,,,,,,,,,,,,,,,,,,,,,
"65379b982e5be462fc348ba0","2023-10-24T10:25:28.032Z","[""Dimethylsulfoxide (DMSO)""]","[""water""]","[]","[]","15",,"[""Surface treatment""]","[{""postTreatmentChemicalAgentConcentrationUnit"":[""wt%"",""mol/L""],""_id"":""65379b982e5be462fc348ba2"",""postTreatment"":""Surface treatment"",""postTreatmentChemicalAgentSmiles"":""[OH-].[Na+];Cl"",""postTreatmentChemicalAgentConcentration"":""10 ;  2""}]","[]","[]","[]","[]","[]","[]",,,,,false,"Dead-end",20,25,15.2,"Isopropanol (IPA)","Dye","Rose Bengal (disodium salt)",1017.64,35,"µmol/L",1,"[""SEM"",""AFM""]",,,,true,false,"Rejected","[""TFC""]","[""Not Applicable""]","[]","[""Polyacrylonitrile""]","[""None""]","65003a649af97755a1fa08c0","2023-09-12T10:16:04.080Z","2008-01-01T00:00:00.000Z","Solvent-Resistant Nanofiltration Membranes Based on Multilayered Polyelectrolyte Complexes","Scientific Report","backOffice","10.1021/cm703072k","65003a2e9af97755a1fa02ed","Xianfeng Li and Steven De Feyter and Dongju Chen and Steliana Aldea and Pieter Vandezande and Filip Du Prez and Ivo F. J. Vankelecom","https://doi.org/10.1021/cm703072k",0,"Composite","PEC-0","Scientific report",,"[{""postTreatmentChemicalAgentConcentrationUnit"":[],""_id"":""65379b982e5be462fc348ba1"",""postTreatment"":""None"",""postTreatmentChemicalAgentSmiles"":""N/A"",""postTreatmentChemicalAgentConcentration"":""""}]","ISA",6.81,72,"272",0,,,,,,,,,,,,,,,,,,,,,,,,,,,,,,,,,,,,,,,,,,,,,,,,,,,,,,,,,,,,,,,,,,,,,,,,,,,,,,,,,,,,,,,,,
"65379b982e5be462fc348ba5","2023-10-24T10:25:28.200Z","[""Dimethylsulfoxide (DMSO)""]","[""water""]","[]","[]","15",,"[""Surface treatment""]","[{""postTreatmentChemicalAgentConcentrationUnit"":[""wt%"",""mol/L""],""_id"":""65379b982e5be462fc348ba7"",""postTreatment"":""Surface treatment"",""postTreatmentChemicalAgentSmiles"":""[OH-].[Na+];Cl"",""postTreatmentChemicalAgentConcentration"":""10 ;  2""}]","[]","[]","[]","[]","[]","[]",,,,,false,"Dead-end",20,25,15.2,"Isopropanol (IPA)","Dye","Acid fuchsine (trisodium salt)",585.5,35,"µmol/L",1,"[""SEM"",""AFM""]",,,,true,false,"Rejected","[""TFC""]","[""Not Applicable""]","[]","[""Polyacrylonitrile""]","[""None""]","65003a649af97755a1fa08c0","2023-09-12T10:16:04.080Z","2008-01-01T00:00:00.000Z","Solvent-Resistant Nanofiltration Membranes Based on Multilayered Polyelectrolyte Complexes","Scientific Report","backOffice","10.1021/cm703072k","65003a2e9af97755a1fa02ed","Xianfeng Li and Steven De Feyter and Dongju Chen and Steliana Aldea and Pieter Vandezande and Filip Du Prez and Ivo F. J. Vankelecom","https://doi.org/10.1021/cm703072k",0,"Composite","PEC-0","Scientific report",,"[{""postTreatmentChemicalAgentConcentrationUnit"":[],""_id"":""65379b982e5be462fc348ba6"",""postTreatment"":""None"",""postTreatmentChemicalAgentSmiles"":""N/A"",""postTreatmentChemicalAgentConcentration"":""""}]","ISA",11.8,49,"273",0,,,,,,,,,,,,,,,,,,,,,,,,,,,,,,,,,,,,,,,,,,,,,,,,,,,,,,,,,,,,,,,,,,,,,,,,,,,,,,,,,,,,,,,,,
"65379b982e5be462fc348baa","2023-10-24T10:25:28.421Z","[""Dimethylsulfoxide (DMSO)""]","[""water""]","[]","[]","15",,"[""Surface treatment""]","[{""postTreatmentChemicalAgentConcentrationUnit"":[""wt%"",""mol/L""],""_id"":""65379b982e5be462fc348bac"",""postTreatment"":""Surface treatment"",""postTreatmentChemicalAgentSmiles"":""[OH-].[Na+];Cl"",""postTreatmentChemicalAgentConcentration"":""10 ;  2""}]","[]","[]","[]","[]","[]","[]",,,,,false,"Dead-end",20,25,15.2,"Isopropanol (IPA)","Dye","Crystal Violet (chloride salt)",407.99,35,"µmol/L",1,"[""SEM"",""AFM""]",,,,true,false,"Rejected","[""TFC""]","[""Not Applicable""]","[]","[""Polyacrylonitrile""]","[""None""]","65003a649af97755a1fa08c0","2023-09-12T10:16:04.080Z","2008-01-01T00:00:00.000Z","Solvent-Resistant Nanofiltration Membranes Based on Multilayered Polyelectrolyte Complexes","Scientific Report","backOffice","10.1021/cm703072k","65003a2e9af97755a1fa02ed","Xianfeng Li and Steven De Feyter and Dongju Chen and Steliana Aldea and Pieter Vandezande and Filip Du Prez and Ivo F. J. Vankelecom","https://doi.org/10.1021/cm703072k",0,"Composite","PEC-0","Scientific report",,"[{""postTreatmentChemicalAgentConcentrationUnit"":[],""_id"":""65379b982e5be462fc348bab"",""postTreatment"":""None"",""postTreatmentChemicalAgentSmiles"":""N/A"",""postTreatmentChemicalAgentConcentration"":""""}]","ISA",47.6,11,"274",0,,,,,,,,,,,,,,,,,,,,,,,,,,,,,,,,,,,,,,,,,,,,,,,,,,,,,,,,,,,,,,,,,,,,,,,,,,,,,,,,,,,,,,,,,
"65379b982e5be462fc348baf","2023-10-24T10:25:28.610Z","[""Dimethylsulfoxide (DMSO)""]","[""water""]","[]","[]","15",,"[""Surface treatment""]","[{""postTreatmentChemicalAgentConcentrationUnit"":[""wt%"",""mol/L""],""_id"":""65379b982e5be462fc348bb1"",""postTreatment"":""Surface treatment"",""postTreatmentChemicalAgentSmiles"":""[OH-].[Na+];Cl"",""postTreatmentChemicalAgentConcentration"":""10 ;  2""}]","[]","[]","[]","[]","[]","[]",,,,,false,"Dead-end",20,25,15.2,"Isopropanol (IPA)","Dye","Methyl orange (sodium salt)",327.33,35,"µmol/L",1,"[""SEM"",""AFM""]",,,,true,false,"Rejected","[""TFC""]","[""Not Applicable""]","[]","[""Polyacrylonitrile""]","[""None""]","65003a649af97755a1fa08c0","2023-09-12T10:16:04.080Z","2008-01-01T00:00:00.000Z","Solvent-Resistant Nanofiltration Membranes Based on Multilayered Polyelectrolyte Complexes","Scientific Report","backOffice","10.1021/cm703072k","65003a2e9af97755a1fa02ed","Xianfeng Li and Steven De Feyter and Dongju Chen and Steliana Aldea and Pieter Vandezande and Filip Du Prez and Ivo F. J. Vankelecom","https://doi.org/10.1021/cm703072k",0,"Composite","PEC-0","Scientific report",,"[{""postTreatmentChemicalAgentConcentrationUnit"":[],""_id"":""65379b982e5be462fc348bb0"",""postTreatment"":""None"",""postTreatmentChemicalAgentSmiles"":""N/A"",""postTreatmentChemicalAgentConcentration"":""""}]","ISA",46.7,42,"275",0,,,,,,,,,,,,,,,,,,,,,,,,,,,,,,,,,,,,,,,,,,,,,,,,,,,,,,,,,,,,,,,,,,,,,,,,,,,,,,,,,,,,,,,,,
"65379b982e5be462fc348bb4","2023-10-24T10:25:28.776Z","[""Dimethylsulfoxide (DMSO)""]","[""water""]","[]","[]","15",,"[""Surface treatment""]","[{""postTreatmentChemicalAgentConcentrationUnit"":[""wt%"",""mol/L""],""_id"":""65379b982e5be462fc348bb6"",""postTreatment"":""Surface treatment"",""postTreatmentChemicalAgentSmiles"":""[OH-].[Na+];Cl"",""postTreatmentChemicalAgentConcentration"":""10 ;  2""}]","[]","[]","[]","[]","[]","[]",,,,,false,"Dead-end",20,25,15.2,"Isopropanol (IPA)","Dye","Rose Bengal (disodium salt)",1017.64,35,"µmol/L",1,"[""SEM"",""AFM"",""FTIR""]",,,,true,false,"Accepted","[""TFC""]","[""Polyelectrolyte""]","[]","[""Polyacrylonitrile""]","[""None""]","65003a649af97755a1fa08c0","2023-09-12T10:16:04.080Z","2008-01-01T00:00:00.000Z","Solvent-Resistant Nanofiltration Membranes Based on Multilayered Polyelectrolyte Complexes","Scientific Report","backOffice","10.1021/cm703072k","65003a2e9af97755a1fa02ed","Xianfeng Li and Steven De Feyter and Dongju Chen and Steliana Aldea and Pieter Vandezande and Filip Du Prez and Ivo F. J. Vankelecom","https://doi.org/10.1021/cm703072k",0,"Composite","PEC-5","Scientific report","Layer-by-layer","[{""postTreatmentChemicalAgentConcentrationUnit"":[],""_id"":""65379b982e5be462fc348bb5"",""postTreatment"":""None"",""postTreatmentChemicalAgentSmiles"":""N/A"",""postTreatmentChemicalAgentConcentration"":""""}]","ISA",2.92,91,"276",0,,,,,,,,,,,,,,,,,,,,,,,,,,,,,,,,,,,,,,,,,,,,,,,,,,,,,,,,,,,,,,,,,,,,,,,,,,,,,,,,,,,,,,,,,
"65379b982e5be462fc348bb9","2023-10-24T10:25:28.928Z","[""Dimethylsulfoxide (DMSO)""]","[""water""]","[]","[]","15",,"[""Surface treatment""]","[{""postTreatmentChemicalAgentConcentrationUnit"":[""wt%"",""mol/L""],""_id"":""65379b982e5be462fc348bbb"",""postTreatment"":""Surface treatment"",""postTreatmentChemicalAgentSmiles"":""[OH-].[Na+];Cl"",""postTreatmentChemicalAgentConcentration"":""10 ;  2""}]","[]","[]","[]","[]","[]","[]",,,,,false,"Dead-end",20,25,15.2,"Isopropanol (IPA)","Dye","Acid fuchsine (trisodium salt)",585.5,35,"µmol/L",1,"[""SEM"",""AFM"",""FTIR""]",,,,true,false,"Accepted","[""TFC""]","[""Polyelectrolyte""]","[]","[""Polyacrylonitrile""]","[""None""]","65003a649af97755a1fa08c0","2023-09-12T10:16:04.080Z","2008-01-01T00:00:00.000Z","Solvent-Resistant Nanofiltration Membranes Based on Multilayered Polyelectrolyte Complexes","Scientific Report","backOffice","10.1021/cm703072k","65003a2e9af97755a1fa02ed","Xianfeng Li and Steven De Feyter and Dongju Chen and Steliana Aldea and Pieter Vandezande and Filip Du Prez and Ivo F. J. Vankelecom","https://doi.org/10.1021/cm703072k",0,"Composite","PEC-5","Scientific report","Layer-by-layer","[{""postTreatmentChemicalAgentConcentrationUnit"":[],""_id"":""65379b982e5be462fc348bba"",""postTreatment"":""None"",""postTreatmentChemicalAgentSmiles"":""N/A"",""postTreatmentChemicalAgentConcentration"":""""}]","ISA",1.98,98,"277",0,,,,,,,,,,,,,,,,,,,,,,,,,,,,,,,,,,,,,,,,,,,,,,,,,,,,,,,,,,,,,,,,,,,,,,,,,,,,,,,,,,,,,,,,,
"65379b992e5be462fc348bbe","2023-10-24T10:25:29.078Z","[""Dimethylsulfoxide (DMSO)""]","[""water""]","[]","[]","15",,"[""Surface treatment""]","[{""postTreatmentChemicalAgentConcentrationUnit"":[""wt%"",""mol/L""],""_id"":""65379b992e5be462fc348bc0"",""postTreatment"":""Surface treatment"",""postTreatmentChemicalAgentSmiles"":""[OH-].[Na+];Cl"",""postTreatmentChemicalAgentConcentration"":""10 ;  2""}]","[]","[]","[]","[]","[]","[]",,,,,false,"Dead-end",20,25,15.2,"Isopropanol (IPA)","Dye","Crystal Violet (chloride salt)",407.99,35,"µmol/L",1,"[""SEM"",""AFM"",""FTIR""]",,,,true,false,"Accepted","[""TFC""]","[""Polyelectrolyte""]","[]","[""Polyacrylonitrile""]","[""None""]","65003a649af97755a1fa08c0","2023-09-12T10:16:04.080Z","2008-01-01T00:00:00.000Z","Solvent-Resistant Nanofiltration Membranes Based on Multilayered Polyelectrolyte Complexes","Scientific Report","backOffice","10.1021/cm703072k","65003a2e9af97755a1fa02ed","Xianfeng Li and Steven De Feyter and Dongju Chen and Steliana Aldea and Pieter Vandezande and Filip Du Prez and Ivo F. J. Vankelecom","https://doi.org/10.1021/cm703072k",0,"Composite","PEC-5","Scientific report","Layer-by-layer","[{""postTreatmentChemicalAgentConcentrationUnit"":[],""_id"":""65379b992e5be462fc348bbf"",""postTreatment"":""None"",""postTreatmentChemicalAgentSmiles"":""N/A"",""postTreatmentChemicalAgentConcentration"":""""}]","ISA",12.9,17,"278",0,,,,,,,,,,,,,,,,,,,,,,,,,,,,,,,,,,,,,,,,,,,,,,,,,,,,,,,,,,,,,,,,,,,,,,,,,,,,,,,,,,,,,,,,,
"65379b992e5be462fc348bc3","2023-10-24T10:25:29.225Z","[""Dimethylsulfoxide (DMSO)""]","[""water""]","[]","[]","15",,"[""Surface treatment""]","[{""postTreatmentChemicalAgentConcentrationUnit"":[""wt%"",""mol/L""],""_id"":""65379b992e5be462fc348bc5"",""postTreatment"":""Surface treatment"",""postTreatmentChemicalAgentSmiles"":""[OH-].[Na+];Cl"",""postTreatmentChemicalAgentConcentration"":""10 ;  2""}]","[]","[]","[]","[]","[]","[]",,,,,false,"Dead-end",20,25,15.2,"Isopropanol (IPA)","Dye","Methyl orange (sodium salt)",327.33,35,"µmol/L",1,"[""SEM"",""AFM"",""FTIR""]",,,,true,false,"Accepted","[""TFC""]","[""Polyelectrolyte""]","[]","[""Polyacrylonitrile""]","[""None""]","65003a649af97755a1fa08c0","2023-09-12T10:16:04.080Z","2008-01-01T00:00:00.000Z","Solvent-Resistant Nanofiltration Membranes Based on Multilayered Polyelectrolyte Complexes","Scientific Report","backOffice","10.1021/cm703072k","65003a2e9af97755a1fa02ed","Xianfeng Li and Steven De Feyter and Dongju Chen and Steliana Aldea and Pieter Vandezande and Filip Du Prez and Ivo F. J. Vankelecom","https://doi.org/10.1021/cm703072k",0,"Composite","PEC-5","Scientific report","Layer-by-layer","[{""postTreatmentChemicalAgentConcentrationUnit"":[],""_id"":""65379b992e5be462fc348bc4"",""postTreatment"":""None"",""postTreatmentChemicalAgentSmiles"":""N/A"",""postTreatmentChemicalAgentConcentration"":""""}]","ISA",12.5,50,"279",0,,,,,,,,,,,,,,,,,,,,,,,,,,,,,,,,,,,,,,,,,,,,,,,,,,,,,,,,,,,,,,,,,,,,,,,,,,,,,,,,,,,,,,,,,
"65379b992e5be462fc348bc8","2023-10-24T10:25:29.372Z","[""Dimethylsulfoxide (DMSO)""]","[""water""]","[]","[]","15",,"[""Surface treatment""]","[{""postTreatmentChemicalAgentConcentrationUnit"":[""wt%"",""mol/L""],""_id"":""65379b992e5be462fc348bca"",""postTreatment"":""Surface treatment"",""postTreatmentChemicalAgentSmiles"":""[OH-].[Na+];Cl"",""postTreatmentChemicalAgentConcentration"":""10 ;  2""}]","[]","[]","[]","[]","[]","[]",,,,,false,"Dead-end",20,25,15.2,"Isopropanol (IPA)","Dye","Rose Bengal (disodium salt)",1017.64,35,"µmol/L",1,"[""SEM"",""AFM"",""FTIR""]",,,,true,false,"Accepted","[""TFC""]","[""Polyelectrolyte""]","[]","[""Polyacrylonitrile""]","[""None""]","65003a649af97755a1fa08c0","2023-09-12T10:16:04.080Z","2008-01-01T00:00:00.000Z","Solvent-Resistant Nanofiltration Membranes Based on Multilayered Polyelectrolyte Complexes","Scientific Report","backOffice","10.1021/cm703072k","65003a2e9af97755a1fa02ed","Xianfeng Li and Steven De Feyter and Dongju Chen and Steliana Aldea and Pieter Vandezande and Filip Du Prez and Ivo F. J. Vankelecom","https://doi.org/10.1021/cm703072k",0,"Composite","PEC-10","Scientific report","Layer-by-layer","[{""postTreatmentChemicalAgentConcentrationUnit"":[],""_id"":""65379b992e5be462fc348bc9"",""postTreatment"":""None"",""postTreatmentChemicalAgentSmiles"":""N/A"",""postTreatmentChemicalAgentConcentration"":""""}]","ISA",0.4,99,"280",0,,,,,,,,,,,,,,,,,,,,,,,,,,,,,,,,,,,,,,,,,,,,,,,,,,,,,,,,,,,,,,,,,,,,,,,,,,,,,,,,,,,,,,,,,
"65379b992e5be462fc348bcd","2023-10-24T10:25:29.529Z","[""Dimethylsulfoxide (DMSO)""]","[""water""]","[]","[]","15",,"[""Surface treatment""]","[{""postTreatmentChemicalAgentConcentrationUnit"":[""wt%"",""mol/L""],""_id"":""65379b992e5be462fc348bcf"",""postTreatment"":""Surface treatment"",""postTreatmentChemicalAgentSmiles"":""[OH-].[Na+];Cl"",""postTreatmentChemicalAgentConcentration"":""10 ;  2""}]","[]","[]","[]","[]","[]","[]",,,,,false,"Dead-end",20,25,15.2,"Isopropanol (IPA)","Dye","Acid fuchsine (trisodium salt)",585.5,35,"µmol/L",1,"[""SEM"",""AFM"",""FTIR""]",,,,true,false,"Accepted","[""TFC""]","[""Polyelectrolyte""]","[]","[""Polyacrylonitrile""]","[""None""]","65003a649af97755a1fa08c0","2023-09-12T10:16:04.080Z","2008-01-01T00:00:00.000Z","Solvent-Resistant Nanofiltration Membranes Based on Multilayered Polyelectrolyte Complexes","Scientific Report","backOffice","10.1021/cm703072k","65003a2e9af97755a1fa02ed","Xianfeng Li and Steven De Feyter and Dongju Chen and Steliana Aldea and Pieter Vandezande and Filip Du Prez and Ivo F. J. Vankelecom","https://doi.org/10.1021/cm703072k",0,"Composite","PEC-10","Scientific report","Layer-by-layer","[{""postTreatmentChemicalAgentConcentrationUnit"":[],""_id"":""65379b992e5be462fc348bce"",""postTreatment"":""None"",""postTreatmentChemicalAgentSmiles"":""N/A"",""postTreatmentChemicalAgentConcentration"":""""}]","ISA",0.27,99,"281",0,,,,,,,,,,,,,,,,,,,,,,,,,,,,,,,,,,,,,,,,,,,,,,,,,,,,,,,,,,,,,,,,,,,,,,,,,,,,,,,,,,,,,,,,,
"65379b992e5be462fc348bd2","2023-10-24T10:25:29.718Z","[""Dimethylsulfoxide (DMSO)""]","[""water""]","[]","[]","15",,"[""Surface treatment""]","[{""postTreatmentChemicalAgentConcentrationUnit"":[""wt%"",""mol/L""],""_id"":""65379b992e5be462fc348bd4"",""postTreatment"":""Surface treatment"",""postTreatmentChemicalAgentSmiles"":""[OH-].[Na+];Cl"",""postTreatmentChemicalAgentConcentration"":""10 ;  2""}]","[]","[]","[]","[]","[]","[]",,,,,false,"Dead-end",20,25,15.2,"Isopropanol (IPA)","Dye","Crystal Violet (chloride salt)",407.99,35,"µmol/L",1,"[""SEM"",""AFM"",""FTIR""]",,,,true,false,"Accepted","[""TFC""]","[""Polyelectrolyte""]","[]","[""Polyacrylonitrile""]","[""None""]","65003a649af97755a1fa08c0","2023-09-12T10:16:04.080Z","2008-01-01T00:00:00.000Z","Solvent-Resistant Nanofiltration Membranes Based on Multilayered Polyelectrolyte Complexes","Scientific Report","backOffice","10.1021/cm703072k","65003a2e9af97755a1fa02ed","Xianfeng Li and Steven De Feyter and Dongju Chen and Steliana Aldea and Pieter Vandezande and Filip Du Prez and Ivo F. J. Vankelecom","https://doi.org/10.1021/cm703072k",0,"Composite","PEC-10","Scientific report","Layer-by-layer","[{""postTreatmentChemicalAgentConcentrationUnit"":[],""_id"":""65379b992e5be462fc348bd3"",""postTreatment"":""None"",""postTreatmentChemicalAgentSmiles"":""N/A"",""postTreatmentChemicalAgentConcentration"":""""}]","ISA",7.99,17,"282",0,,,,,,,,,,,,,,,,,,,,,,,,,,,,,,,,,,,,,,,,,,,,,,,,,,,,,,,,,,,,,,,,,,,,,,,,,,,,,,,,,,,,,,,,,
"65379b992e5be462fc348bd7","2023-10-24T10:25:29.851Z","[""Dimethylsulfoxide (DMSO)""]","[""water""]","[]","[]","15",,"[""Surface treatment""]","[{""postTreatmentChemicalAgentConcentrationUnit"":[""wt%"",""mol/L""],""_id"":""65379b992e5be462fc348bd9"",""postTreatment"":""Surface treatment"",""postTreatmentChemicalAgentSmiles"":""[OH-].[Na+];Cl"",""postTreatmentChemicalAgentConcentration"":""10 ;  2""}]","[]","[]","[]","[]","[]","[]",,,,,false,"Dead-end",20,25,15.2,"Isopropanol (IPA)","Dye","Methyl orange (sodium salt)",327.33,35,"µmol/L",1,"[""SEM"",""AFM"",""FTIR""]",,,,true,false,"Accepted","[""TFC""]","[""Polyelectrolyte""]","[]","[""Polyacrylonitrile""]","[""None""]","65003a649af97755a1fa08c0","2023-09-12T10:16:04.080Z","2008-01-01T00:00:00.000Z","Solvent-Resistant Nanofiltration Membranes Based on Multilayered Polyelectrolyte Complexes","Scientific Report","backOffice","10.1021/cm703072k","65003a2e9af97755a1fa02ed","Xianfeng Li and Steven De Feyter and Dongju Chen and Steliana Aldea and Pieter Vandezande and Filip Du Prez and Ivo F. J. Vankelecom","https://doi.org/10.1021/cm703072k",0,"Composite","PEC-10","Scientific report","Layer-by-layer","[{""postTreatmentChemicalAgentConcentrationUnit"":[],""_id"":""65379b992e5be462fc348bd8"",""postTreatment"":""None"",""postTreatmentChemicalAgentSmiles"":""N/A"",""postTreatmentChemicalAgentConcentration"":""""}]","ISA",6.9,58,"283",0,,,,,,,,,,,,,,,,,,,,,,,,,,,,,,,,,,,,,,,,,,,,,,,,,,,,,,,,,,,,,,,,,,,,,,,,,,,,,,,,,,,,,,,,,
"65379b992e5be462fc348bdc","2023-10-24T10:25:29.995Z","[""Dimethylsulfoxide (DMSO)""]","[""water""]","[]","[]","15",,"[""Surface treatment""]","[{""postTreatmentChemicalAgentConcentrationUnit"":[""wt%"",""mol/L""],""_id"":""65379b992e5be462fc348bde"",""postTreatment"":""Surface treatment"",""postTreatmentChemicalAgentSmiles"":""[OH-].[Na+];Cl"",""postTreatmentChemicalAgentConcentration"":""10 ;  2""}]","[]","[]","[]","[]","[]","[]",,,,,false,"Dead-end",20,25,15.2,"Isopropanol (IPA)","Dye","Rose Bengal (disodium salt)",1017.64,35,"µmol/L",1,"[""SEM"",""AFM"",""FTIR""]",,,,true,false,"Accepted","[""TFC""]","[""Polyelectrolyte""]","[]","[""Polyacrylonitrile""]","[""None""]","65003a649af97755a1fa08c0","2023-09-12T10:16:04.080Z","2008-01-01T00:00:00.000Z","Solvent-Resistant Nanofiltration Membranes Based on Multilayered Polyelectrolyte Complexes","Scientific Report","backOffice","10.1021/cm703072k","65003a2e9af97755a1fa02ed","Xianfeng Li and Steven De Feyter and Dongju Chen and Steliana Aldea and Pieter Vandezande and Filip Du Prez and Ivo F. J. Vankelecom","https://doi.org/10.1021/cm703072k",0,"Composite","PEC-15","Scientific report","Layer-by-layer","[{""postTreatmentChemicalAgentConcentrationUnit"":[],""_id"":""65379b992e5be462fc348bdd"",""postTreatment"":""None"",""postTreatmentChemicalAgentSmiles"":""N/A"",""postTreatmentChemicalAgentConcentration"":""""}]","ISA",0.33,99,"284",0,,,,,,,,,,,,,,,,,,,,,,,,,,,,,,,,,,,,,,,,,,,,,,,,,,,,,,,,,,,,,,,,,,,,,,,,,,,,,,,,,,,,,,,,,
"65379b9a2e5be462fc348be1","2023-10-24T10:25:30.136Z","[""Dimethylsulfoxide (DMSO)""]","[""water""]","[]","[]","15",,"[""Surface treatment""]","[{""postTreatmentChemicalAgentConcentrationUnit"":[""wt%"",""mol/L""],""_id"":""65379b9a2e5be462fc348be3"",""postTreatment"":""Surface treatment"",""postTreatmentChemicalAgentSmiles"":""[OH-].[Na+];Cl"",""postTreatmentChemicalAgentConcentration"":""10 ;  2""}]","[]","[]","[]","[]","[]","[]",,,,,false,"Dead-end",20,25,15.2,"Isopropanol (IPA)","Dye","Acid fuchsine (trisodium salt)",585.5,35,"µmol/L",1,"[""SEM"",""AFM"",""FTIR""]",,,,true,false,"Accepted","[""TFC""]","[""Polyelectrolyte""]","[]","[""Polyacrylonitrile""]","[""None""]","65003a649af97755a1fa08c0","2023-09-12T10:16:04.080Z","2008-01-01T00:00:00.000Z","Solvent-Resistant Nanofiltration Membranes Based on Multilayered Polyelectrolyte Complexes","Scientific Report","backOffice","10.1021/cm703072k","65003a2e9af97755a1fa02ed","Xianfeng Li and Steven De Feyter and Dongju Chen and Steliana Aldea and Pieter Vandezande and Filip Du Prez and Ivo F. J. Vankelecom","https://doi.org/10.1021/cm703072k",0,"Composite","PEC-15","Scientific report","Layer-by-layer","[{""postTreatmentChemicalAgentConcentrationUnit"":[],""_id"":""65379b9a2e5be462fc348be2"",""postTreatment"":""None"",""postTreatmentChemicalAgentSmiles"":""N/A"",""postTreatmentChemicalAgentConcentration"":""""}]","ISA",0.21,99,"285",0,,,,,,,,,,,,,,,,,,,,,,,,,,,,,,,,,,,,,,,,,,,,,,,,,,,,,,,,,,,,,,,,,,,,,,,,,,,,,,,,,,,,,,,,,
"65379b9a2e5be462fc348be6","2023-10-24T10:25:30.292Z","[""Dimethylsulfoxide (DMSO)""]","[""water""]","[]","[]","15",,"[""Surface treatment""]","[{""postTreatmentChemicalAgentConcentrationUnit"":[""wt%"",""mol/L""],""_id"":""65379b9a2e5be462fc348be8"",""postTreatment"":""Surface treatment"",""postTreatmentChemicalAgentSmiles"":""[OH-].[Na+];Cl"",""postTreatmentChemicalAgentConcentration"":""10 ;  2""}]","[]","[]","[]","[]","[]","[]",,,,,false,"Dead-end",20,25,15.2,"Isopropanol (IPA)","Dye","Crystal Violet (chloride salt)",407.99,35,"µmol/L",1,"[""SEM"",""AFM"",""FTIR""]",,,,true,false,"Accepted","[""TFC""]","[""Polyelectrolyte""]","[]","[""Polyacrylonitrile""]","[""None""]","65003a649af97755a1fa08c0","2023-09-12T10:16:04.080Z","2008-01-01T00:00:00.000Z","Solvent-Resistant Nanofiltration Membranes Based on Multilayered Polyelectrolyte Complexes","Scientific Report","backOffice","10.1021/cm703072k","65003a2e9af97755a1fa02ed","Xianfeng Li and Steven De Feyter and Dongju Chen and Steliana Aldea and Pieter Vandezande and Filip Du Prez and Ivo F. J. Vankelecom","https://doi.org/10.1021/cm703072k",0,"Composite","PEC-15","Scientific report","Layer-by-layer","[{""postTreatmentChemicalAgentConcentrationUnit"":[],""_id"":""65379b9a2e5be462fc348be7"",""postTreatment"":""None"",""postTreatmentChemicalAgentSmiles"":""N/A"",""postTreatmentChemicalAgentConcentration"":""""}]","ISA",4.76,34,"286",0,,,,,,,,,,,,,,,,,,,,,,,,,,,,,,,,,,,,,,,,,,,,,,,,,,,,,,,,,,,,,,,,,,,,,,,,,,,,,,,,,,,,,,,,,
"65379b9a2e5be462fc348beb","2023-10-24T10:25:30.448Z","[""Dimethylsulfoxide (DMSO)""]","[""water""]","[]","[]","15",,"[""Surface treatment""]","[{""postTreatmentChemicalAgentConcentrationUnit"":[""wt%"",""mol/L""],""_id"":""65379b9a2e5be462fc348bed"",""postTreatment"":""Surface treatment"",""postTreatmentChemicalAgentSmiles"":""[OH-].[Na+];Cl"",""postTreatmentChemicalAgentConcentration"":""10 ;  2""}]","[]","[]","[]","[]","[]","[]",,,,,false,"Dead-end",20,25,15.2,"Isopropanol (IPA)","Dye","Methyl orange (sodium salt)",327.33,35,"µmol/L",1,"[""SEM"",""AFM"",""FTIR""]",,,,true,false,"Accepted","[""TFC""]","[""Polyelectrolyte""]","[]","[""Polyacrylonitrile""]","[""None""]","65003a649af97755a1fa08c0","2023-09-12T10:16:04.080Z","2008-01-01T00:00:00.000Z","Solvent-Resistant Nanofiltration Membranes Based on Multilayered Polyelectrolyte Complexes","Scientific Report","backOffice","10.1021/cm703072k","65003a2e9af97755a1fa02ed","Xianfeng Li and Steven De Feyter and Dongju Chen and Steliana Aldea and Pieter Vandezande and Filip Du Prez and Ivo F. J. Vankelecom","https://doi.org/10.1021/cm703072k",0,"Composite","PEC-15","Scientific report","Layer-by-layer","[{""postTreatmentChemicalAgentConcentrationUnit"":[],""_id"":""65379b9a2e5be462fc348bec"",""postTreatment"":""None"",""postTreatmentChemicalAgentSmiles"":""N/A"",""postTreatmentChemicalAgentConcentration"":""""}]","ISA",3.6,71,"287",0,,,,,,,,,,,,,,,,,,,,,,,,,,,,,,,,,,,,,,,,,,,,,,,,,,,,,,,,,,,,,,,,,,,,,,,,,,,,,,,,,,,,,,,,,
"65379b9a2e5be462fc348bf0","2023-10-24T10:25:30.622Z","[""Dimethylsulfoxide (DMSO)""]","[""water""]","[]","[]","15",,"[""Surface treatment""]","[{""postTreatmentChemicalAgentConcentrationUnit"":[""wt%"",""mol/L""],""_id"":""65379b9a2e5be462fc348bf2"",""postTreatment"":""Surface treatment"",""postTreatmentChemicalAgentSmiles"":""[OH-].[Na+];Cl"",""postTreatmentChemicalAgentConcentration"":""10 ;  2""}]","[]","[]","[]","[]","[]","[]",,,,,false,"Dead-end",20,25,15.2,"Isopropanol (IPA)","Dye","Rose Bengal (disodium salt)",1017.64,35,"µmol/L",1,"[""SEM"",""AFM"",""FTIR""]",,,,true,false,"Accepted","[""TFC""]","[""Polyelectrolyte""]","[]","[""Polyacrylonitrile""]","[""None""]","65003a649af97755a1fa08c0","2023-09-12T10:16:04.080Z","2008-01-01T00:00:00.000Z","Solvent-Resistant Nanofiltration Membranes Based on Multilayered Polyelectrolyte Complexes","Scientific Report","backOffice","10.1021/cm703072k","65003a2e9af97755a1fa02ed","Xianfeng Li and Steven De Feyter and Dongju Chen and Steliana Aldea and Pieter Vandezande and Filip Du Prez and Ivo F. J. Vankelecom","https://doi.org/10.1021/cm703072k",0,"Composite","PEC-20","Scientific report","Layer-by-layer","[{""postTreatmentChemicalAgentConcentrationUnit"":[],""_id"":""65379b9a2e5be462fc348bf1"",""postTreatment"":""None"",""postTreatmentChemicalAgentSmiles"":""N/A"",""postTreatmentChemicalAgentConcentration"":""""}]","ISA",0.5,99,"288",0,,,,,,,,,,,,,,,,,,,,,,,,,,,,,,,,,,,,,,,,,,,,,,,,,,,,,,,,,,,,,,,,,,,,,,,,,,,,,,,,,,,,,,,,,
"65379b9a2e5be462fc348bf5","2023-10-24T10:25:30.787Z","[""Dimethylsulfoxide (DMSO)""]","[""water""]","[]","[]","15",,"[""Surface treatment""]","[{""postTreatmentChemicalAgentConcentrationUnit"":[""wt%"",""mol/L""],""_id"":""65379b9a2e5be462fc348bf7"",""postTreatment"":""Surface treatment"",""postTreatmentChemicalAgentSmiles"":""[OH-].[Na+];Cl"",""postTreatmentChemicalAgentConcentration"":""10 ;  2""}]","[]","[]","[]","[]","[]","[]",,,,,false,"Dead-end",20,25,15.2,"Isopropanol (IPA)","Dye","Acid fuchsine (trisodium salt)",585.5,35,"µmol/L",1,"[""SEM"",""AFM"",""FTIR""]",,,,true,false,"Accepted","[""TFC""]","[""Polyelectrolyte""]","[]","[""Polyacrylonitrile""]","[""None""]","65003a649af97755a1fa08c0","2023-09-12T10:16:04.080Z","2008-01-01T00:00:00.000Z","Solvent-Resistant Nanofiltration Membranes Based on Multilayered Polyelectrolyte Complexes","Scientific Report","backOffice","10.1021/cm703072k","65003a2e9af97755a1fa02ed","Xianfeng Li and Steven De Feyter and Dongju Chen and Steliana Aldea and Pieter Vandezande and Filip Du Prez and Ivo F. J. Vankelecom","https://doi.org/10.1021/cm703072k",0,"Composite","PEC-20","Scientific report","Layer-by-layer","[{""postTreatmentChemicalAgentConcentrationUnit"":[],""_id"":""65379b9a2e5be462fc348bf6"",""postTreatment"":""None"",""postTreatmentChemicalAgentSmiles"":""N/A"",""postTreatmentChemicalAgentConcentration"":""""}]","ISA",0.4,99,"289",0,,,,,,,,,,,,,,,,,,,,,,,,,,,,,,,,,,,,,,,,,,,,,,,,,,,,,,,,,,,,,,,,,,,,,,,,,,,,,,,,,,,,,,,,,
"65379b9a2e5be462fc348bfa","2023-10-24T10:25:30.917Z","[""Dimethylsulfoxide (DMSO)""]","[""water""]","[]","[]","15",,"[""Surface treatment""]","[{""postTreatmentChemicalAgentConcentrationUnit"":[""wt%"",""mol/L""],""_id"":""65379b9a2e5be462fc348bfc"",""postTreatment"":""Surface treatment"",""postTreatmentChemicalAgentSmiles"":""[OH-].[Na+];Cl"",""postTreatmentChemicalAgentConcentration"":""10 ;  2""}]","[]","[]","[]","[]","[]","[]",,,,,false,"Dead-end",20,25,15.2,"Isopropanol (IPA)","Dye","Crystal Violet (chloride salt)",407.99,35,"µmol/L",1,"[""SEM"",""AFM"",""FTIR""]",,,,true,false,"Accepted","[""TFC""]","[""Polyelectrolyte""]","[]","[""Polyacrylonitrile""]","[""None""]","65003a649af97755a1fa08c0","2023-09-12T10:16:04.080Z","2008-01-01T00:00:00.000Z","Solvent-Resistant Nanofiltration Membranes Based on Multilayered Polyelectrolyte Complexes","Scientific Report","backOffice","10.1021/cm703072k","65003a2e9af97755a1fa02ed","Xianfeng Li and Steven De Feyter and Dongju Chen and Steliana Aldea and Pieter Vandezande and Filip Du Prez and Ivo F. J. Vankelecom","https://doi.org/10.1021/cm703072k",0,"Composite","PEC-20","Scientific report","Layer-by-layer","[{""postTreatmentChemicalAgentConcentrationUnit"":[],""_id"":""65379b9a2e5be462fc348bfb"",""postTreatment"":""None"",""postTreatmentChemicalAgentSmiles"":""N/A"",""postTreatmentChemicalAgentConcentration"":""""}]","ISA",5.46,24,"290",0,,,,,,,,,,,,,,,,,,,,,,,,,,,,,,,,,,,,,,,,,,,,,,,,,,,,,,,,,,,,,,,,,,,,,,,,,,,,,,,,,,,,,,,,,
"65379b9b2e5be462fc348bff","2023-10-24T10:25:31.061Z","[""Dimethylsulfoxide (DMSO)""]","[""water""]","[]","[]","15",,"[""Surface treatment""]","[{""postTreatmentChemicalAgentConcentrationUnit"":[""wt%"",""mol/L""],""_id"":""65379b9b2e5be462fc348c01"",""postTreatment"":""Surface treatment"",""postTreatmentChemicalAgentSmiles"":""[OH-].[Na+];Cl"",""postTreatmentChemicalAgentConcentration"":""10 ;  2""}]","[]","[]","[]","[]","[]","[]",,,,,false,"Dead-end",20,25,15.2,"Isopropanol (IPA)","Dye","Methyl orange (sodium salt)",327.33,35,"µmol/L",1,"[""SEM"",""AFM"",""FTIR""]",,,,true,false,"Accepted","[""TFC""]","[""Polyelectrolyte""]","[]","[""Polyacrylonitrile""]","[""None""]","65003a649af97755a1fa08c0","2023-09-12T10:16:04.080Z","2008-01-01T00:00:00.000Z","Solvent-Resistant Nanofiltration Membranes Based on Multilayered Polyelectrolyte Complexes","Scientific Report","backOffice","10.1021/cm703072k","65003a2e9af97755a1fa02ed","Xianfeng Li and Steven De Feyter and Dongju Chen and Steliana Aldea and Pieter Vandezande and Filip Du Prez and Ivo F. J. Vankelecom","https://doi.org/10.1021/cm703072k",0,"Composite","PEC-20","Scientific report","Layer-by-layer","[{""postTreatmentChemicalAgentConcentrationUnit"":[],""_id"":""65379b9b2e5be462fc348c00"",""postTreatment"":""None"",""postTreatmentChemicalAgentSmiles"":""N/A"",""postTreatmentChemicalAgentConcentration"":""""}]","ISA",4.5,68,"291",0,,,,,,,,,,,,,,,,,,,,,,,,,,,,,,,,,,,,,,,,,,,,,,,,,,,,,,,,,,,,,,,,,,,,,,,,,,,,,,,,,,,,,,,,,
"65379b9b2e5be462fc348c04","2023-10-24T10:25:31.211Z","[""Dimethylsulfoxide (DMSO)""]","[""water""]","[]","[]","15",,"[""Surface treatment""]","[{""postTreatmentChemicalAgentConcentrationUnit"":[""wt%"",""mol/L""],""_id"":""65379b9b2e5be462fc348c06"",""postTreatment"":""Surface treatment"",""postTreatmentChemicalAgentSmiles"":""[OH-].[Na+];Cl"",""postTreatmentChemicalAgentConcentration"":""10 ;  2""}]","[]","[]","[]","[]","[]","[]",,,,,false,"Dead-end",20,25,15.2,"Tetrahydrofuran (THF)","Dye","Rose Bengal (disodium salt)",1017.64,35,"µmol/L",1,"[""SEM"",""AFM""]",,,,true,false,"Rejected","[""TFC""]","[""Not Applicable""]","[]","[""Polyacrylonitrile""]","[""None""]","65003a649af97755a1fa08c0","2023-09-12T10:16:04.080Z","2008-01-01T00:00:00.000Z","Solvent-Resistant Nanofiltration Membranes Based on Multilayered Polyelectrolyte Complexes","Scientific Report","backOffice","10.1021/cm703072k","65003a2e9af97755a1fa02ed","Xianfeng Li and Steven De Feyter and Dongju Chen and Steliana Aldea and Pieter Vandezande and Filip Du Prez and Ivo F. J. Vankelecom","https://doi.org/10.1021/cm703072k",0,"Composite","PEC-0","Scientific report",,"[{""postTreatmentChemicalAgentConcentrationUnit"":[],""_id"":""65379b9b2e5be462fc348c05"",""postTreatment"":""None"",""postTreatmentChemicalAgentSmiles"":""N/A"",""postTreatmentChemicalAgentConcentration"":""""}]","ISA",218,87,"292",0,,,,,,,,,,,,,,,,,,,,,,,,,,,,,,,,,,,,,,,,,,,,,,,,,,,,,,,,,,,,,,,,,,,,,,,,,,,,,,,,,,,,,,,,,
"65379b9b2e5be462fc348c09","2023-10-24T10:25:31.358Z","[""Dimethylsulfoxide (DMSO)""]","[""water""]","[]","[]","15",,"[""Surface treatment""]","[{""postTreatmentChemicalAgentConcentrationUnit"":[""wt%"",""mol/L""],""_id"":""65379b9b2e5be462fc348c0b"",""postTreatment"":""Surface treatment"",""postTreatmentChemicalAgentSmiles"":""[OH-].[Na+];Cl"",""postTreatmentChemicalAgentConcentration"":""10 ;  2""}]","[]","[]","[]","[]","[]","[]",,,,,false,"Dead-end",20,25,15.2,"Dimethylformamide (DMF)","Dye","Rose Bengal (disodium salt)",1017.64,35,"µmol/L",1,"[""SEM"",""AFM""]",,,,true,false,"Rejected","[""TFC""]","[""Not Applicable""]","[]","[""Polyacrylonitrile""]","[""None""]","65003a649af97755a1fa08c0","2023-09-12T10:16:04.080Z","2008-01-01T00:00:00.000Z","Solvent-Resistant Nanofiltration Membranes Based on Multilayered Polyelectrolyte Complexes","Scientific Report","backOffice","10.1021/cm703072k","65003a2e9af97755a1fa02ed","Xianfeng Li and Steven De Feyter and Dongju Chen and Steliana Aldea and Pieter Vandezande and Filip Du Prez and Ivo F. J. Vankelecom","https://doi.org/10.1021/cm703072k",0,"Composite","PEC-0","Scientific report",,"[{""postTreatmentChemicalAgentConcentrationUnit"":[],""_id"":""65379b9b2e5be462fc348c0a"",""postTreatment"":""None"",""postTreatmentChemicalAgentSmiles"":""N/A"",""postTreatmentChemicalAgentConcentration"":""""}]","ISA",0.07,78,"293",0,,,,,,,,,,,,,,,,,,,,,,,,,,,,,,,,,,,,,,,,,,,,,,,,,,,,,,,,,,,,,,,,,,,,,,,,,,,,,,,,,,,,,,,,,
"65379b9b2e5be462fc348c0e","2023-10-24T10:25:31.509Z","[""Dimethylsulfoxide (DMSO)""]","[""water""]","[]","[]","15",,"[""Surface treatment""]","[{""postTreatmentChemicalAgentConcentrationUnit"":[""wt%"",""mol/L""],""_id"":""65379b9b2e5be462fc348c10"",""postTreatment"":""Surface treatment"",""postTreatmentChemicalAgentSmiles"":""[OH-].[Na+];Cl"",""postTreatmentChemicalAgentConcentration"":""10 ;  2""}]","[]","[]","[]","[]","[]","[]",,,,,false,"Dead-end",20,25,15.2,"Tetrahydrofuran (THF)","Dye","Rose Bengal (disodium salt)",1017.64,35,"µmol/L",1,"[""SEM"",""AFM"",""FTIR""]",,,,true,false,"Accepted","[""TFC""]","[""Other""]","[]","[""Polyacrylonitrile""]","[""None""]","65003a649af97755a1fa08c0","2023-09-12T10:16:04.080Z","2008-01-01T00:00:00.000Z","Solvent-Resistant Nanofiltration Membranes Based on Multilayered Polyelectrolyte Complexes","Scientific Report","backOffice","10.1021/cm703072k","65003a2e9af97755a1fa02ed","Xianfeng Li and Steven De Feyter and Dongju Chen and Steliana Aldea and Pieter Vandezande and Filip Du Prez and Ivo F. J. Vankelecom","https://doi.org/10.1021/cm703072k",0,"Composite","PEC-5","Scientific report","Layer-by-layer","[{""postTreatmentChemicalAgentConcentrationUnit"":[],""_id"":""65379b9b2e5be462fc348c0f"",""postTreatment"":""None"",""postTreatmentChemicalAgentSmiles"":""N/A"",""postTreatmentChemicalAgentConcentration"":""""}]","ISA",28,97,"294",0,,,,,,,,,,,,,,,"Alternating layers of sulfonated poly(ether ether ketone) (SPEEK) and Poly(diallyldimethylam-monium,  chloride)  (PDDA)",,,,,,,,,,,,,,,,,,,,,,,,,,,,,,,,,,,,,,,,,,,,,,,,,,,,,,,,,,,,,,,,,,,,,,,,,,
"65379b9b2e5be462fc348c13","2023-10-24T10:25:31.656Z","[""Dimethylsulfoxide (DMSO)""]","[""water""]","[]","[]","15",,"[""Surface treatment""]","[{""postTreatmentChemicalAgentConcentrationUnit"":[""wt%"",""mol/L""],""_id"":""65379b9b2e5be462fc348c15"",""postTreatment"":""Surface treatment"",""postTreatmentChemicalAgentSmiles"":""[OH-].[Na+];Cl"",""postTreatmentChemicalAgentConcentration"":""10 ;  2""}]","[]","[]","[]","[]","[]","[]",,,,,false,"Dead-end",20,25,15.2,"Dimethylformamide (DMF)","Dye","Rose Bengal (disodium salt)",1017.64,35,"µmol/L",1,"[""SEM"",""AFM"",""FTIR""]",,,,true,false,"Accepted","[""TFC""]","[""Other""]","[]","[""Polyacrylonitrile""]","[""None""]","65003a649af97755a1fa08c0","2023-09-12T10:16:04.080Z","2008-01-01T00:00:00.000Z","Solvent-Resistant Nanofiltration Membranes Based on Multilayered Polyelectrolyte Complexes","Scientific Report","backOffice","10.1021/cm703072k","65003a2e9af97755a1fa02ed","Xianfeng Li and Steven De Feyter and Dongju Chen and Steliana Aldea and Pieter Vandezande and Filip Du Prez and Ivo F. J. Vankelecom","https://doi.org/10.1021/cm703072k",0,"Composite","PEC-5","Scientific report","Layer-by-layer","[{""postTreatmentChemicalAgentConcentrationUnit"":[],""_id"":""65379b9b2e5be462fc348c14"",""postTreatment"":""None"",""postTreatmentChemicalAgentSmiles"":""N/A"",""postTreatmentChemicalAgentConcentration"":""""}]","ISA",0.06,82,"295",0,,,,,,,,,,,,,,,"Alternating layers of sulfonated poly(ether ether ketone) (SPEEK) and Poly(diallyldimethylam-monium,  chloride)  (PDDA)",,,,,,,,,,,,,,,,,,,,,,,,,,,,,,,,,,,,,,,,,,,,,,,,,,,,,,,,,,,,,,,,,,,,,,,,,,
