Repository: BAMresearch/onf-database

This repository belongs to the the publication "Revealing structure-property-performance relationships of organic solvent nanofiltration membranes using a FAIR, open-access database" published in ADD JOURNAL (DOI). 
It uses a dataset derived from The Open Membrane Database (https://openmembranedatabase.org/). The access date was April 8th 2025. The original dataset is in the repository as OMD_SRNF_2025-04-08.csv file.

The main researchers involved in the study are Sarah Glass (ORCID: 0000-0002-0625-0057), Petra Merten (no ORCID available), Torsten Brinkmann (ORCID: 0000-0002-5114-6259) and Volkan Filiz (ORCID: 0000-0003-0239-8641). 

The repository contains 5 Python files:

File: OMD_SRNF_2025-04-08.csv (part 14 of 184)
"65379b9b2e5be462fc348c18","2023-10-24T10:25:31.846Z","[""Dimethylsulfoxide (DMSO)""]","[""water""]","[]","[]","15",,"[""Surface treatment""]","[{""postTreatmentChemicalAgentConcentrationUnit"":[""wt%"",""mol/L""],""_id"":""65379b9b2e5be462fc348c1a"",""postTreatment"":""Surface treatment"",""postTreatmentChemicalAgentSmiles"":""[OH-].[Na+];Cl"",""postTreatmentChemicalAgentConcentration"":""10 ;  2""}]","[]","[]","[]","[]","[]","[]",,,,,false,"Dead-end",20,25,15.2,"Tetrahydrofuran (THF)","Dye","Rose Bengal (disodium salt)",1017.64,35,"µmol/L",1,"[""SEM"",""AFM"",""FTIR""]",,,,true,false,"Accepted","[""TFC""]","[""Other""]","[]","[""Polyacrylonitrile""]","[""None""]","65003a649af97755a1fa08c0","2023-09-12T10:16:04.080Z","2008-01-01T00:00:00.000Z","Solvent-Resistant Nanofiltration Membranes Based on Multilayered Polyelectrolyte Complexes","Scientific Report","backOffice","10.1021/cm703072k","65003a2e9af97755a1fa02ed","Xianfeng Li and Steven De Feyter and Dongju Chen and Steliana Aldea and Pieter Vandezande and Filip Du Prez and Ivo F. J. Vankelecom","https://doi.org/10.1021/cm703072k",0,"Composite","PEC-10","Scientific report","Layer-by-layer","[{""postTreatmentChemicalAgentConcentrationUnit"":[],""_id"":""65379b9b2e5be462fc348c19"",""postTreatment"":""None"",""postTreatmentChemicalAgentSmiles"":""N/A"",""postTreatmentChemicalAgentConcentration"":""""}]","ISA",8.82,98,"296",0,,,,,,,,,,,,,,,"Alternating layers of sulfonated poly(ether ether ketone) (SPEEK) and Poly(diallyldimethylam-monium,  chloride)  (PDDA)",,,,,,,,,,,,,,,,,,,,,,,,,,,,,,,,,,,,,,,,,,,,,,,,,,,,,,,,,,,,,,,,,,,,,,,,,,
"65379b9b2e5be462fc348c1d","2023-10-24T10:25:31.978Z","[""Dimethylsulfoxide (DMSO)""]","[""water""]","[]","[]","15",,"[""Surface treatment""]","[{""postTreatmentChemicalAgentConcentrationUnit"":[""wt%"",""mol/L""],""_id"":""65379b9b2e5be462fc348c1f"",""postTreatment"":""Surface treatment"",""postTreatmentChemicalAgentSmiles"":""[OH-].[Na+];Cl"",""postTreatmentChemicalAgentConcentration"":""10 ;  2""}]","[]","[]","[]","[]","[]","[]",,,,,false,"Dead-end",20,25,15.2,"Dimethylformamide (DMF)","Dye","Rose Bengal (disodium salt)",1017.64,35,"µmol/L",1,"[""SEM"",""AFM"",""FTIR""]",,,,true,false,"Accepted","[""TFC""]","[""Other""]","[]","[""Polyacrylonitrile""]","[""None""]","65003a649af97755a1fa08c0","2023-09-12T10:16:04.080Z","2008-01-01T00:00:00.000Z","Solvent-Resistant Nanofiltration Membranes Based on Multilayered Polyelectrolyte Complexes","Scientific Report","backOffice","10.1021/cm703072k","65003a2e9af97755a1fa02ed","Xianfeng Li and Steven De Feyter and Dongju Chen and Steliana Aldea and Pieter Vandezande and Filip Du Prez and Ivo F. J. Vankelecom","https://doi.org/10.1021/cm703072k",0,"Composite","PEC-10","Scientific report","Layer-by-layer","[{""postTreatmentChemicalAgentConcentrationUnit"":[],""_id"":""65379b9b2e5be462fc348c1e"",""postTreatment"":""None"",""postTreatmentChemicalAgentSmiles"":""N/A"",""postTreatmentChemicalAgentConcentration"":""""}]","ISA",0.05,92,"297",0,,,,,,,,,,,,,,,"Alternating layers of sulfonated poly(ether ether ketone) (SPEEK) and Poly(diallyldimethylam-monium,  chloride)  (PDDA)",,,,,,,,,,,,,,,,,,,,,,,,,,,,,,,,,,,,,,,,,,,,,,,,,,,,,,,,,,,,,,,,,,,,,,,,,,
"65379b9c2e5be462fc348c22","2023-10-24T10:25:32.123Z","[""Dimethylsulfoxide (DMSO)""]","[""water""]","[]","[]","15",,"[""Surface treatment""]","[{""postTreatmentChemicalAgentConcentrationUnit"":[""wt%"",""mol/L""],""_id"":""65379b9c2e5be462fc348c24"",""postTreatment"":""Surface treatment"",""postTreatmentChemicalAgentSmiles"":""[OH-].[Na+];Cl"",""postTreatmentChemicalAgentConcentration"":""10 ;  2""}]","[]","[]","[]","[]","[]","[]",,,,,false,"Dead-end",20,25,15.2,"Tetrahydrofuran (THF)","Dye","Rose Bengal (disodium salt)",1017.64,35,"µmol/L",1,"[""SEM"",""AFM"",""FTIR""]",,,,true,false,"Accepted","[""TFC""]","[""Other""]","[]","[""Polyacrylonitrile""]","[""None""]","65003a649af97755a1fa08c0","2023-09-12T10:16:04.080Z","2008-01-01T00:00:00.000Z","Solvent-Resistant Nanofiltration Membranes Based on Multilayered Polyelectrolyte Complexes","Scientific Report","backOffice","10.1021/cm703072k","65003a2e9af97755a1fa02ed","Xianfeng Li and Steven De Feyter and Dongju Chen and Steliana Aldea and Pieter Vandezande and Filip Du Prez and Ivo F. J. Vankelecom","https://doi.org/10.1021/cm703072k",0,"Composite","PEC-15","Scientific report","Layer-by-layer","[{""postTreatmentChemicalAgentConcentrationUnit"":[],""_id"":""65379b9c2e5be462fc348c23"",""postTreatment"":""None"",""postTreatmentChemicalAgentSmiles"":""N/A"",""postTreatmentChemicalAgentConcentration"":""""}]","ISA",4.77,97,"298",0,,,,,,,,,,,,,,,"Alternating layers of sulfonated poly(ether ether ketone) (SPEEK) and Poly(diallyldimethylam-monium,  chloride)  (PDDA)",,,,,,,,,,,,,,,,,,,,,,,,,,,,,,,,,,,,,,,,,,,,,,,,,,,,,,,,,,,,,,,,,,,,,,,,,,
"65379b9c2e5be462fc348c27","2023-10-24T10:25:32.270Z","[""Dimethylsulfoxide (DMSO)""]","[""water""]","[]","[]","15",,"[""Surface treatment""]","[{""postTreatmentChemicalAgentConcentrationUnit"":[""wt%"",""mol/L""],""_id"":""65379b9c2e5be462fc348c29"",""postTreatment"":""Surface treatment"",""postTreatmentChemicalAgentSmiles"":""[OH-].[Na+];Cl"",""postTreatmentChemicalAgentConcentration"":""10 ;  2""}]","[]","[]","[]","[]","[]","[]",,,,,false,"Dead-end",20,25,15.2,"Dimethylformamide (DMF)","Dye","Rose Bengal (disodium salt)",1017.64,35,"µmol/L",1,"[""SEM"",""AFM"",""FTIR""]",,,,true,false,"Accepted","[""TFC""]","[""Other""]","[]","[""Polyacrylonitrile""]","[""None""]","65003a649af97755a1fa08c0","2023-09-12T10:16:04.080Z","2008-01-01T00:00:00.000Z","Solvent-Resistant Nanofiltration Membranes Based on Multilayered Polyelectrolyte Complexes","Scientific Report","backOffice","10.1021/cm703072k","65003a2e9af97755a1fa02ed","Xianfeng Li and Steven De Feyter and Dongju Chen and Steliana Aldea and Pieter Vandezande and Filip Du Prez and Ivo F. J. Vankelecom","https://doi.org/10.1021/cm703072k",0,"Composite","PEC-15","Scientific report","Layer-by-layer","[{""postTreatmentChemicalAgentConcentrationUnit"":[],""_id"":""65379b9c2e5be462fc348c28"",""postTreatment"":""None"",""postTreatmentChemicalAgentSmiles"":""N/A"",""postTreatmentChemicalAgentConcentration"":""""}]","ISA",0.06,85,"299",0,,,,,,,,,,,,,,,"Alternating layers of sulfonated poly(ether ether ketone) (SPEEK) and Poly(diallyldimethylam-monium,  chloride)  (PDDA)",,,,,,,,,,,,,,,,,,,,,,,,,,,,,,,,,,,,,,,,,,,,,,,,,,,,,,,,,,,,,,,,,,,,,,,,,,
"65379b9c2e5be462fc348c2c","2023-10-24T10:25:32.418Z","[""Dimethylsulfoxide (DMSO)""]","[""water""]","[]","[]","15",,"[""Surface treatment""]","[{""postTreatmentChemicalAgentConcentrationUnit"":[""wt%"",""mol/L""],""_id"":""65379b9c2e5be462fc348c2e"",""postTreatment"":""Surface treatment"",""postTreatmentChemicalAgentSmiles"":""[OH-].[Na+];Cl"",""postTreatmentChemicalAgentConcentration"":""10 ;  2""}]","[]","[]","[]","[]","[]","[]",,,,,false,"Dead-end",20,25,15.2,"Tetrahydrofuran (THF)","Dye","Rose Bengal (disodium salt)",1017.64,35,"µmol/L",1,"[""SEM"",""AFM"",""FTIR""]",,,,true,false,"Accepted","[""TFC""]","[""Other""]","[]","[""Polyacrylonitrile""]","[""None""]","65003a649af97755a1fa08c0","2023-09-12T10:16:04.080Z","2008-01-01T00:00:00.000Z","Solvent-Resistant Nanofiltration Membranes Based on Multilayered Polyelectrolyte Complexes","Scientific Report","backOffice","10.1021/cm703072k","65003a2e9af97755a1fa02ed","Xianfeng Li and Steven De Feyter and Dongju Chen and Steliana Aldea and Pieter Vandezande and Filip Du Prez and Ivo F. J. Vankelecom","https://doi.org/10.1021/cm703072k",0,"Composite","PEC-20","Scientific report","Layer-by-layer","[{""postTreatmentChemicalAgentConcentrationUnit"":[],""_id"":""65379b9c2e5be462fc348c2d"",""postTreatment"":""None"",""postTreatmentChemicalAgentSmiles"":""N/A"",""postTreatmentChemicalAgentConcentration"":""""}]","ISA",7.89,97,"300",0,,,,,,,,,,,,,,,"Alternating layers of sulfonated poly(ether ether ketone) (SPEEK) and Poly(diallyldimethylam-monium,  chloride)  (PDDA)",,,,,,,,,,,,,,,,,,,,,,,,,,,,,,,,,,,,,,,,,,,,,,,,,,,,,,,,,,,,,,,,,,,,,,,,,,
"65379b9c2e5be462fc348c31","2023-10-24T10:25:32.566Z","[""Dimethylsulfoxide (DMSO)""]","[""water""]","[]","[]","15",,"[""Surface treatment""]","[{""postTreatmentChemicalAgentConcentrationUnit"":[""wt%"",""mol/L""],""_id"":""65379b9c2e5be462fc348c33"",""postTreatment"":""Surface treatment"",""postTreatmentChemicalAgentSmiles"":""[OH-].[Na+];Cl"",""postTreatmentChemicalAgentConcentration"":""10 ;  2""}]","[]","[]","[]","[]","[]","[]",,,,,false,"Dead-end",20,25,15.2,"Dimethylformamide (DMF)","Dye","Rose Bengal (disodium salt)",1017.64,35,"µmol/L",1,"[""SEM"",""AFM"",""FTIR""]",,,,true,false,"Accepted","[""TFC""]","[""Other""]","[]","[""Polyacrylonitrile""]","[""None""]","65003a649af97755a1fa08c0","2023-09-12T10:16:04.080Z","2008-01-01T00:00:00.000Z","Solvent-Resistant Nanofiltration Membranes Based on Multilayered Polyelectrolyte Complexes","Scientific Report","backOffice","10.1021/cm703072k","65003a2e9af97755a1fa02ed","Xianfeng Li and Steven De Feyter and Dongju Chen and Steliana Aldea and Pieter Vandezande and Filip Du Prez and Ivo F. J. Vankelecom","https://doi.org/10.1021/cm703072k",0,"Composite","PEC-20","Scientific report","Layer-by-layer","[{""postTreatmentChemicalAgentConcentrationUnit"":[],""_id"":""65379b9c2e5be462fc348c32"",""postTreatment"":""None"",""postTreatmentChemicalAgentSmiles"":""N/A"",""postTreatmentChemicalAgentConcentration"":""""}]","ISA",0.05,92,"301",0,,,,,,,,,,,,,,,"Alternating layers of sulfonated poly(ether ether ketone) (SPEEK) and Poly(diallyldimethylam-monium,  chloride)  (PDDA)",,,,,,,,,,,,,,,,,,,,,,,,,,,,,,,,,,,,,,,,,,,,,,,,,,,,,,,,,,,,,,,,,,,,,,,,,,
"65379b9c2e5be462fc348c36","2023-10-24T10:25:32.710Z","[""Dimethylsulfoxide (DMSO)""]","[""water""]","[]","[]","15",,"[""Surface treatment""]","[{""postTreatmentChemicalAgentConcentrationUnit"":[""wt%"",""mol/L""],""_id"":""65379b9c2e5be462fc348c38"",""postTreatment"":""Surface treatment"",""postTreatmentChemicalAgentSmiles"":""[OH-].[Na+];Cl"",""postTreatmentChemicalAgentConcentration"":""10 ;  2""}]","[]","[]","[]","[]","[]","[]",,,,,false,"Dead-end",20,25,15.2,"Isopropanol (IPA)","Dye","Rose Bengal (disodium salt)",1017.64,35,"µmol/L",1,"[]",,,,true,false,"Accepted","[""TFC""]","[""Other""]","[]","[""Polyacrylonitrile""]","[""None""]","65003a649af97755a1fa08c0","2023-09-12T10:16:04.080Z","2008-01-01T00:00:00.000Z","Solvent-Resistant Nanofiltration Membranes Based on Multilayered Polyelectrolyte Complexes","Scientific Report","backOffice","10.1021/cm703072k","65003a2e9af97755a1fa02ed","Xianfeng Li and Steven De Feyter and Dongju Chen and Steliana Aldea and Pieter Vandezande and Filip Du Prez and Ivo F. J. Vankelecom","https://doi.org/10.1021/cm703072k",0,"Composite","PEC-4,5","Scientific report","Layer-by-layer","[{""postTreatmentChemicalAgentConcentrationUnit"":[],""_id"":""65379b9c2e5be462fc348c37"",""postTreatment"":""None"",""postTreatmentChemicalAgentSmiles"":""N/A"",""postTreatmentChemicalAgentConcentration"":""""}]","ISA",1.13,93,"302",0,,,,,,,,,,,,,,,"Alternating layers of sulfonated poly(ether ether ketone) (SPEEK) and Poly(diallyldimethylam-monium,  chloride)  (PDDA)",,,,,,,,,,,,,,,,,,,,,,,,,,,,,,,,,,,,,,,,,,,,,,,,,,,,,,,,,,,,,,,,,,,,,,,,,,
"65379b9c2e5be462fc348c3b","2023-10-24T10:25:32.868Z","[""Dimethylsulfoxide (DMSO)""]","[""water""]","[]","[]","15",,"[""Surface treatment""]","[{""postTreatmentChemicalAgentConcentrationUnit"":[""wt%"",""mol/L""],""_id"":""65379b9c2e5be462fc348c3d"",""postTreatment"":""Surface treatment"",""postTreatmentChemicalAgentSmiles"":""[OH-].[Na+];Cl"",""postTreatmentChemicalAgentConcentration"":""10 ;  2""}]","[]","[]","[]","[]","[]","[]",,,,,false,"Dead-end",20,25,15.2,"Isopropanol (IPA)","Dye","Methyl orange (sodium salt)",327.33,35,"µmol/L",1,"[]",,,,true,false,"Accepted","[""TFC""]","[""Other""]","[]","[""Polyacrylonitrile""]","[""None""]","65003a649af97755a1fa08c0","2023-09-12T10:16:04.080Z","2008-01-01T00:00:00.000Z","Solvent-Resistant Nanofiltration Membranes Based on Multilayered Polyelectrolyte Complexes","Scientific Report","backOffice","10.1021/cm703072k","65003a2e9af97755a1fa02ed","Xianfeng Li and Steven De Feyter and Dongju Chen and Steliana Aldea and Pieter Vandezande and Filip Du Prez and Ivo F. J. Vankelecom","https://doi.org/10.1021/cm703072k",0,"Composite","PEC-4,5","Scientific report","Layer-by-layer","[{""postTreatmentChemicalAgentConcentrationUnit"":[],""_id"":""65379b9c2e5be462fc348c3c"",""postTreatment"":""None"",""postTreatmentChemicalAgentSmiles"":""N/A"",""postTreatmentChemicalAgentConcentration"":""""}]","ISA",8.4,16,"303",0,,,,,,,,,,,,,,,"Alternating layers of sulfonated poly(ether ether ketone) (SPEEK) and Poly(diallyldimethylam-monium,  chloride)  (PDDA)",,,,,,,,,,,,,,,,,,,,,,,,,,,,,,,,,,,,,,,,,,,,,,,,,,,,,,,,,,,,,,,,,,,,,,,,,,
"65379b9d2e5be462fc348c40","2023-10-24T10:25:33.057Z","[""Dimethylsulfoxide (DMSO)""]","[""water""]","[]","[]","15",,"[""Surface treatment""]","[{""postTreatmentChemicalAgentConcentrationUnit"":[""wt%"",""mol/L""],""_id"":""65379b9d2e5be462fc348c42"",""postTreatment"":""Surface treatment"",""postTreatmentChemicalAgentSmiles"":""[OH-].[Na+];Cl"",""postTreatmentChemicalAgentConcentration"":""10 ;  2""}]","[]","[]","[]","[]","[]","[]",,,,,false,"Dead-end",20,25,15.2,"Isopropanol (IPA)","Dye","Rose Bengal (disodium salt)",1017.64,35,"µmol/L",1,"[]",,,,true,false,"Accepted","[""TFC""]","[""Other""]","[]","[""Polyacrylonitrile""]","[""None""]","65003a649af97755a1fa08c0","2023-09-12T10:16:04.080Z","2008-01-01T00:00:00.000Z","Solvent-Resistant Nanofiltration Membranes Based on Multilayered Polyelectrolyte Complexes","Scientific Report","backOffice","10.1021/cm703072k","65003a2e9af97755a1fa02ed","Xianfeng Li and Steven De Feyter and Dongju Chen and Steliana Aldea and Pieter Vandezande and Filip Du Prez and Ivo F. J. Vankelecom","https://doi.org/10.1021/cm703072k",0,"Composite","PEC-9,5","Scientific report","Layer-by-layer","[{""postTreatmentChemicalAgentConcentrationUnit"":[],""_id"":""65379b9d2e5be462fc348c41"",""postTreatment"":""None"",""postTreatmentChemicalAgentSmiles"":""N/A"",""postTreatmentChemicalAgentConcentration"":""""}]","ISA",0.32,93,"304",0,,,,,,,,,,,,,,,"Alternating layers of sulfonated poly(ether ether ketone) (SPEEK) and Poly(diallyldimethylam-monium,  chloride)  (PDDA)",,,,,,,,,,,,,,,,,,,,,,,,,,,,,,,,,,,,,,,,,,,,,,,,,,,,,,,,,,,,,,,,,,,,,,,,,,
"65379b9d2e5be462fc348c45","2023-10-24T10:25:33.190Z","[""Dimethylsulfoxide (DMSO)""]","[""water""]","[]","[]","15",,"[""Surface treatment""]","[{""postTreatmentChemicalAgentConcentrationUnit"":[""wt%"",""mol/L""],""_id"":""65379b9d2e5be462fc348c47"",""postTreatment"":""Surface treatment"",""postTreatmentChemicalAgentSmiles"":""[OH-].[Na+];Cl"",""postTreatmentChemicalAgentConcentration"":""10 ;  2""}]","[]","[]","[]","[]","[]","[]",,,,,false,"Dead-end",20,25,15.2,"Isopropanol (IPA)","Dye","Methyl orange (sodium salt)",327.33,35,"µmol/L",1,"[]",,,,true,false,"Accepted","[""TFC""]","[""Other""]","[]","[""Polyacrylonitrile""]","[""None""]","65003a649af97755a1fa08c0","2023-09-12T10:16:04.080Z","2008-01-01T00:00:00.000Z","Solvent-Resistant Nanofiltration Membranes Based on Multilayered Polyelectrolyte Complexes","Scientific Report","backOffice","10.1021/cm703072k","65003a2e9af97755a1fa02ed","Xianfeng Li and Steven De Feyter and Dongju Chen and Steliana Aldea and Pieter Vandezande and Filip Du Prez and Ivo F. J. Vankelecom","https://doi.org/10.1021/cm703072k",0,"Composite","PEC-9,5","Scientific report","Layer-by-layer","[{""postTreatmentChemicalAgentConcentrationUnit"":[],""_id"":""65379b9d2e5be462fc348c46"",""postTreatment"":""None"",""postTreatmentChemicalAgentSmiles"":""N/A"",""postTreatmentChemicalAgentConcentration"":""""}]","ISA",8.3,21,"305",0,,,,,,,,,,,,,,,"Alternating layers of sulfonated poly(ether ether ketone) (SPEEK) and Poly(diallyldimethylam-monium,  chloride)  (PDDA)",,,,,,,,,,,,,,,,,,,,,,,,,,,,,,,,,,,,,,,,,,,,,,,,,,,,,,,,,,,,,,,,,,,,,,,,,,
"65379b9d2e5be462fc348c4a","2023-10-24T10:25:33.331Z","[""Dimethylsulfoxide (DMSO)""]","[""water""]","[]","[]","15",,"[""Surface treatment""]","[{""postTreatmentChemicalAgentConcentrationUnit"":[""wt%"",""mol/L""],""_id"":""65379b9d2e5be462fc348c4c"",""postTreatment"":""Surface treatment"",""postTreatmentChemicalAgentSmiles"":""[OH-].[Na+];Cl"",""postTreatmentChemicalAgentConcentration"":""10 ;  2""}]","[]","[]","[]","[]","[]","[]",,,,,false,"Dead-end",20,25,15.2,"Isopropanol (IPA)","Dye","Rose Bengal (disodium salt)",1017.64,35,"µmol/L",1,"[]",,,,true,false,"Accepted","[""TFC""]","[""Other""]","[]","[""Polyacrylonitrile""]","[""None""]","65003a649af97755a1fa08c0","2023-09-12T10:16:04.080Z","2008-01-01T00:00:00.000Z","Solvent-Resistant Nanofiltration Membranes Based on Multilayered Polyelectrolyte Complexes","Scientific Report","backOffice","10.1021/cm703072k","65003a2e9af97755a1fa02ed","Xianfeng Li and Steven De Feyter and Dongju Chen and Steliana Aldea and Pieter Vandezande and Filip Du Prez and Ivo F. J. Vankelecom","https://doi.org/10.1021/cm703072k",0,"Composite","PEC-14,5","Scientific report","Layer-by-layer","[{""postTreatmentChemicalAgentConcentrationUnit"":[],""_id"":""65379b9d2e5be462fc348c4b"",""postTreatment"":""None"",""postTreatmentChemicalAgentSmiles"":""N/A"",""postTreatmentChemicalAgentConcentration"":""""}]","ISA",2.09,93,"306",0,,,,,,,,,,,,,,,"Alternating layers of sulfonated poly(ether ether ketone) (SPEEK) and Poly(diallyldimethylam-monium,  chloride)  (PDDA)",,,,,,,,,,,,,,,,,,,,,,,,,,,,,,,,,,,,,,,,,,,,,,,,,,,,,,,,,,,,,,,,,,,,,,,,,,
"65379b9d2e5be462fc348c4f","2023-10-24T10:25:33.490Z","[""Dimethylsulfoxide (DMSO)""]","[""water""]","[]","[]","15",,"[""Surface treatment""]","[{""postTreatmentChemicalAgentConcentrationUnit"":[""wt%"",""mol/L""],""_id"":""65379b9d2e5be462fc348c51"",""postTreatment"":""Surface treatment"",""postTreatmentChemicalAgentSmiles"":""[OH-].[Na+];Cl"",""postTreatmentChemicalAgentConcentration"":""10 ;  2""}]","[]","[]","[]","[]","[]","[]",,,,,false,"Dead-end",20,25,15.2,"Isopropanol (IPA)","Dye","Methyl orange (sodium salt)",327.33,35,"µmol/L",1,"[]",,,,true,false,"Accepted","[""TFC""]","[""Other""]","[]","[""Polyacrylonitrile""]","[""None""]","65003a649af97755a1fa08c0","2023-09-12T10:16:04.080Z","2008-01-01T00:00:00.000Z","Solvent-Resistant Nanofiltration Membranes Based on Multilayered Polyelectrolyte Complexes","Scientific Report","backOffice","10.1021/cm703072k","65003a2e9af97755a1fa02ed","Xianfeng Li and Steven De Feyter and Dongju Chen and Steliana Aldea and Pieter Vandezande and Filip Du Prez and Ivo F. J. Vankelecom","https://doi.org/10.1021/cm703072k",0,"Composite","PEC-14,5","Scientific report","Layer-by-layer","[{""postTreatmentChemicalAgentConcentrationUnit"":[],""_id"":""65379b9d2e5be462fc348c50"",""postTreatment"":""None"",""postTreatmentChemicalAgentSmiles"":""N/A"",""postTreatmentChemicalAgentConcentration"":""""}]","ISA",5.8,36,"307",0,,,,,,,,,,,,,,,"Alternating layers of sulfonated poly(ether ether ketone) (SPEEK) and Poly(diallyldimethylam-monium,  chloride)  (PDDA)",,,,,,,,,,,,,,,,,,,,,,,,,,,,,,,,,,,,,,,,,,,,,,,,,,,,,,,,,,,,,,,,,,,,,,,,,,
"65379b9d2e5be462fc348c54","2023-10-24T10:25:33.634Z","[""Dimethylsulfoxide (DMSO)""]","[""water""]","[]","[]","15",,"[""Surface treatment""]","[{""postTreatmentChemicalAgentConcentrationUnit"":[""wt%"",""mol/L""],""_id"":""65379b9d2e5be462fc348c56"",""postTreatment"":""Surface treatment"",""postTreatmentChemicalAgentSmiles"":""[OH-].[Na+];Cl"",""postTreatmentChemicalAgentConcentration"":""10 ;  2""}]","[]","[]","[]","[]","[]","[]",,,,,false,"Dead-end",20,25,15.2,"Isopropanol (IPA)","Dye","Rose Bengal (disodium salt)",1017.64,35,"µmol/L",1,"[]",,,,true,false,"Accepted","[""TFC""]","[""Other""]","[]","[""Polyacrylonitrile""]","[""None""]","65003a649af97755a1fa08c0","2023-09-12T10:16:04.080Z","2008-01-01T00:00:00.000Z","Solvent-Resistant Nanofiltration Membranes Based on Multilayered Polyelectrolyte Complexes","Scientific Report","backOffice","10.1021/cm703072k","65003a2e9af97755a1fa02ed","Xianfeng Li and Steven De Feyter and Dongju Chen and Steliana Aldea and Pieter Vandezande and Filip Du Prez and Ivo F. J. Vankelecom","https://doi.org/10.1021/cm703072k",0,"Composite","PEC-19,5","Scientific report","Layer-by-layer","[{""postTreatmentChemicalAgentConcentrationUnit"":[],""_id"":""65379b9d2e5be462fc348c55"",""postTreatment"":""None"",""postTreatmentChemicalAgentSmiles"":""N/A"",""postTreatmentChemicalAgentConcentration"":""""}]","ISA",0.59,96,"308",0,,,,,,,,,,,,,,,"Alternating layers of sulfonated poly(ether ether ketone) (SPEEK) and Poly(diallyldimethylam-monium,  chloride)  (PDDA)",,,,,,,,,,,,,,,,,,,,,,,,,,,,,,,,,,,,,,,,,,,,,,,,,,,,,,,,,,,,,,,,,,,,,,,,,,
"65379b9d2e5be462fc348c59","2023-10-24T10:25:33.780Z","[""Dimethylsulfoxide (DMSO)""]","[""water""]","[]","[]","15",,"[""Surface treatment""]","[{""postTreatmentChemicalAgentConcentrationUnit"":[""wt%"",""mol/L""],""_id"":""65379b9d2e5be462fc348c5b"",""postTreatment"":""Surface treatment"",""postTreatmentChemicalAgentSmiles"":""[OH-].[Na+];Cl"",""postTreatmentChemicalAgentConcentration"":""10 ;  2""}]","[]","[]","[]","[]","[]","[]",,,,,false,"Dead-end",20,25,15.2,"Isopropanol (IPA)","Dye","Methyl orange (sodium salt)",327.33,35,"µmol/L",1,"[]",,,,true,false,"Accepted","[""TFC""]","[""Other""]","[]","[""Polyacrylonitrile""]","[""None""]","65003a649af97755a1fa08c0","2023-09-12T10:16:04.080Z","2008-01-01T00:00:00.000Z","Solvent-Resistant Nanofiltration Membranes Based on Multilayered Polyelectrolyte Complexes","Scientific Report","backOffice","10.1021/cm703072k","65003a2e9af97755a1fa02ed","Xianfeng Li and Steven De Feyter and Dongju Chen and Steliana Aldea and Pieter Vandezande and Filip Du Prez and Ivo F. J. Vankelecom","https://doi.org/10.1021/cm703072k",0,"Composite","PEC-19,5","Scientific report","Layer-by-layer","[{""postTreatmentChemicalAgentConcentrationUnit"":[],""_id"":""65379b9d2e5be462fc348c5a"",""postTreatment"":""None"",""postTreatmentChemicalAgentSmiles"":""N/A"",""postTreatmentChemicalAgentConcentration"":""""}]","ISA",2.8,19,"309",0,,,,,,,,,,,,,,,"Alternating layers of sulfonated poly(ether ether ketone) (SPEEK) and Poly(diallyldimethylam-monium,  chloride)  (PDDA)",,,,,,,,,,,,,,,,,,,,,,,,,,,,,,,,,,,,,,,,,,,,,,,,,,,,,,,,,,,,,,,,,,,,,,,,,,
"65379b9d2e5be462fc348c5e","2023-10-24T10:25:33.924Z","[""1-Methyl-2-pyrrolidinone (NMP)""]","[""water""]","[]","[]","16","200","[""Thermal treatment""]","[{""postTreatmentChemicalAgentConcentrationUnit"":[],""_id"":""65379b9d2e5be462fc348c60"",""postTreatment"":""Thermal treatment"",""postTreatmentChemicalAgentSmiles"":""N/A"",""postTreatmentChemicalAgentConcentration"":""""}]","[]","[""Hexane""]","[""g/L""]","[]","[""g/L""]","[""v%"",""v%""]","[N+](=O)([O-])[O-].[N+](=O)([O-])[O-].O.O.O.O.O.O.[Zn+2]","15","CC1=NC=CN1","16.24",false,"Dead-end",,25,,"water","Dye","Rose Bengal (disodium salt)",1017.64,17.5,"µmol/L",1,"[""FTIR"",""SEM"",""TEM""]",,40.5,91.87,true,false,"Accepted","[""TFC""]","[""Metal-organic framework""]","[]","[""Polyethersulfone""]","[""None""]","65003a6b9af97755a1fa097f","2023-09-12T10:16:11.472Z","1970-01-01T00:00:02.015Z","Polymer supported ZIF-8 membranes prepared via an interfacial synthesis method","Scientific Report","backOffice","10.1039/C4CC06699E","65003a2e9af97755a1fa02ed","Yanbo Li and Lik H. Wee and Alexander Volodin and Johan A. Martens and Ivo F. J. Vankelecom","https://doi.org/10.1039/C4CC06699E",0,"Composite","ZIF8/PES 16 membrane","Scientific report","Interfacial Polymerization","[{""postTreatmentChemicalAgentConcentrationUnit"":[],""_id"":""65379b9d2e5be462fc348c5f"",""postTreatment"":""None"",""postTreatmentChemicalAgentSmiles"":""N/A"",""postTreatmentChemicalAgentConcentration"":""""}]","ISA",5,92.5,"310",0,"C(CO)O","10",,,,,,,,,,,,,,"CO ; CCO","1,9 ;  2,5",,,,,,,,,,,,,,,,,,,,,,,,,,,,,,,,,,,,,,,,,,,,,,,,,,,,,,,,,,,,,,,,,,,,,,,,
"65379b9e2e5be462fc348c63","2023-10-24T10:25:34.095Z","[""1-Methyl-2-pyrrolidinone (NMP)""]","[""water""]","[]","[]","18","200","[""Thermal treatment""]","[{""postTreatmentChemicalAgentConcentrationUnit"":[],""_id"":""65379b9e2e5be462fc348c65"",""postTreatment"":""Thermal treatment"",""postTreatmentChemicalAgentSmiles"":""N/A"",""postTreatmentChemicalAgentConcentration"":""""}]","[]","[""Hexane""]","[""g/L""]","[]","[""g/L""]","[""v%"",""v%""]","[N+](=O)([O-])[O-].[N+](=O)([O-])[O-].O.O.O.O.O.O.[Zn+2]","15","CC1=NC=CN1","16.24",false,"Dead-end",,25,,"water","Dye","Rose Bengal (disodium salt)",1017.64,17.5,"µmol/L",1,"[""FTIR"",""SEM"",""TEM""]",,29.5,92.77,true,false,"Accepted","[""TFC""]","[""Metal-organic framework""]","[]","[""Polyethersulfone""]","[""None""]","65003a6b9af97755a1fa097f","2023-09-12T10:16:11.472Z","1970-01-01T00:00:02.015Z","Polymer supported ZIF-8 membranes prepared via an interfacial synthesis method","Scientific Report","backOffice","10.1039/C4CC06699E","65003a2e9af97755a1fa02ed","Yanbo Li and Lik H. Wee and Alexander Volodin and Johan A. Martens and Ivo F. J. Vankelecom","https://doi.org/10.1039/C4CC06699E",0,"Composite","ZIF8/PES 18 membrane","Scientific report","Interfacial Polymerization","[{""postTreatmentChemicalAgentConcentrationUnit"":[],""_id"":""65379b9e2e5be462fc348c64"",""postTreatment"":""None"",""postTreatmentChemicalAgentSmiles"":""N/A"",""postTreatmentChemicalAgentConcentration"":""""}]","ISA",2,97.8,"311",0,"C(CO)O","10",,,,,,,,,,,,,,"CO ; CCO","1,9 ;  2,5",,,,,,,,,,,,,,,,,,,,,,,,,,,,,,,,,,,,,,,,,,,,,,,,,,,,,,,,,,,,,,,,,,,,,,,,
"65379b9e2e5be462fc348c68","2023-10-24T10:25:34.286Z","[""1-Methyl-2-pyrrolidinone (NMP)""]","[""water""]","[]","[]","20","200","[""Thermal treatment""]","[{""postTreatmentChemicalAgentConcentrationUnit"":[],""_id"":""65379b9e2e5be462fc348c6a"",""postTreatment"":""Thermal treatment"",""postTreatmentChemicalAgentSmiles"":""N/A"",""postTreatmentChemicalAgentConcentration"":""""}]","[]","[""Hexane""]","[""g/L""]","[]","[""g/L""]","[""v%"",""v%""]","[N+](=O)([O-])[O-].[N+](=O)([O-])[O-].O.O.O.O.O.O.[Zn+2]","15","CC1=NC=CN1","16.24",false,"Dead-end",,25,,"water","Dye","Rose Bengal (disodium salt)",1017.64,17.5,"µmol/L",1,"[""FTIR"",""SEM"",""TEM""]",,24,93.93,true,false,"Accepted","[""TFC""]","[""Metal-organic framework""]","[]","[""Polyethersulfone""]","[""None""]","65003a6b9af97755a1fa097f","2023-09-12T10:16:11.472Z","1970-01-01T00:00:02.015Z","Polymer supported ZIF-8 membranes prepared via an interfacial synthesis method","Scientific Report","backOffice","10.1039/C4CC06699E","65003a2e9af97755a1fa02ed","Yanbo Li and Lik H. Wee and Alexander Volodin and Johan A. Martens and Ivo F. J. Vankelecom","https://doi.org/10.1039/C4CC06699E",0,"Composite","ZIF8/PES 20 membrane","Scientific report","Interfacial Polymerization","[{""postTreatmentChemicalAgentConcentrationUnit"":[],""_id"":""65379b9e2e5be462fc348c69"",""postTreatment"":""None"",""postTreatmentChemicalAgentSmiles"":""N/A"",""postTreatmentChemicalAgentConcentration"":""""}]","ISA",1.1,97.4,"312",0,"C(CO)O","10",,,,,,,,,,,,,,"CO ; CCO","1,9 ;  2,5",,,,,,,,,,,,,,,,,,,,,,,,,,,,,,,,,,,,,,,,,,,,,,,,,,,,,,,,,,,,,,,,,,,,,,,,
"65379b9e2e5be462fc348c6d","2023-10-24T10:25:34.420Z","[""1-Methyl-2-pyrrolidinone (NMP)""]","[""water""]","[]","[]","22","200","[""Thermal treatment""]","[{""postTreatmentChemicalAgentConcentrationUnit"":[],""_id"":""65379b9e2e5be462fc348c6f"",""postTreatment"":""Thermal treatment"",""postTreatmentChemicalAgentSmiles"":""N/A"",""postTreatmentChemicalAgentConcentration"":""""}]","[]","[""Hexane""]","[""g/L""]","[]","[""g/L""]","[""v%"",""v%""]","[N+](=O)([O-])[O-].[N+](=O)([O-])[O-].O.O.O.O.O.O.[Zn+2]","15","CC1=NC=CN1","16.24",false,"Dead-end",,25,,"water","Dye","Rose Bengal (disodium salt)",1017.64,17.5,"µmol/L",1,"[""FTIR"",""SEM"",""TEM""]",,,90.62,true,false,"Accepted","[""TFC""]","[""Metal-organic framework""]","[]","[""Polyethersulfone""]","[""None""]","65003a6b9af97755a1fa097f","2023-09-12T10:16:11.472Z","1970-01-01T00:00:02.015Z","Polymer supported ZIF-8 membranes prepared via an interfacial synthesis method","Scientific Report","backOffice","10.1039/C4CC06699E","65003a2e9af97755a1fa02ed","Yanbo Li and Lik H. Wee and Alexander Volodin and Johan A. Martens and Ivo F. J. Vankelecom","https://doi.org/10.1039/C4CC06699E",0,"Composite","ZIF8/PES 22 membrane","Scientific report","Interfacial Polymerization","[{""postTreatmentChemicalAgentConcentrationUnit"":[],""_id"":""65379b9e2e5be462fc348c6e"",""postTreatment"":""None"",""postTreatmentChemicalAgentSmiles"":""N/A"",""postTreatmentChemicalAgentConcentration"":""""}]","ISA",1.3,98.9,"313",0,"C(CO)O","10",,,,,,,,,,,,,,"CO ; CCO","1,9 ;  2,5",,,,,,,,,,,,,,,,,,,,,,,,,,,,,,,,,,,,,,,,,,,,,,,,,,,,,,,,,,,,,,,,,,,,,,,,
"65379b9e2e5be462fc348c72","2023-10-24T10:25:34.566Z","[""1-Methyl-2-pyrrolidinone (NMP)""]","[""water""]","[]","[]","16","200","[""Thermal treatment""]","[{""postTreatmentChemicalAgentConcentrationUnit"":[],""_id"":""65379b9e2e5be462fc348c74"",""postTreatment"":""Thermal treatment"",""postTreatmentChemicalAgentSmiles"":""N/A"",""postTreatmentChemicalAgentConcentration"":""""}]","[]","[""Hexane""]","[""g/L""]","[]","[""g/L""]","[""v%"",""v%""]","[N+](=O)([O-])[O-].[N+](=O)([O-])[O-].O.O.O.O.O.O.[Zn+2]","15","CC1=NC=CN1","16.24",false,"Dead-end",,25,,"Ethanol","Dye","Rose Bengal (disodium salt)",1017.64,17.5,"µmol/L",1,"[""FTIR"",""SEM"",""TEM""]",,40.5,91.87,true,false,"Accepted","[""TFC""]","[""Metal-organic framework""]","[]","[""Polyethersulfone""]","[""None""]","65003a6b9af97755a1fa097f","2023-09-12T10:16:11.472Z","1970-01-01T00:00:02.015Z","Polymer supported ZIF-8 membranes prepared via an interfacial synthesis method","Scientific Report","backOffice","10.1039/C4CC06699E","65003a2e9af97755a1fa02ed","Yanbo Li and Lik H. Wee and Alexander Volodin and Johan A. Martens and Ivo F. J. Vankelecom","https://doi.org/10.1039/C4CC06699E",0,"Composite","ZIF8/PES 16 membrane","Scientific report","Interfacial Polymerization","[{""postTreatmentChemicalAgentConcentrationUnit"":[],""_id"":""65379b9e2e5be462fc348c73"",""postTreatment"":""None"",""postTreatmentChemicalAgentSmiles"":""N/A"",""postTreatmentChemicalAgentConcentration"":""""}]","ISA",6.6,50,"314",0,"C(CO)O","10",,,,,,,,,,,,,,"CO ; CCO","1,9 ;  2,5",,,,,,,,,,,,,,,,,,,,,,,,,,,,,,,,,,,,,,,,,,,,,,,,,,,,,,,,,,,,,,,,,,,,,,,,
"65379b9e2e5be462fc348c77","2023-10-24T10:25:34.711Z","[""1-Methyl-2-pyrrolidinone (NMP)""]","[""water""]","[]","[]","18","200","[""Thermal treatment""]","[{""postTreatmentChemicalAgentConcentrationUnit"":[],""_id"":""65379b9e2e5be462fc348c79"",""postTreatment"":""Thermal treatment"",""postTreatmentChemicalAgentSmiles"":""N/A"",""postTreatmentChemicalAgentConcentration"":""""}]","[]","[""Hexane""]","[""g/L""]","[]","[""g/L""]","[""v%"",""v%""]","[N+](=O)([O-])[O-].[N+](=O)([O-])[O-].O.O.O.O.O.O.[Zn+2]","15","CC1=NC=CN1","16.24",false,"Dead-end",,25,,"Ethanol","Dye","Rose Bengal (disodium salt)",1017.64,17.5,"µmol/L",1,"[""FTIR"",""SEM"",""TEM""]",,29.5,92.77,true,false,"Accepted","[""TFC""]","[""Metal-organic framework""]","[]","[""Polyethersulfone""]","[""None""]","65003a6b9af97755a1fa097f","2023-09-12T10:16:11.472Z","1970-01-01T00:00:02.015Z","Polymer supported ZIF-8 membranes prepared via an interfacial synthesis method","Scientific Report","backOffice","10.1039/C4CC06699E","65003a2e9af97755a1fa02ed","Yanbo Li and Lik H. Wee and Alexander Volodin and Johan A. Martens and Ivo F. J. Vankelecom","https://doi.org/10.1039/C4CC06699E",0,"Composite","ZIF8/PES 18 membrane","Scientific report","Interfacial Polymerization","[{""postTreatmentChemicalAgentConcentrationUnit"":[],""_id"":""65379b9e2e5be462fc348c78"",""postTreatment"":""None"",""postTreatmentChemicalAgentSmiles"":""N/A"",""postTreatmentChemicalAgentConcentration"":""""}]","ISA",2.5,86,"315",0,"C(CO)O","10",,,,,,,,,,,,,,"CO ; CCO","1,9 ;  2,5",,,,,,,,,,,,,,,,,,,,,,,,,,,,,,,,,,,,,,,,,,,,,,,,,,,,,,,,,,,,,,,,,,,,,,,,
"65379b9e2e5be462fc348c7c","2023-10-24T10:25:34.862Z","[""1-Methyl-2-pyrrolidinone (NMP)""]","[""water""]","[]","[]","20","200","[""Thermal treatment""]","[{""postTreatmentChemicalAgentConcentrationUnit"":[],""_id"":""65379b9e2e5be462fc348c7e"",""postTreatment"":""Thermal treatment"",""postTreatmentChemicalAgentSmiles"":""N/A"",""postTreatmentChemicalAgentConcentration"":""""}]","[]","[""Hexane""]","[""g/L""]","[]","[""g/L""]","[""v%"",""v%""]","[N+](=O)([O-])[O-].[N+](=O)([O-])[O-].O.O.O.O.O.O.[Zn+2]","15","CC1=NC=CN1","16.24",false,"Dead-end",,25,,"Ethanol","Dye","Rose Bengal (disodium salt)",1017.64,17.5,"µmol/L",1,"[""FTIR"",""SEM"",""TEM""]",,24,93.93,true,false,"Accepted","[""TFC""]","[""Metal-organic framework""]","[]","[""Polyethersulfone""]","[""None""]","65003a6b9af97755a1fa097f","2023-09-12T10:16:11.472Z","1970-01-01T00:00:02.015Z","Polymer supported ZIF-8 membranes prepared via an interfacial synthesis method","Scientific Report","backOffice","10.1039/C4CC06699E","65003a2e9af97755a1fa02ed","Yanbo Li and Lik H. Wee and Alexander Volodin and Johan A. Martens and Ivo F. J. Vankelecom","https://doi.org/10.1039/C4CC06699E",0,"Composite","ZIF8/PES 20 membrane","Scientific report","Interfacial Polymerization","[{""postTreatmentChemicalAgentConcentrationUnit"":[],""_id"":""65379b9e2e5be462fc348c7d"",""postTreatment"":""None"",""postTreatmentChemicalAgentSmiles"":""N/A"",""postTreatmentChemicalAgentConcentration"":""""}]","ISA",1.2,79.5,"316",0,"C(CO)O","10",,,,,,,,,,,,,,"CO ; CCO","1,9 ;  2,5",,,,,,,,,,,,,,,,,,,,,,,,,,,,,,,,,,,,,,,,,,,,,,,,,,,,,,,,,,,,,,,,,,,,,,,,
"65379b9f2e5be462fc348c81","2023-10-24T10:25:35.018Z","[""1-Methyl-2-pyrrolidinone (NMP)""]","[""water""]","[]","[]","22","200","[""Thermal treatment""]","[{""postTreatmentChemicalAgentConcentrationUnit"":[],""_id"":""65379b9f2e5be462fc348c83"",""postTreatment"":""Thermal treatment"",""postTreatmentChemicalAgentSmiles"":""N/A"",""postTreatmentChemicalAgentConcentration"":""""}]","[]","[""Hexane""]","[""g/L""]","[]","[""g/L""]","[""v%"",""v%""]","[N+](=O)([O-])[O-].[N+](=O)([O-])[O-].O.O.O.O.O.O.[Zn+2]","15","CC1=NC=CN1","16.24",false,"Dead-end",,25,,"Ethanol","Dye","Rose Bengal (disodium salt)",1017.64,17.5,"µmol/L",1,"[""FTIR"",""SEM"",""TEM""]",,,90.62,true,false,"Accepted","[""TFC""]","[""Metal-organic framework""]","[]","[""Polyethersulfone""]","[""None""]","65003a6b9af97755a1fa097f","2023-09-12T10:16:11.472Z","1970-01-01T00:00:02.015Z","Polymer supported ZIF-8 membranes prepared via an interfacial synthesis method","Scientific Report","backOffice","10.1039/C4CC06699E","65003a2e9af97755a1fa02ed","Yanbo Li and Lik H. Wee and Alexander Volodin and Johan A. Martens and Ivo F. J. Vankelecom","https://doi.org/10.1039/C4CC06699E",0,"Composite","ZIF8/PES 22 membrane","Scientific report","Interfacial Polymerization","[{""postTreatmentChemicalAgentConcentrationUnit"":[],""_id"":""65379b9f2e5be462fc348c82"",""postTreatment"":""None"",""postTreatmentChemicalAgentSmiles"":""N/A"",""postTreatmentChemicalAgentConcentration"":""""}]","ISA",1.1,83.9,"317",0,"C(CO)O","10",,,,,,,,,,,,,,"CO ; CCO","1,9 ;  2,5",,,,,,,,,,,,,,,,,,,,,,,,,,,,,,,,,,,,,,,,,,,,,,,,,,,,,,,,,,,,,,,,,,,,,,,,
"65379b9f2e5be462fc348c86","2023-10-24T10:25:35.187Z","[""1-Methyl-2-pyrrolidinone (NMP)""]","[""water""]","[]","[]","16","200","[""Thermal treatment""]","[{""postTreatmentChemicalAgentConcentrationUnit"":[],""_id"":""65379b9f2e5be462fc348c88"",""postTreatment"":""Thermal treatment"",""postTreatmentChemicalAgentSmiles"":""N/A"",""postTreatmentChemicalAgentConcentration"":""""}]","[]","[""Hexane""]","[""g/L""]","[]","[""g/L""]","[""v%"",""v%""]","[N+](=O)([O-])[O-].[N+](=O)([O-])[O-].O.O.O.O.O.O.[Zn+2]","15","CC1=NC=CN1","16.24",false,"Dead-end",,25,,"Isopropanol (IPA)","Dye","Rose Bengal (disodium salt)",1017.64,17.5,"µmol/L",1,"[""FTIR"",""SEM"",""TEM""]",,40.5,91.87,true,false,"Accepted","[""TFC""]","[""Metal-organic framework""]","[]","[""Polyethersulfone""]","[""None""]","65003a6b9af97755a1fa097f","2023-09-12T10:16:11.472Z","1970-01-01T00:00:02.015Z","Polymer supported ZIF-8 membranes prepared via an interfacial synthesis method","Scientific Report","backOffice","10.1039/C4CC06699E","65003a2e9af97755a1fa02ed","Yanbo Li and Lik H. Wee and Alexander Volodin and Johan A. Martens and Ivo F. J. Vankelecom","https://doi.org/10.1039/C4CC06699E",0,"Composite","ZIF8/PES 16 membrane","Scientific report","Interfacial Polymerization","[{""postTreatmentChemicalAgentConcentrationUnit"":[],""_id"":""65379b9f2e5be462fc348c87"",""postTreatment"":""None"",""postTreatmentChemicalAgentSmiles"":""N/A"",""postTreatmentChemicalAgentConcentration"":""""}]","ISA",1.9,79.8,"318",0,"C(CO)O","10",,,,,,,,,,,,,,"CO ; CCO","1,9 ;  2,5",,,,,,,,,,,,,,,,,,,,,,,,,,,,,,,,,,,,,,,,,,,,,,,,,,,,,,,,,,,,,,,,,,,,,,,,
"65379b9f2e5be462fc348c8b","2023-10-24T10:25:35.358Z","[""1-Methyl-2-pyrrolidinone (NMP)""]","[""water""]","[]","[]","18","200","[""Thermal treatment""]","[{""postTreatmentChemicalAgentConcentrationUnit"":[],""_id"":""65379b9f2e5be462fc348c8d"",""postTreatment"":""Thermal treatment"",""postTreatmentChemicalAgentSmiles"":""N/A"",""postTreatmentChemicalAgentConcentration"":""""}]","[]","[""Hexane""]","[""g/L""]","[]","[""g/L""]","[""v%"",""v%""]","[N+](=O)([O-])[O-].[N+](=O)([O-])[O-].O.O.O.O.O.O.[Zn+2]","15","CC1=NC=CN1","16.24",false,"Dead-end",,25,,"Isopropanol (IPA)","Dye","Rose Bengal (disodium salt)",1017.64,17.5,"µmol/L",1,"[""FTIR"",""SEM"",""TEM""]",,29.5,92.77,true,false,"Accepted","[""TFC""]","[""Metal-organic framework""]","[]","[""Polyethersulfone""]","[""None""]","65003a6b9af97755a1fa097f","2023-09-12T10:16:11.472Z","1970-01-01T00:00:02.015Z","Polymer supported ZIF-8 membranes prepared via an interfacial synthesis method","Scientific Report","backOffice","10.1039/C4CC06699E","65003a2e9af97755a1fa02ed","Yanbo Li and Lik H. Wee and Alexander Volodin and Johan A. Martens and Ivo F. J. Vankelecom","https://doi.org/10.1039/C4CC06699E",0,"Composite","ZIF8/PES 18 membrane","Scientific report","Interfacial Polymerization","[{""postTreatmentChemicalAgentConcentrationUnit"":[],""_id"":""65379b9f2e5be462fc348c8c"",""postTreatment"":""None"",""postTreatmentChemicalAgentSmiles"":""N/A"",""postTreatmentChemicalAgentConcentration"":""""}]","ISA",0.7,86,"319",0,"C(CO)O","10",,,,,,,,,,,,,,"CO ; CCO","1,9 ;  2,5",,,,,,,,,,,,,,,,,,,,,,,,,,,,,,,,,,,,,,,,,,,,,,,,,,,,,,,,,,,,,,,,,,,,,,,,
"65379b9f2e5be462fc348c90","2023-10-24T10:25:35.556Z","[""1-Methyl-2-pyrrolidinone (NMP)""]","[""water""]","[]","[]","20","200","[""Thermal treatment""]","[{""postTreatmentChemicalAgentConcentrationUnit"":[],""_id"":""65379b9f2e5be462fc348c92"",""postTreatment"":""Thermal treatment"",""postTreatmentChemicalAgentSmiles"":""N/A"",""postTreatmentChemicalAgentConcentration"":""""}]","[]","[""Hexane""]","[""g/L""]","[]","[""g/L""]","[""v%"",""v%""]","[N+](=O)([O-])[O-].[N+](=O)([O-])[O-].O.O.O.O.O.O.[Zn+2]","15","CC1=NC=CN1","16.24",false,"Dead-end",,25,,"Isopropanol (IPA)","Dye","Rose Bengal (disodium salt)",1017.64,17.5,"µmol/L",1,"[""FTIR"",""SEM"",""TEM""]",,24,93.93,true,false,"Accepted","[""TFC""]","[""Metal-organic framework""]","[]","[""Polyethersulfone""]","[""None""]","65003a6b9af97755a1fa097f","2023-09-12T10:16:11.472Z","1970-01-01T00:00:02.015Z","Polymer supported ZIF-8 membranes prepared via an interfacial synthesis method","Scientific Report","backOffice","10.1039/C4CC06699E","65003a2e9af97755a1fa02ed","Yanbo Li and Lik H. Wee and Alexander Volodin and Johan A. Martens and Ivo F. J. Vankelecom","https://doi.org/10.1039/C4CC06699E",0,"Composite","ZIF8/PES 20 membrane","Scientific report","Interfacial Polymerization","[{""postTreatmentChemicalAgentConcentrationUnit"":[],""_id"":""65379b9f2e5be462fc348c91"",""postTreatment"":""None"",""postTreatmentChemicalAgentSmiles"":""N/A"",""postTreatmentChemicalAgentConcentration"":""""}]","ISA",0.4,89.2,"320",0,"C(CO)O","10",,,,,,,,,,,,,,"CO ; CCO","1,9 ;  2,5",,,,,,,,,,,,,,,,,,,,,,,,,,,,,,,,,,,,,,,,,,,,,,,,,,,,,,,,,,,,,,,,,,,,,,,,
