Repository: BAMresearch/onf-database

This repository belongs to the the publication "Revealing structure-property-performance relationships of organic solvent nanofiltration membranes using a FAIR, open-access database" published in ADD JOURNAL (DOI). 
It uses a dataset derived from The Open Membrane Database (https://openmembranedatabase.org/). The access date was April 8th 2025. The original dataset is in the repository as OMD_SRNF_2025-04-08.csv file.

The main researchers involved in the study are Sarah Glass (ORCID: 0000-0002-0625-0057), Petra Merten (no ORCID available), Torsten Brinkmann (ORCID: 0000-0002-5114-6259) and Volkan Filiz (ORCID: 0000-0003-0239-8641). 

The repository contains 5 Python files:

File: OMD_SRNF_2025-04-08.csv (part 15 of 184)
"65379b9f2e5be462fc348c95","2023-10-24T10:25:35.699Z","[""1-Methyl-2-pyrrolidinone (NMP)""]","[""water""]","[]","[]","22","200","[""Thermal treatment""]","[{""postTreatmentChemicalAgentConcentrationUnit"":[],""_id"":""65379b9f2e5be462fc348c97"",""postTreatment"":""Thermal treatment"",""postTreatmentChemicalAgentSmiles"":""N/A"",""postTreatmentChemicalAgentConcentration"":""""}]","[]","[""Hexane""]","[""g/L""]","[]","[""g/L""]","[""v%"",""v%""]","[N+](=O)([O-])[O-].[N+](=O)([O-])[O-].O.O.O.O.O.O.[Zn+2]","15","CC1=NC=CN1","16.24",false,"Dead-end",,25,,"Isopropanol (IPA)","Dye","Rose Bengal (disodium salt)",1017.64,17.5,"µmol/L",1,"[""FTIR"",""SEM"",""TEM""]",,,90.62,true,false,"Accepted","[""TFC""]","[""Metal-organic framework""]","[]","[""Polyethersulfone""]","[""None""]","65003a6b9af97755a1fa097f","2023-09-12T10:16:11.472Z","1970-01-01T00:00:02.015Z","Polymer supported ZIF-8 membranes prepared via an interfacial synthesis method","Scientific Report","backOffice","10.1039/C4CC06699E","65003a2e9af97755a1fa02ed","Yanbo Li and Lik H. Wee and Alexander Volodin and Johan A. Martens and Ivo F. J. Vankelecom","https://doi.org/10.1039/C4CC06699E",0,"Composite","ZIF8/PES 22 membrane","Scientific report","Interfacial Polymerization","[{""postTreatmentChemicalAgentConcentrationUnit"":[],""_id"":""65379b9f2e5be462fc348c96"",""postTreatment"":""None"",""postTreatmentChemicalAgentSmiles"":""N/A"",""postTreatmentChemicalAgentConcentration"":""""}]","ISA",0.3,93.5,"321",0,"C(CO)O","10",,,,,,,,,,,,,,"CO ; CCO","1,9 ;  2,5",,,,,,,,,,,,,,,,,,,,,,,,,,,,,,,,,,,,,,,,,,,,,,,,,,,,,,,,,,,,,,,,,,,,,,,,
"65379b9f2e5be462fc348c9a","2023-10-24T10:25:35.845Z","[""1-Methyl-2-pyrrolidinone (NMP)"",""Tetrahydrofuran (THF)"",""water""]","[""water""]","[]","[]","15","250","[""Drying""]","[{""postTreatmentChemicalAgentConcentrationUnit"":[""v%"",""v%"",""v%"",""v%""],""_id"":""65379b9f2e5be462fc348c9c"",""postTreatment"":""Drying"",""postTreatmentChemicalAgentSmiles"":""CC(C)O ; CC(C)CC(=O)C ; CC1=CC=CC=C1 ; oil"",""postTreatmentChemicalAgentConcentration"":""100 ;  40 ; 40 ; 20""}]","[]","[]","[]","[]","[]","[]",,,,,false,"Dead-end",44,25,11,"Isopropanol (IPA)","Dye","Rose Bengal (disodium salt)",1017.64,17.5,"µmol/L",1,"[""SEM""]",28800,,,true,false,"Accepted","[""TFC""]","[""Polydimethylsiloxane""]","[]","[""Other""]","[""Thermal treatment""]","65003a6e9af97755a1fa09bc","2023-09-12T10:16:14.404Z","1970-01-01T00:00:02.009Z","Solvent resistant nanofiltration (SRNF) membranes based on metal-organic frameworks","Scientific Report","backOffice","10.1016/j.memsci.2009.07.051","65003a2e9af97755a1fa02ed","Subhankar Basu and Michael Maes and Angels Cano-Odena and Luc Alaerts and Dirk E. De Vos and Ivo F.J. Vankelecom","https://doi.org/10.1016/j.memsci.2009.07.051",0,"Composite","0% Cu3(BTC)/PI membrane","Scientific report","Casting","[{""postTreatmentChemicalAgentConcentrationUnit"":[],""_id"":""65379b9f2e5be462fc348c9b"",""postTreatment"":""Thermal treatment"",""postTreatmentChemicalAgentSmiles"":""N/A"",""postTreatmentChemicalAgentConcentration"":""""}]","ISA",0.496,87.98,"322",0,,,,,,,"62,26:20,75:2",,,"Polyimide Matrimid 9725",,,,,,,,,,,,,,,,,,,,,,,,,,,,,,,,,,,,,,,,,,,,,,,,,,,,,,,,,,,,,,,,,,,,,,,,,,,,,,,
"65379b9f2e5be462fc348c9f","2023-10-24T10:25:35.997Z","[""1-Methyl-2-pyrrolidinone (NMP)"",""Tetrahydrofuran (THF)"",""water""]","[""water""]","[]","[]","15","250","[""Drying""]","[{""postTreatmentChemicalAgentConcentrationUnit"":[""v%"",""v%"",""v%"",""v%""],""_id"":""65379b9f2e5be462fc348ca1"",""postTreatment"":""Drying"",""postTreatmentChemicalAgentSmiles"":""CC(C)O ; CC(C)CC(=O)C ; CC1=CC=CC=C1 ; oil"",""postTreatmentChemicalAgentConcentration"":""100 ;  40 ; 40 ; 20""}]","[]","[]","[]","[]","[]","[]",,,,,false,"Dead-end",44,25,11,"Isopropanol (IPA)","Dye","Rose Bengal (disodium salt)",1017.64,17.5,"µmol/L",1,"[""SEM""]",,,,true,false,"Accepted","[""TFN""]","[""Other""]","[]","[""Other""]","[""Thermal treatment""]","65003a6e9af97755a1fa09bc","2023-09-12T10:16:14.404Z","1970-01-01T00:00:02.009Z","Solvent resistant nanofiltration (SRNF) membranes based on metal-organic frameworks","Scientific Report","backOffice","10.1016/j.memsci.2009.07.051","65003a2e9af97755a1fa02ed","Subhankar Basu and Michael Maes and Angels Cano-Odena and Luc Alaerts and Dirk E. De Vos and Ivo F.J. Vankelecom","https://doi.org/10.1016/j.memsci.2009.07.051",0,"Composite","5% Cu3(BTC)/PI membrane","Scientific report","Casting","[{""postTreatmentChemicalAgentConcentrationUnit"":[],""_id"":""65379b9f2e5be462fc348ca0"",""postTreatment"":""Thermal treatment"",""postTreatmentChemicalAgentSmiles"":""N/A"",""postTreatmentChemicalAgentConcentration"":""""}]","ISA",0.98,63.15,"323",0,,,"coating solution","Cu3(BTC)2",,,"62,26:20,75:2",,,"Polyimide Matrimid 9725",,,,,"MOF + PDMS",,,,,,,,,,,,,,,,,,,,,,,,,,,,,,,,,,,,,,,,,,,,,,,,,,,,,,,,,,,,,,,,,,,,,,,,,,
"65379ba02e5be462fc348ca4","2023-10-24T10:25:36.138Z","[""1-Methyl-2-pyrrolidinone (NMP)"",""Tetrahydrofuran (THF)"",""water""]","[""water""]","[]","[]","15","250","[""Drying""]","[{""postTreatmentChemicalAgentConcentrationUnit"":[""v%"",""v%"",""v%"",""v%""],""_id"":""65379ba02e5be462fc348ca6"",""postTreatment"":""Drying"",""postTreatmentChemicalAgentSmiles"":""CC(C)O ; CC(C)CC(=O)C ; CC1=CC=CC=C1 ; oil"",""postTreatmentChemicalAgentConcentration"":""100 ;  40 ; 40 ; 20""}]","[]","[]","[]","[]","[]","[]",,,,,false,"Dead-end",44,25,11,"Isopropanol (IPA)","Dye","Rose Bengal (disodium salt)",1017.64,17.5,"µmol/L",1,"[""SEM""]",,,,true,false,"Accepted","[""TFN""]","[""Other""]","[]","[""Other""]","[""Thermal treatment""]","65003a6e9af97755a1fa09bc","2023-09-12T10:16:14.404Z","1970-01-01T00:00:02.009Z","Solvent resistant nanofiltration (SRNF) membranes based on metal-organic frameworks","Scientific Report","backOffice","10.1016/j.memsci.2009.07.051","65003a2e9af97755a1fa02ed","Subhankar Basu and Michael Maes and Angels Cano-Odena and Luc Alaerts and Dirk E. De Vos and Ivo F.J. Vankelecom","https://doi.org/10.1016/j.memsci.2009.07.051",0,"Composite","10% Cu3(BTC)/PI membrane","Scientific report","Casting","[{""postTreatmentChemicalAgentConcentrationUnit"":[],""_id"":""65379ba02e5be462fc348ca5"",""postTreatment"":""Thermal treatment"",""postTreatmentChemicalAgentSmiles"":""N/A"",""postTreatmentChemicalAgentConcentration"":""""}]","ISA",0.732,62.02,"324",0,,,"coating solution","Cu3(BTC)2",,,"62,26:20,75:2",,,"Polyimide Matrimid 9725",,,,,"MOF + PDMS",,,,,,,,,,,,,,,,,,,,,,,,,,,,,,,,,,,,,,,,,,,,,,,,,,,,,,,,,,,,,,,,,,,,,,,,,,
"65379ba02e5be462fc348ca9","2023-10-24T10:25:36.290Z","[""1-Methyl-2-pyrrolidinone (NMP)"",""Tetrahydrofuran (THF)"",""water""]","[""water""]","[]","[]","15","250","[""Drying""]","[{""postTreatmentChemicalAgentConcentrationUnit"":[""v%"",""v%"",""v%"",""v%""],""_id"":""65379ba02e5be462fc348cab"",""postTreatment"":""Drying"",""postTreatmentChemicalAgentSmiles"":""CC(C)O ; CC(C)CC(=O)C ; CC1=CC=CC=C1 ; oil"",""postTreatmentChemicalAgentConcentration"":""100 ;  40 ; 40 ; 20""}]","[]","[]","[]","[]","[]","[]",,,,,false,"Dead-end",44,25,11,"Isopropanol (IPA)","Dye","Rose Bengal (disodium salt)",1017.64,17.5,"µmol/L",1,"[""SEM""]",,,,true,false,"Accepted","[""TFN""]","[""Other""]","[]","[""Other""]","[""Thermal treatment""]","65003a6e9af97755a1fa09bc","2023-09-12T10:16:14.404Z","1970-01-01T00:00:02.009Z","Solvent resistant nanofiltration (SRNF) membranes based on metal-organic frameworks","Scientific Report","backOffice","10.1016/j.memsci.2009.07.051","65003a2e9af97755a1fa02ed","Subhankar Basu and Michael Maes and Angels Cano-Odena and Luc Alaerts and Dirk E. De Vos and Ivo F.J. Vankelecom","https://doi.org/10.1016/j.memsci.2009.07.051",0,"Composite","15% Cu3(BTC)/PI membrane","Scientific report","Casting","[{""postTreatmentChemicalAgentConcentrationUnit"":[],""_id"":""65379ba02e5be462fc348caa"",""postTreatment"":""Thermal treatment"",""postTreatmentChemicalAgentSmiles"":""N/A"",""postTreatmentChemicalAgentConcentration"":""""}]","ISA",0.755,63.39,"325",0,,,"coating solution","Cu3(BTC)2",,,"62,26:20,75:2",,,"Polyimide Matrimid 9725",,,,,"MOF + PDMS",,,,,,,,,,,,,,,,,,,,,,,,,,,,,,,,,,,,,,,,,,,,,,,,,,,,,,,,,,,,,,,,,,,,,,,,,,
"65379ba02e5be462fc348cae","2023-10-24T10:25:36.435Z","[""1-Methyl-2-pyrrolidinone (NMP)"",""Tetrahydrofuran (THF)"",""water""]","[""water""]","[]","[]","15","250","[""Drying""]","[{""postTreatmentChemicalAgentConcentrationUnit"":[""v%"",""v%"",""v%"",""v%""],""_id"":""65379ba02e5be462fc348cb0"",""postTreatment"":""Drying"",""postTreatmentChemicalAgentSmiles"":""CC(C)O ; CC(C)CC(=O)C ; CC1=CC=CC=C1 ; oil"",""postTreatmentChemicalAgentConcentration"":""100 ;  40 ; 40 ; 20""}]","[]","[]","[]","[]","[]","[]",,,,,false,"Dead-end",44,25,11,"Isopropanol (IPA)","Dye","Rose Bengal (disodium salt)",1017.64,17.5,"µmol/L",1,"[""SEM""]",,,,true,false,"Accepted","[""TFN""]","[""Other""]","[]","[""Other""]","[""Thermal treatment""]","65003a6e9af97755a1fa09bc","2023-09-12T10:16:14.404Z","1970-01-01T00:00:02.009Z","Solvent resistant nanofiltration (SRNF) membranes based on metal-organic frameworks","Scientific Report","backOffice","10.1016/j.memsci.2009.07.051","65003a2e9af97755a1fa02ed","Subhankar Basu and Michael Maes and Angels Cano-Odena and Luc Alaerts and Dirk E. De Vos and Ivo F.J. Vankelecom","https://doi.org/10.1016/j.memsci.2009.07.051",0,"Composite","20% Cu3(BTC)/PI membrane","Scientific report","Casting","[{""postTreatmentChemicalAgentConcentrationUnit"":[],""_id"":""65379ba02e5be462fc348caf"",""postTreatment"":""Thermal treatment"",""postTreatmentChemicalAgentSmiles"":""N/A"",""postTreatmentChemicalAgentConcentration"":""""}]","ISA",0.806,63.47,"326",0,,,"coating solution","Cu3(BTC)2",,,"62,26:20,75:2",,,"Polyimide Matrimid 9725",,,,,"MOF + PDMS",,,,,,,,,,,,,,,,,,,,,,,,,,,,,,,,,,,,,,,,,,,,,,,,,,,,,,,,,,,,,,,,,,,,,,,,,,
"65379ba02e5be462fc348cb3","2023-10-24T10:25:36.590Z","[""1-Methyl-2-pyrrolidinone (NMP)"",""Tetrahydrofuran (THF)"",""water""]","[""water""]","[]","[]","15","250","[""Drying""]","[{""postTreatmentChemicalAgentConcentrationUnit"":[""v%"",""v%"",""v%"",""v%""],""_id"":""65379ba02e5be462fc348cb5"",""postTreatment"":""Drying"",""postTreatmentChemicalAgentSmiles"":""CC(C)O ; CC(C)CC(=O)C ; CC1=CC=CC=C1 ; oil"",""postTreatmentChemicalAgentConcentration"":""100 ;  40 ; 40 ; 20""}]","[]","[]","[]","[]","[]","[]",,,,,false,"Dead-end",44,25,11,"Isopropanol (IPA)","Dye","Rose Bengal (disodium salt)",1017.64,17.5,"µmol/L",1,"[""SEM""]",28800,,,true,false,"Accepted","[""TFC""]","[""Polydimethylsiloxane""]","[]","[""Other""]","[""Thermal treatment""]","65003a6e9af97755a1fa09bc","2023-09-12T10:16:14.404Z","1970-01-01T00:00:02.009Z","Solvent resistant nanofiltration (SRNF) membranes based on metal-organic frameworks","Scientific Report","backOffice","10.1016/j.memsci.2009.07.051","65003a2e9af97755a1fa02ed","Subhankar Basu and Michael Maes and Angels Cano-Odena and Luc Alaerts and Dirk E. De Vos and Ivo F.J. Vankelecom","https://doi.org/10.1016/j.memsci.2009.07.051",0,"Composite","0% Cu3(BTC) MSTFA/PI membrane","Scientific report","Casting","[{""postTreatmentChemicalAgentConcentrationUnit"":[],""_id"":""65379ba02e5be462fc348cb4"",""postTreatment"":""Thermal treatment"",""postTreatmentChemicalAgentSmiles"":""N/A"",""postTreatmentChemicalAgentConcentration"":""""}]","ISA",0.496,87.98,"327",0,,,,,,,"62,26:20,75:2",,,"Polyimide Matrimid 9725",,,,,,,,,,,,,,,,,,,,,,,,,,,,,,,,,,,,,,,,,,,,,,,,,,,,,,,,,,,,,,,,,,,,,,,,,,,,,,,
"65379ba02e5be462fc348cb8","2023-10-24T10:25:36.783Z","[""1-Methyl-2-pyrrolidinone (NMP)"",""Tetrahydrofuran (THF)"",""water""]","[""water""]","[]","[]","15","250","[""Drying""]","[{""postTreatmentChemicalAgentConcentrationUnit"":[""v%"",""v%"",""v%"",""v%""],""_id"":""65379ba02e5be462fc348cba"",""postTreatment"":""Drying"",""postTreatmentChemicalAgentSmiles"":""CC(C)O ; CC(C)CC(=O)C ; CC1=CC=CC=C1 ; oil"",""postTreatmentChemicalAgentConcentration"":""100 ;  40 ; 40 ; 20""}]","[]","[]","[]","[]","[]","[]",,,,,false,"Dead-end",44,25,11,"Isopropanol (IPA)","Dye","Rose Bengal (disodium salt)",1017.64,17.5,"µmol/L",1,"[""SEM""]",,,,true,false,"Accepted","[""TFN""]","[""Other""]","[]","[""Other""]","[""Thermal treatment""]","65003a6e9af97755a1fa09bc","2023-09-12T10:16:14.404Z","1970-01-01T00:00:02.009Z","Solvent resistant nanofiltration (SRNF) membranes based on metal-organic frameworks","Scientific Report","backOffice","10.1016/j.memsci.2009.07.051","65003a2e9af97755a1fa02ed","Subhankar Basu and Michael Maes and Angels Cano-Odena and Luc Alaerts and Dirk E. De Vos and Ivo F.J. Vankelecom","https://doi.org/10.1016/j.memsci.2009.07.051",0,"Composite","5% Cu3(BTC) MSTFA/PI membrane","Scientific report","Casting","[{""postTreatmentChemicalAgentConcentrationUnit"":[],""_id"":""65379ba02e5be462fc348cb9"",""postTreatment"":""Thermal treatment"",""postTreatmentChemicalAgentSmiles"":""N/A"",""postTreatmentChemicalAgentConcentration"":""""}]","ISA",0.608,95.56,"328",0,,,"coating solution","Cu3(BTC)2",,,"62,26:20,75:2",,,"Polyimide Matrimid 9725",,,,,"MOF + PDMS",,,,,,,,,,,,,,,,,,,,,,,,,,,,,,,,,,,,,,,,,,,,,,,,,,,,,,,,,,,,,,,,,,,,,,,,,,
"65379ba02e5be462fc348cbd","2023-10-24T10:25:36.921Z","[""1-Methyl-2-pyrrolidinone (NMP)"",""Tetrahydrofuran (THF)"",""water""]","[""water""]","[]","[]","15","250","[""Drying""]","[{""postTreatmentChemicalAgentConcentrationUnit"":[""v%"",""v%"",""v%"",""v%""],""_id"":""65379ba02e5be462fc348cbf"",""postTreatment"":""Drying"",""postTreatmentChemicalAgentSmiles"":""CC(C)O ; CC(C)CC(=O)C ; CC1=CC=CC=C1 ; oil"",""postTreatmentChemicalAgentConcentration"":""100 ;  40 ; 40 ; 20""}]","[]","[]","[]","[]","[]","[]",,,,,false,"Dead-end",44,25,11,"Isopropanol (IPA)","Dye","Rose Bengal (disodium salt)",1017.64,17.5,"µmol/L",1,"[""SEM""]",,,,true,false,"Accepted","[""TFN""]","[""Other""]","[]","[""Other""]","[""Thermal treatment""]","65003a6e9af97755a1fa09bc","2023-09-12T10:16:14.404Z","1970-01-01T00:00:02.009Z","Solvent resistant nanofiltration (SRNF) membranes based on metal-organic frameworks","Scientific Report","backOffice","10.1016/j.memsci.2009.07.051","65003a2e9af97755a1fa02ed","Subhankar Basu and Michael Maes and Angels Cano-Odena and Luc Alaerts and Dirk E. De Vos and Ivo F.J. Vankelecom","https://doi.org/10.1016/j.memsci.2009.07.051",0,"Composite","10% Cu3(BTC) MSTFA/PI membrane","Scientific report","Casting","[{""postTreatmentChemicalAgentConcentrationUnit"":[],""_id"":""65379ba02e5be462fc348cbe"",""postTreatment"":""Thermal treatment"",""postTreatmentChemicalAgentSmiles"":""N/A"",""postTreatmentChemicalAgentConcentration"":""""}]","ISA",0.575,94.84,"329",0,,,"coating solution","Cu3(BTC)2",,,"62,26:20,75:2",,,"Polyimide Matrimid 9725",,,,,"MOF + PDMS",,,,,,,,,,,,,,,,,,,,,,,,,,,,,,,,,,,,,,,,,,,,,,,,,,,,,,,,,,,,,,,,,,,,,,,,,,
"65379ba12e5be462fc348cc2","2023-10-24T10:25:37.065Z","[""1-Methyl-2-pyrrolidinone (NMP)"",""Tetrahydrofuran (THF)"",""water""]","[""water""]","[]","[]","15","250","[""Drying""]","[{""postTreatmentChemicalAgentConcentrationUnit"":[""v%"",""v%"",""v%"",""v%""],""_id"":""65379ba12e5be462fc348cc4"",""postTreatment"":""Drying"",""postTreatmentChemicalAgentSmiles"":""CC(C)O ; CC(C)CC(=O)C ; CC1=CC=CC=C1 ; oil"",""postTreatmentChemicalAgentConcentration"":""100 ;  40 ; 40 ; 20""}]","[]","[]","[]","[]","[]","[]",,,,,false,"Dead-end",44,25,11,"Isopropanol (IPA)","Dye","Rose Bengal (disodium salt)",1017.64,17.5,"µmol/L",1,"[""SEM""]",,,,true,false,"Accepted","[""TFN""]","[""Other""]","[]","[""Other""]","[""Thermal treatment""]","65003a6e9af97755a1fa09bc","2023-09-12T10:16:14.404Z","1970-01-01T00:00:02.009Z","Solvent resistant nanofiltration (SRNF) membranes based on metal-organic frameworks","Scientific Report","backOffice","10.1016/j.memsci.2009.07.051","65003a2e9af97755a1fa02ed","Subhankar Basu and Michael Maes and Angels Cano-Odena and Luc Alaerts and Dirk E. De Vos and Ivo F.J. Vankelecom","https://doi.org/10.1016/j.memsci.2009.07.051",0,"Composite","15% Cu3(BTC) MSTFA/PI membrane","Scientific report","Casting","[{""postTreatmentChemicalAgentConcentrationUnit"":[],""_id"":""65379ba12e5be462fc348cc3"",""postTreatment"":""Thermal treatment"",""postTreatmentChemicalAgentSmiles"":""N/A"",""postTreatmentChemicalAgentConcentration"":""""}]","ISA",0.592,95.97,"330",0,,,"coating solution","Cu3(BTC)2",,,"62,26:20,75:2",,,"Polyimide Matrimid 9725",,,,,"MOF + PDMS",,,,,,,,,,,,,,,,,,,,,,,,,,,,,,,,,,,,,,,,,,,,,,,,,,,,,,,,,,,,,,,,,,,,,,,,,,
"65379ba12e5be462fc348cc7","2023-10-24T10:25:37.210Z","[""1-Methyl-2-pyrrolidinone (NMP)"",""Tetrahydrofuran (THF)"",""water""]","[""water""]","[]","[]","15","250","[""Drying""]","[{""postTreatmentChemicalAgentConcentrationUnit"":[""v%"",""v%"",""v%"",""v%""],""_id"":""65379ba12e5be462fc348cc9"",""postTreatment"":""Drying"",""postTreatmentChemicalAgentSmiles"":""CC(C)O ; CC(C)CC(=O)C ; CC1=CC=CC=C1 ; oil"",""postTreatmentChemicalAgentConcentration"":""100 ;  40 ; 40 ; 20""}]","[]","[]","[]","[]","[]","[]",,,,,false,"Dead-end",44,25,11,"Isopropanol (IPA)","Dye","Rose Bengal (disodium salt)",1017.64,17.5,"µmol/L",1,"[""SEM""]",,,,true,false,"Accepted","[""TFN""]","[""Other""]","[]","[""Other""]","[""Thermal treatment""]","65003a6e9af97755a1fa09bc","2023-09-12T10:16:14.404Z","1970-01-01T00:00:02.009Z","Solvent resistant nanofiltration (SRNF) membranes based on metal-organic frameworks","Scientific Report","backOffice","10.1016/j.memsci.2009.07.051","65003a2e9af97755a1fa02ed","Subhankar Basu and Michael Maes and Angels Cano-Odena and Luc Alaerts and Dirk E. De Vos and Ivo F.J. Vankelecom","https://doi.org/10.1016/j.memsci.2009.07.051",0,"Composite","20% Cu3(BTC) MSTFA/PI membrane","Scientific report","Casting","[{""postTreatmentChemicalAgentConcentrationUnit"":[],""_id"":""65379ba12e5be462fc348cc8"",""postTreatment"":""Thermal treatment"",""postTreatmentChemicalAgentSmiles"":""N/A"",""postTreatmentChemicalAgentConcentration"":""""}]","ISA",0.541,95.8,"331",0,,,"coating solution","Cu3(BTC)2",,,"62,26:20,75:2",,,"Polyimide Matrimid 9725",,,,,"MOF + PDMS",,,,,,,,,,,,,,,,,,,,,,,,,,,,,,,,,,,,,,,,,,,,,,,,,,,,,,,,,,,,,,,,,,,,,,,,,,
"65379ba12e5be462fc348ccc","2023-10-24T10:25:37.356Z","[""1-Methyl-2-pyrrolidinone (NMP)"",""Tetrahydrofuran (THF)"",""water""]","[""water""]","[]","[]","15","250","[""Drying""]","[{""postTreatmentChemicalAgentConcentrationUnit"":[""v%"",""v%"",""v%"",""v%""],""_id"":""65379ba12e5be462fc348cce"",""postTreatment"":""Drying"",""postTreatmentChemicalAgentSmiles"":""CC(C)O ; CC(C)CC(=O)C ; CC1=CC=CC=C1 ; oil"",""postTreatmentChemicalAgentConcentration"":""100 ;  40 ; 40 ; 20""}]","[]","[]","[]","[]","[]","[]",,,,,false,"Dead-end",44,25,11,"Isopropanol (IPA)","Dye","Rose Bengal (disodium salt)",1017.64,17.5,"µmol/L",1,"[""SEM""]",28800,,,true,false,"Accepted","[""TFC""]","[""Polydimethylsiloxane""]","[]","[""Other""]","[""Thermal treatment""]","65003a6e9af97755a1fa09bc","2023-09-12T10:16:14.404Z","1970-01-01T00:00:02.009Z","Solvent resistant nanofiltration (SRNF) membranes based on metal-organic frameworks","Scientific Report","backOffice","10.1016/j.memsci.2009.07.051","65003a2e9af97755a1fa02ed","Subhankar Basu and Michael Maes and Angels Cano-Odena and Luc Alaerts and Dirk E. De Vos and Ivo F.J. Vankelecom","https://doi.org/10.1016/j.memsci.2009.07.051",0,"Composite","0% MIL53/PI membrane","Scientific report","Casting","[{""postTreatmentChemicalAgentConcentrationUnit"":[],""_id"":""65379ba12e5be462fc348ccd"",""postTreatment"":""Thermal treatment"",""postTreatmentChemicalAgentSmiles"":""N/A"",""postTreatmentChemicalAgentConcentration"":""""}]","ISA",0.496,87.98,"332",0,,,,,,,"62,26:20,75:2",,,"Polyimide Matrimid 9725",,,,,,,,,,,,,,,,,,,,,,,,,,,,,,,,,,,,,,,,,,,,,,,,,,,,,,,,,,,,,,,,,,,,,,,,,,,,,,,
"65379ba12e5be462fc348cd1","2023-10-24T10:25:37.551Z","[""1-Methyl-2-pyrrolidinone (NMP)"",""Tetrahydrofuran (THF)"",""water""]","[""water""]","[]","[]","15","250","[""Drying""]","[{""postTreatmentChemicalAgentConcentrationUnit"":[""v%"",""v%"",""v%"",""v%""],""_id"":""65379ba12e5be462fc348cd3"",""postTreatment"":""Drying"",""postTreatmentChemicalAgentSmiles"":""CC(C)O ; CC(C)CC(=O)C ; CC1=CC=CC=C1 ; oil"",""postTreatmentChemicalAgentConcentration"":""100 ;  40 ; 40 ; 20""}]","[]","[]","[]","[]","[]","[]",,,,,false,"Dead-end",44,25,11,"Isopropanol (IPA)","Dye","Rose Bengal (disodium salt)",1017.64,17.5,"µmol/L",1,"[""SEM""]",,,,true,false,"Accepted","[""TFN""]","[""Other""]","[]","[""Other""]","[""Thermal treatment""]","65003a6e9af97755a1fa09bc","2023-09-12T10:16:14.404Z","1970-01-01T00:00:02.009Z","Solvent resistant nanofiltration (SRNF) membranes based on metal-organic frameworks","Scientific Report","backOffice","10.1016/j.memsci.2009.07.051","65003a2e9af97755a1fa02ed","Subhankar Basu and Michael Maes and Angels Cano-Odena and Luc Alaerts and Dirk E. De Vos and Ivo F.J. Vankelecom","https://doi.org/10.1016/j.memsci.2009.07.051",0,"Composite","5% MIL53/PI membrane","Scientific report","Casting","[{""postTreatmentChemicalAgentConcentrationUnit"":[],""_id"":""65379ba12e5be462fc348cd2"",""postTreatment"":""Thermal treatment"",""postTreatmentChemicalAgentSmiles"":""N/A"",""postTreatmentChemicalAgentConcentration"":""""}]","ISA",0.632,69.6,"333",0,,,"coating solution","MIL53",,,"62,26:20,75:2",,,"Polyimide Matrimid 9725",,,,,"MOF + PDMS",,,,,,,,,,,,,,,,,,,,,,,,,,,,,,,,,,,,,,,,,,,,,,,,,,,,,,,,,,,,,,,,,,,,,,,,,,
"65379ba12e5be462fc348cd6","2023-10-24T10:25:37.704Z","[""1-Methyl-2-pyrrolidinone (NMP)"",""Tetrahydrofuran (THF)"",""water""]","[""water""]","[]","[]","15","250","[""Drying""]","[{""postTreatmentChemicalAgentConcentrationUnit"":[""v%"",""v%"",""v%"",""v%""],""_id"":""65379ba12e5be462fc348cd8"",""postTreatment"":""Drying"",""postTreatmentChemicalAgentSmiles"":""CC(C)O ; CC(C)CC(=O)C ; CC1=CC=CC=C1 ; oil"",""postTreatmentChemicalAgentConcentration"":""100 ;  40 ; 40 ; 20""}]","[]","[]","[]","[]","[]","[]",,,,,false,"Dead-end",44,25,11,"Isopropanol (IPA)","Dye","Rose Bengal (disodium salt)",1017.64,17.5,"µmol/L",1,"[""SEM""]",,,,true,false,"Accepted","[""TFN""]","[""Other""]","[]","[""Other""]","[""Thermal treatment""]","65003a6e9af97755a1fa09bc","2023-09-12T10:16:14.404Z","1970-01-01T00:00:02.009Z","Solvent resistant nanofiltration (SRNF) membranes based on metal-organic frameworks","Scientific Report","backOffice","10.1016/j.memsci.2009.07.051","65003a2e9af97755a1fa02ed","Subhankar Basu and Michael Maes and Angels Cano-Odena and Luc Alaerts and Dirk E. De Vos and Ivo F.J. Vankelecom","https://doi.org/10.1016/j.memsci.2009.07.051",0,"Composite","10% MIL53/PI membrane","Scientific report","Casting","[{""postTreatmentChemicalAgentConcentrationUnit"":[],""_id"":""65379ba12e5be462fc348cd7"",""postTreatment"":""Thermal treatment"",""postTreatmentChemicalAgentSmiles"":""N/A"",""postTreatmentChemicalAgentConcentration"":""""}]","ISA",0.641,69.6,"334",0,,,"coating solution","MIL53",,,"62,26:20,75:2",,,"Polyimide Matrimid 9725",,,,,"MOF + PDMS",,,,,,,,,,,,,,,,,,,,,,,,,,,,,,,,,,,,,,,,,,,,,,,,,,,,,,,,,,,,,,,,,,,,,,,,,,
"65379ba12e5be462fc348cdb","2023-10-24T10:25:37.868Z","[""1-Methyl-2-pyrrolidinone (NMP)"",""Tetrahydrofuran (THF)"",""water""]","[""water""]","[]","[]","15","250","[""Drying""]","[{""postTreatmentChemicalAgentConcentrationUnit"":[""v%"",""v%"",""v%"",""v%""],""_id"":""65379ba12e5be462fc348cdd"",""postTreatment"":""Drying"",""postTreatmentChemicalAgentSmiles"":""CC(C)O ; CC(C)CC(=O)C ; CC1=CC=CC=C1 ; oil"",""postTreatmentChemicalAgentConcentration"":""100 ;  40 ; 40 ; 20""}]","[]","[]","[]","[]","[]","[]",,,,,false,"Dead-end",44,25,11,"Isopropanol (IPA)","Dye","Rose Bengal (disodium salt)",1017.64,17.5,"µmol/L",1,"[""SEM""]",,,,true,false,"Accepted","[""TFN""]","[""Other""]","[]","[""Other""]","[""Thermal treatment""]","65003a6e9af97755a1fa09bc","2023-09-12T10:16:14.404Z","1970-01-01T00:00:02.009Z","Solvent resistant nanofiltration (SRNF) membranes based on metal-organic frameworks","Scientific Report","backOffice","10.1016/j.memsci.2009.07.051","65003a2e9af97755a1fa02ed","Subhankar Basu and Michael Maes and Angels Cano-Odena and Luc Alaerts and Dirk E. De Vos and Ivo F.J. Vankelecom","https://doi.org/10.1016/j.memsci.2009.07.051",0,"Composite","15% MIL53/PI membrane","Scientific report","Casting","[{""postTreatmentChemicalAgentConcentrationUnit"":[],""_id"":""65379ba12e5be462fc348cdc"",""postTreatment"":""Thermal treatment"",""postTreatmentChemicalAgentSmiles"":""N/A"",""postTreatmentChemicalAgentConcentration"":""""}]","ISA",0.7,68.87,"335",0,,,"coating solution","MIL53",,,"62,26:20,75:2",,,"Polyimide Matrimid 9725",,,,,"MOF + PDMS",,,,,,,,,,,,,,,,,,,,,,,,,,,,,,,,,,,,,,,,,,,,,,,,,,,,,,,,,,,,,,,,,,,,,,,,,,
"65379ba22e5be462fc348ce0","2023-10-24T10:25:38.053Z","[""1-Methyl-2-pyrrolidinone (NMP)"",""Tetrahydrofuran (THF)"",""water""]","[""water""]","[]","[]","15","250","[""Drying""]","[{""postTreatmentChemicalAgentConcentrationUnit"":[""v%"",""v%"",""v%"",""v%""],""_id"":""65379ba22e5be462fc348ce2"",""postTreatment"":""Drying"",""postTreatmentChemicalAgentSmiles"":""CC(C)O ; CC(C)CC(=O)C ; CC1=CC=CC=C1 ; oil"",""postTreatmentChemicalAgentConcentration"":""100 ;  40 ; 40 ; 20""}]","[]","[]","[]","[]","[]","[]",,,,,false,"Dead-end",44,25,11,"Isopropanol (IPA)","Dye","Rose Bengal (disodium salt)",1017.64,17.5,"µmol/L",1,"[""SEM""]",,,,true,false,"Accepted","[""TFN""]","[""Other""]","[]","[""Other""]","[""Thermal treatment""]","65003a6e9af97755a1fa09bc","2023-09-12T10:16:14.404Z","1970-01-01T00:00:02.009Z","Solvent resistant nanofiltration (SRNF) membranes based on metal-organic frameworks","Scientific Report","backOffice","10.1016/j.memsci.2009.07.051","65003a2e9af97755a1fa02ed","Subhankar Basu and Michael Maes and Angels Cano-Odena and Luc Alaerts and Dirk E. De Vos and Ivo F.J. Vankelecom","https://doi.org/10.1016/j.memsci.2009.07.051",0,"Composite","20% MIL53/PI membrane","Scientific report","Casting","[{""postTreatmentChemicalAgentConcentrationUnit"":[],""_id"":""65379ba22e5be462fc348ce1"",""postTreatment"":""Thermal treatment"",""postTreatmentChemicalAgentSmiles"":""N/A"",""postTreatmentChemicalAgentConcentration"":""""}]","ISA",0.641,66.29,"336",0,,,"coating solution","MIL53",,,"62,26:20,75:2",,,"Polyimide Matrimid 9725",,,,,"MOF + PDMS",,,,,,,,,,,,,,,,,,,,,,,,,,,,,,,,,,,,,,,,,,,,,,,,,,,,,,,,,,,,,,,,,,,,,,,,,,
"65379ba22e5be462fc348ce5","2023-10-24T10:25:38.190Z","[""1-Methyl-2-pyrrolidinone (NMP)"",""Tetrahydrofuran (THF)"",""water""]","[""water""]","[]","[]","15","250","[""Drying""]","[{""postTreatmentChemicalAgentConcentrationUnit"":[""v%"",""v%"",""v%"",""v%""],""_id"":""65379ba22e5be462fc348ce7"",""postTreatment"":""Drying"",""postTreatmentChemicalAgentSmiles"":""CC(C)O ; CC(C)CC(=O)C ; CC1=CC=CC=C1 ; oil"",""postTreatmentChemicalAgentConcentration"":""100 ;  40 ; 40 ; 20""}]","[]","[]","[]","[]","[]","[]",,,,,false,"Dead-end",44,25,11,"Isopropanol (IPA)","Dye","Rose Bengal (disodium salt)",1017.64,17.5,"µmol/L",1,"[""SEM""]",28800,,,true,false,"Accepted","[""TFC""]","[""Polydimethylsiloxane""]","[]","[""Other""]","[""Thermal treatment""]","65003a6e9af97755a1fa09bc","2023-09-12T10:16:14.404Z","1970-01-01T00:00:02.009Z","Solvent resistant nanofiltration (SRNF) membranes based on metal-organic frameworks","Scientific Report","backOffice","10.1016/j.memsci.2009.07.051","65003a2e9af97755a1fa02ed","Subhankar Basu and Michael Maes and Angels Cano-Odena and Luc Alaerts and Dirk E. De Vos and Ivo F.J. Vankelecom","https://doi.org/10.1016/j.memsci.2009.07.051",0,"Composite","0% MIL53 MSTFA/PI membrane","Scientific report","Casting","[{""postTreatmentChemicalAgentConcentrationUnit"":[],""_id"":""65379ba22e5be462fc348ce6"",""postTreatment"":""Thermal treatment"",""postTreatmentChemicalAgentSmiles"":""N/A"",""postTreatmentChemicalAgentConcentration"":""""}]","ISA",0.496,87.98,"337",0,,,,,,,"62,26:20,75:2",,,"Polyimide Matrimid 9725",,,,,,,,,,,,,,,,,,,,,,,,,,,,,,,,,,,,,,,,,,,,,,,,,,,,,,,,,,,,,,,,,,,,,,,,,,,,,,,
"65379ba22e5be462fc348cea","2023-10-24T10:25:38.336Z","[""1-Methyl-2-pyrrolidinone (NMP)"",""Tetrahydrofuran (THF)"",""water""]","[""water""]","[]","[]","15","250","[""Drying""]","[{""postTreatmentChemicalAgentConcentrationUnit"":[""v%"",""v%"",""v%"",""v%""],""_id"":""65379ba22e5be462fc348cec"",""postTreatment"":""Drying"",""postTreatmentChemicalAgentSmiles"":""CC(C)O ; CC(C)CC(=O)C ; CC1=CC=CC=C1 ; oil"",""postTreatmentChemicalAgentConcentration"":""100 ;  40 ; 40 ; 20""}]","[]","[]","[]","[]","[]","[]",,,,,false,"Dead-end",44,25,11,"Isopropanol (IPA)","Dye","Rose Bengal (disodium salt)",1017.64,17.5,"µmol/L",1,"[""SEM""]",,,,true,false,"Accepted","[""TFN""]","[""Other""]","[]","[""Other""]","[""Thermal treatment""]","65003a6e9af97755a1fa09bc","2023-09-12T10:16:14.404Z","1970-01-01T00:00:02.009Z","Solvent resistant nanofiltration (SRNF) membranes based on metal-organic frameworks","Scientific Report","backOffice","10.1016/j.memsci.2009.07.051","65003a2e9af97755a1fa02ed","Subhankar Basu and Michael Maes and Angels Cano-Odena and Luc Alaerts and Dirk E. De Vos and Ivo F.J. Vankelecom","https://doi.org/10.1016/j.memsci.2009.07.051",0,"Composite","5% MIL53 MSTFA/PI membrane","Scientific report","Casting","[{""postTreatmentChemicalAgentConcentrationUnit"":[],""_id"":""65379ba22e5be462fc348ceb"",""postTreatment"":""Thermal treatment"",""postTreatmentChemicalAgentSmiles"":""N/A"",""postTreatmentChemicalAgentConcentration"":""""}]","ISA",0.522,95.16,"338",0,,,"coating solution","MIL53",,,"62,26:20,75:2",,,"Polyimide Matrimid 9725",,,,,"MOF + PDMS",,,,,,,,,,,,,,,,,,,,,,,,,,,,,,,,,,,,,,,,,,,,,,,,,,,,,,,,,,,,,,,,,,,,,,,,,,
"65379ba22e5be462fc348cef","2023-10-24T10:25:38.494Z","[""1-Methyl-2-pyrrolidinone (NMP)"",""Tetrahydrofuran (THF)"",""water""]","[""water""]","[]","[]","15","250","[""Drying""]","[{""postTreatmentChemicalAgentConcentrationUnit"":[""v%"",""v%"",""v%"",""v%""],""_id"":""65379ba22e5be462fc348cf1"",""postTreatment"":""Drying"",""postTreatmentChemicalAgentSmiles"":""CC(C)O ; CC(C)CC(=O)C ; CC1=CC=CC=C1 ; oil"",""postTreatmentChemicalAgentConcentration"":""100 ;  40 ; 40 ; 20""}]","[]","[]","[]","[]","[]","[]",,,,,false,"Dead-end",44,25,11,"Isopropanol (IPA)","Dye","Rose Bengal (disodium salt)",1017.64,17.5,"µmol/L",1,"[""SEM""]",,,,true,false,"Accepted","[""TFN""]","[""Other""]","[]","[""Other""]","[""Thermal treatment""]","65003a6e9af97755a1fa09bc","2023-09-12T10:16:14.404Z","1970-01-01T00:00:02.009Z","Solvent resistant nanofiltration (SRNF) membranes based on metal-organic frameworks","Scientific Report","backOffice","10.1016/j.memsci.2009.07.051","65003a2e9af97755a1fa02ed","Subhankar Basu and Michael Maes and Angels Cano-Odena and Luc Alaerts and Dirk E. De Vos and Ivo F.J. Vankelecom","https://doi.org/10.1016/j.memsci.2009.07.051",0,"Composite","10% MIL53 MSTFA/PI membrane","Scientific report","Casting","[{""postTreatmentChemicalAgentConcentrationUnit"":[],""_id"":""65379ba22e5be462fc348cf0"",""postTreatment"":""Thermal treatment"",""postTreatmentChemicalAgentSmiles"":""N/A"",""postTreatmentChemicalAgentConcentration"":""""}]","ISA",0.518,95.08,"339",0,,,"coating solution","MIL53",,,"62,26:20,75:2",,,"Polyimide Matrimid 9725",,,,,"MOF + PDMS",,,,,,,,,,,,,,,,,,,,,,,,,,,,,,,,,,,,,,,,,,,,,,,,,,,,,,,,,,,,,,,,,,,,,,,,,,
"65379ba22e5be462fc348cf4","2023-10-24T10:25:38.819Z","[""1-Methyl-2-pyrrolidinone (NMP)"",""Tetrahydrofuran (THF)"",""water""]","[""water""]","[]","[]","15","250","[""Drying""]","[{""postTreatmentChemicalAgentConcentrationUnit"":[""v%"",""v%"",""v%"",""v%""],""_id"":""65379ba22e5be462fc348cf6"",""postTreatment"":""Drying"",""postTreatmentChemicalAgentSmiles"":""CC(C)O ; CC(C)CC(=O)C ; CC1=CC=CC=C1 ; oil"",""postTreatmentChemicalAgentConcentration"":""100 ;  40 ; 40 ; 20""}]","[]","[]","[]","[]","[]","[]",,,,,false,"Dead-end",44,25,11,"Isopropanol (IPA)","Dye","Rose Bengal (disodium salt)",1017.64,17.5,"µmol/L",1,"[""SEM""]",,,,true,false,"Accepted","[""TFN""]","[""Other""]","[]","[""Other""]","[""Thermal treatment""]","65003a6e9af97755a1fa09bc","2023-09-12T10:16:14.404Z","1970-01-01T00:00:02.009Z","Solvent resistant nanofiltration (SRNF) membranes based on metal-organic frameworks","Scientific Report","backOffice","10.1016/j.memsci.2009.07.051","65003a2e9af97755a1fa02ed","Subhankar Basu and Michael Maes and Angels Cano-Odena and Luc Alaerts and Dirk E. De Vos and Ivo F.J. Vankelecom","https://doi.org/10.1016/j.memsci.2009.07.051",0,"Composite","15% MIL53 MSTFA/PI membrane","Scientific report","Casting","[{""postTreatmentChemicalAgentConcentrationUnit"":[],""_id"":""65379ba22e5be462fc348cf5"",""postTreatment"":""Thermal treatment"",""postTreatmentChemicalAgentSmiles"":""N/A"",""postTreatmentChemicalAgentConcentration"":""""}]","ISA",0.514,95.16,"340",0,,,"coating solution","MIL53",,,"62,26:20,75:2",,,"Polyimide Matrimid 9725",,,,,"MOF + PDMS",,,,,,,,,,,,,,,,,,,,,,,,,,,,,,,,,,,,,,,,,,,,,,,,,,,,,,,,,,,,,,,,,,,,,,,,,,
"65379ba32e5be462fc348cf9","2023-10-24T10:25:39.054Z","[""1-Methyl-2-pyrrolidinone (NMP)"",""Tetrahydrofuran (THF)"",""water""]","[""water""]","[]","[]","15","250","[""Drying""]","[{""postTreatmentChemicalAgentConcentrationUnit"":[""v%"",""v%"",""v%"",""v%""],""_id"":""65379ba32e5be462fc348cfb"",""postTreatment"":""Drying"",""postTreatmentChemicalAgentSmiles"":""CC(C)O ; CC(C)CC(=O)C ; CC1=CC=CC=C1 ; oil"",""postTreatmentChemicalAgentConcentration"":""100 ;  40 ; 40 ; 20""}]","[]","[]","[]","[]","[]","[]",,,,,false,"Dead-end",44,25,11,"Isopropanol (IPA)","Dye","Rose Bengal (disodium salt)",1017.64,17.5,"µmol/L",1,"[""SEM""]",,,,true,false,"Accepted","[""TFN""]","[""Other""]","[]","[""Other""]","[""Thermal treatment""]","65003a6e9af97755a1fa09bc","2023-09-12T10:16:14.404Z","1970-01-01T00:00:02.009Z","Solvent resistant nanofiltration (SRNF) membranes based on metal-organic frameworks","Scientific Report","backOffice","10.1016/j.memsci.2009.07.051","65003a2e9af97755a1fa02ed","Subhankar Basu and Michael Maes and Angels Cano-Odena and Luc Alaerts and Dirk E. De Vos and Ivo F.J. Vankelecom","https://doi.org/10.1016/j.memsci.2009.07.051",0,"Composite","20% MIL53 MSTFA/PI membrane","Scientific report","Casting","[{""postTreatmentChemicalAgentConcentrationUnit"":[],""_id"":""65379ba32e5be462fc348cfa"",""postTreatment"":""Thermal treatment"",""postTreatmentChemicalAgentSmiles"":""N/A"",""postTreatmentChemicalAgentConcentration"":""""}]","ISA",0.532,98.06,"341",0,,,"coating solution","MIL53",,,"62,26:20,75:2",,,"Polyimide Matrimid 9725",,,,,"MOF + PDMS",,,,,,,,,,,,,,,,,,,,,,,,,,,,,,,,,,,,,,,,,,,,,,,,,,,,,,,,,,,,,,,,,,,,,,,,,,
"65379ba32e5be462fc348cfe","2023-10-24T10:25:39.221Z","[""1-Methyl-2-pyrrolidinone (NMP)"",""Tetrahydrofuran (THF)"",""water""]","[""water""]","[]","[]","15","250","[""Drying""]","[{""postTreatmentChemicalAgentConcentrationUnit"":[""v%"",""v%"",""v%"",""v%""],""_id"":""65379ba32e5be462fc348d00"",""postTreatment"":""Drying"",""postTreatmentChemicalAgentSmiles"":""CC(C)O ; CC(C)CC(=O)C ; CC1=CC=CC=C1 ; oil"",""postTreatmentChemicalAgentConcentration"":""100 ;  40 ; 40 ; 20""}]","[]","[]","[]","[]","[]","[]",,,,,false,"Dead-end",44,25,11,"Isopropanol (IPA)","Dye","Rose Bengal (disodium salt)",1017.64,17.5,"µmol/L",1,"[""SEM""]",28800,,,true,false,"Accepted","[""TFC""]","[""Polydimethylsiloxane""]","[]","[""Other""]","[""Thermal treatment""]","65003a6e9af97755a1fa09bc","2023-09-12T10:16:14.404Z","1970-01-01T00:00:02.009Z","Solvent resistant nanofiltration (SRNF) membranes based on metal-organic frameworks","Scientific Report","backOffice","10.1016/j.memsci.2009.07.051","65003a2e9af97755a1fa02ed","Subhankar Basu and Michael Maes and Angels Cano-Odena and Luc Alaerts and Dirk E. De Vos and Ivo F.J. Vankelecom","https://doi.org/10.1016/j.memsci.2009.07.051",0,"Composite","0% MIL47/PI membrane","Scientific report","Casting","[{""postTreatmentChemicalAgentConcentrationUnit"":[],""_id"":""65379ba32e5be462fc348cff"",""postTreatment"":""Thermal treatment"",""postTreatmentChemicalAgentSmiles"":""N/A"",""postTreatmentChemicalAgentConcentration"":""""}]","ISA",0.496,87.98,"342",0,,,,,,,"62,26:20,75:2",,,"Polyimide Matrimid 9725",,,,,,,,,,,,,,,,,,,,,,,,,,,,,,,,,,,,,,,,,,,,,,,,,,,,,,,,,,,,,,,,,,,,,,,,,,,,,,,
"65379ba32e5be462fc348d03","2023-10-24T10:25:39.434Z","[""1-Methyl-2-pyrrolidinone (NMP)"",""Tetrahydrofuran (THF)"",""water""]","[""water""]","[]","[]","15","250","[""Drying""]","[{""postTreatmentChemicalAgentConcentrationUnit"":[""v%"",""v%"",""v%"",""v%""],""_id"":""65379ba32e5be462fc348d05"",""postTreatment"":""Drying"",""postTreatmentChemicalAgentSmiles"":""CC(C)O ; CC(C)CC(=O)C ; CC1=CC=CC=C1 ; oil"",""postTreatmentChemicalAgentConcentration"":""100 ;  40 ; 40 ; 20""}]","[]","[]","[]","[]","[]","[]",,,,,false,"Dead-end",44,25,11,"Isopropanol (IPA)","Dye","Rose Bengal (disodium salt)",1017.64,17.5,"µmol/L",1,"[""SEM"",""FTIR""]",,,,true,false,"Accepted","[""TFN""]","[""Other""]","[]","[""Other""]","[""Thermal treatment""]","65003a6e9af97755a1fa09bc","2023-09-12T10:16:14.404Z","1970-01-01T00:00:02.009Z","Solvent resistant nanofiltration (SRNF) membranes based on metal-organic frameworks","Scientific Report","backOffice","10.1016/j.memsci.2009.07.051","65003a2e9af97755a1fa02ed","Subhankar Basu and Michael Maes and Angels Cano-Odena and Luc Alaerts and Dirk E. De Vos and Ivo F.J. Vankelecom","https://doi.org/10.1016/j.memsci.2009.07.051",0,"Composite","5% MIL47/PI membrane","Scientific report","Casting","[{""postTreatmentChemicalAgentConcentrationUnit"":[],""_id"":""65379ba32e5be462fc348d04"",""postTreatment"":""Thermal treatment"",""postTreatmentChemicalAgentSmiles"":""N/A"",""postTreatmentChemicalAgentConcentration"":""""}]","ISA",0.635,70.16,"343",0,,,"coating solution","MIL47",,,"62,26:20,75:2",,,"Polyimide Matrimid 9725",,,,,"MOF + PDMS",,,,,,,,,,,,,,,,,,,,,,,,,,,,,,,,,,,,,,,,,,,,,,,,,,,,,,,,,,,,,,,,,,,,,,,,,,
"65379ba32e5be462fc348d08","2023-10-24T10:25:39.622Z","[""1-Methyl-2-pyrrolidinone (NMP)"",""Tetrahydrofuran (THF)"",""water""]","[""water""]","[]","[]","15","250","[""Drying""]","[{""postTreatmentChemicalAgentConcentrationUnit"":[""v%"",""v%"",""v%"",""v%""],""_id"":""65379ba32e5be462fc348d0a"",""postTreatment"":""Drying"",""postTreatmentChemicalAgentSmiles"":""CC(C)O ; CC(C)CC(=O)C ; CC1=CC=CC=C1 ; oil"",""postTreatmentChemicalAgentConcentration"":""100 ;  40 ; 40 ; 20""}]","[]","[]","[]","[]","[]","[]",,,,,false,"Dead-end",44,25,11,"Isopropanol (IPA)","Dye","Rose Bengal (disodium salt)",1017.64,17.5,"µmol/L",1,"[""SEM"",""FTIR""]",,,,true,false,"Accepted","[""TFN""]","[""Other""]","[]","[""Other""]","[""Thermal treatment""]","65003a6e9af97755a1fa09bc","2023-09-12T10:16:14.404Z","1970-01-01T00:00:02.009Z","Solvent resistant nanofiltration (SRNF) membranes based on metal-organic frameworks","Scientific Report","backOffice","10.1016/j.memsci.2009.07.051","65003a2e9af97755a1fa02ed","Subhankar Basu and Michael Maes and Angels Cano-Odena and Luc Alaerts and Dirk E. De Vos and Ivo F.J. Vankelecom","https://doi.org/10.1016/j.memsci.2009.07.051",0,"Composite","10% MIL47/PI membrane","Scientific report","Casting","[{""postTreatmentChemicalAgentConcentrationUnit"":[],""_id"":""65379ba32e5be462fc348d09"",""postTreatment"":""Thermal treatment"",""postTreatmentChemicalAgentSmiles"":""N/A"",""postTreatmentChemicalAgentConcentration"":""""}]","ISA",0.639,70,"344",0,,,"coating solution","MIL47",,,"62,26:20,75:2",,,"Polyimide Matrimid 9725",,,,,"MOF + PDMS",,,,,,,,,,,,,,,,,,,,,,,,,,,,,,,,,,,,,,,,,,,,,,,,,,,,,,,,,,,,,,,,,,,,,,,,,,
