Repository: BAMresearch/onf-database

This repository belongs to the the publication "Revealing structure-property-performance relationships of organic solvent nanofiltration membranes using a FAIR, open-access database" published in ADD JOURNAL (DOI). 
It uses a dataset derived from The Open Membrane Database (https://openmembranedatabase.org/). The access date was April 8th 2025. The original dataset is in the repository as OMD_SRNF_2025-04-08.csv file.

The main researchers involved in the study are Sarah Glass (ORCID: 0000-0002-0625-0057), Petra Merten (no ORCID available), Torsten Brinkmann (ORCID: 0000-0002-5114-6259) and Volkan Filiz (ORCID: 0000-0003-0239-8641). 

The repository contains 5 Python files:

File: OMD_SRNF_2025-04-08.csv (part 16 of 184)
"65379ba32e5be462fc348d0d","2023-10-24T10:25:39.823Z","[""1-Methyl-2-pyrrolidinone (NMP)"",""Tetrahydrofuran (THF)"",""water""]","[""water""]","[]","[]","15","250","[""Drying""]","[{""postTreatmentChemicalAgentConcentrationUnit"":[""v%"",""v%"",""v%"",""v%""],""_id"":""65379ba32e5be462fc348d0f"",""postTreatment"":""Drying"",""postTreatmentChemicalAgentSmiles"":""CC(C)O ; CC(C)CC(=O)C ; CC1=CC=CC=C1 ; oil"",""postTreatmentChemicalAgentConcentration"":""100 ;  40 ; 40 ; 20""}]","[]","[]","[]","[]","[]","[]",,,,,false,"Dead-end",44,25,11,"Isopropanol (IPA)","Dye","Rose Bengal (disodium salt)",1017.64,17.5,"µmol/L",1,"[""SEM"",""FTIR""]",,,,true,false,"Accepted","[""TFN""]","[""Other""]","[]","[""Other""]","[""Thermal treatment""]","65003a6e9af97755a1fa09bc","2023-09-12T10:16:14.404Z","1970-01-01T00:00:02.009Z","Solvent resistant nanofiltration (SRNF) membranes based on metal-organic frameworks","Scientific Report","backOffice","10.1016/j.memsci.2009.07.051","65003a2e9af97755a1fa02ed","Subhankar Basu and Michael Maes and Angels Cano-Odena and Luc Alaerts and Dirk E. De Vos and Ivo F.J. Vankelecom","https://doi.org/10.1016/j.memsci.2009.07.051",0,"Composite","15% MIL47/PI membrane","Scientific report","Casting","[{""postTreatmentChemicalAgentConcentrationUnit"":[],""_id"":""65379ba32e5be462fc348d0e"",""postTreatment"":""Thermal treatment"",""postTreatmentChemicalAgentSmiles"":""N/A"",""postTreatmentChemicalAgentConcentration"":""""}]","ISA",0.704,70,"345",0,,,"coating solution","MIL47",,,"62,26:20,75:2",,,"Polyimide Matrimid 9725",,,,,"MOF + PDMS",,,,,,,,,,,,,,,,,,,,,,,,,,,,,,,,,,,,,,,,,,,,,,,,,,,,,,,,,,,,,,,,,,,,,,,,,,
"65379ba32e5be462fc348d12","2023-10-24T10:25:39.969Z","[""1-Methyl-2-pyrrolidinone (NMP)"",""Tetrahydrofuran (THF)"",""water""]","[""water""]","[]","[]","15","250","[""Drying""]","[{""postTreatmentChemicalAgentConcentrationUnit"":[""v%"",""v%"",""v%"",""v%""],""_id"":""65379ba32e5be462fc348d14"",""postTreatment"":""Drying"",""postTreatmentChemicalAgentSmiles"":""CC(C)O ; CC(C)CC(=O)C ; CC1=CC=CC=C1 ; oil"",""postTreatmentChemicalAgentConcentration"":""100 ;  40 ; 40 ; 20""}]","[]","[]","[]","[]","[]","[]",,,,,false,"Dead-end",44,25,11,"Isopropanol (IPA)","Dye","Rose Bengal (disodium salt)",1017.64,17.5,"µmol/L",1,"[""SEM"",""FTIR""]",,,,true,false,"Accepted","[""TFN""]","[""Other""]","[]","[""Other""]","[""Thermal treatment""]","65003a6e9af97755a1fa09bc","2023-09-12T10:16:14.404Z","1970-01-01T00:00:02.009Z","Solvent resistant nanofiltration (SRNF) membranes based on metal-organic frameworks","Scientific Report","backOffice","10.1016/j.memsci.2009.07.051","65003a2e9af97755a1fa02ed","Subhankar Basu and Michael Maes and Angels Cano-Odena and Luc Alaerts and Dirk E. De Vos and Ivo F.J. Vankelecom","https://doi.org/10.1016/j.memsci.2009.07.051",0,"Composite","20% MIL47/PI membrane","Scientific report","Casting","[{""postTreatmentChemicalAgentConcentrationUnit"":[],""_id"":""65379ba32e5be462fc348d13"",""postTreatment"":""Thermal treatment"",""postTreatmentChemicalAgentSmiles"":""N/A"",""postTreatmentChemicalAgentConcentration"":""""}]","ISA",0.648,70.73,"346",0,,,"coating solution","MIL47",,,"62,26:20,75:2",,,"Polyimide Matrimid 9725",,,,,"MOF + PDMS",,,,,,,,,,,,,,,,,,,,,,,,,,,,,,,,,,,,,,,,,,,,,,,,,,,,,,,,,,,,,,,,,,,,,,,,,,
"65379ba42e5be462fc348d17","2023-10-24T10:25:40.115Z","[""1-Methyl-2-pyrrolidinone (NMP)"",""Tetrahydrofuran (THF)"",""water""]","[""water""]","[]","[]","15","250","[""Drying""]","[{""postTreatmentChemicalAgentConcentrationUnit"":[""v%"",""v%"",""v%"",""v%""],""_id"":""65379ba42e5be462fc348d19"",""postTreatment"":""Drying"",""postTreatmentChemicalAgentSmiles"":""CC(C)O ; CC(C)CC(=O)C ; CC1=CC=CC=C1 ; oil"",""postTreatmentChemicalAgentConcentration"":""100 ;  40 ; 40 ; 20""}]","[]","[]","[]","[]","[]","[]",,,,,false,"Dead-end",44,25,11,"Isopropanol (IPA)","Dye","Rose Bengal (disodium salt)",1017.64,17.5,"µmol/L",1,"[""SEM""]",28800,,,true,false,"Accepted","[""TFC""]","[""Polydimethylsiloxane""]","[]","[""Other""]","[""Thermal treatment""]","65003a6e9af97755a1fa09bc","2023-09-12T10:16:14.404Z","1970-01-01T00:00:02.009Z","Solvent resistant nanofiltration (SRNF) membranes based on metal-organic frameworks","Scientific Report","backOffice","10.1016/j.memsci.2009.07.051","65003a2e9af97755a1fa02ed","Subhankar Basu and Michael Maes and Angels Cano-Odena and Luc Alaerts and Dirk E. De Vos and Ivo F.J. Vankelecom","https://doi.org/10.1016/j.memsci.2009.07.051",0,"Composite","0% MIL47 MSTFA/PI membrane","Scientific report","Casting","[{""postTreatmentChemicalAgentConcentrationUnit"":[],""_id"":""65379ba42e5be462fc348d18"",""postTreatment"":""Thermal treatment"",""postTreatmentChemicalAgentSmiles"":""N/A"",""postTreatmentChemicalAgentConcentration"":""""}]","ISA",0.496,87.98,"347",0,,,,,,,"62,26:20,75:2",,,"Polyimide Matrimid 9725",,,,,,,,,,,,,,,,,,,,,,,,,,,,,,,,,,,,,,,,,,,,,,,,,,,,,,,,,,,,,,,,,,,,,,,,,,,,,,,
"65379ba42e5be462fc348d1c","2023-10-24T10:25:40.262Z","[""1-Methyl-2-pyrrolidinone (NMP)"",""Tetrahydrofuran (THF)"",""water""]","[""water""]","[]","[]","15","250","[""Drying""]","[{""postTreatmentChemicalAgentConcentrationUnit"":[""v%"",""v%"",""v%"",""v%""],""_id"":""65379ba42e5be462fc348d1e"",""postTreatment"":""Drying"",""postTreatmentChemicalAgentSmiles"":""CC(C)O ; CC(C)CC(=O)C ; CC1=CC=CC=C1 ; oil"",""postTreatmentChemicalAgentConcentration"":""100 ;  40 ; 40 ; 20""}]","[]","[]","[]","[]","[]","[]",,,,,false,"Dead-end",44,25,11,"Isopropanol (IPA)","Dye","Rose Bengal (disodium salt)",1017.64,17.5,"µmol/L",1,"[""SEM"",""FTIR""]",,,,true,false,"Accepted","[""TFN""]","[""Other""]","[]","[""Other""]","[""Thermal treatment""]","65003a6e9af97755a1fa09bc","2023-09-12T10:16:14.404Z","1970-01-01T00:00:02.009Z","Solvent resistant nanofiltration (SRNF) membranes based on metal-organic frameworks","Scientific Report","backOffice","10.1016/j.memsci.2009.07.051","65003a2e9af97755a1fa02ed","Subhankar Basu and Michael Maes and Angels Cano-Odena and Luc Alaerts and Dirk E. De Vos and Ivo F.J. Vankelecom","https://doi.org/10.1016/j.memsci.2009.07.051",0,"Composite","5% MIL47 MSTFA/PI membrane","Scientific report","Casting","[{""postTreatmentChemicalAgentConcentrationUnit"":[],""_id"":""65379ba42e5be462fc348d1d"",""postTreatment"":""Thermal treatment"",""postTreatmentChemicalAgentSmiles"":""N/A"",""postTreatmentChemicalAgentConcentration"":""""}]","ISA",0.513,95.73,"348",0,,,"coating solution","MIL47",,,"62,26:20,75:2",,,"Polyimide Matrimid 9725",,,,,"MOF + PDMS",,,,,,,,,,,,,,,,,,,,,,,,,,,,,,,,,,,,,,,,,,,,,,,,,,,,,,,,,,,,,,,,,,,,,,,,,,
"65379ba42e5be462fc348d21","2023-10-24T10:25:40.408Z","[""1-Methyl-2-pyrrolidinone (NMP)"",""Tetrahydrofuran (THF)"",""water""]","[""water""]","[]","[]","15","250","[""Drying""]","[{""postTreatmentChemicalAgentConcentrationUnit"":[""v%"",""v%"",""v%"",""v%""],""_id"":""65379ba42e5be462fc348d23"",""postTreatment"":""Drying"",""postTreatmentChemicalAgentSmiles"":""CC(C)O ; CC(C)CC(=O)C ; CC1=CC=CC=C1 ; oil"",""postTreatmentChemicalAgentConcentration"":""100 ;  40 ; 40 ; 20""}]","[]","[]","[]","[]","[]","[]",,,,,false,"Dead-end",44,25,11,"Isopropanol (IPA)","Dye","Rose Bengal (disodium salt)",1017.64,17.5,"µmol/L",1,"[""SEM"",""FTIR""]",,,,true,false,"Accepted","[""TFN""]","[""Other""]","[]","[""Other""]","[""Thermal treatment""]","65003a6e9af97755a1fa09bc","2023-09-12T10:16:14.404Z","1970-01-01T00:00:02.009Z","Solvent resistant nanofiltration (SRNF) membranes based on metal-organic frameworks","Scientific Report","backOffice","10.1016/j.memsci.2009.07.051","65003a2e9af97755a1fa02ed","Subhankar Basu and Michael Maes and Angels Cano-Odena and Luc Alaerts and Dirk E. De Vos and Ivo F.J. Vankelecom","https://doi.org/10.1016/j.memsci.2009.07.051",0,"Composite","10% MIL47 MSTFA/PI membrane","Scientific report","Casting","[{""postTreatmentChemicalAgentConcentrationUnit"":[],""_id"":""65379ba42e5be462fc348d22"",""postTreatment"":""Thermal treatment"",""postTreatmentChemicalAgentSmiles"":""N/A"",""postTreatmentChemicalAgentConcentration"":""""}]","ISA",0.535,96.53,"349",0,,,"coating solution","MIL47",,,"62,26:20,75:2",,,"Polyimide Matrimid 9725",,,,,"MOF + PDMS",,,,,,,,,,,,,,,,,,,,,,,,,,,,,,,,,,,,,,,,,,,,,,,,,,,,,,,,,,,,,,,,,,,,,,,,,,
"65379ba42e5be462fc348d26","2023-10-24T10:25:40.569Z","[""1-Methyl-2-pyrrolidinone (NMP)"",""Tetrahydrofuran (THF)"",""water""]","[""water""]","[]","[]","15","250","[""Drying""]","[{""postTreatmentChemicalAgentConcentrationUnit"":[""v%"",""v%"",""v%"",""v%""],""_id"":""65379ba42e5be462fc348d28"",""postTreatment"":""Drying"",""postTreatmentChemicalAgentSmiles"":""CC(C)O ; CC(C)CC(=O)C ; CC1=CC=CC=C1 ; oil"",""postTreatmentChemicalAgentConcentration"":""100 ;  40 ; 40 ; 20""}]","[]","[]","[]","[]","[]","[]",,,,,false,"Dead-end",44,25,11,"Isopropanol (IPA)","Dye","Rose Bengal (disodium salt)",1017.64,17.5,"µmol/L",1,"[""SEM"",""FTIR""]",,,,true,false,"Accepted","[""TFN""]","[""Other""]","[]","[""Other""]","[""Thermal treatment""]","65003a6e9af97755a1fa09bc","2023-09-12T10:16:14.404Z","1970-01-01T00:00:02.009Z","Solvent resistant nanofiltration (SRNF) membranes based on metal-organic frameworks","Scientific Report","backOffice","10.1016/j.memsci.2009.07.051","65003a2e9af97755a1fa02ed","Subhankar Basu and Michael Maes and Angels Cano-Odena and Luc Alaerts and Dirk E. De Vos and Ivo F.J. Vankelecom","https://doi.org/10.1016/j.memsci.2009.07.051",0,"Composite","15% MIL47 MSTFA/PI membrane","Scientific report","Casting","[{""postTreatmentChemicalAgentConcentrationUnit"":[],""_id"":""65379ba42e5be462fc348d27"",""postTreatment"":""Thermal treatment"",""postTreatmentChemicalAgentSmiles"":""N/A"",""postTreatmentChemicalAgentConcentration"":""""}]","ISA",0.53,97.02,"350",0,,,"coating solution","MIL47",,,"62,26:20,75:2",,,"Polyimide Matrimid 9725",,,,,"MOF + PDMS",,,,,,,,,,,,,,,,,,,,,,,,,,,,,,,,,,,,,,,,,,,,,,,,,,,,,,,,,,,,,,,,,,,,,,,,,,
"65379ba42e5be462fc348d2b","2023-10-24T10:25:40.762Z","[""1-Methyl-2-pyrrolidinone (NMP)"",""Tetrahydrofuran (THF)"",""water""]","[""water""]","[]","[]","15","250","[""Drying""]","[{""postTreatmentChemicalAgentConcentrationUnit"":[""v%"",""v%"",""v%"",""v%""],""_id"":""65379ba42e5be462fc348d2d"",""postTreatment"":""Drying"",""postTreatmentChemicalAgentSmiles"":""CC(C)O ; CC(C)CC(=O)C ; CC1=CC=CC=C1 ; oil"",""postTreatmentChemicalAgentConcentration"":""100 ;  40 ; 40 ; 20""}]","[]","[]","[]","[]","[]","[]",,,,,false,"Dead-end",44,25,11,"Isopropanol (IPA)","Dye","Rose Bengal (disodium salt)",1017.64,17.5,"µmol/L",1,"[""SEM"",""FTIR""]",,,,true,false,"Accepted","[""TFN""]","[""Other""]","[]","[""Other""]","[""Thermal treatment""]","65003a6e9af97755a1fa09bc","2023-09-12T10:16:14.404Z","1970-01-01T00:00:02.009Z","Solvent resistant nanofiltration (SRNF) membranes based on metal-organic frameworks","Scientific Report","backOffice","10.1016/j.memsci.2009.07.051","65003a2e9af97755a1fa02ed","Subhankar Basu and Michael Maes and Angels Cano-Odena and Luc Alaerts and Dirk E. De Vos and Ivo F.J. Vankelecom","https://doi.org/10.1016/j.memsci.2009.07.051",0,"Composite","20% MIL47 MSTFA/PI membrane","Scientific report","Casting","[{""postTreatmentChemicalAgentConcentrationUnit"":[],""_id"":""65379ba42e5be462fc348d2c"",""postTreatment"":""Thermal treatment"",""postTreatmentChemicalAgentSmiles"":""N/A"",""postTreatmentChemicalAgentConcentration"":""""}]","ISA",0.526,98.71,"351",0,,,"coating solution","MIL47",,,"62,26:20,75:2",,,"Polyimide Matrimid 9725",,,,,"MOF + PDMS",,,,,,,,,,,,,,,,,,,,,,,,,,,,,,,,,,,,,,,,,,,,,,,,,,,,,,,,,,,,,,,,,,,,,,,,,,
"65379ba42e5be462fc348d30","2023-10-24T10:25:40.900Z","[""1-Methyl-2-pyrrolidinone (NMP)"",""Tetrahydrofuran (THF)"",""water""]","[""water""]","[]","[]","15","250","[""Drying""]","[{""postTreatmentChemicalAgentConcentrationUnit"":[""v%"",""v%"",""v%"",""v%""],""_id"":""65379ba42e5be462fc348d32"",""postTreatment"":""Drying"",""postTreatmentChemicalAgentSmiles"":""CC(C)O ; CC(C)CC(=O)C ; CC1=CC=CC=C1 ; oil"",""postTreatmentChemicalAgentConcentration"":""100 ;  40 ; 40 ; 20""}]","[]","[]","[]","[]","[]","[]",,,,,false,"Dead-end",44,25,11,"Isopropanol (IPA)","Dye","Rose Bengal (disodium salt)",1017.64,17.5,"µmol/L",1,"[""SEM""]",28800,,,true,false,"Accepted","[""TFC""]","[""Polydimethylsiloxane""]","[]","[""Other""]","[""Thermal treatment""]","65003a6e9af97755a1fa09bc","2023-09-12T10:16:14.404Z","1970-01-01T00:00:02.009Z","Solvent resistant nanofiltration (SRNF) membranes based on metal-organic frameworks","Scientific Report","backOffice","10.1016/j.memsci.2009.07.051","65003a2e9af97755a1fa02ed","Subhankar Basu and Michael Maes and Angels Cano-Odena and Luc Alaerts and Dirk E. De Vos and Ivo F.J. Vankelecom","https://doi.org/10.1016/j.memsci.2009.07.051",0,"Composite","0% ZIF8/PI membrane","Scientific report","Casting","[{""postTreatmentChemicalAgentConcentrationUnit"":[],""_id"":""65379ba42e5be462fc348d31"",""postTreatment"":""Thermal treatment"",""postTreatmentChemicalAgentSmiles"":""N/A"",""postTreatmentChemicalAgentConcentration"":""""}]","ISA",0.496,87.98,"352",0,,,,,,,"62,26:20,75:2",,,"Polyimide Matrimid 9725",,,,,,,,,,,,,,,,,,,,,,,,,,,,,,,,,,,,,,,,,,,,,,,,,,,,,,,,,,,,,,,,,,,,,,,,,,,,,,,
"65379ba52e5be462fc348d35","2023-10-24T10:25:41.053Z","[""1-Methyl-2-pyrrolidinone (NMP)"",""Tetrahydrofuran (THF)"",""water""]","[""water""]","[]","[]","15","250","[""Drying""]","[{""postTreatmentChemicalAgentConcentrationUnit"":[""v%"",""v%"",""v%"",""v%""],""_id"":""65379ba52e5be462fc348d37"",""postTreatment"":""Drying"",""postTreatmentChemicalAgentSmiles"":""CC(C)O ; CC(C)CC(=O)C ; CC1=CC=CC=C1 ; oil"",""postTreatmentChemicalAgentConcentration"":""100 ;  40 ; 40 ; 20""}]","[]","[]","[]","[]","[]","[]",,,,,false,"Dead-end",44,25,11,"Isopropanol (IPA)","Dye","Rose Bengal (disodium salt)",1017.64,17.5,"µmol/L",1,"[""SEM""]",,,,true,false,"Accepted","[""TFN""]","[""Other""]","[]","[""Other""]","[""Thermal treatment""]","65003a6e9af97755a1fa09bc","2023-09-12T10:16:14.404Z","1970-01-01T00:00:02.009Z","Solvent resistant nanofiltration (SRNF) membranes based on metal-organic frameworks","Scientific Report","backOffice","10.1016/j.memsci.2009.07.051","65003a2e9af97755a1fa02ed","Subhankar Basu and Michael Maes and Angels Cano-Odena and Luc Alaerts and Dirk E. De Vos and Ivo F.J. Vankelecom","https://doi.org/10.1016/j.memsci.2009.07.051",0,"Composite","5% ZIF8/PI membrane","Scientific report","Casting","[{""postTreatmentChemicalAgentConcentrationUnit"":[],""_id"":""65379ba52e5be462fc348d36"",""postTreatment"":""Thermal treatment"",""postTreatmentChemicalAgentSmiles"":""N/A"",""postTreatmentChemicalAgentConcentration"":""""}]","ISA",0.768,58.63,"353",0,,,"coating solution","ZIF8",,,"62,26:20,75:2",,,"Polyimide Matrimid 9725",,,,,"MOF + PDMS",,,,,,,,,,,,,,,,,,,,,,,,,,,,,,,,,,,,,,,,,,,,,,,,,,,,,,,,,,,,,,,,,,,,,,,,,,
"65379ba52e5be462fc348d3a","2023-10-24T10:25:41.201Z","[""1-Methyl-2-pyrrolidinone (NMP)"",""Tetrahydrofuran (THF)"",""water""]","[""water""]","[]","[]","15","250","[""Drying""]","[{""postTreatmentChemicalAgentConcentrationUnit"":[""v%"",""v%"",""v%"",""v%""],""_id"":""65379ba52e5be462fc348d3c"",""postTreatment"":""Drying"",""postTreatmentChemicalAgentSmiles"":""CC(C)O ; CC(C)CC(=O)C ; CC1=CC=CC=C1 ; oil"",""postTreatmentChemicalAgentConcentration"":""100 ;  40 ; 40 ; 20""}]","[]","[]","[]","[]","[]","[]",,,,,false,"Dead-end",44,25,11,"Isopropanol (IPA)","Dye","Rose Bengal (disodium salt)",1017.64,17.5,"µmol/L",1,"[""SEM""]",,,,true,false,"Accepted","[""TFN""]","[""Other""]","[]","[""Other""]","[""Thermal treatment""]","65003a6e9af97755a1fa09bc","2023-09-12T10:16:14.404Z","1970-01-01T00:00:02.009Z","Solvent resistant nanofiltration (SRNF) membranes based on metal-organic frameworks","Scientific Report","backOffice","10.1016/j.memsci.2009.07.051","65003a2e9af97755a1fa02ed","Subhankar Basu and Michael Maes and Angels Cano-Odena and Luc Alaerts and Dirk E. De Vos and Ivo F.J. Vankelecom","https://doi.org/10.1016/j.memsci.2009.07.051",0,"Composite","10% ZIF8/PI membrane","Scientific report","Casting","[{""postTreatmentChemicalAgentConcentrationUnit"":[],""_id"":""65379ba52e5be462fc348d3b"",""postTreatment"":""Thermal treatment"",""postTreatmentChemicalAgentSmiles"":""N/A"",""postTreatmentChemicalAgentConcentration"":""""}]","ISA",0.832,59.84,"354",0,,,"coating solution","ZIF8",,,"62,26:20,75:2",,,"Polyimide Matrimid 9725",,,,,"MOF + PDMS",,,,,,,,,,,,,,,,,,,,,,,,,,,,,,,,,,,,,,,,,,,,,,,,,,,,,,,,,,,,,,,,,,,,,,,,,,
"65379ba52e5be462fc348d3f","2023-10-24T10:25:41.344Z","[""1-Methyl-2-pyrrolidinone (NMP)"",""Tetrahydrofuran (THF)"",""water""]","[""water""]","[]","[]","15","250","[""Drying""]","[{""postTreatmentChemicalAgentConcentrationUnit"":[""v%"",""v%"",""v%"",""v%""],""_id"":""65379ba52e5be462fc348d41"",""postTreatment"":""Drying"",""postTreatmentChemicalAgentSmiles"":""CC(C)O ; CC(C)CC(=O)C ; CC1=CC=CC=C1 ; oil"",""postTreatmentChemicalAgentConcentration"":""100 ;  40 ; 40 ; 20""}]","[]","[]","[]","[]","[]","[]",,,,,false,"Dead-end",44,25,11,"Isopropanol (IPA)","Dye","Rose Bengal (disodium salt)",1017.64,17.5,"µmol/L",1,"[""SEM""]",,,,true,false,"Accepted","[""TFN""]","[""Other""]","[]","[""Other""]","[""Thermal treatment""]","65003a6e9af97755a1fa09bc","2023-09-12T10:16:14.404Z","1970-01-01T00:00:02.009Z","Solvent resistant nanofiltration (SRNF) membranes based on metal-organic frameworks","Scientific Report","backOffice","10.1016/j.memsci.2009.07.051","65003a2e9af97755a1fa02ed","Subhankar Basu and Michael Maes and Angels Cano-Odena and Luc Alaerts and Dirk E. De Vos and Ivo F.J. Vankelecom","https://doi.org/10.1016/j.memsci.2009.07.051",0,"Composite","15% ZIF8/PI membrane","Scientific report","Casting","[{""postTreatmentChemicalAgentConcentrationUnit"":[],""_id"":""65379ba52e5be462fc348d40"",""postTreatment"":""Thermal treatment"",""postTreatmentChemicalAgentSmiles"":""N/A"",""postTreatmentChemicalAgentConcentration"":""""}]","ISA",0.863,60.73,"355",0,,,"coating solution","ZIF8",,,"62,26:20,75:2",,,"Polyimide Matrimid 9725",,,,,"MOF + PDMS",,,,,,,,,,,,,,,,,,,,,,,,,,,,,,,,,,,,,,,,,,,,,,,,,,,,,,,,,,,,,,,,,,,,,,,,,,
"65379ba52e5be462fc348d44","2023-10-24T10:25:41.494Z","[""1-Methyl-2-pyrrolidinone (NMP)"",""Tetrahydrofuran (THF)"",""water""]","[""water""]","[]","[]","15","250","[""Drying""]","[{""postTreatmentChemicalAgentConcentrationUnit"":[""v%"",""v%"",""v%"",""v%""],""_id"":""65379ba52e5be462fc348d46"",""postTreatment"":""Drying"",""postTreatmentChemicalAgentSmiles"":""CC(C)O ; CC(C)CC(=O)C ; CC1=CC=CC=C1 ; oil"",""postTreatmentChemicalAgentConcentration"":""100 ;  40 ; 40 ; 20""}]","[]","[]","[]","[]","[]","[]",,,,,false,"Dead-end",44,25,11,"Isopropanol (IPA)","Dye","Rose Bengal (disodium salt)",1017.64,17.5,"µmol/L",1,"[""SEM""]",,,,true,false,"Accepted","[""TFN""]","[""Other""]","[]","[""Other""]","[""Thermal treatment""]","65003a6e9af97755a1fa09bc","2023-09-12T10:16:14.404Z","1970-01-01T00:00:02.009Z","Solvent resistant nanofiltration (SRNF) membranes based on metal-organic frameworks","Scientific Report","backOffice","10.1016/j.memsci.2009.07.051","65003a2e9af97755a1fa02ed","Subhankar Basu and Michael Maes and Angels Cano-Odena and Luc Alaerts and Dirk E. De Vos and Ivo F.J. Vankelecom","https://doi.org/10.1016/j.memsci.2009.07.051",0,"Composite","20% ZIF8/PI membrane","Scientific report","Casting","[{""postTreatmentChemicalAgentConcentrationUnit"":[],""_id"":""65379ba52e5be462fc348d45"",""postTreatment"":""Thermal treatment"",""postTreatmentChemicalAgentSmiles"":""N/A"",""postTreatmentChemicalAgentConcentration"":""""}]","ISA",0.859,61.29,"356",0,,,"coating solution","ZIF8",,,"62,26:20,75:2",,,"Polyimide Matrimid 9725",,,,,"MOF + PDMS",,,,,,,,,,,,,,,,,,,,,,,,,,,,,,,,,,,,,,,,,,,,,,,,,,,,,,,,,,,,,,,,,,,,,,,,,,
"65379ba52e5be462fc348d49","2023-10-24T10:25:41.643Z","[""1-Methyl-2-pyrrolidinone (NMP)"",""Tetrahydrofuran (THF)"",""water""]","[""water""]","[]","[]","15","250","[""Drying""]","[{""postTreatmentChemicalAgentConcentrationUnit"":[""v%"",""v%"",""v%"",""v%""],""_id"":""65379ba52e5be462fc348d4b"",""postTreatment"":""Drying"",""postTreatmentChemicalAgentSmiles"":""CC(C)O ; CC(C)CC(=O)C ; CC1=CC=CC=C1 ; oil"",""postTreatmentChemicalAgentConcentration"":""100 ;  40 ; 40 ; 20""}]","[]","[]","[]","[]","[]","[]",,,,,false,"Dead-end",44,25,11,"Isopropanol (IPA)","Dye","Rose Bengal (disodium salt)",1017.64,17.5,"µmol/L",1,"[""SEM""]",28800,,,true,false,"Accepted","[""TFC""]","[""Polydimethylsiloxane""]","[]","[""Other""]","[""Thermal treatment""]","65003a6e9af97755a1fa09bc","2023-09-12T10:16:14.404Z","1970-01-01T00:00:02.009Z","Solvent resistant nanofiltration (SRNF) membranes based on metal-organic frameworks","Scientific Report","backOffice","10.1016/j.memsci.2009.07.051","65003a2e9af97755a1fa02ed","Subhankar Basu and Michael Maes and Angels Cano-Odena and Luc Alaerts and Dirk E. De Vos and Ivo F.J. Vankelecom","https://doi.org/10.1016/j.memsci.2009.07.051",0,"Composite","0% ZIF8 MSTFA/PI membrane","Scientific report","Casting","[{""postTreatmentChemicalAgentConcentrationUnit"":[],""_id"":""65379ba52e5be462fc348d4a"",""postTreatment"":""Thermal treatment"",""postTreatmentChemicalAgentSmiles"":""N/A"",""postTreatmentChemicalAgentConcentration"":""""}]","ISA",0.496,87.98,"357",0,,,,,,,"62,26:20,75:2",,,"Polyimide Matrimid 9725",,,,,,,,,,,,,,,,,,,,,,,,,,,,,,,,,,,,,,,,,,,,,,,,,,,,,,,,,,,,,,,,,,,,,,,,,,,,,,,
"65379ba52e5be462fc348d4e","2023-10-24T10:25:41.814Z","[""1-Methyl-2-pyrrolidinone (NMP)"",""Tetrahydrofuran (THF)"",""water""]","[""water""]","[]","[]","15","250","[""Drying""]","[{""postTreatmentChemicalAgentConcentrationUnit"":[""v%"",""v%"",""v%"",""v%""],""_id"":""65379ba52e5be462fc348d50"",""postTreatment"":""Drying"",""postTreatmentChemicalAgentSmiles"":""CC(C)O ; CC(C)CC(=O)C ; CC1=CC=CC=C1 ; oil"",""postTreatmentChemicalAgentConcentration"":""100 ;  40 ; 40 ; 20""}]","[]","[]","[]","[]","[]","[]",,,,,false,"Dead-end",44,25,11,"Isopropanol (IPA)","Dye","Rose Bengal (disodium salt)",1017.64,17.5,"µmol/L",1,"[""SEM""]",,,,true,false,"Accepted","[""TFN""]","[""Other""]","[]","[""Other""]","[""Thermal treatment""]","65003a6e9af97755a1fa09bc","2023-09-12T10:16:14.404Z","1970-01-01T00:00:02.009Z","Solvent resistant nanofiltration (SRNF) membranes based on metal-organic frameworks","Scientific Report","backOffice","10.1016/j.memsci.2009.07.051","65003a2e9af97755a1fa02ed","Subhankar Basu and Michael Maes and Angels Cano-Odena and Luc Alaerts and Dirk E. De Vos and Ivo F.J. Vankelecom","https://doi.org/10.1016/j.memsci.2009.07.051",0,"Composite","5% ZIF8 MSTFA/PI membrane","Scientific report","Casting","[{""postTreatmentChemicalAgentConcentrationUnit"":[],""_id"":""65379ba52e5be462fc348d4f"",""postTreatment"":""Thermal treatment"",""postTreatmentChemicalAgentSmiles"":""N/A"",""postTreatmentChemicalAgentConcentration"":""""}]","ISA",0.516,87.9,"358",0,,,"coating solution","ZIF8",,,"62,26:20,75:2",,,"Polyimide Matrimid 9725",,,,,"MOF + PDMS",,,,,,,,,,,,,,,,,,,,,,,,,,,,,,,,,,,,,,,,,,,,,,,,,,,,,,,,,,,,,,,,,,,,,,,,,,
"65379ba62e5be462fc348d53","2023-10-24T10:25:42.016Z","[""1-Methyl-2-pyrrolidinone (NMP)"",""Tetrahydrofuran (THF)"",""water""]","[""water""]","[]","[]","15","250","[""Drying""]","[{""postTreatmentChemicalAgentConcentrationUnit"":[""v%"",""v%"",""v%"",""v%""],""_id"":""65379ba62e5be462fc348d55"",""postTreatment"":""Drying"",""postTreatmentChemicalAgentSmiles"":""CC(C)O ; CC(C)CC(=O)C ; CC1=CC=CC=C1 ; oil"",""postTreatmentChemicalAgentConcentration"":""100 ;  40 ; 40 ; 20""}]","[]","[]","[]","[]","[]","[]",,,,,false,"Dead-end",44,25,11,"Isopropanol (IPA)","Dye","Rose Bengal (disodium salt)",1017.64,17.5,"µmol/L",1,"[""SEM""]",,,,true,false,"Accepted","[""TFN""]","[""Other""]","[]","[""Other""]","[""Thermal treatment""]","65003a6e9af97755a1fa09bc","2023-09-12T10:16:14.404Z","1970-01-01T00:00:02.009Z","Solvent resistant nanofiltration (SRNF) membranes based on metal-organic frameworks","Scientific Report","backOffice","10.1016/j.memsci.2009.07.051","65003a2e9af97755a1fa02ed","Subhankar Basu and Michael Maes and Angels Cano-Odena and Luc Alaerts and Dirk E. De Vos and Ivo F.J. Vankelecom","https://doi.org/10.1016/j.memsci.2009.07.051",0,"Composite","10% ZIF8 MSTFA/PI membrane","Scientific report","Casting","[{""postTreatmentChemicalAgentConcentrationUnit"":[],""_id"":""65379ba62e5be462fc348d54"",""postTreatment"":""Thermal treatment"",""postTreatmentChemicalAgentSmiles"":""N/A"",""postTreatmentChemicalAgentConcentration"":""""}]","ISA",0.539,91.94,"359",0,,,"coating solution","ZIF8",,,"62,26:20,75:2",,,"Polyimide Matrimid 9725",,,,,"MOF + PDMS",,,,,,,,,,,,,,,,,,,,,,,,,,,,,,,,,,,,,,,,,,,,,,,,,,,,,,,,,,,,,,,,,,,,,,,,,,
"65379ba62e5be462fc348d58","2023-10-24T10:25:42.146Z","[""1-Methyl-2-pyrrolidinone (NMP)"",""Tetrahydrofuran (THF)"",""water""]","[""water""]","[]","[]","15","250","[""Drying""]","[{""postTreatmentChemicalAgentConcentrationUnit"":[""v%"",""v%"",""v%"",""v%""],""_id"":""65379ba62e5be462fc348d5a"",""postTreatment"":""Drying"",""postTreatmentChemicalAgentSmiles"":""CC(C)O ; CC(C)CC(=O)C ; CC1=CC=CC=C1 ; oil"",""postTreatmentChemicalAgentConcentration"":""100 ;  40 ; 40 ; 20""}]","[]","[]","[]","[]","[]","[]",,,,,false,"Dead-end",44,25,11,"Isopropanol (IPA)","Dye","Rose Bengal (disodium salt)",1017.64,17.5,"µmol/L",1,"[""SEM""]",,,,true,false,"Accepted","[""TFN""]","[""Other""]","[]","[""Other""]","[""Thermal treatment""]","65003a6e9af97755a1fa09bc","2023-09-12T10:16:14.404Z","1970-01-01T00:00:02.009Z","Solvent resistant nanofiltration (SRNF) membranes based on metal-organic frameworks","Scientific Report","backOffice","10.1016/j.memsci.2009.07.051","65003a2e9af97755a1fa02ed","Subhankar Basu and Michael Maes and Angels Cano-Odena and Luc Alaerts and Dirk E. De Vos and Ivo F.J. Vankelecom","https://doi.org/10.1016/j.memsci.2009.07.051",0,"Composite","15% ZIF8 MSTFA/PI membrane","Scientific report","Casting","[{""postTreatmentChemicalAgentConcentrationUnit"":[],""_id"":""65379ba62e5be462fc348d59"",""postTreatment"":""Thermal treatment"",""postTreatmentChemicalAgentSmiles"":""N/A"",""postTreatmentChemicalAgentConcentration"":""""}]","ISA",0.531,91.85,"360",0,,,"coating solution","ZIF8",,,"62,26:20,75:2",,,"Polyimide Matrimid 9725",,,,,"MOF + PDMS",,,,,,,,,,,,,,,,,,,,,,,,,,,,,,,,,,,,,,,,,,,,,,,,,,,,,,,,,,,,,,,,,,,,,,,,,,
"65379ba62e5be462fc348d5d","2023-10-24T10:25:42.287Z","[""1-Methyl-2-pyrrolidinone (NMP)"",""Tetrahydrofuran (THF)"",""water""]","[""water""]","[]","[]","15","250","[""Drying""]","[{""postTreatmentChemicalAgentConcentrationUnit"":[""v%"",""v%"",""v%"",""v%""],""_id"":""65379ba62e5be462fc348d5f"",""postTreatment"":""Drying"",""postTreatmentChemicalAgentSmiles"":""CC(C)O ; CC(C)CC(=O)C ; CC1=CC=CC=C1 ; oil"",""postTreatmentChemicalAgentConcentration"":""100 ;  40 ; 40 ; 20""}]","[]","[]","[]","[]","[]","[]",,,,,false,"Dead-end",44,25,11,"Isopropanol (IPA)","Dye","Rose Bengal (disodium salt)",1017.64,17.5,"µmol/L",1,"[""SEM""]",,,,true,false,"Accepted","[""TFN""]","[""Other""]","[]","[""Other""]","[""Thermal treatment""]","65003a6e9af97755a1fa09bc","2023-09-12T10:16:14.404Z","1970-01-01T00:00:02.009Z","Solvent resistant nanofiltration (SRNF) membranes based on metal-organic frameworks","Scientific Report","backOffice","10.1016/j.memsci.2009.07.051","65003a2e9af97755a1fa02ed","Subhankar Basu and Michael Maes and Angels Cano-Odena and Luc Alaerts and Dirk E. De Vos and Ivo F.J. Vankelecom","https://doi.org/10.1016/j.memsci.2009.07.051",0,"Composite","20% ZIF8 MSTFA/PI membrane","Scientific report","Casting","[{""postTreatmentChemicalAgentConcentrationUnit"":[],""_id"":""65379ba62e5be462fc348d5e"",""postTreatment"":""Thermal treatment"",""postTreatmentChemicalAgentSmiles"":""N/A"",""postTreatmentChemicalAgentConcentration"":""""}]","ISA",0.543,91.94,"361",0,,,"coating solution","ZIF8",,,"62,26:20,75:2",,,"Polyimide Matrimid 9725",,,,,"MOF + PDMS",,,,,,,,,,,,,,,,,,,,,,,,,,,,,,,,,,,,,,,,,,,,,,,,,,,,,,,,,,,,,,,,,,,,,,,,,,
"65379ba62e5be462fc348d63","2023-10-24T10:25:42.434Z","[]","[]","[]","[]",,,"[""Additive use""]","[{""postTreatmentChemicalAgentConcentrationUnit"":[],""_id"":""65379ba62e5be462fc348d66"",""postTreatment"":""Additive use"",""postTreatmentChemicalAgentSmiles"":""Adhesion promotor (SS 4155)"",""postTreatmentChemicalAgentConcentration"":""""}]","[]","[]","[]","[]","[]","[]",,,,,false,"Dead-end",15,30,15.2,"Toluene",,"Wilkinson catalyst",925.2,0.225,"mmol/L",1,"[]",6000,,,true,false,"Accepted","[""TFC""]","[""Polydimethylsiloxane""]","[]","[""Polyacrylonitrile""]","[""Pure solvent treatment"",""Thermal treatment""]","65003a769af97755a1fa0a85","2023-09-12T10:16:22.645Z","1970-01-01T00:00:02.005Z","Zeolite filled polydimethylsiloxane (PDMS) as an improved membrane for solvent-resistant nanofiltration (SRNF)","Scientific Report","backOffice","10.1039/b500401b","65003a2e9af97755a1fa02ed","Lieven E. M. Gevers and Ivo F. J. Vankelecom and Pierre A. Jacobs","https://doi.org/10.1039/b500401b",0,"Composite","PDMS membrane","Scientific report","Dipcoating","[{""postTreatmentChemicalAgentConcentrationUnit"":[""v%""],""_id"":""65379ba62e5be462fc348d64"",""postTreatment"":""Pure solvent treatment"",""postTreatmentChemicalAgentSmiles"":""CC(C)O"",""postTreatmentChemicalAgentConcentration"":""100""},{""postTreatmentChemicalAgentConcentrationUnit"":[],""_id"":""65379ba62e5be462fc348d65"",""postTreatment"":""Thermal treatment"",""postTreatmentChemicalAgentSmiles"":""N/A"",""postTreatmentChemicalAgentConcentration"":""""}]","Commercial",1.15,78,"362",0,,,,,,,,,,,,,,,,,,,,,,,,,,,,,,,,,,,,,,,,,,,,,,,,,,,,,,,,,,,,,,,,,,,,,,,,,,,,,,,,,,,,,,,,,
"65379ba62e5be462fc348d6a","2023-10-24T10:25:42.595Z","[]","[]","[]","[]",,,"[""Additive use""]","[{""postTreatmentChemicalAgentConcentrationUnit"":[],""_id"":""65379ba62e5be462fc348d6d"",""postTreatment"":""Additive use"",""postTreatmentChemicalAgentSmiles"":""Adhesion promotor (SS 4155)"",""postTreatmentChemicalAgentConcentration"":""""}]","[]","[]","[]","[]","[]","[]",,,,,false,"Dead-end",15,30,15.2,"Ethyl acetate",,"Wilkinson catalyst",925.2,0.225,"mmol/L",1,"[]",6000,,,true,false,"Accepted","[""TFC""]","[""Polydimethylsiloxane""]","[]","[""Polyacrylonitrile""]","[""Pure solvent treatment"",""Thermal treatment""]","65003a769af97755a1fa0a85","2023-09-12T10:16:22.645Z","1970-01-01T00:00:02.005Z","Zeolite filled polydimethylsiloxane (PDMS) as an improved membrane for solvent-resistant nanofiltration (SRNF)","Scientific Report","backOffice","10.1039/b500401b","65003a2e9af97755a1fa02ed","Lieven E. M. Gevers and Ivo F. J. Vankelecom and Pierre A. Jacobs","https://doi.org/10.1039/b500401b",0,"Composite","PDMS membrane","Scientific report","Dipcoating","[{""postTreatmentChemicalAgentConcentrationUnit"":[""v%""],""_id"":""65379ba62e5be462fc348d6b"",""postTreatment"":""Pure solvent treatment"",""postTreatmentChemicalAgentSmiles"":""CC(C)O"",""postTreatmentChemicalAgentConcentration"":""100""},{""postTreatmentChemicalAgentConcentrationUnit"":[],""_id"":""65379ba62e5be462fc348d6c"",""postTreatment"":""Thermal treatment"",""postTreatmentChemicalAgentSmiles"":""N/A"",""postTreatmentChemicalAgentConcentration"":""""}]","Commercial",1.14,62,"363",0,,,,,,,,,,,,,,,,,,,,,,,,,,,,,,,,,,,,,,,,,,,,,,,,,,,,,,,,,,,,,,,,,,,,,,,,,,,,,,,,,,,,,,,,,
"65379ba62e5be462fc348d71","2023-10-24T10:25:42.742Z","[]","[]","[]","[]",,,"[""Additive use""]","[{""postTreatmentChemicalAgentConcentrationUnit"":[],""_id"":""65379ba62e5be462fc348d74"",""postTreatment"":""Additive use"",""postTreatmentChemicalAgentSmiles"":""Adhesion promotor (SS 4155)"",""postTreatmentChemicalAgentConcentration"":""""}]","[]","[]","[]","[]","[]","[]",,,,,false,"Dead-end",15,30,15.2,"Dichloromethane (DCM)",,"Wilkinson catalyst",925.2,0.225,"mmol/L",1,"[]",6000,,,true,false,"Accepted","[""TFC""]","[""Polydimethylsiloxane""]","[]","[""Polyacrylonitrile""]","[""Pure solvent treatment"",""Thermal treatment""]","65003a769af97755a1fa0a85","2023-09-12T10:16:22.645Z","1970-01-01T00:00:02.005Z","Zeolite filled polydimethylsiloxane (PDMS) as an improved membrane for solvent-resistant nanofiltration (SRNF)","Scientific Report","backOffice","10.1039/b500401b","65003a2e9af97755a1fa02ed","Lieven E. M. Gevers and Ivo F. J. Vankelecom and Pierre A. Jacobs","https://doi.org/10.1039/b500401b",0,"Composite","PDMS membrane","Scientific report","Dipcoating","[{""postTreatmentChemicalAgentConcentrationUnit"":[""v%""],""_id"":""65379ba62e5be462fc348d72"",""postTreatment"":""Pure solvent treatment"",""postTreatmentChemicalAgentSmiles"":""CC(C)O"",""postTreatmentChemicalAgentConcentration"":""100""},{""postTreatmentChemicalAgentConcentrationUnit"":[],""_id"":""65379ba62e5be462fc348d73"",""postTreatment"":""Thermal treatment"",""postTreatmentChemicalAgentSmiles"":""N/A"",""postTreatmentChemicalAgentConcentration"":""""}]","Commercial",1.71,81,"364",0,,,,,,,,,,,,,,,,,,,,,,,,,,,,,,,,,,,,,,,,,,,,,,,,,,,,,,,,,,,,,,,,,,,,,,,,,,,,,,,,,,,,,,,,,
"65379ba62e5be462fc348d78","2023-10-24T10:25:42.890Z","[]","[]","[]","[]",,,"[""Additive use""]","[{""postTreatmentChemicalAgentConcentrationUnit"":[],""_id"":""65379ba62e5be462fc348d7b"",""postTreatment"":""Additive use"",""postTreatmentChemicalAgentSmiles"":""Adhesion promotor (SS 4155)"",""postTreatmentChemicalAgentConcentration"":""""}]","[]","[]","[]","[]","[]","[]",,,,,false,"Dead-end",15,50,15.2,"Toluene",,"Wilkinson catalyst",925.2,0.225,"mmol/L",1,"[]",6000,,,true,false,"Accepted","[""TFC""]","[""Polydimethylsiloxane""]","[]","[""Polyacrylonitrile""]","[""Pure solvent treatment"",""Thermal treatment""]","65003a769af97755a1fa0a85","2023-09-12T10:16:22.645Z","1970-01-01T00:00:02.005Z","Zeolite filled polydimethylsiloxane (PDMS) as an improved membrane for solvent-resistant nanofiltration (SRNF)","Scientific Report","backOffice","10.1039/b500401b","65003a2e9af97755a1fa02ed","Lieven E. M. Gevers and Ivo F. J. Vankelecom and Pierre A. Jacobs","https://doi.org/10.1039/b500401b",0,"Composite","PDMS membrane","Scientific report","Dipcoating","[{""postTreatmentChemicalAgentConcentrationUnit"":[""v%""],""_id"":""65379ba62e5be462fc348d79"",""postTreatment"":""Pure solvent treatment"",""postTreatmentChemicalAgentSmiles"":""CC(C)O"",""postTreatmentChemicalAgentConcentration"":""100""},{""postTreatmentChemicalAgentConcentrationUnit"":[],""_id"":""65379ba62e5be462fc348d7a"",""postTreatment"":""Thermal treatment"",""postTreatmentChemicalAgentSmiles"":""N/A"",""postTreatmentChemicalAgentConcentration"":""""}]","Commercial",1.5,,"365",0,,,,,,,,,,,,,,,,,,,,,,,,,,,,,,,,,,,,,,,,,,,,,,,,,,,,,,,,,,,,,,,,,,,,,,,,,,,,,,,,,,,,,,,,,
"65379ba72e5be462fc348d7f","2023-10-24T10:25:43.069Z","[]","[]","[]","[]",,,"[""Additive use""]","[{""postTreatmentChemicalAgentConcentrationUnit"":[],""_id"":""65379ba72e5be462fc348d82"",""postTreatment"":""Additive use"",""postTreatmentChemicalAgentSmiles"":""Adhesion promotor (SS 4155)"",""postTreatmentChemicalAgentConcentration"":""""}]","[]","[]","[]","[]","[]","[]",,,,,false,"Dead-end",15,30,15.2,"Toluene",,"Wilkinson catalyst",925.2,0.225,"mmol/L",1,"[]",19000,,,true,false,"Accepted","[""TFN""]","[""Polydimethylsiloxane""]","[]","[""Polyacrylonitrile""]","[""Pure solvent treatment"",""Thermal treatment""]","65003a769af97755a1fa0a85","2023-09-12T10:16:22.645Z","1970-01-01T00:00:02.005Z","Zeolite filled polydimethylsiloxane (PDMS) as an improved membrane for solvent-resistant nanofiltration (SRNF)","Scientific Report","backOffice","10.1039/b500401b","65003a2e9af97755a1fa02ed","Lieven E. M. Gevers and Ivo F. J. Vankelecom and Pierre A. Jacobs","https://doi.org/10.1039/b500401b",0,"Composite","ZSM-5 membrane","Scientific report","Dipcoating","[{""postTreatmentChemicalAgentConcentrationUnit"":[""v%""],""_id"":""65379ba72e5be462fc348d80"",""postTreatment"":""Pure solvent treatment"",""postTreatmentChemicalAgentSmiles"":""CC(C)O"",""postTreatmentChemicalAgentConcentration"":""100""},{""postTreatmentChemicalAgentConcentrationUnit"":[],""_id"":""65379ba72e5be462fc348d81"",""postTreatment"":""Thermal treatment"",""postTreatmentChemicalAgentSmiles"":""N/A"",""postTreatmentChemicalAgentConcentration"":""""}]","Commercial",0.58,98,"366",0,,,"coating solution","Zeolite ZSM-5","30 wt%",,,,,,,,,,,,,,,,,,,,,,,,,,,,,,,,,,,,,,,,,,,,,,,,,,,,,,,,,,,,,,,,,,,,,,,,,,,,,,,,,,,,
"65379ba72e5be462fc348d86","2023-10-24T10:25:43.238Z","[]","[]","[]","[]",,,"[""Additive use""]","[{""postTreatmentChemicalAgentConcentrationUnit"":[],""_id"":""65379ba72e5be462fc348d89"",""postTreatment"":""Additive use"",""postTreatmentChemicalAgentSmiles"":""Adhesion promotor (SS 4155)"",""postTreatmentChemicalAgentConcentration"":""""}]","[]","[]","[]","[]","[]","[]",,,,,false,"Dead-end",15,30,15.2,"Ethyl acetate",,"Wilkinson catalyst",925.2,0.225,"mmol/L",1,"[]",19000,,,true,false,"Accepted","[""TFN""]","[""Polydimethylsiloxane""]","[]","[""Polyacrylonitrile""]","[""Pure solvent treatment"",""Thermal treatment""]","65003a769af97755a1fa0a85","2023-09-12T10:16:22.645Z","1970-01-01T00:00:02.005Z","Zeolite filled polydimethylsiloxane (PDMS) as an improved membrane for solvent-resistant nanofiltration (SRNF)","Scientific Report","backOffice","10.1039/b500401b","65003a2e9af97755a1fa02ed","Lieven E. M. Gevers and Ivo F. J. Vankelecom and Pierre A. Jacobs","https://doi.org/10.1039/b500401b",0,"Composite","ZSM-5 membrane","Scientific report","Dipcoating","[{""postTreatmentChemicalAgentConcentrationUnit"":[""v%""],""_id"":""65379ba72e5be462fc348d87"",""postTreatment"":""Pure solvent treatment"",""postTreatmentChemicalAgentSmiles"":""CC(C)O"",""postTreatmentChemicalAgentConcentration"":""100""},{""postTreatmentChemicalAgentConcentrationUnit"":[],""_id"":""65379ba72e5be462fc348d88"",""postTreatment"":""Thermal treatment"",""postTreatmentChemicalAgentSmiles"":""N/A"",""postTreatmentChemicalAgentConcentration"":""""}]","Commercial",0.55,97,"367",0,,,"coating solution","Zeolite ZSM-5","30 wt%",,,,,,,,,,,,,,,,,,,,,,,,,,,,,,,,,,,,,,,,,,,,,,,,,,,,,,,,,,,,,,,,,,,,,,,,,,,,,,,,,,,,
"65379ba72e5be462fc348d8d","2023-10-24T10:25:43.373Z","[]","[]","[]","[]",,,"[""Additive use""]","[{""postTreatmentChemicalAgentConcentrationUnit"":[],""_id"":""65379ba72e5be462fc348d90"",""postTreatment"":""Additive use"",""postTreatmentChemicalAgentSmiles"":""Adhesion promotor (SS 4155)"",""postTreatmentChemicalAgentConcentration"":""""}]","[]","[]","[]","[]","[]","[]",,,,,false,"Dead-end",15,30,15.2,"Dichloromethane (DCM)",,"Wilkinson catalyst",925.2,0.225,"mmol/L",1,"[]",19000,,,true,false,"Accepted","[""TFN""]","[""Polydimethylsiloxane""]","[]","[""Polyacrylonitrile""]","[""Pure solvent treatment"",""Thermal treatment""]","65003a769af97755a1fa0a85","2023-09-12T10:16:22.645Z","1970-01-01T00:00:02.005Z","Zeolite filled polydimethylsiloxane (PDMS) as an improved membrane for solvent-resistant nanofiltration (SRNF)","Scientific Report","backOffice","10.1039/b500401b","65003a2e9af97755a1fa02ed","Lieven E. M. Gevers and Ivo F. J. Vankelecom and Pierre A. Jacobs","https://doi.org/10.1039/b500401b",0,"Composite","ZSM-5 membrane","Scientific report","Dipcoating","[{""postTreatmentChemicalAgentConcentrationUnit"":[""v%""],""_id"":""65379ba72e5be462fc348d8e"",""postTreatment"":""Pure solvent treatment"",""postTreatmentChemicalAgentSmiles"":""CC(C)O"",""postTreatmentChemicalAgentConcentration"":""100""},{""postTreatmentChemicalAgentConcentrationUnit"":[],""_id"":""65379ba72e5be462fc348d8f"",""postTreatment"":""Thermal treatment"",""postTreatmentChemicalAgentSmiles"":""N/A"",""postTreatmentChemicalAgentConcentration"":""""}]","Commercial",0.71,93,"368",0,,,"coating solution","Zeolite ZSM-5","30 wt%",,,,,,,,,,,,,,,,,,,,,,,,,,,,,,,,,,,,,,,,,,,,,,,,,,,,,,,,,,,,,,,,,,,,,,,,,,,,,,,,,,,,
