Repository: BAMresearch/onf-database

This repository belongs to the the publication "Revealing structure-property-performance relationships of organic solvent nanofiltration membranes using a FAIR, open-access database" published in ADD JOURNAL (DOI). 
It uses a dataset derived from The Open Membrane Database (https://openmembranedatabase.org/). The access date was April 8th 2025. The original dataset is in the repository as OMD_SRNF_2025-04-08.csv file.

The main researchers involved in the study are Sarah Glass (ORCID: 0000-0002-0625-0057), Petra Merten (no ORCID available), Torsten Brinkmann (ORCID: 0000-0002-5114-6259) and Volkan Filiz (ORCID: 0000-0003-0239-8641). 

The repository contains 5 Python files:

File: OMD_SRNF_2025-04-08.csv (part 17 of 184)
"65379ba72e5be462fc348d94","2023-10-24T10:25:43.528Z","[]","[]","[]","[]",,,"[""Additive use""]","[{""postTreatmentChemicalAgentConcentrationUnit"":[],""_id"":""65379ba72e5be462fc348d97"",""postTreatment"":""Additive use"",""postTreatmentChemicalAgentSmiles"":""Adhesion promotor (SS 4155)"",""postTreatmentChemicalAgentConcentration"":""""}]","[]","[]","[]","[]","[]","[]",,,,,false,"Dead-end",15,30,15.2,"Tetrahydrofuran (THF)",,"Wilkinson catalyst",925.2,0.225,"mmol/L",1,"[]",19000,,,true,false,"Accepted","[""TFN""]","[""Polydimethylsiloxane""]","[]","[""Polyacrylonitrile""]","[""Pure solvent treatment"",""Thermal treatment""]","65003a769af97755a1fa0a85","2023-09-12T10:16:22.645Z","1970-01-01T00:00:02.005Z","Zeolite filled polydimethylsiloxane (PDMS) as an improved membrane for solvent-resistant nanofiltration (SRNF)","Scientific Report","backOffice","10.1039/b500401b","65003a2e9af97755a1fa02ed","Lieven E. M. Gevers and Ivo F. J. Vankelecom and Pierre A. Jacobs","https://doi.org/10.1039/b500401b",0,"Composite","ZSM-5 membrane","Scientific report","Dipcoating","[{""postTreatmentChemicalAgentConcentrationUnit"":[""v%""],""_id"":""65379ba72e5be462fc348d95"",""postTreatment"":""Pure solvent treatment"",""postTreatmentChemicalAgentSmiles"":""CC(C)O"",""postTreatmentChemicalAgentConcentration"":""100""},{""postTreatmentChemicalAgentConcentrationUnit"":[],""_id"":""65379ba72e5be462fc348d96"",""postTreatment"":""Thermal treatment"",""postTreatmentChemicalAgentSmiles"":""N/A"",""postTreatmentChemicalAgentConcentration"":""""}]","Commercial",0.85,80,"369",0,,,"coating solution","Zeolite ZSM-5","30 wt%",,,,,,,,,,,,,,,,,,,,,,,,,,,,,,,,,,,,,,,,,,,,,,,,,,,,,,,,,,,,,,,,,,,,,,,,,,,,,,,,,,,,
"65379ba72e5be462fc348d9b","2023-10-24T10:25:43.682Z","[]","[]","[]","[]",,,"[""Additive use""]","[{""postTreatmentChemicalAgentConcentrationUnit"":[],""_id"":""65379ba72e5be462fc348d9e"",""postTreatment"":""Additive use"",""postTreatmentChemicalAgentSmiles"":""Adhesion promotor (SS 4155)"",""postTreatmentChemicalAgentConcentration"":""""}]","[]","[]","[]","[]","[]","[]",,,,,false,"Dead-end",15,50,15.2,"Toluene",,"Wilkinson catalyst",925.2,0.225,"mmol/L",1,"[]",19000,,,true,false,"Accepted","[""TFN""]","[""Polydimethylsiloxane""]","[]","[""Polyacrylonitrile""]","[""Pure solvent treatment"",""Thermal treatment""]","65003a769af97755a1fa0a85","2023-09-12T10:16:22.645Z","1970-01-01T00:00:02.005Z","Zeolite filled polydimethylsiloxane (PDMS) as an improved membrane for solvent-resistant nanofiltration (SRNF)","Scientific Report","backOffice","10.1039/b500401b","65003a2e9af97755a1fa02ed","Lieven E. M. Gevers and Ivo F. J. Vankelecom and Pierre A. Jacobs","https://doi.org/10.1039/b500401b",0,"Composite","ZSM-5 membrane","Scientific report","Dipcoating","[{""postTreatmentChemicalAgentConcentrationUnit"":[""v%""],""_id"":""65379ba72e5be462fc348d9c"",""postTreatment"":""Pure solvent treatment"",""postTreatmentChemicalAgentSmiles"":""CC(C)O"",""postTreatmentChemicalAgentConcentration"":""100""},{""postTreatmentChemicalAgentConcentrationUnit"":[],""_id"":""65379ba72e5be462fc348d9d"",""postTreatment"":""Thermal treatment"",""postTreatmentChemicalAgentSmiles"":""N/A"",""postTreatmentChemicalAgentConcentration"":""""}]","Commercial",0.72,98,"370",0,,,"coating solution","Zeolite ZSM-5","30 wt%",,,,,,,,,,,,,,,,,,,,,,,,,,,,,,,,,,,,,,,,,,,,,,,,,,,,,,,,,,,,,,,,,,,,,,,,,,,,,,,,,,,,
"65379ba72e5be462fc348da2","2023-10-24T10:25:43.829Z","[]","[]","[]","[]",,,"[""Additive use""]","[{""postTreatmentChemicalAgentConcentrationUnit"":[],""_id"":""65379ba72e5be462fc348da5"",""postTreatment"":""Additive use"",""postTreatmentChemicalAgentSmiles"":""Adhesion promotor (SS 4155)"",""postTreatmentChemicalAgentConcentration"":""""}]","[]","[]","[]","[]","[]","[]",,,,,false,"Dead-end",15,80,15.2,"Toluene",,"Wilkinson catalyst",925.2,0.225,"mmol/L",1,"[]",19000,,,true,false,"Accepted","[""TFN""]","[""Polydimethylsiloxane""]","[]","[""Polyacrylonitrile""]","[""Pure solvent treatment"",""Thermal treatment""]","65003a769af97755a1fa0a85","2023-09-12T10:16:22.645Z","1970-01-01T00:00:02.005Z","Zeolite filled polydimethylsiloxane (PDMS) as an improved membrane for solvent-resistant nanofiltration (SRNF)","Scientific Report","backOffice","10.1039/b500401b","65003a2e9af97755a1fa02ed","Lieven E. M. Gevers and Ivo F. J. Vankelecom and Pierre A. Jacobs","https://doi.org/10.1039/b500401b",0,"Composite","ZSM-5 membrane","Scientific report","Dipcoating","[{""postTreatmentChemicalAgentConcentrationUnit"":[""v%""],""_id"":""65379ba72e5be462fc348da3"",""postTreatment"":""Pure solvent treatment"",""postTreatmentChemicalAgentSmiles"":""CC(C)O"",""postTreatmentChemicalAgentConcentration"":""100""},{""postTreatmentChemicalAgentConcentrationUnit"":[],""_id"":""65379ba72e5be462fc348da4"",""postTreatment"":""Thermal treatment"",""postTreatmentChemicalAgentSmiles"":""N/A"",""postTreatmentChemicalAgentConcentration"":""""}]","Commercial",0.84,88,"371",0,,,"coating solution","Zeolite ZSM-5","30 wt%",,,,,,,,,,,,,,,,,,,,,,,,,,,,,,,,,,,,,,,,,,,,,,,,,,,,,,,,,,,,,,,,,,,,,,,,,,,,,,,,,,,,
"65379ba72e5be462fc348da9","2023-10-24T10:25:43.973Z","[]","[]","[]","[]",,,"[""Additive use""]","[{""postTreatmentChemicalAgentConcentrationUnit"":[],""_id"":""65379ba72e5be462fc348dac"",""postTreatment"":""Additive use"",""postTreatmentChemicalAgentSmiles"":""Adhesion promotor (SS 4155)"",""postTreatmentChemicalAgentConcentration"":""""}]","[]","[]","[]","[]","[]","[]",,,,,false,"Dead-end",15,30,15.2,"Toluene",,"Wilkinson catalyst",925.2,0.225,"mmol/L",1,"[]",31000,,,true,false,"Accepted","[""TFN""]","[""Polydimethylsiloxane""]","[]","[""Polyacrylonitrile""]","[""Pure solvent treatment"",""Thermal treatment""]","65003a769af97755a1fa0a85","2023-09-12T10:16:22.645Z","1970-01-01T00:00:02.005Z","Zeolite filled polydimethylsiloxane (PDMS) as an improved membrane for solvent-resistant nanofiltration (SRNF)","Scientific Report","backOffice","10.1039/b500401b","65003a2e9af97755a1fa02ed","Lieven E. M. Gevers and Ivo F. J. Vankelecom and Pierre A. Jacobs","https://doi.org/10.1039/b500401b",0,"Composite","USY membrane","Scientific report","Dipcoating","[{""postTreatmentChemicalAgentConcentrationUnit"":[""v%""],""_id"":""65379ba72e5be462fc348daa"",""postTreatment"":""Pure solvent treatment"",""postTreatmentChemicalAgentSmiles"":""CC(C)O"",""postTreatmentChemicalAgentConcentration"":""100""},{""postTreatmentChemicalAgentConcentrationUnit"":[],""_id"":""65379ba72e5be462fc348dab"",""postTreatment"":""Thermal treatment"",""postTreatmentChemicalAgentSmiles"":""N/A"",""postTreatmentChemicalAgentConcentration"":""""}]","Commercial",0.22,98,"372",0,,,"coating solution","Zeolite CBV-780","30 wt%",,,,,,,,,,,,,,,,,,,,,,,,,,,,,,,,,,,,,,,,,,,,,,,,,,,,,,,,,,,,,,,,,,,,,,,,,,,,,,,,,,,,
"65379ba82e5be462fc348db0","2023-10-24T10:25:44.148Z","[]","[]","[]","[]",,,"[""Additive use""]","[{""postTreatmentChemicalAgentConcentrationUnit"":[],""_id"":""65379ba82e5be462fc348db3"",""postTreatment"":""Additive use"",""postTreatmentChemicalAgentSmiles"":""Adhesion promotor (SS 4155)"",""postTreatmentChemicalAgentConcentration"":""""}]","[]","[]","[]","[]","[]","[]",,,,,false,"Dead-end",15,30,15.2,"Ethyl acetate",,"Wilkinson catalyst",925.2,0.225,"mmol/L",1,"[]",31000,,,true,false,"Accepted","[""TFN""]","[""Polydimethylsiloxane""]","[]","[""Polyacrylonitrile""]","[""Pure solvent treatment"",""Thermal treatment""]","65003a769af97755a1fa0a85","2023-09-12T10:16:22.645Z","1970-01-01T00:00:02.005Z","Zeolite filled polydimethylsiloxane (PDMS) as an improved membrane for solvent-resistant nanofiltration (SRNF)","Scientific Report","backOffice","10.1039/b500401b","65003a2e9af97755a1fa02ed","Lieven E. M. Gevers and Ivo F. J. Vankelecom and Pierre A. Jacobs","https://doi.org/10.1039/b500401b",0,"Composite","USY membrane","Scientific report","Dipcoating","[{""postTreatmentChemicalAgentConcentrationUnit"":[""v%""],""_id"":""65379ba82e5be462fc348db1"",""postTreatment"":""Pure solvent treatment"",""postTreatmentChemicalAgentSmiles"":""CC(C)O"",""postTreatmentChemicalAgentConcentration"":""100""},{""postTreatmentChemicalAgentConcentrationUnit"":[],""_id"":""65379ba82e5be462fc348db2"",""postTreatment"":""Thermal treatment"",""postTreatmentChemicalAgentSmiles"":""N/A"",""postTreatmentChemicalAgentConcentration"":""""}]","Commercial",0.2,94,"373",0,,,"coating solution","Zeolite CBV-780","30 wt%",,,,,,,,,,,,,,,,,,,,,,,,,,,,,,,,,,,,,,,,,,,,,,,,,,,,,,,,,,,,,,,,,,,,,,,,,,,,,,,,,,,,
"65379ba82e5be462fc348db7","2023-10-24T10:25:44.309Z","[]","[]","[]","[]",,,"[""Additive use""]","[{""postTreatmentChemicalAgentConcentrationUnit"":[],""_id"":""65379ba82e5be462fc348dba"",""postTreatment"":""Additive use"",""postTreatmentChemicalAgentSmiles"":""Adhesion promotor (SS 4155)"",""postTreatmentChemicalAgentConcentration"":""""}]","[]","[]","[]","[]","[]","[]",,,,,false,"Dead-end",15,50,15.2,"Toluene",,"Wilkinson catalyst",925.2,0.225,"mmol/L",1,"[]",31000,,,true,false,"Accepted","[""TFN""]","[""Polydimethylsiloxane""]","[]","[""Polyacrylonitrile""]","[""Pure solvent treatment"",""Thermal treatment""]","65003a769af97755a1fa0a85","2023-09-12T10:16:22.645Z","1970-01-01T00:00:02.005Z","Zeolite filled polydimethylsiloxane (PDMS) as an improved membrane for solvent-resistant nanofiltration (SRNF)","Scientific Report","backOffice","10.1039/b500401b","65003a2e9af97755a1fa02ed","Lieven E. M. Gevers and Ivo F. J. Vankelecom and Pierre A. Jacobs","https://doi.org/10.1039/b500401b",0,"Composite","USY membrane","Scientific report","Dipcoating","[{""postTreatmentChemicalAgentConcentrationUnit"":[""v%""],""_id"":""65379ba82e5be462fc348db8"",""postTreatment"":""Pure solvent treatment"",""postTreatmentChemicalAgentSmiles"":""CC(C)O"",""postTreatmentChemicalAgentConcentration"":""100""},{""postTreatmentChemicalAgentConcentrationUnit"":[],""_id"":""65379ba82e5be462fc348db9"",""postTreatment"":""Thermal treatment"",""postTreatmentChemicalAgentSmiles"":""N/A"",""postTreatmentChemicalAgentConcentration"":""""}]","Commercial",0.27,98,"374",0,,,"coating solution","Zeolite CBV-780","30 wt%",,,,,,,,,,,,,,,,,,,,,,,,,,,,,,,,,,,,,,,,,,,,,,,,,,,,,,,,,,,,,,,,,,,,,,,,,,,,,,,,,,,,
"65379ba82e5be462fc348dbe","2023-10-24T10:25:44.441Z","[]","[]","[]","[]",,,"[""None""]","[{""postTreatmentChemicalAgentConcentrationUnit"":[],""_id"":""65379ba82e5be462fc348dc1"",""postTreatment"":""None"",""postTreatmentChemicalAgentSmiles"":""N/A"",""postTreatmentChemicalAgentConcentration"":""""}]","[]","[]","[]","[]","[]","[]",,,,,false,"Dead-end",15,30,15.2,"Toluene",,"Wilkinson catalyst",925.2,0.225,"mmol/L",1,"[]",,,,true,false,"Accepted","[""TFC""]","[""Polydimethylsiloxane""]","[]","[""Polyacrylonitrile""]","[""Pure solvent treatment"",""Thermal treatment""]","65003a769af97755a1fa0a85","2023-09-12T10:16:22.645Z","1970-01-01T00:00:02.005Z","Zeolite filled polydimethylsiloxane (PDMS) as an improved membrane for solvent-resistant nanofiltration (SRNF)","Scientific Report","backOffice","10.1039/b500401b","65003a2e9af97755a1fa02ed","Lieven E. M. Gevers and Ivo F. J. Vankelecom and Pierre A. Jacobs","https://doi.org/10.1039/b500401b",0,"Composite","MPF-50 membrane","Scientific report","Dipcoating","[{""postTreatmentChemicalAgentConcentrationUnit"":[""v%""],""_id"":""65379ba82e5be462fc348dbf"",""postTreatment"":""Pure solvent treatment"",""postTreatmentChemicalAgentSmiles"":""CC(C)O"",""postTreatmentChemicalAgentConcentration"":""100""},{""postTreatmentChemicalAgentConcentrationUnit"":[],""_id"":""65379ba82e5be462fc348dc0"",""postTreatment"":""Thermal treatment"",""postTreatmentChemicalAgentSmiles"":""N/A"",""postTreatmentChemicalAgentConcentration"":""""}]","Commercial",0.47,81,"375",0,,,,,,,,,,,,,,,,,,,,,,,,,,,,,,,,,,,,,,,,,,,,,,,,,,,,,,,,,,,,,,,,,,,,,,,,,,,,,,,,,,,,,,,,,
"65379ba82e5be462fc348dc5","2023-10-24T10:25:44.586Z","[]","[]","[]","[]",,,"[""None""]","[{""postTreatmentChemicalAgentConcentrationUnit"":[],""_id"":""65379ba82e5be462fc348dc8"",""postTreatment"":""None"",""postTreatmentChemicalAgentSmiles"":""N/A"",""postTreatmentChemicalAgentConcentration"":""""}]","[]","[]","[]","[]","[]","[]",,,,,false,"Dead-end",15,30,15.2,"Ethyl acetate",,"Wilkinson catalyst",925.2,0.225,"mmol/L",1,"[]",,,,true,false,"Accepted","[""TFC""]","[""Polydimethylsiloxane""]","[]","[""Polyacrylonitrile""]","[""Pure solvent treatment"",""Thermal treatment""]","65003a769af97755a1fa0a85","2023-09-12T10:16:22.645Z","1970-01-01T00:00:02.005Z","Zeolite filled polydimethylsiloxane (PDMS) as an improved membrane for solvent-resistant nanofiltration (SRNF)","Scientific Report","backOffice","10.1039/b500401b","65003a2e9af97755a1fa02ed","Lieven E. M. Gevers and Ivo F. J. Vankelecom and Pierre A. Jacobs","https://doi.org/10.1039/b500401b",0,"Composite","MPF-50 membrane","Scientific report","Dipcoating","[{""postTreatmentChemicalAgentConcentrationUnit"":[""v%""],""_id"":""65379ba82e5be462fc348dc6"",""postTreatment"":""Pure solvent treatment"",""postTreatmentChemicalAgentSmiles"":""CC(C)O"",""postTreatmentChemicalAgentConcentration"":""100""},{""postTreatmentChemicalAgentConcentrationUnit"":[],""_id"":""65379ba82e5be462fc348dc7"",""postTreatment"":""Thermal treatment"",""postTreatmentChemicalAgentSmiles"":""N/A"",""postTreatmentChemicalAgentConcentration"":""""}]","Commercial",0.5,76,"376",0,,,,,,,,,,,,,,,,,,,,,,,,,,,,,,,,,,,,,,,,,,,,,,,,,,,,,,,,,,,,,,,,,,,,,,,,,,,,,,,,,,,,,,,,,
"65379ba82e5be462fc348dcc","2023-10-24T10:25:44.732Z","[]","[]","[]","[]",,,"[""None""]","[{""postTreatmentChemicalAgentConcentrationUnit"":[],""_id"":""65379ba82e5be462fc348dcf"",""postTreatment"":""None"",""postTreatmentChemicalAgentSmiles"":""N/A"",""postTreatmentChemicalAgentConcentration"":""""}]","[]","[]","[]","[]","[]","[]",,,,,false,"Dead-end",15,30,15.2,"Tetrahydrofuran (THF)",,"Wilkinson catalyst",925.2,0.225,"mmol/L",1,"[]",,,,true,false,"Accepted","[""TFC""]","[""Polydimethylsiloxane""]","[]","[""Polyacrylonitrile""]","[""Pure solvent treatment"",""Thermal treatment""]","65003a769af97755a1fa0a85","2023-09-12T10:16:22.645Z","1970-01-01T00:00:02.005Z","Zeolite filled polydimethylsiloxane (PDMS) as an improved membrane for solvent-resistant nanofiltration (SRNF)","Scientific Report","backOffice","10.1039/b500401b","65003a2e9af97755a1fa02ed","Lieven E. M. Gevers and Ivo F. J. Vankelecom and Pierre A. Jacobs","https://doi.org/10.1039/b500401b",0,"Composite","MPF-50 membrane","Scientific report","Dipcoating","[{""postTreatmentChemicalAgentConcentrationUnit"":[""v%""],""_id"":""65379ba82e5be462fc348dcd"",""postTreatment"":""Pure solvent treatment"",""postTreatmentChemicalAgentSmiles"":""CC(C)O"",""postTreatmentChemicalAgentConcentration"":""100""},{""postTreatmentChemicalAgentConcentrationUnit"":[],""_id"":""65379ba82e5be462fc348dce"",""postTreatment"":""Thermal treatment"",""postTreatmentChemicalAgentSmiles"":""N/A"",""postTreatmentChemicalAgentConcentration"":""""}]","Commercial",0.5,55,"377",0,,,,,,,,,,,,,,,,,,,,,,,,,,,,,,,,,,,,,,,,,,,,,,,,,,,,,,,,,,,,,,,,,,,,,,,,,,,,,,,,,,,,,,,,,
"65379ba82e5be462fc348dd2","2023-10-24T10:25:44.889Z","[""1-Methyl-2-pyrrolidinone (NMP)""]","[""water""]","[]","[]","15 wt%",,"[""None""]","[{""postTreatmentChemicalAgentConcentrationUnit"":[],""_id"":""65379ba82e5be462fc348dd4"",""postTreatment"":""None"",""postTreatmentChemicalAgentSmiles"":""N/A"",""postTreatmentChemicalAgentConcentration"":""""}]","[]","[]","[]","[]","[]","[]",,,,,false,"Dead-end",20,25,15.2,"Isopropanol (IPA)","Dye","Rose Bengal (disodium salt)",1017.64,70,"µmol/L",1,"[]",19000,,,true,false,"Accepted","[""TFN""]","[""Polydimethylsiloxane""]","[]","[""Polyacrylonitrile""]","[""Thermal treatment""]","65003a799af97755a1fa0af6","2023-09-12T10:16:25.965Z","2006-01-01T00:00:00.000Z","Optimisation of a lab-scale method for preparation of composite membranes with a filled dense top-layer","Scientific Report","backOffice","10.1016/j.memsci.2006.05.001","65003a2e9af97755a1fa02ed","L GEVERS and S ALDEA and I VANKELECOM and P JACOBS","https://doi.org/10.1016/j.memsci.2006.05.001",0,"Composite","PAN - 20 wt.% PDMS - 3 coat 1","Scientific report","Dipcoating","[{""postTreatmentChemicalAgentConcentrationUnit"":[],""_id"":""65379ba82e5be462fc348dd3"",""postTreatment"":""Thermal treatment"",""postTreatmentChemicalAgentSmiles"":""N/A"",""postTreatmentChemicalAgentConcentration"":""""}]","ISA",0.03,97,"378",0,,,"coating solution","Zeolite CBV-780","30 wt%",,,,,,,,,,,,,,,,,,,,,,,,,,,,,,,,,,,,,,,,,,,,,,,,,,,,,,,,,,,,,,,,,,,,,,,,,,,,,,,,,,,,
"65379ba92e5be462fc348dd7","2023-10-24T10:25:45.042Z","[""1-Methyl-2-pyrrolidinone (NMP)""]","[""water""]","[]","[]","15 wt%",,"[""None""]","[{""postTreatmentChemicalAgentConcentrationUnit"":[],""_id"":""65379ba92e5be462fc348dd9"",""postTreatment"":""None"",""postTreatmentChemicalAgentSmiles"":""N/A"",""postTreatmentChemicalAgentConcentration"":""""}]","[]","[]","[]","[]","[]","[]",,,,,false,"Dead-end",20,25,15.2,"Isopropanol (IPA)","Dye","Rose Bengal (disodium salt)",1017.64,70,"µmol/L",1,"[]",,,,true,false,"Accepted","[""TFN""]","[""Polydimethylsiloxane""]","[]","[""Polyacrylonitrile""]","[""Thermal treatment""]","65003a799af97755a1fa0af6","2023-09-12T10:16:25.965Z","2006-01-01T00:00:00.000Z","Optimisation of a lab-scale method for preparation of composite membranes with a filled dense top-layer","Scientific Report","backOffice","10.1016/j.memsci.2006.05.001","65003a2e9af97755a1fa02ed","L GEVERS and S ALDEA and I VANKELECOM and P JACOBS","https://doi.org/10.1016/j.memsci.2006.05.001",0,"Composite","PAN - 20 wt.% PDMS - 3 coat 2","Scientific report","Dipcoating","[{""postTreatmentChemicalAgentConcentrationUnit"":[],""_id"":""65379ba92e5be462fc348dd8"",""postTreatment"":""Thermal treatment"",""postTreatmentChemicalAgentSmiles"":""N/A"",""postTreatmentChemicalAgentConcentration"":""""}]","ISA",0.44,84,"379",0,,,"coating solution","Zeolite CBV-780","30 wt%",,,,,,,,,,,,,,,,,,,,,,,,,,,,,,,,,,,,,,,,,,,,,,,,,,,,,,,,,,,,,,,,,,,,,,,,,,,,,,,,,,,,
"65379ba92e5be462fc348ddc","2023-10-24T10:25:45.199Z","[""1-Methyl-2-pyrrolidinone (NMP)""]","[""water""]","[]","[]","15 wt%",,"[""None""]","[{""postTreatmentChemicalAgentConcentrationUnit"":[],""_id"":""65379ba92e5be462fc348dde"",""postTreatment"":""None"",""postTreatmentChemicalAgentSmiles"":""N/A"",""postTreatmentChemicalAgentConcentration"":""""}]","[]","[]","[]","[]","[]","[]",,,,,false,"Dead-end",20,25,15.2,"Isopropanol (IPA)","Dye","Rose Bengal (disodium salt)",1017.64,70,"µmol/L",1,"[]",6000,,,true,false,"Accepted","[""TFN""]","[""Polydimethylsiloxane""]","[]","[""Polyacrylonitrile""]","[""Thermal treatment""]","65003a799af97755a1fa0af6","2023-09-12T10:16:25.965Z","2006-01-01T00:00:00.000Z","Optimisation of a lab-scale method for preparation of composite membranes with a filled dense top-layer","Scientific Report","backOffice","10.1016/j.memsci.2006.05.001","65003a2e9af97755a1fa02ed","L GEVERS and S ALDEA and I VANKELECOM and P JACOBS","https://doi.org/10.1016/j.memsci.2006.05.001",0,"Composite","PAN - 30 wt.% PDMS - 6 coat 2","Scientific report","Dipcoating","[{""postTreatmentChemicalAgentConcentrationUnit"":[],""_id"":""65379ba92e5be462fc348ddd"",""postTreatment"":""Thermal treatment"",""postTreatmentChemicalAgentSmiles"":""N/A"",""postTreatmentChemicalAgentConcentration"":""""}]","ISA",0.09,95,"380",0,,,"coating solution","Zeolite CBV-780","30 wt%",,,,,,,,,,,,,,,,,,,,,,,,,,,,,,,,,,,,,,,,,,,,,,,,,,,,,,,,,,,,,,,,,,,,,,,,,,,,,,,,,,,,
"65379ba92e5be462fc348de1","2023-10-24T10:25:45.402Z","[""1-Methyl-2-pyrrolidinone (NMP)"",""Tetrahydrofuran (THF)"",""water""]","[""water""]","[]","[]","15 wt%",,"[""None""]","[{""postTreatmentChemicalAgentConcentrationUnit"":[],""_id"":""65379ba92e5be462fc348de3"",""postTreatment"":""None"",""postTreatmentChemicalAgentSmiles"":""N/A"",""postTreatmentChemicalAgentConcentration"":""""}]","[]","[]","[]","[]","[]","[]",,,,,false,"Dead-end",20,25,15.2,"Toluene",,"Wilkinson catalyst",925.2,70,"µmol/L",1,"[]",,,,true,false,"Accepted","[""TFN""]","[""Polydimethylsiloxane""]","[]","[""Polyimide(Matrimid® 5218)""]","[""Thermal treatment""]","65003a799af97755a1fa0af6","2023-09-12T10:16:25.965Z","2006-01-01T00:00:00.000Z","Optimisation of a lab-scale method for preparation of composite membranes with a filled dense top-layer","Scientific Report","backOffice","10.1016/j.memsci.2006.05.001","65003a2e9af97755a1fa02ed","L GEVERS and S ALDEA and I VANKELECOM and P JACOBS","https://doi.org/10.1016/j.memsci.2006.05.001",0,"Composite","PI - 5% PDMS+USY","Scientific report","Dipcoating","[{""postTreatmentChemicalAgentConcentrationUnit"":[],""_id"":""65379ba92e5be462fc348de2"",""postTreatment"":""Thermal treatment"",""postTreatmentChemicalAgentSmiles"":""N/A"",""postTreatmentChemicalAgentConcentration"":""""}]","ISA",1.29,70,"381",0,,,"coating solution","Zeolite CBV-780","30 wt%",,"62,25:20,75:2",,,,,,,,,,,,,,,,,,,,,,,,,,,,,,,,,,,,,,,,,,,,,,,,,,,,,,,,,,,,,,,,,,,,,,,,,,,,,,,,,,
"65379ba92e5be462fc348de6","2023-10-24T10:25:45.548Z","[""1-Methyl-2-pyrrolidinone (NMP)"",""Tetrahydrofuran (THF)"",""water""]","[""water""]","[]","[]","15 wt%",,"[""None""]","[{""postTreatmentChemicalAgentConcentrationUnit"":[],""_id"":""65379ba92e5be462fc348de8"",""postTreatment"":""None"",""postTreatmentChemicalAgentSmiles"":""N/A"",""postTreatmentChemicalAgentConcentration"":""""}]","[]","[]","[]","[]","[]","[]",,,,,false,"Dead-end",20,25,15.2,"Toluene",,"Wilkinson catalyst",925.2,70,"µmol/L",1,"[]",4000,,,true,false,"Accepted","[""TFN""]","[""Polydimethylsiloxane""]","[]","[""Polyimide(Matrimid® 5218)""]","[""Thermal treatment""]","65003a799af97755a1fa0af6","2023-09-12T10:16:25.965Z","2006-01-01T00:00:00.000Z","Optimisation of a lab-scale method for preparation of composite membranes with a filled dense top-layer","Scientific Report","backOffice","10.1016/j.memsci.2006.05.001","65003a2e9af97755a1fa02ed","L GEVERS and S ALDEA and I VANKELECOM and P JACOBS","https://doi.org/10.1016/j.memsci.2006.05.001",0,"Composite","PI - 8% PDMS+USY","Scientific report","Dipcoating","[{""postTreatmentChemicalAgentConcentrationUnit"":[],""_id"":""65379ba92e5be462fc348de7"",""postTreatment"":""Thermal treatment"",""postTreatmentChemicalAgentSmiles"":""N/A"",""postTreatmentChemicalAgentConcentration"":""""}]","ISA",1.07,92,"382",0,,,"coating solution","Zeolite CBV-780","30 wt%",,"62,25:20,75:2",,,,,,,,,,,,,,,,,,,,,,,,,,,,,,,,,,,,,,,,,,,,,,,,,,,,,,,,,,,,,,,,,,,,,,,,,,,,,,,,,,
"65379ba92e5be462fc348deb","2023-10-24T10:25:45.697Z","[""1-Methyl-2-pyrrolidinone (NMP)"",""Tetrahydrofuran (THF)"",""water""]","[""water""]","[]","[]","15 wt%",,"[""None""]","[{""postTreatmentChemicalAgentConcentrationUnit"":[],""_id"":""65379ba92e5be462fc348ded"",""postTreatment"":""None"",""postTreatmentChemicalAgentSmiles"":""N/A"",""postTreatmentChemicalAgentConcentration"":""""}]","[]","[]","[]","[]","[]","[]",,,,,false,"Dead-end",20,25,15.2,"Toluene",,"Wilkinson catalyst",925.2,70,"µmol/L",1,"[]",,,,true,false,"Accepted","[""TFN""]","[""Polydimethylsiloxane""]","[]","[""Polyimide(Matrimid® 5218)""]","[""Thermal treatment""]","65003a799af97755a1fa0af6","2023-09-12T10:16:25.965Z","2006-01-01T00:00:00.000Z","Optimisation of a lab-scale method for preparation of composite membranes with a filled dense top-layer","Scientific Report","backOffice","10.1016/j.memsci.2006.05.001","65003a2e9af97755a1fa02ed","L GEVERS and S ALDEA and I VANKELECOM and P JACOBS","https://doi.org/10.1016/j.memsci.2006.05.001",0,"Composite","PI - 10% PDMS+USY","Scientific report","Dipcoating","[{""postTreatmentChemicalAgentConcentrationUnit"":[],""_id"":""65379ba92e5be462fc348dec"",""postTreatment"":""Thermal treatment"",""postTreatmentChemicalAgentSmiles"":""N/A"",""postTreatmentChemicalAgentConcentration"":""""}]","ISA",0.59,97,"383",0,,,"coating solution","Zeolite CBV-780","30 wt%",,"62,25:20,75:2",,,,,,,,,,,,,,,,,,,,,,,,,,,,,,,,,,,,,,,,,,,,,,,,,,,,,,,,,,,,,,,,,,,,,,,,,,,,,,,,,,
"65379ba92e5be462fc348df0","2023-10-24T10:25:45.845Z","[""1-Methyl-2-pyrrolidinone (NMP)"",""Tetrahydrofuran (THF)"",""water""]","[""water""]","[]","[]","15 wt%",,"[""None""]","[{""postTreatmentChemicalAgentConcentrationUnit"":[],""_id"":""65379ba92e5be462fc348df2"",""postTreatment"":""None"",""postTreatmentChemicalAgentSmiles"":""N/A"",""postTreatmentChemicalAgentConcentration"":""""}]","[]","[]","[]","[]","[]","[]",,,,,false,"Dead-end",20,25,15.2,"Toluene",,"Wilkinson catalyst",925.2,70,"µmol/L",1,"[]",,,,true,false,"Accepted","[""TFN""]","[""Polydimethylsiloxane""]","[]","[""Polyimide(Matrimid® 5218)""]","[""Thermal treatment""]","65003a799af97755a1fa0af6","2023-09-12T10:16:25.965Z","2006-01-01T00:00:00.000Z","Optimisation of a lab-scale method for preparation of composite membranes with a filled dense top-layer","Scientific Report","backOffice","10.1016/j.memsci.2006.05.001","65003a2e9af97755a1fa02ed","L GEVERS and S ALDEA and I VANKELECOM and P JACOBS","https://doi.org/10.1016/j.memsci.2006.05.001",0,"Composite","PI - 15% PDMS+USY","Scientific report","Dipcoating","[{""postTreatmentChemicalAgentConcentrationUnit"":[],""_id"":""65379ba92e5be462fc348df1"",""postTreatment"":""Thermal treatment"",""postTreatmentChemicalAgentSmiles"":""N/A"",""postTreatmentChemicalAgentConcentration"":""""}]","ISA",0.27,99,"384",0,,,"coating solution","Zeolite CBV-780","30 wt%",,"62,25:20,75:2",,,,,,,,,,,,,,,,,,,,,,,,,,,,,,,,,,,,,,,,,,,,,,,,,,,,,,,,,,,,,,,,,,,,,,,,,,,,,,,,,,
"65379baa2e5be462fc348df5","2023-10-24T10:25:46.008Z","[""1-Methyl-2-pyrrolidinone (NMP)"",""Tetrahydrofuran (THF)"",""water""]","[""water""]","[]","[]","15 wt%",,"[""None""]","[{""postTreatmentChemicalAgentConcentrationUnit"":[],""_id"":""65379baa2e5be462fc348df7"",""postTreatment"":""None"",""postTreatmentChemicalAgentSmiles"":""N/A"",""postTreatmentChemicalAgentConcentration"":""""}]","[]","[]","[]","[]","[]","[]",,,,,false,"Dead-end",20,25,15.2,"Toluene",,"Wilkinson catalyst",925.2,70,"µmol/L",1,"[]",,,,true,false,"Accepted","[""TFN""]","[""Polydimethylsiloxane""]","[]","[""Polyimide(Matrimid® 5218)""]","[""Thermal treatment""]","65003a799af97755a1fa0af6","2023-09-12T10:16:25.965Z","2006-01-01T00:00:00.000Z","Optimisation of a lab-scale method for preparation of composite membranes with a filled dense top-layer","Scientific Report","backOffice","10.1016/j.memsci.2006.05.001","65003a2e9af97755a1fa02ed","L GEVERS and S ALDEA and I VANKELECOM and P JACOBS","https://doi.org/10.1016/j.memsci.2006.05.001",0,"Composite","PI - 20% PDMS+USY","Scientific report","Dipcoating","[{""postTreatmentChemicalAgentConcentrationUnit"":[],""_id"":""65379baa2e5be462fc348df6"",""postTreatment"":""Thermal treatment"",""postTreatmentChemicalAgentSmiles"":""N/A"",""postTreatmentChemicalAgentConcentration"":""""}]","ISA",0.19,99.9,"385",0,,,"coating solution","Zeolite CBV-780","30 wt%",,"62,25:20,75:2",,,,,,,,,,,,,,,,,,,,,,,,,,,,,,,,,,,,,,,,,,,,,,,,,,,,,,,,,,,,,,,,,,,,,,,,,,,,,,,,,,
"65379baa2e5be462fc348dfa","2023-10-24T10:25:46.154Z","[""1-Methyl-2-pyrrolidinone (NMP)""]","[""water""]","[]","[]","15 wt%",,"[""None""]","[{""postTreatmentChemicalAgentConcentrationUnit"":[],""_id"":""65379baa2e5be462fc348dfc"",""postTreatment"":""None"",""postTreatmentChemicalAgentSmiles"":""N/A"",""postTreatmentChemicalAgentConcentration"":""""}]","[]","[]","[]","[]","[]","[]",,,,,false,"Dead-end",20,25,15.2,"Toluene",,"Wilkinson catalyst",925.2,70,"µmol/L",1,"[]",,,,true,false,"Accepted","[""TFN""]","[""Polydimethylsiloxane""]","[]","[""Polyacrylonitrile""]","[""Thermal treatment""]","65003a799af97755a1fa0af6","2023-09-12T10:16:25.965Z","2006-01-01T00:00:00.000Z","Optimisation of a lab-scale method for preparation of composite membranes with a filled dense top-layer","Scientific Report","backOffice","10.1016/j.memsci.2006.05.001","65003a2e9af97755a1fa02ed","L GEVERS and S ALDEA and I VANKELECOM and P JACOBS","https://doi.org/10.1016/j.memsci.2006.05.001",0,"Composite","PAN - 10% PDMS+USY","Scientific report","Dipcoating","[{""postTreatmentChemicalAgentConcentrationUnit"":[],""_id"":""65379baa2e5be462fc348dfb"",""postTreatment"":""Thermal treatment"",""postTreatmentChemicalAgentSmiles"":""N/A"",""postTreatmentChemicalAgentConcentration"":""""}]","ISA",1.64,20,"386",0,,,"coating solution","Zeolite CBV-780","30 wt%",,,,,,,,,,,,,,,,,,,,,,,,,,,,,,,,,,,,,,,,,,,,,,,,,,,,,,,,,,,,,,,,,,,,,,,,,,,,,,,,,,,,
"65379baa2e5be462fc348dff","2023-10-24T10:25:46.317Z","[""1-Methyl-2-pyrrolidinone (NMP)""]","[""water""]","[]","[]","15 wt%",,"[""None""]","[{""postTreatmentChemicalAgentConcentrationUnit"":[],""_id"":""65379baa2e5be462fc348e01"",""postTreatment"":""None"",""postTreatmentChemicalAgentSmiles"":""N/A"",""postTreatmentChemicalAgentConcentration"":""""}]","[]","[]","[]","[]","[]","[]",,,,,false,"Dead-end",20,25,15.2,"Toluene",,"Wilkinson catalyst",925.2,70,"µmol/L",1,"[]",8000,,,true,false,"Accepted","[""TFN""]","[""Polydimethylsiloxane""]","[]","[""Polyacrylonitrile""]","[""Thermal treatment""]","65003a799af97755a1fa0af6","2023-09-12T10:16:25.965Z","2006-01-01T00:00:00.000Z","Optimisation of a lab-scale method for preparation of composite membranes with a filled dense top-layer","Scientific Report","backOffice","10.1016/j.memsci.2006.05.001","65003a2e9af97755a1fa02ed","L GEVERS and S ALDEA and I VANKELECOM and P JACOBS","https://doi.org/10.1016/j.memsci.2006.05.001",0,"Composite","PAN - 13% PDMS+USY","Scientific report","Dipcoating","[{""postTreatmentChemicalAgentConcentrationUnit"":[],""_id"":""65379baa2e5be462fc348e00"",""postTreatment"":""Thermal treatment"",""postTreatmentChemicalAgentSmiles"":""N/A"",""postTreatmentChemicalAgentConcentration"":""""}]","ISA",1.31,50,"387",0,,,"coating solution","Zeolite CBV-780","30 wt%",,,,,,,,,,,,,,,,,,,,,,,,,,,,,,,,,,,,,,,,,,,,,,,,,,,,,,,,,,,,,,,,,,,,,,,,,,,,,,,,,,,,
"65379baa2e5be462fc348e04","2023-10-24T10:25:46.486Z","[""1-Methyl-2-pyrrolidinone (NMP)""]","[""water""]","[]","[]","15 wt%",,"[""None""]","[{""postTreatmentChemicalAgentConcentrationUnit"":[],""_id"":""65379baa2e5be462fc348e06"",""postTreatment"":""None"",""postTreatmentChemicalAgentSmiles"":""N/A"",""postTreatmentChemicalAgentConcentration"":""""}]","[]","[]","[]","[]","[]","[]",,,,,false,"Dead-end",20,25,15.2,"Toluene",,"Wilkinson catalyst",925.2,70,"µmol/L",1,"[]",,,,true,false,"Accepted","[""TFN""]","[""Polydimethylsiloxane""]","[]","[""Polyacrylonitrile""]","[""Thermal treatment""]","65003a799af97755a1fa0af6","2023-09-12T10:16:25.965Z","2006-01-01T00:00:00.000Z","Optimisation of a lab-scale method for preparation of composite membranes with a filled dense top-layer","Scientific Report","backOffice","10.1016/j.memsci.2006.05.001","65003a2e9af97755a1fa02ed","L GEVERS and S ALDEA and I VANKELECOM and P JACOBS","https://doi.org/10.1016/j.memsci.2006.05.001",0,"Composite","PAN - 15% PDMS+USY","Scientific report","Dipcoating","[{""postTreatmentChemicalAgentConcentrationUnit"":[],""_id"":""65379baa2e5be462fc348e05"",""postTreatment"":""Thermal treatment"",""postTreatmentChemicalAgentSmiles"":""N/A"",""postTreatmentChemicalAgentConcentration"":""""}]","ISA",0.36,97,"388",0,,,"coating solution","Zeolite CBV-780","30 wt%",,,,,,,,,,,,,,,,,,,,,,,,,,,,,,,,,,,,,,,,,,,,,,,,,,,,,,,,,,,,,,,,,,,,,,,,,,,,,,,,,,,,
"65379baa2e5be462fc348e09","2023-10-24T10:25:46.661Z","[""1-Methyl-2-pyrrolidinone (NMP)""]","[""water""]","[]","[]","15 wt%",,"[""None""]","[{""postTreatmentChemicalAgentConcentrationUnit"":[],""_id"":""65379baa2e5be462fc348e0b"",""postTreatment"":""None"",""postTreatmentChemicalAgentSmiles"":""N/A"",""postTreatmentChemicalAgentConcentration"":""""}]","[]","[]","[]","[]","[]","[]",,,,,false,"Dead-end",20,25,15.2,"Toluene",,"Wilkinson catalyst",925.2,70,"µmol/L",1,"[]",,,,true,false,"Accepted","[""TFN""]","[""Polydimethylsiloxane""]","[]","[""Polyacrylonitrile""]","[""Thermal treatment""]","65003a799af97755a1fa0af6","2023-09-12T10:16:25.965Z","2006-01-01T00:00:00.000Z","Optimisation of a lab-scale method for preparation of composite membranes with a filled dense top-layer","Scientific Report","backOffice","10.1016/j.memsci.2006.05.001","65003a2e9af97755a1fa02ed","L GEVERS and S ALDEA and I VANKELECOM and P JACOBS","https://doi.org/10.1016/j.memsci.2006.05.001",0,"Composite","PAN - 18% PDMS+USY","Scientific report","Dipcoating","[{""postTreatmentChemicalAgentConcentrationUnit"":[],""_id"":""65379baa2e5be462fc348e0a"",""postTreatment"":""Thermal treatment"",""postTreatmentChemicalAgentSmiles"":""N/A"",""postTreatmentChemicalAgentConcentration"":""""}]","ISA",0.3,99,"389",0,,,"coating solution","Zeolite CBV-780","30 wt%",,,,,,,,,,,,,,,,,,,,,,,,,,,,,,,,,,,,,,,,,,,,,,,,,,,,,,,,,,,,,,,,,,,,,,,,,,,,,,,,,,,,
"65379baa2e5be462fc348e0e","2023-10-24T10:25:46.808Z","[""1-Methyl-2-pyrrolidinone (NMP)""]","[""water""]","[]","[]","15 wt%",,"[""None""]","[{""postTreatmentChemicalAgentConcentrationUnit"":[],""_id"":""65379baa2e5be462fc348e10"",""postTreatment"":""None"",""postTreatmentChemicalAgentSmiles"":""N/A"",""postTreatmentChemicalAgentConcentration"":""""}]","[]","[]","[]","[]","[]","[]",,,,,false,"Dead-end",20,25,15.2,"Toluene",,"Wilkinson catalyst",925.2,70,"µmol/L",1,"[]",,,,true,false,"Accepted","[""TFN""]","[""Polydimethylsiloxane""]","[]","[""Polyacrylonitrile""]","[""Thermal treatment""]","65003a799af97755a1fa0af6","2023-09-12T10:16:25.965Z","2006-01-01T00:00:00.000Z","Optimisation of a lab-scale method for preparation of composite membranes with a filled dense top-layer","Scientific Report","backOffice","10.1016/j.memsci.2006.05.001","65003a2e9af97755a1fa02ed","L GEVERS and S ALDEA and I VANKELECOM and P JACOBS","https://doi.org/10.1016/j.memsci.2006.05.001",0,"Composite","PAN - 20% PDMS+USY","Scientific report","Dipcoating","[{""postTreatmentChemicalAgentConcentrationUnit"":[],""_id"":""65379baa2e5be462fc348e0f"",""postTreatment"":""Thermal treatment"",""postTreatmentChemicalAgentSmiles"":""N/A"",""postTreatmentChemicalAgentConcentration"":""""}]","ISA",0.19,99,"390",0,,,"coating solution","Zeolite CBV-780","30 wt%",,,,,,,,,,,,,,,,,,,,,,,,,,,,,,,,,,,,,,,,,,,,,,,,,,,,,,,,,,,,,,,,,,,,,,,,,,,,,,,,,,,,
"65379baa2e5be462fc348e13","2023-10-24T10:25:46.947Z","[""1-Methyl-2-pyrrolidinone (NMP)"",""Tetrahydrofuran (THF)"",""water""]","[""water""]","[]","[]","15 wt%",,"[""Drying""]","[{""postTreatmentChemicalAgentConcentrationUnit"":[],""_id"":""65379baa2e5be462fc348e15"",""postTreatment"":""Drying"",""postTreatmentChemicalAgentSmiles"":""CC(O)C"",""postTreatmentChemicalAgentConcentration"":""""}]","[]","[]","[]","[]","[]","[]",,,,,false,"Dead-end",20,25,15.2,"Toluene",,"Wilkinson catalyst",925.2,70,"µmol/L",1,"[]",4000,,,true,false,"Accepted","[""TFN""]","[""Polydimethylsiloxane""]","[]","[""Polyimide(Matrimid® 5218)""]","[""Thermal treatment""]","65003a799af97755a1fa0af6","2023-09-12T10:16:25.965Z","2006-01-01T00:00:00.000Z","Optimisation of a lab-scale method for preparation of composite membranes with a filled dense top-layer","Scientific Report","backOffice","10.1016/j.memsci.2006.05.001","65003a2e9af97755a1fa02ed","L GEVERS and S ALDEA and I VANKELECOM and P JACOBS","https://doi.org/10.1016/j.memsci.2006.05.001",0,"Composite","PI IPA- 8% PDMS+USY","Scientific report","Dipcoating","[{""postTreatmentChemicalAgentConcentrationUnit"":[],""_id"":""65379baa2e5be462fc348e14"",""postTreatment"":""Thermal treatment"",""postTreatmentChemicalAgentSmiles"":""N/A"",""postTreatmentChemicalAgentConcentration"":""""}]","ISA",1.9,96,"391",0,,,"coating solution","Zeolite CBV-780","30 wt%",,"62,25:20,75:2",,,,,,,,,,,,,,,,,,,,,,,,,,,,,,,,,,,,,,,,,,,,,,,,,,,,,,,,,,,,,,,,,,,,,,,,,,,,,,,,,,
"65379bab2e5be462fc348e18","2023-10-24T10:25:47.104Z","[""1-Methyl-2-pyrrolidinone (NMP)"",""Tetrahydrofuran (THF)"",""water""]","[""water""]","[]","[]","15 wt%",,"[""Drying""]","[{""postTreatmentChemicalAgentConcentrationUnit"":[],""_id"":""65379bab2e5be462fc348e1a"",""postTreatment"":""Drying"",""postTreatmentChemicalAgentSmiles"":""CC(O)C; CC(C)CC(=O)C; Cc1ccccc1"",""postTreatmentChemicalAgentConcentration"":""""}]","[]","[]","[]","[]","[]","[]",,,,,false,"Dead-end",20,25,15.2,"Toluene",,"Wilkinson catalyst",925.2,70,"µmol/L",1,"[]",4000,,,true,false,"Accepted","[""TFN""]","[""Polydimethylsiloxane""]","[]","[""Polyimide(Matrimid® 5218)""]","[""Thermal treatment""]","65003a799af97755a1fa0af6","2023-09-12T10:16:25.965Z","2006-01-01T00:00:00.000Z","Optimisation of a lab-scale method for preparation of composite membranes with a filled dense top-layer","Scientific Report","backOffice","10.1016/j.memsci.2006.05.001","65003a2e9af97755a1fa02ed","L GEVERS and S ALDEA and I VANKELECOM and P JACOBS","https://doi.org/10.1016/j.memsci.2006.05.001",0,"Composite","PI MIBK/tol- 8% PDMS+USY","Scientific report","Dipcoating","[{""postTreatmentChemicalAgentConcentrationUnit"":[],""_id"":""65379bab2e5be462fc348e19"",""postTreatment"":""Thermal treatment"",""postTreatmentChemicalAgentSmiles"":""N/A"",""postTreatmentChemicalAgentConcentration"":""""}]","ISA",3.3,93,"392",0,,,"coating solution","Zeolite CBV-780","30 wt%",,"62,25:20,75:2",,,,,,,,,,,,,,,,,,,,,,,,,,,,,,,,,,,,,,,,,,,,,,,,,,,,,,,,,,,,,,,,,,,,,,,,,,,,,,,,,,
"65379bab2e5be462fc348e1d","2023-10-24T10:25:47.253Z","[""1-Methyl-2-pyrrolidinone (NMP)"",""Tetrahydrofuran (THF)"",""water""]","[""water""]","[]","[]","15 wt%",,"[""Drying""]","[{""postTreatmentChemicalAgentConcentrationUnit"":[],""_id"":""65379bab2e5be462fc348e1f"",""postTreatment"":""Drying"",""postTreatmentChemicalAgentSmiles"":""CC(O)C ; OCC(O)CO"",""postTreatmentChemicalAgentConcentration"":""""}]","[]","[]","[]","[]","[]","[]",,,,,false,"Dead-end",20,25,15.2,"Toluene",,"Wilkinson catalyst",925.2,70,"µmol/L",1,"[]",4000,,,true,false,"Accepted","[""TFN""]","[""Polydimethylsiloxane""]","[]","[""Polyimide(Matrimid® 5218)""]","[""Thermal treatment""]","65003a799af97755a1fa0af6","2023-09-12T10:16:25.965Z","2006-01-01T00:00:00.000Z","Optimisation of a lab-scale method for preparation of composite membranes with a filled dense top-layer","Scientific Report","backOffice","10.1016/j.memsci.2006.05.001","65003a2e9af97755a1fa02ed","L GEVERS and S ALDEA and I VANKELECOM and P JACOBS","https://doi.org/10.1016/j.memsci.2006.05.001",0,"Composite","PI IPA:glycerol- 8% PDMS+USY","Scientific report","Dipcoating","[{""postTreatmentChemicalAgentConcentrationUnit"":[],""_id"":""65379bab2e5be462fc348e1e"",""postTreatment"":""Thermal treatment"",""postTreatmentChemicalAgentSmiles"":""N/A"",""postTreatmentChemicalAgentConcentration"":""""}]","ISA",2.9,98,"393",0,,,"coating solution","Zeolite CBV-780","30 wt%",,"62,25:20,75:2",,,,,,,,,,,,,,,,,,,,,,,,,,,,,,,,,,,,,,,,,,,,,,,,,,,,,,,,,,,,,,,,,,,,,,,,,,,,,,,,,,
"65379bab2e5be462fc348e22","2023-10-24T10:25:47.403Z","[""1-Methyl-2-pyrrolidinone (NMP)"",""Tetrahydrofuran (THF)"",""water""]","[""water""]","[]","[]","15 wt%",,"[""Drying""]","[{""postTreatmentChemicalAgentConcentrationUnit"":[],""_id"":""65379bab2e5be462fc348e24"",""postTreatment"":""Drying"",""postTreatmentChemicalAgentSmiles"":""CC(O)C; CCCCCCCCCCCCCCCC; CCCCCC"",""postTreatmentChemicalAgentConcentration"":""""}]","[]","[]","[]","[]","[]","[]",,,,,false,"Dead-end",20,25,15.2,"Toluene",,"Wilkinson catalyst",925.2,70,"µmol/L",1,"[]",4000,,,true,false,"Accepted","[""TFN""]","[""Polydimethylsiloxane""]","[]","[""Polyimide(Matrimid® 5218)""]","[""Thermal treatment""]","65003a799af97755a1fa0af6","2023-09-12T10:16:25.965Z","2006-01-01T00:00:00.000Z","Optimisation of a lab-scale method for preparation of composite membranes with a filled dense top-layer","Scientific Report","backOffice","10.1016/j.memsci.2006.05.001","65003a2e9af97755a1fa02ed","L GEVERS and S ALDEA and I VANKELECOM and P JACOBS","https://doi.org/10.1016/j.memsci.2006.05.001",0,"Composite","PI Hex:hexadecane- 8% PDMS+USY","Scientific report","Dipcoating","[{""postTreatmentChemicalAgentConcentrationUnit"":[],""_id"":""65379bab2e5be462fc348e23"",""postTreatment"":""Thermal treatment"",""postTreatmentChemicalAgentSmiles"":""N/A"",""postTreatmentChemicalAgentConcentration"":""""}]","ISA",1.8,96,"394",0,,,"coating solution","Zeolite CBV-780","30 wt%",,"62,25:20,75:2",,,,,,,,,,,,,,,,,,,,,,,,,,,,,,,,,,,,,,,,,,,,,,,,,,,,,,,,,,,,,,,,,,,,,,,,,,,,,,,,,,
