Repository: BAMresearch/onf-database

This repository belongs to the the publication "Revealing structure-property-performance relationships of organic solvent nanofiltration membranes using a FAIR, open-access database" published in ADD JOURNAL (DOI). 
It uses a dataset derived from The Open Membrane Database (https://openmembranedatabase.org/). The access date was April 8th 2025. The original dataset is in the repository as OMD_SRNF_2025-04-08.csv file.

The main researchers involved in the study are Sarah Glass (ORCID: 0000-0002-0625-0057), Petra Merten (no ORCID available), Torsten Brinkmann (ORCID: 0000-0002-5114-6259) and Volkan Filiz (ORCID: 0000-0003-0239-8641). 

The repository contains 5 Python files:

File: OMD_SRNF_2025-04-08.csv (part 18 of 184)
"65379bab2e5be462fc348e27","2023-10-24T10:25:47.584Z","[""Dimethylsulfoxide (DMSO)""]","[""water""]","[]","[]","15 wt%",,"[""Other""]","[{""postTreatmentChemicalAgentConcentrationUnit"":[""wt%""],""_id"":""65379bab2e5be462fc348e29"",""postTreatment"":""hydrolysis"",""postTreatmentChemicalAgentSmiles"":""[OH-].[Na+]"",""postTreatmentChemicalAgentConcentration"":""10""}]","[]","[]","[]","[]","[]","[]",,,,,false,"Dead-end",25,25,,"Isopropanol (IPA)",,,,,,1,"[""AFM"",null]",,,,true,false,"Accepted","[""TFC""]","[""Polyelectrolyte""]","[]","[""Polyacrylonitrile""]","[""None""]","65003a7d9af97755a1fa0b4c","2023-09-12T10:16:29.359Z","2016-01-01T00:00:00.000Z","Weak polyelectrolyte multilayers as tunable membranes for solvent resistant nanofiltration","Scientific Report","backOffice","10.1016/j.memsci.2016.04.073","65003a2e9af97755a1fa02ed","Shazia Ilyas and Nithya Joseph and Anthony Szymczyk and Alexander Volodin and Kitty Nijmeijer and Wiebe M. de Vos and Ivo F.J. Vankelecom","https://doi.org/10.1016/j.memsci.2016.04.073",0,"Composite","PAA/PAH_7.5/7.5_IPA","Scientific report","Layer-by-layer","[{""postTreatmentChemicalAgentConcentrationUnit"":[],""_id"":""65379bab2e5be462fc348e28"",""postTreatment"":""None"",""postTreatmentChemicalAgentSmiles"":""N/A"",""postTreatmentChemicalAgentConcentration"":""""}]","ISA",,,"395",0,,,,,,7,,,,,,,,,,,,,,,,,,,,,,,,,,,,,,,,,,,,,,,,,,,,,,,,,,,,,,,,,,,,,,,,,,,,,,,,,,,,,,,,,,,
"65379bab2e5be462fc348e2c","2023-10-24T10:25:47.749Z","[""Dimethylsulfoxide (DMSO)""]","[""water""]","[]","[]","15 wt%",,"[""Other""]","[{""postTreatmentChemicalAgentConcentrationUnit"":[""wt%""],""_id"":""65379bab2e5be462fc348e2e"",""postTreatment"":""hydrolysis"",""postTreatmentChemicalAgentSmiles"":""[OH-].[Na+]"",""postTreatmentChemicalAgentConcentration"":""10""}]","[]","[]","[]","[]","[]","[]",,,,,false,"Dead-end",25,25,,"Isopropanol (IPA)",,,,,,1,"[""AFM"",null]",,,,true,false,"Accepted","[""TFC""]","[""Polyelectrolyte""]","[]","[""Polyacrylonitrile""]","[""None""]","65003a7d9af97755a1fa0b4c","2023-09-12T10:16:29.359Z","2016-01-01T00:00:00.000Z","Weak polyelectrolyte multilayers as tunable membranes for solvent resistant nanofiltration","Scientific Report","backOffice","10.1016/j.memsci.2016.04.073","65003a2e9af97755a1fa02ed","Shazia Ilyas and Nithya Joseph and Anthony Szymczyk and Alexander Volodin and Kitty Nijmeijer and Wiebe M. de Vos and Ivo F.J. Vankelecom","https://doi.org/10.1016/j.memsci.2016.04.073",0,"Composite","PAA/PAH_7.5/3.5_IPA","Scientific report","Layer-by-layer","[{""postTreatmentChemicalAgentConcentrationUnit"":[],""_id"":""65379bab2e5be462fc348e2d"",""postTreatment"":""None"",""postTreatmentChemicalAgentSmiles"":""N/A"",""postTreatmentChemicalAgentConcentration"":""""}]","ISA",,,"396",0,,,,,,4,,,,,,,,,,,,,,,,,,,,,,,,,,,,,,,,,,,,,,,,,,,,,,,,,,,,,,,,,,,,,,,,,,,,,,,,,,,,,,,,,,,
"65379bab2e5be462fc348e31","2023-10-24T10:25:47.884Z","[""Dimethylsulfoxide (DMSO)""]","[""water""]","[]","[]","15 wt%",,"[""Other""]","[{""postTreatmentChemicalAgentConcentrationUnit"":[""wt%""],""_id"":""65379bab2e5be462fc348e33"",""postTreatment"":""hydrolysis"",""postTreatmentChemicalAgentSmiles"":""[OH-].[Na+]"",""postTreatmentChemicalAgentConcentration"":""10""}]","[]","[]","[]","[]","[]","[]",,,,,false,"Dead-end",25,25,,"Isopropanol (IPA)",,,,,,1,"[""AFM"",null]",,,,true,false,"Accepted","[""TFC""]","[""Polyelectrolyte""]","[]","[""Polyacrylonitrile""]","[""None""]","65003a7d9af97755a1fa0b4c","2023-09-12T10:16:29.359Z","2016-01-01T00:00:00.000Z","Weak polyelectrolyte multilayers as tunable membranes for solvent resistant nanofiltration","Scientific Report","backOffice","10.1016/j.memsci.2016.04.073","65003a2e9af97755a1fa02ed","Shazia Ilyas and Nithya Joseph and Anthony Szymczyk and Alexander Volodin and Kitty Nijmeijer and Wiebe M. de Vos and Ivo F.J. Vankelecom","https://doi.org/10.1016/j.memsci.2016.04.073",0,"Composite","PAA/PAH_3.5/3.5_IPA","Scientific report","Layer-by-layer","[{""postTreatmentChemicalAgentConcentrationUnit"":[],""_id"":""65379bab2e5be462fc348e32"",""postTreatment"":""None"",""postTreatmentChemicalAgentSmiles"":""N/A"",""postTreatmentChemicalAgentConcentration"":""""}]","ISA",,,"397",0,,,,,,5,,,,,,,,,,,,,,,,,,,,,,,,,,,,,,,,,,,,,,,,,,,,,,,,,,,,,,,,,,,,,,,,,,,,,,,,,,,,,,,,,,,
"65379bac2e5be462fc348e36","2023-10-24T10:25:48.034Z","[""Dimethylsulfoxide (DMSO)""]","[""water""]","[]","[]","15 wt%",,"[""Other""]","[{""postTreatmentChemicalAgentConcentrationUnit"":[""wt%""],""_id"":""65379bac2e5be462fc348e38"",""postTreatment"":""hydrolysis"",""postTreatmentChemicalAgentSmiles"":""[OH-].[Na+]"",""postTreatmentChemicalAgentConcentration"":""10""}]","[]","[]","[]","[]","[]","[]",,,,,false,"Dead-end",25,25,,"Isopropanol (IPA)","Dye","Rose Bengal (disodium salt)",1017.64,35,"µmol/L",1,"[""AFM"",null]",,,,true,false,"Accepted","[""TFC""]","[""Polyelectrolyte""]","[]","[""Polyacrylonitrile""]","[""None""]","65003a7d9af97755a1fa0b4c","2023-09-12T10:16:29.359Z","2016-01-01T00:00:00.000Z","Weak polyelectrolyte multilayers as tunable membranes for solvent resistant nanofiltration","Scientific Report","backOffice","10.1016/j.memsci.2016.04.073","65003a2e9af97755a1fa02ed","Shazia Ilyas and Nithya Joseph and Anthony Szymczyk and Alexander Volodin and Kitty Nijmeijer and Wiebe M. de Vos and Ivo F.J. Vankelecom","https://doi.org/10.1016/j.memsci.2016.04.073",0,"Composite","PAA/PAH_7.5/7.5_IPA_RB_5BL","Scientific report","Layer-by-layer","[{""postTreatmentChemicalAgentConcentrationUnit"":[],""_id"":""65379bac2e5be462fc348e37"",""postTreatment"":""None"",""postTreatmentChemicalAgentSmiles"":""N/A"",""postTreatmentChemicalAgentConcentration"":""""}]","ISA",0.42,94.3,"398",0,,,,,,,,,,,,,,,,,,,,,,,,,,,,,,,,,,,,,,,,,,,,,,,,,,,,,,,,,,,,,,,,,,,,,,,,,,,,,,,,,,,,,,,,,
"65379bac2e5be462fc348e3b","2023-10-24T10:25:48.189Z","[""Dimethylsulfoxide (DMSO)""]","[""water""]","[]","[]","15 wt%",,"[""Other""]","[{""postTreatmentChemicalAgentConcentrationUnit"":[""wt%""],""_id"":""65379bac2e5be462fc348e3d"",""postTreatment"":""hydrolysis"",""postTreatmentChemicalAgentSmiles"":""[OH-].[Na+]"",""postTreatmentChemicalAgentConcentration"":""10""}]","[]","[]","[]","[]","[]","[]",,,,,false,"Dead-end",25,25,,"Isopropanol (IPA)","Dye","Rose Bengal (disodium salt)",1017.64,35,"µmol/L",1,"[""AFM"",null]",,,,true,false,"Accepted","[""TFC""]","[""Polyelectrolyte""]","[]","[""Polyacrylonitrile""]","[""None""]","65003a7d9af97755a1fa0b4c","2023-09-12T10:16:29.359Z","2016-01-01T00:00:00.000Z","Weak polyelectrolyte multilayers as tunable membranes for solvent resistant nanofiltration","Scientific Report","backOffice","10.1016/j.memsci.2016.04.073","65003a2e9af97755a1fa02ed","Shazia Ilyas and Nithya Joseph and Anthony Szymczyk and Alexander Volodin and Kitty Nijmeijer and Wiebe M. de Vos and Ivo F.J. Vankelecom","https://doi.org/10.1016/j.memsci.2016.04.073",0,"Composite","PAA/PAH_7.5/3.5_IPA_RB_5BL","Scientific report","Layer-by-layer","[{""postTreatmentChemicalAgentConcentrationUnit"":[],""_id"":""65379bac2e5be462fc348e3c"",""postTreatment"":""None"",""postTreatmentChemicalAgentSmiles"":""N/A"",""postTreatmentChemicalAgentConcentration"":""""}]","ISA",0.29,98.1,"399",0,,,,,,,,,,,,,,,,,,,,,,,,,,,,,,,,,,,,,,,,,,,,,,,,,,,,,,,,,,,,,,,,,,,,,,,,,,,,,,,,,,,,,,,,,
"65379bac2e5be462fc348e40","2023-10-24T10:25:48.337Z","[""Dimethylsulfoxide (DMSO)""]","[""water""]","[]","[]","15 wt%",,"[""Other""]","[{""postTreatmentChemicalAgentConcentrationUnit"":[""wt%""],""_id"":""65379bac2e5be462fc348e42"",""postTreatment"":""hydrolysis"",""postTreatmentChemicalAgentSmiles"":""[OH-].[Na+]"",""postTreatmentChemicalAgentConcentration"":""10""}]","[]","[]","[]","[]","[]","[]",,,,,false,"Dead-end",25,25,,"Isopropanol (IPA)","Dye","Rose Bengal (disodium salt)",1017.64,35,"µmol/L",1,"[""AFM"",null]",,,,true,false,"Accepted","[""TFC""]","[""Polyelectrolyte""]","[]","[""Polyacrylonitrile""]","[""None""]","65003a7d9af97755a1fa0b4c","2023-09-12T10:16:29.359Z","2016-01-01T00:00:00.000Z","Weak polyelectrolyte multilayers as tunable membranes for solvent resistant nanofiltration","Scientific Report","backOffice","10.1016/j.memsci.2016.04.073","65003a2e9af97755a1fa02ed","Shazia Ilyas and Nithya Joseph and Anthony Szymczyk and Alexander Volodin and Kitty Nijmeijer and Wiebe M. de Vos and Ivo F.J. Vankelecom","https://doi.org/10.1016/j.memsci.2016.04.073",0,"Composite","PAA/PAH_3.5/3.5_IPA_RB_5BL","Scientific report","Layer-by-layer","[{""postTreatmentChemicalAgentConcentrationUnit"":[],""_id"":""65379bac2e5be462fc348e41"",""postTreatment"":""None"",""postTreatmentChemicalAgentSmiles"":""N/A"",""postTreatmentChemicalAgentConcentration"":""""}]","ISA",0.26,91.9,"400",0,,,,,,,,,,,,,,,,,,,,,,,,,,,,,,,,,,,,,,,,,,,,,,,,,,,,,,,,,,,,,,,,,,,,,,,,,,,,,,,,,,,,,,,,,
"65379bac2e5be462fc348e45","2023-10-24T10:25:48.498Z","[""Dimethylsulfoxide (DMSO)""]","[""water""]","[]","[]","15 wt%",,"[""Other""]","[{""postTreatmentChemicalAgentConcentrationUnit"":[""wt%""],""_id"":""65379bac2e5be462fc348e47"",""postTreatment"":""hydrolysis"",""postTreatmentChemicalAgentSmiles"":""[OH-].[Na+]"",""postTreatmentChemicalAgentConcentration"":""10""}]","[]","[]","[]","[]","[]","[]",,,,,false,"Dead-end",25,25,,"Isopropanol (IPA)","Dye","Acid fuchsine (trisodium salt)",585.5,35,"µmol/L",1,"[""AFM"",null]",,,,true,false,"Accepted","[""TFC""]","[""Polyelectrolyte""]","[]","[""Polyacrylonitrile""]","[""None""]","65003a7d9af97755a1fa0b4c","2023-09-12T10:16:29.359Z","2016-01-01T00:00:00.000Z","Weak polyelectrolyte multilayers as tunable membranes for solvent resistant nanofiltration","Scientific Report","backOffice","10.1016/j.memsci.2016.04.073","65003a2e9af97755a1fa02ed","Shazia Ilyas and Nithya Joseph and Anthony Szymczyk and Alexander Volodin and Kitty Nijmeijer and Wiebe M. de Vos and Ivo F.J. Vankelecom","https://doi.org/10.1016/j.memsci.2016.04.073",0,"Composite","PAA/PAH_7.5/7.5_IPA_AF_5BL","Scientific report","Layer-by-layer","[{""postTreatmentChemicalAgentConcentrationUnit"":[],""_id"":""65379bac2e5be462fc348e46"",""postTreatment"":""None"",""postTreatmentChemicalAgentSmiles"":""N/A"",""postTreatmentChemicalAgentConcentration"":""""}]","ISA",1.61,87.8,"401",0,,,,,,,,,,,,,,,,,,,,,,,,,,,,,,,,,,,,,,,,,,,,,,,,,,,,,,,,,,,,,,,,,,,,,,,,,,,,,,,,,,,,,,,,,
"65379bac2e5be462fc348e4a","2023-10-24T10:25:48.674Z","[""Dimethylsulfoxide (DMSO)""]","[""water""]","[]","[]","15 wt%",,"[""Other""]","[{""postTreatmentChemicalAgentConcentrationUnit"":[""wt%""],""_id"":""65379bac2e5be462fc348e4c"",""postTreatment"":""hydrolysis"",""postTreatmentChemicalAgentSmiles"":""[OH-].[Na+]"",""postTreatmentChemicalAgentConcentration"":""10""}]","[]","[]","[]","[]","[]","[]",,,,,false,"Dead-end",25,25,,"Isopropanol (IPA)","Dye","Acid fuchsine (trisodium salt)",585.5,35,"µmol/L",1,"[""AFM"",null]",,,,true,false,"Accepted","[""TFC""]","[""Polyelectrolyte""]","[]","[""Polyacrylonitrile""]","[""None""]","65003a7d9af97755a1fa0b4c","2023-09-12T10:16:29.359Z","2016-01-01T00:00:00.000Z","Weak polyelectrolyte multilayers as tunable membranes for solvent resistant nanofiltration","Scientific Report","backOffice","10.1016/j.memsci.2016.04.073","65003a2e9af97755a1fa02ed","Shazia Ilyas and Nithya Joseph and Anthony Szymczyk and Alexander Volodin and Kitty Nijmeijer and Wiebe M. de Vos and Ivo F.J. Vankelecom","https://doi.org/10.1016/j.memsci.2016.04.073",0,"Composite","PAA/PAH_7.5/3.5_IPA_AF_5BL","Scientific report","Layer-by-layer","[{""postTreatmentChemicalAgentConcentrationUnit"":[],""_id"":""65379bac2e5be462fc348e4b"",""postTreatment"":""None"",""postTreatmentChemicalAgentSmiles"":""N/A"",""postTreatmentChemicalAgentConcentration"":""""}]","ISA",0.25,90,"402",0,,,,,,,,,,,,,,,,,,,,,,,,,,,,,,,,,,,,,,,,,,,,,,,,,,,,,,,,,,,,,,,,,,,,,,,,,,,,,,,,,,,,,,,,,
"65379bac2e5be462fc348e4f","2023-10-24T10:25:48.875Z","[""Dimethylsulfoxide (DMSO)""]","[""water""]","[]","[]","15 wt%",,"[""Other""]","[{""postTreatmentChemicalAgentConcentrationUnit"":[""wt%""],""_id"":""65379bac2e5be462fc348e51"",""postTreatment"":""hydrolysis"",""postTreatmentChemicalAgentSmiles"":""[OH-].[Na+]"",""postTreatmentChemicalAgentConcentration"":""10""}]","[]","[]","[]","[]","[]","[]",,,,,false,"Dead-end",25,25,,"Isopropanol (IPA)","Dye","Acid fuchsine (trisodium salt)",585.5,35,"µmol/L",1,"[""AFM"",null]",,,,true,false,"Accepted","[""TFC""]","[""Polyelectrolyte""]","[]","[""Polyacrylonitrile""]","[""None""]","65003a7d9af97755a1fa0b4c","2023-09-12T10:16:29.359Z","2016-01-01T00:00:00.000Z","Weak polyelectrolyte multilayers as tunable membranes for solvent resistant nanofiltration","Scientific Report","backOffice","10.1016/j.memsci.2016.04.073","65003a2e9af97755a1fa02ed","Shazia Ilyas and Nithya Joseph and Anthony Szymczyk and Alexander Volodin and Kitty Nijmeijer and Wiebe M. de Vos and Ivo F.J. Vankelecom","https://doi.org/10.1016/j.memsci.2016.04.073",0,"Composite","PAA/PAH_3.5/3.5_IPA_AF_5BL","Scientific report","Layer-by-layer","[{""postTreatmentChemicalAgentConcentrationUnit"":[],""_id"":""65379bac2e5be462fc348e50"",""postTreatment"":""None"",""postTreatmentChemicalAgentSmiles"":""N/A"",""postTreatmentChemicalAgentConcentration"":""""}]","ISA",0.27,84,"403",0,,,,,,,,,,,,,,,,,,,,,,,,,,,,,,,,,,,,,,,,,,,,,,,,,,,,,,,,,,,,,,,,,,,,,,,,,,,,,,,,,,,,,,,,,
"65379bac2e5be462fc348e54","2023-10-24T10:25:49.009Z","[""Dimethylsulfoxide (DMSO)""]","[""water""]","[]","[]","15 wt%",,"[""Other""]","[{""postTreatmentChemicalAgentConcentrationUnit"":[""wt%""],""_id"":""65379bad2e5be462fc348e56"",""postTreatment"":""hydrolysis"",""postTreatmentChemicalAgentSmiles"":""[OH-].[Na+]"",""postTreatmentChemicalAgentConcentration"":""10""}]","[]","[]","[]","[]","[]","[]",,,,,false,"Dead-end",25,25,,"Isopropanol (IPA)","Dye","Bromothymol Blue (sodium salt)",646.36,35,"µmol/L",1,"[""AFM"",null]",,,,true,false,"Accepted","[""TFC""]","[""Polyelectrolyte""]","[]","[""Polyacrylonitrile""]","[""None""]","65003a7d9af97755a1fa0b4c","2023-09-12T10:16:29.359Z","2016-01-01T00:00:00.000Z","Weak polyelectrolyte multilayers as tunable membranes for solvent resistant nanofiltration","Scientific Report","backOffice","10.1016/j.memsci.2016.04.073","65003a2e9af97755a1fa02ed","Shazia Ilyas and Nithya Joseph and Anthony Szymczyk and Alexander Volodin and Kitty Nijmeijer and Wiebe M. de Vos and Ivo F.J. Vankelecom","https://doi.org/10.1016/j.memsci.2016.04.073",0,"Composite","PAA/PAH_7.5/7.5_IPA_BTB_5BL","Scientific report","Layer-by-layer","[{""postTreatmentChemicalAgentConcentrationUnit"":[],""_id"":""65379bad2e5be462fc348e55"",""postTreatment"":""None"",""postTreatmentChemicalAgentSmiles"":""N/A"",""postTreatmentChemicalAgentConcentration"":""""}]","ISA",1.49,47.1,"404",0,,,,,,,,,,,,,,,,,,,,,,,,,,,,,,,,,,,,,,,,,,,,,,,,,,,,,,,,,,,,,,,,,,,,,,,,,,,,,,,,,,,,,,,,,
"65379bad2e5be462fc348e59","2023-10-24T10:25:49.151Z","[""Dimethylsulfoxide (DMSO)""]","[""water""]","[]","[]","15 wt%",,"[""Other""]","[{""postTreatmentChemicalAgentConcentrationUnit"":[""wt%""],""_id"":""65379bad2e5be462fc348e5b"",""postTreatment"":""hydrolysis"",""postTreatmentChemicalAgentSmiles"":""[OH-].[Na+]"",""postTreatmentChemicalAgentConcentration"":""10""}]","[]","[]","[]","[]","[]","[]",,,,,false,"Dead-end",25,25,,"Isopropanol (IPA)","Dye","Bromothymol Blue (sodium salt)",646.36,35,"µmol/L",1,"[""AFM"",null]",,,,true,false,"Accepted","[""TFC""]","[""Polyelectrolyte""]","[]","[""Polyacrylonitrile""]","[""None""]","65003a7d9af97755a1fa0b4c","2023-09-12T10:16:29.359Z","2016-01-01T00:00:00.000Z","Weak polyelectrolyte multilayers as tunable membranes for solvent resistant nanofiltration","Scientific Report","backOffice","10.1016/j.memsci.2016.04.073","65003a2e9af97755a1fa02ed","Shazia Ilyas and Nithya Joseph and Anthony Szymczyk and Alexander Volodin and Kitty Nijmeijer and Wiebe M. de Vos and Ivo F.J. Vankelecom","https://doi.org/10.1016/j.memsci.2016.04.073",0,"Composite","PAA/PAH_7.5/3.5_IPA_BTB_5BL","Scientific report","Layer-by-layer","[{""postTreatmentChemicalAgentConcentrationUnit"":[],""_id"":""65379bad2e5be462fc348e5a"",""postTreatment"":""None"",""postTreatmentChemicalAgentSmiles"":""N/A"",""postTreatmentChemicalAgentConcentration"":""""}]","ISA",0.33,67.8,"405",0,,,,,,,,,,,,,,,,,,,,,,,,,,,,,,,,,,,,,,,,,,,,,,,,,,,,,,,,,,,,,,,,,,,,,,,,,,,,,,,,,,,,,,,,,
"65379bad2e5be462fc348e5e","2023-10-24T10:25:49.312Z","[""Dimethylsulfoxide (DMSO)""]","[""water""]","[]","[]","15 wt%",,"[""Other""]","[{""postTreatmentChemicalAgentConcentrationUnit"":[""wt%""],""_id"":""65379bad2e5be462fc348e60"",""postTreatment"":""hydrolysis"",""postTreatmentChemicalAgentSmiles"":""[OH-].[Na+]"",""postTreatmentChemicalAgentConcentration"":""10""}]","[]","[]","[]","[]","[]","[]",,,,,false,"Dead-end",25,25,,"Isopropanol (IPA)","Dye","Bromothymol Blue (sodium salt)",646.36,35,"µmol/L",1,"[""AFM"",null]",,,,true,false,"Accepted","[""TFC""]","[""Polyelectrolyte""]","[]","[""Polyacrylonitrile""]","[""None""]","65003a7d9af97755a1fa0b4c","2023-09-12T10:16:29.359Z","2016-01-01T00:00:00.000Z","Weak polyelectrolyte multilayers as tunable membranes for solvent resistant nanofiltration","Scientific Report","backOffice","10.1016/j.memsci.2016.04.073","65003a2e9af97755a1fa02ed","Shazia Ilyas and Nithya Joseph and Anthony Szymczyk and Alexander Volodin and Kitty Nijmeijer and Wiebe M. de Vos and Ivo F.J. Vankelecom","https://doi.org/10.1016/j.memsci.2016.04.073",0,"Composite","PAA/PAH_3.5/3.5_IPA_BTB_5BL","Scientific report","Layer-by-layer","[{""postTreatmentChemicalAgentConcentrationUnit"":[],""_id"":""65379bad2e5be462fc348e5f"",""postTreatment"":""None"",""postTreatmentChemicalAgentSmiles"":""N/A"",""postTreatmentChemicalAgentConcentration"":""""}]","ISA",1.1,48.6,"406",0,,,,,,,,,,,,,,,,,,,,,,,,,,,,,,,,,,,,,,,,,,,,,,,,,,,,,,,,,,,,,,,,,,,,,,,,,,,,,,,,,,,,,,,,,
"65379bad2e5be462fc348e63","2023-10-24T10:25:49.454Z","[""Dimethylsulfoxide (DMSO)""]","[""water""]","[]","[]","15 wt%",,"[""Other""]","[{""postTreatmentChemicalAgentConcentrationUnit"":[""wt%""],""_id"":""65379bad2e5be462fc348e65"",""postTreatment"":""hydrolysis"",""postTreatmentChemicalAgentSmiles"":""[OH-].[Na+]"",""postTreatmentChemicalAgentConcentration"":""10""}]","[]","[]","[]","[]","[]","[]",,,,,false,"Dead-end",25,25,,"Isopropanol (IPA)","Dye","Methyl orange (sodium salt)",327.33,35,"µmol/L",1,"[""AFM"",null]",,,,true,false,"Accepted","[""TFC""]","[""Polyelectrolyte""]","[]","[""Polyacrylonitrile""]","[""None""]","65003a7d9af97755a1fa0b4c","2023-09-12T10:16:29.359Z","2016-01-01T00:00:00.000Z","Weak polyelectrolyte multilayers as tunable membranes for solvent resistant nanofiltration","Scientific Report","backOffice","10.1016/j.memsci.2016.04.073","65003a2e9af97755a1fa02ed","Shazia Ilyas and Nithya Joseph and Anthony Szymczyk and Alexander Volodin and Kitty Nijmeijer and Wiebe M. de Vos and Ivo F.J. Vankelecom","https://doi.org/10.1016/j.memsci.2016.04.073",0,"Composite","PAA/PAH_7.5/7.5_IPA_MO_5BL","Scientific report","Layer-by-layer","[{""postTreatmentChemicalAgentConcentrationUnit"":[],""_id"":""65379bad2e5be462fc348e64"",""postTreatment"":""None"",""postTreatmentChemicalAgentSmiles"":""N/A"",""postTreatmentChemicalAgentConcentration"":""""}]","ISA",1.34,32.9,"407",0,,,,,,,,,,,,,,,,,,,,,,,,,,,,,,,,,,,,,,,,,,,,,,,,,,,,,,,,,,,,,,,,,,,,,,,,,,,,,,,,,,,,,,,,,
"65379bad2e5be462fc348e68","2023-10-24T10:25:49.605Z","[""Dimethylsulfoxide (DMSO)""]","[""water""]","[]","[]","15 wt%",,"[""Other""]","[{""postTreatmentChemicalAgentConcentrationUnit"":[""wt%""],""_id"":""65379bad2e5be462fc348e6a"",""postTreatment"":""hydrolysis"",""postTreatmentChemicalAgentSmiles"":""[OH-].[Na+]"",""postTreatmentChemicalAgentConcentration"":""10""}]","[]","[]","[]","[]","[]","[]",,,,,false,"Dead-end",25,25,,"Isopropanol (IPA)","Dye","Methyl orange (sodium salt)",327.33,35,"µmol/L",1,"[""AFM"",null]",,,,true,false,"Accepted","[""TFC""]","[""Polyelectrolyte""]","[]","[""Polyacrylonitrile""]","[""None""]","65003a7d9af97755a1fa0b4c","2023-09-12T10:16:29.359Z","2016-01-01T00:00:00.000Z","Weak polyelectrolyte multilayers as tunable membranes for solvent resistant nanofiltration","Scientific Report","backOffice","10.1016/j.memsci.2016.04.073","65003a2e9af97755a1fa02ed","Shazia Ilyas and Nithya Joseph and Anthony Szymczyk and Alexander Volodin and Kitty Nijmeijer and Wiebe M. de Vos and Ivo F.J. Vankelecom","https://doi.org/10.1016/j.memsci.2016.04.073",0,"Composite","PAA/PAH_7.5/3.5_IPA_MO_5BL","Scientific report","Layer-by-layer","[{""postTreatmentChemicalAgentConcentrationUnit"":[],""_id"":""65379bad2e5be462fc348e69"",""postTreatment"":""None"",""postTreatmentChemicalAgentSmiles"":""N/A"",""postTreatmentChemicalAgentConcentration"":""""}]","ISA",2.61,57.9,"408",0,,,,,,,,,,,,,,,,,,,,,,,,,,,,,,,,,,,,,,,,,,,,,,,,,,,,,,,,,,,,,,,,,,,,,,,,,,,,,,,,,,,,,,,,,
"65379bad2e5be462fc348e6d","2023-10-24T10:25:49.789Z","[""Dimethylsulfoxide (DMSO)""]","[""water""]","[]","[]","15 wt%",,"[""Other""]","[{""postTreatmentChemicalAgentConcentrationUnit"":[""wt%""],""_id"":""65379bad2e5be462fc348e6f"",""postTreatment"":""hydrolysis"",""postTreatmentChemicalAgentSmiles"":""[OH-].[Na+]"",""postTreatmentChemicalAgentConcentration"":""10""}]","[]","[]","[]","[]","[]","[]",,,,,false,"Dead-end",25,25,,"Isopropanol (IPA)","Dye","Methyl orange (sodium salt)",327.33,35,"µmol/L",1,"[""AFM"",null]",,,,true,false,"Accepted","[""TFC""]","[""Polyelectrolyte""]","[]","[""Polyacrylonitrile""]","[""None""]","65003a7d9af97755a1fa0b4c","2023-09-12T10:16:29.359Z","2016-01-01T00:00:00.000Z","Weak polyelectrolyte multilayers as tunable membranes for solvent resistant nanofiltration","Scientific Report","backOffice","10.1016/j.memsci.2016.04.073","65003a2e9af97755a1fa02ed","Shazia Ilyas and Nithya Joseph and Anthony Szymczyk and Alexander Volodin and Kitty Nijmeijer and Wiebe M. de Vos and Ivo F.J. Vankelecom","https://doi.org/10.1016/j.memsci.2016.04.073",0,"Composite","PAA/PAH_3.5/3.5_IPA_MO_5BL","Scientific report","Layer-by-layer","[{""postTreatmentChemicalAgentConcentrationUnit"":[],""_id"":""65379bad2e5be462fc348e6e"",""postTreatment"":""None"",""postTreatmentChemicalAgentSmiles"":""N/A"",""postTreatmentChemicalAgentConcentration"":""""}]","ISA",0.39,54.5,"409",0,,,,,,,,,,,,,,,,,,,,,,,,,,,,,,,,,,,,,,,,,,,,,,,,,,,,,,,,,,,,,,,,,,,,,,,,,,,,,,,,,,,,,,,,,
"65379bad2e5be462fc348e72","2023-10-24T10:25:49.956Z","[""Dimethylsulfoxide (DMSO)""]","[""water""]","[]","[]","15 wt%",,"[""Other""]","[{""postTreatmentChemicalAgentConcentrationUnit"":[""wt%""],""_id"":""65379bad2e5be462fc348e74"",""postTreatment"":""hydrolysis"",""postTreatmentChemicalAgentSmiles"":""[OH-].[Na+]"",""postTreatmentChemicalAgentConcentration"":""10""}]","[]","[]","[]","[]","[]","[]",,,,,false,"Dead-end",25,25,,"Isopropanol (IPA)","Dye","Methylene blue (chloride salt)",319.85,35,"µmol/L",1,"[""AFM"",null]",,,,true,false,"Accepted","[""TFC""]","[""Polyelectrolyte""]","[]","[""Polyacrylonitrile""]","[""None""]","65003a7d9af97755a1fa0b4c","2023-09-12T10:16:29.359Z","2016-01-01T00:00:00.000Z","Weak polyelectrolyte multilayers as tunable membranes for solvent resistant nanofiltration","Scientific Report","backOffice","10.1016/j.memsci.2016.04.073","65003a2e9af97755a1fa02ed","Shazia Ilyas and Nithya Joseph and Anthony Szymczyk and Alexander Volodin and Kitty Nijmeijer and Wiebe M. de Vos and Ivo F.J. Vankelecom","https://doi.org/10.1016/j.memsci.2016.04.073",0,"Composite","PAA/PAH_7.5/7.5_IPA_MB_5BL","Scientific report","Layer-by-layer","[{""postTreatmentChemicalAgentConcentrationUnit"":[],""_id"":""65379bad2e5be462fc348e73"",""postTreatment"":""None"",""postTreatmentChemicalAgentSmiles"":""N/A"",""postTreatmentChemicalAgentConcentration"":""""}]","ISA",1.9,18.7,"410",0,,,,,,,,,,,,,,,,,,,,,,,,,,,,,,,,,,,,,,,,,,,,,,,,,,,,,,,,,,,,,,,,,,,,,,,,,,,,,,,,,,,,,,,,,
"65379bae2e5be462fc348e77","2023-10-24T10:25:50.091Z","[""Dimethylsulfoxide (DMSO)""]","[""water""]","[]","[]","15 wt%",,"[""Other""]","[{""postTreatmentChemicalAgentConcentrationUnit"":[""wt%""],""_id"":""65379bae2e5be462fc348e79"",""postTreatment"":""hydrolysis"",""postTreatmentChemicalAgentSmiles"":""[OH-].[Na+]"",""postTreatmentChemicalAgentConcentration"":""10""}]","[]","[]","[]","[]","[]","[]",,,,,false,"Dead-end",25,25,,"Isopropanol (IPA)","Dye","Methylene blue (chloride salt)",319.85,35,"µmol/L",1,"[""AFM"",null]",,,,true,false,"Accepted","[""TFC""]","[""Polyelectrolyte""]","[]","[""Polyacrylonitrile""]","[""None""]","65003a7d9af97755a1fa0b4c","2023-09-12T10:16:29.359Z","2016-01-01T00:00:00.000Z","Weak polyelectrolyte multilayers as tunable membranes for solvent resistant nanofiltration","Scientific Report","backOffice","10.1016/j.memsci.2016.04.073","65003a2e9af97755a1fa02ed","Shazia Ilyas and Nithya Joseph and Anthony Szymczyk and Alexander Volodin and Kitty Nijmeijer and Wiebe M. de Vos and Ivo F.J. Vankelecom","https://doi.org/10.1016/j.memsci.2016.04.073",0,"Composite","PAA/PAH_7.5/3.5_IPA_MB_5BL","Scientific report","Layer-by-layer","[{""postTreatmentChemicalAgentConcentrationUnit"":[],""_id"":""65379bae2e5be462fc348e78"",""postTreatment"":""None"",""postTreatmentChemicalAgentSmiles"":""N/A"",""postTreatmentChemicalAgentConcentration"":""""}]","ISA",0.47,42,"411",0,,,,,,,,,,,,,,,,,,,,,,,,,,,,,,,,,,,,,,,,,,,,,,,,,,,,,,,,,,,,,,,,,,,,,,,,,,,,,,,,,,,,,,,,,
"65379bae2e5be462fc348e7c","2023-10-24T10:25:50.236Z","[""Dimethylsulfoxide (DMSO)""]","[""water""]","[]","[]","15 wt%",,"[""Other""]","[{""postTreatmentChemicalAgentConcentrationUnit"":[""wt%""],""_id"":""65379bae2e5be462fc348e7e"",""postTreatment"":""hydrolysis"",""postTreatmentChemicalAgentSmiles"":""[OH-].[Na+]"",""postTreatmentChemicalAgentConcentration"":""10""}]","[]","[]","[]","[]","[]","[]",,,,,false,"Dead-end",25,25,,"Isopropanol (IPA)","Dye","Methylene blue (chloride salt)",319.85,35,"µmol/L",1,"[""AFM"",null]",,,,true,false,"Accepted","[""TFC""]","[""Polyelectrolyte""]","[]","[""Polyacrylonitrile""]","[""None""]","65003a7d9af97755a1fa0b4c","2023-09-12T10:16:29.359Z","2016-01-01T00:00:00.000Z","Weak polyelectrolyte multilayers as tunable membranes for solvent resistant nanofiltration","Scientific Report","backOffice","10.1016/j.memsci.2016.04.073","65003a2e9af97755a1fa02ed","Shazia Ilyas and Nithya Joseph and Anthony Szymczyk and Alexander Volodin and Kitty Nijmeijer and Wiebe M. de Vos and Ivo F.J. Vankelecom","https://doi.org/10.1016/j.memsci.2016.04.073",0,"Composite","PAA/PAH_3.5/3.5_IPA_MB_5BL","Scientific report","Layer-by-layer","[{""postTreatmentChemicalAgentConcentrationUnit"":[],""_id"":""65379bae2e5be462fc348e7d"",""postTreatment"":""None"",""postTreatmentChemicalAgentSmiles"":""N/A"",""postTreatmentChemicalAgentConcentration"":""""}]","ISA",0.28,51.2,"412",0,,,,,,,,,,,,,,,,,,,,,,,,,,,,,,,,,,,,,,,,,,,,,,,,,,,,,,,,,,,,,,,,,,,,,,,,,,,,,,,,,,,,,,,,,
"65379bae2e5be462fc348e81","2023-10-24T10:25:50.404Z","[""Dimethylsulfoxide (DMSO)""]","[""water""]","[]","[]","15 wt%",,"[""Other""]","[{""postTreatmentChemicalAgentConcentrationUnit"":[""wt%""],""_id"":""65379bae2e5be462fc348e83"",""postTreatment"":""hydrolysis"",""postTreatmentChemicalAgentSmiles"":""[OH-].[Na+]"",""postTreatmentChemicalAgentConcentration"":""10""}]","[]","[]","[]","[]","[]","[]",,,,,false,"Dead-end",25,25,,"Isopropanol (IPA)","Dye","Rose Bengal (disodium salt)",1017.64,35,"µmol/L",1,"[null]",,,,true,false,"Accepted","[""TFC""]","[""Polyelectrolyte""]","[]","[""Polyacrylonitrile""]","[""None""]","65003a7d9af97755a1fa0b4c","2023-09-12T10:16:29.359Z","2016-01-01T00:00:00.000Z","Weak polyelectrolyte multilayers as tunable membranes for solvent resistant nanofiltration","Scientific Report","backOffice","10.1016/j.memsci.2016.04.073","65003a2e9af97755a1fa02ed","Shazia Ilyas and Nithya Joseph and Anthony Szymczyk and Alexander Volodin and Kitty Nijmeijer and Wiebe M. de Vos and Ivo F.J. Vankelecom","https://doi.org/10.1016/j.memsci.2016.04.073",0,"Composite","PAA/PAH_7.5/7.5_IPA_RB_5.5BL","Scientific report","Layer-by-layer","[{""postTreatmentChemicalAgentConcentrationUnit"":[],""_id"":""65379bae2e5be462fc348e82"",""postTreatment"":""None"",""postTreatmentChemicalAgentSmiles"":""N/A"",""postTreatmentChemicalAgentConcentration"":""""}]","ISA",0.22,93,"413",0,,,,,,,,,,,,,,,,,,,,,,,,,,,,,,,,,,,,,,,,,,,,,,,,,,,,,,,,,,,,,,,,,,,,,,,,,,,,,,,,,,,,,,,,,
"65379bae2e5be462fc348e86","2023-10-24T10:25:50.556Z","[""Dimethylsulfoxide (DMSO)""]","[""water""]","[]","[]","15 wt%",,"[""Other""]","[{""postTreatmentChemicalAgentConcentrationUnit"":[""wt%""],""_id"":""65379bae2e5be462fc348e88"",""postTreatment"":""hydrolysis"",""postTreatmentChemicalAgentSmiles"":""[OH-].[Na+]"",""postTreatmentChemicalAgentConcentration"":""10""}]","[]","[]","[]","[]","[]","[]",,,,,false,"Dead-end",25,25,,"Isopropanol (IPA)","Dye","Rose Bengal (disodium salt)",1017.64,35,"µmol/L",1,"[null]",,,,true,false,"Accepted","[""TFC""]","[""Polyelectrolyte""]","[]","[""Polyacrylonitrile""]","[""None""]","65003a7d9af97755a1fa0b4c","2023-09-12T10:16:29.359Z","2016-01-01T00:00:00.000Z","Weak polyelectrolyte multilayers as tunable membranes for solvent resistant nanofiltration","Scientific Report","backOffice","10.1016/j.memsci.2016.04.073","65003a2e9af97755a1fa02ed","Shazia Ilyas and Nithya Joseph and Anthony Szymczyk and Alexander Volodin and Kitty Nijmeijer and Wiebe M. de Vos and Ivo F.J. Vankelecom","https://doi.org/10.1016/j.memsci.2016.04.073",0,"Composite","PAA/PAH_7.5/3.5_IPA_RB_5.5BL","Scientific report","Layer-by-layer","[{""postTreatmentChemicalAgentConcentrationUnit"":[],""_id"":""65379bae2e5be462fc348e87"",""postTreatment"":""None"",""postTreatmentChemicalAgentSmiles"":""N/A"",""postTreatmentChemicalAgentConcentration"":""""}]","ISA",0.07,96,"414",0,,,,,,,,,,,,,,,,,,,,,,,,,,,,,,,,,,,,,,,,,,,,,,,,,,,,,,,,,,,,,,,,,,,,,,,,,,,,,,,,,,,,,,,,,
"65379bae2e5be462fc348e8b","2023-10-24T10:25:50.701Z","[""Dimethylsulfoxide (DMSO)""]","[""water""]","[]","[]","15 wt%",,"[""Other""]","[{""postTreatmentChemicalAgentConcentrationUnit"":[""wt%""],""_id"":""65379bae2e5be462fc348e8d"",""postTreatment"":""hydrolysis"",""postTreatmentChemicalAgentSmiles"":""[OH-].[Na+]"",""postTreatmentChemicalAgentConcentration"":""10""}]","[]","[]","[]","[]","[]","[]",,,,,false,"Dead-end",25,25,,"Isopropanol (IPA)","Dye","Rose Bengal (disodium salt)",1017.64,35,"µmol/L",1,"[null]",,,,true,false,"Accepted","[""TFC""]","[""Polyelectrolyte""]","[]","[""Polyacrylonitrile""]","[""None""]","65003a7d9af97755a1fa0b4c","2023-09-12T10:16:29.359Z","2016-01-01T00:00:00.000Z","Weak polyelectrolyte multilayers as tunable membranes for solvent resistant nanofiltration","Scientific Report","backOffice","10.1016/j.memsci.2016.04.073","65003a2e9af97755a1fa02ed","Shazia Ilyas and Nithya Joseph and Anthony Szymczyk and Alexander Volodin and Kitty Nijmeijer and Wiebe M. de Vos and Ivo F.J. Vankelecom","https://doi.org/10.1016/j.memsci.2016.04.073",0,"Composite","PAA/PAH_3.5/3.5_IPA_RB_5.5BL","Scientific report","Layer-by-layer","[{""postTreatmentChemicalAgentConcentrationUnit"":[],""_id"":""65379bae2e5be462fc348e8c"",""postTreatment"":""None"",""postTreatmentChemicalAgentSmiles"":""N/A"",""postTreatmentChemicalAgentConcentration"":""""}]","ISA",0.01,91,"415",0,,,,,,,,,,,,,,,,,,,,,,,,,,,,,,,,,,,,,,,,,,,,,,,,,,,,,,,,,,,,,,,,,,,,,,,,,,,,,,,,,,,,,,,,,
"65379bae2e5be462fc348e90","2023-10-24T10:25:50.889Z","[""Dimethylsulfoxide (DMSO)""]","[""water""]","[]","[]","15 wt%",,"[""Other""]","[{""postTreatmentChemicalAgentConcentrationUnit"":[""wt%""],""_id"":""65379bae2e5be462fc348e92"",""postTreatment"":""hydrolysis"",""postTreatmentChemicalAgentSmiles"":""[OH-].[Na+]"",""postTreatmentChemicalAgentConcentration"":""10""}]","[]","[]","[]","[]","[]","[]",,,,,false,"Dead-end",25,25,,"Isopropanol (IPA)","Dye","Acid fuchsine (trisodium salt)",585.5,35,"µmol/L",1,"[null]",,,,true,false,"Accepted","[""TFC""]","[""Polyelectrolyte""]","[]","[""Polyacrylonitrile""]","[""None""]","65003a7d9af97755a1fa0b4c","2023-09-12T10:16:29.359Z","2016-01-01T00:00:00.000Z","Weak polyelectrolyte multilayers as tunable membranes for solvent resistant nanofiltration","Scientific Report","backOffice","10.1016/j.memsci.2016.04.073","65003a2e9af97755a1fa02ed","Shazia Ilyas and Nithya Joseph and Anthony Szymczyk and Alexander Volodin and Kitty Nijmeijer and Wiebe M. de Vos and Ivo F.J. Vankelecom","https://doi.org/10.1016/j.memsci.2016.04.073",0,"Composite","PAA/PAH_7.5/7.5_IPA_AF_5.5BL","Scientific report","Layer-by-layer","[{""postTreatmentChemicalAgentConcentrationUnit"":[],""_id"":""65379bae2e5be462fc348e91"",""postTreatment"":""None"",""postTreatmentChemicalAgentSmiles"":""N/A"",""postTreatmentChemicalAgentConcentration"":""""}]","ISA",0.88,86,"416",0,,,,,,,,,,,,,,,,,,,,,,,,,,,,,,,,,,,,,,,,,,,,,,,,,,,,,,,,,,,,,,,,,,,,,,,,,,,,,,,,,,,,,,,,,
"65379baf2e5be462fc348e95","2023-10-24T10:25:51.052Z","[""Dimethylsulfoxide (DMSO)""]","[""water""]","[]","[]","15 wt%",,"[""Other""]","[{""postTreatmentChemicalAgentConcentrationUnit"":[""wt%""],""_id"":""65379baf2e5be462fc348e97"",""postTreatment"":""hydrolysis"",""postTreatmentChemicalAgentSmiles"":""[OH-].[Na+]"",""postTreatmentChemicalAgentConcentration"":""10""}]","[]","[]","[]","[]","[]","[]",,,,,false,"Dead-end",25,25,,"Isopropanol (IPA)","Dye","Acid fuchsine (trisodium salt)",585.5,35,"µmol/L",1,"[null]",,,,true,false,"Accepted","[""TFC""]","[""Polyelectrolyte""]","[]","[""Polyacrylonitrile""]","[""None""]","65003a7d9af97755a1fa0b4c","2023-09-12T10:16:29.359Z","2016-01-01T00:00:00.000Z","Weak polyelectrolyte multilayers as tunable membranes for solvent resistant nanofiltration","Scientific Report","backOffice","10.1016/j.memsci.2016.04.073","65003a2e9af97755a1fa02ed","Shazia Ilyas and Nithya Joseph and Anthony Szymczyk and Alexander Volodin and Kitty Nijmeijer and Wiebe M. de Vos and Ivo F.J. Vankelecom","https://doi.org/10.1016/j.memsci.2016.04.073",0,"Composite","PAA/PAH_7.5/3.5_IPA_AF_5.5BL","Scientific report","Layer-by-layer","[{""postTreatmentChemicalAgentConcentrationUnit"":[],""_id"":""65379baf2e5be462fc348e96"",""postTreatment"":""None"",""postTreatmentChemicalAgentSmiles"":""N/A"",""postTreatmentChemicalAgentConcentration"":""""}]","ISA",0.45,86,"417",0,,,,,,,,,,,,,,,,,,,,,,,,,,,,,,,,,,,,,,,,,,,,,,,,,,,,,,,,,,,,,,,,,,,,,,,,,,,,,,,,,,,,,,,,,
"65379baf2e5be462fc348e9a","2023-10-24T10:25:51.178Z","[""Dimethylsulfoxide (DMSO)""]","[""water""]","[]","[]","15 wt%",,"[""Other""]","[{""postTreatmentChemicalAgentConcentrationUnit"":[""wt%""],""_id"":""65379baf2e5be462fc348e9c"",""postTreatment"":""hydrolysis"",""postTreatmentChemicalAgentSmiles"":""[OH-].[Na+]"",""postTreatmentChemicalAgentConcentration"":""10""}]","[]","[]","[]","[]","[]","[]",,,,,false,"Dead-end",25,25,,"Isopropanol (IPA)","Dye","Acid fuchsine (trisodium salt)",585.5,35,"µmol/L",1,"[null]",,,,true,false,"Accepted","[""TFC""]","[""Polyelectrolyte""]","[]","[""Polyacrylonitrile""]","[""None""]","65003a7d9af97755a1fa0b4c","2023-09-12T10:16:29.359Z","2016-01-01T00:00:00.000Z","Weak polyelectrolyte multilayers as tunable membranes for solvent resistant nanofiltration","Scientific Report","backOffice","10.1016/j.memsci.2016.04.073","65003a2e9af97755a1fa02ed","Shazia Ilyas and Nithya Joseph and Anthony Szymczyk and Alexander Volodin and Kitty Nijmeijer and Wiebe M. de Vos and Ivo F.J. Vankelecom","https://doi.org/10.1016/j.memsci.2016.04.073",0,"Composite","PAA/PAH_3.5/3.5_IPA_AF_5.5BL","Scientific report","Layer-by-layer","[{""postTreatmentChemicalAgentConcentrationUnit"":[],""_id"":""65379baf2e5be462fc348e9b"",""postTreatment"":""None"",""postTreatmentChemicalAgentSmiles"":""N/A"",""postTreatmentChemicalAgentConcentration"":""""}]","ISA",0.02,96,"418",0,,,,,,,,,,,,,,,,,,,,,,,,,,,,,,,,,,,,,,,,,,,,,,,,,,,,,,,,,,,,,,,,,,,,,,,,,,,,,,,,,,,,,,,,,
"65379baf2e5be462fc348e9f","2023-10-24T10:25:51.319Z","[""Dimethylsulfoxide (DMSO)""]","[""water""]","[]","[]","15 wt%",,"[""Other""]","[{""postTreatmentChemicalAgentConcentrationUnit"":[""wt%""],""_id"":""65379baf2e5be462fc348ea1"",""postTreatment"":""hydrolysis"",""postTreatmentChemicalAgentSmiles"":""[OH-].[Na+]"",""postTreatmentChemicalAgentConcentration"":""10""}]","[]","[]","[]","[]","[]","[]",,,,,false,"Dead-end",25,25,,"Isopropanol (IPA)","Dye","Methyl orange (sodium salt)",327.33,35,"µmol/L",1,"[null]",,,,true,false,"Accepted","[""TFC""]","[""Polyelectrolyte""]","[]","[""Polyacrylonitrile""]","[""None""]","65003a7d9af97755a1fa0b4c","2023-09-12T10:16:29.359Z","2016-01-01T00:00:00.000Z","Weak polyelectrolyte multilayers as tunable membranes for solvent resistant nanofiltration","Scientific Report","backOffice","10.1016/j.memsci.2016.04.073","65003a2e9af97755a1fa02ed","Shazia Ilyas and Nithya Joseph and Anthony Szymczyk and Alexander Volodin and Kitty Nijmeijer and Wiebe M. de Vos and Ivo F.J. Vankelecom","https://doi.org/10.1016/j.memsci.2016.04.073",0,"Composite","PAA/PAH_7.5/7.5_IPA_MO_5.5BL","Scientific report","Layer-by-layer","[{""postTreatmentChemicalAgentConcentrationUnit"":[],""_id"":""65379baf2e5be462fc348ea0"",""postTreatment"":""None"",""postTreatmentChemicalAgentSmiles"":""N/A"",""postTreatmentChemicalAgentConcentration"":""""}]","ISA",1,23,"419",0,,,,,,,,,,,,,,,,,,,,,,,,,,,,,,,,,,,,,,,,,,,,,,,,,,,,,,,,,,,,,,,,,,,,,,,,,,,,,,,,,,,,,,,,,
"65379baf2e5be462fc348ea4","2023-10-24T10:25:51.462Z","[""Dimethylsulfoxide (DMSO)""]","[""water""]","[]","[]","15 wt%",,"[""Other""]","[{""postTreatmentChemicalAgentConcentrationUnit"":[""wt%""],""_id"":""65379baf2e5be462fc348ea6"",""postTreatment"":""hydrolysis"",""postTreatmentChemicalAgentSmiles"":""[OH-].[Na+]"",""postTreatmentChemicalAgentConcentration"":""10""}]","[]","[]","[]","[]","[]","[]",,,,,false,"Dead-end",25,25,,"Isopropanol (IPA)","Dye","Methyl orange (sodium salt)",327.33,35,"µmol/L",1,"[null]",,,,true,false,"Accepted","[""TFC""]","[""Polyelectrolyte""]","[]","[""Polyacrylonitrile""]","[""None""]","65003a7d9af97755a1fa0b4c","2023-09-12T10:16:29.359Z","2016-01-01T00:00:00.000Z","Weak polyelectrolyte multilayers as tunable membranes for solvent resistant nanofiltration","Scientific Report","backOffice","10.1016/j.memsci.2016.04.073","65003a2e9af97755a1fa02ed","Shazia Ilyas and Nithya Joseph and Anthony Szymczyk and Alexander Volodin and Kitty Nijmeijer and Wiebe M. de Vos and Ivo F.J. Vankelecom","https://doi.org/10.1016/j.memsci.2016.04.073",0,"Composite","PAA/PAH_7.5/3.5_IPA_MO_5.5BL","Scientific report","Layer-by-layer","[{""postTreatmentChemicalAgentConcentrationUnit"":[],""_id"":""65379baf2e5be462fc348ea5"",""postTreatment"":""None"",""postTreatmentChemicalAgentSmiles"":""N/A"",""postTreatmentChemicalAgentConcentration"":""""}]","ISA",2,31,"420",0,,,,,,,,,,,,,,,,,,,,,,,,,,,,,,,,,,,,,,,,,,,,,,,,,,,,,,,,,,,,,,,,,,,,,,,,,,,,,,,,,,,,,,,,,
"65379baf2e5be462fc348ea9","2023-10-24T10:25:51.609Z","[""Dimethylsulfoxide (DMSO)""]","[""water""]","[]","[]","15 wt%",,"[""Other""]","[{""postTreatmentChemicalAgentConcentrationUnit"":[""wt%""],""_id"":""65379baf2e5be462fc348eab"",""postTreatment"":""hydrolysis"",""postTreatmentChemicalAgentSmiles"":""[OH-].[Na+]"",""postTreatmentChemicalAgentConcentration"":""10""}]","[]","[]","[]","[]","[]","[]",,,,,false,"Dead-end",25,25,,"Isopropanol (IPA)","Dye","Methyl orange (sodium salt)",327.33,35,"µmol/L",1,"[null]",,,,true,false,"Accepted","[""TFC""]","[""Polyelectrolyte""]","[]","[""Polyacrylonitrile""]","[""None""]","65003a7d9af97755a1fa0b4c","2023-09-12T10:16:29.359Z","2016-01-01T00:00:00.000Z","Weak polyelectrolyte multilayers as tunable membranes for solvent resistant nanofiltration","Scientific Report","backOffice","10.1016/j.memsci.2016.04.073","65003a2e9af97755a1fa02ed","Shazia Ilyas and Nithya Joseph and Anthony Szymczyk and Alexander Volodin and Kitty Nijmeijer and Wiebe M. de Vos and Ivo F.J. Vankelecom","https://doi.org/10.1016/j.memsci.2016.04.073",0,"Composite","PAA/PAH_3.5/3.5_IPA_MO_5.5BL","Scientific report","Layer-by-layer","[{""postTreatmentChemicalAgentConcentrationUnit"":[],""_id"":""65379baf2e5be462fc348eaa"",""postTreatment"":""None"",""postTreatmentChemicalAgentSmiles"":""N/A"",""postTreatmentChemicalAgentConcentration"":""""}]","ISA",0.1,60,"421",0,,,,,,,,,,,,,,,,,,,,,,,,,,,,,,,,,,,,,,,,,,,,,,,,,,,,,,,,,,,,,,,,,,,,,,,,,,,,,,,,,,,,,,,,,
