Repository: BAMresearch/onf-database

This repository belongs to the the publication "Revealing structure-property-performance relationships of organic solvent nanofiltration membranes using a FAIR, open-access database" published in ADD JOURNAL (DOI). 
It uses a dataset derived from The Open Membrane Database (https://openmembranedatabase.org/). The access date was April 8th 2025. The original dataset is in the repository as OMD_SRNF_2025-04-08.csv file.

The main researchers involved in the study are Sarah Glass (ORCID: 0000-0002-0625-0057), Petra Merten (no ORCID available), Torsten Brinkmann (ORCID: 0000-0002-5114-6259) and Volkan Filiz (ORCID: 0000-0003-0239-8641). 

The repository contains 5 Python files:

File: OMD_SRNF_2025-04-08.csv (part 19 of 184)
"65379baf2e5be462fc348eae","2023-10-24T10:25:51.760Z","[""Dimethylsulfoxide (DMSO)""]","[""water""]","[]","[]","15 wt%",,"[""Other""]","[{""postTreatmentChemicalAgentConcentrationUnit"":[""wt%""],""_id"":""65379baf2e5be462fc348eb0"",""postTreatment"":""hydrolysis"",""postTreatmentChemicalAgentSmiles"":""[OH-].[Na+]"",""postTreatmentChemicalAgentConcentration"":""10""}]","[]","[]","[]","[]","[]","[]",,,,,false,"Dead-end",25,25,,"Isopropanol (IPA)","Dye","Methylene blue (chloride salt)",319.85,35,"µmol/L",1,"[null]",,,,true,false,"Accepted","[""TFC""]","[""Polyelectrolyte""]","[]","[""Polyacrylonitrile""]","[""None""]","65003a7d9af97755a1fa0b4c","2023-09-12T10:16:29.359Z","2016-01-01T00:00:00.000Z","Weak polyelectrolyte multilayers as tunable membranes for solvent resistant nanofiltration","Scientific Report","backOffice","10.1016/j.memsci.2016.04.073","65003a2e9af97755a1fa02ed","Shazia Ilyas and Nithya Joseph and Anthony Szymczyk and Alexander Volodin and Kitty Nijmeijer and Wiebe M. de Vos and Ivo F.J. Vankelecom","https://doi.org/10.1016/j.memsci.2016.04.073",0,"Composite","PAA/PAH_7.5/7.5_IPA_MB_5.5BL","Scientific report","Layer-by-layer","[{""postTreatmentChemicalAgentConcentrationUnit"":[],""_id"":""65379baf2e5be462fc348eaf"",""postTreatment"":""None"",""postTreatmentChemicalAgentSmiles"":""N/A"",""postTreatmentChemicalAgentConcentration"":""""}]","ISA",0.3,28,"422",0,,,,,,,,,,,,,,,,,,,,,,,,,,,,,,,,,,,,,,,,,,,,,,,,,,,,,,,,,,,,,,,,,,,,,,,,,,,,,,,,,,,,,,,,,
"65379baf2e5be462fc348eb3","2023-10-24T10:25:51.923Z","[""Dimethylsulfoxide (DMSO)""]","[""water""]","[]","[]","15 wt%",,"[""Other""]","[{""postTreatmentChemicalAgentConcentrationUnit"":[""wt%""],""_id"":""65379baf2e5be462fc348eb5"",""postTreatment"":""hydrolysis"",""postTreatmentChemicalAgentSmiles"":""[OH-].[Na+]"",""postTreatmentChemicalAgentConcentration"":""10""}]","[]","[]","[]","[]","[]","[]",,,,,false,"Dead-end",25,25,,"Isopropanol (IPA)","Dye","Methylene blue (chloride salt)",319.85,35,"µmol/L",1,"[null]",,,,true,false,"Accepted","[""TFC""]","[""Polyelectrolyte""]","[]","[""Polyacrylonitrile""]","[""None""]","65003a7d9af97755a1fa0b4c","2023-09-12T10:16:29.359Z","2016-01-01T00:00:00.000Z","Weak polyelectrolyte multilayers as tunable membranes for solvent resistant nanofiltration","Scientific Report","backOffice","10.1016/j.memsci.2016.04.073","65003a2e9af97755a1fa02ed","Shazia Ilyas and Nithya Joseph and Anthony Szymczyk and Alexander Volodin and Kitty Nijmeijer and Wiebe M. de Vos and Ivo F.J. Vankelecom","https://doi.org/10.1016/j.memsci.2016.04.073",0,"Composite","PAA/PAH_7.5/3.5_IPA_MB_5.5BL","Scientific report","Layer-by-layer","[{""postTreatmentChemicalAgentConcentrationUnit"":[],""_id"":""65379baf2e5be462fc348eb4"",""postTreatment"":""None"",""postTreatmentChemicalAgentSmiles"":""N/A"",""postTreatmentChemicalAgentConcentration"":""""}]","ISA",0.2,62,"423",0,,,,,,,,,,,,,,,,,,,,,,,,,,,,,,,,,,,,,,,,,,,,,,,,,,,,,,,,,,,,,,,,,,,,,,,,,,,,,,,,,,,,,,,,,
"65379bb02e5be462fc348eb8","2023-10-24T10:25:52.109Z","[""Dimethylsulfoxide (DMSO)""]","[""water""]","[]","[]","15 wt%",,"[""Other""]","[{""postTreatmentChemicalAgentConcentrationUnit"":[""wt%""],""_id"":""65379bb02e5be462fc348eba"",""postTreatment"":""hydrolysis"",""postTreatmentChemicalAgentSmiles"":""[OH-].[Na+]"",""postTreatmentChemicalAgentConcentration"":""10""}]","[]","[]","[]","[]","[]","[]",,,,,false,"Dead-end",25,25,,"Isopropanol (IPA)","Dye","Methylene blue (chloride salt)",319.85,35,"µmol/L",1,"[null]",,,,true,false,"Accepted","[""TFC""]","[""Polyelectrolyte""]","[]","[""Polyacrylonitrile""]","[""None""]","65003a7d9af97755a1fa0b4c","2023-09-12T10:16:29.359Z","2016-01-01T00:00:00.000Z","Weak polyelectrolyte multilayers as tunable membranes for solvent resistant nanofiltration","Scientific Report","backOffice","10.1016/j.memsci.2016.04.073","65003a2e9af97755a1fa02ed","Shazia Ilyas and Nithya Joseph and Anthony Szymczyk and Alexander Volodin and Kitty Nijmeijer and Wiebe M. de Vos and Ivo F.J. Vankelecom","https://doi.org/10.1016/j.memsci.2016.04.073",0,"Composite","PAA/PAH_3.5/3.5_IPA_MB_5.5BL","Scientific report","Layer-by-layer","[{""postTreatmentChemicalAgentConcentrationUnit"":[],""_id"":""65379bb02e5be462fc348eb9"",""postTreatment"":""None"",""postTreatmentChemicalAgentSmiles"":""N/A"",""postTreatmentChemicalAgentConcentration"":""""}]","ISA",0.1,29,"424",0,,,,,,,,,,,,,,,,,,,,,,,,,,,,,,,,,,,,,,,,,,,,,,,,,,,,,,,,,,,,,,,,,,,,,,,,,,,,,,,,,,,,,,,,,
"65379bb02e5be462fc348ebd","2023-10-24T10:25:52.237Z","[""Dimethylsulfoxide (DMSO)""]","[""water""]","[]","[]","15 wt%",,"[""Other""]","[{""postTreatmentChemicalAgentConcentrationUnit"":[""wt%""],""_id"":""65379bb02e5be462fc348ebf"",""postTreatment"":""hydrolysis"",""postTreatmentChemicalAgentSmiles"":""[OH-].[Na+]"",""postTreatmentChemicalAgentConcentration"":""10""}]","[]","[]","[]","[]","[]","[]",,,,,false,"Dead-end",25,25,,"Tetrahydrofuran (THF)","Dye","Rose Bengal (disodium salt)",1017.64,35,"µmol/L",1,"[""AFM"",null]",,,,true,false,"Accepted","[""TFC""]","[""Polyelectrolyte""]","[]","[""Polyacrylonitrile""]","[""None""]","65003a7d9af97755a1fa0b4c","2023-09-12T10:16:29.359Z","2016-01-01T00:00:00.000Z","Weak polyelectrolyte multilayers as tunable membranes for solvent resistant nanofiltration","Scientific Report","backOffice","10.1016/j.memsci.2016.04.073","65003a2e9af97755a1fa02ed","Shazia Ilyas and Nithya Joseph and Anthony Szymczyk and Alexander Volodin and Kitty Nijmeijer and Wiebe M. de Vos and Ivo F.J. Vankelecom","https://doi.org/10.1016/j.memsci.2016.04.073",0,"Composite","PAA/PAH_7.5/3.5_THF_RB_5BL","Scientific report","Layer-by-layer","[{""postTreatmentChemicalAgentConcentrationUnit"":[],""_id"":""65379bb02e5be462fc348ebe"",""postTreatment"":""None"",""postTreatmentChemicalAgentSmiles"":""N/A"",""postTreatmentChemicalAgentConcentration"":""""}]","ISA",0.54,91.85,"425",0,,,,,,,,,,,,,,,,,,,,,,,,,,,,,,,,,,,,,,,,,,,,,,,,,,,,,,,,,,,,,,,,,,,,,,,,,,,,,,,,,,,,,,,,,
"65379bb02e5be462fc348ec2","2023-10-24T10:25:52.370Z","[""Dimethylsulfoxide (DMSO)""]","[""water""]","[]","[]","15 wt%",,"[""Other""]","[{""postTreatmentChemicalAgentConcentrationUnit"":[""wt%""],""_id"":""65379bb02e5be462fc348ec4"",""postTreatment"":""hydrolysis"",""postTreatmentChemicalAgentSmiles"":""[OH-].[Na+]"",""postTreatmentChemicalAgentConcentration"":""10""}]","[]","[]","[]","[]","[]","[]",,,,,false,"Dead-end",25,25,,"Dimethylformamide (DMF)","Dye","Rose Bengal (disodium salt)",1017.64,35,"µmol/L",1,"[""AFM"",null]",,,,true,false,"Accepted","[""TFC""]","[""Polyelectrolyte""]","[]","[""Polyacrylonitrile""]","[""None""]","65003a7d9af97755a1fa0b4c","2023-09-12T10:16:29.359Z","2016-01-01T00:00:00.000Z","Weak polyelectrolyte multilayers as tunable membranes for solvent resistant nanofiltration","Scientific Report","backOffice","10.1016/j.memsci.2016.04.073","65003a2e9af97755a1fa02ed","Shazia Ilyas and Nithya Joseph and Anthony Szymczyk and Alexander Volodin and Kitty Nijmeijer and Wiebe M. de Vos and Ivo F.J. Vankelecom","https://doi.org/10.1016/j.memsci.2016.04.073",0,"Composite","PAA/PAH_7.5/3.5_DMF_RB_5BL","Scientific report","Layer-by-layer","[{""postTreatmentChemicalAgentConcentrationUnit"":[],""_id"":""65379bb02e5be462fc348ec3"",""postTreatment"":""None"",""postTreatmentChemicalAgentSmiles"":""N/A"",""postTreatmentChemicalAgentConcentration"":""""}]","ISA",0.53,95.1,"426",0,,,,,,,,,,,,,,,,,,,,,,,,,,,,,,,,,,,,,,,,,,,,,,,,,,,,,,,,,,,,,,,,,,,,,,,,,,,,,,,,,,,,,,,,,
"65379bb02e5be462fc348ec7","2023-10-24T10:25:52.513Z","[""Dimethylsulfoxide (DMSO)""]","[""water""]","[]","[]","15 wt%",,"[""Other""]","[{""postTreatmentChemicalAgentConcentrationUnit"":[""wt%""],""_id"":""65379bb02e5be462fc348ec9"",""postTreatment"":""hydrolysis"",""postTreatmentChemicalAgentSmiles"":""[OH-].[Na+]"",""postTreatmentChemicalAgentConcentration"":""10""}]","[]","[]","[]","[]","[]","[]",,,,,false,"Dead-end",25,25,,"Acetonitrile","Dye","Rose Bengal (disodium salt)",1017.64,35,"µmol/L",1,"[""AFM"",null]",,,,true,false,"Accepted","[""TFC""]","[""Polyelectrolyte""]","[]","[""Polyacrylonitrile""]","[""None""]","65003a7d9af97755a1fa0b4c","2023-09-12T10:16:29.359Z","2016-01-01T00:00:00.000Z","Weak polyelectrolyte multilayers as tunable membranes for solvent resistant nanofiltration","Scientific Report","backOffice","10.1016/j.memsci.2016.04.073","65003a2e9af97755a1fa02ed","Shazia Ilyas and Nithya Joseph and Anthony Szymczyk and Alexander Volodin and Kitty Nijmeijer and Wiebe M. de Vos and Ivo F.J. Vankelecom","https://doi.org/10.1016/j.memsci.2016.04.073",0,"Composite","PAA/PAH_7.5/3.5_ACN_RB_5BL","Scientific report","Layer-by-layer","[{""postTreatmentChemicalAgentConcentrationUnit"":[],""_id"":""65379bb02e5be462fc348ec8"",""postTreatment"":""None"",""postTreatmentChemicalAgentSmiles"":""N/A"",""postTreatmentChemicalAgentConcentration"":""""}]","ISA",1.17,89.4,"427",0,,,,,,,,,,,,,,,,,,,,,,,,,,,,,,,,,,,,,,,,,,,,,,,,,,,,,,,,,,,,,,,,,,,,,,,,,,,,,,,,,,,,,,,,,
"65379bb02e5be462fc348ecc","2023-10-24T10:25:52.656Z","[""Dimethylsulfoxide (DMSO)""]","[""water""]","[]","[]","15 wt%",,"[""Other""]","[{""postTreatmentChemicalAgentConcentrationUnit"":[""wt%""],""_id"":""65379bb02e5be462fc348ece"",""postTreatment"":""hydrolysis"",""postTreatmentChemicalAgentSmiles"":""[OH-].[Na+]"",""postTreatmentChemicalAgentConcentration"":""10""}]","[]","[]","[]","[]","[]","[]",,,,,false,"Dead-end",25,25,,"Tetrahydrofuran (THF)","Dye","Rose Bengal (disodium salt)",1017.64,35,"µmol/L",1,"[""AFM"",null]",,,,true,false,"Accepted","[""TFC""]","[""Polyelectrolyte""]","[]","[""Polyacrylonitrile""]","[""None""]","65003a7d9af97755a1fa0b4c","2023-09-12T10:16:29.359Z","2016-01-01T00:00:00.000Z","Weak polyelectrolyte multilayers as tunable membranes for solvent resistant nanofiltration","Scientific Report","backOffice","10.1016/j.memsci.2016.04.073","65003a2e9af97755a1fa02ed","Shazia Ilyas and Nithya Joseph and Anthony Szymczyk and Alexander Volodin and Kitty Nijmeijer and Wiebe M. de Vos and Ivo F.J. Vankelecom","https://doi.org/10.1016/j.memsci.2016.04.073",0,"Composite","PAA/PAH_7.5/3.5_THF_RB_5BL_long","Scientific report","Layer-by-layer","[{""postTreatmentChemicalAgentConcentrationUnit"":[],""_id"":""65379bb02e5be462fc348ecd"",""postTreatment"":""None"",""postTreatmentChemicalAgentSmiles"":""N/A"",""postTreatmentChemicalAgentConcentration"":""""}]","ISA",0.49,88.9,"428",0,,,,,,,,,,,,,,,,,,,,,,,,,,,,,,,,,,,,,,,,,,,,,,,,,,,,,,,,,,,,,,,,,,,,,,,,,,,,,,,,,,,,,,,,,
"65379bb02e5be462fc348ed1","2023-10-24T10:25:52.801Z","[""Dimethylsulfoxide (DMSO)""]","[""water""]","[]","[]","15 wt%",,"[""Other""]","[{""postTreatmentChemicalAgentConcentrationUnit"":[""wt%""],""_id"":""65379bb02e5be462fc348ed3"",""postTreatment"":""hydrolysis"",""postTreatmentChemicalAgentSmiles"":""[OH-].[Na+]"",""postTreatmentChemicalAgentConcentration"":""10""}]","[]","[]","[]","[]","[]","[]",,,,,false,"Dead-end",25,25,,"Dimethylformamide (DMF)","Dye","Rose Bengal (disodium salt)",1017.64,35,"µmol/L",1,"[""AFM"",null]",,,,true,false,"Accepted","[""TFC""]","[""Polyelectrolyte""]","[]","[""Polyacrylonitrile""]","[""None""]","65003a7d9af97755a1fa0b4c","2023-09-12T10:16:29.359Z","2016-01-01T00:00:00.000Z","Weak polyelectrolyte multilayers as tunable membranes for solvent resistant nanofiltration","Scientific Report","backOffice","10.1016/j.memsci.2016.04.073","65003a2e9af97755a1fa02ed","Shazia Ilyas and Nithya Joseph and Anthony Szymczyk and Alexander Volodin and Kitty Nijmeijer and Wiebe M. de Vos and Ivo F.J. Vankelecom","https://doi.org/10.1016/j.memsci.2016.04.073",0,"Composite","PAA/PAH_7.5/3.5_DMF_RB_5BL_long","Scientific report","Layer-by-layer","[{""postTreatmentChemicalAgentConcentrationUnit"":[],""_id"":""65379bb02e5be462fc348ed2"",""postTreatment"":""None"",""postTreatmentChemicalAgentSmiles"":""N/A"",""postTreatmentChemicalAgentConcentration"":""""}]","ISA",0.28,95.8,"429",0,,,,,,,,,,,,,,,,,,,,,,,,,,,,,,,,,,,,,,,,,,,,,,,,,,,,,,,,,,,,,,,,,,,,,,,,,,,,,,,,,,,,,,,,,
"65379bb02e5be462fc348ed6","2023-10-24T10:25:52.950Z","[""Dimethylsulfoxide (DMSO)""]","[""water""]","[]","[]","15 wt%",,"[""Other""]","[{""postTreatmentChemicalAgentConcentrationUnit"":[""wt%""],""_id"":""65379bb02e5be462fc348ed8"",""postTreatment"":""hydrolysis"",""postTreatmentChemicalAgentSmiles"":""[OH-].[Na+]"",""postTreatmentChemicalAgentConcentration"":""10""}]","[]","[]","[]","[]","[]","[]",,,,,false,"Dead-end",25,25,,"Acetonitrile","Dye","Rose Bengal (disodium salt)",1017.64,35,"µmol/L",1,"[""AFM"",null]",,,,true,false,"Accepted","[""TFC""]","[""Polyelectrolyte""]","[]","[""Polyacrylonitrile""]","[""None""]","65003a7d9af97755a1fa0b4c","2023-09-12T10:16:29.359Z","2016-01-01T00:00:00.000Z","Weak polyelectrolyte multilayers as tunable membranes for solvent resistant nanofiltration","Scientific Report","backOffice","10.1016/j.memsci.2016.04.073","65003a2e9af97755a1fa02ed","Shazia Ilyas and Nithya Joseph and Anthony Szymczyk and Alexander Volodin and Kitty Nijmeijer and Wiebe M. de Vos and Ivo F.J. Vankelecom","https://doi.org/10.1016/j.memsci.2016.04.073",0,"Composite","PAA/PAH_7.5/3.5_ACN_RB_5BL_long","Scientific report","Layer-by-layer","[{""postTreatmentChemicalAgentConcentrationUnit"":[],""_id"":""65379bb02e5be462fc348ed7"",""postTreatment"":""None"",""postTreatmentChemicalAgentSmiles"":""N/A"",""postTreatmentChemicalAgentConcentration"":""""}]","ISA",0.94,92.2,"430",0,,,,,,,,,,,,,,,,,,,,,,,,,,,,,,,,,,,,,,,,,,,,,,,,,,,,,,,,,,,,,,,,,,,,,,,,,,,,,,,,,,,,,,,,,
"65379bb12e5be462fc348edb","2023-10-24T10:25:53.117Z","[]","[]","[]","[]",,,"[""None""]","[{""postTreatmentChemicalAgentConcentrationUnit"":[],""_id"":""65379bb12e5be462fc348edd"",""postTreatment"":""None"",""postTreatmentChemicalAgentSmiles"":""N/A"",""postTreatmentChemicalAgentConcentration"":""""}]","[""water""]","[""Hexane""]","[""wt%""]","[]","[""wt%""]","[]","C1CNCCN1","1","C1=C(C=C(C=C1C(=O)Cl)C(=O)Cl)C(=O)Cl","0.1",false,"Dead-end",,25,,"water","Dye","Methyl orange (sodium salt)",327.33,,,1,"[]",,,,true,false,"Accepted","[""TFC""]","[""Polyamide""]","[]","[""Polyamide""]","[""Thermal treatment""]","65003a849af97755a1fa0c01","2023-09-12T10:16:36.818Z","2022-01-01T00:00:00.000Z","Enhanced steric effect and desolvation process on organic solvent nanofiltration: A mechanism study for removing anionic dyes","Scientific Report","backOffice","doi.org/10.1016/j.cej.2022.137360","65003a2e9af97755a1fa02ed","Yu-Zhe Wu and Jipeng Xu and Hua-Xiang Li and Yi-Hao Tong and Zhen-Liang Xu and Cheng Lian and Honglai Liu",,0,"Composite","PA","Scientific report","Interfacial Polymerization","[{""postTreatmentChemicalAgentConcentrationUnit"":[],""_id"":""65379bb12e5be462fc348edc"",""postTreatment"":""Thermal treatment"",""postTreatmentChemicalAgentSmiles"":""N/A"",""postTreatmentChemicalAgentConcentration"":""""}]","fiber",,96.5,"431",0,,,,,,,,,,,,,,,,,,,,,,,,,,,,,,,,,,,,,,,,,,,,,,,,,,,,,,,,,,,,,,,,,,,,,,,,,,,,,,,,,,,,,,,,,
"65379bb12e5be462fc348ee0","2023-10-24T10:25:53.307Z","[]","[]","[]","[]",,,"[""None""]","[{""postTreatmentChemicalAgentConcentrationUnit"":[],""_id"":""65379bb12e5be462fc348ee2"",""postTreatment"":""None"",""postTreatmentChemicalAgentSmiles"":""N/A"",""postTreatmentChemicalAgentConcentration"":""""}]","[""water""]","[""Hexane""]","[""wt%""]","[]","[""wt%""]","[]","C1CNCCN1","1","C1=C(C=C(C=C1C(=O)Cl)C(=O)Cl)C(=O)Cl","0.1",false,"Dead-end",,25,,"Methanol","Dye","Methyl orange (sodium salt)",327.33,,,1,"[]",,,,true,false,"Accepted","[""TFC""]","[""Polyamide""]","[]","[""Polyamide""]","[""Thermal treatment""]","65003a849af97755a1fa0c01","2023-09-12T10:16:36.818Z","2022-01-01T00:00:00.000Z","Enhanced steric effect and desolvation process on organic solvent nanofiltration: A mechanism study for removing anionic dyes","Scientific Report","backOffice","doi.org/10.1016/j.cej.2022.137360","65003a2e9af97755a1fa02ed","Yu-Zhe Wu and Jipeng Xu and Hua-Xiang Li and Yi-Hao Tong and Zhen-Liang Xu and Cheng Lian and Honglai Liu",,0,"Composite","PA","Scientific report","Interfacial Polymerization","[{""postTreatmentChemicalAgentConcentrationUnit"":[],""_id"":""65379bb12e5be462fc348ee1"",""postTreatment"":""Thermal treatment"",""postTreatmentChemicalAgentSmiles"":""N/A"",""postTreatmentChemicalAgentConcentration"":""""}]","fiber",,91.4,"432",0,,,,,,,,,,,,,,,,,,,,,,,,,,,,,,,,,,,,,,,,,,,,,,,,,,,,,,,,,,,,,,,,,,,,,,,,,,,,,,,,,,,,,,,,,
"65379bb12e5be462fc348ee5","2023-10-24T10:25:53.445Z","[]","[]","[]","[]",,,"[""None""]","[{""postTreatmentChemicalAgentConcentrationUnit"":[],""_id"":""65379bb12e5be462fc348ee7"",""postTreatment"":""None"",""postTreatmentChemicalAgentSmiles"":""N/A"",""postTreatmentChemicalAgentConcentration"":""""}]","[""water""]","[""Hexane""]","[""wt%""]","[]","[""wt%""]","[]","C1CNCCN1","1","C1=C(C=C(C=C1C(=O)Cl)C(=O)Cl)C(=O)Cl","0.1",false,"Dead-end",,25,,"Dimethylformamide (DMF)","Dye","Methyl orange (sodium salt)",327.33,,,1,"[]",,,,true,false,"Accepted","[""TFC""]","[""Polyamide""]","[]","[""Polyamide""]","[""Thermal treatment""]","65003a849af97755a1fa0c01","2023-09-12T10:16:36.818Z","2022-01-01T00:00:00.000Z","Enhanced steric effect and desolvation process on organic solvent nanofiltration: A mechanism study for removing anionic dyes","Scientific Report","backOffice","doi.org/10.1016/j.cej.2022.137360","65003a2e9af97755a1fa02ed","Yu-Zhe Wu and Jipeng Xu and Hua-Xiang Li and Yi-Hao Tong and Zhen-Liang Xu and Cheng Lian and Honglai Liu",,0,"Composite","PA","Scientific report","Interfacial Polymerization","[{""postTreatmentChemicalAgentConcentrationUnit"":[],""_id"":""65379bb12e5be462fc348ee6"",""postTreatment"":""Thermal treatment"",""postTreatmentChemicalAgentSmiles"":""N/A"",""postTreatmentChemicalAgentConcentration"":""""}]","fiber",,90,"433",0,,,,,,,,,,,,,,,,,,,,,,,,,,,,,,,,,,,,,,,,,,,,,,,,,,,,,,,,,,,,,,,,,,,,,,,,,,,,,,,,,,,,,,,,,
"65379bb12e5be462fc348eea","2023-10-24T10:25:53.580Z","[]","[]","[]","[]",,,"[""None""]","[{""postTreatmentChemicalAgentConcentrationUnit"":[],""_id"":""65379bb12e5be462fc348eec"",""postTreatment"":""None"",""postTreatmentChemicalAgentSmiles"":""N/A"",""postTreatmentChemicalAgentConcentration"":""""}]","[""water""]","[""Hexane""]","[""wt%""]","[]","[""wt%""]","[]","C1CNCCN1","1","C1=C(C=C(C=C1C(=O)Cl)C(=O)Cl)C(=O)Cl","0.1",false,"Dead-end",,25,,"Acetone","Dye","Methyl orange (sodium salt)",327.33,,,1,"[]",,,,true,false,"Accepted","[""TFC""]","[""Polyamide""]","[]","[""Polyamide""]","[""Thermal treatment""]","65003a849af97755a1fa0c01","2023-09-12T10:16:36.818Z","2022-01-01T00:00:00.000Z","Enhanced steric effect and desolvation process on organic solvent nanofiltration: A mechanism study for removing anionic dyes","Scientific Report","backOffice","doi.org/10.1016/j.cej.2022.137360","65003a2e9af97755a1fa02ed","Yu-Zhe Wu and Jipeng Xu and Hua-Xiang Li and Yi-Hao Tong and Zhen-Liang Xu and Cheng Lian and Honglai Liu",,0,"Composite","PA","Scientific report","Interfacial Polymerization","[{""postTreatmentChemicalAgentConcentrationUnit"":[],""_id"":""65379bb12e5be462fc348eeb"",""postTreatment"":""Thermal treatment"",""postTreatmentChemicalAgentSmiles"":""N/A"",""postTreatmentChemicalAgentConcentration"":""""}]","fiber",,97,"434",0,,,,,,,,,,,,,,,,,,,,,,,,,,,,,,,,,,,,,,,,,,,,,,,,,,,,,,,,,,,,,,,,,,,,,,,,,,,,,,,,,,,,,,,,,
"65379bb12e5be462fc348eef","2023-10-24T10:25:53.722Z","[]","[]","[]","[]",,,"[""None""]","[{""postTreatmentChemicalAgentConcentrationUnit"":[],""_id"":""65379bb12e5be462fc348ef1"",""postTreatment"":""None"",""postTreatmentChemicalAgentSmiles"":""N/A"",""postTreatmentChemicalAgentConcentration"":""""}]","[""water""]","[""Hexane""]","[""wt%""]","[]","[""wt%""]","[]","C1CNCCN1","1","C1=C(C=C(C=C1C(=O)Cl)C(=O)Cl)C(=O)Cl","0.1",true,"Dead-end",,25,,"Dimethylformamide (DMF)","Dye","Methyl orange (sodium salt)",327.33,,,1,"[]",,,,true,false,"Accepted","[""TFC""]","[""Polyamide""]","[]","[""Polyamide""]","[""Thermal treatment""]","65003a849af97755a1fa0c01","2023-09-12T10:16:36.818Z","2022-01-01T00:00:00.000Z","Enhanced steric effect and desolvation process on organic solvent nanofiltration: A mechanism study for removing anionic dyes","Scientific Report","backOffice","doi.org/10.1016/j.cej.2022.137360","65003a2e9af97755a1fa02ed","Yu-Zhe Wu and Jipeng Xu and Hua-Xiang Li and Yi-Hao Tong and Zhen-Liang Xu and Cheng Lian and Honglai Liu",,0,"Composite","PA","Scientific report","Interfacial Polymerization","[{""postTreatmentChemicalAgentConcentrationUnit"":[],""_id"":""65379bb12e5be462fc348ef0"",""postTreatment"":""Thermal treatment"",""postTreatmentChemicalAgentSmiles"":""N/A"",""postTreatmentChemicalAgentConcentration"":""""}]","fiber",,95.7,"435",0,,,,,,,,,,,,,,,,,,"water","97:3",,,,,,,,,,,,,,,,,,,,,,,,,,,,,,,,,,,,,,,,,,,,,,,,,,,,,,,,,,,,,,,,,,,,,,
"65379bb12e5be462fc348ef4","2023-10-24T10:25:53.876Z","[]","[]","[]","[]",,,"[""None""]","[{""postTreatmentChemicalAgentConcentrationUnit"":[],""_id"":""65379bb12e5be462fc348ef6"",""postTreatment"":""None"",""postTreatmentChemicalAgentSmiles"":""N/A"",""postTreatmentChemicalAgentConcentration"":""""}]","[""water""]","[""Hexane""]","[""wt%""]","[]","[""wt%""]","[]","C1CNCCN1","1","C1=C(C=C(C=C1C(=O)Cl)C(=O)Cl)C(=O)Cl","0.1",true,"Dead-end",,25,,"Dimethylformamide (DMF)","Dye","Methyl orange (sodium salt)",327.33,,,1,"[]",,,,true,false,"Accepted","[""TFC""]","[""Polyamide""]","[]","[""Polyamide""]","[""Thermal treatment""]","65003a849af97755a1fa0c01","2023-09-12T10:16:36.818Z","2022-01-01T00:00:00.000Z","Enhanced steric effect and desolvation process on organic solvent nanofiltration: A mechanism study for removing anionic dyes","Scientific Report","backOffice","doi.org/10.1016/j.cej.2022.137360","65003a2e9af97755a1fa02ed","Yu-Zhe Wu and Jipeng Xu and Hua-Xiang Li and Yi-Hao Tong and Zhen-Liang Xu and Cheng Lian and Honglai Liu",,0,"Composite","PA","Scientific report","Interfacial Polymerization","[{""postTreatmentChemicalAgentConcentrationUnit"":[],""_id"":""65379bb12e5be462fc348ef5"",""postTreatment"":""Thermal treatment"",""postTreatmentChemicalAgentSmiles"":""N/A"",""postTreatmentChemicalAgentConcentration"":""""}]","fiber",,91,"436",0,,,,,,,,,,,,,,,,,,"Acetone","97:3",,,,,,,,,,,,,,,,,,,,,,,,,,,,,,,,,,,,,,,,,,,,,,,,,,,,,,,,,,,,,,,,,,,,,,
"65379bb22e5be462fc348ef8","2023-10-24T10:25:54.025Z","[]","[]","[]","[]",,,"[""None""]","[{""postTreatmentChemicalAgentConcentrationUnit"":[],""_id"":""65379bb22e5be462fc348ef9"",""postTreatment"":""None"",""postTreatmentChemicalAgentSmiles"":""N/A"",""postTreatmentChemicalAgentConcentration"":""""}]","[]","[]","[]","[]","[]","[]",,,,,false,"Dead-end",15,30,40.7,"Methanol","Dye","Rose Bengal (disodium salt)",1017,70,"µmol/L",1,"[""XPS"",""SEM""]",,,,true,false,"Accepted","[""TFC""]","[""Polydimethylsiloxane""]","[]","[""Polyacrylonitrile"",""Polyester""]","[]","65003a869af97755a1fa0c20","2023-09-12T10:16:38.294Z","1970-01-01T00:00:02.004Z","Physico-chemical interpretation of the SRNF transport mechanism for solvents through dense silicone membranes","Scientific Report","backOffice","10.1016/j.memsci.2003.11.007","65003a2e9af97755a1fa02ed","Ivo F.J Vankelecom and Koen De Smet and Lieven E.M Gevers and Andrew Livingston and Dinesh Nair and Sven Aerts and Stefan Kuypers and Pierre A Jacobs","https://doi.org/10.1016/j.memsci.2003.11.007",0,"Composite","PDMS","Scientific report","Casting","[]","Commercial",,81,"437",0,,,,,,,,,,,,,,,,,,,,,,,,,,,,,,,,,,,,,,,,,,,,,,,,,,,,,,,,,,,,,,,,,,,,,,,,,,,,,,,,,,,,,,,,,
"65379bb22e5be462fc348efb","2023-10-24T10:25:54.184Z","[]","[]","[]","[]",,,"[""None""]","[{""postTreatmentChemicalAgentConcentrationUnit"":[],""_id"":""65379bb22e5be462fc348efc"",""postTreatment"":""None"",""postTreatmentChemicalAgentSmiles"":""N/A"",""postTreatmentChemicalAgentConcentration"":""""}]","[]","[]","[]","[]","[]","[]",,,,,false,"Dead-end",15,30,40.7,"Methanol","Dye","Methylene blue (chloride salt)",374,70,"µmol/L",1,"[""XPS"",""SEM""]",,,,true,false,"Accepted","[""TFC""]","[""Polydimethylsiloxane""]","[]","[""Polyacrylonitrile"",""Polyester""]","[]","65003a869af97755a1fa0c20","2023-09-12T10:16:38.294Z","1970-01-01T00:00:02.004Z","Physico-chemical interpretation of the SRNF transport mechanism for solvents through dense silicone membranes","Scientific Report","backOffice","10.1016/j.memsci.2003.11.007","65003a2e9af97755a1fa02ed","Ivo F.J Vankelecom and Koen De Smet and Lieven E.M Gevers and Andrew Livingston and Dinesh Nair and Sven Aerts and Stefan Kuypers and Pierre A Jacobs","https://doi.org/10.1016/j.memsci.2003.11.007",0,"Composite","PDMS","Scientific report","Casting","[]","Commercial",,85,"438",0,,,,,,,,,,,,,,,,,,,,,,,,,,,,,,,,,,,,,,,,,,,,,,,,,,,,,,,,,,,,,,,,,,,,,,,,,,,,,,,,,,,,,,,,,
"65379bb22e5be462fc348efe","2023-10-24T10:25:54.345Z","[]","[]","[]","[]",,,"[""None""]","[{""postTreatmentChemicalAgentConcentrationUnit"":[],""_id"":""65379bb22e5be462fc348eff"",""postTreatment"":""None"",""postTreatmentChemicalAgentSmiles"":""N/A"",""postTreatmentChemicalAgentConcentration"":""""}]","[]","[]","[]","[]","[]","[]",,,,,false,"Dead-end",15,30,40.7,"Isopropanol (IPA)","Dye","Rose Bengal (disodium salt)",1017,70,"µmol/L",1,"[""XPS"",""SEM""]",,,,true,false,"Accepted","[""TFC""]","[""Polydimethylsiloxane""]","[]","[""Polyacrylonitrile"",""Polyester""]","[]","65003a869af97755a1fa0c20","2023-09-12T10:16:38.294Z","1970-01-01T00:00:02.004Z","Physico-chemical interpretation of the SRNF transport mechanism for solvents through dense silicone membranes","Scientific Report","backOffice","10.1016/j.memsci.2003.11.007","65003a2e9af97755a1fa02ed","Ivo F.J Vankelecom and Koen De Smet and Lieven E.M Gevers and Andrew Livingston and Dinesh Nair and Sven Aerts and Stefan Kuypers and Pierre A Jacobs","https://doi.org/10.1016/j.memsci.2003.11.007",0,"Composite","PDMS","Scientific report","Casting","[]","Commercial",,84,"439",0,,,,,,,,,,,,,,,,,,,,,,,,,,,,,,,,,,,,,,,,,,,,,,,,,,,,,,,,,,,,,,,,,,,,,,,,,,,,,,,,,,,,,,,,,
"65379bb22e5be462fc348f01","2023-10-24T10:25:54.535Z","[]","[]","[]","[]",,,"[""None""]","[{""postTreatmentChemicalAgentConcentrationUnit"":[],""_id"":""65379bb22e5be462fc348f02"",""postTreatment"":""None"",""postTreatmentChemicalAgentSmiles"":""N/A"",""postTreatmentChemicalAgentConcentration"":""""}]","[]","[]","[]","[]","[]","[]",,,,,false,"Dead-end",15,30,40.7,"Isopropanol (IPA)","Dye","Methylene blue (chloride salt)",374,70,"µmol/L",1,"[""XPS"",""SEM""]",,,,true,false,"Accepted","[""TFC""]","[""Polydimethylsiloxane""]","[]","[""Polyacrylonitrile"",""Polyester""]","[]","65003a869af97755a1fa0c20","2023-09-12T10:16:38.294Z","1970-01-01T00:00:02.004Z","Physico-chemical interpretation of the SRNF transport mechanism for solvents through dense silicone membranes","Scientific Report","backOffice","10.1016/j.memsci.2003.11.007","65003a2e9af97755a1fa02ed","Ivo F.J Vankelecom and Koen De Smet and Lieven E.M Gevers and Andrew Livingston and Dinesh Nair and Sven Aerts and Stefan Kuypers and Pierre A Jacobs","https://doi.org/10.1016/j.memsci.2003.11.007",0,"Composite","PDMS","Scientific report","Casting","[]","Commercial",,93,"440",0,,,,,,,,,,,,,,,,,,,,,,,,,,,,,,,,,,,,,,,,,,,,,,,,,,,,,,,,,,,,,,,,,,,,,,,,,,,,,,,,,,,,,,,,,
"65379bb22e5be462fc348f04","2023-10-24T10:25:54.666Z","[]","[]","[]","[]",,,"[""None""]","[{""postTreatmentChemicalAgentConcentrationUnit"":[],""_id"":""65379bb22e5be462fc348f05"",""postTreatment"":""None"",""postTreatmentChemicalAgentSmiles"":""N/A"",""postTreatmentChemicalAgentConcentration"":""""}]","[]","[]","[]","[]","[]","[]",,,,,false,"Dead-end",15,30,40.7,"Methanol",,"Ru(OAc)2(BINAP)",841.83,270,"µmol/L",1,"[""XPS"",""SEM""]",,,,true,false,"Accepted","[""TFC""]","[""Polydimethylsiloxane""]","[]","[""Polyacrylonitrile"",""Polyester""]","[]","65003a869af97755a1fa0c20","2023-09-12T10:16:38.294Z","1970-01-01T00:00:02.004Z","Physico-chemical interpretation of the SRNF transport mechanism for solvents through dense silicone membranes","Scientific Report","backOffice","10.1016/j.memsci.2003.11.007","65003a2e9af97755a1fa02ed","Ivo F.J Vankelecom and Koen De Smet and Lieven E.M Gevers and Andrew Livingston and Dinesh Nair and Sven Aerts and Stefan Kuypers and Pierre A Jacobs","https://doi.org/10.1016/j.memsci.2003.11.007",0,"Composite","PDMS","Scientific report","Casting","[]","Commercial",,70,"441",0,,,,,,,,,,,,,,,,,,,,,,,,,,,,,,,,,,,,,,,,,,,,,,,,,,,,,,,,,,,,,,,,,,,,,,,,,,,,,,,,,,,,,,,,,
"65379bb22e5be462fc348f07","2023-10-24T10:25:54.834Z","[]","[]","[]","[]",,,"[""None""]","[{""postTreatmentChemicalAgentConcentrationUnit"":[],""_id"":""65379bb22e5be462fc348f08"",""postTreatment"":""None"",""postTreatmentChemicalAgentSmiles"":""N/A"",""postTreatmentChemicalAgentConcentration"":""""}]","[]","[]","[]","[]","[]","[]",,,,,false,"Dead-end",15,30,40.7,"Methanol",,"dimethyl itaconate",158.15,270,"µmol/L",1,"[""XPS"",""SEM""]",,,,true,false,"Accepted","[""TFC""]","[""Polydimethylsiloxane""]","[]","[""Polyacrylonitrile"",""Polyester""]","[]","65003a869af97755a1fa0c20","2023-09-12T10:16:38.294Z","1970-01-01T00:00:02.004Z","Physico-chemical interpretation of the SRNF transport mechanism for solvents through dense silicone membranes","Scientific Report","backOffice","10.1016/j.memsci.2003.11.007","65003a2e9af97755a1fa02ed","Ivo F.J Vankelecom and Koen De Smet and Lieven E.M Gevers and Andrew Livingston and Dinesh Nair and Sven Aerts and Stefan Kuypers and Pierre A Jacobs","https://doi.org/10.1016/j.memsci.2003.11.007",0,"Composite","PDMS","Scientific report","Casting","[]","Commercial",,8,"442",0,,,,,,,,,,,,,,,,,,,,,,,,,,,,,,,,,,,,,,,,,,,,,,,,,,,,,,,,,,,,,,,,,,,,,,,,,,,,,,,,,,,,,,,,,
"65379bb22e5be462fc348f0a","2023-10-24T10:25:54.971Z","[]","[]","[]","[]",,,"[""None""]","[{""postTreatmentChemicalAgentConcentrationUnit"":[],""_id"":""65379bb22e5be462fc348f0b"",""postTreatment"":""None"",""postTreatmentChemicalAgentSmiles"":""N/A"",""postTreatmentChemicalAgentConcentration"":""""}]","[]","[]","[]","[]","[]","[]",,,,,false,"Dead-end",15,30,40.7,"Isopropanol (IPA)",,"Ru(OAc)2(BINAP)",841.83,270,"µmol/L",1,"[""XPS"",""SEM""]",,,,true,false,"Accepted","[""TFC""]","[""Polydimethylsiloxane""]","[]","[""Polyacrylonitrile"",""Polyester""]","[]","65003a869af97755a1fa0c20","2023-09-12T10:16:38.294Z","1970-01-01T00:00:02.004Z","Physico-chemical interpretation of the SRNF transport mechanism for solvents through dense silicone membranes","Scientific Report","backOffice","10.1016/j.memsci.2003.11.007","65003a2e9af97755a1fa02ed","Ivo F.J Vankelecom and Koen De Smet and Lieven E.M Gevers and Andrew Livingston and Dinesh Nair and Sven Aerts and Stefan Kuypers and Pierre A Jacobs","https://doi.org/10.1016/j.memsci.2003.11.007",0,"Composite","PDMS","Scientific report","Casting","[]","Commercial",,93,"443",0,,,,,,,,,,,,,,,,,,,,,,,,,,,,,,,,,,,,,,,,,,,,,,,,,,,,,,,,,,,,,,,,,,,,,,,,,,,,,,,,,,,,,,,,,
"65379bb32e5be462fc348f0d","2023-10-24T10:25:55.107Z","[]","[]","[]","[]",,,"[""None""]","[{""postTreatmentChemicalAgentConcentrationUnit"":[],""_id"":""65379bb32e5be462fc348f0e"",""postTreatment"":""None"",""postTreatmentChemicalAgentSmiles"":""N/A"",""postTreatmentChemicalAgentConcentration"":""""}]","[]","[]","[]","[]","[]","[]",,,,,false,"Dead-end",15,30,40.7,"Isopropanol (IPA)",,"dimethyl itaconate",158.15,270,"µmol/L",1,"[""XPS"",""SEM""]",,,,true,false,"Accepted","[""TFC""]","[""Polydimethylsiloxane""]","[]","[""Polyacrylonitrile"",""Polyester""]","[]","65003a869af97755a1fa0c20","2023-09-12T10:16:38.294Z","1970-01-01T00:00:02.004Z","Physico-chemical interpretation of the SRNF transport mechanism for solvents through dense silicone membranes","Scientific Report","backOffice","10.1016/j.memsci.2003.11.007","65003a2e9af97755a1fa02ed","Ivo F.J Vankelecom and Koen De Smet and Lieven E.M Gevers and Andrew Livingston and Dinesh Nair and Sven Aerts and Stefan Kuypers and Pierre A Jacobs","https://doi.org/10.1016/j.memsci.2003.11.007",0,"Composite","PDMS","Scientific report","Casting","[]","Commercial",,8,"444",0,,,,,,,,,,,,,,,,,,,,,,,,,,,,,,,,,,,,,,,,,,,,,,,,,,,,,,,,,,,,,,,,,,,,,,,,,,,,,,,,,,,,,,,,,
"65379bb32e5be462fc348f10","2023-10-24T10:25:55.246Z","[]","[]","[]","[]",,,"[""None""]","[{""postTreatmentChemicalAgentConcentrationUnit"":[],""_id"":""65379bb32e5be462fc348f11"",""postTreatment"":""None"",""postTreatmentChemicalAgentSmiles"":""N/A"",""postTreatmentChemicalAgentConcentration"":""""}]","[]","[]","[]","[]","[]","[]",,,,,false,"Dead-end",16,30,40.7,"Methanol",,,,,,1,"[""XPS"",""SEM""]",,,,true,false,"Accepted","[""TFC""]","[""Polydimethylsiloxane""]","[]","[""Polyacrylonitrile"",""Polyester""]","[]","65003a869af97755a1fa0c20","2023-09-12T10:16:38.294Z","1970-01-01T00:00:02.004Z","Physico-chemical interpretation of the SRNF transport mechanism for solvents through dense silicone membranes","Scientific Report","backOffice","10.1016/j.memsci.2003.11.007","65003a2e9af97755a1fa02ed","Ivo F.J Vankelecom and Koen De Smet and Lieven E.M Gevers and Andrew Livingston and Dinesh Nair and Sven Aerts and Stefan Kuypers and Pierre A Jacobs","https://doi.org/10.1016/j.memsci.2003.11.007",0,"Composite","PDMS","Scientific report","Casting","[]","Commercial",,,"445",0,,,,,,0.057,,,,,,,,,,,,,,,,,,,,,,,,,,,,,,,,,,,,,,,,,,,,,,,,,,,,,,,,,,,,,,,,,,,,,,,,,,,,,,,,,,,
"65379bb32e5be462fc348f13","2023-10-24T10:25:55.390Z","[]","[]","[]","[]",,,"[""None""]","[{""postTreatmentChemicalAgentConcentrationUnit"":[],""_id"":""65379bb32e5be462fc348f14"",""postTreatment"":""None"",""postTreatmentChemicalAgentSmiles"":""N/A"",""postTreatmentChemicalAgentConcentration"":""""}]","[]","[]","[]","[]","[]","[]",,,,,false,"Dead-end",16,30,40.7,"Isopropanol (IPA)",,,,,,1,"[""XPS"",""SEM""]",,,,true,false,"Accepted","[""TFC""]","[""Polydimethylsiloxane""]","[]","[""Polyacrylonitrile"",""Polyester""]","[]","65003a869af97755a1fa0c20","2023-09-12T10:16:38.294Z","1970-01-01T00:00:02.004Z","Physico-chemical interpretation of the SRNF transport mechanism for solvents through dense silicone membranes","Scientific Report","backOffice","10.1016/j.memsci.2003.11.007","65003a2e9af97755a1fa02ed","Ivo F.J Vankelecom and Koen De Smet and Lieven E.M Gevers and Andrew Livingston and Dinesh Nair and Sven Aerts and Stefan Kuypers and Pierre A Jacobs","https://doi.org/10.1016/j.memsci.2003.11.007",0,"Composite","PDMS","Scientific report","Casting","[]","Commercial",,,"446",0,,,,,,0.23717647910359,,,,,,,,,,,,,,,,,,,,,,,,,,,,,,,,,,,,,,,,,,,,,,,,,,,,,,,,,,,,,,,,,,,,,,,,,,,,,,,,,,,
"65379bb32e5be462fc348f16","2023-10-24T10:25:55.541Z","[]","[]","[]","[]",,,"[""None""]","[{""postTreatmentChemicalAgentConcentrationUnit"":[],""_id"":""65379bb32e5be462fc348f17"",""postTreatment"":""None"",""postTreatmentChemicalAgentSmiles"":""N/A"",""postTreatmentChemicalAgentConcentration"":""""}]","[]","[]","[]","[]","[]","[]",,,,,false,"Dead-end",16,30,40.7,"Methanol",,,,,,1,"[""XPS"",""SEM""]",,,,true,false,"Accepted","[""TFC""]","[""Polydimethylsiloxane""]","[]","[""Polyacrylonitrile"",""Polyester""]","[]","65003a869af97755a1fa0c20","2023-09-12T10:16:38.294Z","1970-01-01T00:00:02.004Z","Physico-chemical interpretation of the SRNF transport mechanism for solvents through dense silicone membranes","Scientific Report","backOffice","10.1016/j.memsci.2003.11.007","65003a2e9af97755a1fa02ed","Ivo F.J Vankelecom and Koen De Smet and Lieven E.M Gevers and Andrew Livingston and Dinesh Nair and Sven Aerts and Stefan Kuypers and Pierre A Jacobs","https://doi.org/10.1016/j.memsci.2003.11.007",0,"Composite","PDMS","Scientific report","Casting","[]","Commercial",,,"447",0,,,,,,0.0592941197758975,,,,,,,,,,,,,,,,,,,,,,,,,,,,,,,,,,,,,,,,,,,,,,,,,,,,,,,,,,,,,,,,,,,,,,,,,,,,,,,,,,,
"65379bb32e5be462fc348f19","2023-10-24T10:25:55.740Z","[]","[]","[]","[]",,,"[""None""]","[{""postTreatmentChemicalAgentConcentrationUnit"":[],""_id"":""65379bb32e5be462fc348f1a"",""postTreatment"":""None"",""postTreatmentChemicalAgentSmiles"":""N/A"",""postTreatmentChemicalAgentConcentration"":""""}]","[]","[]","[]","[]","[]","[]",,,,,false,"Dead-end",16,30,40.7,"Dichloromethane (DCM)",,,,,,1,"[""XPS"",""SEM""]",,,,true,false,"Accepted","[""TFC""]","[""Polydimethylsiloxane""]","[]","[""Polyacrylonitrile"",""Polyester""]","[]","65003a869af97755a1fa0c20","2023-09-12T10:16:38.294Z","1970-01-01T00:00:02.004Z","Physico-chemical interpretation of the SRNF transport mechanism for solvents through dense silicone membranes","Scientific Report","backOffice","10.1016/j.memsci.2003.11.007","65003a2e9af97755a1fa02ed","Ivo F.J Vankelecom and Koen De Smet and Lieven E.M Gevers and Andrew Livingston and Dinesh Nair and Sven Aerts and Stefan Kuypers and Pierre A Jacobs","https://doi.org/10.1016/j.memsci.2003.11.007",0,"Composite","PDMS","Scientific report","Casting","[]","Commercial",,,"448",0,,,,,,1.55011770271275,,,,,,,,,,,,,,,,,,,,,,,,,,,,,,,,,,,,,,,,,,,,,,,,,,,,,,,,,,,,,,,,,,,,,,,,,,,,,,,,,,,
"65379bb32e5be462fc348f1c","2023-10-24T10:25:55.870Z","[]","[]","[]","[]",,,"[""None""]","[{""postTreatmentChemicalAgentConcentrationUnit"":[],""_id"":""65379bb32e5be462fc348f1d"",""postTreatment"":""None"",""postTreatmentChemicalAgentSmiles"":""N/A"",""postTreatmentChemicalAgentConcentration"":""""}]","[]","[]","[]","[]","[]","[]",,,,,false,"Dead-end",16,30,40.7,"Toluene",,,,,,1,"[""XPS"",""SEM""]",,,,true,false,"Accepted","[""TFC""]","[""Polydimethylsiloxane""]","[]","[""Polyacrylonitrile"",""Polyester""]","[]","65003a869af97755a1fa0c20","2023-09-12T10:16:38.294Z","1970-01-01T00:00:02.004Z","Physico-chemical interpretation of the SRNF transport mechanism for solvents through dense silicone membranes","Scientific Report","backOffice","10.1016/j.memsci.2003.11.007","65003a2e9af97755a1fa02ed","Ivo F.J Vankelecom and Koen De Smet and Lieven E.M Gevers and Andrew Livingston and Dinesh Nair and Sven Aerts and Stefan Kuypers and Pierre A Jacobs","https://doi.org/10.1016/j.memsci.2003.11.007",0,"Composite","PDMS","Scientific report","Casting","[]","Commercial",,,"449",0,,,,,,1.23670592675443,,,,,,,,,,,,,,,,,,,,,,,,,,,,,,,,,,,,,,,,,,,,,,,,,,,,,,,,,,,,,,,,,,,,,,,,,,,,,,,,,,,
"65379bb42e5be462fc348f1f","2023-10-24T10:25:56.009Z","[]","[]","[]","[]",,,"[""None""]","[{""postTreatmentChemicalAgentConcentrationUnit"":[],""_id"":""65379bb42e5be462fc348f20"",""postTreatment"":""None"",""postTreatmentChemicalAgentSmiles"":""N/A"",""postTreatmentChemicalAgentConcentration"":""""}]","[]","[]","[]","[]","[]","[]",,,,,false,"Dead-end",16,30,40.7,"Ethyl acetate",,,,,,1,"[""XPS"",""SEM""]",,,,true,false,"Accepted","[""TFC""]","[""Polydimethylsiloxane""]","[]","[""Polyacrylonitrile"",""Polyester""]","[]","65003a869af97755a1fa0c20","2023-09-12T10:16:38.294Z","1970-01-01T00:00:02.004Z","Physico-chemical interpretation of the SRNF transport mechanism for solvents through dense silicone membranes","Scientific Report","backOffice","10.1016/j.memsci.2003.11.007","65003a2e9af97755a1fa02ed","Ivo F.J Vankelecom and Koen De Smet and Lieven E.M Gevers and Andrew Livingston and Dinesh Nair and Sven Aerts and Stefan Kuypers and Pierre A Jacobs","https://doi.org/10.1016/j.memsci.2003.11.007",0,"Composite","PDMS","Scientific report","Casting","[]","Commercial",,,"450",0,,,,,,1.11811755795171,,,,,,,,,,,,,,,,,,,,,,,,,,,,,,,,,,,,,,,,,,,,,,,,,,,,,,,,,,,,,,,,,,,,,,,,,,,,,,,,,,,
