Repository: BAMresearch/onf-database

This repository belongs to the the publication "Revealing structure-property-performance relationships of organic solvent nanofiltration membranes using a FAIR, open-access database" published in ADD JOURNAL (DOI). 
It uses a dataset derived from The Open Membrane Database (https://openmembranedatabase.org/). The access date was April 8th 2025. The original dataset is in the repository as OMD_SRNF_2025-04-08.csv file.

The main researchers involved in the study are Sarah Glass (ORCID: 0000-0002-0625-0057), Petra Merten (no ORCID available), Torsten Brinkmann (ORCID: 0000-0002-5114-6259) and Volkan Filiz (ORCID: 0000-0003-0239-8641). 

The repository contains 5 Python files:

File: OMD_SRNF_2025-04-08.csv (part 20 of 184)
"65379bb42e5be462fc348f22","2023-10-24T10:25:56.159Z","[]","[]","[]","[]",,,"[""None""]","[{""postTreatmentChemicalAgentConcentrationUnit"":[],""_id"":""65379bb42e5be462fc348f23"",""postTreatment"":""None"",""postTreatmentChemicalAgentSmiles"":""N/A"",""postTreatmentChemicalAgentConcentration"":""""}]","[]","[]","[]","[]","[]","[]",,,,,false,"Dead-end",16,30,40.7,"Acetone",,,,,,1,"[""XPS"",""SEM""]",,,,true,false,"Accepted","[""TFC""]","[""Polydimethylsiloxane""]","[]","[""Polyacrylonitrile"",""Polyester""]","[]","65003a869af97755a1fa0c20","2023-09-12T10:16:38.294Z","1970-01-01T00:00:02.004Z","Physico-chemical interpretation of the SRNF transport mechanism for solvents through dense silicone membranes","Scientific Report","backOffice","10.1016/j.memsci.2003.11.007","65003a2e9af97755a1fa02ed","Ivo F.J Vankelecom and Koen De Smet and Lieven E.M Gevers and Andrew Livingston and Dinesh Nair and Sven Aerts and Stefan Kuypers and Pierre A Jacobs","https://doi.org/10.1016/j.memsci.2003.11.007",0,"Composite","PDMS","Scientific report","Casting","[]","Commercial",,,"451",0,,,,,,0.470117663937473,,,,,,,,,,,,,,,,,,,,,,,,,,,,,,,,,,,,,,,,,,,,,,,,,,,,,,,,,,,,,,,,,,,,,,,,,,,,,,,,,,,
"65379bb42e5be462fc348f25","2023-10-24T10:25:56.301Z","[]","[]","[]","[]",,,"[""None""]","[{""postTreatmentChemicalAgentConcentrationUnit"":[],""_id"":""65379bb42e5be462fc348f26"",""postTreatment"":""None"",""postTreatmentChemicalAgentSmiles"":""N/A"",""postTreatmentChemicalAgentConcentration"":""""}]","[]","[]","[]","[]","[]","[]",,,,,false,"Dead-end",15,30,15.2,"Toluene",,"Wilkinson catalyst",925.2,70,"µmol/L",1,"[]",,,,true,false,"Accepted","[""TFC""]","[""Polydimethylsiloxane""]","[]","[""Polyacrylonitrile""]","[]","65003a899af97755a1fa0c4e","2023-09-12T10:16:41.445Z","1970-01-01T00:00:02.006Z","Solvent-resistant nanofiltration with filled polydimethylsiloxane (PDMS) membranes","Scientific Report","backOffice","10.1016/j.memsci.2005.10.056","65003a2e9af97755a1fa02ed","Lieven E.M. Gevers and Ivo F.J. Vankelecom and Pierre A. Jacobs","https://doi.org/10.1016/j.memsci.2005.10.056",0,"Composite","PDMS","Scientific report","Casting","[]","Commercial",1.15,78,"452",0,,,,,,,,,,,,,,,,,,,,,,,,,,,,,,,,,,,,,,,,,,,,,,,,,,,,,,,,,,,,,,,,,,,,,,,,,,,,,,,,,,,,,,,,,
"65379bb42e5be462fc348f28","2023-10-24T10:25:56.445Z","[]","[]","[]","[]",,,"[""None""]","[{""postTreatmentChemicalAgentConcentrationUnit"":[],""_id"":""65379bb42e5be462fc348f29"",""postTreatment"":""None"",""postTreatmentChemicalAgentSmiles"":""N/A"",""postTreatmentChemicalAgentConcentration"":""""}]","[]","[]","[]","[]","[]","[]",,,,,false,"Dead-end",15,30,15.2,"Ethyl acetate",,"Wilkinson catalyst",925.2,70,"µmol/L",1,"[]",,,,true,false,"Accepted","[""TFC""]","[""Polydimethylsiloxane""]","[]","[""Polyacrylonitrile""]","[]","65003a899af97755a1fa0c4e","2023-09-12T10:16:41.445Z","1970-01-01T00:00:02.006Z","Solvent-resistant nanofiltration with filled polydimethylsiloxane (PDMS) membranes","Scientific Report","backOffice","10.1016/j.memsci.2005.10.056","65003a2e9af97755a1fa02ed","Lieven E.M. Gevers and Ivo F.J. Vankelecom and Pierre A. Jacobs","https://doi.org/10.1016/j.memsci.2005.10.056",0,"Composite","PDMS","Scientific report","Casting","[]","Commercial",1.14,62,"453",0,,,,,,,,,,,,,,,,,,,,,,,,,,,,,,,,,,,,,,,,,,,,,,,,,,,,,,,,,,,,,,,,,,,,,,,,,,,,,,,,,,,,,,,,,
"65379bb42e5be462fc348f2b","2023-10-24T10:25:56.591Z","[]","[]","[]","[]",,,"[""None""]","[{""postTreatmentChemicalAgentConcentrationUnit"":[],""_id"":""65379bb42e5be462fc348f2c"",""postTreatment"":""None"",""postTreatmentChemicalAgentSmiles"":""N/A"",""postTreatmentChemicalAgentConcentration"":""""}]","[]","[]","[]","[]","[]","[]",,,,,false,"Dead-end",15,30,15.2,"Dichloromethane (DCM)",,"Wilkinson catalyst",925.2,70,"µmol/L",1,"[]",,,,true,false,"Accepted","[""TFC""]","[""Polydimethylsiloxane""]","[]","[""Polyacrylonitrile""]","[]","65003a899af97755a1fa0c4e","2023-09-12T10:16:41.445Z","1970-01-01T00:00:02.006Z","Solvent-resistant nanofiltration with filled polydimethylsiloxane (PDMS) membranes","Scientific Report","backOffice","10.1016/j.memsci.2005.10.056","65003a2e9af97755a1fa02ed","Lieven E.M. Gevers and Ivo F.J. Vankelecom and Pierre A. Jacobs","https://doi.org/10.1016/j.memsci.2005.10.056",0,"Composite","PDMS","Scientific report","Casting","[]","Commercial",1.71,81,"454",0,,,,,,,,,,,,,,,,,,,,,,,,,,,,,,,,,,,,,,,,,,,,,,,,,,,,,,,,,,,,,,,,,,,,,,,,,,,,,,,,,,,,,,,,,
"65379bb42e5be462fc348f2e","2023-10-24T10:25:56.775Z","[]","[]","[]","[]",,,"[""None""]","[{""postTreatmentChemicalAgentConcentrationUnit"":[],""_id"":""65379bb42e5be462fc348f2f"",""postTreatment"":""None"",""postTreatmentChemicalAgentSmiles"":""N/A"",""postTreatmentChemicalAgentConcentration"":""""}]","[]","[]","[]","[]","[]","[]",,,,,false,"Dead-end",15,30,15.2,"Toluene",,"Wilkinson catalyst",925.2,70,"µmol/L",1,"[]",,,,true,false,"Accepted","[""TFC""]","[""Polydimethylsiloxane""]","[]","[""Polyacrylonitrile""]","[]","65003a899af97755a1fa0c4e","2023-09-12T10:16:41.445Z","1970-01-01T00:00:02.006Z","Solvent-resistant nanofiltration with filled polydimethylsiloxane (PDMS) membranes","Scientific Report","backOffice","10.1016/j.memsci.2005.10.056","65003a2e9af97755a1fa02ed","Lieven E.M. Gevers and Ivo F.J. Vankelecom and Pierre A. Jacobs","https://doi.org/10.1016/j.memsci.2005.10.056",0,"Composite","PDMS-ZSM-5","Scientific report","Casting","[]","Commercial",0.58,98.5,"455",0,,,,,,,,,,,,,,,,,,,,,,,,,,,,,,,,,,,,,,,,,,,,,,,,,,,,,,,,,,,,,,,,,,,,,,,,,,,,,,,,,,,,,,,,,
"65379bb42e5be462fc348f31","2023-10-24T10:25:56.944Z","[]","[]","[]","[]",,,"[""None""]","[{""postTreatmentChemicalAgentConcentrationUnit"":[],""_id"":""65379bb42e5be462fc348f32"",""postTreatment"":""None"",""postTreatmentChemicalAgentSmiles"":""N/A"",""postTreatmentChemicalAgentConcentration"":""""}]","[]","[]","[]","[]","[]","[]",,,,,false,"Dead-end",15,30,15.2,"Ethyl acetate",,"Wilkinson catalyst",925.2,70,"µmol/L",1,"[]",,,,true,false,"Accepted","[""TFC""]","[""Polydimethylsiloxane""]","[]","[""Polyacrylonitrile""]","[]","65003a899af97755a1fa0c4e","2023-09-12T10:16:41.445Z","1970-01-01T00:00:02.006Z","Solvent-resistant nanofiltration with filled polydimethylsiloxane (PDMS) membranes","Scientific Report","backOffice","10.1016/j.memsci.2005.10.056","65003a2e9af97755a1fa02ed","Lieven E.M. Gevers and Ivo F.J. Vankelecom and Pierre A. Jacobs","https://doi.org/10.1016/j.memsci.2005.10.056",0,"Composite","PDMS-ZSM-5","Scientific report","Casting","[]","Commercial",0.55,97,"456",0,,,,,,,,,,,,,,,,,,,,,,,,,,,,,,,,,,,,,,,,,,,,,,,,,,,,,,,,,,,,,,,,,,,,,,,,,,,,,,,,,,,,,,,,,
"65379bb52e5be462fc348f34","2023-10-24T10:25:57.074Z","[]","[]","[]","[]",,,"[""None""]","[{""postTreatmentChemicalAgentConcentrationUnit"":[],""_id"":""65379bb52e5be462fc348f35"",""postTreatment"":""None"",""postTreatmentChemicalAgentSmiles"":""N/A"",""postTreatmentChemicalAgentConcentration"":""""}]","[]","[]","[]","[]","[]","[]",,,,,false,"Dead-end",15,30,15.2,"Dichloromethane (DCM)",,"Wilkinson catalyst",925.2,70,"µmol/L",1,"[]",,,,true,false,"Accepted","[""TFC""]","[""Polydimethylsiloxane""]","[]","[""Polyacrylonitrile""]","[]","65003a899af97755a1fa0c4e","2023-09-12T10:16:41.445Z","1970-01-01T00:00:02.006Z","Solvent-resistant nanofiltration with filled polydimethylsiloxane (PDMS) membranes","Scientific Report","backOffice","10.1016/j.memsci.2005.10.056","65003a2e9af97755a1fa02ed","Lieven E.M. Gevers and Ivo F.J. Vankelecom and Pierre A. Jacobs","https://doi.org/10.1016/j.memsci.2005.10.056",0,"Composite","PDMS-ZSM-5","Scientific report","Casting","[]","Commercial",0.71,93,"457",0,,,,,,,,,,,,,,,,,,,,,,,,,,,,,,,,,,,,,,,,,,,,,,,,,,,,,,,,,,,,,,,,,,,,,,,,,,,,,,,,,,,,,,,,,
"65379bb52e5be462fc348f37","2023-10-24T10:25:57.217Z","[]","[]","[]","[]",,,"[""None""]","[{""postTreatmentChemicalAgentConcentrationUnit"":[],""_id"":""65379bb52e5be462fc348f38"",""postTreatment"":""None"",""postTreatmentChemicalAgentSmiles"":""N/A"",""postTreatmentChemicalAgentConcentration"":""""}]","[]","[]","[]","[]","[]","[]",,,,,false,"Dead-end",15,30,15.2,"Tetrahydrofuran (THF)",,"Wilkinson catalyst",925.2,70,"µmol/L",1,"[]",,,,true,false,"Accepted","[""TFC""]","[""Polydimethylsiloxane""]","[]","[""Polyacrylonitrile""]","[]","65003a899af97755a1fa0c4e","2023-09-12T10:16:41.445Z","1970-01-01T00:00:02.006Z","Solvent-resistant nanofiltration with filled polydimethylsiloxane (PDMS) membranes","Scientific Report","backOffice","10.1016/j.memsci.2005.10.056","65003a2e9af97755a1fa02ed","Lieven E.M. Gevers and Ivo F.J. Vankelecom and Pierre A. Jacobs","https://doi.org/10.1016/j.memsci.2005.10.056",0,"Composite","PDMS-ZSM-5","Scientific report","Casting","[]","Commercial",0.85,80,"458",0,,,,,,,,,,,,,,,,,,,,,,,,,,,,,,,,,,,,,,,,,,,,,,,,,,,,,,,,,,,,,,,,,,,,,,,,,,,,,,,,,,,,,,,,,
"65379bb52e5be462fc348f3a","2023-10-24T10:25:57.361Z","[]","[]","[]","[]",,,"[""None""]","[{""postTreatmentChemicalAgentConcentrationUnit"":[],""_id"":""65379bb52e5be462fc348f3b"",""postTreatment"":""None"",""postTreatmentChemicalAgentSmiles"":""N/A"",""postTreatmentChemicalAgentConcentration"":""""}]","[]","[]","[]","[]","[]","[]",,,,,false,"Dead-end",15,30,15.2,"Toluene",,"Wilkinson catalyst",925.2,70,"µmol/L",1,"[]",,,,true,false,"Accepted","[""TFC""]","[""Polydimethylsiloxane""]","[]","[""Polyacrylonitrile""]","[]","65003a899af97755a1fa0c4e","2023-09-12T10:16:41.445Z","1970-01-01T00:00:02.006Z","Solvent-resistant nanofiltration with filled polydimethylsiloxane (PDMS) membranes","Scientific Report","backOffice","10.1016/j.memsci.2005.10.056","65003a2e9af97755a1fa02ed","Lieven E.M. Gevers and Ivo F.J. Vankelecom and Pierre A. Jacobs","https://doi.org/10.1016/j.memsci.2005.10.056",0,"Composite","PDMS-USY","Scientific report","Casting","[]","Commercial",0.22,98,"459",0,,,,,,,,,,,,,,,,,,,,,,,,,,,,,,,,,,,,,,,,,,,,,,,,,,,,,,,,,,,,,,,,,,,,,,,,,,,,,,,,,,,,,,,,,
"65379bb52e5be462fc348f3d","2023-10-24T10:25:57.509Z","[]","[]","[]","[]",,,"[""None""]","[{""postTreatmentChemicalAgentConcentrationUnit"":[],""_id"":""65379bb52e5be462fc348f3e"",""postTreatment"":""None"",""postTreatmentChemicalAgentSmiles"":""N/A"",""postTreatmentChemicalAgentConcentration"":""""}]","[]","[]","[]","[]","[]","[]",,,,,false,"Dead-end",15,30,15.2,"Ethyl acetate",,"Wilkinson catalyst",925.2,70,"µmol/L",1,"[]",,,,true,false,"Accepted","[""TFC""]","[""Polydimethylsiloxane""]","[]","[""Polyacrylonitrile""]","[]","65003a899af97755a1fa0c4e","2023-09-12T10:16:41.445Z","1970-01-01T00:00:02.006Z","Solvent-resistant nanofiltration with filled polydimethylsiloxane (PDMS) membranes","Scientific Report","backOffice","10.1016/j.memsci.2005.10.056","65003a2e9af97755a1fa02ed","Lieven E.M. Gevers and Ivo F.J. Vankelecom and Pierre A. Jacobs","https://doi.org/10.1016/j.memsci.2005.10.056",0,"Composite","PDMS-USY","Scientific report","Casting","[]","Commercial",0.2,94,"460",0,,,,,,,,,,,,,,,,,,,,,,,,,,,,,,,,,,,,,,,,,,,,,,,,,,,,,,,,,,,,,,,,,,,,,,,,,,,,,,,,,,,,,,,,,
"65379bb52e5be462fc348f40","2023-10-24T10:25:57.658Z","[]","[]","[]","[]",,,"[""None""]","[{""postTreatmentChemicalAgentConcentrationUnit"":[],""_id"":""65379bb52e5be462fc348f41"",""postTreatment"":""None"",""postTreatmentChemicalAgentSmiles"":""N/A"",""postTreatmentChemicalAgentConcentration"":""""}]","[]","[]","[]","[]","[]","[]",,,,,false,"Dead-end",15,50,15.2,"Toluene",,"Wilkinson catalyst",925.2,70,"µmol/L",1,"[]",,,,true,false,"Accepted","[""TFC""]","[""Polydimethylsiloxane""]","[]","[""Polyacrylonitrile""]","[]","65003a899af97755a1fa0c4e","2023-09-12T10:16:41.445Z","1970-01-01T00:00:02.006Z","Solvent-resistant nanofiltration with filled polydimethylsiloxane (PDMS) membranes","Scientific Report","backOffice","10.1016/j.memsci.2005.10.056","65003a2e9af97755a1fa02ed","Lieven E.M. Gevers and Ivo F.J. Vankelecom and Pierre A. Jacobs","https://doi.org/10.1016/j.memsci.2005.10.056",0,"Composite","PDMS","Scientific report","Casting","[]","Commercial",1.5,,"461",0,,,,,,,,,,,,,,,,,,,,,,,,,,,,,,,,,,,,,,,,,,,,,,,,,,,,,,,,,,,,,,,,,,,,,,,,,,,,,,,,,,,,,,,,,
"65379bb52e5be462fc348f43","2023-10-24T10:25:57.805Z","[]","[]","[]","[]",,,"[""None""]","[{""postTreatmentChemicalAgentConcentrationUnit"":[],""_id"":""65379bb52e5be462fc348f44"",""postTreatment"":""None"",""postTreatmentChemicalAgentSmiles"":""N/A"",""postTreatmentChemicalAgentConcentration"":""""}]","[]","[]","[]","[]","[]","[]",,,,,false,"Dead-end",15,50,15.2,"Toluene",,"Wilkinson catalyst",925.2,70,"µmol/L",1,"[]",,,,true,false,"Accepted","[""TFC""]","[""Polydimethylsiloxane""]","[]","[""Polyacrylonitrile""]","[]","65003a899af97755a1fa0c4e","2023-09-12T10:16:41.445Z","1970-01-01T00:00:02.006Z","Solvent-resistant nanofiltration with filled polydimethylsiloxane (PDMS) membranes","Scientific Report","backOffice","10.1016/j.memsci.2005.10.056","65003a2e9af97755a1fa02ed","Lieven E.M. Gevers and Ivo F.J. Vankelecom and Pierre A. Jacobs","https://doi.org/10.1016/j.memsci.2005.10.056",0,"Composite","PDMS-ZSM-5","Scientific report","Casting","[]","Commercial",0.72,98,"462",0,,,,,,,,,,,,,,,,,,,,,,,,,,,,,,,,,,,,,,,,,,,,,,,,,,,,,,,,,,,,,,,,,,,,,,,,,,,,,,,,,,,,,,,,,
"65379bb52e5be462fc348f46","2023-10-24T10:25:57.998Z","[]","[]","[]","[]",,,"[""None""]","[{""postTreatmentChemicalAgentConcentrationUnit"":[],""_id"":""65379bb52e5be462fc348f47"",""postTreatment"":""None"",""postTreatmentChemicalAgentSmiles"":""N/A"",""postTreatmentChemicalAgentConcentration"":""""}]","[]","[]","[]","[]","[]","[]",,,,,false,"Dead-end",15,80,15.2,"Toluene",,"Wilkinson catalyst",925.2,70,"µmol/L",1,"[]",,,,true,false,"Accepted","[""TFC""]","[""Polydimethylsiloxane""]","[]","[""Polyacrylonitrile""]","[]","65003a899af97755a1fa0c4e","2023-09-12T10:16:41.445Z","1970-01-01T00:00:02.006Z","Solvent-resistant nanofiltration with filled polydimethylsiloxane (PDMS) membranes","Scientific Report","backOffice","10.1016/j.memsci.2005.10.056","65003a2e9af97755a1fa02ed","Lieven E.M. Gevers and Ivo F.J. Vankelecom and Pierre A. Jacobs","https://doi.org/10.1016/j.memsci.2005.10.056",0,"Composite","PDMS-ZSM-5","Scientific report","Casting","[]","Commercial",0.84,88,"463",0,,,,,,,,,,,,,,,,,,,,,,,,,,,,,,,,,,,,,,,,,,,,,,,,,,,,,,,,,,,,,,,,,,,,,,,,,,,,,,,,,,,,,,,,,
"65379bb62e5be462fc348f49","2023-10-24T10:25:58.125Z","[]","[]","[]","[]",,,"[""None""]","[{""postTreatmentChemicalAgentConcentrationUnit"":[],""_id"":""65379bb62e5be462fc348f4a"",""postTreatment"":""None"",""postTreatmentChemicalAgentSmiles"":""N/A"",""postTreatmentChemicalAgentConcentration"":""""}]","[]","[]","[]","[]","[]","[]",,,,,false,"Dead-end",15,50,15.2,"Toluene",,"Wilkinson catalyst",925.2,70,"µmol/L",1,"[]",,,,true,false,"Accepted","[""TFC""]","[""Polydimethylsiloxane""]","[]","[""Polyacrylonitrile""]","[]","65003a899af97755a1fa0c4e","2023-09-12T10:16:41.445Z","1970-01-01T00:00:02.006Z","Solvent-resistant nanofiltration with filled polydimethylsiloxane (PDMS) membranes","Scientific Report","backOffice","10.1016/j.memsci.2005.10.056","65003a2e9af97755a1fa02ed","Lieven E.M. Gevers and Ivo F.J. Vankelecom and Pierre A. Jacobs","https://doi.org/10.1016/j.memsci.2005.10.056",0,"Composite","PDMS-USY","Scientific report","Casting","[]","Commercial",0.27,98,"464",0,,,,,,,,,,,,,,,,,,,,,,,,,,,,,,,,,,,,,,,,,,,,,,,,,,,,,,,,,,,,,,,,,,,,,,,,,,,,,,,,,,,,,,,,,
"65379bb62e5be462fc348f4d","2023-10-24T10:25:58.262Z","[""Dimethylformamide (DMF)""]","[""water""]","[]","[]","11","200","[""None""]","[{""postTreatmentChemicalAgentConcentrationUnit"":[],""_id"":""65379bb62e5be462fc348f4f"",""postTreatment"":""None"",""postTreatmentChemicalAgentSmiles"":""N/A"",""postTreatmentChemicalAgentConcentration"":""""}]","[""Ethyl acetate""]","[""water""]","[""g/L"",""g/L""]","[]","[""g/L""]","[]","C1=CC(=CC=C1C=O)C(C2=CC=C(C=C2)C=O)(C3=CC=C(C=C3)C=O)C4=CC=C(C=C4)C=O ; NN.O","0,5 ;  0,52","C(F)(F)(F)S(=O)(=O)[O-].C(F)(F)(F)S(=O)(=O)[O-].C(F)(F)(F)S(=O)(=O)[O-].[Sc+3]","0.5",false,"Dead-end",1,25,10,"Hexane",,,,,,1,"[""FTIR"",""AFM"",""SEM"",""TEM"",""Zeta potential""]",70,1.5,91,true,false,"Accepted","[""TFC""]","[""Other""]","[]","[""Polyacrylonitrile""]","[""None""]","65003a8c9af97755a1fa0c76","2023-09-12T10:16:44.178Z","2022-01-01T00:00:00.000Z","Design of Three-Dimensional Covalent Organic Framework Membranes for Fast and Robust Organic Solvent Nanofiltration","Scientific Report","backOffice","10.1002/anie.202207559","65003a2e9af97755a1fa02ed","Xiansong Shi and Zhipeng Zhang and Congcong Yin and Xin Zhang and Jianghai Long and Zhe Zhang and Yong Wang","https://doi.org/10.1002/anie.202207559",0,"Composite","TFPM-HZ/PAN","Scientific report","Interfacial Polymerization","[{""postTreatmentChemicalAgentConcentrationUnit"":[],""_id"":""65379bb62e5be462fc348f4e"",""postTreatment"":""None"",""postTreatmentChemicalAgentSmiles"":""N/A"",""postTreatmentChemicalAgentConcentration"":""""}]","ISA",,,"465",0,"C(CO)O","4",,,,92,,,,,,,,,"3D Covalent Organic Framework (COF)",,,,,,,,,,,,,,,,,,,,,,,,,,,,,,,,,,,,,,,,,,,,,,,,,,,,,,,,,,,,,,,,,,,,,,,,,,
"65379bb62e5be462fc348f52","2023-10-24T10:25:58.413Z","[""Dimethylformamide (DMF)""]","[""water""]","[]","[]","11","200","[""None""]","[{""postTreatmentChemicalAgentConcentrationUnit"":[],""_id"":""65379bb62e5be462fc348f54"",""postTreatment"":""None"",""postTreatmentChemicalAgentSmiles"":""N/A"",""postTreatmentChemicalAgentConcentration"":""""}]","[""Ethyl acetate""]","[""water""]","[""g/L"",""g/L""]","[]","[""g/L""]","[]","C1=CC(=CC=C1C=O)C(C2=CC=C(C=C2)C=O)(C3=CC=C(C=C3)C=O)C4=CC=C(C=C4)C=O ; NN.O","0,5 ;  0,52","C(F)(F)(F)S(=O)(=O)[O-].C(F)(F)(F)S(=O)(=O)[O-].C(F)(F)(F)S(=O)(=O)[O-].[Sc+3]","0.5",false,"Dead-end",1,25,10,"Acetone",,,,,,1,"[""FTIR"",""AFM"",""SEM"",""TEM"",""Zeta potential""]",70,1.5,91,true,false,"Accepted","[""TFC""]","[""Other""]","[]","[""Polyacrylonitrile""]","[""None""]","65003a8c9af97755a1fa0c76","2023-09-12T10:16:44.178Z","2022-01-01T00:00:00.000Z","Design of Three-Dimensional Covalent Organic Framework Membranes for Fast and Robust Organic Solvent Nanofiltration","Scientific Report","backOffice","10.1002/anie.202207559","65003a2e9af97755a1fa02ed","Xiansong Shi and Zhipeng Zhang and Congcong Yin and Xin Zhang and Jianghai Long and Zhe Zhang and Yong Wang","https://doi.org/10.1002/anie.202207559",0,"Composite","TFPM-HZ/PAN","Scientific report","Interfacial Polymerization","[{""postTreatmentChemicalAgentConcentrationUnit"":[],""_id"":""65379bb62e5be462fc348f53"",""postTreatment"":""None"",""postTreatmentChemicalAgentSmiles"":""N/A"",""postTreatmentChemicalAgentConcentration"":""""}]","ISA",,,"466",0,"C(CO)O","4",,,,33.3,,,,,,,,,"3D Covalent Organic Framework (COF)",,,,,,,,,,,,,,,,,,,,,,,,,,,,,,,,,,,,,,,,,,,,,,,,,,,,,,,,,,,,,,,,,,,,,,,,,,
"65379bb62e5be462fc348f57","2023-10-24T10:25:58.571Z","[""Dimethylformamide (DMF)""]","[""water""]","[]","[]","11","200","[""None""]","[{""postTreatmentChemicalAgentConcentrationUnit"":[],""_id"":""65379bb62e5be462fc348f59"",""postTreatment"":""None"",""postTreatmentChemicalAgentSmiles"":""N/A"",""postTreatmentChemicalAgentConcentration"":""""}]","[""Ethyl acetate""]","[""water""]","[""g/L"",""g/L""]","[]","[""g/L""]","[]","C1=CC(=CC=C1C=O)C(C2=CC=C(C=C2)C=O)(C3=CC=C(C=C3)C=O)C4=CC=C(C=C4)C=O ; NN.O","0,5 ;  0,52","C(F)(F)(F)S(=O)(=O)[O-].C(F)(F)(F)S(=O)(=O)[O-].C(F)(F)(F)S(=O)(=O)[O-].[Sc+3]","0.5",false,"Dead-end",1,25,10,"Acetonitrile",,,,,,1,"[""FTIR"",""AFM"",""SEM"",""TEM"",""Zeta potential""]",70,1.5,91,true,false,"Accepted","[""TFC""]","[""Other""]","[]","[""Polyacrylonitrile""]","[""None""]","65003a8c9af97755a1fa0c76","2023-09-12T10:16:44.178Z","2022-01-01T00:00:00.000Z","Design of Three-Dimensional Covalent Organic Framework Membranes for Fast and Robust Organic Solvent Nanofiltration","Scientific Report","backOffice","10.1002/anie.202207559","65003a2e9af97755a1fa02ed","Xiansong Shi and Zhipeng Zhang and Congcong Yin and Xin Zhang and Jianghai Long and Zhe Zhang and Yong Wang","https://doi.org/10.1002/anie.202207559",0,"Composite","TFPM-HZ/PAN","Scientific report","Interfacial Polymerization","[{""postTreatmentChemicalAgentConcentrationUnit"":[],""_id"":""65379bb62e5be462fc348f58"",""postTreatment"":""None"",""postTreatmentChemicalAgentSmiles"":""N/A"",""postTreatmentChemicalAgentConcentration"":""""}]","ISA",,,"467",0,"C(CO)O","4",,,,17.2,,,,,,,,,"3D Covalent Organic Framework (COF)",,,,,,,,,,,,,,,,,,,,,,,,,,,,,,,,,,,,,,,,,,,,,,,,,,,,,,,,,,,,,,,,,,,,,,,,,,
"65379bb62e5be462fc348f5c","2023-10-24T10:25:58.730Z","[""Dimethylformamide (DMF)""]","[""water""]","[]","[]","11","200","[""None""]","[{""postTreatmentChemicalAgentConcentrationUnit"":[],""_id"":""65379bb62e5be462fc348f5e"",""postTreatment"":""None"",""postTreatmentChemicalAgentSmiles"":""N/A"",""postTreatmentChemicalAgentConcentration"":""""}]","[""Ethyl acetate""]","[""water""]","[""g/L"",""g/L""]","[]","[""g/L""]","[]","C1=CC(=CC=C1C=O)C(C2=CC=C(C=C2)C=O)(C3=CC=C(C=C3)C=O)C4=CC=C(C=C4)C=O ; NN.O","0,5 ;  0,52","C(F)(F)(F)S(=O)(=O)[O-].C(F)(F)(F)S(=O)(=O)[O-].C(F)(F)(F)S(=O)(=O)[O-].[Sc+3]","0.5",false,"Dead-end",1,25,10,"Tetrahydrofuran (THF)",,,,,,1,"[""FTIR"",""AFM"",""SEM"",""TEM"",""Zeta potential""]",70,1.5,91,true,false,"Accepted","[""TFC""]","[""Other""]","[]","[""Polyacrylonitrile""]","[""None""]","65003a8c9af97755a1fa0c76","2023-09-12T10:16:44.178Z","2022-01-01T00:00:00.000Z","Design of Three-Dimensional Covalent Organic Framework Membranes for Fast and Robust Organic Solvent Nanofiltration","Scientific Report","backOffice","10.1002/anie.202207559","65003a2e9af97755a1fa02ed","Xiansong Shi and Zhipeng Zhang and Congcong Yin and Xin Zhang and Jianghai Long and Zhe Zhang and Yong Wang","https://doi.org/10.1002/anie.202207559",0,"Composite","TFPM-HZ/PAN","Scientific report","Interfacial Polymerization","[{""postTreatmentChemicalAgentConcentrationUnit"":[],""_id"":""65379bb62e5be462fc348f5d"",""postTreatment"":""None"",""postTreatmentChemicalAgentSmiles"":""N/A"",""postTreatmentChemicalAgentConcentration"":""""}]","ISA",,,"468",0,"C(CO)O","4",,,,15.5,,,,,,,,,"3D Covalent Organic Framework (COF)",,,,,,,,,,,,,,,,,,,,,,,,,,,,,,,,,,,,,,,,,,,,,,,,,,,,,,,,,,,,,,,,,,,,,,,,,,
"65379bb62e5be462fc348f61","2023-10-24T10:25:58.880Z","[""Dimethylformamide (DMF)""]","[""water""]","[]","[]","11","200","[""None""]","[{""postTreatmentChemicalAgentConcentrationUnit"":[],""_id"":""65379bb62e5be462fc348f63"",""postTreatment"":""None"",""postTreatmentChemicalAgentSmiles"":""N/A"",""postTreatmentChemicalAgentConcentration"":""""}]","[""Ethyl acetate""]","[""water""]","[""g/L"",""g/L""]","[]","[""g/L""]","[]","C1=CC(=CC=C1C=O)C(C2=CC=C(C=C2)C=O)(C3=CC=C(C=C3)C=O)C4=CC=C(C=C4)C=O ; NN.O","0,5 ;  0,52","C(F)(F)(F)S(=O)(=O)[O-].C(F)(F)(F)S(=O)(=O)[O-].C(F)(F)(F)S(=O)(=O)[O-].[Sc+3]","0.5",false,"Dead-end",1,25,10,"Methanol",,,,,,1,"[""FTIR"",""AFM"",""SEM"",""TEM"",""Zeta potential""]",70,1.5,91,true,false,"Accepted","[""TFC""]","[""Other""]","[]","[""Polyacrylonitrile""]","[""None""]","65003a8c9af97755a1fa0c76","2023-09-12T10:16:44.178Z","2022-01-01T00:00:00.000Z","Design of Three-Dimensional Covalent Organic Framework Membranes for Fast and Robust Organic Solvent Nanofiltration","Scientific Report","backOffice","10.1002/anie.202207559","65003a2e9af97755a1fa02ed","Xiansong Shi and Zhipeng Zhang and Congcong Yin and Xin Zhang and Jianghai Long and Zhe Zhang and Yong Wang","https://doi.org/10.1002/anie.202207559",0,"Composite","TFPM-HZ/PAN","Scientific report","Interfacial Polymerization","[{""postTreatmentChemicalAgentConcentrationUnit"":[],""_id"":""65379bb62e5be462fc348f62"",""postTreatment"":""None"",""postTreatmentChemicalAgentSmiles"":""N/A"",""postTreatmentChemicalAgentConcentration"":""""}]","ISA",,,"469",0,"C(CO)O","4",,,,44,,,,,,,,,"3D Covalent Organic Framework (COF)",,,,,,,,,,,,,,,,,,,,,,,,,,,,,,,,,,,,,,,,,,,,,,,,,,,,,,,,,,,,,,,,,,,,,,,,,,
"65379bb72e5be462fc348f66","2023-10-24T10:25:59.042Z","[""Dimethylformamide (DMF)""]","[""water""]","[]","[]","11","200","[""None""]","[{""postTreatmentChemicalAgentConcentrationUnit"":[],""_id"":""65379bb72e5be462fc348f68"",""postTreatment"":""None"",""postTreatmentChemicalAgentSmiles"":""N/A"",""postTreatmentChemicalAgentConcentration"":""""}]","[""Ethyl acetate""]","[""water""]","[""g/L"",""g/L""]","[]","[""g/L""]","[]","C1=CC(=CC=C1C=O)C(C2=CC=C(C=C2)C=O)(C3=CC=C(C=C3)C=O)C4=CC=C(C=C4)C=O ; NN.O","0,5 ;  0,52","C(F)(F)(F)S(=O)(=O)[O-].C(F)(F)(F)S(=O)(=O)[O-].C(F)(F)(F)S(=O)(=O)[O-].[Sc+3]","0.5",false,"Dead-end",1,25,10,"Ethanol",,,,,,1,"[""FTIR"",""AFM"",""SEM"",""TEM"",""Zeta potential""]",70,1.5,91,true,false,"Accepted","[""TFC""]","[""Other""]","[]","[""Polyacrylonitrile""]","[""None""]","65003a8c9af97755a1fa0c76","2023-09-12T10:16:44.178Z","2022-01-01T00:00:00.000Z","Design of Three-Dimensional Covalent Organic Framework Membranes for Fast and Robust Organic Solvent Nanofiltration","Scientific Report","backOffice","10.1002/anie.202207559","65003a2e9af97755a1fa02ed","Xiansong Shi and Zhipeng Zhang and Congcong Yin and Xin Zhang and Jianghai Long and Zhe Zhang and Yong Wang","https://doi.org/10.1002/anie.202207559",0,"Composite","TFPM-HZ/PAN","Scientific report","Interfacial Polymerization","[{""postTreatmentChemicalAgentConcentrationUnit"":[],""_id"":""65379bb72e5be462fc348f67"",""postTreatment"":""None"",""postTreatmentChemicalAgentSmiles"":""N/A"",""postTreatmentChemicalAgentConcentration"":""""}]","ISA",,,"470",0,"C(CO)O","4",,,,25,,,,,,,,,"3D Covalent Organic Framework (COF)",,,,,,,,,,,,,,,,,,,,,,,,,,,,,,,,,,,,,,,,,,,,,,,,,,,,,,,,,,,,,,,,,,,,,,,,,,
"65379bb72e5be462fc348f6b","2023-10-24T10:25:59.260Z","[""Dimethylformamide (DMF)""]","[""water""]","[]","[]","11","200","[""None""]","[{""postTreatmentChemicalAgentConcentrationUnit"":[],""_id"":""65379bb72e5be462fc348f6d"",""postTreatment"":""None"",""postTreatmentChemicalAgentSmiles"":""N/A"",""postTreatmentChemicalAgentConcentration"":""""}]","[""Ethyl acetate""]","[""water""]","[""g/L"",""g/L""]","[]","[""g/L""]","[]","C1=CC(=CC=C1C=O)C(C2=CC=C(C=C2)C=O)(C3=CC=C(C=C3)C=O)C4=CC=C(C=C4)C=O ; NN.O","0,5 ;  0,52","C(F)(F)(F)S(=O)(=O)[O-].C(F)(F)(F)S(=O)(=O)[O-].C(F)(F)(F)S(=O)(=O)[O-].[Sc+3]","0.5",false,"Dead-end",1,25,10,"Isopropanol (IPA)",,,,,,1,"[""FTIR"",""AFM"",""SEM"",""TEM"",""Zeta potential""]",70,1.5,91,true,false,"Accepted","[""TFC""]","[""Other""]","[]","[""Polyacrylonitrile""]","[""None""]","65003a8c9af97755a1fa0c76","2023-09-12T10:16:44.178Z","2022-01-01T00:00:00.000Z","Design of Three-Dimensional Covalent Organic Framework Membranes for Fast and Robust Organic Solvent Nanofiltration","Scientific Report","backOffice","10.1002/anie.202207559","65003a2e9af97755a1fa02ed","Xiansong Shi and Zhipeng Zhang and Congcong Yin and Xin Zhang and Jianghai Long and Zhe Zhang and Yong Wang","https://doi.org/10.1002/anie.202207559",0,"Composite","TFPM-HZ/PAN","Scientific report","Interfacial Polymerization","[{""postTreatmentChemicalAgentConcentrationUnit"":[],""_id"":""65379bb72e5be462fc348f6c"",""postTreatment"":""None"",""postTreatmentChemicalAgentSmiles"":""N/A"",""postTreatmentChemicalAgentConcentration"":""""}]","ISA",,,"471",0,"C(CO)O","4",,,,10.2,,,,,,,,,"3D Covalent Organic Framework (COF)",,,,,,,,,,,,,,,,,,,,,,,,,,,,,,,,,,,,,,,,,,,,,,,,,,,,,,,,,,,,,,,,,,,,,,,,,,
"65379bb72e5be462fc348f70","2023-10-24T10:25:59.397Z","[""Dimethylformamide (DMF)""]","[""water""]","[]","[]","11","200","[""None""]","[{""postTreatmentChemicalAgentConcentrationUnit"":[],""_id"":""65379bb72e5be462fc348f72"",""postTreatment"":""None"",""postTreatmentChemicalAgentSmiles"":""N/A"",""postTreatmentChemicalAgentConcentration"":""""}]","[""Ethyl acetate""]","[""water""]","[""g/L"",""g/L""]","[]","[""g/L""]","[]","C1=CC(=CC=C1C=O)C(C2=CC=C(C=C2)C=O)(C3=CC=C(C=C3)C=O)C4=CC=C(C=C4)C=O ; NN.O","0,5 ;  0,52","C(F)(F)(F)S(=O)(=O)[O-].C(F)(F)(F)S(=O)(=O)[O-].C(F)(F)(F)S(=O)(=O)[O-].[Sc+3]","0.5",false,"Dead-end",1,25,10,"Butanol",,,,,,1,"[""FTIR"",""AFM"",""SEM"",""TEM"",""Zeta potential""]",70,1.5,91,true,false,"Accepted","[""TFC""]","[""Other""]","[]","[""Polyacrylonitrile""]","[""None""]","65003a8c9af97755a1fa0c76","2023-09-12T10:16:44.178Z","2022-01-01T00:00:00.000Z","Design of Three-Dimensional Covalent Organic Framework Membranes for Fast and Robust Organic Solvent Nanofiltration","Scientific Report","backOffice","10.1002/anie.202207559","65003a2e9af97755a1fa02ed","Xiansong Shi and Zhipeng Zhang and Congcong Yin and Xin Zhang and Jianghai Long and Zhe Zhang and Yong Wang","https://doi.org/10.1002/anie.202207559",0,"Composite","TFPM-HZ/PAN","Scientific report","Interfacial Polymerization","[{""postTreatmentChemicalAgentConcentrationUnit"":[],""_id"":""65379bb72e5be462fc348f71"",""postTreatment"":""None"",""postTreatmentChemicalAgentSmiles"":""N/A"",""postTreatmentChemicalAgentConcentration"":""""}]","ISA",,,"472",0,"C(CO)O","4",,,,6.7,,,,,,,,,"3D Covalent Organic Framework (COF)",,,,,,,,,,,,,,,,,,,,,,,,,,,,,,,,,,,,,,,,,,,,,,,,,,,,,,,,,,,,,,,,,,,,,,,,,,
"65379bb72e5be462fc348f75","2023-10-24T10:25:59.539Z","[""Dimethylformamide (DMF)""]","[""water""]","[]","[]","11","200","[""None""]","[{""postTreatmentChemicalAgentConcentrationUnit"":[],""_id"":""65379bb72e5be462fc348f77"",""postTreatment"":""None"",""postTreatmentChemicalAgentSmiles"":""N/A"",""postTreatmentChemicalAgentConcentration"":""""}]","[""Ethyl acetate""]","[""water""]","[""g/L"",""g/L""]","[]","[""g/L""]","[]","C1=CC(=CC=C1C=O)C(C2=CC=C(C=C2)C=O)(C3=CC=C(C=C3)C=O)C4=CC=C(C=C4)C=O ; NN.O","0,5 ;  0,52","C(F)(F)(F)S(=O)(=O)[O-].C(F)(F)(F)S(=O)(=O)[O-].C(F)(F)(F)S(=O)(=O)[O-].[Sc+3]","0.5",false,"Dead-end",1,25,10,"Methanol","Dye","Mordant orange 1",287.2,35,"µmol/L",1,"[""FTIR"",""AFM"",""SEM"",""TEM"",""Zeta potential""]",70,1.5,91,true,false,"Accepted","[""TFC""]","[""Other""]","[]","[""Polyacrylonitrile""]","[""None""]","65003a8c9af97755a1fa0c76","2023-09-12T10:16:44.178Z","2022-01-01T00:00:00.000Z","Design of Three-Dimensional Covalent Organic Framework Membranes for Fast and Robust Organic Solvent Nanofiltration","Scientific Report","backOffice","10.1002/anie.202207559","65003a2e9af97755a1fa02ed","Xiansong Shi and Zhipeng Zhang and Congcong Yin and Xin Zhang and Jianghai Long and Zhe Zhang and Yong Wang","https://doi.org/10.1002/anie.202207559",0,"Composite","TFPM-HZ/PAN","Scientific report","Interfacial Polymerization","[{""postTreatmentChemicalAgentConcentrationUnit"":[],""_id"":""65379bb72e5be462fc348f76"",""postTreatment"":""None"",""postTreatmentChemicalAgentSmiles"":""N/A"",""postTreatmentChemicalAgentConcentration"":""""}]","ISA",45.1,83,"473",0,"C(CO)O","4",,,,,,,,,,,,,"3D Covalent Organic Framework (COF)",,,,,,,,,,,,,,,,,,,,,,,,,,,,,,,,,,,,,,,,,,,,,,,,,,,,,,,,,,,,,,,,,,,,,,,,,,
"65379bb72e5be462fc348f7a","2023-10-24T10:25:59.691Z","[""Dimethylformamide (DMF)""]","[""water""]","[]","[]","11","200","[""None""]","[{""postTreatmentChemicalAgentConcentrationUnit"":[],""_id"":""65379bb72e5be462fc348f7c"",""postTreatment"":""None"",""postTreatmentChemicalAgentSmiles"":""N/A"",""postTreatmentChemicalAgentConcentration"":""""}]","[""Ethyl acetate""]","[""water""]","[""g/L"",""g/L""]","[]","[""g/L""]","[]","C1=CC(=CC=C1C=O)C(C2=CC=C(C=C2)C=O)(C3=CC=C(C=C3)C=O)C4=CC=C(C=C4)C=O ; NN.O","0,5 ;  0,52","C(F)(F)(F)S(=O)(=O)[O-].C(F)(F)(F)S(=O)(=O)[O-].C(F)(F)(F)S(=O)(=O)[O-].[Sc+3]","0.5",false,"Dead-end",1,25,10,"Methanol","Dye","Methyl orange (sodium salt)",327.33,31,"µmol/L",1,"[""FTIR"",""AFM"",""SEM"",""TEM"",""Zeta potential""]",70,1.5,91,true,false,"Accepted","[""TFC""]","[""Other""]","[]","[""Polyacrylonitrile""]","[""None""]","65003a8c9af97755a1fa0c76","2023-09-12T10:16:44.178Z","2022-01-01T00:00:00.000Z","Design of Three-Dimensional Covalent Organic Framework Membranes for Fast and Robust Organic Solvent Nanofiltration","Scientific Report","backOffice","10.1002/anie.202207559","65003a2e9af97755a1fa02ed","Xiansong Shi and Zhipeng Zhang and Congcong Yin and Xin Zhang and Jianghai Long and Zhe Zhang and Yong Wang","https://doi.org/10.1002/anie.202207559",0,"Composite","TFPM-HZ/PAN","Scientific report","Interfacial Polymerization","[{""postTreatmentChemicalAgentConcentrationUnit"":[],""_id"":""65379bb72e5be462fc348f7b"",""postTreatment"":""None"",""postTreatmentChemicalAgentSmiles"":""N/A"",""postTreatmentChemicalAgentConcentration"":""""}]","ISA",43.3,95.3,"474",0,"C(CO)O","4",,,,,,,,,,,,,"3D Covalent Organic Framework (COF)",,,,,,,,,,,,,,,,,,,,,,,,,,,,,,,,,,,,,,,,,,,,,,,,,,,,,,,,,,,,,,,,,,,,,,,,,,
"65379bb72e5be462fc348f7f","2023-10-24T10:25:59.843Z","[""Dimethylformamide (DMF)""]","[""water""]","[]","[]","11","200","[""None""]","[{""postTreatmentChemicalAgentConcentrationUnit"":[],""_id"":""65379bb72e5be462fc348f81"",""postTreatment"":""None"",""postTreatmentChemicalAgentSmiles"":""N/A"",""postTreatmentChemicalAgentConcentration"":""""}]","[""Ethyl acetate""]","[""water""]","[""g/L"",""g/L""]","[]","[""g/L""]","[]","C1=CC(=CC=C1C=O)C(C2=CC=C(C=C2)C=O)(C3=CC=C(C=C3)C=O)C4=CC=C(C=C4)C=O ; NN.O","0,5 ;  0,52","C(F)(F)(F)S(=O)(=O)[O-].C(F)(F)(F)S(=O)(=O)[O-].C(F)(F)(F)S(=O)(=O)[O-].[Sc+3]","0.5",false,"Dead-end",1,25,10,"Methanol","Dye","Eriochrome black T (sodium salt)",461.38,22,"µmol/L",1,"[""FTIR"",""AFM"",""SEM"",""TEM"",""Zeta potential""]",70,1.5,91,true,false,"Accepted","[""TFC""]","[""Other""]","[]","[""Polyacrylonitrile""]","[""None""]","65003a8c9af97755a1fa0c76","2023-09-12T10:16:44.178Z","2022-01-01T00:00:00.000Z","Design of Three-Dimensional Covalent Organic Framework Membranes for Fast and Robust Organic Solvent Nanofiltration","Scientific Report","backOffice","10.1002/anie.202207559","65003a2e9af97755a1fa02ed","Xiansong Shi and Zhipeng Zhang and Congcong Yin and Xin Zhang and Jianghai Long and Zhe Zhang and Yong Wang","https://doi.org/10.1002/anie.202207559",0,"Composite","TFPM-HZ/PAN","Scientific report","Interfacial Polymerization","[{""postTreatmentChemicalAgentConcentrationUnit"":[],""_id"":""65379bb72e5be462fc348f80"",""postTreatment"":""None"",""postTreatmentChemicalAgentSmiles"":""N/A"",""postTreatmentChemicalAgentConcentration"":""""}]","ISA",43.2,96.8,"475",0,"C(CO)O","4",,,,,,,,,,,,,"3D Covalent Organic Framework (COF)",,,,,,,,,,,,,,,,,,,,,,,,,,,,,,,,,,,,,,,,,,,,,,,,,,,,,,,,,,,,,,,,,,,,,,,,,,
"65379bb72e5be462fc348f84","2023-10-24T10:25:59.990Z","[""Dimethylformamide (DMF)""]","[""water""]","[]","[]","11","200","[""None""]","[{""postTreatmentChemicalAgentConcentrationUnit"":[],""_id"":""65379bb72e5be462fc348f86"",""postTreatment"":""None"",""postTreatmentChemicalAgentSmiles"":""N/A"",""postTreatmentChemicalAgentConcentration"":""""}]","[""Ethyl acetate""]","[""water""]","[""g/L"",""g/L""]","[]","[""g/L""]","[]","C1=CC(=CC=C1C=O)C(C2=CC=C(C=C2)C=O)(C3=CC=C(C=C3)C=O)C4=CC=C(C=C4)C=O ; NN.O","0,5 ;  0,52","C(F)(F)(F)S(=O)(=O)[O-].C(F)(F)(F)S(=O)(=O)[O-].C(F)(F)(F)S(=O)(=O)[O-].[Sc+3]","0.5",false,"Dead-end",1,25,10,"Methanol","Dye","Acid fuchsine (trisodium salt)",585.5,17,"µmol/L",1,"[""FTIR"",""AFM"",""SEM"",""TEM"",""Zeta potential""]",70,1.5,91,true,false,"Accepted","[""TFC""]","[""Other""]","[]","[""Polyacrylonitrile""]","[""None""]","65003a8c9af97755a1fa0c76","2023-09-12T10:16:44.178Z","2022-01-01T00:00:00.000Z","Design of Three-Dimensional Covalent Organic Framework Membranes for Fast and Robust Organic Solvent Nanofiltration","Scientific Report","backOffice","10.1002/anie.202207559","65003a2e9af97755a1fa02ed","Xiansong Shi and Zhipeng Zhang and Congcong Yin and Xin Zhang and Jianghai Long and Zhe Zhang and Yong Wang","https://doi.org/10.1002/anie.202207559",0,"Composite","TFPM-HZ/PAN","Scientific report","Interfacial Polymerization","[{""postTreatmentChemicalAgentConcentrationUnit"":[],""_id"":""65379bb72e5be462fc348f85"",""postTreatment"":""None"",""postTreatmentChemicalAgentSmiles"":""N/A"",""postTreatmentChemicalAgentConcentration"":""""}]","ISA",40.3,99,"476",0,"C(CO)O","4",,,,,,,,,,,,,"3D Covalent Organic Framework (COF)",,,,,,,,,,,,,,,,,,,,,,,,,,,,,,,,,,,,,,,,,,,,,,,,,,,,,,,,,,,,,,,,,,,,,,,,,,
"65379bb82e5be462fc348f89","2023-10-24T10:26:00.154Z","[""Dimethylformamide (DMF)""]","[""water""]","[]","[]","11","200","[""None""]","[{""postTreatmentChemicalAgentConcentrationUnit"":[],""_id"":""65379bb82e5be462fc348f8b"",""postTreatment"":""None"",""postTreatmentChemicalAgentSmiles"":""N/A"",""postTreatmentChemicalAgentConcentration"":""""}]","[""Ethyl acetate""]","[""water""]","[""g/L"",""g/L""]","[]","[""g/L""]","[]","C1=CC(=CC=C1C=O)C(C2=CC=C(C=C2)C=O)(C3=CC=C(C=C3)C=O)C4=CC=C(C=C4)C=O ; NN.O","0,5 ;  0,52","C(F)(F)(F)S(=O)(=O)[O-].C(F)(F)(F)S(=O)(=O)[O-].C(F)(F)(F)S(=O)(=O)[O-].[Sc+3]","0.5",false,"Dead-end",1,25,10,"Methanol","Dye","Congo red (disodium salt)",696.66,14.3,"µmol/L",1,"[""FTIR"",""AFM"",""SEM"",""TEM"",""Zeta potential""]",70,1.5,91,true,false,"Accepted","[""TFC""]","[""Other""]","[]","[""Polyacrylonitrile""]","[""None""]","65003a8c9af97755a1fa0c76","2023-09-12T10:16:44.178Z","2022-01-01T00:00:00.000Z","Design of Three-Dimensional Covalent Organic Framework Membranes for Fast and Robust Organic Solvent Nanofiltration","Scientific Report","backOffice","10.1002/anie.202207559","65003a2e9af97755a1fa02ed","Xiansong Shi and Zhipeng Zhang and Congcong Yin and Xin Zhang and Jianghai Long and Zhe Zhang and Yong Wang","https://doi.org/10.1002/anie.202207559",0,"Composite","TFPM-HZ/PAN","Scientific report","Interfacial Polymerization","[{""postTreatmentChemicalAgentConcentrationUnit"":[],""_id"":""65379bb82e5be462fc348f8a"",""postTreatment"":""None"",""postTreatmentChemicalAgentSmiles"":""N/A"",""postTreatmentChemicalAgentConcentration"":""""}]","ISA",43.1,99.7,"477",0,"C(CO)O","4",,,,,,,,,,,,,"3D Covalent Organic Framework (COF)",,,,,,,,,,,,,,,,,,,,,,,,,,,,,,,,,,,,,,,,,,,,,,,,,,,,,,,,,,,,,,,,,,,,,,,,,,
"65379bb82e5be462fc348f8e","2023-10-24T10:26:00.320Z","[""Dimethylformamide (DMF)""]","[""water""]","[]","[]","11","200","[""None""]","[{""postTreatmentChemicalAgentConcentrationUnit"":[],""_id"":""65379bb82e5be462fc348f90"",""postTreatment"":""None"",""postTreatmentChemicalAgentSmiles"":""N/A"",""postTreatmentChemicalAgentConcentration"":""""}]","[""Ethyl acetate""]","[""water""]","[""g/L"",""g/L""]","[]","[""g/L""]","[]","C1=CC(=CC=C1C=O)C(C2=CC=C(C=C2)C=O)(C3=CC=C(C=C3)C=O)C4=CC=C(C=C4)C=O ; NN.O","0,5 ;  0,52","C(F)(F)(F)S(=O)(=O)[O-].C(F)(F)(F)S(=O)(=O)[O-].C(F)(F)(F)S(=O)(=O)[O-].[Sc+3]","0.5",false,"Dead-end",1,25,10,"Methanol","Dye","Evans blue (tetrasodium salt)",960.81,10,"µmol/L",1,"[""FTIR"",""AFM"",""SEM"",""TEM"",""Zeta potential""]",70,1.5,91,true,false,"Accepted","[""TFC""]","[""Other""]","[]","[""Polyacrylonitrile""]","[""None""]","65003a8c9af97755a1fa0c76","2023-09-12T10:16:44.178Z","2022-01-01T00:00:00.000Z","Design of Three-Dimensional Covalent Organic Framework Membranes for Fast and Robust Organic Solvent Nanofiltration","Scientific Report","backOffice","10.1002/anie.202207559","65003a2e9af97755a1fa02ed","Xiansong Shi and Zhipeng Zhang and Congcong Yin and Xin Zhang and Jianghai Long and Zhe Zhang and Yong Wang","https://doi.org/10.1002/anie.202207559",0,"Composite","TFPM-HZ/PAN","Scientific report","Interfacial Polymerization","[{""postTreatmentChemicalAgentConcentrationUnit"":[],""_id"":""65379bb82e5be462fc348f8f"",""postTreatment"":""None"",""postTreatmentChemicalAgentSmiles"":""N/A"",""postTreatmentChemicalAgentConcentration"":""""}]","ISA",41.4,99.4,"478",0,"C(CO)O","4",,,,,,,,,,,,,"3D Covalent Organic Framework (COF)",,,,,,,,,,,,,,,,,,,,,,,,,,,,,,,,,,,,,,,,,,,,,,,,,,,,,,,,,,,,,,,,,,,,,,,,,,
