Repository: BAMresearch/onf-database

This repository belongs to the the publication "Revealing structure-property-performance relationships of organic solvent nanofiltration membranes using a FAIR, open-access database" published in ADD JOURNAL (DOI). 
It uses a dataset derived from The Open Membrane Database (https://openmembranedatabase.org/). The access date was April 8th 2025. The original dataset is in the repository as OMD_SRNF_2025-04-08.csv file.

The main researchers involved in the study are Sarah Glass (ORCID: 0000-0002-0625-0057), Petra Merten (no ORCID available), Torsten Brinkmann (ORCID: 0000-0002-5114-6259) and Volkan Filiz (ORCID: 0000-0003-0239-8641). 

The repository contains 5 Python files:

File: OMD_SRNF_2025-04-08.csv (part 21 of 184)
"65379bb82e5be462fc348f93","2023-10-24T10:26:00.518Z","[""Dimethylformamide (DMF)""]","[""water""]","[]","[]","11","200","[""None""]","[{""postTreatmentChemicalAgentConcentrationUnit"":[],""_id"":""65379bb82e5be462fc348f95"",""postTreatment"":""None"",""postTreatmentChemicalAgentSmiles"":""N/A"",""postTreatmentChemicalAgentConcentration"":""""}]","[""Ethyl acetate""]","[""water""]","[""g/L"",""g/L""]","[]","[""g/L""]","[]","C1=CC(=CC=C1C=O)C(C2=CC=C(C=C2)C=O)(C3=CC=C(C=C3)C=O)C4=CC=C(C=C4)C=O ; NN.O","0,5 ;  0,52","C(F)(F)(F)S(=O)(=O)[O-].C(F)(F)(F)S(=O)(=O)[O-].C(F)(F)(F)S(=O)(=O)[O-].[Sc+3]","0.5",false,"Dead-end",1,25,10,"Methanol",,"Curcumin",368.39,68,"µmol/L",1,"[""FTIR"",""AFM"",""SEM"",""TEM"",""Zeta potential""]",70,1.5,91,true,false,"Accepted","[""TFC""]","[""Other""]","[]","[""Polyacrylonitrile""]","[""None""]","65003a8c9af97755a1fa0c76","2023-09-12T10:16:44.178Z","2022-01-01T00:00:00.000Z","Design of Three-Dimensional Covalent Organic Framework Membranes for Fast and Robust Organic Solvent Nanofiltration","Scientific Report","backOffice","10.1002/anie.202207559","65003a2e9af97755a1fa02ed","Xiansong Shi and Zhipeng Zhang and Congcong Yin and Xin Zhang and Jianghai Long and Zhe Zhang and Yong Wang","https://doi.org/10.1002/anie.202207559",0,"Composite","TFPM-HZ/PAN","Scientific report","Interfacial Polymerization","[{""postTreatmentChemicalAgentConcentrationUnit"":[],""_id"":""65379bb82e5be462fc348f94"",""postTreatment"":""None"",""postTreatmentChemicalAgentSmiles"":""N/A"",""postTreatmentChemicalAgentConcentration"":""""}]","ISA",40,90.3,"479",0,"C(CO)O","4",,,,,,,,,,,,,"3D Covalent Organic Framework (COF)",,,,,,,,,,,,,,,,,,,,,,,,,,,,,,,,,,,,,,,,,,,,,,,,,,,,,,,,,,,,,,,,,,,,,,,,,,
"65379bb82e5be462fc348f98","2023-10-24T10:26:00.665Z","[""Dimethylformamide (DMF)""]","[""water""]","[]","[]","11","200","[""None""]","[{""postTreatmentChemicalAgentConcentrationUnit"":[],""_id"":""65379bb82e5be462fc348f9a"",""postTreatment"":""None"",""postTreatmentChemicalAgentSmiles"":""N/A"",""postTreatmentChemicalAgentConcentration"":""""}]","[""Ethyl acetate""]","[""water""]","[""g/L"",""g/L""]","[]","[""g/L""]","[]","C1=CC(=CC=C1C=O)C(C2=CC=C(C=C2)C=O)(C3=CC=C(C=C3)C=O)C4=CC=C(C=C4)C=O ; NN.O","0,5 ;  0,52","C(F)(F)(F)S(=O)(=O)[O-].C(F)(F)(F)S(=O)(=O)[O-].C(F)(F)(F)S(=O)(=O)[O-].[Sc+3]","0.5",false,"Dead-end",1,25,10,"Methanol",,"tetracycline",444.44,56,"µmol/L",1,"[""FTIR"",""AFM"",""SEM"",""TEM"",""Zeta potential""]",70,1.5,91,true,false,"Accepted","[""TFC""]","[""Other""]","[]","[""Polyacrylonitrile""]","[""None""]","65003a8c9af97755a1fa0c76","2023-09-12T10:16:44.178Z","2022-01-01T00:00:00.000Z","Design of Three-Dimensional Covalent Organic Framework Membranes for Fast and Robust Organic Solvent Nanofiltration","Scientific Report","backOffice","10.1002/anie.202207559","65003a2e9af97755a1fa02ed","Xiansong Shi and Zhipeng Zhang and Congcong Yin and Xin Zhang and Jianghai Long and Zhe Zhang and Yong Wang","https://doi.org/10.1002/anie.202207559",0,"Composite","TFPM-HZ/PAN","Scientific report","Interfacial Polymerization","[{""postTreatmentChemicalAgentConcentrationUnit"":[],""_id"":""65379bb82e5be462fc348f99"",""postTreatment"":""None"",""postTreatmentChemicalAgentSmiles"":""N/A"",""postTreatmentChemicalAgentConcentration"":""""}]","ISA",40.1,99.5,"480",0,"C(CO)O","4",,,,,,,,,,,,,"3D Covalent Organic Framework (COF)",,,,,,,,,,,,,,,,,,,,,,,,,,,,,,,,,,,,,,,,,,,,,,,,,,,,,,,,,,,,,,,,,,,,,,,,,,
"65379bb82e5be462fc348f9d","2023-10-24T10:26:00.813Z","[""Dimethylformamide (DMF)""]","[""water""]","[]","[]","11","200","[""None""]","[{""postTreatmentChemicalAgentConcentrationUnit"":[],""_id"":""65379bb82e5be462fc348f9f"",""postTreatment"":""None"",""postTreatmentChemicalAgentSmiles"":""N/A"",""postTreatmentChemicalAgentConcentration"":""""}]","[""Ethyl acetate""]","[""water""]","[""g/L"",""g/L""]","[]","[""g/L""]","[]","C1=CC(=CC=C1C=O)C(C2=CC=C(C=C2)C=O)(C3=CC=C(C=C3)C=O)C4=CC=C(C=C4)C=O ; NN.O","0,5 ;  0,52","C(F)(F)(F)S(=O)(=O)[O-].C(F)(F)(F)S(=O)(=O)[O-].C(F)(F)(F)S(=O)(=O)[O-].[Sc+3]","0.5",false,"Dead-end",1,25,10,"Methanol",,"Rifampicin",822.94,30,"µmol/L",1,"[""FTIR"",""AFM"",""SEM"",""TEM"",""Zeta potential""]",70,1.5,91,true,false,"Accepted","[""TFC""]","[""Other""]","[]","[""Polyacrylonitrile""]","[""None""]","65003a8c9af97755a1fa0c76","2023-09-12T10:16:44.178Z","2022-01-01T00:00:00.000Z","Design of Three-Dimensional Covalent Organic Framework Membranes for Fast and Robust Organic Solvent Nanofiltration","Scientific Report","backOffice","10.1002/anie.202207559","65003a2e9af97755a1fa02ed","Xiansong Shi and Zhipeng Zhang and Congcong Yin and Xin Zhang and Jianghai Long and Zhe Zhang and Yong Wang","https://doi.org/10.1002/anie.202207559",0,"Composite","TFPM-HZ/PAN","Scientific report","Interfacial Polymerization","[{""postTreatmentChemicalAgentConcentrationUnit"":[],""_id"":""65379bb82e5be462fc348f9e"",""postTreatment"":""None"",""postTreatmentChemicalAgentSmiles"":""N/A"",""postTreatmentChemicalAgentConcentration"":""""}]","ISA",39.8,94.1,"481",0,"C(CO)O","4",,,,,,,,,,,,,"3D Covalent Organic Framework (COF)",,,,,,,,,,,,,,,,,,,,,,,,,,,,,,,,,,,,,,,,,,,,,,,,,,,,,,,,,,,,,,,,,,,,,,,,,,
"65379bb82e5be462fc348fa2","2023-10-24T10:26:00.969Z","[""Dimethylformamide (DMF)""]","[""water""]","[]","[]","11","200","[""None""]","[{""postTreatmentChemicalAgentConcentrationUnit"":[],""_id"":""65379bb82e5be462fc348fa4"",""postTreatment"":""None"",""postTreatmentChemicalAgentSmiles"":""N/A"",""postTreatmentChemicalAgentConcentration"":""""}]","[""Ethyl acetate""]","[""water""]","[""g/L"",""g/L""]","[]","[""g/L""]","[]","C1=CC(=CC=C1C=O)C(C2=CC=C(C=C2)C=O)(C3=CC=C(C=C3)C=O)C4=CC=C(C=C4)C=O ; NN.O","0,5 ;  0,52","C(F)(F)(F)S(=O)(=O)[O-].C(F)(F)(F)S(=O)(=O)[O-].C(F)(F)(F)S(=O)(=O)[O-].[Sc+3]","0.5",false,"Dead-end",1,25,10,"Methanol",,"Vitamin B12",1356.4,18,"µmol/L",1,"[""FTIR"",""AFM"",""SEM"",""TEM"",""Zeta potential""]",70,1.5,91,true,false,"Accepted","[""TFC""]","[""Other""]","[]","[""Polyacrylonitrile""]","[""None""]","65003a8c9af97755a1fa0c76","2023-09-12T10:16:44.178Z","2022-01-01T00:00:00.000Z","Design of Three-Dimensional Covalent Organic Framework Membranes for Fast and Robust Organic Solvent Nanofiltration","Scientific Report","backOffice","10.1002/anie.202207559","65003a2e9af97755a1fa02ed","Xiansong Shi and Zhipeng Zhang and Congcong Yin and Xin Zhang and Jianghai Long and Zhe Zhang and Yong Wang","https://doi.org/10.1002/anie.202207559",0,"Composite","TFPM-HZ/PAN","Scientific report","Interfacial Polymerization","[{""postTreatmentChemicalAgentConcentrationUnit"":[],""_id"":""65379bb82e5be462fc348fa3"",""postTreatment"":""None"",""postTreatmentChemicalAgentSmiles"":""N/A"",""postTreatmentChemicalAgentConcentration"":""""}]","ISA",40.7,95.9,"482",0,"C(CO)O","4",,,,,,,,,,,,,"3D Covalent Organic Framework (COF)",,,,,,,,,,,,,,,,,,,,,,,,,,,,,,,,,,,,,,,,,,,,,,,,,,,,,,,,,,,,,,,,,,,,,,,,,,
"65379bb92e5be462fc348fa7","2023-10-24T10:26:01.114Z","[""Dimethylformamide (DMF)""]","[""water""]","[]","[]","11","200","[""None""]","[{""postTreatmentChemicalAgentConcentrationUnit"":[],""_id"":""65379bb92e5be462fc348fa9"",""postTreatment"":""None"",""postTreatmentChemicalAgentSmiles"":""N/A"",""postTreatmentChemicalAgentConcentration"":""""}]","[""Ethyl acetate""]","[""water""]","[""g/L"",""g/L""]","[]","[""g/L""]","[]","C1=CC(=CC=C1C=O)C(C2=CC=C(C=C2)C=O)(C3=CC=C(C=C3)C=O)C4=CC=C(C=C4)C=O ; NN.O","0,5 ;  0,52","C(F)(F)(F)S(=O)(=O)[O-].C(F)(F)(F)S(=O)(=O)[O-].C(F)(F)(F)S(=O)(=O)[O-].[Sc+3]","0.5",false,"Dead-end",1,25,10,"Methanol",,"Rifampicin",822.94,61,"µmol/L",1,"[""FTIR"",""AFM"",""SEM"",""TEM"",""Zeta potential""]",70,1.5,91,true,false,"Accepted","[""TFC""]","[""Other""]","[]","[""Polyacrylonitrile""]","[""None""]","65003a8c9af97755a1fa0c76","2023-09-12T10:16:44.178Z","2022-01-01T00:00:00.000Z","Design of Three-Dimensional Covalent Organic Framework Membranes for Fast and Robust Organic Solvent Nanofiltration","Scientific Report","backOffice","10.1002/anie.202207559","65003a2e9af97755a1fa02ed","Xiansong Shi and Zhipeng Zhang and Congcong Yin and Xin Zhang and Jianghai Long and Zhe Zhang and Yong Wang","https://doi.org/10.1002/anie.202207559",0,"Composite","TFPM-HZ/PAN","Scientific report","Interfacial Polymerization","[{""postTreatmentChemicalAgentConcentrationUnit"":[],""_id"":""65379bb92e5be462fc348fa8"",""postTreatment"":""None"",""postTreatmentChemicalAgentSmiles"":""N/A"",""postTreatmentChemicalAgentConcentration"":""""}]","ISA",38.5,94.6,"483",0,"C(CO)O","4",,,,,,,,,,,,,"3D Covalent Organic Framework (COF)",,,,,,,,,,,,,,,,,,,,,,,,,,,,,,,,,,,,,,,,,,,,,,,,,,,,,,,,,,,,,,,,,,,,,,,,,,
"65379bb92e5be462fc348fac","2023-10-24T10:26:01.262Z","[""Dimethylformamide (DMF)""]","[""water""]","[]","[]","11","200","[""None""]","[{""postTreatmentChemicalAgentConcentrationUnit"":[],""_id"":""65379bb92e5be462fc348fae"",""postTreatment"":""None"",""postTreatmentChemicalAgentSmiles"":""N/A"",""postTreatmentChemicalAgentConcentration"":""""}]","[""Ethyl acetate""]","[""water""]","[""g/L"",""g/L""]","[]","[""g/L""]","[]","C1=CC(=CC=C1C=O)C(C2=CC=C(C=C2)C=O)(C3=CC=C(C=C3)C=O)C4=CC=C(C=C4)C=O ; NN.O","0,5 ;  0,52","C(F)(F)(F)S(=O)(=O)[O-].C(F)(F)(F)S(=O)(=O)[O-].C(F)(F)(F)S(=O)(=O)[O-].[Sc+3]","0.5",false,"Dead-end",1,25,10,"Methanol",,"Rifampicin",822.94,122,"µmol/L",1,"[""FTIR"",""AFM"",""SEM"",""TEM"",""Zeta potential""]",70,1.5,91,true,false,"Accepted","[""TFC""]","[""Other""]","[]","[""Polyacrylonitrile""]","[""None""]","65003a8c9af97755a1fa0c76","2023-09-12T10:16:44.178Z","2022-01-01T00:00:00.000Z","Design of Three-Dimensional Covalent Organic Framework Membranes for Fast and Robust Organic Solvent Nanofiltration","Scientific Report","backOffice","10.1002/anie.202207559","65003a2e9af97755a1fa02ed","Xiansong Shi and Zhipeng Zhang and Congcong Yin and Xin Zhang and Jianghai Long and Zhe Zhang and Yong Wang","https://doi.org/10.1002/anie.202207559",0,"Composite","TFPM-HZ/PAN","Scientific report","Interfacial Polymerization","[{""postTreatmentChemicalAgentConcentrationUnit"":[],""_id"":""65379bb92e5be462fc348fad"",""postTreatment"":""None"",""postTreatmentChemicalAgentSmiles"":""N/A"",""postTreatmentChemicalAgentConcentration"":""""}]","ISA",37.9,94.4,"484",0,"C(CO)O","4",,,,,,,,,,,,,"3D Covalent Organic Framework (COF)",,,,,,,,,,,,,,,,,,,,,,,,,,,,,,,,,,,,,,,,,,,,,,,,,,,,,,,,,,,,,,,,,,,,,,,,,,
"65379bb92e5be462fc348fb1","2023-10-24T10:26:01.428Z","[""Dimethylformamide (DMF)""]","[""water""]","[]","[]","11","200","[""None""]","[{""postTreatmentChemicalAgentConcentrationUnit"":[],""_id"":""65379bb92e5be462fc348fb3"",""postTreatment"":""None"",""postTreatmentChemicalAgentSmiles"":""N/A"",""postTreatmentChemicalAgentConcentration"":""""}]","[""Ethyl acetate""]","[""water""]","[""g/L"",""g/L""]","[]","[""g/L""]","[]","C1=CC(=CC=C1C=O)C(C2=CC=C(C=C2)C=O)(C3=CC=C(C=C3)C=O)C4=CC=C(C=C4)C=O ; NN.O","0,5 ;  0,52","C(F)(F)(F)S(=O)(=O)[O-].C(F)(F)(F)S(=O)(=O)[O-].C(F)(F)(F)S(=O)(=O)[O-].[Sc+3]","0.5",false,"Dead-end",1,25,10,"Methanol",,"Rifampicin",822.94,244,"µmol/L",1,"[""FTIR"",""AFM"",""SEM"",""TEM"",""Zeta potential""]",70,1.5,91,true,false,"Accepted","[""TFC""]","[""Other""]","[]","[""Polyacrylonitrile""]","[""None""]","65003a8c9af97755a1fa0c76","2023-09-12T10:16:44.178Z","2022-01-01T00:00:00.000Z","Design of Three-Dimensional Covalent Organic Framework Membranes for Fast and Robust Organic Solvent Nanofiltration","Scientific Report","backOffice","10.1002/anie.202207559","65003a2e9af97755a1fa02ed","Xiansong Shi and Zhipeng Zhang and Congcong Yin and Xin Zhang and Jianghai Long and Zhe Zhang and Yong Wang","https://doi.org/10.1002/anie.202207559",0,"Composite","TFPM-HZ/PAN","Scientific report","Interfacial Polymerization","[{""postTreatmentChemicalAgentConcentrationUnit"":[],""_id"":""65379bb92e5be462fc348fb2"",""postTreatment"":""None"",""postTreatmentChemicalAgentSmiles"":""N/A"",""postTreatmentChemicalAgentConcentration"":""""}]","ISA",38.8,93.8,"485",0,"C(CO)O","4",,,,,,,,,,,,,"3D Covalent Organic Framework (COF)",,,,,,,,,,,,,,,,,,,,,,,,,,,,,,,,,,,,,,,,,,,,,,,,,,,,,,,,,,,,,,,,,,,,,,,,,,
"65379bb92e5be462fc348fb6","2023-10-24T10:26:01.610Z","[""Dimethylformamide (DMF)""]","[""water""]","[]","[]","11","200","[""None""]","[{""postTreatmentChemicalAgentConcentrationUnit"":[],""_id"":""65379bb92e5be462fc348fb8"",""postTreatment"":""None"",""postTreatmentChemicalAgentSmiles"":""N/A"",""postTreatmentChemicalAgentConcentration"":""""}]","[""Ethyl acetate""]","[""water""]","[""g/L"",""g/L""]","[]","[""g/L""]","[]","C1=CC(=CC=C1C=O)C(C2=CC=C(C=C2)C=O)(C3=CC=C(C=C3)C=O)C4=CC=C(C=C4)C=O ; NN.O","0,5 ;  0,52","C(F)(F)(F)S(=O)(=O)[O-].C(F)(F)(F)S(=O)(=O)[O-].C(F)(F)(F)S(=O)(=O)[O-].[Sc+3]","0.5",false,"Dead-end",1,25,10,"Methanol",,"Rifampicin",822.94,607,"µmol/L",1,"[""FTIR"",""AFM"",""SEM"",""TEM"",""Zeta potential""]",70,1.5,91,true,false,"Accepted","[""TFC""]","[""Other""]","[]","[""Polyacrylonitrile""]","[""None""]","65003a8c9af97755a1fa0c76","2023-09-12T10:16:44.178Z","2022-01-01T00:00:00.000Z","Design of Three-Dimensional Covalent Organic Framework Membranes for Fast and Robust Organic Solvent Nanofiltration","Scientific Report","backOffice","10.1002/anie.202207559","65003a2e9af97755a1fa02ed","Xiansong Shi and Zhipeng Zhang and Congcong Yin and Xin Zhang and Jianghai Long and Zhe Zhang and Yong Wang","https://doi.org/10.1002/anie.202207559",0,"Composite","TFPM-HZ/PAN","Scientific report","Interfacial Polymerization","[{""postTreatmentChemicalAgentConcentrationUnit"":[],""_id"":""65379bb92e5be462fc348fb7"",""postTreatment"":""None"",""postTreatmentChemicalAgentSmiles"":""N/A"",""postTreatmentChemicalAgentConcentration"":""""}]","ISA",37.7,95.2,"486",0,"C(CO)O","4",,,,,,,,,,,,,"3D Covalent Organic Framework (COF)",,,,,,,,,,,,,,,,,,,,,,,,,,,,,,,,,,,,,,,,,,,,,,,,,,,,,,,,,,,,,,,,,,,,,,,,,,
"65379bb92e5be462fc348fbb","2023-10-24T10:26:01.778Z","[""Resorcinol"",""water""]","[""water""]","[]","[]","12","300","[""Pure solvent treatment""]","[{""postTreatmentChemicalAgentConcentrationUnit"":[""wt%"",""wt%"",""wt%""],""_id"":""65379bb92e5be462fc348fbd"",""postTreatment"":""Pure solvent treatment"",""postTreatmentChemicalAgentSmiles"":""Cl ; CC(=O)C ; CCCCCC"",""postTreatmentChemicalAgentConcentration"":""0,05 ;  100 ;  100""}]","[]","[]","[]","[]","[]","[]",,,,,false,"Crossflow",5,25,,"Ethanol","Dye","Rose Bengal (disodium salt)",1017.64,50,"mg/L",1,"[]",,,,true,false,"Accepted","[""TFC""]","[""Other""]","[]","[""Other""]","[""Crosslinking""]","65003a919af97755a1fa0caa","2023-09-12T10:16:49.420Z","2022-01-01T00:00:00.000Z","Novel organic solvent nanofiltration membrane based on inkjet printing-assisted layer-by-layer assembly","Scientific Report","backOffice","10.1016/j.memsci.2022.120582","65003a2e9af97755a1fa02ed","Chen Wang and Myoung Jun Park and Ralph Rolly Gonzales and Sherub Phuntsho and Hideto Matsuyama and Enrico Drioli and Ho Kyong Shon","https://doi.org/10.1016/j.memsci.2022.120582",0,"Composite","(PEI 5/SWCNT 0,5)10-GA","Scientific report","Layer-by-layer","[{""postTreatmentChemicalAgentConcentrationUnit"":[""wt%""],""_id"":""65379bb92e5be462fc348fbc"",""postTreatment"":""Crosslinking"",""postTreatmentChemicalAgentSmiles"":""C(CC=O)CC=O"",""postTreatmentChemicalAgentConcentration"":""1""}]","ISA",6.8,97.6,"487",0,"[Li+].[Cl-] ; [Cl-].[Cl-].[Ca+2] ; Cl[Zn]Cl","10 ;  10 ;  40",,,,,"2:98",,,"polyketone",,,,,"polyethyleneimine ; single walled carbon tube",,,,,,,,,,,,,,,,,,,,,,,,,,,,,,,,,,,,,,,,,,,,,,,,,,,,,,,,,,,,,,,,,,,,,,,,,,
"65379bb92e5be462fc348fc0","2023-10-24T10:26:01.911Z","[""Resorcinol"",""water""]","[""water""]","[]","[]","12","300","[""Pure solvent treatment""]","[{""postTreatmentChemicalAgentConcentrationUnit"":[""wt%"",""wt%"",""wt%""],""_id"":""65379bb92e5be462fc348fc2"",""postTreatment"":""Pure solvent treatment"",""postTreatmentChemicalAgentSmiles"":""Cl ; CC(=O)C ; CCCCCC"",""postTreatmentChemicalAgentConcentration"":""0,05 ;  100 ;  100""}]","[]","[]","[]","[]","[]","[]",,,,,false,"Crossflow",5,25,,"Ethanol","Dye","Rose Bengal (disodium salt)",1017.64,50,"mg/L",1,"[]",,,,true,false,"Accepted","[""TFC""]","[""Other""]","[]","[""Other""]","[""Crosslinking""]","65003a919af97755a1fa0caa","2023-09-12T10:16:49.420Z","2022-01-01T00:00:00.000Z","Novel organic solvent nanofiltration membrane based on inkjet printing-assisted layer-by-layer assembly","Scientific Report","backOffice","10.1016/j.memsci.2022.120582","65003a2e9af97755a1fa02ed","Chen Wang and Myoung Jun Park and Ralph Rolly Gonzales and Sherub Phuntsho and Hideto Matsuyama and Enrico Drioli and Ho Kyong Shon","https://doi.org/10.1016/j.memsci.2022.120582",0,"Composite","(PEI 10/SWCNT 0,5)10-GA","Scientific report","Layer-by-layer","[{""postTreatmentChemicalAgentConcentrationUnit"":[""wt%""],""_id"":""65379bb92e5be462fc348fc1"",""postTreatment"":""Crosslinking"",""postTreatmentChemicalAgentSmiles"":""C(CC=O)CC=O"",""postTreatmentChemicalAgentConcentration"":""1""}]","ISA",3.68,98.6,"488",0,"[Li+].[Cl-] ; [Cl-].[Cl-].[Ca+2] ; Cl[Zn]Cl","10 ;  10 ;  40",,,,,"2:98",,,"polyketone",,,,,"polyethyleneimine ; single walled carbon tube",,,,,,,,,,,,,,,,,,,,,,,,,,,,,,,,,,,,,,,,,,,,,,,,,,,,,,,,,,,,,,,,,,,,,,,,,,
"65379bba2e5be462fc348fc5","2023-10-24T10:26:02.052Z","[""Resorcinol"",""water""]","[""water""]","[]","[]","12","300","[""Pure solvent treatment""]","[{""postTreatmentChemicalAgentConcentrationUnit"":[""wt%"",""wt%"",""wt%""],""_id"":""65379bba2e5be462fc348fc7"",""postTreatment"":""Pure solvent treatment"",""postTreatmentChemicalAgentSmiles"":""Cl ; CC(=O)C ; CCCCCC"",""postTreatmentChemicalAgentConcentration"":""0,05 ;  100 ;  100""}]","[]","[]","[]","[]","[]","[]",,,,,false,"Crossflow",5,25,,"Ethanol","Dye","Rose Bengal (disodium salt)",1017.64,50,"mg/L",1,"[]",,,,true,false,"Accepted","[""TFC""]","[""Other""]","[]","[""Other""]","[""Crosslinking""]","65003a919af97755a1fa0caa","2023-09-12T10:16:49.420Z","2022-01-01T00:00:00.000Z","Novel organic solvent nanofiltration membrane based on inkjet printing-assisted layer-by-layer assembly","Scientific Report","backOffice","10.1016/j.memsci.2022.120582","65003a2e9af97755a1fa02ed","Chen Wang and Myoung Jun Park and Ralph Rolly Gonzales and Sherub Phuntsho and Hideto Matsuyama and Enrico Drioli and Ho Kyong Shon","https://doi.org/10.1016/j.memsci.2022.120582",0,"Composite","(PEI 5/SWCNT 1)10-GA","Scientific report","Layer-by-layer","[{""postTreatmentChemicalAgentConcentrationUnit"":[""wt%""],""_id"":""65379bba2e5be462fc348fc6"",""postTreatment"":""Crosslinking"",""postTreatmentChemicalAgentSmiles"":""C(CC=O)CC=O"",""postTreatmentChemicalAgentConcentration"":""1""}]","ISA",3.61,98,"489",0,"[Li+].[Cl-] ; [Cl-].[Cl-].[Ca+2] ; Cl[Zn]Cl","10 ;  10 ;  40",,,,,"2:98",,,"polyketone",,,,,"polyethyleneimine ; single walled carbon tube",,,,,,,,,,,,,,,,,,,,,,,,,,,,,,,,,,,,,,,,,,,,,,,,,,,,,,,,,,,,,,,,,,,,,,,,,,
"65379bba2e5be462fc348fca","2023-10-24T10:26:02.200Z","[""Resorcinol"",""water""]","[""water""]","[]","[]","12","300","[""Pure solvent treatment""]","[{""postTreatmentChemicalAgentConcentrationUnit"":[""wt%"",""wt%"",""wt%""],""_id"":""65379bba2e5be462fc348fcc"",""postTreatment"":""Pure solvent treatment"",""postTreatmentChemicalAgentSmiles"":""Cl ; CC(=O)C ; CCCCCC"",""postTreatmentChemicalAgentConcentration"":""0,05 ;  100 ;  100""}]","[]","[]","[]","[]","[]","[]",,,,,false,"Crossflow",5,25,,"Ethanol","Dye","Rose Bengal (disodium salt)",1017.64,50,"mg/L",1,"[]",,,,true,false,"Accepted","[""TFC""]","[""Other""]","[]","[""Other""]","[""Crosslinking""]","65003a919af97755a1fa0caa","2023-09-12T10:16:49.420Z","2022-01-01T00:00:00.000Z","Novel organic solvent nanofiltration membrane based on inkjet printing-assisted layer-by-layer assembly","Scientific Report","backOffice","10.1016/j.memsci.2022.120582","65003a2e9af97755a1fa02ed","Chen Wang and Myoung Jun Park and Ralph Rolly Gonzales and Sherub Phuntsho and Hideto Matsuyama and Enrico Drioli and Ho Kyong Shon","https://doi.org/10.1016/j.memsci.2022.120582",0,"Composite","(PEI 7,5/SWCNT 1)10-GA","Scientific report","Layer-by-layer","[{""postTreatmentChemicalAgentConcentrationUnit"":[""wt%""],""_id"":""65379bba2e5be462fc348fcb"",""postTreatment"":""Crosslinking"",""postTreatmentChemicalAgentSmiles"":""C(CC=O)CC=O"",""postTreatmentChemicalAgentConcentration"":""1""}]","ISA",2.16,98.3,"490",0,"[Li+].[Cl-] ; [Cl-].[Cl-].[Ca+2] ; Cl[Zn]Cl","10 ;  10 ;  40",,,,,"2:98",,,"polyketone",,,,,"polyethyleneimine ; single walled carbon tube",,,,,,,,,,,,,,,,,,,,,,,,,,,,,,,,,,,,,,,,,,,,,,,,,,,,,,,,,,,,,,,,,,,,,,,,,,
"65379bba2e5be462fc348fcf","2023-10-24T10:26:02.347Z","[""Resorcinol"",""water""]","[""water""]","[]","[]","12","300","[""Pure solvent treatment""]","[{""postTreatmentChemicalAgentConcentrationUnit"":[""wt%"",""wt%"",""wt%""],""_id"":""65379bba2e5be462fc348fd1"",""postTreatment"":""Pure solvent treatment"",""postTreatmentChemicalAgentSmiles"":""Cl ; CC(=O)C ; CCCCCC"",""postTreatmentChemicalAgentConcentration"":""0,05 ;  100 ;  100""}]","[]","[]","[]","[]","[]","[]",,,,,false,"Crossflow",5,25,,"Ethanol","Dye","Rose Bengal (disodium salt)",1017.64,50,"mg/L",1,"[""FTIR"",""SEM""]",109.5,,62.21,true,false,"Accepted","[""TFC""]","[""Other""]","[]","[""Other""]","[""Crosslinking""]","65003a919af97755a1fa0caa","2023-09-12T10:16:49.420Z","2022-01-01T00:00:00.000Z","Novel organic solvent nanofiltration membrane based on inkjet printing-assisted layer-by-layer assembly","Scientific Report","backOffice","10.1016/j.memsci.2022.120582","65003a2e9af97755a1fa02ed","Chen Wang and Myoung Jun Park and Ralph Rolly Gonzales and Sherub Phuntsho and Hideto Matsuyama and Enrico Drioli and Ho Kyong Shon","https://doi.org/10.1016/j.memsci.2022.120582",0,"Composite","(PEI 10/SWCNT 1)10-GA","Scientific report","Layer-by-layer","[{""postTreatmentChemicalAgentConcentrationUnit"":[""wt%""],""_id"":""65379bba2e5be462fc348fd0"",""postTreatment"":""Crosslinking"",""postTreatmentChemicalAgentSmiles"":""C(CC=O)CC=O"",""postTreatmentChemicalAgentConcentration"":""1""}]","ISA",1.24,99.3,"491",0,"[Li+].[Cl-] ; [Cl-].[Cl-].[Ca+2] ; Cl[Zn]Cl","10 ;  10 ;  40",,,,,"2:98",,,"polyketone",,,,,"polyethyleneimine ; single walled carbon tube",,,,,,,,,,,,,,,,,,,,,,,,,,,,,,,,,,,,,,,,,,,,,,,,,,,,,,,,,,,,,,,,,,,,,,,,,,
"65379bba2e5be462fc348fd4","2023-10-24T10:26:02.496Z","[""Resorcinol"",""water""]","[""water""]","[]","[]","12","300","[""Pure solvent treatment""]","[{""postTreatmentChemicalAgentConcentrationUnit"":[""wt%"",""wt%"",""wt%""],""_id"":""65379bba2e5be462fc348fd6"",""postTreatment"":""Pure solvent treatment"",""postTreatmentChemicalAgentSmiles"":""Cl ; CC(=O)C ; CCCCCC"",""postTreatmentChemicalAgentConcentration"":""0,05 ;  100 ;  100""}]","[]","[]","[]","[]","[]","[]",,,,,false,"Crossflow",5,25,,"Ethanol","Dye","Rose Bengal (disodium salt)",1017.64,50,"mg/L",1,"[""FTIR"",""SEM""]",55.9,,67.46,true,false,"Accepted","[""TFC""]","[""Other""]","[]","[""Other""]","[""Crosslinking""]","65003a919af97755a1fa0caa","2023-09-12T10:16:49.420Z","2022-01-01T00:00:00.000Z","Novel organic solvent nanofiltration membrane based on inkjet printing-assisted layer-by-layer assembly","Scientific Report","backOffice","10.1016/j.memsci.2022.120582","65003a2e9af97755a1fa02ed","Chen Wang and Myoung Jun Park and Ralph Rolly Gonzales and Sherub Phuntsho and Hideto Matsuyama and Enrico Drioli and Ho Kyong Shon","https://doi.org/10.1016/j.memsci.2022.120582",0,"Composite","(PEI 10/SWCNT 1)5-GA","Scientific report","Layer-by-layer","[{""postTreatmentChemicalAgentConcentrationUnit"":[""wt%""],""_id"":""65379bba2e5be462fc348fd5"",""postTreatment"":""Crosslinking"",""postTreatmentChemicalAgentSmiles"":""C(CC=O)CC=O"",""postTreatmentChemicalAgentConcentration"":""1""}]","ISA",5.68,96.4,"492",0,"[Li+].[Cl-] ; [Cl-].[Cl-].[Ca+2] ; Cl[Zn]Cl","10 ;  10 ;  40",,,,,"2:98",,,"polyketone",,,,,"polyethyleneimine ; single walled carbon tube",,,,,,,,,,,,,,,,,,,,,,,,,,,,,,,,,,,,,,,,,,,,,,,,,,,,,,,,,,,,,,,,,,,,,,,,,,
"65379bba2e5be462fc348fd9","2023-10-24T10:26:02.648Z","[""Resorcinol"",""water""]","[""water""]","[]","[]","12","300","[""Pure solvent treatment""]","[{""postTreatmentChemicalAgentConcentrationUnit"":[""wt%"",""wt%"",""wt%""],""_id"":""65379bba2e5be462fc348fdb"",""postTreatment"":""Pure solvent treatment"",""postTreatmentChemicalAgentSmiles"":""Cl ; CC(=O)C ; CCCCCC"",""postTreatmentChemicalAgentConcentration"":""0,05 ;  100 ;  100""}]","[]","[]","[]","[]","[]","[]",,,,,false,"Crossflow",5,25,,"Ethanol","Dye","Rose Bengal (disodium salt)",1017.64,50,"mg/L",1,"[""FTIR"",""XPS"",""SEM""]",87.1,42.29,64.38,true,false,"Accepted","[""TFC""]","[""Other""]","[]","[""Other""]","[""Crosslinking""]","65003a919af97755a1fa0caa","2023-09-12T10:16:49.420Z","2022-01-01T00:00:00.000Z","Novel organic solvent nanofiltration membrane based on inkjet printing-assisted layer-by-layer assembly","Scientific Report","backOffice","10.1016/j.memsci.2022.120582","65003a2e9af97755a1fa02ed","Chen Wang and Myoung Jun Park and Ralph Rolly Gonzales and Sherub Phuntsho and Hideto Matsuyama and Enrico Drioli and Ho Kyong Shon","https://doi.org/10.1016/j.memsci.2022.120582",0,"Composite","(PEI 10/SWCNT 1)8-GA","Scientific report","Layer-by-layer","[{""postTreatmentChemicalAgentConcentrationUnit"":[""wt%""],""_id"":""65379bba2e5be462fc348fda"",""postTreatment"":""Crosslinking"",""postTreatmentChemicalAgentSmiles"":""C(CC=O)CC=O"",""postTreatmentChemicalAgentConcentration"":""1""}]","ISA",2.17,99.2,"493",0,"[Li+].[Cl-] ; [Cl-].[Cl-].[Ca+2] ; Cl[Zn]Cl","10 ;  10 ;  40",,,,,"2:98",,,"polyketone",,,,,"polyethyleneimine ; single walled carbon tube",,,,,,,,,,,,,,,,,,,,,,,,,,,,,,,,,,,,,,,,,,,,,,,,,,,,,,,,,,,,,,,,,,,,,,,,,,
"65379bba2e5be462fc348fde","2023-10-24T10:26:02.822Z","[""Resorcinol"",""water""]","[""water""]","[]","[]","12","300","[""Pure solvent treatment""]","[{""postTreatmentChemicalAgentConcentrationUnit"":[""wt%"",""wt%"",""wt%""],""_id"":""65379bba2e5be462fc348fe0"",""postTreatment"":""Pure solvent treatment"",""postTreatmentChemicalAgentSmiles"":""Cl ; CC(=O)C ; CCCCCC"",""postTreatmentChemicalAgentConcentration"":""0,05 ;  100 ;  100""}]","[]","[]","[]","[]","[]","[]",,,,,false,"Crossflow",5,25,,"Ethanol","Dye","Rose Bengal (disodium salt)",1017.64,50,"mg/L",1,"[""SEM""]",79.5,38.23,40.39,true,false,"Accepted","[""TFC""]","[""Other""]","[]","[""Other""]","[""Crosslinking""]","65003a919af97755a1fa0caa","2023-09-12T10:16:49.420Z","2022-01-01T00:00:00.000Z","Novel organic solvent nanofiltration membrane based on inkjet printing-assisted layer-by-layer assembly","Scientific Report","backOffice","10.1016/j.memsci.2022.120582","65003a2e9af97755a1fa02ed","Chen Wang and Myoung Jun Park and Ralph Rolly Gonzales and Sherub Phuntsho and Hideto Matsuyama and Enrico Drioli and Ho Kyong Shon","https://doi.org/10.1016/j.memsci.2022.120582",0,"Composite","(PEI 10/SWCNT 1)8-ECH","Scientific report","Layer-by-layer","[{""postTreatmentChemicalAgentConcentrationUnit"":[""wt%""],""_id"":""65379bba2e5be462fc348fdf"",""postTreatment"":""Crosslinking"",""postTreatmentChemicalAgentSmiles"":""C1C(O1)CCl"",""postTreatmentChemicalAgentConcentration"":""6""}]","ISA",6.81,94.8,"494",0,"[Li+].[Cl-] ; [Cl-].[Cl-].[Ca+2] ; Cl[Zn]Cl","10 ;  10 ;  40",,,,,"2:98",,,"polyketone",,,,,"polyethyleneimine ; single walled carbon tube",,,,,,,,,,,,,,,,,,,,,,,,,,,,,,,,,,,,,,,,,,,,,,,,,,,,,,,,,,,,,,,,,,,,,,,,,,
"65379bba2e5be462fc348fe3","2023-10-24T10:26:02.952Z","[""Resorcinol"",""water""]","[""water""]","[]","[]","12","300","[""Pure solvent treatment""]","[{""postTreatmentChemicalAgentConcentrationUnit"":[""wt%"",""wt%"",""wt%""],""_id"":""65379bba2e5be462fc348fe5"",""postTreatment"":""Pure solvent treatment"",""postTreatmentChemicalAgentSmiles"":""Cl ; CC(=O)C ; CCCCCC"",""postTreatmentChemicalAgentConcentration"":""0,05 ;  100 ;  100""}]","[]","[]","[]","[]","[]","[]",,,,,false,"Crossflow",5,25,,"Ethanol","Dye","Rose Bengal (disodium salt)",1017.64,50,"mg/L",1,"[""SEM""]",151.6,34.23,51.58,true,false,"Accepted","[""TFC""]","[""Other""]","[]","[""Other""]","[""Crosslinking""]","65003a919af97755a1fa0caa","2023-09-12T10:16:49.420Z","2022-01-01T00:00:00.000Z","Novel organic solvent nanofiltration membrane based on inkjet printing-assisted layer-by-layer assembly","Scientific Report","backOffice","10.1016/j.memsci.2022.120582","65003a2e9af97755a1fa02ed","Chen Wang and Myoung Jun Park and Ralph Rolly Gonzales and Sherub Phuntsho and Hideto Matsuyama and Enrico Drioli and Ho Kyong Shon","https://doi.org/10.1016/j.memsci.2022.120582",0,"Composite","(PEI 10/SWCNT 1)8-TMC","Scientific report","Layer-by-layer","[{""postTreatmentChemicalAgentConcentrationUnit"":[""wt%""],""_id"":""65379bba2e5be462fc348fe4"",""postTreatment"":""Crosslinking"",""postTreatmentChemicalAgentSmiles"":""C1=C(C=C(C=C1C(=O)Cl)C(=O)Cl)C(=O)Cl"",""postTreatmentChemicalAgentConcentration"":""0,1""}]","ISA",0.95,91.6,"495",0,"[Li+].[Cl-] ; [Cl-].[Cl-].[Ca+2] ; Cl[Zn]Cl","10 ;  10 ;  40",,,,,"2:98",,,"polyketone",,,,,"polyethyleneimine ; single walled carbon tube",,,,,,,,,,,,,,,,,,,,,,,,,,,,,,,,,,,,,,,,,,,,,,,,,,,,,,,,,,,,,,,,,,,,,,,,,,
"65379bbb2e5be462fc348fe8","2023-10-24T10:26:03.098Z","[""Resorcinol"",""water""]","[""water""]","[]","[]","12","300","[""Pure solvent treatment""]","[{""postTreatmentChemicalAgentConcentrationUnit"":[""wt%"",""wt%"",""wt%""],""_id"":""65379bbb2e5be462fc348fea"",""postTreatment"":""Pure solvent treatment"",""postTreatmentChemicalAgentSmiles"":""Cl ; CC(=O)C ; CCCCCC"",""postTreatmentChemicalAgentConcentration"":""0,05 ;  100 ;  100""}]","[]","[]","[]","[]","[]","[]",,,,,false,"Crossflow",5,25,,"Ethanol","Dye","Methyl orange (sodium salt)",327.33,50,"mg/L",1,"[]",,,,true,false,"Accepted","[""TFC""]","[""Other""]","[]","[""Other""]","[""Crosslinking""]","65003a919af97755a1fa0caa","2023-09-12T10:16:49.420Z","2022-01-01T00:00:00.000Z","Novel organic solvent nanofiltration membrane based on inkjet printing-assisted layer-by-layer assembly","Scientific Report","backOffice","10.1016/j.memsci.2022.120582","65003a2e9af97755a1fa02ed","Chen Wang and Myoung Jun Park and Ralph Rolly Gonzales and Sherub Phuntsho and Hideto Matsuyama and Enrico Drioli and Ho Kyong Shon","https://doi.org/10.1016/j.memsci.2022.120582",0,"Composite","(PEI 10/SWCNT 1)8-GA-1,5","Scientific report","Layer-by-layer","[{""postTreatmentChemicalAgentConcentrationUnit"":[""wt%""],""_id"":""65379bbb2e5be462fc348fe9"",""postTreatment"":""Crosslinking"",""postTreatmentChemicalAgentSmiles"":""C(CC=O)CC=O"",""postTreatmentChemicalAgentConcentration"":""1,5""}]","ISA",1.21,82.4,"496",0,"[Li+].[Cl-] ; [Cl-].[Cl-].[Ca+2] ; Cl[Zn]Cl","10 ;  10 ;  40",,,,,"2:98",,,"polyketone",,,,,"polyethyleneimine ; single walled carbon tube",,,,,,,,,,,,,,,,,,,,,,,,,,,,,,,,,,,,,,,,,,,,,,,,,,,,,,,,,,,,,,,,,,,,,,,,,,
"65379bbb2e5be462fc348fed","2023-10-24T10:26:03.245Z","[""Resorcinol"",""water""]","[""water""]","[]","[]","12","300","[""Pure solvent treatment""]","[{""postTreatmentChemicalAgentConcentrationUnit"":[""wt%"",""wt%"",""wt%""],""_id"":""65379bbb2e5be462fc348fef"",""postTreatment"":""Pure solvent treatment"",""postTreatmentChemicalAgentSmiles"":""Cl ; CC(=O)C ; CCCCCC"",""postTreatmentChemicalAgentConcentration"":""0,05 ;  100 ;  100""}]","[]","[]","[]","[]","[]","[]",,,,,false,"Crossflow",5,25,,"Ethanol","Dye","Methyl orange (sodium salt)",327.33,50,"mg/L",1,"[]",,,,true,false,"Accepted","[""TFC""]","[""Other""]","[]","[""Other""]","[""Crosslinking""]","65003a919af97755a1fa0caa","2023-09-12T10:16:49.420Z","2022-01-01T00:00:00.000Z","Novel organic solvent nanofiltration membrane based on inkjet printing-assisted layer-by-layer assembly","Scientific Report","backOffice","10.1016/j.memsci.2022.120582","65003a2e9af97755a1fa02ed","Chen Wang and Myoung Jun Park and Ralph Rolly Gonzales and Sherub Phuntsho and Hideto Matsuyama and Enrico Drioli and Ho Kyong Shon","https://doi.org/10.1016/j.memsci.2022.120582",0,"Composite","(PEI 10/SWCNT 1)8-GA-2","Scientific report","Layer-by-layer","[{""postTreatmentChemicalAgentConcentrationUnit"":[""wt%""],""_id"":""65379bbb2e5be462fc348fee"",""postTreatment"":""Crosslinking"",""postTreatmentChemicalAgentSmiles"":""C(CC=O)CC=O"",""postTreatmentChemicalAgentConcentration"":""2""}]","ISA",0.56,89.4,"497",0,"[Li+].[Cl-] ; [Cl-].[Cl-].[Ca+2] ; Cl[Zn]Cl","10 ;  10 ;  40",,,,,"2:98",,,"polyketone",,,,,"polyethyleneimine ; single walled carbon tube",,,,,,,,,,,,,,,,,,,,,,,,,,,,,,,,,,,,,,,,,,,,,,,,,,,,,,,,,,,,,,,,,,,,,,,,,,
"65379bbb2e5be462fc348ff2","2023-10-24T10:26:03.399Z","[""Resorcinol"",""water""]","[""water""]","[]","[]","12","300","[""Pure solvent treatment""]","[{""postTreatmentChemicalAgentConcentrationUnit"":[""wt%"",""wt%"",""wt%""],""_id"":""65379bbb2e5be462fc348ff4"",""postTreatment"":""Pure solvent treatment"",""postTreatmentChemicalAgentSmiles"":""Cl ; CC(=O)C ; CCCCCC"",""postTreatmentChemicalAgentConcentration"":""0,05 ;  100 ;  100""}]","[]","[]","[]","[]","[]","[]",,,,,false,"Crossflow",5,25,,"Ethanol","Dye","Methyl orange (sodium salt)",327.33,50,"mg/L",1,"[]",,,,true,false,"Accepted","[""TFC""]","[""Other""]","[]","[""Other""]","[""Crosslinking""]","65003a919af97755a1fa0caa","2023-09-12T10:16:49.420Z","2022-01-01T00:00:00.000Z","Novel organic solvent nanofiltration membrane based on inkjet printing-assisted layer-by-layer assembly","Scientific Report","backOffice","10.1016/j.memsci.2022.120582","65003a2e9af97755a1fa02ed","Chen Wang and Myoung Jun Park and Ralph Rolly Gonzales and Sherub Phuntsho and Hideto Matsuyama and Enrico Drioli and Ho Kyong Shon","https://doi.org/10.1016/j.memsci.2022.120582",0,"Composite","(PEI 10/SWCNT 1)8-GA-2,5","Scientific report","Layer-by-layer","[{""postTreatmentChemicalAgentConcentrationUnit"":[""wt%""],""_id"":""65379bbb2e5be462fc348ff3"",""postTreatment"":""Crosslinking"",""postTreatmentChemicalAgentSmiles"":""C(CC=O)CC=O"",""postTreatmentChemicalAgentConcentration"":""2,5""}]","ISA",0.24,89.2,"498",0,"[Li+].[Cl-] ; [Cl-].[Cl-].[Ca+2] ; Cl[Zn]Cl","10 ;  10 ;  40",,,,,"2:98",,,"polyketone",,,,,"polyethyleneimine ; single walled carbon tube",,,,,,,,,,,,,,,,,,,,,,,,,,,,,,,,,,,,,,,,,,,,,,,,,,,,,,,,,,,,,,,,,,,,,,,,,,
"65379bbb2e5be462fc348ff7","2023-10-24T10:26:03.548Z","[""Resorcinol"",""water""]","[""water""]","[]","[]","12","300","[""Pure solvent treatment""]","[{""postTreatmentChemicalAgentConcentrationUnit"":[""wt%"",""wt%"",""wt%""],""_id"":""65379bbb2e5be462fc348ff9"",""postTreatment"":""Pure solvent treatment"",""postTreatmentChemicalAgentSmiles"":""Cl ; CC(=O)C ; CCCCCC"",""postTreatmentChemicalAgentConcentration"":""0,05 ;  100 ;  100""}]","[]","[]","[]","[]","[]","[]",,,,,false,"Crossflow",5,25,,"Ethanol","Dye","Rose Bengal (disodium salt)",1017.64,50,"mg/L",1,"[]",,,,true,false,"Accepted","[""TFC""]","[""Other""]","[]","[""Other""]","[""Crosslinking""]","65003a919af97755a1fa0caa","2023-09-12T10:16:49.420Z","2022-01-01T00:00:00.000Z","Novel organic solvent nanofiltration membrane based on inkjet printing-assisted layer-by-layer assembly","Scientific Report","backOffice","10.1016/j.memsci.2022.120582","65003a2e9af97755a1fa02ed","Chen Wang and Myoung Jun Park and Ralph Rolly Gonzales and Sherub Phuntsho and Hideto Matsuyama and Enrico Drioli and Ho Kyong Shon","https://doi.org/10.1016/j.memsci.2022.120582",0,"Composite","(PEI 10/SWCNT 1)8-ECH - 20 min","Scientific report","Layer-by-layer","[{""postTreatmentChemicalAgentConcentrationUnit"":[""wt%""],""_id"":""65379bbb2e5be462fc348ff8"",""postTreatment"":""Crosslinking"",""postTreatmentChemicalAgentSmiles"":""C1C(O1)CCl"",""postTreatmentChemicalAgentConcentration"":""6""}]","ISA",4.19,96.13,"499",0,"[Li+].[Cl-] ; [Cl-].[Cl-].[Ca+2] ; Cl[Zn]Cl","10 ;  10 ;  40",,,,,"2:98",,,"polyketone",,,,,"polyethyleneimine ; single walled carbon tube",,,,,,,,,,,,,,,,,,,,,,,,,,,,,,,,,,,,,,,,,,,,,,,,,,,,,,,,,,,,,,,,,,,,,,,,,,
"65379bbb2e5be462fc348ffc","2023-10-24T10:26:03.695Z","[""Resorcinol"",""water""]","[""water""]","[]","[]","12","300","[""Pure solvent treatment""]","[{""postTreatmentChemicalAgentConcentrationUnit"":[""wt%"",""wt%"",""wt%""],""_id"":""65379bbb2e5be462fc348ffe"",""postTreatment"":""Pure solvent treatment"",""postTreatmentChemicalAgentSmiles"":""Cl ; CC(=O)C ; CCCCCC"",""postTreatmentChemicalAgentConcentration"":""0,05 ;  100 ;  100""}]","[]","[]","[]","[]","[]","[]",,,,,false,"Crossflow",5,25,,"Ethanol","Dye","Rose Bengal (disodium salt)",1017.64,50,"mg/L",1,"[]",,,,true,false,"Accepted","[""TFC""]","[""Other""]","[]","[""Other""]","[""Crosslinking""]","65003a919af97755a1fa0caa","2023-09-12T10:16:49.420Z","2022-01-01T00:00:00.000Z","Novel organic solvent nanofiltration membrane based on inkjet printing-assisted layer-by-layer assembly","Scientific Report","backOffice","10.1016/j.memsci.2022.120582","65003a2e9af97755a1fa02ed","Chen Wang and Myoung Jun Park and Ralph Rolly Gonzales and Sherub Phuntsho and Hideto Matsuyama and Enrico Drioli and Ho Kyong Shon","https://doi.org/10.1016/j.memsci.2022.120582",0,"Composite","(PEI 10/SWCNT 1)8-ECH - 30 min","Scientific report","Layer-by-layer","[{""postTreatmentChemicalAgentConcentrationUnit"":[""wt%""],""_id"":""65379bbb2e5be462fc348ffd"",""postTreatment"":""Crosslinking"",""postTreatmentChemicalAgentSmiles"":""C1C(O1)CCl"",""postTreatmentChemicalAgentConcentration"":""6""}]","ISA",2.63,96.7,"500",0,"[Li+].[Cl-] ; [Cl-].[Cl-].[Ca+2] ; Cl[Zn]Cl","10 ;  10 ;  40",,,,,"2:98",,,"polyketone",,,,,"polyethyleneimine ; single walled carbon tube",,,,,,,,,,,,,,,,,,,,,,,,,,,,,,,,,,,,,,,,,,,,,,,,,,,,,,,,,,,,,,,,,,,,,,,,,,
"65379bbb2e5be462fc349001","2023-10-24T10:26:03.883Z","[""Resorcinol"",""water""]","[""water""]","[]","[]","12","300","[""Pure solvent treatment""]","[{""postTreatmentChemicalAgentConcentrationUnit"":[""wt%"",""wt%"",""wt%""],""_id"":""65379bbb2e5be462fc349003"",""postTreatment"":""Pure solvent treatment"",""postTreatmentChemicalAgentSmiles"":""Cl ; CC(=O)C ; CCCCCC"",""postTreatmentChemicalAgentConcentration"":""0,05 ;  100 ;  100""}]","[]","[]","[]","[]","[]","[]",,,,,false,"Crossflow",5,25,,"Ethanol","Dye","Rose Bengal (disodium salt)",1017.64,50,"mg/L",1,"[]",,,,true,false,"Accepted","[""TFC""]","[""Other""]","[]","[""Other""]","[""Crosslinking""]","65003a919af97755a1fa0caa","2023-09-12T10:16:49.420Z","2022-01-01T00:00:00.000Z","Novel organic solvent nanofiltration membrane based on inkjet printing-assisted layer-by-layer assembly","Scientific Report","backOffice","10.1016/j.memsci.2022.120582","65003a2e9af97755a1fa02ed","Chen Wang and Myoung Jun Park and Ralph Rolly Gonzales and Sherub Phuntsho and Hideto Matsuyama and Enrico Drioli and Ho Kyong Shon","https://doi.org/10.1016/j.memsci.2022.120582",0,"Composite","(PEI 10/SWCNT 1)8-TMC - 1 min","Scientific report","Layer-by-layer","[{""postTreatmentChemicalAgentConcentrationUnit"":[""wt%""],""_id"":""65379bbb2e5be462fc349002"",""postTreatment"":""Crosslinking"",""postTreatmentChemicalAgentSmiles"":""C1=C(C=C(C=C1C(=O)Cl)C(=O)Cl)C(=O)Cl"",""postTreatmentChemicalAgentConcentration"":""0,1""}]","ISA",0.57,92.34,"501",0,"[Li+].[Cl-] ; [Cl-].[Cl-].[Ca+2] ; Cl[Zn]Cl","10 ;  10 ;  40",,,,,"2:98",,,"polyketone",,,,,"polyethyleneimine ; single walled carbon tube",,,,,,,,,,,,,,,,,,,,,,,,,,,,,,,,,,,,,,,,,,,,,,,,,,,,,,,,,,,,,,,,,,,,,,,,,,
