Repository: BAMresearch/onf-database

This repository belongs to the the publication "Revealing structure-property-performance relationships of organic solvent nanofiltration membranes using a FAIR, open-access database" published in ADD JOURNAL (DOI). 
It uses a dataset derived from The Open Membrane Database (https://openmembranedatabase.org/). The access date was April 8th 2025. The original dataset is in the repository as OMD_SRNF_2025-04-08.csv file.

The main researchers involved in the study are Sarah Glass (ORCID: 0000-0002-0625-0057), Petra Merten (no ORCID available), Torsten Brinkmann (ORCID: 0000-0002-5114-6259) and Volkan Filiz (ORCID: 0000-0003-0239-8641). 

The repository contains 5 Python files:

File: OMD_SRNF_2025-04-08.csv (part 22 of 184)
"65379bbc2e5be462fc349006","2023-10-24T10:26:04.013Z","[""Resorcinol"",""water""]","[""water""]","[]","[]","12","300","[""Pure solvent treatment""]","[{""postTreatmentChemicalAgentConcentrationUnit"":[""wt%"",""wt%"",""wt%""],""_id"":""65379bbc2e5be462fc349008"",""postTreatment"":""Pure solvent treatment"",""postTreatmentChemicalAgentSmiles"":""Cl ; CC(=O)C ; CCCCCC"",""postTreatmentChemicalAgentConcentration"":""0,05 ;  100 ;  100""}]","[]","[]","[]","[]","[]","[]",,,,,false,"Crossflow",5,25,,"Ethanol","Dye","Rose Bengal (disodium salt)",1017.64,50,"mg/L",1,"[]",,,,true,false,"Accepted","[""TFC""]","[""Other""]","[]","[""Other""]","[""Crosslinking""]","65003a919af97755a1fa0caa","2023-09-12T10:16:49.420Z","2022-01-01T00:00:00.000Z","Novel organic solvent nanofiltration membrane based on inkjet printing-assisted layer-by-layer assembly","Scientific Report","backOffice","10.1016/j.memsci.2022.120582","65003a2e9af97755a1fa02ed","Chen Wang and Myoung Jun Park and Ralph Rolly Gonzales and Sherub Phuntsho and Hideto Matsuyama and Enrico Drioli and Ho Kyong Shon","https://doi.org/10.1016/j.memsci.2022.120582",0,"Composite","(PEI 10/SWCNT 1)8-TMC - 2 min","Scientific report","Layer-by-layer","[{""postTreatmentChemicalAgentConcentrationUnit"":[""wt%""],""_id"":""65379bbc2e5be462fc349007"",""postTreatment"":""Crosslinking"",""postTreatmentChemicalAgentSmiles"":""C1=C(C=C(C=C1C(=O)Cl)C(=O)Cl)C(=O)Cl"",""postTreatmentChemicalAgentConcentration"":""0,1""}]","ISA",0.38,92.38,"502",0,"[Li+].[Cl-] ; [Cl-].[Cl-].[Ca+2] ; Cl[Zn]Cl","10 ;  10 ;  40",,,,,"2:98",,,"polyketone",,,,,"polyethyleneimine ; single walled carbon tube",,,,,,,,,,,,,,,,,,,,,,,,,,,,,,,,,,,,,,,,,,,,,,,,,,,,,,,,,,,,,,,,,,,,,,,,,,
"65379bbc2e5be462fc34900b","2023-10-24T10:26:04.148Z","[""Resorcinol"",""water""]","[""water""]","[]","[]","12","300","[""Pure solvent treatment""]","[{""postTreatmentChemicalAgentConcentrationUnit"":[""wt%"",""wt%"",""wt%""],""_id"":""65379bbc2e5be462fc34900d"",""postTreatment"":""Pure solvent treatment"",""postTreatmentChemicalAgentSmiles"":""Cl ; CC(=O)C ; CCCCCC"",""postTreatmentChemicalAgentConcentration"":""0,05 ;  100 ;  100""}]","[]","[]","[]","[]","[]","[]",,,,,false,"Crossflow",5,25,,"Ethanol","Dye","Rose Bengal (disodium salt)",1017.64,50,"mg/L",1,"[]",,,,true,false,"Accepted","[""TFC""]","[""Other""]","[]","[""Other""]","[""Crosslinking""]","65003a919af97755a1fa0caa","2023-09-12T10:16:49.420Z","2022-01-01T00:00:00.000Z","Novel organic solvent nanofiltration membrane based on inkjet printing-assisted layer-by-layer assembly","Scientific Report","backOffice","10.1016/j.memsci.2022.120582","65003a2e9af97755a1fa02ed","Chen Wang and Myoung Jun Park and Ralph Rolly Gonzales and Sherub Phuntsho and Hideto Matsuyama and Enrico Drioli and Ho Kyong Shon","https://doi.org/10.1016/j.memsci.2022.120582",0,"Composite","(PEI 10/SWCNT 1)8-GA","Scientific report","Layer-by-layer","[{""postTreatmentChemicalAgentConcentrationUnit"":[""wt%""],""_id"":""65379bbc2e5be462fc34900c"",""postTreatment"":""Crosslinking"",""postTreatmentChemicalAgentSmiles"":""C(CC=O)CC=O"",""postTreatmentChemicalAgentConcentration"":""1""}]","ISA",2.16,99.21,"503",0,"[Li+].[Cl-] ; [Cl-].[Cl-].[Ca+2] ; Cl[Zn]Cl","10 ;  10 ;  40",,,,,"2:98",,,"polyketone",,,,,"polyethyleneimine ; single walled carbon tube",,,,,,,,,,,,,,,,,,,,,,,,,,,,,,,,,,,,,,,,,,,,,,,,,,,,,,,,,,,,,,,,,,,,,,,,,,
"65379bbc2e5be462fc349010","2023-10-24T10:26:04.306Z","[""Resorcinol"",""water""]","[""water""]","[]","[]","12","300","[""Pure solvent treatment""]","[{""postTreatmentChemicalAgentConcentrationUnit"":[""wt%"",""wt%"",""wt%""],""_id"":""65379bbc2e5be462fc349012"",""postTreatment"":""Pure solvent treatment"",""postTreatmentChemicalAgentSmiles"":""Cl ; CC(=O)C ; CCCCCC"",""postTreatmentChemicalAgentConcentration"":""0,05 ;  100 ;  100""}]","[]","[]","[]","[]","[]","[]",,,,,false,"Crossflow",5,25,,"Ethanol","Dye","Rose Bengal (disodium salt)",1017.64,50,"mg/L",1,"[]",,,,true,false,"Accepted","[""TFC""]","[""Other""]","[]","[""Other""]","[""Crosslinking""]","65003a919af97755a1fa0caa","2023-09-12T10:16:49.420Z","2022-01-01T00:00:00.000Z","Novel organic solvent nanofiltration membrane based on inkjet printing-assisted layer-by-layer assembly","Scientific Report","backOffice","10.1016/j.memsci.2022.120582","65003a2e9af97755a1fa02ed","Chen Wang and Myoung Jun Park and Ralph Rolly Gonzales and Sherub Phuntsho and Hideto Matsuyama and Enrico Drioli and Ho Kyong Shon","https://doi.org/10.1016/j.memsci.2022.120582",0,"Composite","(PEI 10/SWCNT 1)8-GA","Scientific report","Layer-by-layer","[{""postTreatmentChemicalAgentConcentrationUnit"":[""wt%""],""_id"":""65379bbc2e5be462fc349011"",""postTreatment"":""Crosslinking"",""postTreatmentChemicalAgentSmiles"":""C(CC=O)CC=O"",""postTreatmentChemicalAgentConcentration"":""1""}]","ISA",2.23,99.21,"504",0,"[Li+].[Cl-] ; [Cl-].[Cl-].[Ca+2] ; Cl[Zn]Cl","10 ;  10 ;  40",,,,,"2:98",,,"polyketone",,,,,"polyethyleneimine ; single walled carbon tube",,,,,,,,,,,,,,,,,,,,,,,,,,,,,,,,,,,,,,,,,,,,,,,,,,,,,,,,,,,,,,,,,,,,,,,,,,
"65379bbc2e5be462fc349015","2023-10-24T10:26:04.445Z","[""Resorcinol"",""water""]","[""water""]","[]","[]","12","300","[""Pure solvent treatment""]","[{""postTreatmentChemicalAgentConcentrationUnit"":[""wt%"",""wt%"",""wt%""],""_id"":""65379bbc2e5be462fc349017"",""postTreatment"":""Pure solvent treatment"",""postTreatmentChemicalAgentSmiles"":""Cl ; CC(=O)C ; CCCCCC"",""postTreatmentChemicalAgentConcentration"":""0,05 ;  100 ;  100""}]","[]","[]","[]","[]","[]","[]",,,,,false,"Crossflow",5,25,,"Methanol","Dye","Rose Bengal (disodium salt)",1017.64,50,"mg/L",1,"[]",,,,true,false,"Accepted","[""TFC""]","[""Other""]","[]","[""Other""]","[""Crosslinking""]","65003a919af97755a1fa0caa","2023-09-12T10:16:49.420Z","2022-01-01T00:00:00.000Z","Novel organic solvent nanofiltration membrane based on inkjet printing-assisted layer-by-layer assembly","Scientific Report","backOffice","10.1016/j.memsci.2022.120582","65003a2e9af97755a1fa02ed","Chen Wang and Myoung Jun Park and Ralph Rolly Gonzales and Sherub Phuntsho and Hideto Matsuyama and Enrico Drioli and Ho Kyong Shon","https://doi.org/10.1016/j.memsci.2022.120582",0,"Composite","(PEI 10/SWCNT 1)8-GA","Scientific report","Layer-by-layer","[{""postTreatmentChemicalAgentConcentrationUnit"":[""wt%""],""_id"":""65379bbc2e5be462fc349016"",""postTreatment"":""Crosslinking"",""postTreatmentChemicalAgentSmiles"":""C(CC=O)CC=O"",""postTreatmentChemicalAgentConcentration"":""1""}]","ISA",3.94,99.42,"505",0,"[Li+].[Cl-] ; [Cl-].[Cl-].[Ca+2] ; Cl[Zn]Cl","10 ;  10 ;  40",,,,,"2:98",,,"polyketone",,,,,"polyethyleneimine ; single walled carbon tube",,,,,,,,,,,,,,,,,,,,,,,,,,,,,,,,,,,,,,,,,,,,,,,,,,,,,,,,,,,,,,,,,,,,,,,,,,
"65379bbc2e5be462fc34901a","2023-10-24T10:26:04.588Z","[""Resorcinol"",""water""]","[""water""]","[]","[]","12","300","[""Pure solvent treatment""]","[{""postTreatmentChemicalAgentConcentrationUnit"":[""wt%"",""wt%"",""wt%""],""_id"":""65379bbc2e5be462fc34901c"",""postTreatment"":""Pure solvent treatment"",""postTreatmentChemicalAgentSmiles"":""Cl ; CC(=O)C ; CCCCCC"",""postTreatmentChemicalAgentConcentration"":""0,05 ;  100 ;  100""}]","[]","[]","[]","[]","[]","[]",,,,,false,"Crossflow",5,25,,"Methanol","Dye","Rose Bengal (disodium salt)",1017.64,50,"mg/L",1,"[]",,,,true,false,"Accepted","[""TFC""]","[""Other""]","[]","[""Other""]","[""Crosslinking""]","65003a919af97755a1fa0caa","2023-09-12T10:16:49.420Z","2022-01-01T00:00:00.000Z","Novel organic solvent nanofiltration membrane based on inkjet printing-assisted layer-by-layer assembly","Scientific Report","backOffice","10.1016/j.memsci.2022.120582","65003a2e9af97755a1fa02ed","Chen Wang and Myoung Jun Park and Ralph Rolly Gonzales and Sherub Phuntsho and Hideto Matsuyama and Enrico Drioli and Ho Kyong Shon","https://doi.org/10.1016/j.memsci.2022.120582",0,"Composite","(PEI 10/SWCNT 1)8-GA","Scientific report","Layer-by-layer","[{""postTreatmentChemicalAgentConcentrationUnit"":[""wt%""],""_id"":""65379bbc2e5be462fc34901b"",""postTreatment"":""Crosslinking"",""postTreatmentChemicalAgentSmiles"":""C(CC=O)CC=O"",""postTreatmentChemicalAgentConcentration"":""1""}]","ISA",3.98,99.2,"506",0,"[Li+].[Cl-] ; [Cl-].[Cl-].[Ca+2] ; Cl[Zn]Cl","10 ;  10 ;  40",,,,,"2:98",,,"polyketone",,,,,"polyethyleneimine ; single walled carbon tube",,,,,,,,,,,,,,,,,,,,,,,,,,,,,,,,,,,,,,,,,,,,,,,,,,,,,,,,,,,,,,,,,,,,,,,,,,
"65379bbc2e5be462fc34901f","2023-10-24T10:26:04.750Z","[""Resorcinol"",""water""]","[""water""]","[]","[]","12","300","[""Pure solvent treatment""]","[{""postTreatmentChemicalAgentConcentrationUnit"":[""wt%"",""wt%"",""wt%""],""_id"":""65379bbc2e5be462fc349021"",""postTreatment"":""Pure solvent treatment"",""postTreatmentChemicalAgentSmiles"":""Cl ; CC(=O)C ; CCCCCC"",""postTreatmentChemicalAgentConcentration"":""0,05 ;  100 ;  100""}]","[]","[]","[]","[]","[]","[]",,,,,false,"Crossflow",5,25,,"Dimethylformamide (DMF)","Dye","Rose Bengal (disodium salt)",1017.64,50,"mg/L",1,"[]",,,,true,false,"Accepted","[""TFC""]","[""Other""]","[]","[""Other""]","[""Crosslinking""]","65003a919af97755a1fa0caa","2023-09-12T10:16:49.420Z","2022-01-01T00:00:00.000Z","Novel organic solvent nanofiltration membrane based on inkjet printing-assisted layer-by-layer assembly","Scientific Report","backOffice","10.1016/j.memsci.2022.120582","65003a2e9af97755a1fa02ed","Chen Wang and Myoung Jun Park and Ralph Rolly Gonzales and Sherub Phuntsho and Hideto Matsuyama and Enrico Drioli and Ho Kyong Shon","https://doi.org/10.1016/j.memsci.2022.120582",0,"Composite","(PEI 10/SWCNT 1)8-GA","Scientific report","Layer-by-layer","[{""postTreatmentChemicalAgentConcentrationUnit"":[""wt%""],""_id"":""65379bbc2e5be462fc349020"",""postTreatment"":""Crosslinking"",""postTreatmentChemicalAgentSmiles"":""C(CC=O)CC=O"",""postTreatmentChemicalAgentConcentration"":""1""}]","ISA",1.73,99.43,"507",0,"[Li+].[Cl-] ; [Cl-].[Cl-].[Ca+2] ; Cl[Zn]Cl","10 ;  10 ;  40",,,,,"2:98",,,"polyketone",,,,,"polyethyleneimine ; single walled carbon tube",,,,,,,,,,,,,,,,,,,,,,,,,,,,,,,,,,,,,,,,,,,,,,,,,,,,,,,,,,,,,,,,,,,,,,,,,,
"65379bbc2e5be462fc349024","2023-10-24T10:26:04.925Z","[""Resorcinol"",""water""]","[""water""]","[]","[]","12","300","[""Pure solvent treatment""]","[{""postTreatmentChemicalAgentConcentrationUnit"":[""wt%"",""wt%"",""wt%""],""_id"":""65379bbc2e5be462fc349026"",""postTreatment"":""Pure solvent treatment"",""postTreatmentChemicalAgentSmiles"":""Cl ; CC(=O)C ; CCCCCC"",""postTreatmentChemicalAgentConcentration"":""0,05 ;  100 ;  100""}]","[]","[]","[]","[]","[]","[]",,,,,false,"Crossflow",5,25,,"Dimethylformamide (DMF)","Dye","Rose Bengal (disodium salt)",1017.64,50,"mg/L",1,"[]",,,,true,false,"Accepted","[""TFC""]","[""Other""]","[]","[""Other""]","[""Crosslinking""]","65003a919af97755a1fa0caa","2023-09-12T10:16:49.420Z","2022-01-01T00:00:00.000Z","Novel organic solvent nanofiltration membrane based on inkjet printing-assisted layer-by-layer assembly","Scientific Report","backOffice","10.1016/j.memsci.2022.120582","65003a2e9af97755a1fa02ed","Chen Wang and Myoung Jun Park and Ralph Rolly Gonzales and Sherub Phuntsho and Hideto Matsuyama and Enrico Drioli and Ho Kyong Shon","https://doi.org/10.1016/j.memsci.2022.120582",0,"Composite","(PEI 10/SWCNT 1)8-GA","Scientific report","Layer-by-layer","[{""postTreatmentChemicalAgentConcentrationUnit"":[""wt%""],""_id"":""65379bbc2e5be462fc349025"",""postTreatment"":""Crosslinking"",""postTreatmentChemicalAgentSmiles"":""C(CC=O)CC=O"",""postTreatmentChemicalAgentConcentration"":""1""}]","ISA",1.74,99.28,"508",0,"[Li+].[Cl-] ; [Cl-].[Cl-].[Ca+2] ; Cl[Zn]Cl","10 ;  10 ;  40",,,,,"2:98",,,"polyketone",,,,,"polyethyleneimine ; single walled carbon tube",,,,,,,,,,,,,,,,,,,,,,,,,,,,,,,,,,,,,,,,,,,,,,,,,,,,,,,,,,,,,,,,,,,,,,,,,,
"65379bbd2e5be462fc349029","2023-10-24T10:26:05.120Z","[""Resorcinol"",""water""]","[""water""]","[]","[]","12","300","[""Pure solvent treatment""]","[{""postTreatmentChemicalAgentConcentrationUnit"":[""wt%"",""wt%"",""wt%""],""_id"":""65379bbd2e5be462fc34902b"",""postTreatment"":""Pure solvent treatment"",""postTreatmentChemicalAgentSmiles"":""Cl ; CC(=O)C ; CCCCCC"",""postTreatmentChemicalAgentConcentration"":""0,05 ;  100 ;  100""}]","[]","[]","[]","[]","[]","[]",,,,,false,"Crossflow",5,25,,"Isopropanol (IPA)","Dye","Rose Bengal (disodium salt)",1017.64,50,"mg/L",1,"[]",,,,true,false,"Accepted","[""TFC""]","[""Other""]","[]","[""Other""]","[""Crosslinking""]","65003a919af97755a1fa0caa","2023-09-12T10:16:49.420Z","2022-01-01T00:00:00.000Z","Novel organic solvent nanofiltration membrane based on inkjet printing-assisted layer-by-layer assembly","Scientific Report","backOffice","10.1016/j.memsci.2022.120582","65003a2e9af97755a1fa02ed","Chen Wang and Myoung Jun Park and Ralph Rolly Gonzales and Sherub Phuntsho and Hideto Matsuyama and Enrico Drioli and Ho Kyong Shon","https://doi.org/10.1016/j.memsci.2022.120582",0,"Composite","(PEI 10/SWCNT 1)8-GA","Scientific report","Layer-by-layer","[{""postTreatmentChemicalAgentConcentrationUnit"":[""wt%""],""_id"":""65379bbd2e5be462fc34902a"",""postTreatment"":""Crosslinking"",""postTreatmentChemicalAgentSmiles"":""C(CC=O)CC=O"",""postTreatmentChemicalAgentConcentration"":""1""}]","ISA",1.16,99.2,"509",0,"[Li+].[Cl-] ; [Cl-].[Cl-].[Ca+2] ; Cl[Zn]Cl","10 ;  10 ;  40",,,,,"2:98",,,"polyketone",,,,,"polyethyleneimine ; single walled carbon tube",,,,,,,,,,,,,,,,,,,,,,,,,,,,,,,,,,,,,,,,,,,,,,,,,,,,,,,,,,,,,,,,,,,,,,,,,,
"65379bbd2e5be462fc34902e","2023-10-24T10:26:05.264Z","[""Resorcinol"",""water""]","[""water""]","[]","[]","12","300","[""Pure solvent treatment""]","[{""postTreatmentChemicalAgentConcentrationUnit"":[""wt%"",""wt%"",""wt%""],""_id"":""65379bbd2e5be462fc349030"",""postTreatment"":""Pure solvent treatment"",""postTreatmentChemicalAgentSmiles"":""Cl ; CC(=O)C ; CCCCCC"",""postTreatmentChemicalAgentConcentration"":""0,05 ;  100 ;  100""}]","[]","[]","[]","[]","[]","[]",,,,,false,"Crossflow",5,25,,"Isopropanol (IPA)","Dye","Rose Bengal (disodium salt)",1017.64,50,"mg/L",1,"[]",,,,true,false,"Accepted","[""TFC""]","[""Other""]","[]","[""Other""]","[""Crosslinking""]","65003a919af97755a1fa0caa","2023-09-12T10:16:49.420Z","2022-01-01T00:00:00.000Z","Novel organic solvent nanofiltration membrane based on inkjet printing-assisted layer-by-layer assembly","Scientific Report","backOffice","10.1016/j.memsci.2022.120582","65003a2e9af97755a1fa02ed","Chen Wang and Myoung Jun Park and Ralph Rolly Gonzales and Sherub Phuntsho and Hideto Matsuyama and Enrico Drioli and Ho Kyong Shon","https://doi.org/10.1016/j.memsci.2022.120582",0,"Composite","(PEI 10/SWCNT 1)8-GA","Scientific report","Layer-by-layer","[{""postTreatmentChemicalAgentConcentrationUnit"":[""wt%""],""_id"":""65379bbd2e5be462fc34902f"",""postTreatment"":""Crosslinking"",""postTreatmentChemicalAgentSmiles"":""C(CC=O)CC=O"",""postTreatmentChemicalAgentConcentration"":""1""}]","ISA",1.23,99.11,"510",0,"[Li+].[Cl-] ; [Cl-].[Cl-].[Ca+2] ; Cl[Zn]Cl","10 ;  10 ;  40",,,,,"2:98",,,"polyketone",,,,,"polyethyleneimine ; single walled carbon tube",,,,,,,,,,,,,,,,,,,,,,,,,,,,,,,,,,,,,,,,,,,,,,,,,,,,,,,,,,,,,,,,,,,,,,,,,,
"65379bbd2e5be462fc349033","2023-10-24T10:26:05.412Z","[""Resorcinol"",""water""]","[""water""]","[]","[]","12","300","[""Pure solvent treatment""]","[{""postTreatmentChemicalAgentConcentrationUnit"":[""wt%"",""wt%"",""wt%""],""_id"":""65379bbd2e5be462fc349035"",""postTreatment"":""Pure solvent treatment"",""postTreatmentChemicalAgentSmiles"":""Cl ; CC(=O)C ; CCCCCC"",""postTreatmentChemicalAgentConcentration"":""0,05 ;  100 ;  100""}]","[]","[]","[]","[]","[]","[]",,,,,false,"Crossflow",5,25,,"Acetone","Dye","Rose Bengal (disodium salt)",1017.64,50,"mg/L",1,"[]",,,,true,false,"Accepted","[""TFC""]","[""Other""]","[]","[""Other""]","[""Crosslinking""]","65003a919af97755a1fa0caa","2023-09-12T10:16:49.420Z","2022-01-01T00:00:00.000Z","Novel organic solvent nanofiltration membrane based on inkjet printing-assisted layer-by-layer assembly","Scientific Report","backOffice","10.1016/j.memsci.2022.120582","65003a2e9af97755a1fa02ed","Chen Wang and Myoung Jun Park and Ralph Rolly Gonzales and Sherub Phuntsho and Hideto Matsuyama and Enrico Drioli and Ho Kyong Shon","https://doi.org/10.1016/j.memsci.2022.120582",0,"Composite","(PEI 10/SWCNT 1)8-GA","Scientific report","Layer-by-layer","[{""postTreatmentChemicalAgentConcentrationUnit"":[""wt%""],""_id"":""65379bbd2e5be462fc349034"",""postTreatment"":""Crosslinking"",""postTreatmentChemicalAgentSmiles"":""C(CC=O)CC=O"",""postTreatmentChemicalAgentConcentration"":""1""}]","ISA",4.36,99.5,"511",0,"[Li+].[Cl-] ; [Cl-].[Cl-].[Ca+2] ; Cl[Zn]Cl","10 ;  10 ;  40",,,,,"2:98",,,"polyketone",,,,,"polyethyleneimine ; single walled carbon tube",,,,,,,,,,,,,,,,,,,,,,,,,,,,,,,,,,,,,,,,,,,,,,,,,,,,,,,,,,,,,,,,,,,,,,,,,,
"65379bbd2e5be462fc349038","2023-10-24T10:26:05.578Z","[""Resorcinol"",""water""]","[""water""]","[]","[]","12","300","[""Pure solvent treatment""]","[{""postTreatmentChemicalAgentConcentrationUnit"":[""wt%"",""wt%"",""wt%""],""_id"":""65379bbd2e5be462fc34903a"",""postTreatment"":""Pure solvent treatment"",""postTreatmentChemicalAgentSmiles"":""Cl ; CC(=O)C ; CCCCCC"",""postTreatmentChemicalAgentConcentration"":""0,05 ;  100 ;  100""}]","[]","[]","[]","[]","[]","[]",,,,,false,"Crossflow",5,25,,"Acetone","Dye","Rose Bengal (disodium salt)",1017.64,50,"mg/L",1,"[]",,,,true,false,"Accepted","[""TFC""]","[""Other""]","[]","[""Other""]","[""Crosslinking""]","65003a919af97755a1fa0caa","2023-09-12T10:16:49.420Z","2022-01-01T00:00:00.000Z","Novel organic solvent nanofiltration membrane based on inkjet printing-assisted layer-by-layer assembly","Scientific Report","backOffice","10.1016/j.memsci.2022.120582","65003a2e9af97755a1fa02ed","Chen Wang and Myoung Jun Park and Ralph Rolly Gonzales and Sherub Phuntsho and Hideto Matsuyama and Enrico Drioli and Ho Kyong Shon","https://doi.org/10.1016/j.memsci.2022.120582",0,"Composite","(PEI 10/SWCNT 1)8-GA","Scientific report","Layer-by-layer","[{""postTreatmentChemicalAgentConcentrationUnit"":[""wt%""],""_id"":""65379bbd2e5be462fc349039"",""postTreatment"":""Crosslinking"",""postTreatmentChemicalAgentSmiles"":""C(CC=O)CC=O"",""postTreatmentChemicalAgentConcentration"":""1""}]","ISA",4.49,99.2,"512",0,"[Li+].[Cl-] ; [Cl-].[Cl-].[Ca+2] ; Cl[Zn]Cl","10 ;  10 ;  40",,,,,"2:98",,,"polyketone",,,,,"polyethyleneimine ; single walled carbon tube",,,,,,,,,,,,,,,,,,,,,,,,,,,,,,,,,,,,,,,,,,,,,,,,,,,,,,,,,,,,,,,,,,,,,,,,,,
"65379bbd2e5be462fc34903d","2023-10-24T10:26:05.732Z","[]","[]","[]","[]",,,"[""None""]","[{""postTreatmentChemicalAgentConcentrationUnit"":[],""_id"":""65379bbd2e5be462fc34903f"",""postTreatment"":""None"",""postTreatmentChemicalAgentSmiles"":""N/A"",""postTreatmentChemicalAgentConcentration"":""""}]","[""water""]","[""Hexane""]","[""wt%""]","[]","[""wt%""]","[]","C1=CC(=CC(=C1)N)N","5","C1=C(C=C(C=C1C(=O)Cl)C(=O)Cl)C(=O)Cl","0.2",false,"Dead-end",6,25,,"Methanol","Dye","Methyl orange (sodium salt)",327.33,61,"µmol/L",1,"[""XPS"",""SEM"",""AFM""]",,,,true,false,"Accepted","[""TFC""]","[""Polyamide""]","[]","[""Other""]","[""None""]","65003a999af97755a1fa0d35","2023-09-12T10:16:57.335Z","2022-01-01T00:00:00.000Z","Thin-Film Composite Membranes with a Carbon Nanotube Interlayer for Organic Solvent Nanofiltration","Scientific Report","backOffice","10.3390/membranes12080817","65003a2e9af97755a1fa02ed","Mingjia Liao and Yun Zhu and Genghao Gong and Lei Qiao","https://doi.org/10.3390/membranes12080817",0,"Composite","TFC PA-0","Scientific report","Interfacial Polymerization","[{""postTreatmentChemicalAgentConcentrationUnit"":[],""_id"":""65379bbd2e5be462fc34903e"",""postTreatment"":""None"",""postTreatmentChemicalAgentSmiles"":""N/A"",""postTreatmentChemicalAgentConcentration"":""""}]","Commercial",29.2,12.9,"513",0,,,,,,,,,,"PTFE",,,,,,,,,,,,,,,,,,,,,,,,,,,,,,,,,,,,,,,,,,,,,,,,,,,,,,,,,,,,,,,,,,,,,,,,,,,,,,,
"65379bbd2e5be462fc349042","2023-10-24T10:26:05.884Z","[]","[]","[]","[]",,,"[""Gutter layer synthesis""]","[{""postTreatmentChemicalAgentConcentrationUnit"":[],""_id"":""65379bbd2e5be462fc349044"",""postTreatment"":""Gutter layer synthesis"",""postTreatmentChemicalAgentSmiles"":""Polydopamine-modified carbon nanotubes"",""postTreatmentChemicalAgentConcentration"":""""}]","[""water""]","[""Hexane""]","[""wt%""]","[]","[""wt%""]","[]","C1=CC(=CC(=C1)N)N","5","C1=C(C=C(C=C1C(=O)Cl)C(=O)Cl)C(=O)Cl","0.2",false,"Dead-end",6,25,,"Methanol","Dye","Methyl orange (sodium salt)",327.33,61,"µmol/L",1,"[""XPS"",""SEM"",""AFM""]",,,,true,false,"Accepted","[""TFC""]","[""Polyamide""]","[]","[""Other""]","[""None""]","65003a999af97755a1fa0d35","2023-09-12T10:16:57.335Z","2022-01-01T00:00:00.000Z","Thin-Film Composite Membranes with a Carbon Nanotube Interlayer for Organic Solvent Nanofiltration","Scientific Report","backOffice","10.3390/membranes12080817","65003a2e9af97755a1fa02ed","Mingjia Liao and Yun Zhu and Genghao Gong and Lei Qiao","https://doi.org/10.3390/membranes12080817",0,"Composite","TFC PA-1","Scientific report","Interfacial Polymerization","[{""postTreatmentChemicalAgentConcentrationUnit"":[],""_id"":""65379bbd2e5be462fc349043"",""postTreatment"":""None"",""postTreatmentChemicalAgentSmiles"":""N/A"",""postTreatmentChemicalAgentConcentration"":""""}]","Commercial",20.2,75.5,"514",0,,,,,,,,,,"PTFE",,,,,,,,,,,,,,,,,,,,,,,,,,,,,,,,,,,,,,,,,,,,,,,,,,,,,,,,,,,,,,,,,,,,,,,,,,,,,,,
"65379bbe2e5be462fc349047","2023-10-24T10:26:06.026Z","[]","[]","[]","[]",,,"[""Gutter layer synthesis""]","[{""postTreatmentChemicalAgentConcentrationUnit"":[],""_id"":""65379bbe2e5be462fc349049"",""postTreatment"":""Gutter layer synthesis"",""postTreatmentChemicalAgentSmiles"":""Polydopamine-modified carbon nanotubes"",""postTreatmentChemicalAgentConcentration"":""""}]","[""water""]","[""Hexane""]","[""wt%""]","[]","[""wt%""]","[]","C1=CC(=CC(=C1)N)N","5","C1=C(C=C(C=C1C(=O)Cl)C(=O)Cl)C(=O)Cl","0.2",false,"Dead-end",6,25,,"Methanol","Dye","Methyl orange (sodium salt)",327.33,61,"µmol/L",1,"[""XPS"",""SEM"",""AFM""]",,,,true,false,"Accepted","[""TFC""]","[""Polyamide""]","[]","[""Other""]","[""None""]","65003a999af97755a1fa0d35","2023-09-12T10:16:57.335Z","2022-01-01T00:00:00.000Z","Thin-Film Composite Membranes with a Carbon Nanotube Interlayer for Organic Solvent Nanofiltration","Scientific Report","backOffice","10.3390/membranes12080817","65003a2e9af97755a1fa02ed","Mingjia Liao and Yun Zhu and Genghao Gong and Lei Qiao","https://doi.org/10.3390/membranes12080817",0,"Composite","TFC PA-2","Scientific report","Interfacial Polymerization","[{""postTreatmentChemicalAgentConcentrationUnit"":[],""_id"":""65379bbe2e5be462fc349048"",""postTreatment"":""None"",""postTreatmentChemicalAgentSmiles"":""N/A"",""postTreatmentChemicalAgentConcentration"":""""}]","Commercial",11.7,84.6,"515",0,,,,,,,,,,"PTFE",,,,,,,,,,,,,,,,,,,,,,,,,,,,,,,,,,,,,,,,,,,,,,,,,,,,,,,,,,,,,,,,,,,,,,,,,,,,,,,
"65379bbe2e5be462fc34904c","2023-10-24T10:26:06.200Z","[]","[]","[]","[]",,,"[""Gutter layer synthesis""]","[{""postTreatmentChemicalAgentConcentrationUnit"":[],""_id"":""65379bbe2e5be462fc34904e"",""postTreatment"":""Gutter layer synthesis"",""postTreatmentChemicalAgentSmiles"":""Polydopamine-modified carbon nanotubes"",""postTreatmentChemicalAgentConcentration"":""""}]","[""water""]","[""Hexane""]","[""wt%""]","[]","[""wt%""]","[]","C1=CC(=CC(=C1)N)N","5","C1=C(C=C(C=C1C(=O)Cl)C(=O)Cl)C(=O)Cl","0.2",false,"Dead-end",6,25,,"Methanol","Dye","Methyl orange (sodium salt)",327.33,61,"µmol/L",1,"[""XPS"",""SEM"",""AFM""]",,,,true,false,"Accepted","[""TFC""]","[""Polyamide""]","[]","[""Other""]","[""None""]","65003a999af97755a1fa0d35","2023-09-12T10:16:57.335Z","2022-01-01T00:00:00.000Z","Thin-Film Composite Membranes with a Carbon Nanotube Interlayer for Organic Solvent Nanofiltration","Scientific Report","backOffice","10.3390/membranes12080817","65003a2e9af97755a1fa02ed","Mingjia Liao and Yun Zhu and Genghao Gong and Lei Qiao","https://doi.org/10.3390/membranes12080817",0,"Composite","TFC PA-3","Scientific report","Interfacial Polymerization","[{""postTreatmentChemicalAgentConcentrationUnit"":[],""_id"":""65379bbe2e5be462fc34904d"",""postTreatment"":""None"",""postTreatmentChemicalAgentSmiles"":""N/A"",""postTreatmentChemicalAgentConcentration"":""""}]","Commercial",7.7,90.5,"516",0,,,,,,,,,,"PTFE",,,,,,,,,,,,,,,,,,,,,,,,,,,,,,,,,,,,,,,,,,,,,,,,,,,,,,,,,,,,,,,,,,,,,,,,,,,,,,,
"65379bbe2e5be462fc349051","2023-10-24T10:26:06.408Z","[]","[]","[]","[]",,,"[""Gutter layer synthesis""]","[{""postTreatmentChemicalAgentConcentrationUnit"":[],""_id"":""65379bbe2e5be462fc349053"",""postTreatment"":""Gutter layer synthesis"",""postTreatmentChemicalAgentSmiles"":""Polydopamine-modified carbon nanotubes"",""postTreatmentChemicalAgentConcentration"":""""}]","[""water""]","[""Hexane""]","[""wt%""]","[]","[""wt%""]","[]","C1=CC(=CC(=C1)N)N","5","C1=C(C=C(C=C1C(=O)Cl)C(=O)Cl)C(=O)Cl","0.2",false,"Dead-end",6,25,,"Methanol","Dye","Methyl orange (sodium salt)",327.33,61,"µmol/L",1,"[""XPS"",""SEM"",""AFM""]",,,,true,false,"Accepted","[""TFC""]","[""Polyamide""]","[]","[""Other""]","[""None""]","65003a999af97755a1fa0d35","2023-09-12T10:16:57.335Z","2022-01-01T00:00:00.000Z","Thin-Film Composite Membranes with a Carbon Nanotube Interlayer for Organic Solvent Nanofiltration","Scientific Report","backOffice","10.3390/membranes12080817","65003a2e9af97755a1fa02ed","Mingjia Liao and Yun Zhu and Genghao Gong and Lei Qiao","https://doi.org/10.3390/membranes12080817",0,"Composite","TFC PA-4","Scientific report","Interfacial Polymerization","[{""postTreatmentChemicalAgentConcentrationUnit"":[],""_id"":""65379bbe2e5be462fc349052"",""postTreatment"":""None"",""postTreatmentChemicalAgentSmiles"":""N/A"",""postTreatmentChemicalAgentConcentration"":""""}]","Commercial",9.2,88.8,"517",0,,,,,,,,,,"PTFE",,,,,,,,,,,,,,,,,,,,,,,,,,,,,,,,,,,,,,,,,,,,,,,,,,,,,,,,,,,,,,,,,,,,,,,,,,,,,,,
"65379bbe2e5be462fc349056","2023-10-24T10:26:06.543Z","[]","[]","[]","[]",,,"[""Gutter layer synthesis""]","[{""postTreatmentChemicalAgentConcentrationUnit"":[],""_id"":""65379bbe2e5be462fc349058"",""postTreatment"":""Gutter layer synthesis"",""postTreatmentChemicalAgentSmiles"":""Polydopamine-modified carbon nanotubes"",""postTreatmentChemicalAgentConcentration"":""""}]","[""water""]","[""Hexane""]","[""wt%""]","[]","[""wt%""]","[]","C1=CC(=CC(=C1)N)N","5","C1=C(C=C(C=C1C(=O)Cl)C(=O)Cl)C(=O)Cl","0.2",false,"Dead-end",6,25,,"Isopropanol (IPA)",,,,,,1,"[""XPS"",""SEM"",""AFM""]",,,,true,false,"Accepted","[""TFC""]","[""Polyamide""]","[]","[""Other""]","[""None""]","65003a999af97755a1fa0d35","2023-09-12T10:16:57.335Z","2022-01-01T00:00:00.000Z","Thin-Film Composite Membranes with a Carbon Nanotube Interlayer for Organic Solvent Nanofiltration","Scientific Report","backOffice","10.3390/membranes12080817","65003a2e9af97755a1fa02ed","Mingjia Liao and Yun Zhu and Genghao Gong and Lei Qiao","https://doi.org/10.3390/membranes12080817",0,"Composite","TFC PA-3","Scientific report","Interfacial Polymerization","[{""postTreatmentChemicalAgentConcentrationUnit"":[],""_id"":""65379bbe2e5be462fc349057"",""postTreatment"":""None"",""postTreatmentChemicalAgentSmiles"":""N/A"",""postTreatmentChemicalAgentConcentration"":""""}]","Commercial",,,"518",0,,,,,,1.29,,,,"PTFE",,,,,,,,,,,,,,,,,,,,,,,,,,,,,,,,,,,,,,,,,,,,,,,,,,,,,,,,,,,,,,,,,,,,,,,,,,,,,,,
"65379bbe2e5be462fc34905b","2023-10-24T10:26:06.678Z","[]","[]","[]","[]",,,"[""Gutter layer synthesis""]","[{""postTreatmentChemicalAgentConcentrationUnit"":[],""_id"":""65379bbe2e5be462fc34905d"",""postTreatment"":""Gutter layer synthesis"",""postTreatmentChemicalAgentSmiles"":""Polydopamine-modified carbon nanotubes"",""postTreatmentChemicalAgentConcentration"":""""}]","[""water""]","[""Hexane""]","[""wt%""]","[]","[""wt%""]","[]","C1=CC(=CC(=C1)N)N","5","C1=C(C=C(C=C1C(=O)Cl)C(=O)Cl)C(=O)Cl","0.2",false,"Dead-end",6,25,,"Ethanol",,,,,,1,"[""XPS"",""SEM"",""AFM""]",,,,true,false,"Accepted","[""TFC""]","[""Polyamide""]","[]","[""Other""]","[""None""]","65003a999af97755a1fa0d35","2023-09-12T10:16:57.335Z","2022-01-01T00:00:00.000Z","Thin-Film Composite Membranes with a Carbon Nanotube Interlayer for Organic Solvent Nanofiltration","Scientific Report","backOffice","10.3390/membranes12080817","65003a2e9af97755a1fa02ed","Mingjia Liao and Yun Zhu and Genghao Gong and Lei Qiao","https://doi.org/10.3390/membranes12080817",0,"Composite","TFC PA-3","Scientific report","Interfacial Polymerization","[{""postTreatmentChemicalAgentConcentrationUnit"":[],""_id"":""65379bbe2e5be462fc34905c"",""postTreatment"":""None"",""postTreatmentChemicalAgentSmiles"":""N/A"",""postTreatmentChemicalAgentConcentration"":""""}]","Commercial",,,"519",0,,,,,,2,,,,"PTFE",,,,,,,,,,,,,,,,,,,,,,,,,,,,,,,,,,,,,,,,,,,,,,,,,,,,,,,,,,,,,,,,,,,,,,,,,,,,,,,
"65379bbe2e5be462fc349060","2023-10-24T10:26:06.823Z","[]","[]","[]","[]",,,"[""Gutter layer synthesis""]","[{""postTreatmentChemicalAgentConcentrationUnit"":[],""_id"":""65379bbe2e5be462fc349062"",""postTreatment"":""Gutter layer synthesis"",""postTreatmentChemicalAgentSmiles"":""Polydopamine-modified carbon nanotubes"",""postTreatmentChemicalAgentConcentration"":""""}]","[""water""]","[""Hexane""]","[""wt%""]","[]","[""wt%""]","[]","C1=CC(=CC(=C1)N)N","5","C1=C(C=C(C=C1C(=O)Cl)C(=O)Cl)C(=O)Cl","0.2",false,"Dead-end",6,25,,"Tetrahydrofuran (THF)",,,,,,1,"[""XPS"",""SEM"",""AFM""]",,,,true,false,"Accepted","[""TFC""]","[""Polyamide""]","[]","[""Other""]","[""None""]","65003a999af97755a1fa0d35","2023-09-12T10:16:57.335Z","2022-01-01T00:00:00.000Z","Thin-Film Composite Membranes with a Carbon Nanotube Interlayer for Organic Solvent Nanofiltration","Scientific Report","backOffice","10.3390/membranes12080817","65003a2e9af97755a1fa02ed","Mingjia Liao and Yun Zhu and Genghao Gong and Lei Qiao","https://doi.org/10.3390/membranes12080817",0,"Composite","TFC PA-3","Scientific report","Interfacial Polymerization","[{""postTreatmentChemicalAgentConcentrationUnit"":[],""_id"":""65379bbe2e5be462fc349061"",""postTreatment"":""None"",""postTreatmentChemicalAgentSmiles"":""N/A"",""postTreatmentChemicalAgentConcentration"":""""}]","Commercial",,,"520",0,,,,,,2.8,,,,"PTFE",,,,,,,,,,,,,,,,,,,,,,,,,,,,,,,,,,,,,,,,,,,,,,,,,,,,,,,,,,,,,,,,,,,,,,,,,,,,,,,
"65379bbe2e5be462fc349065","2023-10-24T10:26:06.968Z","[]","[]","[]","[]",,,"[""Gutter layer synthesis""]","[{""postTreatmentChemicalAgentConcentrationUnit"":[],""_id"":""65379bbe2e5be462fc349067"",""postTreatment"":""Gutter layer synthesis"",""postTreatmentChemicalAgentSmiles"":""Polydopamine-modified carbon nanotubes"",""postTreatmentChemicalAgentConcentration"":""""}]","[""water""]","[""Hexane""]","[""wt%""]","[]","[""wt%""]","[]","C1=CC(=CC(=C1)N)N","5","C1=C(C=C(C=C1C(=O)Cl)C(=O)Cl)C(=O)Cl","0.2",false,"Dead-end",6,25,,"Acetone",,,,,,1,"[""XPS"",""SEM"",""AFM""]",,,,true,false,"Accepted","[""TFC""]","[""Polyamide""]","[]","[""Other""]","[""None""]","65003a999af97755a1fa0d35","2023-09-12T10:16:57.335Z","2022-01-01T00:00:00.000Z","Thin-Film Composite Membranes with a Carbon Nanotube Interlayer for Organic Solvent Nanofiltration","Scientific Report","backOffice","10.3390/membranes12080817","65003a2e9af97755a1fa02ed","Mingjia Liao and Yun Zhu and Genghao Gong and Lei Qiao","https://doi.org/10.3390/membranes12080817",0,"Composite","TFC PA-3","Scientific report","Interfacial Polymerization","[{""postTreatmentChemicalAgentConcentrationUnit"":[],""_id"":""65379bbe2e5be462fc349066"",""postTreatment"":""None"",""postTreatmentChemicalAgentSmiles"":""N/A"",""postTreatmentChemicalAgentConcentration"":""""}]","Commercial",,,"521",0,,,,,,5.9,,,,"PTFE",,,,,,,,,,,,,,,,,,,,,,,,,,,,,,,,,,,,,,,,,,,,,,,,,,,,,,,,,,,,,,,,,,,,,,,,,,,,,,,
"65379bbf2e5be462fc34906a","2023-10-24T10:26:07.117Z","[]","[]","[]","[]",,,"[""Gutter layer synthesis""]","[{""postTreatmentChemicalAgentConcentrationUnit"":[],""_id"":""65379bbf2e5be462fc34906c"",""postTreatment"":""Gutter layer synthesis"",""postTreatmentChemicalAgentSmiles"":""Polydopamine-modified carbon nanotubes"",""postTreatmentChemicalAgentConcentration"":""""}]","[""water""]","[""Hexane""]","[""wt%""]","[]","[""wt%""]","[]","C1=CC(=CC(=C1)N)N","5","C1=C(C=C(C=C1C(=O)Cl)C(=O)Cl)C(=O)Cl","0.2",false,"Dead-end",6,25,,"Acetonitrile",,,,,,1,"[""XPS"",""SEM"",""AFM""]",,,,true,false,"Accepted","[""TFC""]","[""Polyamide""]","[]","[""Other""]","[""None""]","65003a999af97755a1fa0d35","2023-09-12T10:16:57.335Z","2022-01-01T00:00:00.000Z","Thin-Film Composite Membranes with a Carbon Nanotube Interlayer for Organic Solvent Nanofiltration","Scientific Report","backOffice","10.3390/membranes12080817","65003a2e9af97755a1fa02ed","Mingjia Liao and Yun Zhu and Genghao Gong and Lei Qiao","https://doi.org/10.3390/membranes12080817",0,"Composite","TFC PA-3","Scientific report","Interfacial Polymerization","[{""postTreatmentChemicalAgentConcentrationUnit"":[],""_id"":""65379bbf2e5be462fc34906b"",""postTreatment"":""None"",""postTreatmentChemicalAgentSmiles"":""N/A"",""postTreatmentChemicalAgentConcentration"":""""}]","Commercial",,,"522",0,,,,,,11.6,,,,"PTFE",,,,,,,,,,,,,,,,,,,,,,,,,,,,,,,,,,,,,,,,,,,,,,,,,,,,,,,,,,,,,,,,,,,,,,,,,,,,,,,
"65379bbf2e5be462fc34906f","2023-10-24T10:26:07.267Z","[]","[]","[]","[]",,,"[""Gutter layer synthesis""]","[{""postTreatmentChemicalAgentConcentrationUnit"":[],""_id"":""65379bbf2e5be462fc349071"",""postTreatment"":""Gutter layer synthesis"",""postTreatmentChemicalAgentSmiles"":""Polydopamine-modified carbon nanotubes"",""postTreatmentChemicalAgentConcentration"":""""}]","[""water""]","[""Hexane""]","[""wt%""]","[]","[""wt%""]","[]","C1=CC(=CC(=C1)N)N","5","C1=C(C=C(C=C1C(=O)Cl)C(=O)Cl)C(=O)Cl","0.2",false,"Dead-end",6,25,,"Methanol","Dye","Bright blue B",826,24,"µmol/L",1,"[""XPS"",""SEM"",""AFM""]",,,,true,false,"Accepted","[""TFC""]","[""Polyamide""]","[]","[""Other""]","[""None""]","65003a999af97755a1fa0d35","2023-09-12T10:16:57.335Z","2022-01-01T00:00:00.000Z","Thin-Film Composite Membranes with a Carbon Nanotube Interlayer for Organic Solvent Nanofiltration","Scientific Report","backOffice","10.3390/membranes12080817","65003a2e9af97755a1fa02ed","Mingjia Liao and Yun Zhu and Genghao Gong and Lei Qiao","https://doi.org/10.3390/membranes12080817",0,"Composite","TFC PA-3","Scientific report","Interfacial Polymerization","[{""postTreatmentChemicalAgentConcentrationUnit"":[],""_id"":""65379bbf2e5be462fc349070"",""postTreatment"":""None"",""postTreatmentChemicalAgentSmiles"":""N/A"",""postTreatmentChemicalAgentConcentration"":""""}]","Commercial",7.8,97.9,"523",0,,,,,,,,,,"PTFE",,,,,,,,,,,,,,,,,,,,,,,,,,,,,,,,,,,,,,,,,,,,,,,,,,,,,,,,,,,,,,,,,,,,,,,,,,,,,,,
"65379bbf2e5be462fc349074","2023-10-24T10:26:07.426Z","[]","[]","[]","[]",,,"[""Gutter layer synthesis""]","[{""postTreatmentChemicalAgentConcentrationUnit"":[],""_id"":""65379bbf2e5be462fc349076"",""postTreatment"":""Gutter layer synthesis"",""postTreatmentChemicalAgentSmiles"":""Polydopamine-modified carbon nanotubes"",""postTreatmentChemicalAgentConcentration"":""""}]","[""water""]","[""Hexane""]","[""wt%""]","[]","[""wt%""]","[]","C1=CC(=CC(=C1)N)N","5","C1=C(C=C(C=C1C(=O)Cl)C(=O)Cl)C(=O)Cl","0.2",false,"Dead-end",6,25,,"Methanol","Dye","Congo red (disodium salt)",696.66,29,"µmol/L",1,"[""XPS"",""SEM"",""AFM""]",,,,true,false,"Accepted","[""TFC""]","[""Polyamide""]","[]","[""Other""]","[""None""]","65003a999af97755a1fa0d35","2023-09-12T10:16:57.335Z","2022-01-01T00:00:00.000Z","Thin-Film Composite Membranes with a Carbon Nanotube Interlayer for Organic Solvent Nanofiltration","Scientific Report","backOffice","10.3390/membranes12080817","65003a2e9af97755a1fa02ed","Mingjia Liao and Yun Zhu and Genghao Gong and Lei Qiao","https://doi.org/10.3390/membranes12080817",0,"Composite","TFC PA-3","Scientific report","Interfacial Polymerization","[{""postTreatmentChemicalAgentConcentrationUnit"":[],""_id"":""65379bbf2e5be462fc349075"",""postTreatment"":""None"",""postTreatmentChemicalAgentSmiles"":""N/A"",""postTreatmentChemicalAgentConcentration"":""""}]","Commercial",8,95,"524",0,,,,,,,,,,"PTFE",,,,,,,,,,,,,,,,,,,,,,,,,,,,,,,,,,,,,,,,,,,,,,,,,,,,,,,,,,,,,,,,,,,,,,,,,,,,,,,
"65379bbf2e5be462fc349079","2023-10-24T10:26:07.617Z","[]","[]","[]","[]",,,"[""Gutter layer synthesis""]","[{""postTreatmentChemicalAgentConcentrationUnit"":[],""_id"":""65379bbf2e5be462fc34907b"",""postTreatment"":""Gutter layer synthesis"",""postTreatmentChemicalAgentSmiles"":""Polydopamine-modified carbon nanotubes"",""postTreatmentChemicalAgentConcentration"":""""}]","[""water""]","[""Hexane""]","[""wt%""]","[]","[""wt%""]","[]","C1=CC(=CC(=C1)N)N","5","C1=C(C=C(C=C1C(=O)Cl)C(=O)Cl)C(=O)Cl","0.2",false,"Dead-end",6,25,,"Methanol","Dye","Acid fuchsine (trisodium salt)",585.5,34,"µmol/L",1,"[""XPS"",""SEM"",""AFM""]",,,,true,false,"Accepted","[""TFC""]","[""Polyamide""]","[]","[""Other""]","[""None""]","65003a999af97755a1fa0d35","2023-09-12T10:16:57.335Z","2022-01-01T00:00:00.000Z","Thin-Film Composite Membranes with a Carbon Nanotube Interlayer for Organic Solvent Nanofiltration","Scientific Report","backOffice","10.3390/membranes12080817","65003a2e9af97755a1fa02ed","Mingjia Liao and Yun Zhu and Genghao Gong and Lei Qiao","https://doi.org/10.3390/membranes12080817",0,"Composite","TFC PA-3","Scientific report","Interfacial Polymerization","[{""postTreatmentChemicalAgentConcentrationUnit"":[],""_id"":""65379bbf2e5be462fc34907a"",""postTreatment"":""None"",""postTreatmentChemicalAgentSmiles"":""N/A"",""postTreatmentChemicalAgentConcentration"":""""}]","Commercial",7.7,93.6,"525",0,,,,,,,,,,"PTFE",,,,,,,,,,,,,,,,,,,,,,,,,,,,,,,,,,,,,,,,,,,,,,,,,,,,,,,,,,,,,,,,,,,,,,,,,,,,,,,
"65379bbf2e5be462fc34907e","2023-10-24T10:26:07.748Z","[]","[]","[]","[]",,,"[""Gutter layer synthesis""]","[{""postTreatmentChemicalAgentConcentrationUnit"":[],""_id"":""65379bbf2e5be462fc349080"",""postTreatment"":""Gutter layer synthesis"",""postTreatmentChemicalAgentSmiles"":""Polydopamine-modified carbon nanotubes"",""postTreatmentChemicalAgentConcentration"":""""}]","[""water""]","[""Hexane""]","[""wt%""]","[]","[""wt%""]","[]","C1=CC(=CC(=C1)N)N","5","C1=C(C=C(C=C1C(=O)Cl)C(=O)Cl)C(=O)Cl","0.2",false,"Dead-end",6,25,,"Methanol","Dye","Methyl violet",394,51,"µmol/L",1,"[""XPS"",""SEM"",""AFM""]",,,,true,false,"Accepted","[""TFC""]","[""Polyamide""]","[]","[""Other""]","[""None""]","65003a999af97755a1fa0d35","2023-09-12T10:16:57.335Z","2022-01-01T00:00:00.000Z","Thin-Film Composite Membranes with a Carbon Nanotube Interlayer for Organic Solvent Nanofiltration","Scientific Report","backOffice","10.3390/membranes12080817","65003a2e9af97755a1fa02ed","Mingjia Liao and Yun Zhu and Genghao Gong and Lei Qiao","https://doi.org/10.3390/membranes12080817",0,"Composite","TFC PA-3","Scientific report","Interfacial Polymerization","[{""postTreatmentChemicalAgentConcentrationUnit"":[],""_id"":""65379bbf2e5be462fc34907f"",""postTreatment"":""None"",""postTreatmentChemicalAgentSmiles"":""N/A"",""postTreatmentChemicalAgentConcentration"":""""}]","Commercial",7.5,92.9,"526",0,,,,,,,,,,"PTFE",,,,,,,,,,,,,,,,,,,,,,,,,,,,,,,,,,,,,,,,,,,,,,,,,,,,,,,,,,,,,,,,,,,,,,,,,,,,,,,
