Repository: BAMresearch/onf-database

This repository belongs to the the publication "Revealing structure-property-performance relationships of organic solvent nanofiltration membranes using a FAIR, open-access database" published in ADD JOURNAL (DOI). 
It uses a dataset derived from The Open Membrane Database (https://openmembranedatabase.org/). The access date was April 8th 2025. The original dataset is in the repository as OMD_SRNF_2025-04-08.csv file.

The main researchers involved in the study are Sarah Glass (ORCID: 0000-0002-0625-0057), Petra Merten (no ORCID available), Torsten Brinkmann (ORCID: 0000-0002-5114-6259) and Volkan Filiz (ORCID: 0000-0003-0239-8641). 

The repository contains 5 Python files:

File: OMD_SRNF_2025-04-08.csv (part 23 of 184)
"65379bbf2e5be462fc349083","2023-10-24T10:26:07.882Z","[]","[]","[]","[]",,,"[""None""]","[{""postTreatmentChemicalAgentConcentrationUnit"":[],""_id"":""65379bbf2e5be462fc349085"",""postTreatment"":""None"",""postTreatmentChemicalAgentSmiles"":""N/A"",""postTreatmentChemicalAgentConcentration"":""""}]","[]","[]","[]","[]","[]","[]",,,,,false,"Dead-end",7,25,3.462,"Ethanol",,,,,,1,"[""SEM""]",,,42.1,true,false,"Accepted","[""TFC""]","[""Metal-organic framework""]","[]","[""Polyvinylidenefluoride""]","[""None""]","65003a9c9af97755a1fa0d7c","2023-09-12T10:17:00.207Z","1970-01-01T00:00:02.022Z","Fabrication of organic solvent nanofiltration membrane using commercial PVDF substrate via interfacial polymerization on top of metal-organic frameworks interlayer","Scientific Report","backOffice","10.1016/j.memsci.2022.120465","65003a2e9af97755a1fa02ed","Ayan Yao and Dan Hua and Zhuo Fan Gao and Junyang Pan and Abdul-Rauf Ibrahim and Dayuan Zheng and Yiping Hong and Ya Liu and Guowu Zhan","https://doi.org/10.1016/j.memsci.2022.120465",0,"Composite","PVDF/i-Cu-TCPP-(0,25)","Scientific report","Vacuum filtration","[{""postTreatmentChemicalAgentConcentrationUnit"":[],""_id"":""65379bbf2e5be462fc349084"",""postTreatment"":""None"",""postTreatmentChemicalAgentSmiles"":""N/A"",""postTreatmentChemicalAgentConcentration"":""""}]","Commercial",,,"527",0,,,,,,3375.9,,,,,,,,,,,,,,,,,,,,,,,,,,,,,,,,,,,,,,,,,,,,,,,,,,,,,,,,,,,,,,,,,,,,,,,,,,,,,,,,,,,
"65379bc02e5be462fc349088","2023-10-24T10:26:08.043Z","[]","[]","[]","[]",,,"[""None""]","[{""postTreatmentChemicalAgentConcentrationUnit"":[],""_id"":""65379bc02e5be462fc34908a"",""postTreatment"":""None"",""postTreatmentChemicalAgentSmiles"":""N/A"",""postTreatmentChemicalAgentConcentration"":""""}]","[]","[]","[]","[]","[]","[]",,,,,false,"Dead-end",7,25,3.462,"Ethanol",,,,,,1,"[""SEM"",""FTIR""]",,,49.2,true,false,"Accepted","[""TFC""]","[""Metal-organic framework""]","[]","[""Polyvinylidenefluoride""]","[""None""]","65003a9c9af97755a1fa0d7c","2023-09-12T10:17:00.207Z","1970-01-01T00:00:02.022Z","Fabrication of organic solvent nanofiltration membrane using commercial PVDF substrate via interfacial polymerization on top of metal-organic frameworks interlayer","Scientific Report","backOffice","10.1016/j.memsci.2022.120465","65003a2e9af97755a1fa02ed","Ayan Yao and Dan Hua and Zhuo Fan Gao and Junyang Pan and Abdul-Rauf Ibrahim and Dayuan Zheng and Yiping Hong and Ya Liu and Guowu Zhan","https://doi.org/10.1016/j.memsci.2022.120465",0,"Composite","PVDF/i-Cu-TCPP-(0,5)","Scientific report","Vacuum filtration","[{""postTreatmentChemicalAgentConcentrationUnit"":[],""_id"":""65379bc02e5be462fc349089"",""postTreatment"":""None"",""postTreatmentChemicalAgentSmiles"":""N/A"",""postTreatmentChemicalAgentConcentration"":""""}]","Commercial",,,"528",0,,,,,,1221.8,,,,,,,,,,,,,,,,,,,,,,,,,,,,,,,,,,,,,,,,,,,,,,,,,,,,,,,,,,,,,,,,,,,,,,,,,,,,,,,,,,,
"65379bc02e5be462fc34908d","2023-10-24T10:26:08.205Z","[]","[]","[]","[]",,,"[""None""]","[{""postTreatmentChemicalAgentConcentrationUnit"":[],""_id"":""65379bc02e5be462fc34908f"",""postTreatment"":""None"",""postTreatmentChemicalAgentSmiles"":""N/A"",""postTreatmentChemicalAgentConcentration"":""""}]","[]","[]","[]","[]","[]","[]",,,,,false,"Dead-end",7,25,3.462,"Ethanol",,,,,,1,"[""SEM""]",,,56.8,true,false,"Accepted","[""TFC""]","[""Metal-organic framework""]","[]","[""Polyvinylidenefluoride""]","[""None""]","65003a9c9af97755a1fa0d7c","2023-09-12T10:17:00.207Z","1970-01-01T00:00:02.022Z","Fabrication of organic solvent nanofiltration membrane using commercial PVDF substrate via interfacial polymerization on top of metal-organic frameworks interlayer","Scientific Report","backOffice","10.1016/j.memsci.2022.120465","65003a2e9af97755a1fa02ed","Ayan Yao and Dan Hua and Zhuo Fan Gao and Junyang Pan and Abdul-Rauf Ibrahim and Dayuan Zheng and Yiping Hong and Ya Liu and Guowu Zhan","https://doi.org/10.1016/j.memsci.2022.120465",0,"Composite","PVDF/i-Cu-TCPP-(1)","Scientific report","Vacuum filtration","[{""postTreatmentChemicalAgentConcentrationUnit"":[],""_id"":""65379bc02e5be462fc34908e"",""postTreatment"":""None"",""postTreatmentChemicalAgentSmiles"":""N/A"",""postTreatmentChemicalAgentConcentration"":""""}]","Commercial",,,"529",0,,,,,,582.7,,,,,,,,,,,,,,,,,,,,,,,,,,,,,,,,,,,,,,,,,,,,,,,,,,,,,,,,,,,,,,,,,,,,,,,,,,,,,,,,,,,
"65379bc02e5be462fc349092","2023-10-24T10:26:08.359Z","[]","[]","[]","[]",,,"[""None""]","[{""postTreatmentChemicalAgentConcentrationUnit"":[],""_id"":""65379bc02e5be462fc349094"",""postTreatment"":""None"",""postTreatmentChemicalAgentSmiles"":""N/A"",""postTreatmentChemicalAgentConcentration"":""""}]","[]","[]","[]","[]","[]","[]",,,,,false,"Dead-end",7,25,3.462,"Ethanol",,,,,,1,"[""SEM""]",,,43.5,true,false,"Accepted","[""TFC""]","[""Metal-organic framework""]","[]","[""Polyvinylidenefluoride""]","[""None""]","65003a9c9af97755a1fa0d7c","2023-09-12T10:17:00.207Z","1970-01-01T00:00:02.022Z","Fabrication of organic solvent nanofiltration membrane using commercial PVDF substrate via interfacial polymerization on top of metal-organic frameworks interlayer","Scientific Report","backOffice","10.1016/j.memsci.2022.120465","65003a2e9af97755a1fa02ed","Ayan Yao and Dan Hua and Zhuo Fan Gao and Junyang Pan and Abdul-Rauf Ibrahim and Dayuan Zheng and Yiping Hong and Ya Liu and Guowu Zhan","https://doi.org/10.1016/j.memsci.2022.120465",0,"Composite","PVDF/i-Cu-TCPP-(2)","Scientific report","Vacuum filtration","[{""postTreatmentChemicalAgentConcentrationUnit"":[],""_id"":""65379bc02e5be462fc349093"",""postTreatment"":""None"",""postTreatmentChemicalAgentSmiles"":""N/A"",""postTreatmentChemicalAgentConcentration"":""""}]","Commercial",,,"530",0,,,,,,45.1,,,,,,,,,,,,,,,,,,,,,,,,,,,,,,,,,,,,,,,,,,,,,,,,,,,,,,,,,,,,,,,,,,,,,,,,,,,,,,,,,,,
"65379bc02e5be462fc349097","2023-10-24T10:26:08.516Z","[""Resorcinol"",""water""]","[""water""]","[]","[]","12","300","[""Pure solvent treatment""]","[{""postTreatmentChemicalAgentConcentrationUnit"":[""v%""],""_id"":""65379bc02e5be462fc349099"",""postTreatment"":""Pure solvent treatment"",""postTreatmentChemicalAgentSmiles"":""Cl ; CC(=O)C ; CCCCCC"",""postTreatmentChemicalAgentConcentration"":""0,05 v% ,100 v%, 100""}]","[]","[]","[]","[]","[]","[]",,,,,false,"Crossflow",5,25,13.85,"Ethanol","Dye","Rose Bengal (disodium salt)",1017.64,50,"mg/L",1,"[""FTIR"",""SEM"",""AFM""]",81.4,45.01,64.93,true,false,"Accepted","[""TFC""]","[""Other""]","[]","[""Other""]","[""Crosslinking""]","65003a9d9af97755a1fa0d89","2023-09-12T10:17:01.413Z","2022-01-01T00:00:00.000Z","Inkjet printed polyelectrolyte multilayer membrane using a polyketone support for organic solvent nanofiltration","Scientific Report","backOffice","10.1016/j.memsci.2021.119943","65003a2e9af97755a1fa02ed","Chen Wang and Myoung Jun Park and Dong Han Seo and Sherub Phuntsho and Ralph Rolly Gonzales and Hideto Matsuyama and Enrico Drioli and Ho Kyong Shon","https://doi.org/10.1016/j.memsci.2021.119943",0,"Composite","(PEI/PSS-CNT)2","Scientific report","Layer-by-layer","[{""postTreatmentChemicalAgentConcentrationUnit"":[""wt%""],""_id"":""65379bc02e5be462fc349098"",""postTreatment"":""Crosslinking"",""postTreatmentChemicalAgentSmiles"":""C(CC=O)CC=O"",""postTreatmentChemicalAgentConcentration"":""1""}]","ISA",16.58,67.63,"531",0,"[Li+].[Cl-] ; [Cl-].[Cl-].[Ca+2] ; Cl[Zn]Cl","10 ;  10 ;  40",,,,,"2:98",,,"polyketone",,,,,"polyethyleneimine ; single walled carbon tube ; poly(sodium 4-styrene sulfonate)",,,,,,,,,,,,,,,,,,,,,,,,,,,,,,,,,,,,,,,,,,,,,,,,,,,,,,,,,,,,,,,,,,,,,,,,,,
"65379bc02e5be462fc34909c","2023-10-24T10:26:08.681Z","[""Resorcinol"",""water""]","[""water""]","[]","[]","12","300","[""Pure solvent treatment""]","[{""postTreatmentChemicalAgentConcentrationUnit"":[""v%""],""_id"":""65379bc02e5be462fc34909e"",""postTreatment"":""Pure solvent treatment"",""postTreatmentChemicalAgentSmiles"":""Cl ; CC(=O)C ; CCCCCC"",""postTreatmentChemicalAgentConcentration"":""0,05 v% ,100 v%, 100""}]","[]","[]","[]","[]","[]","[]",,,,,false,"Crossflow",5,25,13.85,"Ethanol","Dye","Rose Bengal (disodium salt)",1017.64,50,"mg/L",1,"[""FTIR"",""SEM"",""AFM""]",142.5,44.52,62.18,true,false,"Accepted","[""TFC""]","[""Other""]","[]","[""Other""]","[""Crosslinking""]","65003a9d9af97755a1fa0d89","2023-09-12T10:17:01.413Z","2022-01-01T00:00:00.000Z","Inkjet printed polyelectrolyte multilayer membrane using a polyketone support for organic solvent nanofiltration","Scientific Report","backOffice","10.1016/j.memsci.2021.119943","65003a2e9af97755a1fa02ed","Chen Wang and Myoung Jun Park and Dong Han Seo and Sherub Phuntsho and Ralph Rolly Gonzales and Hideto Matsuyama and Enrico Drioli and Ho Kyong Shon","https://doi.org/10.1016/j.memsci.2021.119943",0,"Composite","(PEI/PSS-CNT)5","Scientific report","Layer-by-layer","[{""postTreatmentChemicalAgentConcentrationUnit"":[""wt%""],""_id"":""65379bc02e5be462fc34909d"",""postTreatment"":""Crosslinking"",""postTreatmentChemicalAgentSmiles"":""C(CC=O)CC=O"",""postTreatmentChemicalAgentConcentration"":""1""}]","ISA",5.74,80.26,"532",0,"[Li+].[Cl-] ; [Cl-].[Cl-].[Ca+2] ; Cl[Zn]Cl","10 ;  10 ;  40",,,,,"2:98",,,"polyketone",,,,,"polyethyleneimine ; single walled carbon tube ; poly(sodium 4-styrene sulfonate)",,,,,,,,,,,,,,,,,,,,,,,,,,,,,,,,,,,,,,,,,,,,,,,,,,,,,,,,,,,,,,,,,,,,,,,,,,
"65379bc02e5be462fc3490a1","2023-10-24T10:26:08.876Z","[""Resorcinol"",""water""]","[""water""]","[]","[]","12","300","[""Pure solvent treatment""]","[{""postTreatmentChemicalAgentConcentrationUnit"":[""v%""],""_id"":""65379bc02e5be462fc3490a3"",""postTreatment"":""Pure solvent treatment"",""postTreatmentChemicalAgentSmiles"":""Cl ; CC(=O)C ; CCCCCC"",""postTreatmentChemicalAgentConcentration"":""0,05 v% ,100 v%, 100""}]","[]","[]","[]","[]","[]","[]",,,,,false,"Crossflow",5,25,13.85,"Ethanol","Dye","Rose Bengal (disodium salt)",1017.64,50,"mg/L",1,"[""FTIR"",""SEM"",""AFM"",""XPS"",""Zeta potential""]",204.7,41.54,54.68,true,false,"Accepted","[""TFC""]","[""Other""]","[]","[""Other""]","[""Crosslinking""]","65003a9d9af97755a1fa0d89","2023-09-12T10:17:01.413Z","2022-01-01T00:00:00.000Z","Inkjet printed polyelectrolyte multilayer membrane using a polyketone support for organic solvent nanofiltration","Scientific Report","backOffice","10.1016/j.memsci.2021.119943","65003a2e9af97755a1fa02ed","Chen Wang and Myoung Jun Park and Dong Han Seo and Sherub Phuntsho and Ralph Rolly Gonzales and Hideto Matsuyama and Enrico Drioli and Ho Kyong Shon","https://doi.org/10.1016/j.memsci.2021.119943",0,"Composite","(PEI/PSS-CNT)10","Scientific report","Layer-by-layer","[{""postTreatmentChemicalAgentConcentrationUnit"":[""wt%""],""_id"":""65379bc02e5be462fc3490a2"",""postTreatment"":""Crosslinking"",""postTreatmentChemicalAgentSmiles"":""C(CC=O)CC=O"",""postTreatmentChemicalAgentConcentration"":""1""}]","ISA",2.52,97.89,"533",0,"[Li+].[Cl-] ; [Cl-].[Cl-].[Ca+2] ; Cl[Zn]Cl","10 ;  10 ;  40",,,,,"2:98",,,"polyketone",,,,,"polyethyleneimine ; single walled carbon tube ; poly(sodium 4-styrene sulfonate)",,,,,,,,,,,,,,,,,,,,,,,,,,,,,,,,,,,,,,,,,,,,,,,,,,,,,,,,,,,,,,,,,,,,,,,,,,
"65379bc12e5be462fc3490a6","2023-10-24T10:26:09.016Z","[""Resorcinol"",""water""]","[""water""]","[]","[]","12","300","[""Pure solvent treatment""]","[{""postTreatmentChemicalAgentConcentrationUnit"":[""v%""],""_id"":""65379bc12e5be462fc3490a8"",""postTreatment"":""Pure solvent treatment"",""postTreatmentChemicalAgentSmiles"":""Cl ; CC(=O)C ; CCCCCC"",""postTreatmentChemicalAgentConcentration"":""0,05 v% ,100 v%, 100""}]","[]","[]","[]","[]","[]","[]",,,,,false,"Crossflow",5,25,13.85,"Ethanol","Dye","Rose Bengal (disodium salt)",1017.64,50,"mg/L",1,"[""FTIR"",""SEM"",""AFM""]",260,42.46,54.23,true,false,"Accepted","[""TFC""]","[""Other""]","[]","[""Other""]","[""Crosslinking""]","65003a9d9af97755a1fa0d89","2023-09-12T10:17:01.413Z","2022-01-01T00:00:00.000Z","Inkjet printed polyelectrolyte multilayer membrane using a polyketone support for organic solvent nanofiltration","Scientific Report","backOffice","10.1016/j.memsci.2021.119943","65003a2e9af97755a1fa02ed","Chen Wang and Myoung Jun Park and Dong Han Seo and Sherub Phuntsho and Ralph Rolly Gonzales and Hideto Matsuyama and Enrico Drioli and Ho Kyong Shon","https://doi.org/10.1016/j.memsci.2021.119943",0,"Composite","(PEI/PSS-CNT)15","Scientific report","Layer-by-layer","[{""postTreatmentChemicalAgentConcentrationUnit"":[""wt%""],""_id"":""65379bc12e5be462fc3490a7"",""postTreatment"":""Crosslinking"",""postTreatmentChemicalAgentSmiles"":""C(CC=O)CC=O"",""postTreatmentChemicalAgentConcentration"":""1""}]","ISA",0.92,97.89,"534",0,"[Li+].[Cl-] ; [Cl-].[Cl-].[Ca+2] ; Cl[Zn]Cl","10 ;  10 ;  40",,,,,"2:98",,,"polyketone",,,,,"polyethyleneimine ; single walled carbon tube ; poly(sodium 4-styrene sulfonate)",,,,,,,,,,,,,,,,,,,,,,,,,,,,,,,,,,,,,,,,,,,,,,,,,,,,,,,,,,,,,,,,,,,,,,,,,,
"65379bc12e5be462fc3490ab","2023-10-24T10:26:09.162Z","[""Resorcinol"",""water""]","[""water""]","[]","[]","12","300","[""Pure solvent treatment""]","[{""postTreatmentChemicalAgentConcentrationUnit"":[""v%""],""_id"":""65379bc12e5be462fc3490ad"",""postTreatment"":""Pure solvent treatment"",""postTreatmentChemicalAgentSmiles"":""Cl ; CC(=O)C ; CCCCCC"",""postTreatmentChemicalAgentConcentration"":""0,05 v% ,100 v%, 100""}]","[]","[]","[]","[]","[]","[]",,,,,false,"Crossflow",5,25,13.85,"Ethanol","Dye","Rose Bengal (disodium salt)",1017.64,50,"mg/L",1,"[]",,,,true,false,"Accepted","[""TFC""]","[""Other""]","[]","[""Other""]","[""None""]","65003a9d9af97755a1fa0d89","2023-09-12T10:17:01.413Z","2022-01-01T00:00:00.000Z","Inkjet printed polyelectrolyte multilayer membrane using a polyketone support for organic solvent nanofiltration","Scientific Report","backOffice","10.1016/j.memsci.2021.119943","65003a2e9af97755a1fa02ed","Chen Wang and Myoung Jun Park and Dong Han Seo and Sherub Phuntsho and Ralph Rolly Gonzales and Hideto Matsuyama and Enrico Drioli and Ho Kyong Shon","https://doi.org/10.1016/j.memsci.2021.119943",0,"Composite","(PEI/PSS-CNT)10 no GA","Scientific report","Layer-by-layer","[{""postTreatmentChemicalAgentConcentrationUnit"":[],""_id"":""65379bc12e5be462fc3490ac"",""postTreatment"":""None"",""postTreatmentChemicalAgentSmiles"":""N/A"",""postTreatmentChemicalAgentConcentration"":""""}]","ISA",6.36,91.11,"535",0,"[Li+].[Cl-] ; [Cl-].[Cl-].[Ca+2] ; Cl[Zn]Cl","10 ;  10 ;  40",,,,,"2:98",,,"polyketone",,,,,"polyethyleneimine ; single walled carbon tube ; poly(sodium 4-styrene sulfonate)",,,,,,,,,,,,,,,,,,,,,,,,,,,,,,,,,,,,,,,,,,,,,,,,,,,,,,,,,,,,,,,,,,,,,,,,,,
"65379bc12e5be462fc3490b0","2023-10-24T10:26:09.316Z","[""Resorcinol"",""water""]","[""water""]","[]","[]","12","300","[""Pure solvent treatment""]","[{""postTreatmentChemicalAgentConcentrationUnit"":[""v%""],""_id"":""65379bc12e5be462fc3490b2"",""postTreatment"":""Pure solvent treatment"",""postTreatmentChemicalAgentSmiles"":""Cl ; CC(=O)C ; CCCCCC"",""postTreatmentChemicalAgentConcentration"":""0,05 v% ,100 v%, 100""}]","[]","[]","[]","[]","[]","[]",,,,,false,"Crossflow",5,25,13.85,"Ethanol","Dye","Rose Bengal (disodium salt)",1017.64,50,"mg/L",1,"[]",,,,true,false,"Accepted","[""TFC""]","[""Other""]","[]","[""Other""]","[""Crosslinking""]","65003a9d9af97755a1fa0d89","2023-09-12T10:17:01.413Z","2022-01-01T00:00:00.000Z","Inkjet printed polyelectrolyte multilayer membrane using a polyketone support for organic solvent nanofiltration","Scientific Report","backOffice","10.1016/j.memsci.2021.119943","65003a2e9af97755a1fa02ed","Chen Wang and Myoung Jun Park and Dong Han Seo and Sherub Phuntsho and Ralph Rolly Gonzales and Hideto Matsuyama and Enrico Drioli and Ho Kyong Shon","https://doi.org/10.1016/j.memsci.2021.119943",0,"Composite","(PEI/PSS)10","Scientific report","Layer-by-layer","[{""postTreatmentChemicalAgentConcentrationUnit"":[""wt%""],""_id"":""65379bc12e5be462fc3490b1"",""postTreatment"":""Crosslinking"",""postTreatmentChemicalAgentSmiles"":""C(CC=O)CC=O"",""postTreatmentChemicalAgentConcentration"":""1""}]","ISA",45.24,49.6,"536",0,"[Li+].[Cl-] ; [Cl-].[Cl-].[Ca+2] ; Cl[Zn]Cl","10 ;  10 ;  40",,,,,"2:98",,,"polyketone",,,,,"polyethyleneimine ; poly(sodium 4-styrene sulfonate)",,,,,,,,,,,,,,,,,,,,,,,,,,,,,,,,,,,,,,,,,,,,,,,,,,,,,,,,,,,,,,,,,,,,,,,,,,
"65379bc12e5be462fc3490b5","2023-10-24T10:26:09.465Z","[""Resorcinol"",""water""]","[""water""]","[]","[]","12","300","[""Pure solvent treatment""]","[{""postTreatmentChemicalAgentConcentrationUnit"":[""v%""],""_id"":""65379bc12e5be462fc3490b7"",""postTreatment"":""Pure solvent treatment"",""postTreatmentChemicalAgentSmiles"":""Cl ; CC(=O)C ; CCCCCC"",""postTreatmentChemicalAgentConcentration"":""0,05 v% ,100 v%, 100""}]","[]","[]","[]","[]","[]","[]",,,,,false,"Crossflow",5,25,13.85,"Ethanol","Dye","Methylene blue (chloride salt)",319.85,50,"mg/L",1,"[""FTIR"",""SEM"",""AFM"",""XPS"",""Zeta potential""]",204.7,41.54,54.68,true,false,"Accepted","[""TFC""]","[""Other""]","[]","[""Other""]","[""Crosslinking""]","65003a9d9af97755a1fa0d89","2023-09-12T10:17:01.413Z","2022-01-01T00:00:00.000Z","Inkjet printed polyelectrolyte multilayer membrane using a polyketone support for organic solvent nanofiltration","Scientific Report","backOffice","10.1016/j.memsci.2021.119943","65003a2e9af97755a1fa02ed","Chen Wang and Myoung Jun Park and Dong Han Seo and Sherub Phuntsho and Ralph Rolly Gonzales and Hideto Matsuyama and Enrico Drioli and Ho Kyong Shon","https://doi.org/10.1016/j.memsci.2021.119943",0,"Composite","(PEI/PSS-CNT)10","Scientific report","Layer-by-layer","[{""postTreatmentChemicalAgentConcentrationUnit"":[""wt%""],""_id"":""65379bc12e5be462fc3490b6"",""postTreatment"":""Crosslinking"",""postTreatmentChemicalAgentSmiles"":""C(CC=O)CC=O"",""postTreatmentChemicalAgentConcentration"":""1""}]","ISA",,64.5,"537",0,"[Li+].[Cl-] ; [Cl-].[Cl-].[Ca+2] ; Cl[Zn]Cl","10 ;  10 ;  40",,,,,"2:98",,,"polyketone",,,,,"polyethyleneimine ; single walled carbon tube ; poly(sodium 4-styrene sulfonate)",,,,,,,,,,,,,,,,,,,,,,,,,,,,,,,,,,,,,,,,,,,,,,,,,,,,,,,,,,,,,,,,,,,,,,,,,,
"65379bc12e5be462fc3490ba","2023-10-24T10:26:09.614Z","[""Resorcinol"",""water""]","[""water""]","[]","[]","12","300","[""Pure solvent treatment""]","[{""postTreatmentChemicalAgentConcentrationUnit"":[""v%""],""_id"":""65379bc12e5be462fc3490bc"",""postTreatment"":""Pure solvent treatment"",""postTreatmentChemicalAgentSmiles"":""Cl ; CC(=O)C ; CCCCCC"",""postTreatmentChemicalAgentConcentration"":""0,05 v% ,100 v%, 100""}]","[]","[]","[]","[]","[]","[]",,,,,false,"Crossflow",5,25,13.85,"Ethanol","Dye","Methyl orange (sodium salt)",327.33,50,"mg/L",1,"[""FTIR"",""SEM"",""AFM"",""XPS"",""Zeta potential""]",204.7,41.54,54.68,true,false,"Accepted","[""TFC""]","[""Other""]","[]","[""Other""]","[""Crosslinking""]","65003a9d9af97755a1fa0d89","2023-09-12T10:17:01.413Z","2022-01-01T00:00:00.000Z","Inkjet printed polyelectrolyte multilayer membrane using a polyketone support for organic solvent nanofiltration","Scientific Report","backOffice","10.1016/j.memsci.2021.119943","65003a2e9af97755a1fa02ed","Chen Wang and Myoung Jun Park and Dong Han Seo and Sherub Phuntsho and Ralph Rolly Gonzales and Hideto Matsuyama and Enrico Drioli and Ho Kyong Shon","https://doi.org/10.1016/j.memsci.2021.119943",0,"Composite","(PEI/PSS-CNT)10","Scientific report","Layer-by-layer","[{""postTreatmentChemicalAgentConcentrationUnit"":[""wt%""],""_id"":""65379bc12e5be462fc3490bb"",""postTreatment"":""Crosslinking"",""postTreatmentChemicalAgentSmiles"":""C(CC=O)CC=O"",""postTreatmentChemicalAgentConcentration"":""1""}]","ISA",,79.4,"538",0,"[Li+].[Cl-] ; [Cl-].[Cl-].[Ca+2] ; Cl[Zn]Cl","10 ;  10 ;  40",,,,,"2:98",,,"polyketone",,,,,"polyethyleneimine ; single walled carbon tube ; poly(sodium 4-styrene sulfonate)",,,,,,,,,,,,,,,,,,,,,,,,,,,,,,,,,,,,,,,,,,,,,,,,,,,,,,,,,,,,,,,,,,,,,,,,,,
"65379bc12e5be462fc3490bf","2023-10-24T10:26:09.770Z","[""Resorcinol"",""water""]","[""water""]","[]","[]","12","300","[""Pure solvent treatment""]","[{""postTreatmentChemicalAgentConcentrationUnit"":[""v%""],""_id"":""65379bc12e5be462fc3490c1"",""postTreatment"":""Pure solvent treatment"",""postTreatmentChemicalAgentSmiles"":""Cl ; CC(=O)C ; CCCCCC"",""postTreatmentChemicalAgentConcentration"":""0,05 v% ,100 v%, 100""}]","[]","[]","[]","[]","[]","[]",,,,,false,"Crossflow",5,25,13.85,"Ethanol","Dye","Janus green (chloride salt)",511.06,50,"mg/L",1,"[""FTIR"",""SEM"",""AFM"",""XPS"",""Zeta potential""]",204.7,41.54,54.68,true,false,"Accepted","[""TFC""]","[""Other""]","[]","[""Other""]","[""Crosslinking""]","65003a9d9af97755a1fa0d89","2023-09-12T10:17:01.413Z","2022-01-01T00:00:00.000Z","Inkjet printed polyelectrolyte multilayer membrane using a polyketone support for organic solvent nanofiltration","Scientific Report","backOffice","10.1016/j.memsci.2021.119943","65003a2e9af97755a1fa02ed","Chen Wang and Myoung Jun Park and Dong Han Seo and Sherub Phuntsho and Ralph Rolly Gonzales and Hideto Matsuyama and Enrico Drioli and Ho Kyong Shon","https://doi.org/10.1016/j.memsci.2021.119943",0,"Composite","(PEI/PSS-CNT)10","Scientific report","Layer-by-layer","[{""postTreatmentChemicalAgentConcentrationUnit"":[""wt%""],""_id"":""65379bc12e5be462fc3490c0"",""postTreatment"":""Crosslinking"",""postTreatmentChemicalAgentSmiles"":""C(CC=O)CC=O"",""postTreatmentChemicalAgentConcentration"":""1""}]","ISA",,81.1,"539",0,"[Li+].[Cl-] ; [Cl-].[Cl-].[Ca+2] ; Cl[Zn]Cl","10 ;  10 ;  40",,,,,"2:98",,,"polyketone",,,,,"polyethyleneimine ; single walled carbon tube ; poly(sodium 4-styrene sulfonate)",,,,,,,,,,,,,,,,,,,,,,,,,,,,,,,,,,,,,,,,,,,,,,,,,,,,,,,,,,,,,,,,,,,,,,,,,,
"65379bc12e5be462fc3490c4","2023-10-24T10:26:09.933Z","[""Resorcinol"",""water""]","[""water""]","[]","[]","12","300","[""Pure solvent treatment""]","[{""postTreatmentChemicalAgentConcentrationUnit"":[""v%""],""_id"":""65379bc12e5be462fc3490c6"",""postTreatment"":""Pure solvent treatment"",""postTreatmentChemicalAgentSmiles"":""Cl ; CC(=O)C ; CCCCCC"",""postTreatmentChemicalAgentConcentration"":""0,05 v% ,100 v%, 100""}]","[]","[]","[]","[]","[]","[]",,,,,false,"Crossflow",5,25,13.85,"Ethanol","Dye","Brilliant blue R250 (disodium salt)",825.97,50,"mg/L",1,"[""FTIR"",""SEM"",""AFM"",""XPS"",""Zeta potential""]",204.7,41.54,54.68,true,false,"Accepted","[""TFC""]","[""Other""]","[]","[""Other""]","[""Crosslinking""]","65003a9d9af97755a1fa0d89","2023-09-12T10:17:01.413Z","2022-01-01T00:00:00.000Z","Inkjet printed polyelectrolyte multilayer membrane using a polyketone support for organic solvent nanofiltration","Scientific Report","backOffice","10.1016/j.memsci.2021.119943","65003a2e9af97755a1fa02ed","Chen Wang and Myoung Jun Park and Dong Han Seo and Sherub Phuntsho and Ralph Rolly Gonzales and Hideto Matsuyama and Enrico Drioli and Ho Kyong Shon","https://doi.org/10.1016/j.memsci.2021.119943",0,"Composite","(PEI/PSS-CNT)10","Scientific report","Layer-by-layer","[{""postTreatmentChemicalAgentConcentrationUnit"":[""wt%""],""_id"":""65379bc12e5be462fc3490c5"",""postTreatment"":""Crosslinking"",""postTreatmentChemicalAgentSmiles"":""C(CC=O)CC=O"",""postTreatmentChemicalAgentConcentration"":""1""}]","ISA",,90.2,"540",0,"[Li+].[Cl-] ; [Cl-].[Cl-].[Ca+2] ; Cl[Zn]Cl","10 ;  10 ;  40",,,,,"2:98",,,"polyketone",,,,,"polyethyleneimine ; single walled carbon tube ; poly(sodium 4-styrene sulfonate)",,,,,,,,,,,,,,,,,,,,,,,,,,,,,,,,,,,,,,,,,,,,,,,,,,,,,,,,,,,,,,,,,,,,,,,,,,
"65379bc22e5be462fc3490c9","2023-10-24T10:26:10.135Z","[""Resorcinol"",""water""]","[""water""]","[]","[]","12","300","[""Pure solvent treatment""]","[{""postTreatmentChemicalAgentConcentrationUnit"":[""v%""],""_id"":""65379bc22e5be462fc3490cb"",""postTreatment"":""Pure solvent treatment"",""postTreatmentChemicalAgentSmiles"":""Cl ; CC(=O)C ; CCCCCC"",""postTreatmentChemicalAgentConcentration"":""0,05 v% ,100 v%, 100""}]","[]","[]","[]","[]","[]","[]",,,,,false,"Crossflow",5,25,13.85,"Ethanol","Dye","Methyl orange (sodium salt)",327.33,50,"mg/L",1,"[]",,,,true,false,"Accepted","[""TFC""]","[""Other""]","[]","[""Other""]","[""Crosslinking""]","65003a9d9af97755a1fa0d89","2023-09-12T10:17:01.413Z","2022-01-01T00:00:00.000Z","Inkjet printed polyelectrolyte multilayer membrane using a polyketone support for organic solvent nanofiltration","Scientific Report","backOffice","10.1016/j.memsci.2021.119943","65003a2e9af97755a1fa02ed","Chen Wang and Myoung Jun Park and Dong Han Seo and Sherub Phuntsho and Ralph Rolly Gonzales and Hideto Matsuyama and Enrico Drioli and Ho Kyong Shon","https://doi.org/10.1016/j.memsci.2021.119943",0,"Composite","(PEI/PSS-CNT)10 - (12,5 g/L)","Scientific report","Layer-by-layer","[{""postTreatmentChemicalAgentConcentrationUnit"":[""wt%""],""_id"":""65379bc22e5be462fc3490ca"",""postTreatment"":""Crosslinking"",""postTreatmentChemicalAgentSmiles"":""C(CC=O)CC=O"",""postTreatmentChemicalAgentConcentration"":""1""}]","ISA",1.58,81.1,"541",0,"[Li+].[Cl-] ; [Cl-].[Cl-].[Ca+2] ; Cl[Zn]Cl","10 ;  10 ;  40",,,,,"2:98",,,"polyketone",,,,,"polyethyleneimine ; single walled carbon tube ; poly(sodium 4-styrene sulfonate)",,,,,,,,,,,,,,,,,,,,,,,,,,,,,,,,,,,,,,,,,,,,,,,,,,,,,,,,,,,,,,,,,,,,,,,,,,
"65379bc22e5be462fc3490ce","2023-10-24T10:26:10.270Z","[""Resorcinol"",""water""]","[""water""]","[]","[]","12","300","[""Pure solvent treatment""]","[{""postTreatmentChemicalAgentConcentrationUnit"":[""v%""],""_id"":""65379bc22e5be462fc3490d0"",""postTreatment"":""Pure solvent treatment"",""postTreatmentChemicalAgentSmiles"":""Cl ; CC(=O)C ; CCCCCC"",""postTreatmentChemicalAgentConcentration"":""0,05 v% ,100 v%, 100""}]","[]","[]","[]","[]","[]","[]",,,,,false,"Crossflow",5,25,13.85,"Ethanol","Dye","Methyl orange (sodium salt)",327.33,50,"mg/L",1,"[]",,,,true,false,"Accepted","[""TFC""]","[""Other""]","[]","[""Other""]","[""Crosslinking""]","65003a9d9af97755a1fa0d89","2023-09-12T10:17:01.413Z","2022-01-01T00:00:00.000Z","Inkjet printed polyelectrolyte multilayer membrane using a polyketone support for organic solvent nanofiltration","Scientific Report","backOffice","10.1016/j.memsci.2021.119943","65003a2e9af97755a1fa02ed","Chen Wang and Myoung Jun Park and Dong Han Seo and Sherub Phuntsho and Ralph Rolly Gonzales and Hideto Matsuyama and Enrico Drioli and Ho Kyong Shon","https://doi.org/10.1016/j.memsci.2021.119943",0,"Composite","(PEI/PSS-CNT)10 - (15 g/L)","Scientific report","Layer-by-layer","[{""postTreatmentChemicalAgentConcentrationUnit"":[""wt%""],""_id"":""65379bc22e5be462fc3490cf"",""postTreatment"":""Crosslinking"",""postTreatmentChemicalAgentSmiles"":""C(CC=O)CC=O"",""postTreatmentChemicalAgentConcentration"":""1""}]","ISA",1.13,83.4,"542",0,"[Li+].[Cl-] ; [Cl-].[Cl-].[Ca+2] ; Cl[Zn]Cl","10 ;  10 ;  40",,,,,"2:98",,,"polyketone",,,,,"polyethyleneimine ; single walled carbon tube ; poly(sodium 4-styrene sulfonate)",,,,,,,,,,,,,,,,,,,,,,,,,,,,,,,,,,,,,,,,,,,,,,,,,,,,,,,,,,,,,,,,,,,,,,,,,,
"65379bc22e5be462fc3490d3","2023-10-24T10:26:10.411Z","[""Resorcinol"",""water""]","[""water""]","[]","[]","12","300","[""Pure solvent treatment""]","[{""postTreatmentChemicalAgentConcentrationUnit"":[""v%""],""_id"":""65379bc22e5be462fc3490d5"",""postTreatment"":""Pure solvent treatment"",""postTreatmentChemicalAgentSmiles"":""Cl ; CC(=O)C ; CCCCCC"",""postTreatmentChemicalAgentConcentration"":""0,05 v% ,100 v%, 100""}]","[]","[]","[]","[]","[]","[]",,,,,false,"Crossflow",5,25,13.85,"Ethanol","Dye","Methyl orange (sodium salt)",327.33,50,"mg/L",1,"[]",,,,true,false,"Accepted","[""TFC""]","[""Other""]","[]","[""Other""]","[""Crosslinking""]","65003a9d9af97755a1fa0d89","2023-09-12T10:17:01.413Z","2022-01-01T00:00:00.000Z","Inkjet printed polyelectrolyte multilayer membrane using a polyketone support for organic solvent nanofiltration","Scientific Report","backOffice","10.1016/j.memsci.2021.119943","65003a2e9af97755a1fa02ed","Chen Wang and Myoung Jun Park and Dong Han Seo and Sherub Phuntsho and Ralph Rolly Gonzales and Hideto Matsuyama and Enrico Drioli and Ho Kyong Shon","https://doi.org/10.1016/j.memsci.2021.119943",0,"Composite","(PEI/PSS-CNT)10 - (15 min)","Scientific report","Layer-by-layer","[{""postTreatmentChemicalAgentConcentrationUnit"":[""wt%""],""_id"":""65379bc22e5be462fc3490d4"",""postTreatment"":""Crosslinking"",""postTreatmentChemicalAgentSmiles"":""C(CC=O)CC=O"",""postTreatmentChemicalAgentConcentration"":""1""}]","ISA",1.86,82.7,"543",0,"[Li+].[Cl-] ; [Cl-].[Cl-].[Ca+2] ; Cl[Zn]Cl","10 ;  10 ;  40",,,,,"2:98",,,"polyketone",,,,,"polyethyleneimine ; single walled carbon tube ; poly(sodium 4-styrene sulfonate)",,,,,,,,,,,,,,,,,,,,,,,,,,,,,,,,,,,,,,,,,,,,,,,,,,,,,,,,,,,,,,,,,,,,,,,,,,
"65379bc22e5be462fc3490d8","2023-10-24T10:26:10.562Z","[""Resorcinol"",""water""]","[""water""]","[]","[]","12","300","[""Pure solvent treatment""]","[{""postTreatmentChemicalAgentConcentrationUnit"":[""v%""],""_id"":""65379bc22e5be462fc3490da"",""postTreatment"":""Pure solvent treatment"",""postTreatmentChemicalAgentSmiles"":""Cl ; CC(=O)C ; CCCCCC"",""postTreatmentChemicalAgentConcentration"":""0,05 v% ,100 v%, 100""}]","[]","[]","[]","[]","[]","[]",,,,,false,"Crossflow",5,25,13.85,"Ethanol","Dye","Methyl orange (sodium salt)",327.33,50,"mg/L",1,"[]",,,,true,false,"Accepted","[""TFC""]","[""Other""]","[]","[""Other""]","[""Crosslinking""]","65003a9d9af97755a1fa0d89","2023-09-12T10:17:01.413Z","2022-01-01T00:00:00.000Z","Inkjet printed polyelectrolyte multilayer membrane using a polyketone support for organic solvent nanofiltration","Scientific Report","backOffice","10.1016/j.memsci.2021.119943","65003a2e9af97755a1fa02ed","Chen Wang and Myoung Jun Park and Dong Han Seo and Sherub Phuntsho and Ralph Rolly Gonzales and Hideto Matsuyama and Enrico Drioli and Ho Kyong Shon","https://doi.org/10.1016/j.memsci.2021.119943",0,"Composite","(PEI/PSS-CNT)10 - (25 min)","Scientific report","Layer-by-layer","[{""postTreatmentChemicalAgentConcentrationUnit"":[""wt%""],""_id"":""65379bc22e5be462fc3490d9"",""postTreatment"":""Crosslinking"",""postTreatmentChemicalAgentSmiles"":""C(CC=O)CC=O"",""postTreatmentChemicalAgentConcentration"":""1""}]","ISA",1.11,83.78,"544",0,"[Li+].[Cl-] ; [Cl-].[Cl-].[Ca+2] ; Cl[Zn]Cl","10 ;  10 ;  40",,,,,"2:98",,,"polyketone",,,,,"polyethyleneimine ; single walled carbon tube ; poly(sodium 4-styrene sulfonate)",,,,,,,,,,,,,,,,,,,,,,,,,,,,,,,,,,,,,,,,,,,,,,,,,,,,,,,,,,,,,,,,,,,,,,,,,,
"65379bc22e5be462fc3490dd","2023-10-24T10:26:10.709Z","[""Resorcinol"",""water""]","[""water""]","[]","[]","12","300","[""Pure solvent treatment""]","[{""postTreatmentChemicalAgentConcentrationUnit"":[""v%""],""_id"":""65379bc22e5be462fc3490df"",""postTreatment"":""Pure solvent treatment"",""postTreatmentChemicalAgentSmiles"":""Cl ; CC(=O)C ; CCCCCC"",""postTreatmentChemicalAgentConcentration"":""0,05 v% ,100 v%, 100""}]","[]","[]","[]","[]","[]","[]",,,,,false,"Crossflow",5,25,13.85,"Methanol","Dye","Rose Bengal (disodium salt)",1017.64,50,"mg/L",1,"[""FTIR"",""SEM"",""AFM"",""XPS"",""Zeta potential""]",204.7,41.54,54.68,true,false,"Accepted","[""TFC""]","[""Other""]","[]","[""Other""]","[""Crosslinking""]","65003a9d9af97755a1fa0d89","2023-09-12T10:17:01.413Z","2022-01-01T00:00:00.000Z","Inkjet printed polyelectrolyte multilayer membrane using a polyketone support for organic solvent nanofiltration","Scientific Report","backOffice","10.1016/j.memsci.2021.119943","65003a2e9af97755a1fa02ed","Chen Wang and Myoung Jun Park and Dong Han Seo and Sherub Phuntsho and Ralph Rolly Gonzales and Hideto Matsuyama and Enrico Drioli and Ho Kyong Shon","https://doi.org/10.1016/j.memsci.2021.119943",0,"Composite","(PEI/PSS-CNT)10","Scientific report","Layer-by-layer","[{""postTreatmentChemicalAgentConcentrationUnit"":[""wt%""],""_id"":""65379bc22e5be462fc3490de"",""postTreatment"":""Crosslinking"",""postTreatmentChemicalAgentSmiles"":""C(CC=O)CC=O"",""postTreatmentChemicalAgentConcentration"":""1""}]","ISA",4.21,98.19,"545",0,"[Li+].[Cl-] ; [Cl-].[Cl-].[Ca+2] ; Cl[Zn]Cl","10 ;  10 ;  40",,,,,"2:98",,,"polyketone",,,,,"polyethyleneimine ; single walled carbon tube ; poly(sodium 4-styrene sulfonate)",,,,,,,,,,,,,,,,,,,,,,,,,,,,,,,,,,,,,,,,,,,,,,,,,,,,,,,,,,,,,,,,,,,,,,,,,,
"65379bc22e5be462fc3490e2","2023-10-24T10:26:10.872Z","[""Resorcinol"",""water""]","[""water""]","[]","[]","12","300","[""Pure solvent treatment""]","[{""postTreatmentChemicalAgentConcentrationUnit"":[""v%""],""_id"":""65379bc22e5be462fc3490e4"",""postTreatment"":""Pure solvent treatment"",""postTreatmentChemicalAgentSmiles"":""Cl ; CC(=O)C ; CCCCCC"",""postTreatmentChemicalAgentConcentration"":""0,05 v% ,100 v%, 100""}]","[]","[]","[]","[]","[]","[]",,,,,false,"Crossflow",5,25,13.85,"Isopropanol (IPA)","Dye","Rose Bengal (disodium salt)",1017.64,50,"mg/L",1,"[""FTIR"",""SEM"",""AFM"",""XPS"",""Zeta potential""]",204.7,41.54,54.68,true,false,"Accepted","[""TFC""]","[""Other""]","[]","[""Other""]","[""Crosslinking""]","65003a9d9af97755a1fa0d89","2023-09-12T10:17:01.413Z","2022-01-01T00:00:00.000Z","Inkjet printed polyelectrolyte multilayer membrane using a polyketone support for organic solvent nanofiltration","Scientific Report","backOffice","10.1016/j.memsci.2021.119943","65003a2e9af97755a1fa02ed","Chen Wang and Myoung Jun Park and Dong Han Seo and Sherub Phuntsho and Ralph Rolly Gonzales and Hideto Matsuyama and Enrico Drioli and Ho Kyong Shon","https://doi.org/10.1016/j.memsci.2021.119943",0,"Composite","(PEI/PSS-CNT)10","Scientific report","Layer-by-layer","[{""postTreatmentChemicalAgentConcentrationUnit"":[""wt%""],""_id"":""65379bc22e5be462fc3490e3"",""postTreatment"":""Crosslinking"",""postTreatmentChemicalAgentSmiles"":""C(CC=O)CC=O"",""postTreatmentChemicalAgentConcentration"":""1""}]","ISA",1.21,97.92,"546",0,"[Li+].[Cl-] ; [Cl-].[Cl-].[Ca+2] ; Cl[Zn]Cl","10 ;  10 ;  40",,,,,"2:98",,,"polyketone",,,,,"polyethyleneimine ; single walled carbon tube ; poly(sodium 4-styrene sulfonate)",,,,,,,,,,,,,,,,,,,,,,,,,,,,,,,,,,,,,,,,,,,,,,,,,,,,,,,,,,,,,,,,,,,,,,,,,,
"65379bc32e5be462fc3490e7","2023-10-24T10:26:11.017Z","[""Resorcinol"",""water""]","[""water""]","[]","[]","12","300","[""Pure solvent treatment""]","[{""postTreatmentChemicalAgentConcentrationUnit"":[""v%""],""_id"":""65379bc32e5be462fc3490e9"",""postTreatment"":""Pure solvent treatment"",""postTreatmentChemicalAgentSmiles"":""Cl ; CC(=O)C ; CCCCCC"",""postTreatmentChemicalAgentConcentration"":""0,05 v% ,100 v%, 100""}]","[]","[]","[]","[]","[]","[]",,,,,false,"Crossflow",5,25,13.85,"Acetone","Dye","Rose Bengal (disodium salt)",1017.64,50,"mg/L",1,"[""FTIR"",""SEM"",""AFM"",""XPS"",""Zeta potential""]",204.7,41.54,54.68,true,false,"Accepted","[""TFC""]","[""Other""]","[]","[""Other""]","[""Crosslinking""]","65003a9d9af97755a1fa0d89","2023-09-12T10:17:01.413Z","2022-01-01T00:00:00.000Z","Inkjet printed polyelectrolyte multilayer membrane using a polyketone support for organic solvent nanofiltration","Scientific Report","backOffice","10.1016/j.memsci.2021.119943","65003a2e9af97755a1fa02ed","Chen Wang and Myoung Jun Park and Dong Han Seo and Sherub Phuntsho and Ralph Rolly Gonzales and Hideto Matsuyama and Enrico Drioli and Ho Kyong Shon","https://doi.org/10.1016/j.memsci.2021.119943",0,"Composite","(PEI/PSS-CNT)10","Scientific report","Layer-by-layer","[{""postTreatmentChemicalAgentConcentrationUnit"":[""wt%""],""_id"":""65379bc32e5be462fc3490e8"",""postTreatment"":""Crosslinking"",""postTreatmentChemicalAgentSmiles"":""C(CC=O)CC=O"",""postTreatmentChemicalAgentConcentration"":""1""}]","ISA",4.75,99.17,"547",0,"[Li+].[Cl-] ; [Cl-].[Cl-].[Ca+2] ; Cl[Zn]Cl","10 ;  10 ;  40",,,,,"2:98",,,"polyketone",,,,,"polyethyleneimine ; single walled carbon tube ; poly(sodium 4-styrene sulfonate)",,,,,,,,,,,,,,,,,,,,,,,,,,,,,,,,,,,,,,,,,,,,,,,,,,,,,,,,,,,,,,,,,,,,,,,,,,
"65379bc32e5be462fc3490ec","2023-10-24T10:26:11.166Z","[""Resorcinol"",""water""]","[""water""]","[]","[]","12","300","[""Pure solvent treatment""]","[{""postTreatmentChemicalAgentConcentrationUnit"":[""v%""],""_id"":""65379bc32e5be462fc3490ee"",""postTreatment"":""Pure solvent treatment"",""postTreatmentChemicalAgentSmiles"":""Cl ; CC(=O)C ; CCCCCC"",""postTreatmentChemicalAgentConcentration"":""0,05 v% ,100 v%, 100""}]","[]","[]","[]","[]","[]","[]",,,,,false,"Crossflow",5,25,13.85,"Ethanol","Dye","Rose Bengal (disodium salt)",1017.64,50,"mg/L",1,"[]",,,,true,false,"Accepted","[""TFC""]","[""Other""]","[]","[""Other""]","[""Crosslinking""]","65003a9d9af97755a1fa0d89","2023-09-12T10:17:01.413Z","2022-01-01T00:00:00.000Z","Inkjet printed polyelectrolyte multilayer membrane using a polyketone support for organic solvent nanofiltration","Scientific Report","backOffice","10.1016/j.memsci.2021.119943","65003a2e9af97755a1fa02ed","Chen Wang and Myoung Jun Park and Dong Han Seo and Sherub Phuntsho and Ralph Rolly Gonzales and Hideto Matsuyama and Enrico Drioli and Ho Kyong Shon","https://doi.org/10.1016/j.memsci.2021.119943",0,"Composite","(PEI/PSS-CNT)10 - EtOH 2 weeks","Scientific report","Layer-by-layer","[{""postTreatmentChemicalAgentConcentrationUnit"":[""wt%""],""_id"":""65379bc32e5be462fc3490ed"",""postTreatment"":""Crosslinking"",""postTreatmentChemicalAgentSmiles"":""C(CC=O)CC=O"",""postTreatmentChemicalAgentConcentration"":""1""}]","ISA",2.6,98.21,"548",0,"[Li+].[Cl-] ; [Cl-].[Cl-].[Ca+2] ; Cl[Zn]Cl","10 ;  10 ;  40",,,,,"2:98",,,"polyketone",,,,,"polyethyleneimine ; single walled carbon tube ; poly(sodium 4-styrene sulfonate)",,,,,,,,,,,,,,,,,,,,,,,,,,,,,,,,,,,,,,,,,,,,,,,,,,,,,,,,,,,,,,,,,,,,,,,,,,
"65379bc32e5be462fc3490f1","2023-10-24T10:26:11.348Z","[""Resorcinol"",""water""]","[""water""]","[]","[]","12","300","[""Pure solvent treatment""]","[{""postTreatmentChemicalAgentConcentrationUnit"":[""v%""],""_id"":""65379bc32e5be462fc3490f3"",""postTreatment"":""Pure solvent treatment"",""postTreatmentChemicalAgentSmiles"":""Cl ; CC(=O)C ; CCCCCC"",""postTreatmentChemicalAgentConcentration"":""0,05 v% ,100 v%, 100""}]","[]","[]","[]","[]","[]","[]",,,,,false,"Crossflow",5,25,13.85,"Methanol","Dye","Rose Bengal (disodium salt)",1017.64,50,"mg/L",1,"[]",,,,true,false,"Accepted","[""TFC""]","[""Other""]","[]","[""Other""]","[""Crosslinking""]","65003a9d9af97755a1fa0d89","2023-09-12T10:17:01.413Z","2022-01-01T00:00:00.000Z","Inkjet printed polyelectrolyte multilayer membrane using a polyketone support for organic solvent nanofiltration","Scientific Report","backOffice","10.1016/j.memsci.2021.119943","65003a2e9af97755a1fa02ed","Chen Wang and Myoung Jun Park and Dong Han Seo and Sherub Phuntsho and Ralph Rolly Gonzales and Hideto Matsuyama and Enrico Drioli and Ho Kyong Shon","https://doi.org/10.1016/j.memsci.2021.119943",0,"Composite","(PEI/PSS-CNT)10 - MeOH 2 weeks","Scientific report","Layer-by-layer","[{""postTreatmentChemicalAgentConcentrationUnit"":[""wt%""],""_id"":""65379bc32e5be462fc3490f2"",""postTreatment"":""Crosslinking"",""postTreatmentChemicalAgentSmiles"":""C(CC=O)CC=O"",""postTreatmentChemicalAgentConcentration"":""1""}]","ISA",4.26,97.92,"549",0,"[Li+].[Cl-] ; [Cl-].[Cl-].[Ca+2] ; Cl[Zn]Cl","10 ;  10 ;  40",,,,,"2:98",,,"polyketone",,,,,"polyethyleneimine ; single walled carbon tube ; poly(sodium 4-styrene sulfonate)",,,,,,,,,,,,,,,,,,,,,,,,,,,,,,,,,,,,,,,,,,,,,,,,,,,,,,,,,,,,,,,,,,,,,,,,,,
