Repository: BAMresearch/onf-database

This repository belongs to the the publication "Revealing structure-property-performance relationships of organic solvent nanofiltration membranes using a FAIR, open-access database" published in ADD JOURNAL (DOI). 
It uses a dataset derived from The Open Membrane Database (https://openmembranedatabase.org/). The access date was April 8th 2025. The original dataset is in the repository as OMD_SRNF_2025-04-08.csv file.

The main researchers involved in the study are Sarah Glass (ORCID: 0000-0002-0625-0057), Petra Merten (no ORCID available), Torsten Brinkmann (ORCID: 0000-0002-5114-6259) and Volkan Filiz (ORCID: 0000-0003-0239-8641). 

The repository contains 5 Python files:

File: OMD_SRNF_2025-04-08.csv (part 24 of 184)
"65379bc32e5be462fc3490f6","2023-10-24T10:26:11.478Z","[""Resorcinol"",""water""]","[""water""]","[]","[]","12","300","[""Pure solvent treatment""]","[{""postTreatmentChemicalAgentConcentrationUnit"":[""v%""],""_id"":""65379bc32e5be462fc3490f8"",""postTreatment"":""Pure solvent treatment"",""postTreatmentChemicalAgentSmiles"":""Cl ; CC(=O)C ; CCCCCC"",""postTreatmentChemicalAgentConcentration"":""0,05 v% ,100 v%, 100""}]","[]","[]","[]","[]","[]","[]",,,,,false,"Crossflow",5,25,13.85,"Isopropanol (IPA)","Dye","Rose Bengal (disodium salt)",1017.64,50,"mg/L",1,"[]",,,,true,false,"Accepted","[""TFC""]","[""Other""]","[]","[""Other""]","[""Crosslinking""]","65003a9d9af97755a1fa0d89","2023-09-12T10:17:01.413Z","2022-01-01T00:00:00.000Z","Inkjet printed polyelectrolyte multilayer membrane using a polyketone support for organic solvent nanofiltration","Scientific Report","backOffice","10.1016/j.memsci.2021.119943","65003a2e9af97755a1fa02ed","Chen Wang and Myoung Jun Park and Dong Han Seo and Sherub Phuntsho and Ralph Rolly Gonzales and Hideto Matsuyama and Enrico Drioli and Ho Kyong Shon","https://doi.org/10.1016/j.memsci.2021.119943",0,"Composite","(PEI/PSS-CNT)10 - IPA 2 weeks","Scientific report","Layer-by-layer","[{""postTreatmentChemicalAgentConcentrationUnit"":[""wt%""],""_id"":""65379bc32e5be462fc3490f7"",""postTreatment"":""Crosslinking"",""postTreatmentChemicalAgentSmiles"":""C(CC=O)CC=O"",""postTreatmentChemicalAgentConcentration"":""1""}]","ISA",1.25,97.92,"550",0,"[Li+].[Cl-] ; [Cl-].[Cl-].[Ca+2] ; Cl[Zn]Cl","10 ;  10 ;  40",,,,,"2:98",,,"polyketone",,,,,"polyethyleneimine ; single walled carbon tube ; poly(sodium 4-styrene sulfonate)",,,,,,,,,,,,,,,,,,,,,,,,,,,,,,,,,,,,,,,,,,,,,,,,,,,,,,,,,,,,,,,,,,,,,,,,,,
"65379bc32e5be462fc3490fb","2023-10-24T10:26:11.608Z","[""Resorcinol"",""water""]","[""water""]","[]","[]","12","300","[""Pure solvent treatment""]","[{""postTreatmentChemicalAgentConcentrationUnit"":[""v%""],""_id"":""65379bc32e5be462fc3490fd"",""postTreatment"":""Pure solvent treatment"",""postTreatmentChemicalAgentSmiles"":""Cl ; CC(=O)C ; CCCCCC"",""postTreatmentChemicalAgentConcentration"":""0,05 v% ,100 v%, 100""}]","[]","[]","[]","[]","[]","[]",,,,,false,"Crossflow",5,25,13.85,"Acetone","Dye","Rose Bengal (disodium salt)",1017.64,50,"mg/L",1,"[]",,,,true,false,"Accepted","[""TFC""]","[""Other""]","[]","[""Other""]","[""Crosslinking""]","65003a9d9af97755a1fa0d89","2023-09-12T10:17:01.413Z","2022-01-01T00:00:00.000Z","Inkjet printed polyelectrolyte multilayer membrane using a polyketone support for organic solvent nanofiltration","Scientific Report","backOffice","10.1016/j.memsci.2021.119943","65003a2e9af97755a1fa02ed","Chen Wang and Myoung Jun Park and Dong Han Seo and Sherub Phuntsho and Ralph Rolly Gonzales and Hideto Matsuyama and Enrico Drioli and Ho Kyong Shon","https://doi.org/10.1016/j.memsci.2021.119943",0,"Composite","(PEI/PSS-CNT)10 - acetone 2 weeks","Scientific report","Layer-by-layer","[{""postTreatmentChemicalAgentConcentrationUnit"":[""wt%""],""_id"":""65379bc32e5be462fc3490fc"",""postTreatment"":""Crosslinking"",""postTreatmentChemicalAgentSmiles"":""C(CC=O)CC=O"",""postTreatmentChemicalAgentConcentration"":""1""}]","ISA",4.85,98.81,"551",0,"[Li+].[Cl-] ; [Cl-].[Cl-].[Ca+2] ; Cl[Zn]Cl","10 ;  10 ;  40",,,,,"2:98",,,"polyketone",,,,,"polyethyleneimine ; single walled carbon tube ; poly(sodium 4-styrene sulfonate)",,,,,,,,,,,,,,,,,,,,,,,,,,,,,,,,,,,,,,,,,,,,,,,,,,,,,,,,,,,,,,,,,,,,,,,,,,
"65379bc32e5be462fc349100","2023-10-24T10:26:11.722Z","[""Dimethylacetamide (DMAC)""]","[""water""]","[]","[]","17","250","[]","[]","[]","[]","[]","[]","[]","[]",,,,,false,"Dead-end",10,25,2.24,"Isopropanol (IPA)",,,,,,1,"[""XPS"",""AFM"",""FTIR"",""SEM""]",,40.76,,true,false,"Accepted","[""ISA""]","[""Polybenzimidazole""]","[]","[]","[""Crosslinking""]","65003aa19af97755a1fa0df3","2023-09-12T10:17:05.815Z","2022-01-01T00:00:00.000Z","Highly stable epoxy-crosslinked polybenzimidazole membranes for organic solvent nanofiltration under strongly basic conditions","Scientific Report","backOffice","10.1016/j.memsci.2022.120951","65003a2e9af97755a1fa02ed","Jaewon Lee and Hyeonmin Yang and Giyoung Park and Tae-Hyun Bae","https://doi.org/10.1016/j.memsci.2022.120951",0,"ISA/inorganic/dense","PBI-BADGE_dead-end_IPA","Scientific report",,"[{""postTreatmentChemicalAgentConcentrationUnit"":[""wt%""],""_id"":""65379bc32e5be462fc349101"",""postTreatment"":""Crosslinking"",""postTreatmentChemicalAgentSmiles"":""CC(C)(C1=CC=C(C=C1)OCC2CO2)C3=CC=C(C=C3)OCC4CO4; CC#N"",""postTreatmentChemicalAgentConcentration"":""2""}]",,,,"552",0,"[Li+].[Cl-]",,,,,6.7,,,,,,,,,,,,,,,,,,,,,,,,,,,,,,,,,,,,,,,,,,,,,,,,,,,,,,,,,,,,,,,,,,,,,,,,,,,,,,,,,,,
"65379bc32e5be462fc349104","2023-10-24T10:26:11.835Z","[""Dimethylacetamide (DMAC)""]","[""water""]","[]","[]","17","250","[]","[]","[]","[]","[]","[]","[]","[]",,,,,false,"Dead-end",10,25,2.24,"Ethanol",,,,,,1,"[""XPS"",""AFM"",""FTIR"",""SEM""]",,40.76,,true,false,"Accepted","[""ISA""]","[""Polybenzimidazole""]","[]","[]","[""Crosslinking""]","65003aa19af97755a1fa0df3","2023-09-12T10:17:05.815Z","2022-01-01T00:00:00.000Z","Highly stable epoxy-crosslinked polybenzimidazole membranes for organic solvent nanofiltration under strongly basic conditions","Scientific Report","backOffice","10.1016/j.memsci.2022.120951","65003a2e9af97755a1fa02ed","Jaewon Lee and Hyeonmin Yang and Giyoung Park and Tae-Hyun Bae","https://doi.org/10.1016/j.memsci.2022.120951",0,"ISA/inorganic/dense","PBI-BADGE_dead-end_EtOH","Scientific report",,"[{""postTreatmentChemicalAgentConcentrationUnit"":[""wt%""],""_id"":""65379bc32e5be462fc349105"",""postTreatment"":""Crosslinking"",""postTreatmentChemicalAgentSmiles"":""CC(C)(C1=CC=C(C=C1)OCC2CO2)C3=CC=C(C=C3)OCC4CO4; CC#N"",""postTreatmentChemicalAgentConcentration"":""2""}]",,,,"553",0,"[Li+].[Cl-]",,,,,23.3,,,,,,,,,,,,,,,,,,,,,,,,,,,,,,,,,,,,,,,,,,,,,,,,,,,,,,,,,,,,,,,,,,,,,,,,,,,,,,,,,,,
"65379bc32e5be462fc349108","2023-10-24T10:26:11.949Z","[""Dimethylacetamide (DMAC)""]","[""water""]","[]","[]","17","250","[]","[]","[]","[]","[]","[]","[]","[]",,,,,false,"Dead-end",10,25,2.24,"Methanol",,,,,,1,"[""XPS"",""AFM"",""FTIR"",""SEM""]",,40.76,,true,false,"Accepted","[""ISA""]","[""Polybenzimidazole""]","[]","[]","[""Crosslinking""]","65003aa19af97755a1fa0df3","2023-09-12T10:17:05.815Z","2022-01-01T00:00:00.000Z","Highly stable epoxy-crosslinked polybenzimidazole membranes for organic solvent nanofiltration under strongly basic conditions","Scientific Report","backOffice","10.1016/j.memsci.2022.120951","65003a2e9af97755a1fa02ed","Jaewon Lee and Hyeonmin Yang and Giyoung Park and Tae-Hyun Bae","https://doi.org/10.1016/j.memsci.2022.120951",0,"ISA/inorganic/dense","PBI-BADGE_dead-end_MeOH","Scientific report",,"[{""postTreatmentChemicalAgentConcentrationUnit"":[""wt%""],""_id"":""65379bc32e5be462fc349109"",""postTreatment"":""Crosslinking"",""postTreatmentChemicalAgentSmiles"":""CC(C)(C1=CC=C(C=C1)OCC2CO2)C3=CC=C(C=C3)OCC4CO4; CC#N"",""postTreatmentChemicalAgentConcentration"":""2""}]",,,,"554",0,"[Li+].[Cl-]",,,,,54.5,,,,,,,,,,,,,,,,,,,,,,,,,,,,,,,,,,,,,,,,,,,,,,,,,,,,,,,,,,,,,,,,,,,,,,,,,,,,,,,,,,,
"65379bc42e5be462fc34910c","2023-10-24T10:26:12.063Z","[""Dimethylacetamide (DMAC)""]","[""water""]","[]","[]","17","250","[]","[]","[]","[]","[]","[]","[]","[]",,,,,false,"Dead-end",10,25,2.24,"Tetrahydrofuran (THF)",,,,,,1,"[""XPS"",""AFM"",""FTIR"",""SEM""]",,40.76,,true,false,"Accepted","[""ISA""]","[""Polybenzimidazole""]","[]","[]","[""Crosslinking""]","65003aa19af97755a1fa0df3","2023-09-12T10:17:05.815Z","2022-01-01T00:00:00.000Z","Highly stable epoxy-crosslinked polybenzimidazole membranes for organic solvent nanofiltration under strongly basic conditions","Scientific Report","backOffice","10.1016/j.memsci.2022.120951","65003a2e9af97755a1fa02ed","Jaewon Lee and Hyeonmin Yang and Giyoung Park and Tae-Hyun Bae","https://doi.org/10.1016/j.memsci.2022.120951",0,"ISA/inorganic/dense","PBI-BADGE_dead-end_THF","Scientific report",,"[{""postTreatmentChemicalAgentConcentrationUnit"":[""wt%""],""_id"":""65379bc42e5be462fc34910d"",""postTreatment"":""Crosslinking"",""postTreatmentChemicalAgentSmiles"":""CC(C)(C1=CC=C(C=C1)OCC2CO2)C3=CC=C(C=C3)OCC4CO4; CC#N"",""postTreatmentChemicalAgentConcentration"":""2""}]",,,,"555",0,"[Li+].[Cl-]",,,,,54,,,,,,,,,,,,,,,,,,,,,,,,,,,,,,,,,,,,,,,,,,,,,,,,,,,,,,,,,,,,,,,,,,,,,,,,,,,,,,,,,,,
"65379bc42e5be462fc349110","2023-10-24T10:26:12.176Z","[""Dimethylacetamide (DMAC)""]","[""water""]","[]","[]","17","250","[]","[]","[]","[]","[]","[]","[]","[]",,,,,false,"Dead-end",10,25,2.24,"Acetone",,,,,,1,"[""XPS"",""AFM"",""FTIR"",""SEM""]",,40.76,,true,false,"Accepted","[""ISA""]","[""Polybenzimidazole""]","[]","[]","[""Crosslinking""]","65003aa19af97755a1fa0df3","2023-09-12T10:17:05.815Z","2022-01-01T00:00:00.000Z","Highly stable epoxy-crosslinked polybenzimidazole membranes for organic solvent nanofiltration under strongly basic conditions","Scientific Report","backOffice","10.1016/j.memsci.2022.120951","65003a2e9af97755a1fa02ed","Jaewon Lee and Hyeonmin Yang and Giyoung Park and Tae-Hyun Bae","https://doi.org/10.1016/j.memsci.2022.120951",0,"ISA/inorganic/dense","PBI-BADGE_dead-end_Acetone","Scientific report",,"[{""postTreatmentChemicalAgentConcentrationUnit"":[""wt%""],""_id"":""65379bc42e5be462fc349111"",""postTreatment"":""Crosslinking"",""postTreatmentChemicalAgentSmiles"":""CC(C)(C1=CC=C(C=C1)OCC2CO2)C3=CC=C(C=C3)OCC4CO4; CC#N"",""postTreatmentChemicalAgentConcentration"":""2""}]",,,,"556",0,"[Li+].[Cl-]",,,,,65.9,,,,,,,,,,,,,,,,,,,,,,,,,,,,,,,,,,,,,,,,,,,,,,,,,,,,,,,,,,,,,,,,,,,,,,,,,,,,,,,,,,,
"65379bc42e5be462fc349114","2023-10-24T10:26:12.297Z","[""Dimethylacetamide (DMAC)""]","[""water""]","[]","[]","17","250","[]","[]","[]","[]","[]","[]","[]","[]",,,,,false,"Dead-end",10,25,2.24,"Dimethylformamide (DMF)",,,,,,1,"[""XPS"",""AFM"",""FTIR"",""SEM""]",,40.76,,true,false,"Accepted","[""ISA""]","[""Polybenzimidazole""]","[]","[]","[""Crosslinking""]","65003aa19af97755a1fa0df3","2023-09-12T10:17:05.815Z","2022-01-01T00:00:00.000Z","Highly stable epoxy-crosslinked polybenzimidazole membranes for organic solvent nanofiltration under strongly basic conditions","Scientific Report","backOffice","10.1016/j.memsci.2022.120951","65003a2e9af97755a1fa02ed","Jaewon Lee and Hyeonmin Yang and Giyoung Park and Tae-Hyun Bae","https://doi.org/10.1016/j.memsci.2022.120951",0,"ISA/inorganic/dense","PBI-BADGE_dead-end_DMF","Scientific report",,"[{""postTreatmentChemicalAgentConcentrationUnit"":[""wt%""],""_id"":""65379bc42e5be462fc349115"",""postTreatment"":""Crosslinking"",""postTreatmentChemicalAgentSmiles"":""CC(C)(C1=CC=C(C=C1)OCC2CO2)C3=CC=C(C=C3)OCC4CO4; CC#N"",""postTreatmentChemicalAgentConcentration"":""2""}]",,,,"557",0,"[Li+].[Cl-]",,,,,5.8,,,,,,,,,,,,,,,,,,,,,,,,,,,,,,,,,,,,,,,,,,,,,,,,,,,,,,,,,,,,,,,,,,,,,,,,,,,,,,,,,,,
"65379bc42e5be462fc349118","2023-10-24T10:26:12.414Z","[""Dimethylacetamide (DMAC)""]","[""water""]","[]","[]","17","250","[]","[]","[]","[]","[]","[]","[]","[]",,,,,false,"Dead-end",10,25,2.24,"Acetonitrile",,,,,,1,"[""XPS"",""AFM"",""FTIR"",""SEM""]",,40.76,,true,false,"Accepted","[""ISA""]","[""Polybenzimidazole""]","[]","[]","[""Crosslinking""]","65003aa19af97755a1fa0df3","2023-09-12T10:17:05.815Z","2022-01-01T00:00:00.000Z","Highly stable epoxy-crosslinked polybenzimidazole membranes for organic solvent nanofiltration under strongly basic conditions","Scientific Report","backOffice","10.1016/j.memsci.2022.120951","65003a2e9af97755a1fa02ed","Jaewon Lee and Hyeonmin Yang and Giyoung Park and Tae-Hyun Bae","https://doi.org/10.1016/j.memsci.2022.120951",0,"ISA/inorganic/dense","PBI-BADGE_dead-end_MeCN","Scientific report",,"[{""postTreatmentChemicalAgentConcentrationUnit"":[""wt%""],""_id"":""65379bc42e5be462fc349119"",""postTreatment"":""Crosslinking"",""postTreatmentChemicalAgentSmiles"":""CC(C)(C1=CC=C(C=C1)OCC2CO2)C3=CC=C(C=C3)OCC4CO4; CC#N"",""postTreatmentChemicalAgentConcentration"":""2""}]",,,,"558",0,"[Li+].[Cl-]",,,,,373.4,,,,,,,,,,,,,,,,,,,,,,,,,,,,,,,,,,,,,,,,,,,,,,,,,,,,,,,,,,,,,,,,,,,,,,,,,,,,,,,,,,,
"65379bc42e5be462fc34911c","2023-10-24T10:26:12.587Z","[""Dimethylacetamide (DMAC)""]","[""water""]","[]","[]","17","250","[]","[]","[]","[]","[]","[]","[]","[]",,,,,false,"Dead-end",10,25,2.24,"Isopropanol (IPA)",,,,,,1,"[""XPS"",""AFM"",""FTIR"",""SEM""]",,35.11,,true,false,"Accepted","[""ISA""]","[""Polybenzimidazole""]","[]","[]","[""Crosslinking""]","65003aa19af97755a1fa0df3","2023-09-12T10:17:05.815Z","2022-01-01T00:00:00.000Z","Highly stable epoxy-crosslinked polybenzimidazole membranes for organic solvent nanofiltration under strongly basic conditions","Scientific Report","backOffice","10.1016/j.memsci.2022.120951","65003a2e9af97755a1fa02ed","Jaewon Lee and Hyeonmin Yang and Giyoung Park and Tae-Hyun Bae","https://doi.org/10.1016/j.memsci.2022.120951",0,"ISA/inorganic/dense","BGI-NGDGE_dead-end_IPA","Scientific report",,"[{""postTreatmentChemicalAgentConcentrationUnit"":[""wt%""],""_id"":""65379bc42e5be462fc34911d"",""postTreatment"":""Crosslinking"",""postTreatmentChemicalAgentSmiles"":""CC(C)(COCC1CO1)COCC2CO2; CC#N"",""postTreatmentChemicalAgentConcentration"":""2""}]",,,,"559",0,"[Li+].[Cl-]",,,,,8.1,,,,,,,,,,,,,,,,,,,,,,,,,,,,,,,,,,,,,,,,,,,,,,,,,,,,,,,,,,,,,,,,,,,,,,,,,,,,,,,,,,,
"65379bc42e5be462fc349120","2023-10-24T10:26:12.692Z","[""Dimethylacetamide (DMAC)""]","[""water""]","[]","[]","17","250","[]","[]","[]","[]","[]","[]","[]","[]",,,,,false,"Dead-end",10,25,2.24,"Ethanol",,,,,,1,"[""XPS"",""AFM"",""FTIR"",""SEM""]",,35.11,,true,false,"Accepted","[""ISA""]","[""Polybenzimidazole""]","[]","[]","[""Crosslinking""]","65003aa19af97755a1fa0df3","2023-09-12T10:17:05.815Z","2022-01-01T00:00:00.000Z","Highly stable epoxy-crosslinked polybenzimidazole membranes for organic solvent nanofiltration under strongly basic conditions","Scientific Report","backOffice","10.1016/j.memsci.2022.120951","65003a2e9af97755a1fa02ed","Jaewon Lee and Hyeonmin Yang and Giyoung Park and Tae-Hyun Bae","https://doi.org/10.1016/j.memsci.2022.120951",0,"ISA/inorganic/dense","BGI-NGDGE_dead-end_EtOH","Scientific report",,"[{""postTreatmentChemicalAgentConcentrationUnit"":[""wt%""],""_id"":""65379bc42e5be462fc349121"",""postTreatment"":""Crosslinking"",""postTreatmentChemicalAgentSmiles"":""CC(C)(COCC1CO1)COCC2CO2; CC#N"",""postTreatmentChemicalAgentConcentration"":""2""}]",,,,"560",0,"[Li+].[Cl-]",,,,,18.8,,,,,,,,,,,,,,,,,,,,,,,,,,,,,,,,,,,,,,,,,,,,,,,,,,,,,,,,,,,,,,,,,,,,,,,,,,,,,,,,,,,
"65379bc42e5be462fc349124","2023-10-24T10:26:12.797Z","[""Dimethylacetamide (DMAC)""]","[""water""]","[]","[]","17","250","[]","[]","[]","[]","[]","[]","[]","[]",,,,,false,"Dead-end",10,25,2.24,"Methanol",,,,,,1,"[""XPS"",""AFM"",""FTIR"",""SEM""]",,35.11,,true,false,"Accepted","[""ISA""]","[""Polybenzimidazole""]","[]","[]","[""Crosslinking""]","65003aa19af97755a1fa0df3","2023-09-12T10:17:05.815Z","2022-01-01T00:00:00.000Z","Highly stable epoxy-crosslinked polybenzimidazole membranes for organic solvent nanofiltration under strongly basic conditions","Scientific Report","backOffice","10.1016/j.memsci.2022.120951","65003a2e9af97755a1fa02ed","Jaewon Lee and Hyeonmin Yang and Giyoung Park and Tae-Hyun Bae","https://doi.org/10.1016/j.memsci.2022.120951",0,"ISA/inorganic/dense","BGI-NGDGE_dead-end_MeOH","Scientific report",,"[{""postTreatmentChemicalAgentConcentrationUnit"":[""wt%""],""_id"":""65379bc42e5be462fc349125"",""postTreatment"":""Crosslinking"",""postTreatmentChemicalAgentSmiles"":""CC(C)(COCC1CO1)COCC2CO2; CC#N"",""postTreatmentChemicalAgentConcentration"":""2""}]",,,,"561",0,"[Li+].[Cl-]",,,,,36.9,,,,,,,,,,,,,,,,,,,,,,,,,,,,,,,,,,,,,,,,,,,,,,,,,,,,,,,,,,,,,,,,,,,,,,,,,,,,,,,,,,,
"65379bc42e5be462fc349128","2023-10-24T10:26:12.900Z","[""Dimethylacetamide (DMAC)""]","[""water""]","[]","[]","17","250","[]","[]","[]","[]","[]","[]","[]","[]",,,,,false,"Dead-end",10,25,2.24,"Tetrahydrofuran (THF)",,,,,,1,"[""XPS"",""AFM"",""FTIR"",""SEM""]",,35.11,,true,false,"Accepted","[""ISA""]","[""Polybenzimidazole""]","[]","[]","[""Crosslinking""]","65003aa19af97755a1fa0df3","2023-09-12T10:17:05.815Z","2022-01-01T00:00:00.000Z","Highly stable epoxy-crosslinked polybenzimidazole membranes for organic solvent nanofiltration under strongly basic conditions","Scientific Report","backOffice","10.1016/j.memsci.2022.120951","65003a2e9af97755a1fa02ed","Jaewon Lee and Hyeonmin Yang and Giyoung Park and Tae-Hyun Bae","https://doi.org/10.1016/j.memsci.2022.120951",0,"ISA/inorganic/dense","BGI-NGDGE_dead-end_THF","Scientific report",,"[{""postTreatmentChemicalAgentConcentrationUnit"":[""wt%""],""_id"":""65379bc42e5be462fc349129"",""postTreatment"":""Crosslinking"",""postTreatmentChemicalAgentSmiles"":""CC(C)(COCC1CO1)COCC2CO2; CC#N"",""postTreatmentChemicalAgentConcentration"":""2""}]",,,,"562",0,"[Li+].[Cl-]",,,,,40,,,,,,,,,,,,,,,,,,,,,,,,,,,,,,,,,,,,,,,,,,,,,,,,,,,,,,,,,,,,,,,,,,,,,,,,,,,,,,,,,,,
"65379bc52e5be462fc34912c","2023-10-24T10:26:13.018Z","[""Dimethylacetamide (DMAC)""]","[""water""]","[]","[]","17","250","[]","[]","[]","[]","[]","[]","[]","[]",,,,,false,"Dead-end",10,25,2.24,"Acetone",,,,,,1,"[""XPS"",""AFM"",""FTIR"",""SEM""]",,35.11,,true,false,"Accepted","[""ISA""]","[""Polybenzimidazole""]","[]","[]","[""Crosslinking""]","65003aa19af97755a1fa0df3","2023-09-12T10:17:05.815Z","2022-01-01T00:00:00.000Z","Highly stable epoxy-crosslinked polybenzimidazole membranes for organic solvent nanofiltration under strongly basic conditions","Scientific Report","backOffice","10.1016/j.memsci.2022.120951","65003a2e9af97755a1fa02ed","Jaewon Lee and Hyeonmin Yang and Giyoung Park and Tae-Hyun Bae","https://doi.org/10.1016/j.memsci.2022.120951",0,"ISA/inorganic/dense","BGI-NGDGE_dead-end_Acetone","Scientific report",,"[{""postTreatmentChemicalAgentConcentrationUnit"":[""wt%""],""_id"":""65379bc52e5be462fc34912d"",""postTreatment"":""Crosslinking"",""postTreatmentChemicalAgentSmiles"":""CC(C)(COCC1CO1)COCC2CO2; CC#N"",""postTreatmentChemicalAgentConcentration"":""2""}]",,,,"563",0,"[Li+].[Cl-]",,,,,60,,,,,,,,,,,,,,,,,,,,,,,,,,,,,,,,,,,,,,,,,,,,,,,,,,,,,,,,,,,,,,,,,,,,,,,,,,,,,,,,,,,
"65379bc52e5be462fc349130","2023-10-24T10:26:13.135Z","[""Dimethylacetamide (DMAC)""]","[""water""]","[]","[]","17","250","[]","[]","[]","[]","[]","[]","[]","[]",,,,,false,"Dead-end",10,25,2.24,"Dimethylformamide (DMF)",,,,,,1,"[""XPS"",""AFM"",""FTIR"",""SEM""]",,35.11,,true,false,"Accepted","[""ISA""]","[""Polybenzimidazole""]","[]","[]","[""Crosslinking""]","65003aa19af97755a1fa0df3","2023-09-12T10:17:05.815Z","2022-01-01T00:00:00.000Z","Highly stable epoxy-crosslinked polybenzimidazole membranes for organic solvent nanofiltration under strongly basic conditions","Scientific Report","backOffice","10.1016/j.memsci.2022.120951","65003a2e9af97755a1fa02ed","Jaewon Lee and Hyeonmin Yang and Giyoung Park and Tae-Hyun Bae","https://doi.org/10.1016/j.memsci.2022.120951",0,"ISA/inorganic/dense","BGI-NGDGE_dead-end_DMF","Scientific report",,"[{""postTreatmentChemicalAgentConcentrationUnit"":[""wt%""],""_id"":""65379bc52e5be462fc349131"",""postTreatment"":""Crosslinking"",""postTreatmentChemicalAgentSmiles"":""CC(C)(COCC1CO1)COCC2CO2; CC#N"",""postTreatmentChemicalAgentConcentration"":""2""}]",,,,"564",0,"[Li+].[Cl-]",,,,,1.6,,,,,,,,,,,,,,,,,,,,,,,,,,,,,,,,,,,,,,,,,,,,,,,,,,,,,,,,,,,,,,,,,,,,,,,,,,,,,,,,,,,
"65379bc52e5be462fc349134","2023-10-24T10:26:13.257Z","[""Dimethylacetamide (DMAC)""]","[""water""]","[]","[]","17","250","[]","[]","[]","[]","[]","[]","[]","[]",,,,,false,"Dead-end",10,25,2.24,"Acetonitrile",,,,,,1,"[""XPS"",""AFM"",""FTIR"",""SEM""]",,35.11,,true,false,"Accepted","[""ISA""]","[""Polybenzimidazole""]","[]","[]","[""Crosslinking""]","65003aa19af97755a1fa0df3","2023-09-12T10:17:05.815Z","2022-01-01T00:00:00.000Z","Highly stable epoxy-crosslinked polybenzimidazole membranes for organic solvent nanofiltration under strongly basic conditions","Scientific Report","backOffice","10.1016/j.memsci.2022.120951","65003a2e9af97755a1fa02ed","Jaewon Lee and Hyeonmin Yang and Giyoung Park and Tae-Hyun Bae","https://doi.org/10.1016/j.memsci.2022.120951",0,"ISA/inorganic/dense","BGI-NGDGE_dead-end_MeCN","Scientific report",,"[{""postTreatmentChemicalAgentConcentrationUnit"":[""wt%""],""_id"":""65379bc52e5be462fc349135"",""postTreatment"":""Crosslinking"",""postTreatmentChemicalAgentSmiles"":""CC(C)(COCC1CO1)COCC2CO2; CC#N"",""postTreatmentChemicalAgentConcentration"":""2""}]",,,,"565",0,"[Li+].[Cl-]",,,,,283.7,,,,,,,,,,,,,,,,,,,,,,,,,,,,,,,,,,,,,,,,,,,,,,,,,,,,,,,,,,,,,,,,,,,,,,,,,,,,,,,,,,,
"65379bc52e5be462fc349138","2023-10-24T10:26:13.366Z","[""Dimethylacetamide (DMAC)""]","[""water""]","[]","[]","17","250","[]","[]","[]","[]","[]","[]","[]","[]",,,,,false,"Crossflow",10,25,18.86,"Ethanol","Dye","Methyl orange (sodium salt)",327.33,153,"µmol/L",1,"[""XPS"",""AFM"",""FTIR"",""SEM""]",,40.76,,true,false,"Accepted","[""ISA""]","[""Polybenzimidazole""]","[]","[]","[""Crosslinking""]","65003aa19af97755a1fa0df3","2023-09-12T10:17:05.815Z","2022-01-01T00:00:00.000Z","Highly stable epoxy-crosslinked polybenzimidazole membranes for organic solvent nanofiltration under strongly basic conditions","Scientific Report","backOffice","10.1016/j.memsci.2022.120951","65003a2e9af97755a1fa02ed","Jaewon Lee and Hyeonmin Yang and Giyoung Park and Tae-Hyun Bae","https://doi.org/10.1016/j.memsci.2022.120951",0,"ISA/inorganic/dense","PBI-BADGE_cross_EtOH_MO","Scientific report",,"[{""postTreatmentChemicalAgentConcentrationUnit"":[""wt%""],""_id"":""65379bc52e5be462fc349139"",""postTreatment"":""Crosslinking"",""postTreatmentChemicalAgentSmiles"":""CC(C)(C1=CC=C(C=C1)OCC2CO2)C3=CC=C(C=C3)OCC4CO4; CC#N"",""postTreatmentChemicalAgentConcentration"":""2""}]",,,,"566",0,"[Li+].[Cl-]",,,,,23.2,,,,,,,,,,,,,,,,,,,,,,,,,,,,,,,,,,,,,,,,,,,,,,,,,,,,,,,,,,,,,,,,,,,,,,,,,,,,,,,,,,,
"65379bc52e5be462fc34913c","2023-10-24T10:26:13.499Z","[""Dimethylacetamide (DMAC)""]","[""water""]","[]","[]","17","250","[]","[]","[]","[]","[]","[]","[]","[]",,,,,false,"Crossflow",10,25,18.86,"Ethanol","Dye","Methyl orange (sodium salt)",327.33,153,"µmol/L",1,"[""XPS"",""AFM"",""FTIR"",""SEM""]",,35.11,,true,false,"Accepted","[""ISA""]","[""Polybenzimidazole""]","[]","[]","[""Crosslinking""]","65003aa19af97755a1fa0df3","2023-09-12T10:17:05.815Z","2022-01-01T00:00:00.000Z","Highly stable epoxy-crosslinked polybenzimidazole membranes for organic solvent nanofiltration under strongly basic conditions","Scientific Report","backOffice","10.1016/j.memsci.2022.120951","65003a2e9af97755a1fa02ed","Jaewon Lee and Hyeonmin Yang and Giyoung Park and Tae-Hyun Bae","https://doi.org/10.1016/j.memsci.2022.120951",0,"ISA/inorganic/dense","BGI-NGDGE_cross_EtOH_MO","Scientific report",,"[{""postTreatmentChemicalAgentConcentrationUnit"":[""wt%""],""_id"":""65379bc52e5be462fc34913d"",""postTreatment"":""Crosslinking"",""postTreatmentChemicalAgentSmiles"":""CC(C)(COCC1CO1)COCC2CO2; CC#N"",""postTreatmentChemicalAgentConcentration"":""2""}]",,,14.12,"567",0,"[Li+].[Cl-]",,,,,19,,,,,,,,,,,,,,,,,,,,,,,,,,,,,,,,,,,,,,,,,,,,,,,,,,,,,,,,,,,,,,,,,,,,,,,,,,,,,,,,,,,
"65379bc52e5be462fc349140","2023-10-24T10:26:13.626Z","[""Dimethylacetamide (DMAC)""]","[""water""]","[]","[]","17","250","[]","[]","[]","[]","[]","[]","[]","[]",,,,,false,"Crossflow",10,25,18.86,"Ethanol","Dye","Orange G (disodium salt)",452.38,111,"µmol/L",1,"[""XPS"",""AFM"",""FTIR"",""SEM""]",,40.76,,true,false,"Accepted","[""ISA""]","[""Polybenzimidazole""]","[]","[]","[""Crosslinking""]","65003aa19af97755a1fa0df3","2023-09-12T10:17:05.815Z","2022-01-01T00:00:00.000Z","Highly stable epoxy-crosslinked polybenzimidazole membranes for organic solvent nanofiltration under strongly basic conditions","Scientific Report","backOffice","10.1016/j.memsci.2022.120951","65003a2e9af97755a1fa02ed","Jaewon Lee and Hyeonmin Yang and Giyoung Park and Tae-Hyun Bae","https://doi.org/10.1016/j.memsci.2022.120951",0,"ISA/inorganic/dense","PBI-BADGE_cross_EtOH_OG","Scientific report",,"[{""postTreatmentChemicalAgentConcentrationUnit"":[""wt%""],""_id"":""65379bc52e5be462fc349141"",""postTreatment"":""Crosslinking"",""postTreatmentChemicalAgentSmiles"":""CC(C)(C1=CC=C(C=C1)OCC2CO2)C3=CC=C(C=C3)OCC4CO4; CC#N"",""postTreatmentChemicalAgentConcentration"":""2""}]",,,77.8,"568",0,"[Li+].[Cl-]",,,,,23.2,,,,,,,,,,,,,,,,,,,,,,,,,,,,,,,,,,,,,,,,,,,,,,,,,,,,,,,,,,,,,,,,,,,,,,,,,,,,,,,,,,,
"65379bc52e5be462fc349144","2023-10-24T10:26:13.802Z","[""Dimethylacetamide (DMAC)""]","[""water""]","[]","[]","17","250","[]","[]","[]","[]","[]","[]","[]","[]",,,,,false,"Crossflow",10,25,18.86,"Ethanol","Dye","Orange G (disodium salt)",452.38,111,"µmol/L",1,"[""XPS"",""AFM"",""FTIR"",""SEM""]",,35.11,,true,false,"Accepted","[""ISA""]","[""Polybenzimidazole""]","[]","[]","[""Crosslinking""]","65003aa19af97755a1fa0df3","2023-09-12T10:17:05.815Z","2022-01-01T00:00:00.000Z","Highly stable epoxy-crosslinked polybenzimidazole membranes for organic solvent nanofiltration under strongly basic conditions","Scientific Report","backOffice","10.1016/j.memsci.2022.120951","65003a2e9af97755a1fa02ed","Jaewon Lee and Hyeonmin Yang and Giyoung Park and Tae-Hyun Bae","https://doi.org/10.1016/j.memsci.2022.120951",0,"ISA/inorganic/dense","BGI-NGDGE_cross_EtOH_OG","Scientific report",,"[{""postTreatmentChemicalAgentConcentrationUnit"":[""wt%""],""_id"":""65379bc52e5be462fc349145"",""postTreatment"":""Crosslinking"",""postTreatmentChemicalAgentSmiles"":""CC(C)(COCC1CO1)COCC2CO2; CC#N"",""postTreatmentChemicalAgentConcentration"":""2""}]",,,84.3,"569",0,"[Li+].[Cl-]",,,,,19,,,,,,,,,,,,,,,,,,,,,,,,,,,,,,,,,,,,,,,,,,,,,,,,,,,,,,,,,,,,,,,,,,,,,,,,,,,,,,,,,,,
"65379bc52e5be462fc349148","2023-10-24T10:26:13.910Z","[""Dimethylacetamide (DMAC)""]","[""water""]","[]","[]","17","250","[]","[]","[]","[]","[]","[]","[]","[]",,,,,false,"Crossflow",10,25,18.86,"Ethanol","Dye","Amido black (disodium salt)",616.49,81,"µmol/L",1,"[""XPS"",""AFM"",""FTIR"",""SEM""]",,40.76,,true,false,"Accepted","[""ISA""]","[""Polybenzimidazole""]","[]","[]","[""Crosslinking""]","65003aa19af97755a1fa0df3","2023-09-12T10:17:05.815Z","2022-01-01T00:00:00.000Z","Highly stable epoxy-crosslinked polybenzimidazole membranes for organic solvent nanofiltration under strongly basic conditions","Scientific Report","backOffice","10.1016/j.memsci.2022.120951","65003a2e9af97755a1fa02ed","Jaewon Lee and Hyeonmin Yang and Giyoung Park and Tae-Hyun Bae","https://doi.org/10.1016/j.memsci.2022.120951",0,"ISA/inorganic/dense","PBI-BADGE_cross_EtOH_AB","Scientific report",,"[{""postTreatmentChemicalAgentConcentrationUnit"":[""wt%""],""_id"":""65379bc52e5be462fc349149"",""postTreatment"":""Crosslinking"",""postTreatmentChemicalAgentSmiles"":""CC(C)(C1=CC=C(C=C1)OCC2CO2)C3=CC=C(C=C3)OCC4CO4; CC#N"",""postTreatmentChemicalAgentConcentration"":""2""}]",,,99.5,"570",0,"[Li+].[Cl-]",,,,,23.2,,,,,,,,,,,,,,,,,,,,,,,,,,,,,,,,,,,,,,,,,,,,,,,,,,,,,,,,,,,,,,,,,,,,,,,,,,,,,,,,,,,
"65379bc62e5be462fc34914c","2023-10-24T10:26:14.022Z","[""Dimethylacetamide (DMAC)""]","[""water""]","[]","[]","17","250","[]","[]","[]","[]","[]","[]","[]","[]",,,,,false,"Crossflow",10,25,18.86,"Ethanol","Dye","Amido black (disodium salt)",616.49,81,"µmol/L",1,"[""XPS"",""AFM"",""FTIR"",""SEM""]",,35.11,,true,false,"Accepted","[""ISA""]","[""Polybenzimidazole""]","[]","[]","[""Crosslinking""]","65003aa19af97755a1fa0df3","2023-09-12T10:17:05.815Z","2022-01-01T00:00:00.000Z","Highly stable epoxy-crosslinked polybenzimidazole membranes for organic solvent nanofiltration under strongly basic conditions","Scientific Report","backOffice","10.1016/j.memsci.2022.120951","65003a2e9af97755a1fa02ed","Jaewon Lee and Hyeonmin Yang and Giyoung Park and Tae-Hyun Bae","https://doi.org/10.1016/j.memsci.2022.120951",0,"ISA/inorganic/dense","BGI-NGDGE_cross_EtOH_AB","Scientific report",,"[{""postTreatmentChemicalAgentConcentrationUnit"":[""wt%""],""_id"":""65379bc62e5be462fc34914d"",""postTreatment"":""Crosslinking"",""postTreatmentChemicalAgentSmiles"":""CC(C)(COCC1CO1)COCC2CO2; CC#N"",""postTreatmentChemicalAgentConcentration"":""2""}]",,,99.6,"571",0,"[Li+].[Cl-]",,,,,19,,,,,,,,,,,,,,,,,,,,,,,,,,,,,,,,,,,,,,,,,,,,,,,,,,,,,,,,,,,,,,,,,,,,,,,,,,,,,,,,,,,
"65379bc62e5be462fc349150","2023-10-24T10:26:14.124Z","[""Dimethylacetamide (DMAC)""]","[""water""]","[]","[]","17","250","[]","[]","[]","[]","[]","[]","[]","[]",,,,,false,"Crossflow",10,25,18.86,"Ethanol","Dye","Eosin Y disodium salt",691.85,72,"µmol/L",1,"[""XPS"",""AFM"",""FTIR"",""SEM""]",,40.76,,true,false,"Accepted","[""ISA""]","[""Polybenzimidazole""]","[]","[]","[""Crosslinking""]","65003aa19af97755a1fa0df3","2023-09-12T10:17:05.815Z","2022-01-01T00:00:00.000Z","Highly stable epoxy-crosslinked polybenzimidazole membranes for organic solvent nanofiltration under strongly basic conditions","Scientific Report","backOffice","10.1016/j.memsci.2022.120951","65003a2e9af97755a1fa02ed","Jaewon Lee and Hyeonmin Yang and Giyoung Park and Tae-Hyun Bae","https://doi.org/10.1016/j.memsci.2022.120951",0,"ISA/inorganic/dense","PBI-BADGE_cross_EtOH_EY","Scientific report",,"[{""postTreatmentChemicalAgentConcentrationUnit"":[""wt%""],""_id"":""65379bc62e5be462fc349151"",""postTreatment"":""Crosslinking"",""postTreatmentChemicalAgentSmiles"":""CC(C)(C1=CC=C(C=C1)OCC2CO2)C3=CC=C(C=C3)OCC4CO4; CC#N"",""postTreatmentChemicalAgentConcentration"":""2""}]",,,100,"572",0,"[Li+].[Cl-]",,,,,23.2,,,,,,,,,,,,,,,,,,,,,,,,,,,,,,,,,,,,,,,,,,,,,,,,,,,,,,,,,,,,,,,,,,,,,,,,,,,,,,,,,,,
"65379bc62e5be462fc349154","2023-10-24T10:26:14.245Z","[""Dimethylacetamide (DMAC)""]","[""water""]","[]","[]","17","250","[]","[]","[]","[]","[]","[]","[]","[]",,,,,false,"Crossflow",10,25,18.86,"Ethanol","Dye","Eosin Y disodium salt",691.85,72,"µmol/L",1,"[""XPS"",""AFM"",""FTIR"",""SEM""]",,35.11,,true,false,"Accepted","[""ISA""]","[""Polybenzimidazole""]","[]","[]","[""Crosslinking""]","65003aa19af97755a1fa0df3","2023-09-12T10:17:05.815Z","2022-01-01T00:00:00.000Z","Highly stable epoxy-crosslinked polybenzimidazole membranes for organic solvent nanofiltration under strongly basic conditions","Scientific Report","backOffice","10.1016/j.memsci.2022.120951","65003a2e9af97755a1fa02ed","Jaewon Lee and Hyeonmin Yang and Giyoung Park and Tae-Hyun Bae","https://doi.org/10.1016/j.memsci.2022.120951",0,"ISA/inorganic/dense","BGI-NGDGE_cross_EtOH_EY","Scientific report",,"[{""postTreatmentChemicalAgentConcentrationUnit"":[""wt%""],""_id"":""65379bc62e5be462fc349155"",""postTreatment"":""Crosslinking"",""postTreatmentChemicalAgentSmiles"":""CC(C)(COCC1CO1)COCC2CO2; CC#N"",""postTreatmentChemicalAgentConcentration"":""2""}]",,,100,"573",0,"[Li+].[Cl-]",,,,,19,,,,,,,,,,,,,,,,,,,,,,,,,,,,,,,,,,,,,,,,,,,,,,,,,,,,,,,,,,,,,,,,,,,,,,,,,,,,,,,,,,,
"65379bc62e5be462fc349158","2023-10-24T10:26:14.357Z","[""Dimethylacetamide (DMAC)""]","[""water""]","[]","[]","17","250","[]","[]","[]","[]","[]","[]","[]","[]",,,,,false,"Crossflow",10,25,18.86,"Ethanol","Dye","Methyl blue (trisodium salt)",799.8,63,"µmol/L",1,"[""XPS"",""AFM"",""FTIR"",""SEM""]",,40.76,,true,false,"Accepted","[""ISA""]","[""Polybenzimidazole""]","[]","[]","[""Crosslinking""]","65003aa19af97755a1fa0df3","2023-09-12T10:17:05.815Z","2022-01-01T00:00:00.000Z","Highly stable epoxy-crosslinked polybenzimidazole membranes for organic solvent nanofiltration under strongly basic conditions","Scientific Report","backOffice","10.1016/j.memsci.2022.120951","65003a2e9af97755a1fa02ed","Jaewon Lee and Hyeonmin Yang and Giyoung Park and Tae-Hyun Bae","https://doi.org/10.1016/j.memsci.2022.120951",0,"ISA/inorganic/dense","PBI-BADGE_cross_EtOH_MB","Scientific report",,"[{""postTreatmentChemicalAgentConcentrationUnit"":[""wt%""],""_id"":""65379bc62e5be462fc349159"",""postTreatment"":""Crosslinking"",""postTreatmentChemicalAgentSmiles"":""CC(C)(C1=CC=C(C=C1)OCC2CO2)C3=CC=C(C=C3)OCC4CO4; CC#N"",""postTreatmentChemicalAgentConcentration"":""2""}]",,,100,"574",0,"[Li+].[Cl-]",,,,,23.2,,,,,,,,,,,,,,,,,,,,,,,,,,,,,,,,,,,,,,,,,,,,,,,,,,,,,,,,,,,,,,,,,,,,,,,,,,,,,,,,,,,
"65379bc62e5be462fc34915c","2023-10-24T10:26:14.474Z","[""Dimethylacetamide (DMAC)""]","[""water""]","[]","[]","17","250","[]","[]","[]","[]","[]","[]","[]","[]",,,,,false,"Crossflow",10,25,18.86,"Ethanol","Dye","Methyl blue (trisodium salt)",799.8,63,"µmol/L",1,"[""XPS"",""AFM"",""FTIR"",""SEM""]",,35.11,,true,false,"Accepted","[""ISA""]","[""Polybenzimidazole""]","[]","[]","[""Crosslinking""]","65003aa19af97755a1fa0df3","2023-09-12T10:17:05.815Z","2022-01-01T00:00:00.000Z","Highly stable epoxy-crosslinked polybenzimidazole membranes for organic solvent nanofiltration under strongly basic conditions","Scientific Report","backOffice","10.1016/j.memsci.2022.120951","65003a2e9af97755a1fa02ed","Jaewon Lee and Hyeonmin Yang and Giyoung Park and Tae-Hyun Bae","https://doi.org/10.1016/j.memsci.2022.120951",0,"ISA/inorganic/dense","BGI-NGDGE_cross_EtOH_MB","Scientific report",,"[{""postTreatmentChemicalAgentConcentrationUnit"":[""wt%""],""_id"":""65379bc62e5be462fc34915d"",""postTreatment"":""Crosslinking"",""postTreatmentChemicalAgentSmiles"":""CC(C)(COCC1CO1)COCC2CO2; CC#N"",""postTreatmentChemicalAgentConcentration"":""2""}]",,,100,"575",0,"[Li+].[Cl-]",,,,,19,,,,,,,,,,,,,,,,,,,,,,,,,,,,,,,,,,,,,,,,,,,,,,,,,,,,,,,,,,,,,,,,,,,,,,,,,,,,,,,,,,,
"65379bc62e5be462fc349160","2023-10-24T10:26:14.585Z","[""Dimethylacetamide (DMAC)""]","[""water""]","[]","[]","17","250","[]","[]","[]","[]","[]","[]","[]","[]",,,,,false,"Crossflow",10,25,18.86,"Ethanol","Dye","Rose Bengal (disodium salt)",1017.64,49,"µmol/L",1,"[""XPS"",""AFM"",""FTIR"",""SEM""]",,40.76,,true,false,"Accepted","[""ISA""]","[""Polybenzimidazole""]","[]","[]","[""Crosslinking""]","65003aa19af97755a1fa0df3","2023-09-12T10:17:05.815Z","2022-01-01T00:00:00.000Z","Highly stable epoxy-crosslinked polybenzimidazole membranes for organic solvent nanofiltration under strongly basic conditions","Scientific Report","backOffice","10.1016/j.memsci.2022.120951","65003a2e9af97755a1fa02ed","Jaewon Lee and Hyeonmin Yang and Giyoung Park and Tae-Hyun Bae","https://doi.org/10.1016/j.memsci.2022.120951",0,"ISA/inorganic/dense","PBI-BADGE_cross_EtOH_RB","Scientific report",,"[{""postTreatmentChemicalAgentConcentrationUnit"":[""wt%""],""_id"":""65379bc62e5be462fc349161"",""postTreatment"":""Crosslinking"",""postTreatmentChemicalAgentSmiles"":""CC(C)(C1=CC=C(C=C1)OCC2CO2)C3=CC=C(C=C3)OCC4CO4; CC#N"",""postTreatmentChemicalAgentConcentration"":""2""}]",,,100,"576",0,"[Li+].[Cl-]",,,,,23.2,,,,,,,,,,,,,,,,,,,,,,,,,,,,,,,,,,,,,,,,,,,,,,,,,,,,,,,,,,,,,,,,,,,,,,,,,,,,,,,,,,,
"65379bc62e5be462fc349164","2023-10-24T10:26:14.698Z","[""Dimethylacetamide (DMAC)""]","[""water""]","[]","[]","17","250","[]","[]","[]","[]","[]","[]","[]","[]",,,,,false,"Crossflow",10,25,18.86,"Ethanol","Dye","Rose Bengal (disodium salt)",1017.64,50,"µmol/L",1,"[""XPS"",""AFM"",""FTIR"",""SEM""]",,35.11,,true,false,"Accepted","[""ISA""]","[""Polybenzimidazole""]","[]","[]","[""Crosslinking""]","65003aa19af97755a1fa0df3","2023-09-12T10:17:05.815Z","2022-01-01T00:00:00.000Z","Highly stable epoxy-crosslinked polybenzimidazole membranes for organic solvent nanofiltration under strongly basic conditions","Scientific Report","backOffice","10.1016/j.memsci.2022.120951","65003a2e9af97755a1fa02ed","Jaewon Lee and Hyeonmin Yang and Giyoung Park and Tae-Hyun Bae","https://doi.org/10.1016/j.memsci.2022.120951",0,"ISA/inorganic/dense","BGI-NGDGE_cross_EtOH_RB","Scientific report",,"[{""postTreatmentChemicalAgentConcentrationUnit"":[""wt%""],""_id"":""65379bc62e5be462fc349165"",""postTreatment"":""Crosslinking"",""postTreatmentChemicalAgentSmiles"":""CC(C)(COCC1CO1)COCC2CO2; CC#N"",""postTreatmentChemicalAgentConcentration"":""2""}]",,,100,"577",0,"[Li+].[Cl-]",,,,,19,,,,,,,,,,,,,,,,,,,,,,,,,,,,,,,,,,,,,,,,,,,,,,,,,,,,,,,,,,,,,,,,,,,,,,,,,,,,,,,,,,,
"65379bc62e5be462fc349168","2023-10-24T10:26:14.812Z","[""Dimethylacetamide (DMAC)""]","[""water""]","[]","[]","17","250","[]","[]","[]","[]","[]","[]","[]","[]",,,,,false,"Crossflow",10,25,18.86,"water","Dye","Rose Bengal (disodium salt)",1017.64,51,"µmol/L",1,"[""XPS"",""AFM"",""FTIR"",""SEM""]",,40.76,,true,false,"Accepted","[""ISA""]","[""Polybenzimidazole""]","[]","[]","[""Crosslinking""]","65003aa19af97755a1fa0df3","2023-09-12T10:17:05.815Z","2022-01-01T00:00:00.000Z","Highly stable epoxy-crosslinked polybenzimidazole membranes for organic solvent nanofiltration under strongly basic conditions","Scientific Report","backOffice","10.1016/j.memsci.2022.120951","65003a2e9af97755a1fa02ed","Jaewon Lee and Hyeonmin Yang and Giyoung Park and Tae-Hyun Bae","https://doi.org/10.1016/j.memsci.2022.120951",0,"ISA/inorganic/dense","PBI-BADGE_cross_pH13","Scientific report",,"[{""postTreatmentChemicalAgentConcentrationUnit"":[""wt%""],""_id"":""65379bc62e5be462fc349169"",""postTreatment"":""Crosslinking"",""postTreatmentChemicalAgentSmiles"":""CC(C)(C1=CC=C(C=C1)OCC2CO2)C3=CC=C(C=C3)OCC4CO4; CC#N"",""postTreatmentChemicalAgentConcentration"":""2""}]",,6,64,"578",0,"[Li+].[Cl-]",,,,,,,,,,,,,,,,,,,,,,,,,,,,,,,,,,,,,,,,,,,,,,,,,,,,,,,,,,,,,,,,,,,,,,,,,,,,,,,,,,,,,,,,
"65379bc62e5be462fc34916c","2023-10-24T10:26:14.969Z","[""Dimethylacetamide (DMAC)""]","[""water""]","[]","[]","17","250","[]","[]","[]","[]","[]","[]","[]","[]",,,,,false,"Crossflow",10,25,18.86,"water","Dye","Rose Bengal (disodium salt)",1017.64,52,"µmol/L",1,"[""XPS"",""AFM"",""FTIR"",""SEM""]",,35.11,,true,false,"Accepted","[""ISA""]","[""Polybenzimidazole""]","[]","[]","[""Crosslinking""]","65003aa19af97755a1fa0df3","2023-09-12T10:17:05.815Z","2022-01-01T00:00:00.000Z","Highly stable epoxy-crosslinked polybenzimidazole membranes for organic solvent nanofiltration under strongly basic conditions","Scientific Report","backOffice","10.1016/j.memsci.2022.120951","65003a2e9af97755a1fa02ed","Jaewon Lee and Hyeonmin Yang and Giyoung Park and Tae-Hyun Bae","https://doi.org/10.1016/j.memsci.2022.120951",0,"ISA/inorganic/dense","BGI-NGDGE_cross_pH13","Scientific report",,"[{""postTreatmentChemicalAgentConcentrationUnit"":[""wt%""],""_id"":""65379bc62e5be462fc34916d"",""postTreatment"":""Crosslinking"",""postTreatmentChemicalAgentSmiles"":""CC(C)(COCC1CO1)COCC2CO2; CC#N"",""postTreatmentChemicalAgentConcentration"":""2""}]",,3.6,72,"579",0,"[Li+].[Cl-]",,,,,,,,,,,,,,,,,,,,,,,,,,,,,,,,,,,,,,,,,,,,,,,,,,,,,,,,,,,,,,,,,,,,,,,,,,,,,,,,,,,,,,,,
"65379bc72e5be462fc349170","2023-10-24T10:26:15.072Z","[""Dimethylacetamide (DMAC)""]","[""water""]","[]","[]","17","200","[]","[]","[]","[]","[]","[]","[]","[]",,,,,false,"Dead-end",10,25,,"Acetone","Dye","Methyl orange (sodium salt)",327.33,153,"µmol/L",1,"[""FTIR"",""XPS"",""SEM"",""Zeta potential""]",,,68.5,true,false,"Accepted","[""ISA""]","[""Polybenzimidazole""]","[]","[]","[""None""]","65003aa69af97755a1fa0e64","2023-09-12T10:17:10.125Z","1970-01-01T00:00:02.022Z","Polybenzimidazole (PBI) membranes cross-linked with various cross-linkers and impregnated with 4-sulfocalix [4]arene (SCA4) for organic solvent nanofiltration (OSN)","Scientific Report","backOffice","10.1016/j.memsci.2022.121039","65003a2e9af97755a1fa02ed","Siyum Shewakena Beshahwored and Yueh-Han Huang and Zelalem Gudeta Abdi and Chien-Chieh Hu and Tai-Shung Chung","https://doi.org/10.1016/j.memsci.2022.121039",0,"ISA/inorganic/dense","Polybenzimidazole (PBI)","Scientific report",,"[{""postTreatmentChemicalAgentConcentrationUnit"":[],""_id"":""65379bc72e5be462fc349171"",""postTreatment"":""None"",""postTreatmentChemicalAgentSmiles"":""N/A"",""postTreatmentChemicalAgentConcentration"":""""}]",,4.7,52.9,"580",0,"[Li+].[Cl-]","0.98",,,,5.3,,,,,,,,88.42,,,,,,,,,,,,,,,,,,,,,,,,,,,,,,,,,,,,,,,,,,,,,,,,,,,,,,,,,,,,,,,,,,,,,,,,,,,
