Repository: BAMresearch/onf-database

This repository belongs to the the publication "Revealing structure-property-performance relationships of organic solvent nanofiltration membranes using a FAIR, open-access database" published in ADD JOURNAL (DOI). 
It uses a dataset derived from The Open Membrane Database (https://openmembranedatabase.org/). The access date was April 8th 2025. The original dataset is in the repository as OMD_SRNF_2025-04-08.csv file.

The main researchers involved in the study are Sarah Glass (ORCID: 0000-0002-0625-0057), Petra Merten (no ORCID available), Torsten Brinkmann (ORCID: 0000-0002-5114-6259) and Volkan Filiz (ORCID: 0000-0003-0239-8641). 

The repository contains 5 Python files:

File: OMD_SRNF_2025-04-08.csv (part 25 of 184)
"65379bc72e5be462fc349174","2023-10-24T10:26:15.174Z","[""Dimethylacetamide (DMAC)""]","[""water""]","[]","[]","17","200","[]","[]","[]","[]","[]","[]","[]","[]",,,,,false,"Dead-end",10,25,,"Acetone","Dye","Congo red (disodium salt)",696.66,72,"µmol/L",1,"[""FTIR"",""XPS"",""SEM"",""Zeta potential""]",,,68.5,true,false,"Accepted","[""ISA""]","[""Polybenzimidazole""]","[]","[]","[""None""]","65003aa69af97755a1fa0e64","2023-09-12T10:17:10.125Z","1970-01-01T00:00:02.022Z","Polybenzimidazole (PBI) membranes cross-linked with various cross-linkers and impregnated with 4-sulfocalix [4]arene (SCA4) for organic solvent nanofiltration (OSN)","Scientific Report","backOffice","10.1016/j.memsci.2022.121039","65003a2e9af97755a1fa02ed","Siyum Shewakena Beshahwored and Yueh-Han Huang and Zelalem Gudeta Abdi and Chien-Chieh Hu and Tai-Shung Chung","https://doi.org/10.1016/j.memsci.2022.121039",0,"ISA/inorganic/dense","Polybenzimidazole (PBI)","Scientific report",,"[{""postTreatmentChemicalAgentConcentrationUnit"":[],""_id"":""65379bc72e5be462fc349175"",""postTreatment"":""None"",""postTreatmentChemicalAgentSmiles"":""N/A"",""postTreatmentChemicalAgentConcentration"":""""}]",,2.9,57.6,"581",0,"[Li+].[Cl-]","0.98",,,,5.3,,,,,,,,88.42,,,,,,,,,,,,,,,,,,,,,,,,,,,,,,,,,,,,,,,,,,,,,,,,,,,,,,,,,,,,,,,,,,,,,,,,,,,
"65379bc72e5be462fc349178","2023-10-24T10:26:15.273Z","[""Dimethylacetamide (DMAC)""]","[""water""]","[]","[]","17","200","[]","[]","[]","[]","[]","[]","[]","[]",,,,,false,"Dead-end",10,25,,"Ethanol","Dye","Methyl orange (sodium salt)",327.33,153,"µmol/L",1,"[""FTIR"",""XPS"",""SEM"",""Zeta potential""]",,,68.5,true,false,"Accepted","[""ISA""]","[""Polybenzimidazole""]","[]","[]","[""None""]","65003aa69af97755a1fa0e64","2023-09-12T10:17:10.125Z","1970-01-01T00:00:02.022Z","Polybenzimidazole (PBI) membranes cross-linked with various cross-linkers and impregnated with 4-sulfocalix [4]arene (SCA4) for organic solvent nanofiltration (OSN)","Scientific Report","backOffice","10.1016/j.memsci.2022.121039","65003a2e9af97755a1fa02ed","Siyum Shewakena Beshahwored and Yueh-Han Huang and Zelalem Gudeta Abdi and Chien-Chieh Hu and Tai-Shung Chung","https://doi.org/10.1016/j.memsci.2022.121039",0,"ISA/inorganic/dense","Polybenzimidazole (PBI)","Scientific report",,"[{""postTreatmentChemicalAgentConcentrationUnit"":[],""_id"":""65379bc72e5be462fc349179"",""postTreatment"":""None"",""postTreatmentChemicalAgentSmiles"":""N/A"",""postTreatmentChemicalAgentConcentration"":""""}]",,4.7,65.6,"582",0,"[Li+].[Cl-]","0.98",,,,,,,,,,,,88.42,,,,,,,,,,,,,,,,,,,,,,,,,,,,,,,,,,,,,,,,,,,,,,,,,,,,,,,,,,,,,,,,,,,,,,,,,,,
"65379bc72e5be462fc34917c","2023-10-24T10:26:15.396Z","[""Dimethylacetamide (DMAC)""]","[""water""]","[]","[]","17","200","[]","[]","[]","[]","[]","[]","[]","[]",,,,,false,"Dead-end",10,25,,"Ethanol","Dye","Congo red (disodium salt)",696.66,72,"µmol/L",1,"[""FTIR"",""XPS"",""SEM"",""Zeta potential""]",,,68.5,true,false,"Accepted","[""ISA""]","[""Polybenzimidazole""]","[]","[]","[""None""]","65003aa69af97755a1fa0e64","2023-09-12T10:17:10.125Z","1970-01-01T00:00:02.022Z","Polybenzimidazole (PBI) membranes cross-linked with various cross-linkers and impregnated with 4-sulfocalix [4]arene (SCA4) for organic solvent nanofiltration (OSN)","Scientific Report","backOffice","10.1016/j.memsci.2022.121039","65003a2e9af97755a1fa02ed","Siyum Shewakena Beshahwored and Yueh-Han Huang and Zelalem Gudeta Abdi and Chien-Chieh Hu and Tai-Shung Chung","https://doi.org/10.1016/j.memsci.2022.121039",0,"ISA/inorganic/dense","Polybenzimidazole (PBI)","Scientific report",,"[{""postTreatmentChemicalAgentConcentrationUnit"":[],""_id"":""65379bc72e5be462fc34917d"",""postTreatment"":""None"",""postTreatmentChemicalAgentSmiles"":""N/A"",""postTreatmentChemicalAgentConcentration"":""""}]",,3,71,"583",0,"[Li+].[Cl-]","0.98",,,,,,,,,,,,88.42,,,,,,,,,,,,,,,,,,,,,,,,,,,,,,,,,,,,,,,,,,,,,,,,,,,,,,,,,,,,,,,,,,,,,,,,,,,
"65379bc72e5be462fc349180","2023-10-24T10:26:15.513Z","[""Dimethylacetamide (DMAC)""]","[""water""]","[]","[]","17","200","[]","[]","[]","[]","[]","[]","[]","[]",,,,,false,"Dead-end",10,25,,"Acetone","Dye","Methyl orange (sodium salt)",327.33,153,"µmol/L",1,"[""FTIR"",""XPS"",""SEM"",""Zeta potential""]",,,57,true,false,"Accepted","[""ISA""]","[""Polybenzimidazole""]","[]","[]","[""Crosslinking""]","65003aa69af97755a1fa0e64","2023-09-12T10:17:10.125Z","1970-01-01T00:00:02.022Z","Polybenzimidazole (PBI) membranes cross-linked with various cross-linkers and impregnated with 4-sulfocalix [4]arene (SCA4) for organic solvent nanofiltration (OSN)","Scientific Report","backOffice","10.1016/j.memsci.2022.121039","65003a2e9af97755a1fa02ed","Siyum Shewakena Beshahwored and Yueh-Han Huang and Zelalem Gudeta Abdi and Chien-Chieh Hu and Tai-Shung Chung","https://doi.org/10.1016/j.memsci.2022.121039",0,"ISA/inorganic/dense","PBX","Scientific report",,"[{""postTreatmentChemicalAgentConcentrationUnit"":[""wt%""],""_id"":""65379bc72e5be462fc349181"",""postTreatment"":""Crosslinking"",""postTreatmentChemicalAgentSmiles"":""BrCC1=CC=C(CBr)C=C1"",""postTreatmentChemicalAgentConcentration"":""3""}]",,3.2,65,"584",0,"[Li+].[Cl-]","0.98",,,,3.7,,,,,,,,88.68,,,,,,,,,,,,,,,,,,,,,,,,,,,,,,,,,,,,,,,,,,,,,,,,,,,,,,,,,,,,,,,,,,,,,,,,,,,
"65379bc72e5be462fc349184","2023-10-24T10:26:15.631Z","[""Dimethylacetamide (DMAC)""]","[""water""]","[]","[]","17","200","[]","[]","[]","[]","[]","[]","[]","[]",,,,,false,"Dead-end",10,25,,"Acetone","Dye","Congo red (disodium salt)",696.66,72,"µmol/L",1,"[""FTIR"",""XPS"",""SEM"",""Zeta potential""]",,,57,true,false,"Accepted","[""ISA""]","[""Polybenzimidazole""]","[]","[]","[""Crosslinking""]","65003aa69af97755a1fa0e64","2023-09-12T10:17:10.125Z","1970-01-01T00:00:02.022Z","Polybenzimidazole (PBI) membranes cross-linked with various cross-linkers and impregnated with 4-sulfocalix [4]arene (SCA4) for organic solvent nanofiltration (OSN)","Scientific Report","backOffice","10.1016/j.memsci.2022.121039","65003a2e9af97755a1fa02ed","Siyum Shewakena Beshahwored and Yueh-Han Huang and Zelalem Gudeta Abdi and Chien-Chieh Hu and Tai-Shung Chung","https://doi.org/10.1016/j.memsci.2022.121039",0,"ISA/inorganic/dense","PBX","Scientific report",,"[{""postTreatmentChemicalAgentConcentrationUnit"":[""wt%""],""_id"":""65379bc72e5be462fc349185"",""postTreatment"":""Crosslinking"",""postTreatmentChemicalAgentSmiles"":""BrCC1=CC=C(CBr)C=C1"",""postTreatmentChemicalAgentConcentration"":""3""}]",,1.9,77.2,"585",0,"[Li+].[Cl-]","0.98",,,,3.7,,,,,,,,88.68,,,,,,,,,,,,,,,,,,,,,,,,,,,,,,,,,,,,,,,,,,,,,,,,,,,,,,,,,,,,,,,,,,,,,,,,,,,
"65379bc72e5be462fc349188","2023-10-24T10:26:15.741Z","[""Dimethylacetamide (DMAC)""]","[""water""]","[]","[]","17","200","[]","[]","[]","[]","[]","[]","[]","[]",,,,,false,"Dead-end",10,25,,"Ethanol","Dye","Methyl orange (sodium salt)",327.33,153,"µmol/L",1,"[""FTIR"",""XPS"",""SEM"",""Zeta potential""]",,,57,true,false,"Accepted","[""ISA""]","[""Polybenzimidazole""]","[]","[]","[""Crosslinking""]","65003aa69af97755a1fa0e64","2023-09-12T10:17:10.125Z","1970-01-01T00:00:02.022Z","Polybenzimidazole (PBI) membranes cross-linked with various cross-linkers and impregnated with 4-sulfocalix [4]arene (SCA4) for organic solvent nanofiltration (OSN)","Scientific Report","backOffice","10.1016/j.memsci.2022.121039","65003a2e9af97755a1fa02ed","Siyum Shewakena Beshahwored and Yueh-Han Huang and Zelalem Gudeta Abdi and Chien-Chieh Hu and Tai-Shung Chung","https://doi.org/10.1016/j.memsci.2022.121039",0,"ISA/inorganic/dense","PBX","Scientific report",,"[{""postTreatmentChemicalAgentConcentrationUnit"":[""wt%""],""_id"":""65379bc72e5be462fc349189"",""postTreatment"":""Crosslinking"",""postTreatmentChemicalAgentSmiles"":""BrCC1=CC=C(CBr)C=C1"",""postTreatmentChemicalAgentConcentration"":""3""}]",,3.8,90.1,"586",0,"[Li+].[Cl-]","0.98",,,,,,,,,,,404,88.68,,,,,,,,,,,,,,,,,,,,,,,,,,,,,,,,,,,,,,,,,,,,,,,,,,,,,,,,,,,,,,,,,,,,,,,,,,,
"65379bc72e5be462fc34918c","2023-10-24T10:26:15.853Z","[""Dimethylacetamide (DMAC)""]","[""water""]","[]","[]","17","200","[]","[]","[]","[]","[]","[]","[]","[]",,,,,false,"Dead-end",10,25,,"Ethanol","Dye","Congo red (disodium salt)",696.66,72,"µmol/L",1,"[""FTIR"",""XPS"",""SEM"",""Zeta potential""]",,,57,true,false,"Accepted","[""ISA""]","[""Polybenzimidazole""]","[]","[]","[""Crosslinking""]","65003aa69af97755a1fa0e64","2023-09-12T10:17:10.125Z","1970-01-01T00:00:02.022Z","Polybenzimidazole (PBI) membranes cross-linked with various cross-linkers and impregnated with 4-sulfocalix [4]arene (SCA4) for organic solvent nanofiltration (OSN)","Scientific Report","backOffice","10.1016/j.memsci.2022.121039","65003a2e9af97755a1fa02ed","Siyum Shewakena Beshahwored and Yueh-Han Huang and Zelalem Gudeta Abdi and Chien-Chieh Hu and Tai-Shung Chung","https://doi.org/10.1016/j.memsci.2022.121039",0,"ISA/inorganic/dense","PBX","Scientific report",,"[{""postTreatmentChemicalAgentConcentrationUnit"":[""wt%""],""_id"":""65379bc72e5be462fc34918d"",""postTreatment"":""Crosslinking"",""postTreatmentChemicalAgentSmiles"":""BrCC1=CC=C(CBr)C=C1"",""postTreatmentChemicalAgentConcentration"":""3""}]",,2.5,96.1,"587",0,"[Li+].[Cl-]","0.98",,,,,,,,,,,404,88.68,,,,,,,,,,,,,,,,,,,,,,,,,,,,,,,,,,,,,,,,,,,,,,,,,,,,,,,,,,,,,,,,,,,,,,,,,,,
"65379bc72e5be462fc349190","2023-10-24T10:26:15.966Z","[""Dimethylacetamide (DMAC)""]","[""water""]","[]","[]","17","200","[]","[]","[]","[]","[]","[]","[]","[]",,,,,false,"Dead-end",10,25,,"Acetone","Dye","Methyl orange (sodium salt)",327.33,153,"µmol/L",1,"[""FTIR"",""XPS"",""SEM"",""Zeta potential""]",,,53.3,true,false,"Accepted","[""ISA""]","[""Polybenzimidazole""]","[]","[]","[""Crosslinking""]","65003aa69af97755a1fa0e64","2023-09-12T10:17:10.125Z","1970-01-01T00:00:02.022Z","Polybenzimidazole (PBI) membranes cross-linked with various cross-linkers and impregnated with 4-sulfocalix [4]arene (SCA4) for organic solvent nanofiltration (OSN)","Scientific Report","backOffice","10.1016/j.memsci.2022.121039","65003a2e9af97755a1fa02ed","Siyum Shewakena Beshahwored and Yueh-Han Huang and Zelalem Gudeta Abdi and Chien-Chieh Hu and Tai-Shung Chung","https://doi.org/10.1016/j.memsci.2022.121039",0,"ISA/inorganic/dense","PCX","Scientific report",,"[{""postTreatmentChemicalAgentConcentrationUnit"":[""wt%""],""_id"":""65379bc72e5be462fc349191"",""postTreatment"":""Crosslinking"",""postTreatmentChemicalAgentSmiles"":""ClCC1=CC=C(CCl)C=C1"",""postTreatmentChemicalAgentConcentration"":""3""}]",,3.4,60.8,"588",0,"[Li+].[Cl-]","0.98",,,,4,,,,,,,,88.67,,,,,,,,,,,,,,,,,,,,,,,,,,,,,,,,,,,,,,,,,,,,,,,,,,,,,,,,,,,,,,,,,,,,,,,,,,,
"65379bc82e5be462fc349194","2023-10-24T10:26:16.129Z","[""Dimethylacetamide (DMAC)""]","[""water""]","[]","[]","17","200","[]","[]","[]","[]","[]","[]","[]","[]",,,,,false,"Dead-end",10,25,,"Acetone","Dye","Congo red (disodium salt)",696.66,72,"µmol/L",1,"[""FTIR"",""XPS"",""SEM"",""Zeta potential""]",,,53.3,true,false,"Accepted","[""ISA""]","[""Polybenzimidazole""]","[]","[]","[""Crosslinking""]","65003aa69af97755a1fa0e64","2023-09-12T10:17:10.125Z","1970-01-01T00:00:02.022Z","Polybenzimidazole (PBI) membranes cross-linked with various cross-linkers and impregnated with 4-sulfocalix [4]arene (SCA4) for organic solvent nanofiltration (OSN)","Scientific Report","backOffice","10.1016/j.memsci.2022.121039","65003a2e9af97755a1fa02ed","Siyum Shewakena Beshahwored and Yueh-Han Huang and Zelalem Gudeta Abdi and Chien-Chieh Hu and Tai-Shung Chung","https://doi.org/10.1016/j.memsci.2022.121039",0,"ISA/inorganic/dense","PCX","Scientific report",,"[{""postTreatmentChemicalAgentConcentrationUnit"":[""wt%""],""_id"":""65379bc82e5be462fc349195"",""postTreatment"":""Crosslinking"",""postTreatmentChemicalAgentSmiles"":""ClCC1=CC=C(CCl)C=C1"",""postTreatmentChemicalAgentConcentration"":""3""}]",,2.2,75,"589",0,"[Li+].[Cl-]","0.98",,,,4,,,,,,,,88.67,,,,,,,,,,,,,,,,,,,,,,,,,,,,,,,,,,,,,,,,,,,,,,,,,,,,,,,,,,,,,,,,,,,,,,,,,,,
"65379bc82e5be462fc349198","2023-10-24T10:26:16.236Z","[""Dimethylacetamide (DMAC)""]","[""water""]","[]","[]","17","200","[]","[]","[]","[]","[]","[]","[]","[]",,,,,false,"Dead-end",10,25,,"Ethanol","Dye","Methyl orange (sodium salt)",327.33,153,"µmol/L",1,"[""FTIR"",""XPS"",""SEM"",""Zeta potential""]",,,53.3,true,false,"Accepted","[""ISA""]","[""Polybenzimidazole""]","[]","[]","[""Crosslinking""]","65003aa69af97755a1fa0e64","2023-09-12T10:17:10.125Z","1970-01-01T00:00:02.022Z","Polybenzimidazole (PBI) membranes cross-linked with various cross-linkers and impregnated with 4-sulfocalix [4]arene (SCA4) for organic solvent nanofiltration (OSN)","Scientific Report","backOffice","10.1016/j.memsci.2022.121039","65003a2e9af97755a1fa02ed","Siyum Shewakena Beshahwored and Yueh-Han Huang and Zelalem Gudeta Abdi and Chien-Chieh Hu and Tai-Shung Chung","https://doi.org/10.1016/j.memsci.2022.121039",0,"ISA/inorganic/dense","PCX","Scientific report",,"[{""postTreatmentChemicalAgentConcentrationUnit"":[""wt%""],""_id"":""65379bc82e5be462fc349199"",""postTreatment"":""Crosslinking"",""postTreatmentChemicalAgentSmiles"":""ClCC1=CC=C(CCl)C=C1"",""postTreatmentChemicalAgentConcentration"":""3""}]",,3.9,89.3,"590",0,"[Li+].[Cl-]","0.98",,,,,,,,,,,410,88.67,,,,,,,,,,,,,,,,,,,,,,,,,,,,,,,,,,,,,,,,,,,,,,,,,,,,,,,,,,,,,,,,,,,,,,,,,,,
"65379bc82e5be462fc34919c","2023-10-24T10:26:16.350Z","[""Dimethylacetamide (DMAC)""]","[""water""]","[]","[]","17","200","[]","[]","[]","[]","[]","[]","[]","[]",,,,,false,"Dead-end",10,25,,"Ethanol","Dye","Congo red (disodium salt)",696.66,72,"µmol/L",1,"[""FTIR"",""XPS"",""SEM"",""Zeta potential""]",,,53.3,true,false,"Accepted","[""ISA""]","[""Polybenzimidazole""]","[]","[]","[""Crosslinking""]","65003aa69af97755a1fa0e64","2023-09-12T10:17:10.125Z","1970-01-01T00:00:02.022Z","Polybenzimidazole (PBI) membranes cross-linked with various cross-linkers and impregnated with 4-sulfocalix [4]arene (SCA4) for organic solvent nanofiltration (OSN)","Scientific Report","backOffice","10.1016/j.memsci.2022.121039","65003a2e9af97755a1fa02ed","Siyum Shewakena Beshahwored and Yueh-Han Huang and Zelalem Gudeta Abdi and Chien-Chieh Hu and Tai-Shung Chung","https://doi.org/10.1016/j.memsci.2022.121039",0,"ISA/inorganic/dense","PCX","Scientific report",,"[{""postTreatmentChemicalAgentConcentrationUnit"":[""wt%""],""_id"":""65379bc82e5be462fc34919d"",""postTreatment"":""Crosslinking"",""postTreatmentChemicalAgentSmiles"":""ClCC1=CC=C(CCl)C=C1"",""postTreatmentChemicalAgentConcentration"":""3""}]",,2.9,92.7,"591",0,"[Li+].[Cl-]","0.98",,,,,,,,,,,410,88.67,,,,,,,,,,,,,,,,,,,,,,,,,,,,,,,,,,,,,,,,,,,,,,,,,,,,,,,,,,,,,,,,,,,,,,,,,,,
"65379bc82e5be462fc3491a0","2023-10-24T10:26:16.458Z","[""Dimethylacetamide (DMAC)""]","[""water""]","[]","[]","17","200","[]","[]","[]","[]","[]","[]","[]","[]",,,,,false,"Dead-end",10,25,,"Acetone","Dye","Methyl orange (sodium salt)",327.33,153,"µmol/L",1,"[""FTIR"",""XPS"",""SEM"",""Zeta potential""]",,,47.3,true,false,"Accepted","[""ISA""]","[""Polybenzimidazole""]","[]","[]","[""Crosslinking""]","65003aa69af97755a1fa0e64","2023-09-12T10:17:10.125Z","1970-01-01T00:00:02.022Z","Polybenzimidazole (PBI) membranes cross-linked with various cross-linkers and impregnated with 4-sulfocalix [4]arene (SCA4) for organic solvent nanofiltration (OSN)","Scientific Report","backOffice","10.1016/j.memsci.2022.121039","65003a2e9af97755a1fa02ed","Siyum Shewakena Beshahwored and Yueh-Han Huang and Zelalem Gudeta Abdi and Chien-Chieh Hu and Tai-Shung Chung","https://doi.org/10.1016/j.memsci.2022.121039",0,"ISA/inorganic/dense","PMC","Scientific report",,"[{""postTreatmentChemicalAgentConcentrationUnit"":[""wt%""],""_id"":""65379bc82e5be462fc3491a1"",""postTreatment"":""Crosslinking"",""postTreatmentChemicalAgentSmiles"":""ClC(=O)C1=CC(=CC(=C1)C(Cl)=O)C(Cl)=O"",""postTreatmentChemicalAgentConcentration"":""3""}]",,4,56.9,"592",0,"[Li+].[Cl-]","0.98",,,,4.7,,,,,,,,88.66,,,,,,,,,,,,,,,,,,,,,,,,,,,,,,,,,,,,,,,,,,,,,,,,,,,,,,,,,,,,,,,,,,,,,,,,,,,
"65379bc82e5be462fc3491a4","2023-10-24T10:26:16.576Z","[""Dimethylacetamide (DMAC)""]","[""water""]","[]","[]","17","200","[]","[]","[]","[]","[]","[]","[]","[]",,,,,false,"Dead-end",10,25,,"Acetone","Dye","Congo red (disodium salt)",696.66,72,"µmol/L",1,"[""FTIR"",""XPS"",""SEM"",""Zeta potential""]",,,47.3,true,false,"Accepted","[""ISA""]","[""Polybenzimidazole""]","[]","[]","[""Crosslinking""]","65003aa69af97755a1fa0e64","2023-09-12T10:17:10.125Z","1970-01-01T00:00:02.022Z","Polybenzimidazole (PBI) membranes cross-linked with various cross-linkers and impregnated with 4-sulfocalix [4]arene (SCA4) for organic solvent nanofiltration (OSN)","Scientific Report","backOffice","10.1016/j.memsci.2022.121039","65003a2e9af97755a1fa02ed","Siyum Shewakena Beshahwored and Yueh-Han Huang and Zelalem Gudeta Abdi and Chien-Chieh Hu and Tai-Shung Chung","https://doi.org/10.1016/j.memsci.2022.121039",0,"ISA/inorganic/dense","PMC","Scientific report",,"[{""postTreatmentChemicalAgentConcentrationUnit"":[""wt%""],""_id"":""65379bc82e5be462fc3491a5"",""postTreatment"":""Crosslinking"",""postTreatmentChemicalAgentSmiles"":""ClC(=O)C1=CC(=CC(=C1)C(Cl)=O)C(Cl)=O"",""postTreatmentChemicalAgentConcentration"":""3""}]",,2.2,70,"593",0,"[Li+].[Cl-]","0.98",,,,4.7,,,,,,,,88.66,,,,,,,,,,,,,,,,,,,,,,,,,,,,,,,,,,,,,,,,,,,,,,,,,,,,,,,,,,,,,,,,,,,,,,,,,,,
"65379bc82e5be462fc3491a8","2023-10-24T10:26:16.689Z","[""Dimethylacetamide (DMAC)""]","[""water""]","[]","[]","17","200","[]","[]","[]","[]","[]","[]","[]","[]",,,,,false,"Dead-end",10,25,,"Ethanol","Dye","Methyl orange (sodium salt)",327.33,153,"µmol/L",1,"[""FTIR"",""XPS"",""SEM"",""Zeta potential""]",,,47.3,true,false,"Accepted","[""ISA""]","[""Polybenzimidazole""]","[]","[]","[""Crosslinking""]","65003aa69af97755a1fa0e64","2023-09-12T10:17:10.125Z","1970-01-01T00:00:02.022Z","Polybenzimidazole (PBI) membranes cross-linked with various cross-linkers and impregnated with 4-sulfocalix [4]arene (SCA4) for organic solvent nanofiltration (OSN)","Scientific Report","backOffice","10.1016/j.memsci.2022.121039","65003a2e9af97755a1fa02ed","Siyum Shewakena Beshahwored and Yueh-Han Huang and Zelalem Gudeta Abdi and Chien-Chieh Hu and Tai-Shung Chung","https://doi.org/10.1016/j.memsci.2022.121039",0,"ISA/inorganic/dense","PMC","Scientific report",,"[{""postTreatmentChemicalAgentConcentrationUnit"":[""wt%""],""_id"":""65379bc82e5be462fc3491a9"",""postTreatment"":""Crosslinking"",""postTreatmentChemicalAgentSmiles"":""ClC(=O)C1=CC(=CC(=C1)C(Cl)=O)C(Cl)=O"",""postTreatmentChemicalAgentConcentration"":""3""}]",,4.1,87.6,"594",0,"[Li+].[Cl-]","0.98",,,,,,,,,,,,88.66,,,,,,,,,,,,,,,,,,,,,,,,,,,,,,,,,,,,,,,,,,,,,,,,,,,,,,,,,,,,,,,,,,,,,,,,,,,
"65379bc82e5be462fc3491ac","2023-10-24T10:26:16.805Z","[""Dimethylacetamide (DMAC)""]","[""water""]","[]","[]","17","200","[]","[]","[]","[]","[]","[]","[]","[]",,,,,false,"Dead-end",10,25,,"Ethanol","Dye","Congo red (disodium salt)",696.66,72,"µmol/L",1,"[""FTIR"",""XPS"",""SEM"",""Zeta potential""]",,,47.3,true,false,"Accepted","[""ISA""]","[""Polybenzimidazole""]","[]","[]","[""Crosslinking""]","65003aa69af97755a1fa0e64","2023-09-12T10:17:10.125Z","1970-01-01T00:00:02.022Z","Polybenzimidazole (PBI) membranes cross-linked with various cross-linkers and impregnated with 4-sulfocalix [4]arene (SCA4) for organic solvent nanofiltration (OSN)","Scientific Report","backOffice","10.1016/j.memsci.2022.121039","65003a2e9af97755a1fa02ed","Siyum Shewakena Beshahwored and Yueh-Han Huang and Zelalem Gudeta Abdi and Chien-Chieh Hu and Tai-Shung Chung","https://doi.org/10.1016/j.memsci.2022.121039",0,"ISA/inorganic/dense","PMC","Scientific report",,"[{""postTreatmentChemicalAgentConcentrationUnit"":[""wt%""],""_id"":""65379bc82e5be462fc3491ad"",""postTreatment"":""Crosslinking"",""postTreatmentChemicalAgentSmiles"":""ClC(=O)C1=CC(=CC(=C1)C(Cl)=O)C(Cl)=O"",""postTreatmentChemicalAgentConcentration"":""3""}]",,3.2,90.3,"595",0,"[Li+].[Cl-]","0.98",,,,,,,,,,,,88.66,,,,,,,,,,,,,,,,,,,,,,,,,,,,,,,,,,,,,,,,,,,,,,,,,,,,,,,,,,,,,,,,,,,,,,,,,,,
"65379bc82e5be462fc3491b1","2023-10-24T10:26:16.921Z","[""Dimethylacetamide (DMAC)""]","[""water""]","[]","[]","17","200","[]","[]","[]","[]","[]","[]","[]","[]",,,,,false,"Dead-end",10,25,,"Acetone","Dye","Methyl orange (sodium salt)",327.33,153,"µmol/L",1,"[""FTIR"",""XPS"",""SEM"",""Zeta potential""]",,,37.3,true,false,"Accepted","[""ISA""]","[""Polybenzimidazole""]","[]","[]","[""Crosslinking"",""Other""]","65003aa69af97755a1fa0e64","2023-09-12T10:17:10.125Z","1970-01-01T00:00:02.022Z","Polybenzimidazole (PBI) membranes cross-linked with various cross-linkers and impregnated with 4-sulfocalix [4]arene (SCA4) for organic solvent nanofiltration (OSN)","Scientific Report","backOffice","10.1016/j.memsci.2022.121039","65003a2e9af97755a1fa02ed","Siyum Shewakena Beshahwored and Yueh-Han Huang and Zelalem Gudeta Abdi and Chien-Chieh Hu and Tai-Shung Chung","https://doi.org/10.1016/j.memsci.2022.121039",0,"ISA/inorganic/dense","PBS","Scientific report",,"[{""postTreatmentChemicalAgentConcentrationUnit"":[""wt%""],""_id"":""65379bc82e5be462fc3491b2"",""postTreatment"":""Crosslinking"",""postTreatmentChemicalAgentSmiles"":""BrCC1=CC=C(CBr)C=C1"",""postTreatmentChemicalAgentConcentration"":""3""},{""postTreatmentChemicalAgentConcentrationUnit"":[""wt%""],""_id"":""65379bc82e5be462fc3491b3"",""postTreatment"":""infiltration"",""postTreatmentChemicalAgentSmiles"":""OC1=C2CC3=CC(=CC(CC4=CC(=CC(CC5=C(O)C(CC1=CC(=C2)S(O)(=O)=O)=CC(=C5)S(O)(O)O)=C4O)S(O)(=O)=O)=C3O)S(O)(=O)=O"",""postTreatmentChemicalAgentConcentration"":""0,03""}]",,2.3,79.3,"596",0,"[Li+].[Cl-]","0.98",,,,3.3,,,,,,,,88.73,,,,,,,,,,,,,,,,,,,,,,,,,,,,,,,,,,,,,,,,,,,,,,,,,,,,,,,,,,,,,,,,,,,,,,,,,,,
"65379bc92e5be462fc3491b7","2023-10-24T10:26:17.040Z","[""Dimethylacetamide (DMAC)""]","[""water""]","[]","[]","17","200","[]","[]","[]","[]","[]","[]","[]","[]",,,,,false,"Dead-end",10,25,,"Acetone","Dye","Congo red (disodium salt)",696.66,72,"µmol/L",1,"[""FTIR"",""XPS"",""SEM"",""Zeta potential""]",,,37.3,true,false,"Accepted","[""ISA""]","[""Polybenzimidazole""]","[]","[]","[""Crosslinking"",""Other""]","65003aa69af97755a1fa0e64","2023-09-12T10:17:10.125Z","1970-01-01T00:00:02.022Z","Polybenzimidazole (PBI) membranes cross-linked with various cross-linkers and impregnated with 4-sulfocalix [4]arene (SCA4) for organic solvent nanofiltration (OSN)","Scientific Report","backOffice","10.1016/j.memsci.2022.121039","65003a2e9af97755a1fa02ed","Siyum Shewakena Beshahwored and Yueh-Han Huang and Zelalem Gudeta Abdi and Chien-Chieh Hu and Tai-Shung Chung","https://doi.org/10.1016/j.memsci.2022.121039",0,"ISA/inorganic/dense","PBS","Scientific report",,"[{""postTreatmentChemicalAgentConcentrationUnit"":[""wt%""],""_id"":""65379bc92e5be462fc3491b8"",""postTreatment"":""Crosslinking"",""postTreatmentChemicalAgentSmiles"":""BrCC1=CC=C(CBr)C=C1"",""postTreatmentChemicalAgentConcentration"":""3""},{""postTreatmentChemicalAgentConcentrationUnit"":[""wt%""],""_id"":""65379bc92e5be462fc3491b9"",""postTreatment"":""infiltration"",""postTreatmentChemicalAgentSmiles"":""OC1=C2CC3=CC(=CC(CC4=CC(=CC(CC5=C(O)C(CC1=CC(=C2)S(O)(=O)=O)=CC(=C5)S(O)(O)O)=C4O)S(O)(=O)=O)=C3O)S(O)(=O)=O"",""postTreatmentChemicalAgentConcentration"":""0,03""}]",,1.7,81.7,"597",0,"[Li+].[Cl-]","0.98",,,,3.3,,,,,,,,88.73,,,,,,,,,,,,,,,,,,,,,,,,,,,,,,,,,,,,,,,,,,,,,,,,,,,,,,,,,,,,,,,,,,,,,,,,,,,
"65379bc92e5be462fc3491bd","2023-10-24T10:26:17.169Z","[""Dimethylacetamide (DMAC)""]","[""water""]","[]","[]","17","200","[]","[]","[]","[]","[]","[]","[]","[]",,,,,false,"Dead-end",10,25,,"Ethanol","Dye","Methyl orange (sodium salt)",327.33,153,"µmol/L",1,"[""FTIR"",""XPS"",""SEM"",""Zeta potential""]",,,37.3,true,false,"Accepted","[""ISA""]","[""Polybenzimidazole""]","[]","[]","[""Crosslinking"",""Other""]","65003aa69af97755a1fa0e64","2023-09-12T10:17:10.125Z","1970-01-01T00:00:02.022Z","Polybenzimidazole (PBI) membranes cross-linked with various cross-linkers and impregnated with 4-sulfocalix [4]arene (SCA4) for organic solvent nanofiltration (OSN)","Scientific Report","backOffice","10.1016/j.memsci.2022.121039","65003a2e9af97755a1fa02ed","Siyum Shewakena Beshahwored and Yueh-Han Huang and Zelalem Gudeta Abdi and Chien-Chieh Hu and Tai-Shung Chung","https://doi.org/10.1016/j.memsci.2022.121039",0,"ISA/inorganic/dense","PBS","Scientific report",,"[{""postTreatmentChemicalAgentConcentrationUnit"":[""wt%""],""_id"":""65379bc92e5be462fc3491be"",""postTreatment"":""Crosslinking"",""postTreatmentChemicalAgentSmiles"":""BrCC1=CC=C(CBr)C=C1"",""postTreatmentChemicalAgentConcentration"":""3""},{""postTreatmentChemicalAgentConcentrationUnit"":[""wt%""],""_id"":""65379bc92e5be462fc3491bf"",""postTreatment"":""infiltration"",""postTreatmentChemicalAgentSmiles"":""OC1=C2CC3=CC(=CC(CC4=CC(=CC(CC5=C(O)C(CC1=CC(=C2)S(O)(=O)=O)=CC(=C5)S(O)(O)O)=C4O)S(O)(=O)=O)=C3O)S(O)(=O)=O"",""postTreatmentChemicalAgentConcentration"":""0,03""}]",,2.5,95.4,"598",0,"[Li+].[Cl-]","0.98",,,,,,,,,,,340,88.73,,,,,,,,,,,,,,,,,,,,,,,,,,,,,,,,,,,,,,,,,,,,,,,,,,,,,,,,,,,,,,,,,,,,,,,,,,,
"65379bc92e5be462fc3491c3","2023-10-24T10:26:17.338Z","[""Dimethylacetamide (DMAC)""]","[""water""]","[]","[]","17","200","[]","[]","[]","[]","[]","[]","[]","[]",,,,,false,"Dead-end",10,25,,"Ethanol","Dye","Congo red (disodium salt)",696.66,72,"µmol/L",1,"[""FTIR"",""XPS"",""SEM"",""Zeta potential""]",,,37.3,true,false,"Accepted","[""ISA""]","[""Polybenzimidazole""]","[]","[]","[""Crosslinking"",""Other""]","65003aa69af97755a1fa0e64","2023-09-12T10:17:10.125Z","1970-01-01T00:00:02.022Z","Polybenzimidazole (PBI) membranes cross-linked with various cross-linkers and impregnated with 4-sulfocalix [4]arene (SCA4) for organic solvent nanofiltration (OSN)","Scientific Report","backOffice","10.1016/j.memsci.2022.121039","65003a2e9af97755a1fa02ed","Siyum Shewakena Beshahwored and Yueh-Han Huang and Zelalem Gudeta Abdi and Chien-Chieh Hu and Tai-Shung Chung","https://doi.org/10.1016/j.memsci.2022.121039",0,"ISA/inorganic/dense","PBS","Scientific report",,"[{""postTreatmentChemicalAgentConcentrationUnit"":[""wt%""],""_id"":""65379bc92e5be462fc3491c4"",""postTreatment"":""Crosslinking"",""postTreatmentChemicalAgentSmiles"":""BrCC1=CC=C(CBr)C=C1"",""postTreatmentChemicalAgentConcentration"":""3""},{""postTreatmentChemicalAgentConcentrationUnit"":[""wt%""],""_id"":""65379bc92e5be462fc3491c5"",""postTreatment"":""infiltration"",""postTreatmentChemicalAgentSmiles"":""OC1=C2CC3=CC(=CC(CC4=CC(=CC(CC5=C(O)C(CC1=CC(=C2)S(O)(=O)=O)=CC(=C5)S(O)(O)O)=C4O)S(O)(=O)=O)=C3O)S(O)(=O)=O"",""postTreatmentChemicalAgentConcentration"":""0,03""}]",,1.6,99.7,"599",0,"[Li+].[Cl-]","0.98",,,,,,,,,,,340,88.73,,,,,,,,,,,,,,,,,,,,,,,,,,,,,,,,,,,,,,,,,,,,,,,,,,,,,,,,,,,,,,,,,,,,,,,,,,,
"65379bc92e5be462fc3491c9","2023-10-24T10:26:17.452Z","[""Dimethylacetamide (DMAC)""]","[""water""]","[]","[]","17","200","[]","[]","[]","[]","[]","[]","[]","[]",,,,,false,"Dead-end",10,25,,"Acetone","Dye","Methyl orange (sodium salt)",327.33,153,"µmol/L",1,"[""FTIR"",""XPS"",""SEM"",""Zeta potential""]",,,41.6,true,false,"Accepted","[""ISA""]","[""Polybenzimidazole""]","[]","[]","[""Crosslinking"",""Other""]","65003aa69af97755a1fa0e64","2023-09-12T10:17:10.125Z","1970-01-01T00:00:02.022Z","Polybenzimidazole (PBI) membranes cross-linked with various cross-linkers and impregnated with 4-sulfocalix [4]arene (SCA4) for organic solvent nanofiltration (OSN)","Scientific Report","backOffice","10.1016/j.memsci.2022.121039","65003a2e9af97755a1fa02ed","Siyum Shewakena Beshahwored and Yueh-Han Huang and Zelalem Gudeta Abdi and Chien-Chieh Hu and Tai-Shung Chung","https://doi.org/10.1016/j.memsci.2022.121039",0,"ISA/inorganic/dense","PCS","Scientific report",,"[{""postTreatmentChemicalAgentConcentrationUnit"":[""wt%""],""_id"":""65379bc92e5be462fc3491ca"",""postTreatment"":""Crosslinking"",""postTreatmentChemicalAgentSmiles"":""BrCC1=CC=C(CBr)C=C1"",""postTreatmentChemicalAgentConcentration"":""3""},{""postTreatmentChemicalAgentConcentrationUnit"":[""wt%""],""_id"":""65379bc92e5be462fc3491cb"",""postTreatment"":""infiltration"",""postTreatmentChemicalAgentSmiles"":""OC1=C2CC3=CC(=CC(CC4=CC(=CC(CC5=C(O)C(CC1=CC(=C2)S(O)(=O)=O)=CC(=C5)S(O)(O)O)=C4O)S(O)(=O)=O)=C3O)S(O)(=O)=O"",""postTreatmentChemicalAgentConcentration"":""0,03""}]",,2,76.6,"600",0,"[Li+].[Cl-]","0.98",,,,2.9,,,,,,,,88.69,,,,,,,,,,,,,,,,,,,,,,,,,,,,,,,,,,,,,,,,,,,,,,,,,,,,,,,,,,,,,,,,,,,,,,,,,,,
"65379bc92e5be462fc3491cf","2023-10-24T10:26:17.563Z","[""Dimethylacetamide (DMAC)""]","[""water""]","[]","[]","17","200","[]","[]","[]","[]","[]","[]","[]","[]",,,,,false,"Dead-end",10,25,,"Acetone","Dye","Congo red (disodium salt)",696.66,72,"µmol/L",1,"[""FTIR"",""XPS"",""SEM"",""Zeta potential""]",,,41.6,true,false,"Accepted","[""ISA""]","[""Polybenzimidazole""]","[]","[]","[""Crosslinking"",""Other""]","65003aa69af97755a1fa0e64","2023-09-12T10:17:10.125Z","1970-01-01T00:00:02.022Z","Polybenzimidazole (PBI) membranes cross-linked with various cross-linkers and impregnated with 4-sulfocalix [4]arene (SCA4) for organic solvent nanofiltration (OSN)","Scientific Report","backOffice","10.1016/j.memsci.2022.121039","65003a2e9af97755a1fa02ed","Siyum Shewakena Beshahwored and Yueh-Han Huang and Zelalem Gudeta Abdi and Chien-Chieh Hu and Tai-Shung Chung","https://doi.org/10.1016/j.memsci.2022.121039",0,"ISA/inorganic/dense","PCS","Scientific report",,"[{""postTreatmentChemicalAgentConcentrationUnit"":[""wt%""],""_id"":""65379bc92e5be462fc3491d0"",""postTreatment"":""Crosslinking"",""postTreatmentChemicalAgentSmiles"":""BrCC1=CC=C(CBr)C=C1"",""postTreatmentChemicalAgentConcentration"":""3""},{""postTreatmentChemicalAgentConcentrationUnit"":[""wt%""],""_id"":""65379bc92e5be462fc3491d1"",""postTreatment"":""infiltration"",""postTreatmentChemicalAgentSmiles"":""OC1=C2CC3=CC(=CC(CC4=CC(=CC(CC5=C(O)C(CC1=CC(=C2)S(O)(=O)=O)=CC(=C5)S(O)(O)O)=C4O)S(O)(=O)=O)=C3O)S(O)(=O)=O"",""postTreatmentChemicalAgentConcentration"":""0,03""}]",,1.7,79.5,"601",0,"[Li+].[Cl-]","0.98",,,,2.9,,,,,,,,88.69,,,,,,,,,,,,,,,,,,,,,,,,,,,,,,,,,,,,,,,,,,,,,,,,,,,,,,,,,,,,,,,,,,,,,,,,,,,
"65379bc92e5be462fc3491d5","2023-10-24T10:26:17.685Z","[""Dimethylacetamide (DMAC)""]","[""water""]","[]","[]","17","200","[]","[]","[]","[]","[]","[]","[]","[]",,,,,false,"Dead-end",10,25,,"Ethanol","Dye","Methyl orange (sodium salt)",327.33,153,"µmol/L",1,"[""FTIR"",""XPS"",""SEM"",""Zeta potential""]",,,41.6,true,false,"Accepted","[""ISA""]","[""Polybenzimidazole""]","[]","[]","[""Crosslinking"",""Other""]","65003aa69af97755a1fa0e64","2023-09-12T10:17:10.125Z","1970-01-01T00:00:02.022Z","Polybenzimidazole (PBI) membranes cross-linked with various cross-linkers and impregnated with 4-sulfocalix [4]arene (SCA4) for organic solvent nanofiltration (OSN)","Scientific Report","backOffice","10.1016/j.memsci.2022.121039","65003a2e9af97755a1fa02ed","Siyum Shewakena Beshahwored and Yueh-Han Huang and Zelalem Gudeta Abdi and Chien-Chieh Hu and Tai-Shung Chung","https://doi.org/10.1016/j.memsci.2022.121039",0,"ISA/inorganic/dense","PCS","Scientific report",,"[{""postTreatmentChemicalAgentConcentrationUnit"":[""wt%""],""_id"":""65379bc92e5be462fc3491d6"",""postTreatment"":""Crosslinking"",""postTreatmentChemicalAgentSmiles"":""BrCC1=CC=C(CBr)C=C1"",""postTreatmentChemicalAgentConcentration"":""3""},{""postTreatmentChemicalAgentConcentrationUnit"":[""wt%""],""_id"":""65379bc92e5be462fc3491d7"",""postTreatment"":""infiltration"",""postTreatmentChemicalAgentSmiles"":""OC1=C2CC3=CC(=CC(CC4=CC(=CC(CC5=C(O)C(CC1=CC(=C2)S(O)(=O)=O)=CC(=C5)S(O)(O)O)=C4O)S(O)(=O)=O)=C3O)S(O)(=O)=O"",""postTreatmentChemicalAgentConcentration"":""0,03""}]",,2.9,92.1,"602",0,"[Li+].[Cl-]","0.98",,,,,,,,,,,345,88.69,,,,,,,,,,,,,,,,,,,,,,,,,,,,,,,,,,,,,,,,,,,,,,,,,,,,,,,,,,,,,,,,,,,,,,,,,,,
"65379bc92e5be462fc3491db","2023-10-24T10:26:17.810Z","[""Dimethylacetamide (DMAC)""]","[""water""]","[]","[]","17","200","[]","[]","[]","[]","[]","[]","[]","[]",,,,,false,"Dead-end",10,25,,"Ethanol","Dye","Congo red (disodium salt)",696.66,72,"µmol/L",1,"[""FTIR"",""XPS"",""SEM"",""Zeta potential""]",,,41.6,true,false,"Accepted","[""ISA""]","[""Polybenzimidazole""]","[]","[]","[""Crosslinking"",""Other""]","65003aa69af97755a1fa0e64","2023-09-12T10:17:10.125Z","1970-01-01T00:00:02.022Z","Polybenzimidazole (PBI) membranes cross-linked with various cross-linkers and impregnated with 4-sulfocalix [4]arene (SCA4) for organic solvent nanofiltration (OSN)","Scientific Report","backOffice","10.1016/j.memsci.2022.121039","65003a2e9af97755a1fa02ed","Siyum Shewakena Beshahwored and Yueh-Han Huang and Zelalem Gudeta Abdi and Chien-Chieh Hu and Tai-Shung Chung","https://doi.org/10.1016/j.memsci.2022.121039",0,"ISA/inorganic/dense","PCS","Scientific report",,"[{""postTreatmentChemicalAgentConcentrationUnit"":[""wt%""],""_id"":""65379bc92e5be462fc3491dc"",""postTreatment"":""Crosslinking"",""postTreatmentChemicalAgentSmiles"":""BrCC1=CC=C(CBr)C=C1"",""postTreatmentChemicalAgentConcentration"":""3""},{""postTreatmentChemicalAgentConcentrationUnit"":[""wt%""],""_id"":""65379bc92e5be462fc3491dd"",""postTreatment"":""infiltration"",""postTreatmentChemicalAgentSmiles"":""OC1=C2CC3=CC(=CC(CC4=CC(=CC(CC5=C(O)C(CC1=CC(=C2)S(O)(=O)=O)=CC(=C5)S(O)(O)O)=C4O)S(O)(=O)=O)=C3O)S(O)(=O)=O"",""postTreatmentChemicalAgentConcentration"":""0,03""}]",,1.7,98.6,"603",0,"[Li+].[Cl-]","0.98",,,,,,,,,,,345,88.69,,,,,,,,,,,,,,,,,,,,,,,,,,,,,,,,,,,,,,,,,,,,,,,,,,,,,,,,,,,,,,,,,,,,,,,,,,,
"65379bc92e5be462fc3491e1","2023-10-24T10:26:17.926Z","[""Dimethylacetamide (DMAC)""]","[""water""]","[]","[]","17","200","[]","[]","[]","[]","[]","[]","[]","[]",,,,,false,"Dead-end",10,25,,"Acetone","Dye","Methyl orange (sodium salt)",327.33,153,"µmol/L",1,"[""FTIR"",""XPS"",""SEM"",""Zeta potential""]",,,34.9,true,false,"Accepted","[""ISA""]","[""Polybenzimidazole""]","[]","[]","[""Crosslinking"",""Other""]","65003aa69af97755a1fa0e64","2023-09-12T10:17:10.125Z","1970-01-01T00:00:02.022Z","Polybenzimidazole (PBI) membranes cross-linked with various cross-linkers and impregnated with 4-sulfocalix [4]arene (SCA4) for organic solvent nanofiltration (OSN)","Scientific Report","backOffice","10.1016/j.memsci.2022.121039","65003a2e9af97755a1fa02ed","Siyum Shewakena Beshahwored and Yueh-Han Huang and Zelalem Gudeta Abdi and Chien-Chieh Hu and Tai-Shung Chung","https://doi.org/10.1016/j.memsci.2022.121039",0,"ISA/inorganic/dense","PMS","Scientific report",,"[{""postTreatmentChemicalAgentConcentrationUnit"":[""wt%""],""_id"":""65379bc92e5be462fc3491e2"",""postTreatment"":""Crosslinking"",""postTreatmentChemicalAgentSmiles"":""ClC(=O)C1=CC(=CC(=C1)C(Cl)=O)C(Cl)=O"",""postTreatmentChemicalAgentConcentration"":""3""},{""postTreatmentChemicalAgentConcentrationUnit"":[""wt%""],""_id"":""65379bc92e5be462fc3491e3"",""postTreatment"":""infiltration"",""postTreatmentChemicalAgentSmiles"":""OC1=C2CC3=CC(=CC(CC4=CC(=CC(CC5=C(O)C(CC1=CC(=C2)S(O)(=O)=O)=CC(=C5)S(O)(O)O)=C4O)S(O)(=O)=O)=C3O)S(O)(=O)=O"",""postTreatmentChemicalAgentConcentration"":""0,03""}]",,2.6,70.5,"604",0,"[Li+].[Cl-]","0.98",,,,4.6,,,,,,,,88.71,,,,,,,,,,,,,,,,,,,,,,,,,,,,,,,,,,,,,,,,,,,,,,,,,,,,,,,,,,,,,,,,,,,,,,,,,,,
"65379bca2e5be462fc3491e7","2023-10-24T10:26:18.044Z","[""Dimethylacetamide (DMAC)""]","[""water""]","[]","[]","17","200","[]","[]","[]","[]","[]","[]","[]","[]",,,,,false,"Dead-end",10,25,,"Acetone","Dye","Congo red (disodium salt)",696.66,72,"µmol/L",1,"[""FTIR"",""XPS"",""SEM"",""Zeta potential""]",,,34.9,true,false,"Accepted","[""ISA""]","[""Polybenzimidazole""]","[]","[]","[""Crosslinking"",""Other""]","65003aa69af97755a1fa0e64","2023-09-12T10:17:10.125Z","1970-01-01T00:00:02.022Z","Polybenzimidazole (PBI) membranes cross-linked with various cross-linkers and impregnated with 4-sulfocalix [4]arene (SCA4) for organic solvent nanofiltration (OSN)","Scientific Report","backOffice","10.1016/j.memsci.2022.121039","65003a2e9af97755a1fa02ed","Siyum Shewakena Beshahwored and Yueh-Han Huang and Zelalem Gudeta Abdi and Chien-Chieh Hu and Tai-Shung Chung","https://doi.org/10.1016/j.memsci.2022.121039",0,"ISA/inorganic/dense","PMS","Scientific report",,"[{""postTreatmentChemicalAgentConcentrationUnit"":[""wt%""],""_id"":""65379bca2e5be462fc3491e8"",""postTreatment"":""Crosslinking"",""postTreatmentChemicalAgentSmiles"":""ClC(=O)C1=CC(=CC(=C1)C(Cl)=O)C(Cl)=O"",""postTreatmentChemicalAgentConcentration"":""3""},{""postTreatmentChemicalAgentConcentrationUnit"":[""wt%""],""_id"":""65379bca2e5be462fc3491e9"",""postTreatment"":""infiltration"",""postTreatmentChemicalAgentSmiles"":""OC1=C2CC3=CC(=CC(CC4=CC(=CC(CC5=C(O)C(CC1=CC(=C2)S(O)(=O)=O)=CC(=C5)S(O)(O)O)=C4O)S(O)(=O)=O)=C3O)S(O)(=O)=O"",""postTreatmentChemicalAgentConcentration"":""0,03""}]",,1.8,77.1,"605",0,"[Li+].[Cl-]","0.98",,,,4.6,,,,,,,,88.71,,,,,,,,,,,,,,,,,,,,,,,,,,,,,,,,,,,,,,,,,,,,,,,,,,,,,,,,,,,,,,,,,,,,,,,,,,,
"65379bca2e5be462fc3491ed","2023-10-24T10:26:18.174Z","[""Dimethylacetamide (DMAC)""]","[""water""]","[]","[]","17","200","[]","[]","[]","[]","[]","[]","[]","[]",,,,,false,"Dead-end",10,25,,"Ethanol","Dye","Methyl orange (sodium salt)",327.33,153,"µmol/L",1,"[""FTIR"",""XPS"",""SEM"",""Zeta potential""]",,,34.9,true,false,"Accepted","[""ISA""]","[""Polybenzimidazole""]","[]","[]","[""Crosslinking"",""Other""]","65003aa69af97755a1fa0e64","2023-09-12T10:17:10.125Z","1970-01-01T00:00:02.022Z","Polybenzimidazole (PBI) membranes cross-linked with various cross-linkers and impregnated with 4-sulfocalix [4]arene (SCA4) for organic solvent nanofiltration (OSN)","Scientific Report","backOffice","10.1016/j.memsci.2022.121039","65003a2e9af97755a1fa02ed","Siyum Shewakena Beshahwored and Yueh-Han Huang and Zelalem Gudeta Abdi and Chien-Chieh Hu and Tai-Shung Chung","https://doi.org/10.1016/j.memsci.2022.121039",0,"ISA/inorganic/dense","PMS","Scientific report",,"[{""postTreatmentChemicalAgentConcentrationUnit"":[""wt%""],""_id"":""65379bca2e5be462fc3491ee"",""postTreatment"":""Crosslinking"",""postTreatmentChemicalAgentSmiles"":""ClC(=O)C1=CC(=CC(=C1)C(Cl)=O)C(Cl)=O"",""postTreatmentChemicalAgentConcentration"":""3""},{""postTreatmentChemicalAgentConcentrationUnit"":[""wt%""],""_id"":""65379bca2e5be462fc3491ef"",""postTreatment"":""infiltration"",""postTreatmentChemicalAgentSmiles"":""OC1=C2CC3=CC(=CC(CC4=CC(=CC(CC5=C(O)C(CC1=CC(=C2)S(O)(=O)=O)=CC(=C5)S(O)(O)O)=C4O)S(O)(=O)=O)=C3O)S(O)(=O)=O"",""postTreatmentChemicalAgentConcentration"":""0,03""}]",,2.9,90.8,"606",0,"[Li+].[Cl-]","0.98",,,,,,,,,,,,88.71,,,,,,,,,,,,,,,,,,,,,,,,,,,,,,,,,,,,,,,,,,,,,,,,,,,,,,,,,,,,,,,,,,,,,,,,,,,
