Repository: BAMresearch/onf-database

This repository belongs to the the publication "Revealing structure-property-performance relationships of organic solvent nanofiltration membranes using a FAIR, open-access database" published in ADD JOURNAL (DOI). 
It uses a dataset derived from The Open Membrane Database (https://openmembranedatabase.org/). The access date was April 8th 2025. The original dataset is in the repository as OMD_SRNF_2025-04-08.csv file.

The main researchers involved in the study are Sarah Glass (ORCID: 0000-0002-0625-0057), Petra Merten (no ORCID available), Torsten Brinkmann (ORCID: 0000-0002-5114-6259) and Volkan Filiz (ORCID: 0000-0003-0239-8641). 

The repository contains 5 Python files:

File: OMD_SRNF_2025-04-08.csv (part 26 of 184)
"65379bca2e5be462fc3491f3","2023-10-24T10:26:18.297Z","[""Dimethylacetamide (DMAC)""]","[""water""]","[]","[]","17","200","[]","[]","[]","[]","[]","[]","[]","[]",,,,,false,"Dead-end",10,25,,"Ethanol","Dye","Congo red (disodium salt)",696.66,72,"µmol/L",1,"[""FTIR"",""XPS"",""SEM"",""Zeta potential""]",,,34.9,true,false,"Accepted","[""ISA""]","[""Polybenzimidazole""]","[]","[]","[""Crosslinking"",""Other""]","65003aa69af97755a1fa0e64","2023-09-12T10:17:10.125Z","1970-01-01T00:00:02.022Z","Polybenzimidazole (PBI) membranes cross-linked with various cross-linkers and impregnated with 4-sulfocalix [4]arene (SCA4) for organic solvent nanofiltration (OSN)","Scientific Report","backOffice","10.1016/j.memsci.2022.121039","65003a2e9af97755a1fa02ed","Siyum Shewakena Beshahwored and Yueh-Han Huang and Zelalem Gudeta Abdi and Chien-Chieh Hu and Tai-Shung Chung","https://doi.org/10.1016/j.memsci.2022.121039",0,"ISA/inorganic/dense","PMS","Scientific report",,"[{""postTreatmentChemicalAgentConcentrationUnit"":[""wt%""],""_id"":""65379bca2e5be462fc3491f4"",""postTreatment"":""Crosslinking"",""postTreatmentChemicalAgentSmiles"":""ClC(=O)C1=CC(=CC(=C1)C(Cl)=O)C(Cl)=O"",""postTreatmentChemicalAgentConcentration"":""3""},{""postTreatmentChemicalAgentConcentrationUnit"":[""wt%""],""_id"":""65379bca2e5be462fc3491f5"",""postTreatment"":""infiltration"",""postTreatmentChemicalAgentSmiles"":""OC1=C2CC3=CC(=CC(CC4=CC(=CC(CC5=C(O)C(CC1=CC(=C2)S(O)(=O)=O)=CC(=C5)S(O)(O)O)=C4O)S(O)(=O)=O)=C3O)S(O)(=O)=O"",""postTreatmentChemicalAgentConcentration"":""0,03""}]",,1.9,92.5,"607",0,"[Li+].[Cl-]","0.98",,,,,,,,,,,,88.71,,,,,,,,,,,,,,,,,,,,,,,,,,,,,,,,,,,,,,,,,,,,,,,,,,,,,,,,,,,,,,,,,,,,,,,,,,,
"65379bca2e5be462fc3491f8","2023-10-24T10:26:18.449Z","[""Dimethylacetamide (DMAC)""]","[""water""]","[]","[]","17","200","[]","[]","[]","[]","[]","[]","[]","[]",,,,,false,"Dead-end",10,25,,"Hexane",,,,,,1,"[""FTIR"",""XPS"",""SEM"",""Zeta potential""]",,,68.5,true,false,"Accepted","[""ISA""]","[""Polybenzimidazole""]","[]","[]","[""None""]","65003aa69af97755a1fa0e64","2023-09-12T10:17:10.125Z","1970-01-01T00:00:02.022Z","Polybenzimidazole (PBI) membranes cross-linked with various cross-linkers and impregnated with 4-sulfocalix [4]arene (SCA4) for organic solvent nanofiltration (OSN)","Scientific Report","backOffice","10.1016/j.memsci.2022.121039","65003a2e9af97755a1fa02ed","Siyum Shewakena Beshahwored and Yueh-Han Huang and Zelalem Gudeta Abdi and Chien-Chieh Hu and Tai-Shung Chung","https://doi.org/10.1016/j.memsci.2022.121039",0,"ISA/inorganic/dense","Polybenzimidazole (PBI)","Scientific report",,"[{""postTreatmentChemicalAgentConcentrationUnit"":[],""_id"":""65379bca2e5be462fc3491f9"",""postTreatment"":""None"",""postTreatmentChemicalAgentSmiles"":""N/A"",""postTreatmentChemicalAgentConcentration"":""""}]",,,,"608",0,"[Li+].[Cl-]","0.98",,,,4.2,,,,,,,,88.42,,,,,,,,,,,,,,,,,,,,,,,,,,,,,,,,,,,,,,,,,,,,,,,,,,,,,,,,,,,,,,,,,,,,,,,,,,,
"65379bca2e5be462fc3491fc","2023-10-24T10:26:18.589Z","[""Dimethylacetamide (DMAC)""]","[""water""]","[]","[]","17","200","[]","[]","[]","[]","[]","[]","[]","[]",,,,,false,"Dead-end",10,25,,"Toluene",,,,,,1,"[""FTIR"",""XPS"",""SEM"",""Zeta potential""]",,,68.5,true,false,"Accepted","[""ISA""]","[""Polybenzimidazole""]","[]","[]","[""None""]","65003aa69af97755a1fa0e64","2023-09-12T10:17:10.125Z","1970-01-01T00:00:02.022Z","Polybenzimidazole (PBI) membranes cross-linked with various cross-linkers and impregnated with 4-sulfocalix [4]arene (SCA4) for organic solvent nanofiltration (OSN)","Scientific Report","backOffice","10.1016/j.memsci.2022.121039","65003a2e9af97755a1fa02ed","Siyum Shewakena Beshahwored and Yueh-Han Huang and Zelalem Gudeta Abdi and Chien-Chieh Hu and Tai-Shung Chung","https://doi.org/10.1016/j.memsci.2022.121039",0,"ISA/inorganic/dense","Polybenzimidazole (PBI)","Scientific report",,"[{""postTreatmentChemicalAgentConcentrationUnit"":[],""_id"":""65379bca2e5be462fc3491fd"",""postTreatment"":""None"",""postTreatmentChemicalAgentSmiles"":""N/A"",""postTreatmentChemicalAgentConcentration"":""""}]",,,,"609",0,"[Li+].[Cl-]","0.98",,,,2.9,,,,,,,,88.42,,,,,,,,,,,,,,,,,,,,,,,,,,,,,,,,,,,,,,,,,,,,,,,,,,,,,,,,,,,,,,,,,,,,,,,,,,,
"65379bca2e5be462fc349200","2023-10-24T10:26:18.703Z","[""Dimethylacetamide (DMAC)""]","[""water""]","[]","[]","17","200","[]","[]","[]","[]","[]","[]","[]","[]",,,,,false,"Dead-end",10,25,,"Tetrahydrofuran (THF)",,,,,,1,"[""FTIR"",""XPS"",""SEM"",""Zeta potential""]",,,68.5,true,false,"Accepted","[""ISA""]","[""Polybenzimidazole""]","[]","[]","[""None""]","65003aa69af97755a1fa0e64","2023-09-12T10:17:10.125Z","1970-01-01T00:00:02.022Z","Polybenzimidazole (PBI) membranes cross-linked with various cross-linkers and impregnated with 4-sulfocalix [4]arene (SCA4) for organic solvent nanofiltration (OSN)","Scientific Report","backOffice","10.1016/j.memsci.2022.121039","65003a2e9af97755a1fa02ed","Siyum Shewakena Beshahwored and Yueh-Han Huang and Zelalem Gudeta Abdi and Chien-Chieh Hu and Tai-Shung Chung","https://doi.org/10.1016/j.memsci.2022.121039",0,"ISA/inorganic/dense","Polybenzimidazole (PBI)","Scientific report",,"[{""postTreatmentChemicalAgentConcentrationUnit"":[],""_id"":""65379bca2e5be462fc349201"",""postTreatment"":""None"",""postTreatmentChemicalAgentSmiles"":""N/A"",""postTreatmentChemicalAgentConcentration"":""""}]",,,,"610",0,"[Li+].[Cl-]","0.98",,,,2.5,,,,,,,,88.42,,,,,,,,,,,,,,,,,,,,,,,,,,,,,,,,,,,,,,,,,,,,,,,,,,,,,,,,,,,,,,,,,,,,,,,,,,,
"65379bca2e5be462fc349204","2023-10-24T10:26:18.804Z","[""Dimethylacetamide (DMAC)""]","[""water""]","[]","[]","17","200","[]","[]","[]","[]","[]","[]","[]","[]",,,,,false,"Dead-end",10,25,,"Isopropanol (IPA)",,,,,,1,"[""FTIR"",""XPS"",""SEM"",""Zeta potential""]",,,68.5,true,false,"Accepted","[""ISA""]","[""Polybenzimidazole""]","[]","[]","[""None""]","65003aa69af97755a1fa0e64","2023-09-12T10:17:10.125Z","1970-01-01T00:00:02.022Z","Polybenzimidazole (PBI) membranes cross-linked with various cross-linkers and impregnated with 4-sulfocalix [4]arene (SCA4) for organic solvent nanofiltration (OSN)","Scientific Report","backOffice","10.1016/j.memsci.2022.121039","65003a2e9af97755a1fa02ed","Siyum Shewakena Beshahwored and Yueh-Han Huang and Zelalem Gudeta Abdi and Chien-Chieh Hu and Tai-Shung Chung","https://doi.org/10.1016/j.memsci.2022.121039",0,"ISA/inorganic/dense","Polybenzimidazole (PBI)","Scientific report",,"[{""postTreatmentChemicalAgentConcentrationUnit"":[],""_id"":""65379bca2e5be462fc349205"",""postTreatment"":""None"",""postTreatmentChemicalAgentSmiles"":""N/A"",""postTreatmentChemicalAgentConcentration"":""""}]",,,,"611",0,"[Li+].[Cl-]","0.98",,,,2.4,,,,,,,,88.42,,,,,,,,,,,,,,,,,,,,,,,,,,,,,,,,,,,,,,,,,,,,,,,,,,,,,,,,,,,,,,,,,,,,,,,,,,,
"65379bca2e5be462fc349208","2023-10-24T10:26:18.936Z","[""Dimethylacetamide (DMAC)""]","[""water""]","[]","[]","17","200","[]","[]","[]","[]","[]","[]","[]","[]",,,,,false,"Dead-end",10,25,,"Hexane",,,,,,1,"[""FTIR"",""XPS"",""SEM"",""Zeta potential""]",,,57,true,false,"Accepted","[""ISA""]","[""Polybenzimidazole""]","[]","[]","[""Crosslinking""]","65003aa69af97755a1fa0e64","2023-09-12T10:17:10.125Z","1970-01-01T00:00:02.022Z","Polybenzimidazole (PBI) membranes cross-linked with various cross-linkers and impregnated with 4-sulfocalix [4]arene (SCA4) for organic solvent nanofiltration (OSN)","Scientific Report","backOffice","10.1016/j.memsci.2022.121039","65003a2e9af97755a1fa02ed","Siyum Shewakena Beshahwored and Yueh-Han Huang and Zelalem Gudeta Abdi and Chien-Chieh Hu and Tai-Shung Chung","https://doi.org/10.1016/j.memsci.2022.121039",0,"ISA/inorganic/dense","PBX","Scientific report",,"[{""postTreatmentChemicalAgentConcentrationUnit"":[""wt%""],""_id"":""65379bca2e5be462fc349209"",""postTreatment"":""Crosslinking"",""postTreatmentChemicalAgentSmiles"":""BrCC1=CC=C(CBr)C=C1"",""postTreatmentChemicalAgentConcentration"":""3""}]",,,,"612",0,"[Li+].[Cl-]","0.98",,,,3.6,,,,,,,,88.68,,,,,,,,,,,,,,,,,,,,,,,,,,,,,,,,,,,,,,,,,,,,,,,,,,,,,,,,,,,,,,,,,,,,,,,,,,,
"65379bcb2e5be462fc34920c","2023-10-24T10:26:19.053Z","[""Dimethylacetamide (DMAC)""]","[""water""]","[]","[]","17","200","[]","[]","[]","[]","[]","[]","[]","[]",,,,,false,"Dead-end",10,25,,"Toluene",,,,,,1,"[""FTIR"",""XPS"",""SEM"",""Zeta potential""]",,,57,true,false,"Accepted","[""ISA""]","[""Polybenzimidazole""]","[]","[]","[""Crosslinking""]","65003aa69af97755a1fa0e64","2023-09-12T10:17:10.125Z","1970-01-01T00:00:02.022Z","Polybenzimidazole (PBI) membranes cross-linked with various cross-linkers and impregnated with 4-sulfocalix [4]arene (SCA4) for organic solvent nanofiltration (OSN)","Scientific Report","backOffice","10.1016/j.memsci.2022.121039","65003a2e9af97755a1fa02ed","Siyum Shewakena Beshahwored and Yueh-Han Huang and Zelalem Gudeta Abdi and Chien-Chieh Hu and Tai-Shung Chung","https://doi.org/10.1016/j.memsci.2022.121039",0,"ISA/inorganic/dense","PBX","Scientific report",,"[{""postTreatmentChemicalAgentConcentrationUnit"":[""wt%""],""_id"":""65379bcb2e5be462fc34920d"",""postTreatment"":""Crosslinking"",""postTreatmentChemicalAgentSmiles"":""BrCC1=CC=C(CBr)C=C1"",""postTreatmentChemicalAgentConcentration"":""3""}]",,,,"613",0,"[Li+].[Cl-]","0.98",,,,1.6,,,,,,,,88.68,,,,,,,,,,,,,,,,,,,,,,,,,,,,,,,,,,,,,,,,,,,,,,,,,,,,,,,,,,,,,,,,,,,,,,,,,,,
"65379bcb2e5be462fc349210","2023-10-24T10:26:19.177Z","[""Dimethylacetamide (DMAC)""]","[""water""]","[]","[]","17","200","[]","[]","[]","[]","[]","[]","[]","[]",,,,,false,"Dead-end",10,25,,"Tetrahydrofuran (THF)",,,,,,1,"[""FTIR"",""XPS"",""SEM"",""Zeta potential""]",,,57,true,false,"Accepted","[""ISA""]","[""Polybenzimidazole""]","[]","[]","[""Crosslinking""]","65003aa69af97755a1fa0e64","2023-09-12T10:17:10.125Z","1970-01-01T00:00:02.022Z","Polybenzimidazole (PBI) membranes cross-linked with various cross-linkers and impregnated with 4-sulfocalix [4]arene (SCA4) for organic solvent nanofiltration (OSN)","Scientific Report","backOffice","10.1016/j.memsci.2022.121039","65003a2e9af97755a1fa02ed","Siyum Shewakena Beshahwored and Yueh-Han Huang and Zelalem Gudeta Abdi and Chien-Chieh Hu and Tai-Shung Chung","https://doi.org/10.1016/j.memsci.2022.121039",0,"ISA/inorganic/dense","PBX","Scientific report",,"[{""postTreatmentChemicalAgentConcentrationUnit"":[""wt%""],""_id"":""65379bcb2e5be462fc349211"",""postTreatment"":""Crosslinking"",""postTreatmentChemicalAgentSmiles"":""BrCC1=CC=C(CBr)C=C1"",""postTreatmentChemicalAgentConcentration"":""3""}]",,,,"614",0,"[Li+].[Cl-]","0.98",,,,1.5,,,,,,,,88.68,,,,,,,,,,,,,,,,,,,,,,,,,,,,,,,,,,,,,,,,,,,,,,,,,,,,,,,,,,,,,,,,,,,,,,,,,,,
"65379bcb2e5be462fc349214","2023-10-24T10:26:19.294Z","[""Dimethylacetamide (DMAC)""]","[""water""]","[]","[]","17","200","[]","[]","[]","[]","[]","[]","[]","[]",,,,,false,"Dead-end",10,25,,"Isopropanol (IPA)",,,,,,1,"[""FTIR"",""XPS"",""SEM"",""Zeta potential""]",,,57,true,false,"Accepted","[""ISA""]","[""Polybenzimidazole""]","[]","[]","[""Crosslinking""]","65003aa69af97755a1fa0e64","2023-09-12T10:17:10.125Z","1970-01-01T00:00:02.022Z","Polybenzimidazole (PBI) membranes cross-linked with various cross-linkers and impregnated with 4-sulfocalix [4]arene (SCA4) for organic solvent nanofiltration (OSN)","Scientific Report","backOffice","10.1016/j.memsci.2022.121039","65003a2e9af97755a1fa02ed","Siyum Shewakena Beshahwored and Yueh-Han Huang and Zelalem Gudeta Abdi and Chien-Chieh Hu and Tai-Shung Chung","https://doi.org/10.1016/j.memsci.2022.121039",0,"ISA/inorganic/dense","PBX","Scientific report",,"[{""postTreatmentChemicalAgentConcentrationUnit"":[""wt%""],""_id"":""65379bcb2e5be462fc349215"",""postTreatment"":""Crosslinking"",""postTreatmentChemicalAgentSmiles"":""BrCC1=CC=C(CBr)C=C1"",""postTreatmentChemicalAgentConcentration"":""3""}]",,,,"615",0,"[Li+].[Cl-]","0.98",,,,1,,,,,,,,88.68,,,,,,,,,,,,,,,,,,,,,,,,,,,,,,,,,,,,,,,,,,,,,,,,,,,,,,,,,,,,,,,,,,,,,,,,,,,
"65379bcb2e5be462fc349218","2023-10-24T10:26:19.419Z","[""Dimethylacetamide (DMAC)""]","[""water""]","[]","[]","17","200","[]","[]","[]","[]","[]","[]","[]","[]",,,,,false,"Dead-end",10,25,,"Hexane",,,,,,1,"[""FTIR"",""XPS"",""SEM"",""Zeta potential""]",,,53.3,true,false,"Accepted","[""ISA""]","[""Polybenzimidazole""]","[]","[]","[""Crosslinking""]","65003aa69af97755a1fa0e64","2023-09-12T10:17:10.125Z","1970-01-01T00:00:02.022Z","Polybenzimidazole (PBI) membranes cross-linked with various cross-linkers and impregnated with 4-sulfocalix [4]arene (SCA4) for organic solvent nanofiltration (OSN)","Scientific Report","backOffice","10.1016/j.memsci.2022.121039","65003a2e9af97755a1fa02ed","Siyum Shewakena Beshahwored and Yueh-Han Huang and Zelalem Gudeta Abdi and Chien-Chieh Hu and Tai-Shung Chung","https://doi.org/10.1016/j.memsci.2022.121039",0,"ISA/inorganic/dense","PCX","Scientific report",,"[{""postTreatmentChemicalAgentConcentrationUnit"":[""wt%""],""_id"":""65379bcb2e5be462fc349219"",""postTreatment"":""Crosslinking"",""postTreatmentChemicalAgentSmiles"":""ClCC1=CC=C(CCl)C=C1"",""postTreatmentChemicalAgentConcentration"":""3""}]",,,,"616",0,"[Li+].[Cl-]","0.98",,,,3.2,,,,,,,,88.67,,,,,,,,,,,,,,,,,,,,,,,,,,,,,,,,,,,,,,,,,,,,,,,,,,,,,,,,,,,,,,,,,,,,,,,,,,,
"65379bcb2e5be462fc34921c","2023-10-24T10:26:19.557Z","[""Dimethylacetamide (DMAC)""]","[""water""]","[]","[]","17","200","[]","[]","[]","[]","[]","[]","[]","[]",,,,,false,"Dead-end",10,25,,"Toluene",,,,,,1,"[""FTIR"",""XPS"",""SEM"",""Zeta potential""]",,,53.3,true,false,"Accepted","[""ISA""]","[""Polybenzimidazole""]","[]","[]","[""Crosslinking""]","65003aa69af97755a1fa0e64","2023-09-12T10:17:10.125Z","1970-01-01T00:00:02.022Z","Polybenzimidazole (PBI) membranes cross-linked with various cross-linkers and impregnated with 4-sulfocalix [4]arene (SCA4) for organic solvent nanofiltration (OSN)","Scientific Report","backOffice","10.1016/j.memsci.2022.121039","65003a2e9af97755a1fa02ed","Siyum Shewakena Beshahwored and Yueh-Han Huang and Zelalem Gudeta Abdi and Chien-Chieh Hu and Tai-Shung Chung","https://doi.org/10.1016/j.memsci.2022.121039",0,"ISA/inorganic/dense","PCX","Scientific report",,"[{""postTreatmentChemicalAgentConcentrationUnit"":[""wt%""],""_id"":""65379bcb2e5be462fc34921d"",""postTreatment"":""Crosslinking"",""postTreatmentChemicalAgentSmiles"":""ClCC1=CC=C(CCl)C=C1"",""postTreatmentChemicalAgentConcentration"":""3""}]",,,,"617",0,"[Li+].[Cl-]","0.98",,,,1.8,,,,,,,,88.67,,,,,,,,,,,,,,,,,,,,,,,,,,,,,,,,,,,,,,,,,,,,,,,,,,,,,,,,,,,,,,,,,,,,,,,,,,,
"65379bcb2e5be462fc349220","2023-10-24T10:26:19.697Z","[""Dimethylacetamide (DMAC)""]","[""water""]","[]","[]","17","200","[]","[]","[]","[]","[]","[]","[]","[]",,,,,false,"Dead-end",10,25,,"Tetrahydrofuran (THF)",,,,,,1,"[""FTIR"",""XPS"",""SEM"",""Zeta potential""]",,,53.3,true,false,"Accepted","[""ISA""]","[""Polybenzimidazole""]","[]","[]","[""Crosslinking""]","65003aa69af97755a1fa0e64","2023-09-12T10:17:10.125Z","1970-01-01T00:00:02.022Z","Polybenzimidazole (PBI) membranes cross-linked with various cross-linkers and impregnated with 4-sulfocalix [4]arene (SCA4) for organic solvent nanofiltration (OSN)","Scientific Report","backOffice","10.1016/j.memsci.2022.121039","65003a2e9af97755a1fa02ed","Siyum Shewakena Beshahwored and Yueh-Han Huang and Zelalem Gudeta Abdi and Chien-Chieh Hu and Tai-Shung Chung","https://doi.org/10.1016/j.memsci.2022.121039",0,"ISA/inorganic/dense","PCX","Scientific report",,"[{""postTreatmentChemicalAgentConcentrationUnit"":[""wt%""],""_id"":""65379bcb2e5be462fc349221"",""postTreatment"":""Crosslinking"",""postTreatmentChemicalAgentSmiles"":""ClCC1=CC=C(CCl)C=C1"",""postTreatmentChemicalAgentConcentration"":""3""}]",,,,"618",0,"[Li+].[Cl-]","0.98",,,,2.1,,,,,,,,88.67,,,,,,,,,,,,,,,,,,,,,,,,,,,,,,,,,,,,,,,,,,,,,,,,,,,,,,,,,,,,,,,,,,,,,,,,,,,
"65379bcb2e5be462fc349224","2023-10-24T10:26:19.805Z","[""Dimethylacetamide (DMAC)""]","[""water""]","[]","[]","17","200","[]","[]","[]","[]","[]","[]","[]","[]",,,,,false,"Dead-end",10,25,,"Isopropanol (IPA)",,,,,,1,"[""FTIR"",""XPS"",""SEM"",""Zeta potential""]",,,53.3,true,false,"Accepted","[""ISA""]","[""Polybenzimidazole""]","[]","[]","[""Crosslinking""]","65003aa69af97755a1fa0e64","2023-09-12T10:17:10.125Z","1970-01-01T00:00:02.022Z","Polybenzimidazole (PBI) membranes cross-linked with various cross-linkers and impregnated with 4-sulfocalix [4]arene (SCA4) for organic solvent nanofiltration (OSN)","Scientific Report","backOffice","10.1016/j.memsci.2022.121039","65003a2e9af97755a1fa02ed","Siyum Shewakena Beshahwored and Yueh-Han Huang and Zelalem Gudeta Abdi and Chien-Chieh Hu and Tai-Shung Chung","https://doi.org/10.1016/j.memsci.2022.121039",0,"ISA/inorganic/dense","PCX","Scientific report",,"[{""postTreatmentChemicalAgentConcentrationUnit"":[""wt%""],""_id"":""65379bcb2e5be462fc349225"",""postTreatment"":""Crosslinking"",""postTreatmentChemicalAgentSmiles"":""ClCC1=CC=C(CCl)C=C1"",""postTreatmentChemicalAgentConcentration"":""3""}]",,,,"619",0,"[Li+].[Cl-]","0.98",,,,1.3,,,,,,,,88.67,,,,,,,,,,,,,,,,,,,,,,,,,,,,,,,,,,,,,,,,,,,,,,,,,,,,,,,,,,,,,,,,,,,,,,,,,,,
"65379bcb2e5be462fc349228","2023-10-24T10:26:19.909Z","[""Dimethylacetamide (DMAC)""]","[""water""]","[]","[]","17","200","[]","[]","[]","[]","[]","[]","[]","[]",,,,,false,"Dead-end",10,25,,"Hexane",,,,,,1,"[""FTIR"",""XPS"",""SEM"",""Zeta potential""]",,,47.3,true,false,"Accepted","[""ISA""]","[""Polybenzimidazole""]","[]","[]","[""Crosslinking""]","65003aa69af97755a1fa0e64","2023-09-12T10:17:10.125Z","1970-01-01T00:00:02.022Z","Polybenzimidazole (PBI) membranes cross-linked with various cross-linkers and impregnated with 4-sulfocalix [4]arene (SCA4) for organic solvent nanofiltration (OSN)","Scientific Report","backOffice","10.1016/j.memsci.2022.121039","65003a2e9af97755a1fa02ed","Siyum Shewakena Beshahwored and Yueh-Han Huang and Zelalem Gudeta Abdi and Chien-Chieh Hu and Tai-Shung Chung","https://doi.org/10.1016/j.memsci.2022.121039",0,"ISA/inorganic/dense","PMC","Scientific report",,"[{""postTreatmentChemicalAgentConcentrationUnit"":[""wt%""],""_id"":""65379bcb2e5be462fc349229"",""postTreatment"":""Crosslinking"",""postTreatmentChemicalAgentSmiles"":""ClC(=O)C1=CC(=CC(=C1)C(Cl)=O)C(Cl)=O"",""postTreatmentChemicalAgentConcentration"":""3""}]",,,,"620",0,"[Li+].[Cl-]","0.98",,,,4.3,,,,,,,,88.66,,,,,,,,,,,,,,,,,,,,,,,,,,,,,,,,,,,,,,,,,,,,,,,,,,,,,,,,,,,,,,,,,,,,,,,,,,,
"65379bcc2e5be462fc34922c","2023-10-24T10:26:20.022Z","[""Dimethylacetamide (DMAC)""]","[""water""]","[]","[]","17","200","[]","[]","[]","[]","[]","[]","[]","[]",,,,,false,"Dead-end",10,25,,"Toluene",,,,,,1,"[""FTIR"",""XPS"",""SEM"",""Zeta potential""]",,,47.3,true,false,"Accepted","[""ISA""]","[""Polybenzimidazole""]","[]","[]","[""Crosslinking""]","65003aa69af97755a1fa0e64","2023-09-12T10:17:10.125Z","1970-01-01T00:00:02.022Z","Polybenzimidazole (PBI) membranes cross-linked with various cross-linkers and impregnated with 4-sulfocalix [4]arene (SCA4) for organic solvent nanofiltration (OSN)","Scientific Report","backOffice","10.1016/j.memsci.2022.121039","65003a2e9af97755a1fa02ed","Siyum Shewakena Beshahwored and Yueh-Han Huang and Zelalem Gudeta Abdi and Chien-Chieh Hu and Tai-Shung Chung","https://doi.org/10.1016/j.memsci.2022.121039",0,"ISA/inorganic/dense","PMC","Scientific report",,"[{""postTreatmentChemicalAgentConcentrationUnit"":[""wt%""],""_id"":""65379bcc2e5be462fc34922d"",""postTreatment"":""Crosslinking"",""postTreatmentChemicalAgentSmiles"":""ClC(=O)C1=CC(=CC(=C1)C(Cl)=O)C(Cl)=O"",""postTreatmentChemicalAgentConcentration"":""3""}]",,,,"621",0,"[Li+].[Cl-]","0.98",,,,2,,,,,,,,88.66,,,,,,,,,,,,,,,,,,,,,,,,,,,,,,,,,,,,,,,,,,,,,,,,,,,,,,,,,,,,,,,,,,,,,,,,,,,
"65379bcc2e5be462fc349230","2023-10-24T10:26:20.131Z","[""Dimethylacetamide (DMAC)""]","[""water""]","[]","[]","17","200","[]","[]","[]","[]","[]","[]","[]","[]",,,,,false,"Dead-end",10,25,,"Tetrahydrofuran (THF)",,,,,,1,"[""FTIR"",""XPS"",""SEM"",""Zeta potential""]",,,47.3,true,false,"Accepted","[""ISA""]","[""Polybenzimidazole""]","[]","[]","[""Crosslinking""]","65003aa69af97755a1fa0e64","2023-09-12T10:17:10.125Z","1970-01-01T00:00:02.022Z","Polybenzimidazole (PBI) membranes cross-linked with various cross-linkers and impregnated with 4-sulfocalix [4]arene (SCA4) for organic solvent nanofiltration (OSN)","Scientific Report","backOffice","10.1016/j.memsci.2022.121039","65003a2e9af97755a1fa02ed","Siyum Shewakena Beshahwored and Yueh-Han Huang and Zelalem Gudeta Abdi and Chien-Chieh Hu and Tai-Shung Chung","https://doi.org/10.1016/j.memsci.2022.121039",0,"ISA/inorganic/dense","PMC","Scientific report",,"[{""postTreatmentChemicalAgentConcentrationUnit"":[""wt%""],""_id"":""65379bcc2e5be462fc349231"",""postTreatment"":""Crosslinking"",""postTreatmentChemicalAgentSmiles"":""ClC(=O)C1=CC(=CC(=C1)C(Cl)=O)C(Cl)=O"",""postTreatmentChemicalAgentConcentration"":""3""}]",,,,"622",0,"[Li+].[Cl-]","0.98",,,,1.8,,,,,,,,88.66,,,,,,,,,,,,,,,,,,,,,,,,,,,,,,,,,,,,,,,,,,,,,,,,,,,,,,,,,,,,,,,,,,,,,,,,,,,
"65379bcc2e5be462fc349234","2023-10-24T10:26:20.254Z","[""Dimethylacetamide (DMAC)""]","[""water""]","[]","[]","17","200","[]","[]","[]","[]","[]","[]","[]","[]",,,,,false,"Dead-end",10,25,,"Isopropanol (IPA)",,,,,,1,"[""FTIR"",""XPS"",""SEM"",""Zeta potential""]",,,47.3,true,false,"Accepted","[""ISA""]","[""Polybenzimidazole""]","[]","[]","[""Crosslinking""]","65003aa69af97755a1fa0e64","2023-09-12T10:17:10.125Z","1970-01-01T00:00:02.022Z","Polybenzimidazole (PBI) membranes cross-linked with various cross-linkers and impregnated with 4-sulfocalix [4]arene (SCA4) for organic solvent nanofiltration (OSN)","Scientific Report","backOffice","10.1016/j.memsci.2022.121039","65003a2e9af97755a1fa02ed","Siyum Shewakena Beshahwored and Yueh-Han Huang and Zelalem Gudeta Abdi and Chien-Chieh Hu and Tai-Shung Chung","https://doi.org/10.1016/j.memsci.2022.121039",0,"ISA/inorganic/dense","PMC","Scientific report",,"[{""postTreatmentChemicalAgentConcentrationUnit"":[""wt%""],""_id"":""65379bcc2e5be462fc349235"",""postTreatment"":""Crosslinking"",""postTreatmentChemicalAgentSmiles"":""ClC(=O)C1=CC(=CC(=C1)C(Cl)=O)C(Cl)=O"",""postTreatmentChemicalAgentConcentration"":""3""}]",,,,"623",0,"[Li+].[Cl-]","0.98",,,,1.4,,,,,,,,88.66,,,,,,,,,,,,,,,,,,,,,,,,,,,,,,,,,,,,,,,,,,,,,,,,,,,,,,,,,,,,,,,,,,,,,,,,,,,
"65379bcc2e5be462fc349239","2023-10-24T10:26:20.377Z","[""Dimethylacetamide (DMAC)""]","[""water""]","[]","[]","17","200","[]","[]","[]","[]","[]","[]","[]","[]",,,,,false,"Dead-end",10,25,,"Hexane",,,,,,1,"[""FTIR"",""XPS"",""SEM"",""Zeta potential""]",,,37.3,true,false,"Accepted","[""ISA""]","[""Polybenzimidazole""]","[]","[]","[""Crosslinking"",""Other""]","65003aa69af97755a1fa0e64","2023-09-12T10:17:10.125Z","1970-01-01T00:00:02.022Z","Polybenzimidazole (PBI) membranes cross-linked with various cross-linkers and impregnated with 4-sulfocalix [4]arene (SCA4) for organic solvent nanofiltration (OSN)","Scientific Report","backOffice","10.1016/j.memsci.2022.121039","65003a2e9af97755a1fa02ed","Siyum Shewakena Beshahwored and Yueh-Han Huang and Zelalem Gudeta Abdi and Chien-Chieh Hu and Tai-Shung Chung","https://doi.org/10.1016/j.memsci.2022.121039",0,"ISA/inorganic/dense","PBS","Scientific report",,"[{""postTreatmentChemicalAgentConcentrationUnit"":[""wt%""],""_id"":""65379bcc2e5be462fc34923a"",""postTreatment"":""Crosslinking"",""postTreatmentChemicalAgentSmiles"":""BrCC1=CC=C(CBr)C=C1"",""postTreatmentChemicalAgentConcentration"":""3""},{""postTreatmentChemicalAgentConcentrationUnit"":[""wt%""],""_id"":""65379bcc2e5be462fc34923b"",""postTreatment"":""infiltration"",""postTreatmentChemicalAgentSmiles"":""OC1=C2CC3=CC(=CC(CC4=CC(=CC(CC5=C(O)C(CC1=CC(=C2)S(O)(=O)=O)=CC(=C5)S(O)(O)O)=C4O)S(O)(=O)=O)=C3O)S(O)(=O)=O"",""postTreatmentChemicalAgentConcentration"":""0,03""}]",,,,"624",0,"[Li+].[Cl-]","0.98",,,,3,,,,,,,,88.73,,,,,,,,,,,,,,,,,,,,,,,,,,,,,,,,,,,,,,,,,,,,,,,,,,,,,,,,,,,,,,,,,,,,,,,,,,,
"65379bcc2e5be462fc34923f","2023-10-24T10:26:20.494Z","[""Dimethylacetamide (DMAC)""]","[""water""]","[]","[]","17","200","[]","[]","[]","[]","[]","[]","[]","[]",,,,,false,"Dead-end",10,25,,"Toluene",,,,,,1,"[""FTIR"",""XPS"",""SEM"",""Zeta potential""]",,,37.3,true,false,"Accepted","[""ISA""]","[""Polybenzimidazole""]","[]","[]","[""Crosslinking"",""Other""]","65003aa69af97755a1fa0e64","2023-09-12T10:17:10.125Z","1970-01-01T00:00:02.022Z","Polybenzimidazole (PBI) membranes cross-linked with various cross-linkers and impregnated with 4-sulfocalix [4]arene (SCA4) for organic solvent nanofiltration (OSN)","Scientific Report","backOffice","10.1016/j.memsci.2022.121039","65003a2e9af97755a1fa02ed","Siyum Shewakena Beshahwored and Yueh-Han Huang and Zelalem Gudeta Abdi and Chien-Chieh Hu and Tai-Shung Chung","https://doi.org/10.1016/j.memsci.2022.121039",0,"ISA/inorganic/dense","PBS","Scientific report",,"[{""postTreatmentChemicalAgentConcentrationUnit"":[""wt%""],""_id"":""65379bcc2e5be462fc349240"",""postTreatment"":""Crosslinking"",""postTreatmentChemicalAgentSmiles"":""BrCC1=CC=C(CBr)C=C1"",""postTreatmentChemicalAgentConcentration"":""3""},{""postTreatmentChemicalAgentConcentrationUnit"":[""wt%""],""_id"":""65379bcc2e5be462fc349241"",""postTreatment"":""infiltration"",""postTreatmentChemicalAgentSmiles"":""OC1=C2CC3=CC(=CC(CC4=CC(=CC(CC5=C(O)C(CC1=CC(=C2)S(O)(=O)=O)=CC(=C5)S(O)(O)O)=C4O)S(O)(=O)=O)=C3O)S(O)(=O)=O"",""postTreatmentChemicalAgentConcentration"":""0,03""}]",,,,"625",0,"[Li+].[Cl-]","0.98",,,,1.6,,,,,,,,88.73,,,,,,,,,,,,,,,,,,,,,,,,,,,,,,,,,,,,,,,,,,,,,,,,,,,,,,,,,,,,,,,,,,,,,,,,,,,
"65379bcc2e5be462fc349245","2023-10-24T10:26:20.607Z","[""Dimethylacetamide (DMAC)""]","[""water""]","[]","[]","17","200","[]","[]","[]","[]","[]","[]","[]","[]",,,,,false,"Dead-end",10,25,,"Tetrahydrofuran (THF)",,,,,,1,"[""FTIR"",""XPS"",""SEM"",""Zeta potential""]",,,37.3,true,false,"Accepted","[""ISA""]","[""Polybenzimidazole""]","[]","[]","[""Crosslinking"",""Other""]","65003aa69af97755a1fa0e64","2023-09-12T10:17:10.125Z","1970-01-01T00:00:02.022Z","Polybenzimidazole (PBI) membranes cross-linked with various cross-linkers and impregnated with 4-sulfocalix [4]arene (SCA4) for organic solvent nanofiltration (OSN)","Scientific Report","backOffice","10.1016/j.memsci.2022.121039","65003a2e9af97755a1fa02ed","Siyum Shewakena Beshahwored and Yueh-Han Huang and Zelalem Gudeta Abdi and Chien-Chieh Hu and Tai-Shung Chung","https://doi.org/10.1016/j.memsci.2022.121039",0,"ISA/inorganic/dense","PBS","Scientific report",,"[{""postTreatmentChemicalAgentConcentrationUnit"":[""wt%""],""_id"":""65379bcc2e5be462fc349246"",""postTreatment"":""Crosslinking"",""postTreatmentChemicalAgentSmiles"":""BrCC1=CC=C(CBr)C=C1"",""postTreatmentChemicalAgentConcentration"":""3""},{""postTreatmentChemicalAgentConcentrationUnit"":[""wt%""],""_id"":""65379bcc2e5be462fc349247"",""postTreatment"":""infiltration"",""postTreatmentChemicalAgentSmiles"":""OC1=C2CC3=CC(=CC(CC4=CC(=CC(CC5=C(O)C(CC1=CC(=C2)S(O)(=O)=O)=CC(=C5)S(O)(O)O)=C4O)S(O)(=O)=O)=C3O)S(O)(=O)=O"",""postTreatmentChemicalAgentConcentration"":""0,03""}]",,,,"626",0,"[Li+].[Cl-]","0.98",,,,1.4,,,,,,,,88.73,,,,,,,,,,,,,,,,,,,,,,,,,,,,,,,,,,,,,,,,,,,,,,,,,,,,,,,,,,,,,,,,,,,,,,,,,,,
"65379bcc2e5be462fc34924b","2023-10-24T10:26:20.764Z","[""Dimethylacetamide (DMAC)""]","[""water""]","[]","[]","17","200","[]","[]","[]","[]","[]","[]","[]","[]",,,,,false,"Dead-end",10,25,,"Isopropanol (IPA)",,,,,,1,"[""FTIR"",""XPS"",""SEM"",""Zeta potential""]",,,37.3,true,false,"Accepted","[""ISA""]","[""Polybenzimidazole""]","[]","[]","[""Crosslinking"",""Other""]","65003aa69af97755a1fa0e64","2023-09-12T10:17:10.125Z","1970-01-01T00:00:02.022Z","Polybenzimidazole (PBI) membranes cross-linked with various cross-linkers and impregnated with 4-sulfocalix [4]arene (SCA4) for organic solvent nanofiltration (OSN)","Scientific Report","backOffice","10.1016/j.memsci.2022.121039","65003a2e9af97755a1fa02ed","Siyum Shewakena Beshahwored and Yueh-Han Huang and Zelalem Gudeta Abdi and Chien-Chieh Hu and Tai-Shung Chung","https://doi.org/10.1016/j.memsci.2022.121039",0,"ISA/inorganic/dense","PBS","Scientific report",,"[{""postTreatmentChemicalAgentConcentrationUnit"":[""wt%""],""_id"":""65379bcc2e5be462fc34924c"",""postTreatment"":""Crosslinking"",""postTreatmentChemicalAgentSmiles"":""BrCC1=CC=C(CBr)C=C1"",""postTreatmentChemicalAgentConcentration"":""3""},{""postTreatmentChemicalAgentConcentrationUnit"":[""wt%""],""_id"":""65379bcc2e5be462fc34924d"",""postTreatment"":""infiltration"",""postTreatmentChemicalAgentSmiles"":""OC1=C2CC3=CC(=CC(CC4=CC(=CC(CC5=C(O)C(CC1=CC(=C2)S(O)(=O)=O)=CC(=C5)S(O)(O)O)=C4O)S(O)(=O)=O)=C3O)S(O)(=O)=O"",""postTreatmentChemicalAgentConcentration"":""0,03""}]",,,,"627",0,"[Li+].[Cl-]","0.98",,,,1.2,,,,,,,,88.73,,,,,,,,,,,,,,,,,,,,,,,,,,,,,,,,,,,,,,,,,,,,,,,,,,,,,,,,,,,,,,,,,,,,,,,,,,,
"65379bcc2e5be462fc349251","2023-10-24T10:26:20.872Z","[""Dimethylacetamide (DMAC)""]","[""water""]","[]","[]","17","200","[]","[]","[]","[]","[]","[]","[]","[]",,,,,false,"Dead-end",10,25,,"Hexane",,,,,,1,"[""FTIR"",""XPS"",""SEM"",""Zeta potential""]",,,41.6,true,false,"Accepted","[""ISA""]","[""Polybenzimidazole""]","[]","[]","[""Crosslinking"",""Other""]","65003aa69af97755a1fa0e64","2023-09-12T10:17:10.125Z","1970-01-01T00:00:02.022Z","Polybenzimidazole (PBI) membranes cross-linked with various cross-linkers and impregnated with 4-sulfocalix [4]arene (SCA4) for organic solvent nanofiltration (OSN)","Scientific Report","backOffice","10.1016/j.memsci.2022.121039","65003a2e9af97755a1fa02ed","Siyum Shewakena Beshahwored and Yueh-Han Huang and Zelalem Gudeta Abdi and Chien-Chieh Hu and Tai-Shung Chung","https://doi.org/10.1016/j.memsci.2022.121039",0,"ISA/inorganic/dense","PCS","Scientific report",,"[{""postTreatmentChemicalAgentConcentrationUnit"":[""wt%""],""_id"":""65379bcc2e5be462fc349252"",""postTreatment"":""Crosslinking"",""postTreatmentChemicalAgentSmiles"":""BrCC1=CC=C(CBr)C=C1"",""postTreatmentChemicalAgentConcentration"":""3""},{""postTreatmentChemicalAgentConcentrationUnit"":[""wt%""],""_id"":""65379bcc2e5be462fc349253"",""postTreatment"":""infiltration"",""postTreatmentChemicalAgentSmiles"":""OC1=C2CC3=CC(=CC(CC4=CC(=CC(CC5=C(O)C(CC1=CC(=C2)S(O)(=O)=O)=CC(=C5)S(O)(O)O)=C4O)S(O)(=O)=O)=C3O)S(O)(=O)=O"",""postTreatmentChemicalAgentConcentration"":""0,03""}]",,,,"628",0,"[Li+].[Cl-]","0.98",,,,3,,,,,,,,88.69,,,,,,,,,,,,,,,,,,,,,,,,,,,,,,,,,,,,,,,,,,,,,,,,,,,,,,,,,,,,,,,,,,,,,,,,,,,
"65379bcc2e5be462fc349257","2023-10-24T10:26:20.981Z","[""Dimethylacetamide (DMAC)""]","[""water""]","[]","[]","17","200","[]","[]","[]","[]","[]","[]","[]","[]",,,,,false,"Dead-end",10,25,,"Toluene",,,,,,1,"[""FTIR"",""XPS"",""SEM"",""Zeta potential""]",,,41.6,true,false,"Accepted","[""ISA""]","[""Polybenzimidazole""]","[]","[]","[""Crosslinking"",""Other""]","65003aa69af97755a1fa0e64","2023-09-12T10:17:10.125Z","1970-01-01T00:00:02.022Z","Polybenzimidazole (PBI) membranes cross-linked with various cross-linkers and impregnated with 4-sulfocalix [4]arene (SCA4) for organic solvent nanofiltration (OSN)","Scientific Report","backOffice","10.1016/j.memsci.2022.121039","65003a2e9af97755a1fa02ed","Siyum Shewakena Beshahwored and Yueh-Han Huang and Zelalem Gudeta Abdi and Chien-Chieh Hu and Tai-Shung Chung","https://doi.org/10.1016/j.memsci.2022.121039",0,"ISA/inorganic/dense","PCS","Scientific report",,"[{""postTreatmentChemicalAgentConcentrationUnit"":[""wt%""],""_id"":""65379bcc2e5be462fc349258"",""postTreatment"":""Crosslinking"",""postTreatmentChemicalAgentSmiles"":""BrCC1=CC=C(CBr)C=C1"",""postTreatmentChemicalAgentConcentration"":""3""},{""postTreatmentChemicalAgentConcentrationUnit"":[""wt%""],""_id"":""65379bcc2e5be462fc349259"",""postTreatment"":""infiltration"",""postTreatmentChemicalAgentSmiles"":""OC1=C2CC3=CC(=CC(CC4=CC(=CC(CC5=C(O)C(CC1=CC(=C2)S(O)(=O)=O)=CC(=C5)S(O)(O)O)=C4O)S(O)(=O)=O)=C3O)S(O)(=O)=O"",""postTreatmentChemicalAgentConcentration"":""0,03""}]",,,,"629",0,"[Li+].[Cl-]","0.98",,,,1.9,,,,,,,,88.69,,,,,,,,,,,,,,,,,,,,,,,,,,,,,,,,,,,,,,,,,,,,,,,,,,,,,,,,,,,,,,,,,,,,,,,,,,,
"65379bcd2e5be462fc34925d","2023-10-24T10:26:21.089Z","[""Dimethylacetamide (DMAC)""]","[""water""]","[]","[]","17","200","[]","[]","[]","[]","[]","[]","[]","[]",,,,,false,"Dead-end",10,25,,"Tetrahydrofuran (THF)",,,,,,1,"[""FTIR"",""XPS"",""SEM"",""Zeta potential""]",,,41.6,true,false,"Accepted","[""ISA""]","[""Polybenzimidazole""]","[]","[]","[""Crosslinking"",""Other""]","65003aa69af97755a1fa0e64","2023-09-12T10:17:10.125Z","1970-01-01T00:00:02.022Z","Polybenzimidazole (PBI) membranes cross-linked with various cross-linkers and impregnated with 4-sulfocalix [4]arene (SCA4) for organic solvent nanofiltration (OSN)","Scientific Report","backOffice","10.1016/j.memsci.2022.121039","65003a2e9af97755a1fa02ed","Siyum Shewakena Beshahwored and Yueh-Han Huang and Zelalem Gudeta Abdi and Chien-Chieh Hu and Tai-Shung Chung","https://doi.org/10.1016/j.memsci.2022.121039",0,"ISA/inorganic/dense","PCS","Scientific report",,"[{""postTreatmentChemicalAgentConcentrationUnit"":[""wt%""],""_id"":""65379bcd2e5be462fc34925e"",""postTreatment"":""Crosslinking"",""postTreatmentChemicalAgentSmiles"":""BrCC1=CC=C(CBr)C=C1"",""postTreatmentChemicalAgentConcentration"":""3""},{""postTreatmentChemicalAgentConcentrationUnit"":[""wt%""],""_id"":""65379bcd2e5be462fc34925f"",""postTreatment"":""infiltration"",""postTreatmentChemicalAgentSmiles"":""OC1=C2CC3=CC(=CC(CC4=CC(=CC(CC5=C(O)C(CC1=CC(=C2)S(O)(=O)=O)=CC(=C5)S(O)(O)O)=C4O)S(O)(=O)=O)=C3O)S(O)(=O)=O"",""postTreatmentChemicalAgentConcentration"":""0,03""}]",,,,"630",0,"[Li+].[Cl-]","0.98",,,,1.9,,,,,,,,88.69,,,,,,,,,,,,,,,,,,,,,,,,,,,,,,,,,,,,,,,,,,,,,,,,,,,,,,,,,,,,,,,,,,,,,,,,,,,
"65379bcd2e5be462fc349263","2023-10-24T10:26:21.207Z","[""Dimethylacetamide (DMAC)""]","[""water""]","[]","[]","17","200","[]","[]","[]","[]","[]","[]","[]","[]",,,,,false,"Dead-end",10,25,,"Isopropanol (IPA)",,,,,,1,"[""FTIR"",""XPS"",""SEM"",""Zeta potential""]",,,41.6,true,false,"Accepted","[""ISA""]","[""Polybenzimidazole""]","[]","[]","[""Crosslinking"",""Other""]","65003aa69af97755a1fa0e64","2023-09-12T10:17:10.125Z","1970-01-01T00:00:02.022Z","Polybenzimidazole (PBI) membranes cross-linked with various cross-linkers and impregnated with 4-sulfocalix [4]arene (SCA4) for organic solvent nanofiltration (OSN)","Scientific Report","backOffice","10.1016/j.memsci.2022.121039","65003a2e9af97755a1fa02ed","Siyum Shewakena Beshahwored and Yueh-Han Huang and Zelalem Gudeta Abdi and Chien-Chieh Hu and Tai-Shung Chung","https://doi.org/10.1016/j.memsci.2022.121039",0,"ISA/inorganic/dense","PCS","Scientific report",,"[{""postTreatmentChemicalAgentConcentrationUnit"":[""wt%""],""_id"":""65379bcd2e5be462fc349264"",""postTreatment"":""Crosslinking"",""postTreatmentChemicalAgentSmiles"":""BrCC1=CC=C(CBr)C=C1"",""postTreatmentChemicalAgentConcentration"":""3""},{""postTreatmentChemicalAgentConcentrationUnit"":[""wt%""],""_id"":""65379bcd2e5be462fc349265"",""postTreatment"":""infiltration"",""postTreatmentChemicalAgentSmiles"":""OC1=C2CC3=CC(=CC(CC4=CC(=CC(CC5=C(O)C(CC1=CC(=C2)S(O)(=O)=O)=CC(=C5)S(O)(O)O)=C4O)S(O)(=O)=O)=C3O)S(O)(=O)=O"",""postTreatmentChemicalAgentConcentration"":""0,03""}]",,,,"631",0,"[Li+].[Cl-]","0.98",,,,1,,,,,,,,88.69,,,,,,,,,,,,,,,,,,,,,,,,,,,,,,,,,,,,,,,,,,,,,,,,,,,,,,,,,,,,,,,,,,,,,,,,,,,
"65379bcd2e5be462fc349269","2023-10-24T10:26:21.316Z","[""Dimethylacetamide (DMAC)""]","[""water""]","[]","[]","17","200","[]","[]","[]","[]","[]","[]","[]","[]",,,,,false,"Dead-end",10,25,,"Hexane",,,,,,1,"[""FTIR"",""XPS"",""SEM"",""Zeta potential""]",,,34.9,true,false,"Accepted","[""ISA""]","[""Polybenzimidazole""]","[]","[]","[""Crosslinking"",""Other""]","65003aa69af97755a1fa0e64","2023-09-12T10:17:10.125Z","1970-01-01T00:00:02.022Z","Polybenzimidazole (PBI) membranes cross-linked with various cross-linkers and impregnated with 4-sulfocalix [4]arene (SCA4) for organic solvent nanofiltration (OSN)","Scientific Report","backOffice","10.1016/j.memsci.2022.121039","65003a2e9af97755a1fa02ed","Siyum Shewakena Beshahwored and Yueh-Han Huang and Zelalem Gudeta Abdi and Chien-Chieh Hu and Tai-Shung Chung","https://doi.org/10.1016/j.memsci.2022.121039",0,"ISA/inorganic/dense","PMS","Scientific report",,"[{""postTreatmentChemicalAgentConcentrationUnit"":[""wt%""],""_id"":""65379bcd2e5be462fc34926a"",""postTreatment"":""Crosslinking"",""postTreatmentChemicalAgentSmiles"":""ClC(=O)C1=CC(=CC(=C1)C(Cl)=O)C(Cl)=O"",""postTreatmentChemicalAgentConcentration"":""3""},{""postTreatmentChemicalAgentConcentrationUnit"":[""wt%""],""_id"":""65379bcd2e5be462fc34926b"",""postTreatment"":""infiltration"",""postTreatmentChemicalAgentSmiles"":""OC1=C2CC3=CC(=CC(CC4=CC(=CC(CC5=C(O)C(CC1=CC(=C2)S(O)(=O)=O)=CC(=C5)S(O)(O)O)=C4O)S(O)(=O)=O)=C3O)S(O)(=O)=O"",""postTreatmentChemicalAgentConcentration"":""0,03""}]",,,,"632",0,"[Li+].[Cl-]","0.98",,,,4,,,,,,,,88.71,,,,,,,,,,,,,,,,,,,,,,,,,,,,,,,,,,,,,,,,,,,,,,,,,,,,,,,,,,,,,,,,,,,,,,,,,,,
"65379bcd2e5be462fc34926f","2023-10-24T10:26:21.436Z","[""Dimethylacetamide (DMAC)""]","[""water""]","[]","[]","17","200","[]","[]","[]","[]","[]","[]","[]","[]",,,,,false,"Dead-end",10,25,,"Toluene",,,,,,1,"[""FTIR"",""XPS"",""SEM"",""Zeta potential""]",,,34.9,true,false,"Accepted","[""ISA""]","[""Polybenzimidazole""]","[]","[]","[""Crosslinking"",""Other""]","65003aa69af97755a1fa0e64","2023-09-12T10:17:10.125Z","1970-01-01T00:00:02.022Z","Polybenzimidazole (PBI) membranes cross-linked with various cross-linkers and impregnated with 4-sulfocalix [4]arene (SCA4) for organic solvent nanofiltration (OSN)","Scientific Report","backOffice","10.1016/j.memsci.2022.121039","65003a2e9af97755a1fa02ed","Siyum Shewakena Beshahwored and Yueh-Han Huang and Zelalem Gudeta Abdi and Chien-Chieh Hu and Tai-Shung Chung","https://doi.org/10.1016/j.memsci.2022.121039",0,"ISA/inorganic/dense","PMS","Scientific report",,"[{""postTreatmentChemicalAgentConcentrationUnit"":[""wt%""],""_id"":""65379bcd2e5be462fc349270"",""postTreatment"":""Crosslinking"",""postTreatmentChemicalAgentSmiles"":""ClC(=O)C1=CC(=CC(=C1)C(Cl)=O)C(Cl)=O"",""postTreatmentChemicalAgentConcentration"":""3""},{""postTreatmentChemicalAgentConcentrationUnit"":[""wt%""],""_id"":""65379bcd2e5be462fc349271"",""postTreatment"":""infiltration"",""postTreatmentChemicalAgentSmiles"":""OC1=C2CC3=CC(=CC(CC4=CC(=CC(CC5=C(O)C(CC1=CC(=C2)S(O)(=O)=O)=CC(=C5)S(O)(O)O)=C4O)S(O)(=O)=O)=C3O)S(O)(=O)=O"",""postTreatmentChemicalAgentConcentration"":""0,03""}]",,,,"633",0,"[Li+].[Cl-]","0.98",,,,2.2,,,,,,,,88.71,,,,,,,,,,,,,,,,,,,,,,,,,,,,,,,,,,,,,,,,,,,,,,,,,,,,,,,,,,,,,,,,,,,,,,,,,,,
