Repository: BAMresearch/onf-database

This repository belongs to the the publication "Revealing structure-property-performance relationships of organic solvent nanofiltration membranes using a FAIR, open-access database" published in ADD JOURNAL (DOI). 
It uses a dataset derived from The Open Membrane Database (https://openmembranedatabase.org/). The access date was April 8th 2025. The original dataset is in the repository as OMD_SRNF_2025-04-08.csv file.

The main researchers involved in the study are Sarah Glass (ORCID: 0000-0002-0625-0057), Petra Merten (no ORCID available), Torsten Brinkmann (ORCID: 0000-0002-5114-6259) and Volkan Filiz (ORCID: 0000-0003-0239-8641). 

The repository contains 5 Python files:

File: OMD_SRNF_2025-04-08.csv (part 27 of 184)
"65379bcd2e5be462fc349275","2023-10-24T10:26:21.552Z","[""Dimethylacetamide (DMAC)""]","[""water""]","[]","[]","17","200","[]","[]","[]","[]","[]","[]","[]","[]",,,,,false,"Dead-end",10,25,,"Tetrahydrofuran (THF)",,,,,,1,"[""FTIR"",""XPS"",""SEM"",""Zeta potential""]",,,34.9,true,false,"Accepted","[""ISA""]","[""Polybenzimidazole""]","[]","[]","[""Crosslinking"",""Other""]","65003aa69af97755a1fa0e64","2023-09-12T10:17:10.125Z","1970-01-01T00:00:02.022Z","Polybenzimidazole (PBI) membranes cross-linked with various cross-linkers and impregnated with 4-sulfocalix [4]arene (SCA4) for organic solvent nanofiltration (OSN)","Scientific Report","backOffice","10.1016/j.memsci.2022.121039","65003a2e9af97755a1fa02ed","Siyum Shewakena Beshahwored and Yueh-Han Huang and Zelalem Gudeta Abdi and Chien-Chieh Hu and Tai-Shung Chung","https://doi.org/10.1016/j.memsci.2022.121039",0,"ISA/inorganic/dense","PMS","Scientific report",,"[{""postTreatmentChemicalAgentConcentrationUnit"":[""wt%""],""_id"":""65379bcd2e5be462fc349276"",""postTreatment"":""Crosslinking"",""postTreatmentChemicalAgentSmiles"":""ClC(=O)C1=CC(=CC(=C1)C(Cl)=O)C(Cl)=O"",""postTreatmentChemicalAgentConcentration"":""3""},{""postTreatmentChemicalAgentConcentrationUnit"":[""wt%""],""_id"":""65379bcd2e5be462fc349277"",""postTreatment"":""infiltration"",""postTreatmentChemicalAgentSmiles"":""OC1=C2CC3=CC(=CC(CC4=CC(=CC(CC5=C(O)C(CC1=CC(=C2)S(O)(=O)=O)=CC(=C5)S(O)(O)O)=C4O)S(O)(=O)=O)=C3O)S(O)(=O)=O"",""postTreatmentChemicalAgentConcentration"":""0,03""}]",,,,"634",0,"[Li+].[Cl-]","0.98",,,,2.5,,,,,,,,88.71,,,,,,,,,,,,,,,,,,,,,,,,,,,,,,,,,,,,,,,,,,,,,,,,,,,,,,,,,,,,,,,,,,,,,,,,,,,
"65379bcd2e5be462fc34927b","2023-10-24T10:26:21.671Z","[""Dimethylacetamide (DMAC)""]","[""water""]","[]","[]","17","200","[]","[]","[]","[]","[]","[]","[]","[]",,,,,false,"Dead-end",10,25,,"Isopropanol (IPA)",,,,,,1,"[""FTIR"",""XPS"",""SEM"",""Zeta potential""]",,,34.9,true,false,"Accepted","[""ISA""]","[""Polybenzimidazole""]","[]","[]","[""Crosslinking"",""Other""]","65003aa69af97755a1fa0e64","2023-09-12T10:17:10.125Z","1970-01-01T00:00:02.022Z","Polybenzimidazole (PBI) membranes cross-linked with various cross-linkers and impregnated with 4-sulfocalix [4]arene (SCA4) for organic solvent nanofiltration (OSN)","Scientific Report","backOffice","10.1016/j.memsci.2022.121039","65003a2e9af97755a1fa02ed","Siyum Shewakena Beshahwored and Yueh-Han Huang and Zelalem Gudeta Abdi and Chien-Chieh Hu and Tai-Shung Chung","https://doi.org/10.1016/j.memsci.2022.121039",0,"ISA/inorganic/dense","PMS","Scientific report",,"[{""postTreatmentChemicalAgentConcentrationUnit"":[""wt%""],""_id"":""65379bcd2e5be462fc34927c"",""postTreatment"":""Crosslinking"",""postTreatmentChemicalAgentSmiles"":""ClC(=O)C1=CC(=CC(=C1)C(Cl)=O)C(Cl)=O"",""postTreatmentChemicalAgentConcentration"":""3""},{""postTreatmentChemicalAgentConcentrationUnit"":[""wt%""],""_id"":""65379bcd2e5be462fc34927d"",""postTreatment"":""infiltration"",""postTreatmentChemicalAgentSmiles"":""OC1=C2CC3=CC(=CC(CC4=CC(=CC(CC5=C(O)C(CC1=CC(=C2)S(O)(=O)=O)=CC(=C5)S(O)(O)O)=C4O)S(O)(=O)=O)=C3O)S(O)(=O)=O"",""postTreatmentChemicalAgentConcentration"":""0,03""}]",,,,"635",0,"[Li+].[Cl-]","0.98",,,,1.3,,,,,,,,88.71,,,,,,,,,,,,,,,,,,,,,,,,,,,,,,,,,,,,,,,,,,,,,,,,,,,,,,,,,,,,,,,,,,,,,,,,,,,
"65379bcd2e5be462fc349280","2023-10-24T10:26:21.834Z","[""Dimethylacetamide (DMAC)""]","[""water""]","[]","[]","17","200","[]","[]","[]","[]","[]","[]","[]","[]",,,,,false,"Dead-end",10,25,,"Ethanol","Dye","Crystal Violet (chloride salt)",407.99,123,"µmol/L",1,"[""FTIR"",""XPS"",""SEM"",""Zeta potential""]",,,57,true,false,"Accepted","[""ISA""]","[""Polybenzimidazole""]","[]","[]","[""Crosslinking""]","65003aa69af97755a1fa0e64","2023-09-12T10:17:10.125Z","1970-01-01T00:00:02.022Z","Polybenzimidazole (PBI) membranes cross-linked with various cross-linkers and impregnated with 4-sulfocalix [4]arene (SCA4) for organic solvent nanofiltration (OSN)","Scientific Report","backOffice","10.1016/j.memsci.2022.121039","65003a2e9af97755a1fa02ed","Siyum Shewakena Beshahwored and Yueh-Han Huang and Zelalem Gudeta Abdi and Chien-Chieh Hu and Tai-Shung Chung","https://doi.org/10.1016/j.memsci.2022.121039",0,"ISA/inorganic/dense","PBX","Scientific report",,"[{""postTreatmentChemicalAgentConcentrationUnit"":[""wt%""],""_id"":""65379bcd2e5be462fc349281"",""postTreatment"":""Crosslinking"",""postTreatmentChemicalAgentSmiles"":""BrCC1=CC=C(CBr)C=C1"",""postTreatmentChemicalAgentConcentration"":""3""}]",,,91.1,"636",0,"[Li+].[Cl-]","0.98",,,,,,,,,,,404,88.68,,,,,,,,,,,,,,,,,,,,,,,,,,,,,,,,,,,,,,,,,,,,,,,,,,,,,,,,,,,,,,,,,,,,,,,,,,,
"65379bcd2e5be462fc349284","2023-10-24T10:26:21.960Z","[""Dimethylacetamide (DMAC)""]","[""water""]","[]","[]","17","200","[]","[]","[]","[]","[]","[]","[]","[]",,,,,false,"Dead-end",10,25,,"Ethanol","Dye","Methyl blue (trisodium salt)",799.8,63,"µmol/L",1,"[""FTIR"",""XPS"",""SEM"",""Zeta potential""]",,,57,true,false,"Accepted","[""ISA""]","[""Polybenzimidazole""]","[]","[]","[""Crosslinking""]","65003aa69af97755a1fa0e64","2023-09-12T10:17:10.125Z","1970-01-01T00:00:02.022Z","Polybenzimidazole (PBI) membranes cross-linked with various cross-linkers and impregnated with 4-sulfocalix [4]arene (SCA4) for organic solvent nanofiltration (OSN)","Scientific Report","backOffice","10.1016/j.memsci.2022.121039","65003a2e9af97755a1fa02ed","Siyum Shewakena Beshahwored and Yueh-Han Huang and Zelalem Gudeta Abdi and Chien-Chieh Hu and Tai-Shung Chung","https://doi.org/10.1016/j.memsci.2022.121039",0,"ISA/inorganic/dense","PBX","Scientific report",,"[{""postTreatmentChemicalAgentConcentrationUnit"":[""wt%""],""_id"":""65379bcd2e5be462fc349285"",""postTreatment"":""Crosslinking"",""postTreatmentChemicalAgentSmiles"":""BrCC1=CC=C(CBr)C=C1"",""postTreatmentChemicalAgentConcentration"":""3""}]",,,98.8,"637",0,"[Li+].[Cl-]","0.98",,,,,,,,,,,404,88.68,,,,,,,,,,,,,,,,,,,,,,,,,,,,,,,,,,,,,,,,,,,,,,,,,,,,,,,,,,,,,,,,,,,,,,,,,,,
"65379bce2e5be462fc349288","2023-10-24T10:26:22.098Z","[""Dimethylacetamide (DMAC)""]","[""water""]","[]","[]","17","200","[]","[]","[]","[]","[]","[]","[]","[]",,,,,false,"Dead-end",10,25,,"Ethanol","Dye","Evans blue (tetrasodium salt)",960.81,52,"µmol/L",1,"[""FTIR"",""XPS"",""SEM"",""Zeta potential""]",,,57,true,false,"Accepted","[""ISA""]","[""Polybenzimidazole""]","[]","[]","[""Crosslinking""]","65003aa69af97755a1fa0e64","2023-09-12T10:17:10.125Z","1970-01-01T00:00:02.022Z","Polybenzimidazole (PBI) membranes cross-linked with various cross-linkers and impregnated with 4-sulfocalix [4]arene (SCA4) for organic solvent nanofiltration (OSN)","Scientific Report","backOffice","10.1016/j.memsci.2022.121039","65003a2e9af97755a1fa02ed","Siyum Shewakena Beshahwored and Yueh-Han Huang and Zelalem Gudeta Abdi and Chien-Chieh Hu and Tai-Shung Chung","https://doi.org/10.1016/j.memsci.2022.121039",0,"ISA/inorganic/dense","PBX","Scientific report",,"[{""postTreatmentChemicalAgentConcentrationUnit"":[""wt%""],""_id"":""65379bce2e5be462fc349289"",""postTreatment"":""Crosslinking"",""postTreatmentChemicalAgentSmiles"":""BrCC1=CC=C(CBr)C=C1"",""postTreatmentChemicalAgentConcentration"":""3""}]",,,99.5,"638",0,"[Li+].[Cl-]","0.98",,,,,,,,,,,404,88.68,,,,,,,,,,,,,,,,,,,,,,,,,,,,,,,,,,,,,,,,,,,,,,,,,,,,,,,,,,,,,,,,,,,,,,,,,,,
"65379bce2e5be462fc34928c","2023-10-24T10:26:22.209Z","[""Dimethylacetamide (DMAC)""]","[""water""]","[]","[]","17","200","[]","[]","[]","[]","[]","[]","[]","[]",,,,,false,"Dead-end",10,25,,"Ethanol","Dye","Crystal Violet (chloride salt)",407.99,123,"µmol/L",1,"[""FTIR"",""XPS"",""SEM"",""Zeta potential""]",,,53.3,true,false,"Accepted","[""ISA""]","[""Polybenzimidazole""]","[]","[]","[""Crosslinking""]","65003aa69af97755a1fa0e64","2023-09-12T10:17:10.125Z","1970-01-01T00:00:02.022Z","Polybenzimidazole (PBI) membranes cross-linked with various cross-linkers and impregnated with 4-sulfocalix [4]arene (SCA4) for organic solvent nanofiltration (OSN)","Scientific Report","backOffice","10.1016/j.memsci.2022.121039","65003a2e9af97755a1fa02ed","Siyum Shewakena Beshahwored and Yueh-Han Huang and Zelalem Gudeta Abdi and Chien-Chieh Hu and Tai-Shung Chung","https://doi.org/10.1016/j.memsci.2022.121039",0,"ISA/inorganic/dense","PCX","Scientific report",,"[{""postTreatmentChemicalAgentConcentrationUnit"":[""wt%""],""_id"":""65379bce2e5be462fc34928d"",""postTreatment"":""Crosslinking"",""postTreatmentChemicalAgentSmiles"":""ClCC1=CC=C(CCl)C=C1"",""postTreatmentChemicalAgentConcentration"":""3""}]",,,90.2,"639",0,"[Li+].[Cl-]","0.98",,,,,,,,,,,410,88.67,,,,,,,,,,,,,,,,,,,,,,,,,,,,,,,,,,,,,,,,,,,,,,,,,,,,,,,,,,,,,,,,,,,,,,,,,,,
"65379bce2e5be462fc349290","2023-10-24T10:26:22.332Z","[""Dimethylacetamide (DMAC)""]","[""water""]","[]","[]","17","200","[]","[]","[]","[]","[]","[]","[]","[]",,,,,false,"Dead-end",10,25,,"Ethanol","Dye","Methyl blue (trisodium salt)",799.8,63,"µmol/L",1,"[""FTIR"",""XPS"",""SEM"",""Zeta potential""]",,,53.3,true,false,"Accepted","[""ISA""]","[""Polybenzimidazole""]","[]","[]","[""Crosslinking""]","65003aa69af97755a1fa0e64","2023-09-12T10:17:10.125Z","1970-01-01T00:00:02.022Z","Polybenzimidazole (PBI) membranes cross-linked with various cross-linkers and impregnated with 4-sulfocalix [4]arene (SCA4) for organic solvent nanofiltration (OSN)","Scientific Report","backOffice","10.1016/j.memsci.2022.121039","65003a2e9af97755a1fa02ed","Siyum Shewakena Beshahwored and Yueh-Han Huang and Zelalem Gudeta Abdi and Chien-Chieh Hu and Tai-Shung Chung","https://doi.org/10.1016/j.memsci.2022.121039",0,"ISA/inorganic/dense","PCX","Scientific report",,"[{""postTreatmentChemicalAgentConcentrationUnit"":[""wt%""],""_id"":""65379bce2e5be462fc349291"",""postTreatment"":""Crosslinking"",""postTreatmentChemicalAgentSmiles"":""ClCC1=CC=C(CCl)C=C1"",""postTreatmentChemicalAgentConcentration"":""3""}]",,,98.9,"640",0,"[Li+].[Cl-]","0.98",,,,,,,,,,,410,88.67,,,,,,,,,,,,,,,,,,,,,,,,,,,,,,,,,,,,,,,,,,,,,,,,,,,,,,,,,,,,,,,,,,,,,,,,,,,
"65379bce2e5be462fc349294","2023-10-24T10:26:22.455Z","[""Dimethylacetamide (DMAC)""]","[""water""]","[]","[]","17","200","[]","[]","[]","[]","[]","[]","[]","[]",,,,,false,"Dead-end",10,25,,"Ethanol","Dye","Evans blue (tetrasodium salt)",960.81,52,"µmol/L",1,"[""FTIR"",""XPS"",""SEM"",""Zeta potential""]",,,53.3,true,false,"Accepted","[""ISA""]","[""Polybenzimidazole""]","[]","[]","[""Crosslinking""]","65003aa69af97755a1fa0e64","2023-09-12T10:17:10.125Z","1970-01-01T00:00:02.022Z","Polybenzimidazole (PBI) membranes cross-linked with various cross-linkers and impregnated with 4-sulfocalix [4]arene (SCA4) for organic solvent nanofiltration (OSN)","Scientific Report","backOffice","10.1016/j.memsci.2022.121039","65003a2e9af97755a1fa02ed","Siyum Shewakena Beshahwored and Yueh-Han Huang and Zelalem Gudeta Abdi and Chien-Chieh Hu and Tai-Shung Chung","https://doi.org/10.1016/j.memsci.2022.121039",0,"ISA/inorganic/dense","PCX","Scientific report",,"[{""postTreatmentChemicalAgentConcentrationUnit"":[""wt%""],""_id"":""65379bce2e5be462fc349295"",""postTreatment"":""Crosslinking"",""postTreatmentChemicalAgentSmiles"":""ClCC1=CC=C(CCl)C=C1"",""postTreatmentChemicalAgentConcentration"":""3""}]",,,99.2,"641",0,"[Li+].[Cl-]","0.98",,,,,,,,,,,410,88.67,,,,,,,,,,,,,,,,,,,,,,,,,,,,,,,,,,,,,,,,,,,,,,,,,,,,,,,,,,,,,,,,,,,,,,,,,,,
"65379bce2e5be462fc349299","2023-10-24T10:26:22.576Z","[""Dimethylacetamide (DMAC)""]","[""water""]","[]","[]","17","200","[]","[]","[]","[]","[]","[]","[]","[]",,,,,false,"Dead-end",10,25,,"Ethanol","Dye","Crystal Violet (chloride salt)",407.99,123,"µmol/L",1,"[""FTIR"",""XPS"",""SEM"",""Zeta potential""]",,,37.3,true,false,"Accepted","[""ISA""]","[""Polybenzimidazole""]","[]","[]","[""Crosslinking"",""Other""]","65003aa69af97755a1fa0e64","2023-09-12T10:17:10.125Z","1970-01-01T00:00:02.022Z","Polybenzimidazole (PBI) membranes cross-linked with various cross-linkers and impregnated with 4-sulfocalix [4]arene (SCA4) for organic solvent nanofiltration (OSN)","Scientific Report","backOffice","10.1016/j.memsci.2022.121039","65003a2e9af97755a1fa02ed","Siyum Shewakena Beshahwored and Yueh-Han Huang and Zelalem Gudeta Abdi and Chien-Chieh Hu and Tai-Shung Chung","https://doi.org/10.1016/j.memsci.2022.121039",0,"ISA/inorganic/dense","PBS","Scientific report",,"[{""postTreatmentChemicalAgentConcentrationUnit"":[""wt%""],""_id"":""65379bce2e5be462fc34929a"",""postTreatment"":""Crosslinking"",""postTreatmentChemicalAgentSmiles"":""BrCC1=CC=C(CBr)C=C1"",""postTreatmentChemicalAgentConcentration"":""3""},{""postTreatmentChemicalAgentConcentrationUnit"":[""wt%""],""_id"":""65379bce2e5be462fc34929b"",""postTreatment"":""infiltration"",""postTreatmentChemicalAgentSmiles"":""OC1=C2CC3=CC(=CC(CC4=CC(=CC(CC5=C(O)C(CC1=CC(=C2)S(O)(=O)=O)=CC(=C5)S(O)(O)O)=C4O)S(O)(=O)=O)=C3O)S(O)(=O)=O"",""postTreatmentChemicalAgentConcentration"":""0,03""}]",,,95.3,"642",0,"[Li+].[Cl-]","0.98",,,,,,,,,,,340,88.73,,,,,,,,,,,,,,,,,,,,,,,,,,,,,,,,,,,,,,,,,,,,,,,,,,,,,,,,,,,,,,,,,,,,,,,,,,,
"65379bce2e5be462fc34929f","2023-10-24T10:26:22.694Z","[""Dimethylacetamide (DMAC)""]","[""water""]","[]","[]","17","200","[]","[]","[]","[]","[]","[]","[]","[]",,,,,false,"Dead-end",10,25,,"Ethanol","Dye","Methyl blue (trisodium salt)",799.8,63,"µmol/L",1,"[""FTIR"",""XPS"",""SEM"",""Zeta potential""]",,,37.3,true,false,"Accepted","[""ISA""]","[""Polybenzimidazole""]","[]","[]","[""Crosslinking"",""Other""]","65003aa69af97755a1fa0e64","2023-09-12T10:17:10.125Z","1970-01-01T00:00:02.022Z","Polybenzimidazole (PBI) membranes cross-linked with various cross-linkers and impregnated with 4-sulfocalix [4]arene (SCA4) for organic solvent nanofiltration (OSN)","Scientific Report","backOffice","10.1016/j.memsci.2022.121039","65003a2e9af97755a1fa02ed","Siyum Shewakena Beshahwored and Yueh-Han Huang and Zelalem Gudeta Abdi and Chien-Chieh Hu and Tai-Shung Chung","https://doi.org/10.1016/j.memsci.2022.121039",0,"ISA/inorganic/dense","PBS","Scientific report",,"[{""postTreatmentChemicalAgentConcentrationUnit"":[""wt%""],""_id"":""65379bce2e5be462fc3492a0"",""postTreatment"":""Crosslinking"",""postTreatmentChemicalAgentSmiles"":""BrCC1=CC=C(CBr)C=C1"",""postTreatmentChemicalAgentConcentration"":""3""},{""postTreatmentChemicalAgentConcentrationUnit"":[""wt%""],""_id"":""65379bce2e5be462fc3492a1"",""postTreatment"":""infiltration"",""postTreatmentChemicalAgentSmiles"":""OC1=C2CC3=CC(=CC(CC4=CC(=CC(CC5=C(O)C(CC1=CC(=C2)S(O)(=O)=O)=CC(=C5)S(O)(O)O)=C4O)S(O)(=O)=O)=C3O)S(O)(=O)=O"",""postTreatmentChemicalAgentConcentration"":""0,03""}]",,,99.6,"643",0,"[Li+].[Cl-]","0.98",,,,,,,,,,,340,88.73,,,,,,,,,,,,,,,,,,,,,,,,,,,,,,,,,,,,,,,,,,,,,,,,,,,,,,,,,,,,,,,,,,,,,,,,,,,
"65379bce2e5be462fc3492a5","2023-10-24T10:26:22.823Z","[""Dimethylacetamide (DMAC)""]","[""water""]","[]","[]","17","200","[]","[]","[]","[]","[]","[]","[]","[]",,,,,false,"Dead-end",10,25,,"Ethanol","Dye","Evans blue (tetrasodium salt)",960.81,52,"µmol/L",1,"[""FTIR"",""XPS"",""SEM"",""Zeta potential""]",,,37.3,true,false,"Accepted","[""ISA""]","[""Polybenzimidazole""]","[]","[]","[""Crosslinking"",""Other""]","65003aa69af97755a1fa0e64","2023-09-12T10:17:10.125Z","1970-01-01T00:00:02.022Z","Polybenzimidazole (PBI) membranes cross-linked with various cross-linkers and impregnated with 4-sulfocalix [4]arene (SCA4) for organic solvent nanofiltration (OSN)","Scientific Report","backOffice","10.1016/j.memsci.2022.121039","65003a2e9af97755a1fa02ed","Siyum Shewakena Beshahwored and Yueh-Han Huang and Zelalem Gudeta Abdi and Chien-Chieh Hu and Tai-Shung Chung","https://doi.org/10.1016/j.memsci.2022.121039",0,"ISA/inorganic/dense","PBS","Scientific report",,"[{""postTreatmentChemicalAgentConcentrationUnit"":[""wt%""],""_id"":""65379bce2e5be462fc3492a6"",""postTreatment"":""Crosslinking"",""postTreatmentChemicalAgentSmiles"":""BrCC1=CC=C(CBr)C=C1"",""postTreatmentChemicalAgentConcentration"":""3""},{""postTreatmentChemicalAgentConcentrationUnit"":[""wt%""],""_id"":""65379bce2e5be462fc3492a7"",""postTreatment"":""infiltration"",""postTreatmentChemicalAgentSmiles"":""OC1=C2CC3=CC(=CC(CC4=CC(=CC(CC5=C(O)C(CC1=CC(=C2)S(O)(=O)=O)=CC(=C5)S(O)(O)O)=C4O)S(O)(=O)=O)=C3O)S(O)(=O)=O"",""postTreatmentChemicalAgentConcentration"":""0,03""}]",,,99.9,"644",0,"[Li+].[Cl-]","0.98",,,,,,,,,,,340,88.73,,,,,,,,,,,,,,,,,,,,,,,,,,,,,,,,,,,,,,,,,,,,,,,,,,,,,,,,,,,,,,,,,,,,,,,,,,,
"65379bce2e5be462fc3492ab","2023-10-24T10:26:22.959Z","[""Dimethylacetamide (DMAC)""]","[""water""]","[]","[]","17","200","[]","[]","[]","[]","[]","[]","[]","[]",,,,,false,"Dead-end",10,25,,"Ethanol","Dye","Crystal Violet (chloride salt)",407.99,123,"µmol/L",1,"[""FTIR"",""XPS"",""SEM"",""Zeta potential""]",,,41.6,true,false,"Accepted","[""ISA""]","[""Polybenzimidazole""]","[]","[]","[""Crosslinking"",""Other""]","65003aa69af97755a1fa0e64","2023-09-12T10:17:10.125Z","1970-01-01T00:00:02.022Z","Polybenzimidazole (PBI) membranes cross-linked with various cross-linkers and impregnated with 4-sulfocalix [4]arene (SCA4) for organic solvent nanofiltration (OSN)","Scientific Report","backOffice","10.1016/j.memsci.2022.121039","65003a2e9af97755a1fa02ed","Siyum Shewakena Beshahwored and Yueh-Han Huang and Zelalem Gudeta Abdi and Chien-Chieh Hu and Tai-Shung Chung","https://doi.org/10.1016/j.memsci.2022.121039",0,"ISA/inorganic/dense","PCS","Scientific report",,"[{""postTreatmentChemicalAgentConcentrationUnit"":[""wt%""],""_id"":""65379bce2e5be462fc3492ac"",""postTreatment"":""Crosslinking"",""postTreatmentChemicalAgentSmiles"":""BrCC1=CC=C(CBr)C=C1"",""postTreatmentChemicalAgentConcentration"":""3""},{""postTreatmentChemicalAgentConcentrationUnit"":[""wt%""],""_id"":""65379bce2e5be462fc3492ad"",""postTreatment"":""infiltration"",""postTreatmentChemicalAgentSmiles"":""OC1=C2CC3=CC(=CC(CC4=CC(=CC(CC5=C(O)C(CC1=CC(=C2)S(O)(=O)=O)=CC(=C5)S(O)(O)O)=C4O)S(O)(=O)=O)=C3O)S(O)(=O)=O"",""postTreatmentChemicalAgentConcentration"":""0,03""}]",,,93.1,"645",0,"[Li+].[Cl-]","0.98",,,,,,,,,,,345,88.69,,,,,,,,,,,,,,,,,,,,,,,,,,,,,,,,,,,,,,,,,,,,,,,,,,,,,,,,,,,,,,,,,,,,,,,,,,,
"65379bcf2e5be462fc3492b1","2023-10-24T10:26:23.139Z","[""Dimethylacetamide (DMAC)""]","[""water""]","[]","[]","17","200","[]","[]","[]","[]","[]","[]","[]","[]",,,,,false,"Dead-end",10,25,,"Ethanol","Dye","Methyl blue (trisodium salt)",799.8,63,"µmol/L",1,"[""FTIR"",""XPS"",""SEM"",""Zeta potential""]",,,41.6,true,false,"Accepted","[""ISA""]","[""Polybenzimidazole""]","[]","[]","[""Crosslinking"",""Other""]","65003aa69af97755a1fa0e64","2023-09-12T10:17:10.125Z","1970-01-01T00:00:02.022Z","Polybenzimidazole (PBI) membranes cross-linked with various cross-linkers and impregnated with 4-sulfocalix [4]arene (SCA4) for organic solvent nanofiltration (OSN)","Scientific Report","backOffice","10.1016/j.memsci.2022.121039","65003a2e9af97755a1fa02ed","Siyum Shewakena Beshahwored and Yueh-Han Huang and Zelalem Gudeta Abdi and Chien-Chieh Hu and Tai-Shung Chung","https://doi.org/10.1016/j.memsci.2022.121039",0,"ISA/inorganic/dense","PCS","Scientific report",,"[{""postTreatmentChemicalAgentConcentrationUnit"":[""wt%""],""_id"":""65379bcf2e5be462fc3492b2"",""postTreatment"":""Crosslinking"",""postTreatmentChemicalAgentSmiles"":""BrCC1=CC=C(CBr)C=C1"",""postTreatmentChemicalAgentConcentration"":""3""},{""postTreatmentChemicalAgentConcentrationUnit"":[""wt%""],""_id"":""65379bcf2e5be462fc3492b3"",""postTreatment"":""infiltration"",""postTreatmentChemicalAgentSmiles"":""OC1=C2CC3=CC(=CC(CC4=CC(=CC(CC5=C(O)C(CC1=CC(=C2)S(O)(=O)=O)=CC(=C5)S(O)(O)O)=C4O)S(O)(=O)=O)=C3O)S(O)(=O)=O"",""postTreatmentChemicalAgentConcentration"":""0,03""}]",,,99.6,"646",0,"[Li+].[Cl-]","0.98",,,,,,,,,,,345,88.69,,,,,,,,,,,,,,,,,,,,,,,,,,,,,,,,,,,,,,,,,,,,,,,,,,,,,,,,,,,,,,,,,,,,,,,,,,,
"65379bcf2e5be462fc3492b7","2023-10-24T10:26:23.254Z","[""Dimethylacetamide (DMAC)""]","[""water""]","[]","[]","17","200","[]","[]","[]","[]","[]","[]","[]","[]",,,,,false,"Dead-end",10,25,,"Ethanol","Dye","Evans blue (tetrasodium salt)",960.81,52,"µmol/L",1,"[""FTIR"",""XPS"",""SEM"",""Zeta potential""]",,,41.6,true,false,"Accepted","[""ISA""]","[""Polybenzimidazole""]","[]","[]","[""Crosslinking"",""Other""]","65003aa69af97755a1fa0e64","2023-09-12T10:17:10.125Z","1970-01-01T00:00:02.022Z","Polybenzimidazole (PBI) membranes cross-linked with various cross-linkers and impregnated with 4-sulfocalix [4]arene (SCA4) for organic solvent nanofiltration (OSN)","Scientific Report","backOffice","10.1016/j.memsci.2022.121039","65003a2e9af97755a1fa02ed","Siyum Shewakena Beshahwored and Yueh-Han Huang and Zelalem Gudeta Abdi and Chien-Chieh Hu and Tai-Shung Chung","https://doi.org/10.1016/j.memsci.2022.121039",0,"ISA/inorganic/dense","PCS","Scientific report",,"[{""postTreatmentChemicalAgentConcentrationUnit"":[""wt%""],""_id"":""65379bcf2e5be462fc3492b8"",""postTreatment"":""Crosslinking"",""postTreatmentChemicalAgentSmiles"":""BrCC1=CC=C(CBr)C=C1"",""postTreatmentChemicalAgentConcentration"":""3""},{""postTreatmentChemicalAgentConcentrationUnit"":[""wt%""],""_id"":""65379bcf2e5be462fc3492b9"",""postTreatment"":""infiltration"",""postTreatmentChemicalAgentSmiles"":""OC1=C2CC3=CC(=CC(CC4=CC(=CC(CC5=C(O)C(CC1=CC(=C2)S(O)(=O)=O)=CC(=C5)S(O)(O)O)=C4O)S(O)(=O)=O)=C3O)S(O)(=O)=O"",""postTreatmentChemicalAgentConcentration"":""0,03""}]",,,99.8,"647",0,"[Li+].[Cl-]","0.98",,,,,,,,,,,345,88.69,,,,,,,,,,,,,,,,,,,,,,,,,,,,,,,,,,,,,,,,,,,,,,,,,,,,,,,,,,,,,,,,,,,,,,,,,,,
"65379bcf2e5be462fc3492bc","2023-10-24T10:26:23.364Z","[""Dimethylacetamide (DMAC)""]","[""water""]","[]","[]","17","200","[]","[]","[]","[]","[]","[]","[]","[]",,,,,false,"Dead-end",10,25,,"water","Oligomer","Polyethyleneglycol",200,1,"µmol/L",5,"[""FTIR"",""XPS"",""SEM"",""Zeta potential""]",,,68.5,true,false,"Accepted","[""ISA""]","[""Polybenzimidazole""]","[]","[]","[""None""]","65003aa69af97755a1fa0e64","2023-09-12T10:17:10.125Z","1970-01-01T00:00:02.022Z","Polybenzimidazole (PBI) membranes cross-linked with various cross-linkers and impregnated with 4-sulfocalix [4]arene (SCA4) for organic solvent nanofiltration (OSN)","Scientific Report","backOffice","10.1016/j.memsci.2022.121039","65003a2e9af97755a1fa02ed","Siyum Shewakena Beshahwored and Yueh-Han Huang and Zelalem Gudeta Abdi and Chien-Chieh Hu and Tai-Shung Chung","https://doi.org/10.1016/j.memsci.2022.121039",0,"ISA/inorganic/dense","Polybenzimidazole (PBI)","Scientific report",,"[{""postTreatmentChemicalAgentConcentrationUnit"":[],""_id"":""65379bcf2e5be462fc3492bd"",""postTreatment"":""None"",""postTreatmentChemicalAgentSmiles"":""N/A"",""postTreatmentChemicalAgentConcentration"":""""}]",,,,"648",0,"[Li+].[Cl-]","0.98",,,,,,,,,,,1902,88.42,,,,,,"Oligomer","Polyethyleneglycol",600,333,"µmol/L","Oligomer","Polyethyleneglycol",1000,200,"µmol/L","Oligomer","Polyethyleneglycol",2000,100,"µmol/L","Oligomer","Polyethyleneglycol",4000,50,"µmol/L",,,,,,,,,,,,,,,,,,,,,,,,,,,,,,,,,,,,,,,,,,,,,,,,,,
"65379bcf2e5be462fc3492c0","2023-10-24T10:26:23.489Z","[""Dimethylacetamide (DMAC)""]","[""water""]","[]","[]","17","200","[]","[]","[]","[]","[]","[]","[]","[]",,,,,false,"Dead-end",10,25,,"water","Oligomer","Polyethyleneglycol",200,1,"µmol/L",5,"[""FTIR"",""XPS"",""SEM"",""Zeta potential""]",,,57,true,false,"Accepted","[""ISA""]","[""Polybenzimidazole""]","[]","[]","[""Crosslinking""]","65003aa69af97755a1fa0e64","2023-09-12T10:17:10.125Z","1970-01-01T00:00:02.022Z","Polybenzimidazole (PBI) membranes cross-linked with various cross-linkers and impregnated with 4-sulfocalix [4]arene (SCA4) for organic solvent nanofiltration (OSN)","Scientific Report","backOffice","10.1016/j.memsci.2022.121039","65003a2e9af97755a1fa02ed","Siyum Shewakena Beshahwored and Yueh-Han Huang and Zelalem Gudeta Abdi and Chien-Chieh Hu and Tai-Shung Chung","https://doi.org/10.1016/j.memsci.2022.121039",0,"ISA/inorganic/dense","PBX","Scientific report",,"[{""postTreatmentChemicalAgentConcentrationUnit"":[""wt%""],""_id"":""65379bcf2e5be462fc3492c1"",""postTreatment"":""Crosslinking"",""postTreatmentChemicalAgentSmiles"":""BrCC1=CC=C(CBr)C=C1"",""postTreatmentChemicalAgentConcentration"":""3""}]",,,,"649",0,"[Li+].[Cl-]","0.98",,,,,,,,,,,351,88.68,,,,,,"Oligomer","Polyethyleneglycol",600,333,"µmol/L","Oligomer","Polyethyleneglycol",1000,200,"µmol/L","Oligomer","Polyethyleneglycol",2000,100,"µmol/L","Oligomer","Polyethyleneglycol",4000,50,"µmol/L",,,,,,,,,,,,,,,,,,,,,,,,,,,,,,,,,,,,,,,,,,,,,,,,,,
"65379bcf2e5be462fc3492c4","2023-10-24T10:26:23.603Z","[""Dimethylacetamide (DMAC)""]","[""water""]","[]","[]","17","200","[]","[]","[]","[]","[]","[]","[]","[]",,,,,false,"Dead-end",10,25,,"water","Oligomer","Polyethyleneglycol",200,1,"µmol/L",5,"[""FTIR"",""XPS"",""SEM"",""Zeta potential""]",,,53.3,true,false,"Accepted","[""ISA""]","[""Polybenzimidazole""]","[]","[]","[""Crosslinking""]","65003aa69af97755a1fa0e64","2023-09-12T10:17:10.125Z","1970-01-01T00:00:02.022Z","Polybenzimidazole (PBI) membranes cross-linked with various cross-linkers and impregnated with 4-sulfocalix [4]arene (SCA4) for organic solvent nanofiltration (OSN)","Scientific Report","backOffice","10.1016/j.memsci.2022.121039","65003a2e9af97755a1fa02ed","Siyum Shewakena Beshahwored and Yueh-Han Huang and Zelalem Gudeta Abdi and Chien-Chieh Hu and Tai-Shung Chung","https://doi.org/10.1016/j.memsci.2022.121039",0,"ISA/inorganic/dense","PCX","Scientific report",,"[{""postTreatmentChemicalAgentConcentrationUnit"":[""wt%""],""_id"":""65379bcf2e5be462fc3492c5"",""postTreatment"":""Crosslinking"",""postTreatmentChemicalAgentSmiles"":""ClCC1=CC=C(CCl)C=C1"",""postTreatmentChemicalAgentConcentration"":""3""}]",,,,"650",0,"[Li+].[Cl-]","0.98",,,,,,,,,,,357,88.67,,,,,,"Oligomer","Polyethyleneglycol",600,333,"µmol/L","Oligomer","Polyethyleneglycol",1000,200,"µmol/L","Oligomer","Polyethyleneglycol",2000,100,"µmol/L","Oligomer","Polyethyleneglycol",4000,50,"µmol/L",,,,,,,,,,,,,,,,,,,,,,,,,,,,,,,,,,,,,,,,,,,,,,,,,,
"65379bcf2e5be462fc3492c8","2023-10-24T10:26:23.720Z","[""Dimethylacetamide (DMAC)""]","[""water""]","[]","[]","17","200","[]","[]","[]","[]","[]","[]","[]","[]",,,,,false,"Dead-end",10,25,,"water","Oligomer","Polyethyleneglycol",200,1,"µmol/L",5,"[""FTIR"",""XPS"",""SEM"",""Zeta potential""]",,,47.3,true,false,"Accepted","[""ISA""]","[""Polybenzimidazole""]","[]","[]","[""Crosslinking""]","65003aa69af97755a1fa0e64","2023-09-12T10:17:10.125Z","1970-01-01T00:00:02.022Z","Polybenzimidazole (PBI) membranes cross-linked with various cross-linkers and impregnated with 4-sulfocalix [4]arene (SCA4) for organic solvent nanofiltration (OSN)","Scientific Report","backOffice","10.1016/j.memsci.2022.121039","65003a2e9af97755a1fa02ed","Siyum Shewakena Beshahwored and Yueh-Han Huang and Zelalem Gudeta Abdi and Chien-Chieh Hu and Tai-Shung Chung","https://doi.org/10.1016/j.memsci.2022.121039",0,"ISA/inorganic/dense","PMC","Scientific report",,"[{""postTreatmentChemicalAgentConcentrationUnit"":[""wt%""],""_id"":""65379bcf2e5be462fc3492c9"",""postTreatment"":""Crosslinking"",""postTreatmentChemicalAgentSmiles"":""ClC(=O)C1=CC(=CC(=C1)C(Cl)=O)C(Cl)=O"",""postTreatmentChemicalAgentConcentration"":""3""}]",,,,"651",0,"[Li+].[Cl-]","0.98",,,,,,,,,,,361,88.66,,,,,,"Oligomer","Polyethyleneglycol",600,333,"µmol/L","Oligomer","Polyethyleneglycol",1000,200,"µmol/L","Oligomer","Polyethyleneglycol",2000,100,"µmol/L","Oligomer","Polyethyleneglycol",4000,50,"µmol/L",,,,,,,,,,,,,,,,,,,,,,,,,,,,,,,,,,,,,,,,,,,,,,,,,,
"65379bcf2e5be462fc3492cd","2023-10-24T10:26:23.836Z","[""Dimethylacetamide (DMAC)""]","[""water""]","[]","[]","17","200","[]","[]","[]","[]","[]","[]","[]","[]",,,,,false,"Dead-end",10,25,,"water","Oligomer","Polyethyleneglycol",200,1,"µmol/L",5,"[""FTIR"",""XPS"",""SEM"",""Zeta potential""]",,,37.3,true,false,"Accepted","[""ISA""]","[""Polybenzimidazole""]","[]","[]","[""Crosslinking"",""Other""]","65003aa69af97755a1fa0e64","2023-09-12T10:17:10.125Z","1970-01-01T00:00:02.022Z","Polybenzimidazole (PBI) membranes cross-linked with various cross-linkers and impregnated with 4-sulfocalix [4]arene (SCA4) for organic solvent nanofiltration (OSN)","Scientific Report","backOffice","10.1016/j.memsci.2022.121039","65003a2e9af97755a1fa02ed","Siyum Shewakena Beshahwored and Yueh-Han Huang and Zelalem Gudeta Abdi and Chien-Chieh Hu and Tai-Shung Chung","https://doi.org/10.1016/j.memsci.2022.121039",0,"ISA/inorganic/dense","PBS","Scientific report",,"[{""postTreatmentChemicalAgentConcentrationUnit"":[""wt%""],""_id"":""65379bcf2e5be462fc3492ce"",""postTreatment"":""Crosslinking"",""postTreatmentChemicalAgentSmiles"":""BrCC1=CC=C(CBr)C=C1"",""postTreatmentChemicalAgentConcentration"":""3""},{""postTreatmentChemicalAgentConcentrationUnit"":[""wt%""],""_id"":""65379bcf2e5be462fc3492cf"",""postTreatment"":""infiltration"",""postTreatmentChemicalAgentSmiles"":""OC1=C2CC3=CC(=CC(CC4=CC(=CC(CC5=C(O)C(CC1=CC(=C2)S(O)(=O)=O)=CC(=C5)S(O)(O)O)=C4O)S(O)(=O)=O)=C3O)S(O)(=O)=O"",""postTreatmentChemicalAgentConcentration"":""0,03""}]",,,,"652",0,"[Li+].[Cl-]","0.98",,,,,,,,,,,241,88.73,,,,,,"Oligomer","Polyethyleneglycol",600,333,"µmol/L","Oligomer","Polyethyleneglycol",1000,200,"µmol/L","Oligomer","Polyethyleneglycol",2000,100,"µmol/L","Oligomer","Polyethyleneglycol",4000,50,"µmol/L",,,,,,,,,,,,,,,,,,,,,,,,,,,,,,,,,,,,,,,,,,,,,,,,,,
"65379bcf2e5be462fc3492d3","2023-10-24T10:26:23.960Z","[""Dimethylacetamide (DMAC)""]","[""water""]","[]","[]","17","200","[]","[]","[]","[]","[]","[]","[]","[]",,,,,false,"Dead-end",10,25,,"water","Oligomer","Polyethyleneglycol",200,1,"µmol/L",5,"[""FTIR"",""XPS"",""SEM"",""Zeta potential""]",,,41.6,true,false,"Accepted","[""ISA""]","[""Polybenzimidazole""]","[]","[]","[""Crosslinking"",""Other""]","65003aa69af97755a1fa0e64","2023-09-12T10:17:10.125Z","1970-01-01T00:00:02.022Z","Polybenzimidazole (PBI) membranes cross-linked with various cross-linkers and impregnated with 4-sulfocalix [4]arene (SCA4) for organic solvent nanofiltration (OSN)","Scientific Report","backOffice","10.1016/j.memsci.2022.121039","65003a2e9af97755a1fa02ed","Siyum Shewakena Beshahwored and Yueh-Han Huang and Zelalem Gudeta Abdi and Chien-Chieh Hu and Tai-Shung Chung","https://doi.org/10.1016/j.memsci.2022.121039",0,"ISA/inorganic/dense","PCS","Scientific report",,"[{""postTreatmentChemicalAgentConcentrationUnit"":[""wt%""],""_id"":""65379bcf2e5be462fc3492d4"",""postTreatment"":""Crosslinking"",""postTreatmentChemicalAgentSmiles"":""ClCC1=CC=C(CCl)C=C1"",""postTreatmentChemicalAgentConcentration"":""3""},{""postTreatmentChemicalAgentConcentrationUnit"":[""wt%""],""_id"":""65379bcf2e5be462fc3492d5"",""postTreatment"":""infiltration"",""postTreatmentChemicalAgentSmiles"":""OC1=C2CC3=CC(=CC(CC4=CC(=CC(CC5=C(O)C(CC1=CC(=C2)S(O)(=O)=O)=CC(=C5)S(O)(O)O)=C4O)S(O)(=O)=O)=C3O)S(O)(=O)=O"",""postTreatmentChemicalAgentConcentration"":""0,03""}]",,,,"653",0,"[Li+].[Cl-]","0.98",,,,,,,,,,,252,88.69,,,,,,"Oligomer","Polyethyleneglycol",600,333,"µmol/L","Oligomer","Polyethyleneglycol",1000,200,"µmol/L","Oligomer","Polyethyleneglycol",2000,100,"µmol/L","Oligomer","Polyethyleneglycol",4000,50,"µmol/L",,,,,,,,,,,,,,,,,,,,,,,,,,,,,,,,,,,,,,,,,,,,,,,,,,
"65379bd02e5be462fc3492d9","2023-10-24T10:26:24.074Z","[""Dimethylacetamide (DMAC)""]","[""water""]","[]","[]","17","200","[]","[]","[]","[]","[]","[]","[]","[]",,,,,false,"Dead-end",10,25,,"water","Oligomer","Polyethyleneglycol",200,1,"µmol/L",5,"[""FTIR"",""XPS"",""SEM"",""Zeta potential""]",,,34.9,true,false,"Accepted","[""ISA""]","[""Polybenzimidazole""]","[]","[]","[""Crosslinking"",""Other""]","65003aa69af97755a1fa0e64","2023-09-12T10:17:10.125Z","1970-01-01T00:00:02.022Z","Polybenzimidazole (PBI) membranes cross-linked with various cross-linkers and impregnated with 4-sulfocalix [4]arene (SCA4) for organic solvent nanofiltration (OSN)","Scientific Report","backOffice","10.1016/j.memsci.2022.121039","65003a2e9af97755a1fa02ed","Siyum Shewakena Beshahwored and Yueh-Han Huang and Zelalem Gudeta Abdi and Chien-Chieh Hu and Tai-Shung Chung","https://doi.org/10.1016/j.memsci.2022.121039",0,"ISA/inorganic/dense","PMS","Scientific report",,"[{""postTreatmentChemicalAgentConcentrationUnit"":[""wt%""],""_id"":""65379bd02e5be462fc3492da"",""postTreatment"":""Crosslinking"",""postTreatmentChemicalAgentSmiles"":""ClC(=O)C1=CC(=CC(=C1)C(Cl)=O)C(Cl)=O"",""postTreatmentChemicalAgentConcentration"":""3""},{""postTreatmentChemicalAgentConcentrationUnit"":[""wt%""],""_id"":""65379bd02e5be462fc3492db"",""postTreatment"":""infiltration"",""postTreatmentChemicalAgentSmiles"":""OC1=C2CC3=CC(=CC(CC4=CC(=CC(CC5=C(O)C(CC1=CC(=C2)S(O)(=O)=O)=CC(=C5)S(O)(O)O)=C4O)S(O)(=O)=O)=C3O)S(O)(=O)=O"",""postTreatmentChemicalAgentConcentration"":""0,03""}]",,,,"654",0,"[Li+].[Cl-]","0.98",,,,,,,,,,,268,88.71,,,,,,"Oligomer","Polyethyleneglycol",600,333,"µmol/L","Oligomer","Polyethyleneglycol",1000,200,"µmol/L","Oligomer","Polyethyleneglycol",2000,100,"µmol/L","Oligomer","Polyethyleneglycol",4000,50,"µmol/L",,,,,,,,,,,,,,,,,,,,,,,,,,,,,,,,,,,,,,,,,,,,,,,,,,
"65379bd02e5be462fc3492de","2023-10-24T10:26:24.243Z","[""Dimethylacetamide (DMAC)""]","[""water""]","[]","[]","16","200","[]","[]","[]","[]","[]","[]","[]","[]",,,,,false,"Crossflow",20,25,14,"water","Oligomer","Polyethyleneglycol",400,1,"g/L",6,"[""XPS"",""SEM""]",,,58.35,true,false,"Accepted","[""ISA""]","[""Polybenzimidazole""]","[]","[]","[""Crosslinking""]","65003ab09af97755a1fa0fd3","2023-09-12T10:17:20.488Z","1970-01-01T00:00:02.022Z","Anti-fouling membranes for organic solvent nanofiltration (OSN) and organic solvent ultrafiltration (OSU): graft modified polybenzimidazole (PBI)","Scientific Report","backOffice","10.1016/j.memsci.2022.120977","65003a2e9af97755a1fa02ed","Adam Oxley and Andrew G. Livingston","https://doi.org/10.1016/j.memsci.2022.120977",0,"ISA/inorganic/dense","Unmodified","Scientific report",,"[{""postTreatmentChemicalAgentConcentrationUnit"":[""mol/L""],""_id"":""65379bd02e5be462fc3492df"",""postTreatment"":""Crosslinking"",""postTreatmentChemicalAgentSmiles"":""BrCc1ccc(CBr)cc1"",""postTreatmentChemicalAgentConcentration"":""0,08""}]",,19.54,6.02,"655",0,"[Li+].[Cl-]","0.92",,,,,,,,,,,20000,,,,,,,"Oligomer","Polyethyleneglycol",1000,1,"g/L","Oligomer","Polyethyleneglycol",2000,1,"g/L","Oligomer","Polyethyleneglycol",4000,1,"g/L","Oligomer","Polyethyleneglycol",8000,1,"g/L","Oligomer","Polyethyleneglycol",35000,1,"g/L",22.52,45.24,67.96,83.5,96.89,,,,,,,,,,,,,,,,,,,,,,,,,,,,,,,,,,,,,,,,
"65379bd02e5be462fc3492e2","2023-10-24T10:26:24.346Z","[""Dimethylacetamide (DMAC)""]","[""water""]","[]","[]","16","200","[]","[]","[]","[]","[]","[]","[]","[]",,,,,false,"Crossflow",20,25,14,"Acetonitrile","Oligomer","Polyethyleneglycol",400,1,"g/L",6,"[""XPS"",""SEM""]",,,58.35,true,false,"Accepted","[""ISA""]","[""Polybenzimidazole""]","[]","[]","[""Crosslinking""]","65003ab09af97755a1fa0fd3","2023-09-12T10:17:20.488Z","1970-01-01T00:00:02.022Z","Anti-fouling membranes for organic solvent nanofiltration (OSN) and organic solvent ultrafiltration (OSU): graft modified polybenzimidazole (PBI)","Scientific Report","backOffice","10.1016/j.memsci.2022.120977","65003a2e9af97755a1fa02ed","Adam Oxley and Andrew G. Livingston","https://doi.org/10.1016/j.memsci.2022.120977",0,"ISA/inorganic/dense","Unmodified","Scientific report",,"[{""postTreatmentChemicalAgentConcentrationUnit"":[""mol/L""],""_id"":""65379bd02e5be462fc3492e3"",""postTreatment"":""Crosslinking"",""postTreatmentChemicalAgentSmiles"":""BrCc1ccc(CBr)cc1"",""postTreatmentChemicalAgentConcentration"":""0,08""}]",,64.63,0.56,"656",0,"[Li+].[Cl-]","0.92",,,,,,,,,,,,,,,,,,"Oligomer","Polyethyleneglycol",1000,1,"g/L","Oligomer","Polyethyleneglycol",2000,1,"g/L","Oligomer","Polyethyleneglycol",4000,1,"g/L","Oligomer","Polyethyleneglycol",8000,1,"g/L","Oligomer","Polyethyleneglycol",35000,1,"g/L",14.01,25.046,45.046,72.52,99.25,,,,,,,,,,,,,,,,,,,,,,,,,,,,,,,,,,,,,,,,
"65379bd02e5be462fc3492e6","2023-10-24T10:26:24.450Z","[""Dimethylacetamide (DMAC)""]","[""water""]","[]","[]","16","200","[]","[]","[]","[]","[]","[]","[]","[]",,,,,false,"Crossflow",20,25,14,"Methanol","Oligomer","Polyethyleneglycol",400,1,"g/L",6,"[""XPS"",""SEM""]",,,58.35,true,false,"Accepted","[""ISA""]","[""Polybenzimidazole""]","[]","[]","[""Crosslinking""]","65003ab09af97755a1fa0fd3","2023-09-12T10:17:20.488Z","1970-01-01T00:00:02.022Z","Anti-fouling membranes for organic solvent nanofiltration (OSN) and organic solvent ultrafiltration (OSU): graft modified polybenzimidazole (PBI)","Scientific Report","backOffice","10.1016/j.memsci.2022.120977","65003a2e9af97755a1fa02ed","Adam Oxley and Andrew G. Livingston","https://doi.org/10.1016/j.memsci.2022.120977",0,"ISA/inorganic/dense","Unmodified","Scientific report",,"[{""postTreatmentChemicalAgentConcentrationUnit"":[""mol/L""],""_id"":""65379bd02e5be462fc3492e7"",""postTreatment"":""Crosslinking"",""postTreatmentChemicalAgentSmiles"":""BrCc1ccc(CBr)cc1"",""postTreatmentChemicalAgentConcentration"":""0,08""}]",,39.54,7.09,"657",0,"[Li+].[Cl-]","0.92",,,,,,,,,,,,,,,,,,"Oligomer","Polyethyleneglycol",1000,1,"g/L","Oligomer","Polyethyleneglycol",2000,1,"g/L","Oligomer","Polyethyleneglycol",4000,1,"g/L","Oligomer","Polyethyleneglycol",8000,1,"g/L","Oligomer","Polyethyleneglycol",35000,1,"g/L",16.36,37.82,56,78.91,99.64,,,,,,,,,,,,,,,,,,,,,,,,,,,,,,,,,,,,,,,,
"65379bd02e5be462fc3492ea","2023-10-24T10:26:24.569Z","[""Dimethylacetamide (DMAC)""]","[""water""]","[]","[]","16","200","[]","[]","[]","[]","[]","[]","[]","[]",,,,,false,"Crossflow",20,25,14,"Toluene","Oligomer","Polyethyleneglycol",400,1,"g/L",6,"[""XPS"",""SEM""]",,,58.35,true,false,"Accepted","[""ISA""]","[""Polybenzimidazole""]","[]","[]","[""Crosslinking""]","65003ab09af97755a1fa0fd3","2023-09-12T10:17:20.488Z","1970-01-01T00:00:02.022Z","Anti-fouling membranes for organic solvent nanofiltration (OSN) and organic solvent ultrafiltration (OSU): graft modified polybenzimidazole (PBI)","Scientific Report","backOffice","10.1016/j.memsci.2022.120977","65003a2e9af97755a1fa02ed","Adam Oxley and Andrew G. Livingston","https://doi.org/10.1016/j.memsci.2022.120977",0,"ISA/inorganic/dense","Unmodified","Scientific report",,"[{""postTreatmentChemicalAgentConcentrationUnit"":[""mol/L""],""_id"":""65379bd02e5be462fc3492eb"",""postTreatment"":""Crosslinking"",""postTreatmentChemicalAgentSmiles"":""BrCc1ccc(CBr)cc1"",""postTreatmentChemicalAgentConcentration"":""0,08""}]",,19.21,-2.86,"658",0,"[Li+].[Cl-]","0.92",,,,,,,,,,,,,,,,,,"Oligomer","Polyethyleneglycol",1000,1,"g/L","Oligomer","Polyethyleneglycol",2000,1,"g/L","Oligomer","Polyethyleneglycol",4000,1,"g/L","Oligomer","Polyethyleneglycol",8000,1,"g/L","Oligomer","Polyethyleneglycol",35000,1,"g/L",6.04,20.83,56.6,87.76,98.41,,,,,,,,,,,,,,,,,,,,,,,,,,,,,,,,,,,,,,,,
