Repository: BAMresearch/onf-database

This repository belongs to the the publication "Revealing structure-property-performance relationships of organic solvent nanofiltration membranes using a FAIR, open-access database" published in ADD JOURNAL (DOI). 
It uses a dataset derived from The Open Membrane Database (https://openmembranedatabase.org/). The access date was April 8th 2025. The original dataset is in the repository as OMD_SRNF_2025-04-08.csv file.

The main researchers involved in the study are Sarah Glass (ORCID: 0000-0002-0625-0057), Petra Merten (no ORCID available), Torsten Brinkmann (ORCID: 0000-0002-5114-6259) and Volkan Filiz (ORCID: 0000-0003-0239-8641). 

The repository contains 5 Python files:

File: OMD_SRNF_2025-04-08.csv (part 28 of 184)
"65379bd02e5be462fc3492ef","2023-10-24T10:26:24.689Z","[""Dimethylacetamide (DMAC)""]","[""water""]","[]","[]","16","200","[]","[]","[]","[]","[]","[]","[]","[]",,,,,false,"Crossflow",20,25,14,"water","Oligomer","Polyethyleneglycol",400,1,"g/L",6,"[""XPS"",""SEM""]",,,43.78,true,false,"Accepted","[""ISA""]","[""Polybenzimidazole""]","[]","[]","[""Crosslinking"",""Surface treatment""]","65003ab09af97755a1fa0fd3","2023-09-12T10:17:20.488Z","1970-01-01T00:00:02.022Z","Anti-fouling membranes for organic solvent nanofiltration (OSN) and organic solvent ultrafiltration (OSU): graft modified polybenzimidazole (PBI)","Scientific Report","backOffice","10.1016/j.memsci.2022.120977","65003a2e9af97755a1fa02ed","Adam Oxley and Andrew G. Livingston","https://doi.org/10.1016/j.memsci.2022.120977",0,"ISA/inorganic/dense","PBI-PEG-1K","Scientific report",,"[{""postTreatmentChemicalAgentConcentrationUnit"":[""mol/L""],""_id"":""65379bd02e5be462fc3492f0"",""postTreatment"":""Crosslinking"",""postTreatmentChemicalAgentSmiles"":""BrCc1ccc(CBr)cc1"",""postTreatmentChemicalAgentConcentration"":""0,08""},{""postTreatmentChemicalAgentConcentrationUnit"":[""mol/L""],""_id"":""65379bd02e5be462fc3492f1"",""postTreatment"":""Surface treatment"",""postTreatmentChemicalAgentSmiles"":""C(C*)O*"",""postTreatmentChemicalAgentConcentration"":""0,2""}]",,15.7062146892655,4.27,"659",0,"[Li+].[Cl-]","0.92",,,,,,,,,,,4000,,,,,,,"Oligomer","Polyethyleneglycol",1000,1,"g/L","Oligomer","Polyethyleneglycol",2000,1,"g/L","Oligomer","Polyethyleneglycol",4000,1,"g/L","Oligomer","Polyethyleneglycol",8000,1,"g/L","Oligomer","Polyethyleneglycol",35000,1,"g/L",29.9,65.24,90.1,99.03,100,,,,,,,,,,,,,,,,,,,,,,,,,,,,,,,,,,,,,,,,
"65379bd02e5be462fc3492f5","2023-10-24T10:26:24.823Z","[""Dimethylacetamide (DMAC)""]","[""water""]","[]","[]","16","200","[]","[]","[]","[]","[]","[]","[]","[]",,,,,false,"Crossflow",20,25,14,"Acetonitrile","Oligomer","Polyethyleneglycol",400,1,"g/L",6,"[""XPS"",""SEM""]",,,43.78,true,false,"Accepted","[""ISA""]","[""Polybenzimidazole""]","[]","[]","[""Crosslinking"",""Surface treatment""]","65003ab09af97755a1fa0fd3","2023-09-12T10:17:20.488Z","1970-01-01T00:00:02.022Z","Anti-fouling membranes for organic solvent nanofiltration (OSN) and organic solvent ultrafiltration (OSU): graft modified polybenzimidazole (PBI)","Scientific Report","backOffice","10.1016/j.memsci.2022.120977","65003a2e9af97755a1fa02ed","Adam Oxley and Andrew G. Livingston","https://doi.org/10.1016/j.memsci.2022.120977",0,"ISA/inorganic/dense","PBI-PEG-1K","Scientific report",,"[{""postTreatmentChemicalAgentConcentrationUnit"":[""mol/L""],""_id"":""65379bd02e5be462fc3492f6"",""postTreatment"":""Crosslinking"",""postTreatmentChemicalAgentSmiles"":""BrCc1ccc(CBr)cc1"",""postTreatmentChemicalAgentConcentration"":""0,08""},{""postTreatmentChemicalAgentConcentrationUnit"":[""mol/L""],""_id"":""65379bd02e5be462fc3492f7"",""postTreatment"":""Surface treatment"",""postTreatmentChemicalAgentSmiles"":""C(C*)O*"",""postTreatmentChemicalAgentConcentration"":""0,2""}]",,47.457627118644,10.84,"660",0,"[Li+].[Cl-]","0.92",,,,,,,,,,,,,,,,,,"Oligomer","Polyethyleneglycol",1000,1,"g/L","Oligomer","Polyethyleneglycol",2000,1,"g/L","Oligomer","Polyethyleneglycol",4000,1,"g/L","Oligomer","Polyethyleneglycol",8000,1,"g/L","Oligomer","Polyethyleneglycol",35000,1,"g/L",40.19,75.14,95.89,99.44,100,,,,,,,,,,,,,,,,,,,,,,,,,,,,,,,,,,,,,,,,
"65379bd02e5be462fc3492fb","2023-10-24T10:26:24.942Z","[""Dimethylacetamide (DMAC)""]","[""water""]","[]","[]","16","200","[]","[]","[]","[]","[]","[]","[]","[]",,,,,false,"Crossflow",20,25,14,"Methanol","Oligomer","Polyethyleneglycol",400,1,"g/L",6,"[""XPS"",""SEM""]",,,43.78,true,false,"Accepted","[""ISA""]","[""Polybenzimidazole""]","[]","[]","[""Crosslinking"",""Surface treatment""]","65003ab09af97755a1fa0fd3","2023-09-12T10:17:20.488Z","1970-01-01T00:00:02.022Z","Anti-fouling membranes for organic solvent nanofiltration (OSN) and organic solvent ultrafiltration (OSU): graft modified polybenzimidazole (PBI)","Scientific Report","backOffice","10.1016/j.memsci.2022.120977","65003a2e9af97755a1fa02ed","Adam Oxley and Andrew G. Livingston","https://doi.org/10.1016/j.memsci.2022.120977",0,"ISA/inorganic/dense","PBI-PEG-1K","Scientific report",,"[{""postTreatmentChemicalAgentConcentrationUnit"":[""mol/L""],""_id"":""65379bd02e5be462fc3492fc"",""postTreatment"":""Crosslinking"",""postTreatmentChemicalAgentSmiles"":""BrCc1ccc(CBr)cc1"",""postTreatmentChemicalAgentConcentration"":""0,08""},{""postTreatmentChemicalAgentConcentrationUnit"":[""mol/L""],""_id"":""65379bd02e5be462fc3492fd"",""postTreatment"":""Surface treatment"",""postTreatmentChemicalAgentSmiles"":""C(C*)O*"",""postTreatmentChemicalAgentConcentration"":""0,2""}]",,27.7966101694915,19.64,"661",0,"[Li+].[Cl-]","0.92",,,,,,,,,,,,,,,,,,"Oligomer","Polyethyleneglycol",1000,1,"g/L","Oligomer","Polyethyleneglycol",2000,1,"g/L","Oligomer","Polyethyleneglycol",4000,1,"g/L","Oligomer","Polyethyleneglycol",8000,1,"g/L","Oligomer","Polyethyleneglycol",35000,1,"g/L",49.09,75.64,91.27,97.09,97.45,,,,,,,,,,,,,,,,,,,,,,,,,,,,,,,,,,,,,,,,
"65379bd12e5be462fc349301","2023-10-24T10:26:25.070Z","[""Dimethylacetamide (DMAC)""]","[""water""]","[]","[]","16","200","[]","[]","[]","[]","[]","[]","[]","[]",,,,,false,"Crossflow",20,25,14,"Toluene","Oligomer","Polyethyleneglycol",400,1,"g/L",6,"[""XPS"",""SEM""]",,,43.78,true,false,"Accepted","[""ISA""]","[""Polybenzimidazole""]","[]","[]","[""Crosslinking"",""Surface treatment""]","65003ab09af97755a1fa0fd3","2023-09-12T10:17:20.488Z","1970-01-01T00:00:02.022Z","Anti-fouling membranes for organic solvent nanofiltration (OSN) and organic solvent ultrafiltration (OSU): graft modified polybenzimidazole (PBI)","Scientific Report","backOffice","10.1016/j.memsci.2022.120977","65003a2e9af97755a1fa02ed","Adam Oxley and Andrew G. Livingston","https://doi.org/10.1016/j.memsci.2022.120977",0,"ISA/inorganic/dense","PBI-PEG-1K","Scientific report",,"[{""postTreatmentChemicalAgentConcentrationUnit"":[""mol/L""],""_id"":""65379bd12e5be462fc349302"",""postTreatment"":""Crosslinking"",""postTreatmentChemicalAgentSmiles"":""BrCc1ccc(CBr)cc1"",""postTreatmentChemicalAgentConcentration"":""0,08""},{""postTreatmentChemicalAgentConcentrationUnit"":[""mol/L""],""_id"":""65379bd12e5be462fc349303"",""postTreatment"":""Surface treatment"",""postTreatmentChemicalAgentSmiles"":""C(C*)O*"",""postTreatmentChemicalAgentConcentration"":""0,2""}]",,19.66101,0.32,"662",0,"[Li+].[Cl-]","0.92",,,,,,,,,,,,,,,,,,"Oligomer","Polyethyleneglycol",1000,1,"g/L","Oligomer","Polyethyleneglycol",2000,1,"g/L","Oligomer","Polyethyleneglycol",4000,1,"g/L","Oligomer","Polyethyleneglycol",8000,1,"g/L","Oligomer","Polyethyleneglycol",35000,1,"g/L",6.04,21.62,52.31,91.26,97.62,,,,,,,,,,,,,,,,,,,,,,,,,,,,,,,,,,,,,,,,
"65379bd12e5be462fc349307","2023-10-24T10:26:25.199Z","[""Dimethylacetamide (DMAC)""]","[""water""]","[]","[]","16","200","[]","[]","[]","[]","[]","[]","[]","[]",,,,,false,"Crossflow",20,25,14,"water","Oligomer","Polyethyleneglycol",400,1,"g/L",6,"[""XPS"",""SEM""]",,,47.45,true,false,"Accepted","[""ISA""]","[""Polybenzimidazole""]","[]","[]","[""Crosslinking"",""Surface treatment""]","65003ab09af97755a1fa0fd3","2023-09-12T10:17:20.488Z","1970-01-01T00:00:02.022Z","Anti-fouling membranes for organic solvent nanofiltration (OSN) and organic solvent ultrafiltration (OSU): graft modified polybenzimidazole (PBI)","Scientific Report","backOffice","10.1016/j.memsci.2022.120977","65003a2e9af97755a1fa02ed","Adam Oxley and Andrew G. Livingston","https://doi.org/10.1016/j.memsci.2022.120977",0,"ISA/inorganic/dense","PBI-PEG-2K","Scientific report",,"[{""postTreatmentChemicalAgentConcentrationUnit"":[""mol/L""],""_id"":""65379bd12e5be462fc349308"",""postTreatment"":""Crosslinking"",""postTreatmentChemicalAgentSmiles"":""BrCc1ccc(CBr)cc1"",""postTreatmentChemicalAgentConcentration"":""0,08""},{""postTreatmentChemicalAgentConcentrationUnit"":[""mol/L""],""_id"":""65379bd12e5be462fc349309"",""postTreatment"":""Surface treatment"",""postTreatmentChemicalAgentSmiles"":""C(C*)O*"",""postTreatmentChemicalAgentConcentration"":""0,2""}]",,9.03954802259887,12.04,"663",0,"[Li+].[Cl-]","0.92",,,,,,,,,,,3700,,,,,,,"Oligomer","Polyethyleneglycol",1000,1,"g/L","Oligomer","Polyethyleneglycol",2000,1,"g/L","Oligomer","Polyethyleneglycol",4000,1,"g/L","Oligomer","Polyethyleneglycol",8000,1,"g/L","Oligomer","Polyethyleneglycol",35000,1,"g/L",37.67,70.87,93.4,98.06,100,,,,,,,,,,,,,,,,,,,,,,,,,,,,,,,,,,,,,,,,
"65379bd12e5be462fc34930d","2023-10-24T10:26:25.378Z","[""Dimethylacetamide (DMAC)""]","[""water""]","[]","[]","16","200","[]","[]","[]","[]","[]","[]","[]","[]",,,,,false,"Crossflow",20,25,14,"Acetonitrile","Oligomer","Polyethyleneglycol",400,1,"g/L",6,"[""XPS"",""SEM""]",,,47.45,true,false,"Accepted","[""ISA""]","[""Polybenzimidazole""]","[]","[]","[""Crosslinking"",""Surface treatment""]","65003ab09af97755a1fa0fd3","2023-09-12T10:17:20.488Z","1970-01-01T00:00:02.022Z","Anti-fouling membranes for organic solvent nanofiltration (OSN) and organic solvent ultrafiltration (OSU): graft modified polybenzimidazole (PBI)","Scientific Report","backOffice","10.1016/j.memsci.2022.120977","65003a2e9af97755a1fa02ed","Adam Oxley and Andrew G. Livingston","https://doi.org/10.1016/j.memsci.2022.120977",0,"ISA/inorganic/dense","PBI-PEG-2K","Scientific report",,"[{""postTreatmentChemicalAgentConcentrationUnit"":[""mol/L""],""_id"":""65379bd12e5be462fc34930e"",""postTreatment"":""Crosslinking"",""postTreatmentChemicalAgentSmiles"":""BrCc1ccc(CBr)cc1"",""postTreatmentChemicalAgentConcentration"":""0,08""},{""postTreatmentChemicalAgentConcentrationUnit"":[""mol/L""],""_id"":""65379bd12e5be462fc34930f"",""postTreatment"":""Surface treatment"",""postTreatmentChemicalAgentSmiles"":""C(C*)O*"",""postTreatmentChemicalAgentConcentration"":""0,2""}]",,29.2655367231638,17.38,"664",0,"[Li+].[Cl-]","0.92",,,,,,,,,,,,,,,,,,"Oligomer","Polyethyleneglycol",1000,1,"g/L","Oligomer","Polyethyleneglycol",2000,1,"g/L","Oligomer","Polyethyleneglycol",4000,1,"g/L","Oligomer","Polyethyleneglycol",8000,1,"g/L","Oligomer","Polyethyleneglycol",35000,1,"g/L",60,89.91,98.88,99.44,100,,,,,,,,,,,,,,,,,,,,,,,,,,,,,,,,,,,,,,,,
"65379bd12e5be462fc349313","2023-10-24T10:26:25.490Z","[""Dimethylacetamide (DMAC)""]","[""water""]","[]","[]","16","200","[]","[]","[]","[]","[]","[]","[]","[]",,,,,false,"Crossflow",20,25,14,"Methanol","Oligomer","Polyethyleneglycol",400,1,"g/L",6,"[""XPS"",""SEM""]",,,47.45,true,false,"Accepted","[""ISA""]","[""Polybenzimidazole""]","[]","[]","[""Crosslinking"",""Surface treatment""]","65003ab09af97755a1fa0fd3","2023-09-12T10:17:20.488Z","1970-01-01T00:00:02.022Z","Anti-fouling membranes for organic solvent nanofiltration (OSN) and organic solvent ultrafiltration (OSU): graft modified polybenzimidazole (PBI)","Scientific Report","backOffice","10.1016/j.memsci.2022.120977","65003a2e9af97755a1fa02ed","Adam Oxley and Andrew G. Livingston","https://doi.org/10.1016/j.memsci.2022.120977",0,"ISA/inorganic/dense","PBI-PEG-2K","Scientific report",,"[{""postTreatmentChemicalAgentConcentrationUnit"":[""mol/L""],""_id"":""65379bd12e5be462fc349314"",""postTreatment"":""Crosslinking"",""postTreatmentChemicalAgentSmiles"":""BrCc1ccc(CBr)cc1"",""postTreatmentChemicalAgentConcentration"":""0,08""},{""postTreatmentChemicalAgentConcentrationUnit"":[""mol/L""],""_id"":""65379bd12e5be462fc349315"",""postTreatment"":""Surface treatment"",""postTreatmentChemicalAgentSmiles"":""C(C*)O*"",""postTreatmentChemicalAgentConcentration"":""0,2""}]",,14.5762711864406,22.91,"665",0,"[Li+].[Cl-]","0.92",,,,,,,,,,,,,,,,,,"Oligomer","Polyethyleneglycol",1000,1,"g/L","Oligomer","Polyethyleneglycol",2000,1,"g/L","Oligomer","Polyethyleneglycol",4000,1,"g/L","Oligomer","Polyethyleneglycol",8000,1,"g/L","Oligomer","Polyethyleneglycol",35000,1,"g/L",64.36,88.91,97.27,99.09,99.27,,,,,,,,,,,,,,,,,,,,,,,,,,,,,,,,,,,,,,,,
"65379bd12e5be462fc349319","2023-10-24T10:26:25.604Z","[""Dimethylacetamide (DMAC)""]","[""water""]","[]","[]","16","200","[]","[]","[]","[]","[]","[]","[]","[]",,,,,false,"Crossflow",20,25,14,"Toluene","Oligomer","Polyethyleneglycol",400,1,"g/L",6,"[""XPS"",""SEM""]",,,47.45,true,false,"Accepted","[""ISA""]","[""Polybenzimidazole""]","[]","[]","[""Crosslinking"",""Surface treatment""]","65003ab09af97755a1fa0fd3","2023-09-12T10:17:20.488Z","1970-01-01T00:00:02.022Z","Anti-fouling membranes for organic solvent nanofiltration (OSN) and organic solvent ultrafiltration (OSU): graft modified polybenzimidazole (PBI)","Scientific Report","backOffice","10.1016/j.memsci.2022.120977","65003a2e9af97755a1fa02ed","Adam Oxley and Andrew G. Livingston","https://doi.org/10.1016/j.memsci.2022.120977",0,"ISA/inorganic/dense","PBI-PEG-2K","Scientific report",,"[{""postTreatmentChemicalAgentConcentrationUnit"":[""mol/L""],""_id"":""65379bd12e5be462fc34931a"",""postTreatment"":""Crosslinking"",""postTreatmentChemicalAgentSmiles"":""BrCc1ccc(CBr)cc1"",""postTreatmentChemicalAgentConcentration"":""0,08""},{""postTreatmentChemicalAgentConcentrationUnit"":[""mol/L""],""_id"":""65379bd12e5be462fc34931b"",""postTreatment"":""Surface treatment"",""postTreatmentChemicalAgentSmiles"":""C(C*)O*"",""postTreatmentChemicalAgentConcentration"":""0,2""}]",,12.4293785310734,1.91,"666",0,"[Li+].[Cl-]","0.92",,,,,,,,,,,,,,,,,,"Oligomer","Polyethyleneglycol",1000,1,"g/L","Oligomer","Polyethyleneglycol",2000,1,"g/L","Oligomer","Polyethyleneglycol",4000,1,"g/L","Oligomer","Polyethyleneglycol",8000,1,"g/L","Oligomer","Polyethyleneglycol",35000,1,"g/L",11.45,63.41,61.69,92.69,97.46,,,,,,,,,,,,,,,,,,,,,,,,,,,,,,,,,,,,,,,,
"65379bd12e5be462fc34931f","2023-10-24T10:26:25.728Z","[""Dimethylacetamide (DMAC)""]","[""water""]","[]","[]","16","200","[]","[]","[]","[]","[]","[]","[]","[]",,,,,false,"Crossflow",20,25,14,"water","Oligomer","Polyethyleneglycol",400,1,"g/L",6,"[""XPS"",""SEM""]",,,61.17,true,false,"Accepted","[""ISA""]","[""Polybenzimidazole""]","[]","[]","[""Crosslinking"",""Surface treatment""]","65003ab09af97755a1fa0fd3","2023-09-12T10:17:20.488Z","1970-01-01T00:00:02.022Z","Anti-fouling membranes for organic solvent nanofiltration (OSN) and organic solvent ultrafiltration (OSU): graft modified polybenzimidazole (PBI)","Scientific Report","backOffice","10.1016/j.memsci.2022.120977","65003a2e9af97755a1fa02ed","Adam Oxley and Andrew G. Livingston","https://doi.org/10.1016/j.memsci.2022.120977",0,"ISA/inorganic/dense","PBI-PPG-1K","Scientific report",,"[{""postTreatmentChemicalAgentConcentrationUnit"":[""mol/L""],""_id"":""65379bd12e5be462fc349320"",""postTreatment"":""Crosslinking"",""postTreatmentChemicalAgentSmiles"":""BrCc1ccc(CBr)cc1"",""postTreatmentChemicalAgentConcentration"":""0,08""},{""postTreatmentChemicalAgentConcentrationUnit"":[""mol/L""],""_id"":""65379bd12e5be462fc349321"",""postTreatment"":""Surface treatment"",""postTreatmentChemicalAgentSmiles"":""C(C*)O*"",""postTreatmentChemicalAgentConcentration"":""0,2""}]",,18.1920903954802,7.77,"667",0,"[Li+].[Cl-]","0.92",,,,,,,,,,,25000,,,,,,,"Oligomer","Polyethyleneglycol",1000,1,"g/L","Oligomer","Polyethyleneglycol",2000,1,"g/L","Oligomer","Polyethyleneglycol",4000,1,"g/L","Oligomer","Polyethyleneglycol",8000,1,"g/L","Oligomer","Polyethyleneglycol",35000,1,"g/L",26.02,47.38,70.68,84.66,98.06,,,,,,,,,,,,,,,,,,,,,,,,,,,,,,,,,,,,,,,,
"65379bd12e5be462fc349325","2023-10-24T10:26:25.845Z","[""Dimethylacetamide (DMAC)""]","[""water""]","[]","[]","16","200","[]","[]","[]","[]","[]","[]","[]","[]",,,,,false,"Crossflow",20,25,14,"Acetonitrile","Oligomer","Polyethyleneglycol",400,1,"g/L",6,"[""XPS"",""SEM""]",,,61.17,true,false,"Accepted","[""ISA""]","[""Polybenzimidazole""]","[]","[]","[""Crosslinking"",""Surface treatment""]","65003ab09af97755a1fa0fd3","2023-09-12T10:17:20.488Z","1970-01-01T00:00:02.022Z","Anti-fouling membranes for organic solvent nanofiltration (OSN) and organic solvent ultrafiltration (OSU): graft modified polybenzimidazole (PBI)","Scientific Report","backOffice","10.1016/j.memsci.2022.120977","65003a2e9af97755a1fa02ed","Adam Oxley and Andrew G. Livingston","https://doi.org/10.1016/j.memsci.2022.120977",0,"ISA/inorganic/dense","PBI-PPG-1K","Scientific report",,"[{""postTreatmentChemicalAgentConcentrationUnit"":[""mol/L""],""_id"":""65379bd12e5be462fc349326"",""postTreatment"":""Crosslinking"",""postTreatmentChemicalAgentSmiles"":""BrCc1ccc(CBr)cc1"",""postTreatmentChemicalAgentConcentration"":""0,08""},{""postTreatmentChemicalAgentConcentrationUnit"":[""mol/L""],""_id"":""65379bd12e5be462fc349327"",""postTreatment"":""Surface treatment"",""postTreatmentChemicalAgentSmiles"":""C(C*)O*"",""postTreatmentChemicalAgentConcentration"":""0,2""}]",,24.0677966101694,12.71,"668",0,"[Li+].[Cl-]","0.92",,,,,,,,,,,,,,,,,,"Oligomer","Polyethyleneglycol",1000,1,"g/L","Oligomer","Polyethyleneglycol",2000,1,"g/L","Oligomer","Polyethyleneglycol",4000,1,"g/L","Oligomer","Polyethyleneglycol",8000,1,"g/L","Oligomer","Polyethyleneglycol",35000,1,"g/L",44.49,80.93,96.64,99.44,100,,,,,,,,,,,,,,,,,,,,,,,,,,,,,,,,,,,,,,,,
"65379bd12e5be462fc34932b","2023-10-24T10:26:25.958Z","[""Dimethylacetamide (DMAC)""]","[""water""]","[]","[]","16","200","[]","[]","[]","[]","[]","[]","[]","[]",,,,,false,"Crossflow",20,25,14,"Methanol","Oligomer","Polyethyleneglycol",400,1,"g/L",6,"[""XPS"",""SEM""]",,,61.17,true,false,"Accepted","[""ISA""]","[""Polybenzimidazole""]","[]","[]","[""Crosslinking"",""Surface treatment""]","65003ab09af97755a1fa0fd3","2023-09-12T10:17:20.488Z","1970-01-01T00:00:02.022Z","Anti-fouling membranes for organic solvent nanofiltration (OSN) and organic solvent ultrafiltration (OSU): graft modified polybenzimidazole (PBI)","Scientific Report","backOffice","10.1016/j.memsci.2022.120977","65003a2e9af97755a1fa02ed","Adam Oxley and Andrew G. Livingston","https://doi.org/10.1016/j.memsci.2022.120977",0,"ISA/inorganic/dense","PBI-PPG-1K","Scientific report",,"[{""postTreatmentChemicalAgentConcentrationUnit"":[""mol/L""],""_id"":""65379bd12e5be462fc34932c"",""postTreatment"":""Crosslinking"",""postTreatmentChemicalAgentSmiles"":""BrCc1ccc(CBr)cc1"",""postTreatmentChemicalAgentConcentration"":""0,08""},{""postTreatmentChemicalAgentConcentrationUnit"":[""mol/L""],""_id"":""65379bd12e5be462fc34932d"",""postTreatment"":""Surface treatment"",""postTreatmentChemicalAgentSmiles"":""C(C*)O*"",""postTreatmentChemicalAgentConcentration"":""0,2""}]",,13.4463276836158,27.09,"669",0,"[Li+].[Cl-]","0.92",,,,,,,,,,,,,,,,,,"Oligomer","Polyethyleneglycol",1000,1,"g/L","Oligomer","Polyethyleneglycol",2000,1,"g/L","Oligomer","Polyethyleneglycol",4000,1,"g/L","Oligomer","Polyethyleneglycol",8000,1,"g/L","Oligomer","Polyethyleneglycol",35000,1,"g/L",59.45,84.18,95.45,97.27,98.3,,,,,,,,,,,,,,,,,,,,,,,,,,,,,,,,,,,,,,,,
"65379bd22e5be462fc349331","2023-10-24T10:26:26.085Z","[""Dimethylacetamide (DMAC)""]","[""water""]","[]","[]","16","200","[]","[]","[]","[]","[]","[]","[]","[]",,,,,false,"Crossflow",20,25,14,"Toluene","Oligomer","Polyethyleneglycol",400,1,"g/L",6,"[""XPS"",""SEM""]",,,61.17,true,false,"Accepted","[""ISA""]","[""Polybenzimidazole""]","[]","[]","[""Crosslinking"",""Surface treatment""]","65003ab09af97755a1fa0fd3","2023-09-12T10:17:20.488Z","1970-01-01T00:00:02.022Z","Anti-fouling membranes for organic solvent nanofiltration (OSN) and organic solvent ultrafiltration (OSU): graft modified polybenzimidazole (PBI)","Scientific Report","backOffice","10.1016/j.memsci.2022.120977","65003a2e9af97755a1fa02ed","Adam Oxley and Andrew G. Livingston","https://doi.org/10.1016/j.memsci.2022.120977",0,"ISA/inorganic/dense","PBI-PPG-1K","Scientific report",,"[{""postTreatmentChemicalAgentConcentrationUnit"":[""mol/L""],""_id"":""65379bd22e5be462fc349332"",""postTreatment"":""Crosslinking"",""postTreatmentChemicalAgentSmiles"":""BrCc1ccc(CBr)cc1"",""postTreatmentChemicalAgentConcentration"":""0,08""},{""postTreatmentChemicalAgentConcentrationUnit"":[""mol/L""],""_id"":""65379bd22e5be462fc349333"",""postTreatment"":""Surface treatment"",""postTreatmentChemicalAgentSmiles"":""C(C*)O*"",""postTreatmentChemicalAgentConcentration"":""0,2""}]",,11.0734463276836,-3.66,"670",0,"[Li+].[Cl-]","0.92",,,,,,,,,,,,,,,,,,"Oligomer","Polyethyleneglycol",1000,1,"g/L","Oligomer","Polyethyleneglycol",2000,1,"g/L","Oligomer","Polyethyleneglycol",4000,1,"g/L","Oligomer","Polyethyleneglycol",8000,1,"g/L","Oligomer","Polyethyleneglycol",35000,1,"g/L",12.08,46.9,73.29,97.3,99.36,,,,,,,,,,,,,,,,,,,,,,,,,,,,,,,,,,,,,,,,
"65379bd22e5be462fc349336","2023-10-24T10:26:26.213Z","[""1-Methyl-2-pyrrolidinone (NMP)""]","[""water""]","[]","[]","15","250","[]","[]","[]","[]","[]","[]","[]","[]",,,,,false,"Crossflow",10,25,25,"Toluene",,,,,,1,"[""XPS"",""SEM"",""FTIR"",""AFM""]",,9.7,86,true,false,"Accepted","[""ISA""]","[""Polyimide""]","[]","[]","[""Pyrolysis""]","65003ab39af97755a1fa102c","2023-09-12T10:17:23.154Z","1970-01-01T00:00:02.022Z","Carbon molecular sieve membranes with integrally skinned asymmetric structure for organic solvent nanofiltration (OSN) and organic solvent reverse osmosis (OSRO)","Scientific Report","backOffice","10.1016/j.apmt.2022.101541","65003a2e9af97755a1fa02ed","Mahmoud A. Abdulhamid and Rifan Hardian and Gyorgy Szekely","https://doi.org/10.1016/j.apmt.2022.101541",0,"ISA/inorganic/dense","M1","Scientific report",,"[{""postTreatmentChemicalAgentConcentrationUnit"":[],""_id"":""65379bd22e5be462fc349337"",""postTreatment"":""Pyrolysis"",""postTreatmentChemicalAgentSmiles"":""N/A"",""postTreatmentChemicalAgentConcentration"":""""}]",,,,"671",0,,,,,,0.157699443413729,,,,,,,,122.7,,,,,,,,,,,,,,,,,,,,,,,,,,,,,,,,,,,,,,,,,,,,,,,,,,,,,,,,,,,,,,,,,,,,,,,,,,,
"65379bd22e5be462fc34933a","2023-10-24T10:26:26.345Z","[""1-Methyl-2-pyrrolidinone (NMP)""]","[""water""]","[]","[]","15","250","[]","[]","[]","[]","[]","[]","[]","[]",,,,,false,"Crossflow",10,25,25,"Ethanol",,,,,,1,"[""XPS"",""SEM"",""FTIR"",""AFM""]",,9.7,86,true,false,"Accepted","[""ISA""]","[""Polyimide""]","[]","[]","[""Pyrolysis""]","65003ab39af97755a1fa102c","2023-09-12T10:17:23.154Z","1970-01-01T00:00:02.022Z","Carbon molecular sieve membranes with integrally skinned asymmetric structure for organic solvent nanofiltration (OSN) and organic solvent reverse osmosis (OSRO)","Scientific Report","backOffice","10.1016/j.apmt.2022.101541","65003a2e9af97755a1fa02ed","Mahmoud A. Abdulhamid and Rifan Hardian and Gyorgy Szekely","https://doi.org/10.1016/j.apmt.2022.101541",0,"ISA/inorganic/dense","M1","Scientific report",,"[{""postTreatmentChemicalAgentConcentrationUnit"":[],""_id"":""65379bd22e5be462fc34933b"",""postTreatment"":""Pyrolysis"",""postTreatmentChemicalAgentSmiles"":""N/A"",""postTreatmentChemicalAgentConcentration"":""""}]",,,,"672",0,,,,,,0.797773654916512,,,,,,,,122.7,,,,,,,,,,,,,,,,,,,,,,,,,,,,,,,,,,,,,,,,,,,,,,,,,,,,,,,,,,,,,,,,,,,,,,,,,,,
"65379bd22e5be462fc34933e","2023-10-24T10:26:26.486Z","[""1-Methyl-2-pyrrolidinone (NMP)""]","[""water""]","[]","[]","15","250","[]","[]","[]","[]","[]","[]","[]","[]",,,,,false,"Crossflow",10,25,25,"Methyl ethyl ketone (MEK)",,,,,,1,"[""XPS"",""SEM"",""FTIR"",""AFM""]",,9.7,86,true,false,"Accepted","[""ISA""]","[""Polyimide""]","[]","[]","[""Pyrolysis""]","65003ab39af97755a1fa102c","2023-09-12T10:17:23.154Z","1970-01-01T00:00:02.022Z","Carbon molecular sieve membranes with integrally skinned asymmetric structure for organic solvent nanofiltration (OSN) and organic solvent reverse osmosis (OSRO)","Scientific Report","backOffice","10.1016/j.apmt.2022.101541","65003a2e9af97755a1fa02ed","Mahmoud A. Abdulhamid and Rifan Hardian and Gyorgy Szekely","https://doi.org/10.1016/j.apmt.2022.101541",0,"ISA/inorganic/dense","M1","Scientific report",,"[{""postTreatmentChemicalAgentConcentrationUnit"":[],""_id"":""65379bd22e5be462fc34933f"",""postTreatment"":""Pyrolysis"",""postTreatmentChemicalAgentSmiles"":""N/A"",""postTreatmentChemicalAgentConcentration"":""""}]",,,,"673",0,,,,,,1.2152133580705,,,,,,,,122.7,,,,,,,,,,,,,,,,,,,,,,,,,,,,,,,,,,,,,,,,,,,,,,,,,,,,,,,,,,,,,,,,,,,,,,,,,,,
"65379bd22e5be462fc349342","2023-10-24T10:26:26.660Z","[""1-Methyl-2-pyrrolidinone (NMP)""]","[""water""]","[]","[]","15","250","[]","[]","[]","[]","[]","[]","[]","[]",,,,,false,"Crossflow",10,25,25,"Acetone","Oligomer","Polystyrene",120,10,"µmol/L",10,"[""XPS"",""SEM"",""FTIR"",""AFM""]",,9.7,86,true,false,"Accepted","[""ISA""]","[""Polyimide""]","[]","[]","[""Pyrolysis""]","65003ab39af97755a1fa102c","2023-09-12T10:17:23.154Z","1970-01-01T00:00:02.022Z","Carbon molecular sieve membranes with integrally skinned asymmetric structure for organic solvent nanofiltration (OSN) and organic solvent reverse osmosis (OSRO)","Scientific Report","backOffice","10.1016/j.apmt.2022.101541","65003a2e9af97755a1fa02ed","Mahmoud A. Abdulhamid and Rifan Hardian and Gyorgy Szekely","https://doi.org/10.1016/j.apmt.2022.101541",0,"ISA/inorganic/dense","M1","Scientific report",,"[{""postTreatmentChemicalAgentConcentrationUnit"":[],""_id"":""65379bd22e5be462fc349343"",""postTreatment"":""Pyrolysis"",""postTreatmentChemicalAgentSmiles"":""N/A"",""postTreatmentChemicalAgentConcentration"":""""}]",,,13.92,"674",0,,,,,,2.35621521335807,,,,,,,438,122.7,,,,,,"Oligomer","Polystyrene",236,0.1,"g/L","Oligomer","Polystyrene",270,10,"µmol/L","Oligomer","Polystyrene",325,10,"µmol/L","Oligomer","Polystyrene",425,10,"µmol/L","Oligomer","Polystyrene",0,10,"µmol/L",47.94,56.8,67.24,83.7,84.01,"Oligomer","Polystyrene",435,10,"µmol/L","Oligomer","Polystyrene",540,10,"µmol/L","Oligomer","Polystyrene",580,1,"g/L","Oligomer","Polystyrene",836,10,"µmol/L",95.57,99.05,100,100,,,,,,,,,,,,,,,,
"65379bd22e5be462fc349346","2023-10-24T10:26:26.768Z","[""1-Methyl-2-pyrrolidinone (NMP)""]","[""water""]","[]","[]","15","250","[]","[]","[]","[]","[]","[]","[]","[]",,,,,false,"Crossflow",10,25,25,"Acetonitrile",,,,,,1,"[""XPS"",""SEM"",""FTIR"",""AFM""]",,9.7,86,true,false,"Accepted","[""ISA""]","[""Polyimide""]","[]","[]","[""Pyrolysis""]","65003ab39af97755a1fa102c","2023-09-12T10:17:23.154Z","1970-01-01T00:00:02.022Z","Carbon molecular sieve membranes with integrally skinned asymmetric structure for organic solvent nanofiltration (OSN) and organic solvent reverse osmosis (OSRO)","Scientific Report","backOffice","10.1016/j.apmt.2022.101541","65003a2e9af97755a1fa02ed","Mahmoud A. Abdulhamid and Rifan Hardian and Gyorgy Szekely","https://doi.org/10.1016/j.apmt.2022.101541",0,"ISA/inorganic/dense","M1","Scientific report",,"[{""postTreatmentChemicalAgentConcentrationUnit"":[],""_id"":""65379bd22e5be462fc349347"",""postTreatment"":""Pyrolysis"",""postTreatmentChemicalAgentSmiles"":""N/A"",""postTreatmentChemicalAgentConcentration"":""""}]",,,,"675",0,,,,,,4.582560296846,,,,,,,,122.7,,,,,,,,,,,,,,,,,,,,,,,,,,,,,,,,,,,,,,,,,,,,,,,,,,,,,,,,,,,,,,,,,,,,,,,,,,,
"65379bd22e5be462fc34934a","2023-10-24T10:26:26.875Z","[""1-Methyl-2-pyrrolidinone (NMP)""]","[""water""]","[]","[]","15","250","[]","[]","[]","[]","[]","[]","[]","[]",,,,,false,"Crossflow",10,25,25,"Toluene",,,,,,1,"[""XPS"",""SEM"",""FTIR"",""AFM""]",,23.3,82,true,false,"Accepted","[""ISA""]","[""Polyimide""]","[]","[]","[""Pyrolysis""]","65003ab39af97755a1fa102c","2023-09-12T10:17:23.154Z","1970-01-01T00:00:02.022Z","Carbon molecular sieve membranes with integrally skinned asymmetric structure for organic solvent nanofiltration (OSN) and organic solvent reverse osmosis (OSRO)","Scientific Report","backOffice","10.1016/j.apmt.2022.101541","65003a2e9af97755a1fa02ed","Mahmoud A. Abdulhamid and Rifan Hardian and Gyorgy Szekely","https://doi.org/10.1016/j.apmt.2022.101541",0,"ISA/inorganic/dense","M2","Scientific report",,"[{""postTreatmentChemicalAgentConcentrationUnit"":[],""_id"":""65379bd22e5be462fc34934b"",""postTreatment"":""Pyrolysis"",""postTreatmentChemicalAgentSmiles"":""N/A"",""postTreatmentChemicalAgentConcentration"":""""}]",,,,"676",0,,,,,,0.0927643784786642,,,,,,,,101.2,,,,,,,,,,,,,,,,,,,,,,,,,,,,,,,,,,,,,,,,,,,,,,,,,,,,,,,,,,,,,,,,,,,,,,,,,,,
"65379bd22e5be462fc34934e","2023-10-24T10:26:26.982Z","[""1-Methyl-2-pyrrolidinone (NMP)""]","[""water""]","[]","[]","15","250","[]","[]","[]","[]","[]","[]","[]","[]",,,,,false,"Crossflow",10,25,25,"Ethanol",,,,,,1,"[""XPS"",""SEM"",""FTIR"",""AFM""]",,23.3,82,true,false,"Accepted","[""ISA""]","[""Polyimide""]","[]","[]","[""Pyrolysis""]","65003ab39af97755a1fa102c","2023-09-12T10:17:23.154Z","1970-01-01T00:00:02.022Z","Carbon molecular sieve membranes with integrally skinned asymmetric structure for organic solvent nanofiltration (OSN) and organic solvent reverse osmosis (OSRO)","Scientific Report","backOffice","10.1016/j.apmt.2022.101541","65003a2e9af97755a1fa02ed","Mahmoud A. Abdulhamid and Rifan Hardian and Gyorgy Szekely","https://doi.org/10.1016/j.apmt.2022.101541",0,"ISA/inorganic/dense","M2","Scientific report",,"[{""postTreatmentChemicalAgentConcentrationUnit"":[],""_id"":""65379bd22e5be462fc34934f"",""postTreatment"":""Pyrolysis"",""postTreatmentChemicalAgentSmiles"":""N/A"",""postTreatmentChemicalAgentConcentration"":""""}]",,,,"677",0,,,,,,0.584415584415584,,,,,,,,101.2,,,,,,,,,,,,,,,,,,,,,,,,,,,,,,,,,,,,,,,,,,,,,,,,,,,,,,,,,,,,,,,,,,,,,,,,,,,
"65379bd32e5be462fc349352","2023-10-24T10:26:27.096Z","[""1-Methyl-2-pyrrolidinone (NMP)""]","[""water""]","[]","[]","15","250","[]","[]","[]","[]","[]","[]","[]","[]",,,,,false,"Crossflow",10,25,25,"Methyl ethyl ketone (MEK)",,,,,,1,"[""XPS"",""SEM"",""FTIR"",""AFM""]",,23.3,82,true,false,"Accepted","[""ISA""]","[""Polyimide""]","[]","[]","[""Pyrolysis""]","65003ab39af97755a1fa102c","2023-09-12T10:17:23.154Z","1970-01-01T00:00:02.022Z","Carbon molecular sieve membranes with integrally skinned asymmetric structure for organic solvent nanofiltration (OSN) and organic solvent reverse osmosis (OSRO)","Scientific Report","backOffice","10.1016/j.apmt.2022.101541","65003a2e9af97755a1fa02ed","Mahmoud A. Abdulhamid and Rifan Hardian and Gyorgy Szekely","https://doi.org/10.1016/j.apmt.2022.101541",0,"ISA/inorganic/dense","M2","Scientific report",,"[{""postTreatmentChemicalAgentConcentrationUnit"":[],""_id"":""65379bd32e5be462fc349353"",""postTreatment"":""Pyrolysis"",""postTreatmentChemicalAgentSmiles"":""N/A"",""postTreatmentChemicalAgentConcentration"":""""}]",,,,"678",0,,,,,,0.862708719851577,,,,,,,,101.2,,,,,,,,,,,,,,,,,,,,,,,,,,,,,,,,,,,,,,,,,,,,,,,,,,,,,,,,,,,,,,,,,,,,,,,,,,,
"65379bd32e5be462fc349356","2023-10-24T10:26:27.215Z","[""1-Methyl-2-pyrrolidinone (NMP)""]","[""water""]","[]","[]","15","250","[]","[]","[]","[]","[]","[]","[]","[]",,,,,false,"Crossflow",10,25,25,"Acetone","Oligomer","Polystyrene",120,10,"µmol/L",10,"[""XPS"",""SEM"",""FTIR"",""AFM""]",,23.3,82,true,false,"Accepted","[""ISA""]","[""Polyimide""]","[]","[]","[""Pyrolysis""]","65003ab39af97755a1fa102c","2023-09-12T10:17:23.154Z","1970-01-01T00:00:02.022Z","Carbon molecular sieve membranes with integrally skinned asymmetric structure for organic solvent nanofiltration (OSN) and organic solvent reverse osmosis (OSRO)","Scientific Report","backOffice","10.1016/j.apmt.2022.101541","65003a2e9af97755a1fa02ed","Mahmoud A. Abdulhamid and Rifan Hardian and Gyorgy Szekely","https://doi.org/10.1016/j.apmt.2022.101541",0,"ISA/inorganic/dense","M2","Scientific report",,"[{""postTreatmentChemicalAgentConcentrationUnit"":[],""_id"":""65379bd32e5be462fc349357"",""postTreatment"":""Pyrolysis"",""postTreatmentChemicalAgentSmiles"":""N/A"",""postTreatmentChemicalAgentConcentration"":""""}]",,,40.29,"679",0,,,,,,1.71614100185528,,,,,,,291,101.2,,,,,,"Oligomer","Polystyrene",236,0.1,"g/L","Oligomer","Polystyrene",270,10,"µmol/L","Oligomer","Polystyrene",325,10,"µmol/L","Oligomer","Polystyrene",425,10,"µmol/L","Oligomer","Polystyrene",0,10,"µmol/L",75.62,81.75,89.55,98.84,100,"Oligomer","Polystyrene",435,10,"µmol/L","Oligomer","Polystyrene",540,10,"µmol/L","Oligomer","Polystyrene",580,1,"g/L","Oligomer","Polystyrene",836,10,"µmol/L",100,100,100,,,,,,,,,,,,,,,,,
"65379bd32e5be462fc34935a","2023-10-24T10:26:27.336Z","[""1-Methyl-2-pyrrolidinone (NMP)""]","[""water""]","[]","[]","15","250","[]","[]","[]","[]","[]","[]","[]","[]",,,,,false,"Crossflow",10,25,25,"Acetonitrile",,,,,,1,"[""XPS"",""SEM"",""FTIR"",""AFM""]",,23.3,82,true,false,"Accepted","[""ISA""]","[""Polyimide""]","[]","[]","[""Pyrolysis""]","65003ab39af97755a1fa102c","2023-09-12T10:17:23.154Z","1970-01-01T00:00:02.022Z","Carbon molecular sieve membranes with integrally skinned asymmetric structure for organic solvent nanofiltration (OSN) and organic solvent reverse osmosis (OSRO)","Scientific Report","backOffice","10.1016/j.apmt.2022.101541","65003a2e9af97755a1fa02ed","Mahmoud A. Abdulhamid and Rifan Hardian and Gyorgy Szekely","https://doi.org/10.1016/j.apmt.2022.101541",0,"ISA/inorganic/dense","M2","Scientific report",,"[{""postTreatmentChemicalAgentConcentrationUnit"":[],""_id"":""65379bd32e5be462fc34935b"",""postTreatment"":""Pyrolysis"",""postTreatmentChemicalAgentSmiles"":""N/A"",""postTreatmentChemicalAgentConcentration"":""""}]",,,,"680",0,,,,,,3.41372912801484,,,,,,,,101.2,,,,,,,,,,,,,,,,,,,,,,,,,,,,,,,,,,,,,,,,,,,,,,,,,,,,,,,,,,,,,,,,,,,,,,,,,,,
"65379bd32e5be462fc34935e","2023-10-24T10:26:27.447Z","[""1-Methyl-2-pyrrolidinone (NMP)""]","[""water""]","[]","[]","15","250","[]","[]","[]","[]","[]","[]","[]","[]",,,,,false,"Crossflow",10,25,25,"Toluene",,,,,,1,"[""XPS"",""SEM"",""FTIR"",""AFM""]",,14.2,78,true,false,"Accepted","[""ISA""]","[""Polyimide""]","[]","[]","[""Pyrolysis""]","65003ab39af97755a1fa102c","2023-09-12T10:17:23.154Z","1970-01-01T00:00:02.022Z","Carbon molecular sieve membranes with integrally skinned asymmetric structure for organic solvent nanofiltration (OSN) and organic solvent reverse osmosis (OSRO)","Scientific Report","backOffice","10.1016/j.apmt.2022.101541","65003a2e9af97755a1fa02ed","Mahmoud A. Abdulhamid and Rifan Hardian and Gyorgy Szekely","https://doi.org/10.1016/j.apmt.2022.101541",0,"ISA/inorganic/dense","M3","Scientific report",,"[{""postTreatmentChemicalAgentConcentrationUnit"":[],""_id"":""65379bd32e5be462fc34935f"",""postTreatment"":""Pyrolysis"",""postTreatmentChemicalAgentSmiles"":""N/A"",""postTreatmentChemicalAgentConcentration"":""""}]",,,,"681",0,,,,,,0.129870129870129,,,,,,,,75.9,,,,,,,,,,,,,,,,,,,,,,,,,,,,,,,,,,,,,,,,,,,,,,,,,,,,,,,,,,,,,,,,,,,,,,,,,,,
"65379bd32e5be462fc349362","2023-10-24T10:26:27.560Z","[""1-Methyl-2-pyrrolidinone (NMP)""]","[""water""]","[]","[]","15","250","[]","[]","[]","[]","[]","[]","[]","[]",,,,,false,"Crossflow",10,25,25,"Ethanol",,,,,,1,"[""XPS"",""SEM"",""FTIR"",""AFM""]",,14.2,78,true,false,"Accepted","[""ISA""]","[""Polyimide""]","[]","[]","[""Pyrolysis""]","65003ab39af97755a1fa102c","2023-09-12T10:17:23.154Z","1970-01-01T00:00:02.022Z","Carbon molecular sieve membranes with integrally skinned asymmetric structure for organic solvent nanofiltration (OSN) and organic solvent reverse osmosis (OSRO)","Scientific Report","backOffice","10.1016/j.apmt.2022.101541","65003a2e9af97755a1fa02ed","Mahmoud A. Abdulhamid and Rifan Hardian and Gyorgy Szekely","https://doi.org/10.1016/j.apmt.2022.101541",0,"ISA/inorganic/dense","M3","Scientific report",,"[{""postTreatmentChemicalAgentConcentrationUnit"":[],""_id"":""65379bd32e5be462fc349363"",""postTreatment"":""Pyrolysis"",""postTreatmentChemicalAgentSmiles"":""N/A"",""postTreatmentChemicalAgentConcentration"":""""}]",,,,"682",0,,,,,,0.49165120593692,,,,,,,,75.9,,,,,,,,,,,,,,,,,,,,,,,,,,,,,,,,,,,,,,,,,,,,,,,,,,,,,,,,,,,,,,,,,,,,,,,,,,,
"65379bd32e5be462fc349366","2023-10-24T10:26:27.672Z","[""1-Methyl-2-pyrrolidinone (NMP)""]","[""water""]","[]","[]","15","250","[]","[]","[]","[]","[]","[]","[]","[]",,,,,false,"Crossflow",10,25,25,"Methyl ethyl ketone (MEK)",,,,,,1,"[""XPS"",""SEM"",""FTIR"",""AFM""]",,14.2,78,true,false,"Accepted","[""ISA""]","[""Polyimide""]","[]","[]","[""Pyrolysis""]","65003ab39af97755a1fa102c","2023-09-12T10:17:23.154Z","1970-01-01T00:00:02.022Z","Carbon molecular sieve membranes with integrally skinned asymmetric structure for organic solvent nanofiltration (OSN) and organic solvent reverse osmosis (OSRO)","Scientific Report","backOffice","10.1016/j.apmt.2022.101541","65003a2e9af97755a1fa02ed","Mahmoud A. Abdulhamid and Rifan Hardian and Gyorgy Szekely","https://doi.org/10.1016/j.apmt.2022.101541",0,"ISA/inorganic/dense","M3","Scientific report",,"[{""postTreatmentChemicalAgentConcentrationUnit"":[],""_id"":""65379bd32e5be462fc349367"",""postTreatment"":""Pyrolysis"",""postTreatmentChemicalAgentSmiles"":""N/A"",""postTreatmentChemicalAgentConcentration"":""""}]",,,,"683",0,,,,,,0.742115027829313,,,,,,,,75.9,,,,,,,,,,,,,,,,,,,,,,,,,,,,,,,,,,,,,,,,,,,,,,,,,,,,,,,,,,,,,,,,,,,,,,,,,,,
"65379bd32e5be462fc34936a","2023-10-24T10:26:27.867Z","[""1-Methyl-2-pyrrolidinone (NMP)""]","[""water""]","[]","[]","15","250","[]","[]","[]","[]","[]","[]","[]","[]",,,,,false,"Crossflow",10,25,25,"Acetone","Oligomer","Polystyrene",120,10,"µmol/L",10,"[""XPS"",""SEM"",""FTIR"",""AFM""]",,14.2,78,true,false,"Accepted","[""ISA""]","[""Polyimide""]","[]","[]","[""Pyrolysis""]","65003ab39af97755a1fa102c","2023-09-12T10:17:23.154Z","1970-01-01T00:00:02.022Z","Carbon molecular sieve membranes with integrally skinned asymmetric structure for organic solvent nanofiltration (OSN) and organic solvent reverse osmosis (OSRO)","Scientific Report","backOffice","10.1016/j.apmt.2022.101541","65003a2e9af97755a1fa02ed","Mahmoud A. Abdulhamid and Rifan Hardian and Gyorgy Szekely","https://doi.org/10.1016/j.apmt.2022.101541",0,"ISA/inorganic/dense","M3","Scientific report",,"[{""postTreatmentChemicalAgentConcentrationUnit"":[],""_id"":""65379bd32e5be462fc34936b"",""postTreatment"":""Pyrolysis"",""postTreatmentChemicalAgentSmiles"":""N/A"",""postTreatmentChemicalAgentConcentration"":""""}]",,,60.66,"684",0,,,,,,1.29870129870129,,,,,,,207,75.9,,,,,,"Oligomer","Polystyrene",236,0.1,"g/L","Oligomer","Polystyrene",270,10,"µmol/L","Oligomer","Polystyrene",325,10,"µmol/L","Oligomer","Polystyrene",425,10,"µmol/L","Oligomer","Polystyrene",0,10,"µmol/L",90.7,94.69,100,100,100,"Oligomer","Polystyrene",435,10,"µmol/L","Oligomer","Polystyrene",540,10,"µmol/L","Oligomer","Polystyrene",580,1,"g/L","Oligomer","Polystyrene",836,10,"µmol/L",100,100,100,,,,,,,,,,,,,,,,,
"65379bd32e5be462fc34936e","2023-10-24T10:26:27.983Z","[""1-Methyl-2-pyrrolidinone (NMP)""]","[""water""]","[]","[]","15","250","[]","[]","[]","[]","[]","[]","[]","[]",,,,,false,"Crossflow",10,25,25,"Acetonitrile",,,,,,1,"[""XPS"",""SEM"",""FTIR"",""AFM""]",,14.2,78,true,false,"Accepted","[""ISA""]","[""Polyimide""]","[]","[]","[""Pyrolysis""]","65003ab39af97755a1fa102c","2023-09-12T10:17:23.154Z","1970-01-01T00:00:02.022Z","Carbon molecular sieve membranes with integrally skinned asymmetric structure for organic solvent nanofiltration (OSN) and organic solvent reverse osmosis (OSRO)","Scientific Report","backOffice","10.1016/j.apmt.2022.101541","65003a2e9af97755a1fa02ed","Mahmoud A. Abdulhamid and Rifan Hardian and Gyorgy Szekely","https://doi.org/10.1016/j.apmt.2022.101541",0,"ISA/inorganic/dense","M3","Scientific report",,"[{""postTreatmentChemicalAgentConcentrationUnit"":[],""_id"":""65379bd32e5be462fc34936f"",""postTreatment"":""Pyrolysis"",""postTreatmentChemicalAgentSmiles"":""N/A"",""postTreatmentChemicalAgentConcentration"":""""}]",,,,"685",0,,,,,,2.57884972170686,,,,,,,,75.9,,,,,,,,,,,,,,,,,,,,,,,,,,,,,,,,,,,,,,,,,,,,,,,,,,,,,,,,,,,,,,,,,,,,,,,,,,,
