Repository: BAMresearch/onf-database

This repository belongs to the the publication "Revealing structure-property-performance relationships of organic solvent nanofiltration membranes using a FAIR, open-access database" published in ADD JOURNAL (DOI). 
It uses a dataset derived from The Open Membrane Database (https://openmembranedatabase.org/). The access date was April 8th 2025. The original dataset is in the repository as OMD_SRNF_2025-04-08.csv file.

The main researchers involved in the study are Sarah Glass (ORCID: 0000-0002-0625-0057), Petra Merten (no ORCID available), Torsten Brinkmann (ORCID: 0000-0002-5114-6259) and Volkan Filiz (ORCID: 0000-0003-0239-8641). 

The repository contains 5 Python files:

File: OMD_SRNF_2025-04-08.csv (part 29 of 184)
"65379bd42e5be462fc349372","2023-10-24T10:26:28.093Z","[""1-Methyl-2-pyrrolidinone (NMP)""]","[""water""]","[]","[]","15","200","[]","[]","[]","[]","[]","[]","[]","[]",,,,,false,"Crossflow",10,25,25,"Toluene",,,,,,1,"[""XPS"",""SEM"",""FTIR"",""AFM""]",,,,true,false,"Accepted","[""ISA""]","[""Polyimide""]","[]","[]","[""Pyrolysis""]","65003ab39af97755a1fa102c","2023-09-12T10:17:23.154Z","1970-01-01T00:00:02.022Z","Carbon molecular sieve membranes with integrally skinned asymmetric structure for organic solvent nanofiltration (OSN) and organic solvent reverse osmosis (OSRO)","Scientific Report","backOffice","10.1016/j.apmt.2022.101541","65003a2e9af97755a1fa02ed","Mahmoud A. Abdulhamid and Rifan Hardian and Gyorgy Szekely","https://doi.org/10.1016/j.apmt.2022.101541",0,"ISA/inorganic/dense","M4","Scientific report",,"[{""postTreatmentChemicalAgentConcentrationUnit"":[],""_id"":""65379bd42e5be462fc349373"",""postTreatment"":""Pyrolysis"",""postTreatmentChemicalAgentSmiles"":""N/A"",""postTreatmentChemicalAgentConcentration"":""""}]",,,,"686",0,,,,,,0.139146567717996,,,,,,,,72.7,,,,,,,,,,,,,,,,,,,,,,,,,,,,,,,,,,,,,,,,,,,,,,,,,,,,,,,,,,,,,,,,,,,,,,,,,,,
"65379bd42e5be462fc349376","2023-10-24T10:26:28.224Z","[""1-Methyl-2-pyrrolidinone (NMP)""]","[""water""]","[]","[]","15","200","[]","[]","[]","[]","[]","[]","[]","[]",,,,,false,"Crossflow",10,25,25,"Ethanol",,,,,,1,"[""XPS"",""SEM"",""FTIR"",""AFM""]",,,,true,false,"Accepted","[""ISA""]","[""Polyimide""]","[]","[]","[""Pyrolysis""]","65003ab39af97755a1fa102c","2023-09-12T10:17:23.154Z","1970-01-01T00:00:02.022Z","Carbon molecular sieve membranes with integrally skinned asymmetric structure for organic solvent nanofiltration (OSN) and organic solvent reverse osmosis (OSRO)","Scientific Report","backOffice","10.1016/j.apmt.2022.101541","65003a2e9af97755a1fa02ed","Mahmoud A. Abdulhamid and Rifan Hardian and Gyorgy Szekely","https://doi.org/10.1016/j.apmt.2022.101541",0,"ISA/inorganic/dense","M4","Scientific report",,"[{""postTreatmentChemicalAgentConcentrationUnit"":[],""_id"":""65379bd42e5be462fc349377"",""postTreatment"":""Pyrolysis"",""postTreatmentChemicalAgentSmiles"":""N/A"",""postTreatmentChemicalAgentConcentration"":""""}]",,,,"687",0,,,,,,0.49165120593692,,,,,,,,72.7,,,,,,,,,,,,,,,,,,,,,,,,,,,,,,,,,,,,,,,,,,,,,,,,,,,,,,,,,,,,,,,,,,,,,,,,,,,
"65379bd42e5be462fc34937a","2023-10-24T10:26:28.341Z","[""1-Methyl-2-pyrrolidinone (NMP)""]","[""water""]","[]","[]","15","200","[]","[]","[]","[]","[]","[]","[]","[]",,,,,false,"Crossflow",10,25,25,"Methyl ethyl ketone (MEK)",,,,,,1,"[""XPS"",""SEM"",""FTIR"",""AFM""]",,,,true,false,"Accepted","[""ISA""]","[""Polyimide""]","[]","[]","[""Pyrolysis""]","65003ab39af97755a1fa102c","2023-09-12T10:17:23.154Z","1970-01-01T00:00:02.022Z","Carbon molecular sieve membranes with integrally skinned asymmetric structure for organic solvent nanofiltration (OSN) and organic solvent reverse osmosis (OSRO)","Scientific Report","backOffice","10.1016/j.apmt.2022.101541","65003a2e9af97755a1fa02ed","Mahmoud A. Abdulhamid and Rifan Hardian and Gyorgy Szekely","https://doi.org/10.1016/j.apmt.2022.101541",0,"ISA/inorganic/dense","M4","Scientific report",,"[{""postTreatmentChemicalAgentConcentrationUnit"":[],""_id"":""65379bd42e5be462fc34937b"",""postTreatment"":""Pyrolysis"",""postTreatmentChemicalAgentSmiles"":""N/A"",""postTreatmentChemicalAgentConcentration"":""""}]",,,,"688",0,,,,,,0.779220779220779,,,,,,,,72.7,,,,,,,,,,,,,,,,,,,,,,,,,,,,,,,,,,,,,,,,,,,,,,,,,,,,,,,,,,,,,,,,,,,,,,,,,,,
"65379bd42e5be462fc34937e","2023-10-24T10:26:28.463Z","[""1-Methyl-2-pyrrolidinone (NMP)""]","[""water""]","[]","[]","15","200","[]","[]","[]","[]","[]","[]","[]","[]",,,,,false,"Crossflow",10,25,25,"Acetone","Oligomer","Polystyrene",120,10,"µmol/L",10,"[""XPS"",""SEM"",""FTIR"",""AFM""]",,,,true,false,"Accepted","[""ISA""]","[""Polyimide""]","[]","[]","[""Pyrolysis""]","65003ab39af97755a1fa102c","2023-09-12T10:17:23.154Z","1970-01-01T00:00:02.022Z","Carbon molecular sieve membranes with integrally skinned asymmetric structure for organic solvent nanofiltration (OSN) and organic solvent reverse osmosis (OSRO)","Scientific Report","backOffice","10.1016/j.apmt.2022.101541","65003a2e9af97755a1fa02ed","Mahmoud A. Abdulhamid and Rifan Hardian and Gyorgy Szekely","https://doi.org/10.1016/j.apmt.2022.101541",0,"ISA/inorganic/dense","M4","Scientific report",,"[{""postTreatmentChemicalAgentConcentrationUnit"":[],""_id"":""65379bd42e5be462fc34937f"",""postTreatment"":""Pyrolysis"",""postTreatmentChemicalAgentSmiles"":""N/A"",""postTreatmentChemicalAgentConcentration"":""""}]",,,67.16,"689",0,,,,,,1.60482374768089,,,,,,,209,72.7,,,,,,"Oligomer","Polystyrene",236,0.1,"g/L","Oligomer","Polystyrene",270,10,"µmol/L","Oligomer","Polystyrene",325,10,"µmol/L","Oligomer","Polystyrene",425,10,"µmol/L","Oligomer","Polystyrene",0,10,"µmol/L",96.88,94.36,97.34,100,100,"Oligomer","Polystyrene",435,10,"µmol/L","Oligomer","Polystyrene",540,10,"µmol/L","Oligomer","Polystyrene",580,1,"g/L","Oligomer","Polystyrene",836,10,"µmol/L",100,100,100,100,,,,,,,,,,,,,,,,
"65379bd42e5be462fc349382","2023-10-24T10:26:28.586Z","[""1-Methyl-2-pyrrolidinone (NMP)""]","[""water""]","[]","[]","15","200","[]","[]","[]","[]","[]","[]","[]","[]",,,,,false,"Crossflow",10,25,25,"Acetonitrile",,,,,,1,"[""XPS"",""SEM"",""FTIR"",""AFM""]",,,,true,false,"Accepted","[""ISA""]","[""Polyimide""]","[]","[]","[""Pyrolysis""]","65003ab39af97755a1fa102c","2023-09-12T10:17:23.154Z","1970-01-01T00:00:02.022Z","Carbon molecular sieve membranes with integrally skinned asymmetric structure for organic solvent nanofiltration (OSN) and organic solvent reverse osmosis (OSRO)","Scientific Report","backOffice","10.1016/j.apmt.2022.101541","65003a2e9af97755a1fa02ed","Mahmoud A. Abdulhamid and Rifan Hardian and Gyorgy Szekely","https://doi.org/10.1016/j.apmt.2022.101541",0,"ISA/inorganic/dense","M4","Scientific report",,"[{""postTreatmentChemicalAgentConcentrationUnit"":[],""_id"":""65379bd42e5be462fc349383"",""postTreatment"":""Pyrolysis"",""postTreatmentChemicalAgentSmiles"":""N/A"",""postTreatmentChemicalAgentConcentration"":""""}]",,,,"690",0,,,,,,3.06122448979591,,,,,,,,72.7,,,,,,,,,,,,,,,,,,,,,,,,,,,,,,,,,,,,,,,,,,,,,,,,,,,,,,,,,,,,,,,,,,,,,,,,,,,
"65379bd42e5be462fc349386","2023-10-24T10:26:28.702Z","[""1-Methyl-2-pyrrolidinone (NMP)""]","[""water""]","[]","[]","15","150","[]","[]","[]","[]","[]","[]","[]","[]",,,,,false,"Crossflow",10,25,25,"Toluene",,,,,,1,"[""XPS"",""SEM"",""FTIR"",""AFM""]",,,,true,false,"Accepted","[""ISA""]","[""Polyimide""]","[]","[]","[""Pyrolysis""]","65003ab39af97755a1fa102c","2023-09-12T10:17:23.154Z","1970-01-01T00:00:02.022Z","Carbon molecular sieve membranes with integrally skinned asymmetric structure for organic solvent nanofiltration (OSN) and organic solvent reverse osmosis (OSRO)","Scientific Report","backOffice","10.1016/j.apmt.2022.101541","65003a2e9af97755a1fa02ed","Mahmoud A. Abdulhamid and Rifan Hardian and Gyorgy Szekely","https://doi.org/10.1016/j.apmt.2022.101541",0,"ISA/inorganic/dense","M5","Scientific report",,"[{""postTreatmentChemicalAgentConcentrationUnit"":[],""_id"":""65379bd42e5be462fc349387"",""postTreatment"":""Pyrolysis"",""postTreatmentChemicalAgentSmiles"":""N/A"",""postTreatmentChemicalAgentConcentration"":""""}]",,,,"691",0,,,,,,0.129870129870129,,,,,,,,45.1,,,,,,,,,,,,,,,,,,,,,,,,,,,,,,,,,,,,,,,,,,,,,,,,,,,,,,,,,,,,,,,,,,,,,,,,,,,
"65379bd42e5be462fc34938a","2023-10-24T10:26:28.835Z","[""1-Methyl-2-pyrrolidinone (NMP)""]","[""water""]","[]","[]","15","150","[]","[]","[]","[]","[]","[]","[]","[]",,,,,false,"Crossflow",10,25,25,"Ethanol",,,,,,1,"[""XPS"",""SEM"",""FTIR"",""AFM""]",,,,true,false,"Accepted","[""ISA""]","[""Polyimide""]","[]","[]","[""Pyrolysis""]","65003ab39af97755a1fa102c","2023-09-12T10:17:23.154Z","1970-01-01T00:00:02.022Z","Carbon molecular sieve membranes with integrally skinned asymmetric structure for organic solvent nanofiltration (OSN) and organic solvent reverse osmosis (OSRO)","Scientific Report","backOffice","10.1016/j.apmt.2022.101541","65003a2e9af97755a1fa02ed","Mahmoud A. Abdulhamid and Rifan Hardian and Gyorgy Szekely","https://doi.org/10.1016/j.apmt.2022.101541",0,"ISA/inorganic/dense","M5","Scientific report",,"[{""postTreatmentChemicalAgentConcentrationUnit"":[],""_id"":""65379bd42e5be462fc34938b"",""postTreatment"":""Pyrolysis"",""postTreatmentChemicalAgentSmiles"":""N/A"",""postTreatmentChemicalAgentConcentration"":""""}]",,,,"692",0,,,,,,0.602968460111317,,,,,,,,45.1,,,,,,,,,,,,,,,,,,,,,,,,,,,,,,,,,,,,,,,,,,,,,,,,,,,,,,,,,,,,,,,,,,,,,,,,,,,
"65379bd42e5be462fc34938e","2023-10-24T10:26:28.957Z","[""1-Methyl-2-pyrrolidinone (NMP)""]","[""water""]","[]","[]","15","150","[]","[]","[]","[]","[]","[]","[]","[]",,,,,false,"Crossflow",10,25,25,"Methyl ethyl ketone (MEK)",,,,,,1,"[""XPS"",""SEM"",""FTIR"",""AFM""]",,,,true,false,"Accepted","[""ISA""]","[""Polyimide""]","[]","[]","[""Pyrolysis""]","65003ab39af97755a1fa102c","2023-09-12T10:17:23.154Z","1970-01-01T00:00:02.022Z","Carbon molecular sieve membranes with integrally skinned asymmetric structure for organic solvent nanofiltration (OSN) and organic solvent reverse osmosis (OSRO)","Scientific Report","backOffice","10.1016/j.apmt.2022.101541","65003a2e9af97755a1fa02ed","Mahmoud A. Abdulhamid and Rifan Hardian and Gyorgy Szekely","https://doi.org/10.1016/j.apmt.2022.101541",0,"ISA/inorganic/dense","M5","Scientific report",,"[{""postTreatmentChemicalAgentConcentrationUnit"":[],""_id"":""65379bd42e5be462fc34938f"",""postTreatment"":""Pyrolysis"",""postTreatmentChemicalAgentSmiles"":""N/A"",""postTreatmentChemicalAgentConcentration"":""""}]",,,,"693",0,,,,,,0.936920222634508,,,,,,,,45.1,,,,,,,,,,,,,,,,,,,,,,,,,,,,,,,,,,,,,,,,,,,,,,,,,,,,,,,,,,,,,,,,,,,,,,,,,,,
"65379bd52e5be462fc349392","2023-10-24T10:26:29.108Z","[""1-Methyl-2-pyrrolidinone (NMP)""]","[""water""]","[]","[]","15","150","[]","[]","[]","[]","[]","[]","[]","[]",,,,,false,"Crossflow",10,25,25,"Acetone","Oligomer","Polystyrene",120,10,"µmol/L",10,"[""XPS"",""SEM"",""FTIR"",""AFM""]",,,,true,false,"Accepted","[""ISA""]","[""Polyimide""]","[]","[]","[""Pyrolysis""]","65003ab39af97755a1fa102c","2023-09-12T10:17:23.154Z","1970-01-01T00:00:02.022Z","Carbon molecular sieve membranes with integrally skinned asymmetric structure for organic solvent nanofiltration (OSN) and organic solvent reverse osmosis (OSRO)","Scientific Report","backOffice","10.1016/j.apmt.2022.101541","65003a2e9af97755a1fa02ed","Mahmoud A. Abdulhamid and Rifan Hardian and Gyorgy Szekely","https://doi.org/10.1016/j.apmt.2022.101541",0,"ISA/inorganic/dense","M5","Scientific report",,"[{""postTreatmentChemicalAgentConcentrationUnit"":[],""_id"":""65379bd52e5be462fc349393"",""postTreatment"":""Pyrolysis"",""postTreatmentChemicalAgentSmiles"":""N/A"",""postTreatmentChemicalAgentConcentration"":""""}]",,,65.5,"694",0,,,,,,1.80890538033395,,,,,,,208,45.1,,,,,,"Oligomer","Polystyrene",236,0.1,"g/L","Oligomer","Polystyrene",270,10,"µmol/L","Oligomer","Polystyrene",325,10,"µmol/L","Oligomer","Polystyrene",425,10,"µmol/L","Oligomer","Polystyrene",0,10,"µmol/L",89.05,93.36,,96.683,100,"Oligomer","Polystyrene",435,10,"µmol/L","Oligomer","Polystyrene",540,10,"µmol/L","Oligomer","Polystyrene",580,1,"g/L","Oligomer","Polystyrene",836,10,"µmol/L",100,100,100,100,,,,,,,,,,,,,,,,
"65379bd52e5be462fc349396","2023-10-24T10:26:29.254Z","[""1-Methyl-2-pyrrolidinone (NMP)""]","[""water""]","[]","[]","15","150","[]","[]","[]","[]","[]","[]","[]","[]",,,,,false,"Crossflow",10,25,25,"Acetonitrile",,,,,,1,"[""XPS"",""SEM"",""FTIR"",""AFM""]",,,,true,false,"Accepted","[""ISA""]","[""Polyimide""]","[]","[]","[""Pyrolysis""]","65003ab39af97755a1fa102c","2023-09-12T10:17:23.154Z","1970-01-01T00:00:02.022Z","Carbon molecular sieve membranes with integrally skinned asymmetric structure for organic solvent nanofiltration (OSN) and organic solvent reverse osmosis (OSRO)","Scientific Report","backOffice","10.1016/j.apmt.2022.101541","65003a2e9af97755a1fa02ed","Mahmoud A. Abdulhamid and Rifan Hardian and Gyorgy Szekely","https://doi.org/10.1016/j.apmt.2022.101541",0,"ISA/inorganic/dense","M5","Scientific report",,"[{""postTreatmentChemicalAgentConcentrationUnit"":[],""_id"":""65379bd52e5be462fc349397"",""postTreatment"":""Pyrolysis"",""postTreatmentChemicalAgentSmiles"":""N/A"",""postTreatmentChemicalAgentConcentration"":""""}]",,,,"695",0,,,,,,3.5064935064935,,,,,,,,45.1,,,,,,,,,,,,,,,,,,,,,,,,,,,,,,,,,,,,,,,,,,,,,,,,,,,,,,,,,,,,,,,,,,,,,,,,,,,
"65379bd52e5be462fc34939a","2023-10-24T10:26:29.361Z","[""1-Methyl-2-pyrrolidinone (NMP)""]","[""water""]","[]","[]","17","250","[]","[]","[]","[]","[]","[]","[]","[]",,,,,false,"Crossflow",10,25,25,"Toluene",,,,,,1,"[""XPS"",""SEM"",""FTIR"",""AFM""]",,,,true,false,"Accepted","[""ISA""]","[""Polyimide""]","[]","[]","[""Pyrolysis""]","65003ab39af97755a1fa102c","2023-09-12T10:17:23.154Z","1970-01-01T00:00:02.022Z","Carbon molecular sieve membranes with integrally skinned asymmetric structure for organic solvent nanofiltration (OSN) and organic solvent reverse osmosis (OSRO)","Scientific Report","backOffice","10.1016/j.apmt.2022.101541","65003a2e9af97755a1fa02ed","Mahmoud A. Abdulhamid and Rifan Hardian and Gyorgy Szekely","https://doi.org/10.1016/j.apmt.2022.101541",0,"ISA/inorganic/dense","M6","Scientific report",,"[{""postTreatmentChemicalAgentConcentrationUnit"":[],""_id"":""65379bd52e5be462fc34939b"",""postTreatment"":""Pyrolysis"",""postTreatmentChemicalAgentSmiles"":""N/A"",""postTreatmentChemicalAgentConcentration"":""""}]",,,,"696",0,,,,,,0.0556586270871985,,,,,,,,81.3,,,,,,,,,,,,,,,,,,,,,,,,,,,,,,,,,,,,,,,,,,,,,,,,,,,,,,,,,,,,,,,,,,,,,,,,,,,
"65379bd52e5be462fc34939e","2023-10-24T10:26:29.466Z","[""1-Methyl-2-pyrrolidinone (NMP)""]","[""water""]","[]","[]","17","250","[]","[]","[]","[]","[]","[]","[]","[]",,,,,false,"Crossflow",10,25,25,"Ethanol",,,,,,1,"[""XPS"",""SEM"",""FTIR"",""AFM""]",,,,true,false,"Accepted","[""ISA""]","[""Polyimide""]","[]","[]","[""Pyrolysis""]","65003ab39af97755a1fa102c","2023-09-12T10:17:23.154Z","1970-01-01T00:00:02.022Z","Carbon molecular sieve membranes with integrally skinned asymmetric structure for organic solvent nanofiltration (OSN) and organic solvent reverse osmosis (OSRO)","Scientific Report","backOffice","10.1016/j.apmt.2022.101541","65003a2e9af97755a1fa02ed","Mahmoud A. Abdulhamid and Rifan Hardian and Gyorgy Szekely","https://doi.org/10.1016/j.apmt.2022.101541",0,"ISA/inorganic/dense","M6","Scientific report",,"[{""postTreatmentChemicalAgentConcentrationUnit"":[],""_id"":""65379bd52e5be462fc34939f"",""postTreatment"":""Pyrolysis"",""postTreatmentChemicalAgentSmiles"":""N/A"",""postTreatmentChemicalAgentConcentration"":""""}]",,,,"697",0,,,,,,0.324675324675324,,,,,,,,81.3,,,,,,,,,,,,,,,,,,,,,,,,,,,,,,,,,,,,,,,,,,,,,,,,,,,,,,,,,,,,,,,,,,,,,,,,,,,
"65379bd52e5be462fc3493a2","2023-10-24T10:26:29.583Z","[""1-Methyl-2-pyrrolidinone (NMP)""]","[""water""]","[]","[]","17","250","[]","[]","[]","[]","[]","[]","[]","[]",,,,,false,"Crossflow",10,25,25,"Methyl ethyl ketone (MEK)",,,,,,1,"[""XPS"",""SEM"",""FTIR"",""AFM""]",,,,true,false,"Accepted","[""ISA""]","[""Polyimide""]","[]","[]","[""Pyrolysis""]","65003ab39af97755a1fa102c","2023-09-12T10:17:23.154Z","1970-01-01T00:00:02.022Z","Carbon molecular sieve membranes with integrally skinned asymmetric structure for organic solvent nanofiltration (OSN) and organic solvent reverse osmosis (OSRO)","Scientific Report","backOffice","10.1016/j.apmt.2022.101541","65003a2e9af97755a1fa02ed","Mahmoud A. Abdulhamid and Rifan Hardian and Gyorgy Szekely","https://doi.org/10.1016/j.apmt.2022.101541",0,"ISA/inorganic/dense","M6","Scientific report",,"[{""postTreatmentChemicalAgentConcentrationUnit"":[],""_id"":""65379bd52e5be462fc3493a3"",""postTreatment"":""Pyrolysis"",""postTreatmentChemicalAgentSmiles"":""N/A"",""postTreatmentChemicalAgentConcentration"":""""}]",,,,"698",0,,,,,,0.482374768089053,,,,,,,,81.3,,,,,,,,,,,,,,,,,,,,,,,,,,,,,,,,,,,,,,,,,,,,,,,,,,,,,,,,,,,,,,,,,,,,,,,,,,,
"65379bd52e5be462fc3493a6","2023-10-24T10:26:29.721Z","[""1-Methyl-2-pyrrolidinone (NMP)""]","[""water""]","[]","[]","17","250","[]","[]","[]","[]","[]","[]","[]","[]",,,,,false,"Crossflow",10,25,25,"Acetone","Oligomer","Polystyrene",120,10,"µmol/L",10,"[""XPS"",""SEM"",""FTIR"",""AFM""]",,,,true,false,"Accepted","[""ISA""]","[""Polyimide""]","[]","[]","[""Pyrolysis""]","65003ab39af97755a1fa102c","2023-09-12T10:17:23.154Z","1970-01-01T00:00:02.022Z","Carbon molecular sieve membranes with integrally skinned asymmetric structure for organic solvent nanofiltration (OSN) and organic solvent reverse osmosis (OSRO)","Scientific Report","backOffice","10.1016/j.apmt.2022.101541","65003a2e9af97755a1fa02ed","Mahmoud A. Abdulhamid and Rifan Hardian and Gyorgy Szekely","https://doi.org/10.1016/j.apmt.2022.101541",0,"ISA/inorganic/dense","M6","Scientific report",,"[{""postTreatmentChemicalAgentConcentrationUnit"":[],""_id"":""65379bd52e5be462fc3493a7"",""postTreatment"":""Pyrolysis"",""postTreatmentChemicalAgentSmiles"":""N/A"",""postTreatmentChemicalAgentConcentration"":""""}]",,,72.96,"699",0,,,,,,0.946196660482374,,,,,,,188,81.3,,,,,,"Oligomer","Polystyrene",236,0.1,"g/L","Oligomer","Polystyrene",270,10,"µmol/L","Oligomer","Polystyrene",325,10,"µmol/L","Oligomer","Polystyrene",425,10,"µmol/L","Oligomer","Polystyrene",0,10,"µmol/L",91.7,94.36,97.51,100,100,"Oligomer","Polystyrene",435,10,"µmol/L","Oligomer","Polystyrene",540,10,"µmol/L","Oligomer","Polystyrene",580,1,"g/L","Oligomer","Polystyrene",836,10,"µmol/L",100,100,100,100,,,,,,,,,,,,,,,,
"65379bd52e5be462fc3493aa","2023-10-24T10:26:29.851Z","[""1-Methyl-2-pyrrolidinone (NMP)""]","[""water""]","[]","[]","17","250","[]","[]","[]","[]","[]","[]","[]","[]",,,,,false,"Crossflow",10,25,25,"Acetonitrile",,,,,,1,"[""XPS"",""SEM"",""FTIR"",""AFM""]",,,,true,false,"Accepted","[""ISA""]","[""Polyimide""]","[]","[]","[""Pyrolysis""]","65003ab39af97755a1fa102c","2023-09-12T10:17:23.154Z","1970-01-01T00:00:02.022Z","Carbon molecular sieve membranes with integrally skinned asymmetric structure for organic solvent nanofiltration (OSN) and organic solvent reverse osmosis (OSRO)","Scientific Report","backOffice","10.1016/j.apmt.2022.101541","65003a2e9af97755a1fa02ed","Mahmoud A. Abdulhamid and Rifan Hardian and Gyorgy Szekely","https://doi.org/10.1016/j.apmt.2022.101541",0,"ISA/inorganic/dense","M6","Scientific report",,"[{""postTreatmentChemicalAgentConcentrationUnit"":[],""_id"":""65379bd52e5be462fc3493ab"",""postTreatment"":""Pyrolysis"",""postTreatmentChemicalAgentSmiles"":""N/A"",""postTreatmentChemicalAgentConcentration"":""""}]",,,,"700",0,,,,,,1.82745825602968,,,,,,,,81.3,,,,,,,,,,,,,,,,,,,,,,,,,,,,,,,,,,,,,,,,,,,,,,,,,,,,,,,,,,,,,,,,,,,,,,,,,,,
"65379bd52e5be462fc3493ae","2023-10-24T10:26:29.968Z","[""1-Methyl-2-pyrrolidinone (NMP)""]","[""water""]","[]","[]","19","250","[]","[]","[]","[]","[]","[]","[]","[]",,,,,false,"Crossflow",10,25,25,"Toluene",,,,,,1,"[""XPS"",""SEM"",""FTIR"",""AFM""]",,,,true,false,"Accepted","[""ISA""]","[""Polyimide""]","[]","[]","[""Pyrolysis""]","65003ab39af97755a1fa102c","2023-09-12T10:17:23.154Z","1970-01-01T00:00:02.022Z","Carbon molecular sieve membranes with integrally skinned asymmetric structure for organic solvent nanofiltration (OSN) and organic solvent reverse osmosis (OSRO)","Scientific Report","backOffice","10.1016/j.apmt.2022.101541","65003a2e9af97755a1fa02ed","Mahmoud A. Abdulhamid and Rifan Hardian and Gyorgy Szekely","https://doi.org/10.1016/j.apmt.2022.101541",0,"ISA/inorganic/dense","M7","Scientific report",,"[{""postTreatmentChemicalAgentConcentrationUnit"":[],""_id"":""65379bd52e5be462fc3493af"",""postTreatment"":""Pyrolysis"",""postTreatmentChemicalAgentSmiles"":""N/A"",""postTreatmentChemicalAgentConcentration"":""""}]",,,,"701",0,,,,,,0.0371057513914656,,,,,,,,86,,,,,,,,,,,,,,,,,,,,,,,,,,,,,,,,,,,,,,,,,,,,,,,,,,,,,,,,,,,,,,,,,,,,,,,,,,,
"65379bd62e5be462fc3493b2","2023-10-24T10:26:30.113Z","[""1-Methyl-2-pyrrolidinone (NMP)""]","[""water""]","[]","[]","19","250","[]","[]","[]","[]","[]","[]","[]","[]",,,,,false,"Crossflow",10,25,25,"Ethanol",,,,,,1,"[""XPS"",""SEM"",""FTIR"",""AFM""]",,,,true,false,"Accepted","[""ISA""]","[""Polyimide""]","[]","[]","[""Pyrolysis""]","65003ab39af97755a1fa102c","2023-09-12T10:17:23.154Z","1970-01-01T00:00:02.022Z","Carbon molecular sieve membranes with integrally skinned asymmetric structure for organic solvent nanofiltration (OSN) and organic solvent reverse osmosis (OSRO)","Scientific Report","backOffice","10.1016/j.apmt.2022.101541","65003a2e9af97755a1fa02ed","Mahmoud A. Abdulhamid and Rifan Hardian and Gyorgy Szekely","https://doi.org/10.1016/j.apmt.2022.101541",0,"ISA/inorganic/dense","M7","Scientific report",,"[{""postTreatmentChemicalAgentConcentrationUnit"":[],""_id"":""65379bd62e5be462fc3493b3"",""postTreatment"":""Pyrolysis"",""postTreatmentChemicalAgentSmiles"":""N/A"",""postTreatmentChemicalAgentConcentration"":""""}]",,,,"702",0,,,,,,0.157699443413729,,,,,,,,86,,,,,,,,,,,,,,,,,,,,,,,,,,,,,,,,,,,,,,,,,,,,,,,,,,,,,,,,,,,,,,,,,,,,,,,,,,,
"65379bd62e5be462fc3493b6","2023-10-24T10:26:30.278Z","[""1-Methyl-2-pyrrolidinone (NMP)""]","[""water""]","[]","[]","19","250","[]","[]","[]","[]","[]","[]","[]","[]",,,,,false,"Crossflow",10,25,25,"Methyl ethyl ketone (MEK)",,,,,,1,"[""XPS"",""SEM"",""FTIR"",""AFM""]",,,,true,false,"Accepted","[""ISA""]","[""Polyimide""]","[]","[]","[""Pyrolysis""]","65003ab39af97755a1fa102c","2023-09-12T10:17:23.154Z","1970-01-01T00:00:02.022Z","Carbon molecular sieve membranes with integrally skinned asymmetric structure for organic solvent nanofiltration (OSN) and organic solvent reverse osmosis (OSRO)","Scientific Report","backOffice","10.1016/j.apmt.2022.101541","65003a2e9af97755a1fa02ed","Mahmoud A. Abdulhamid and Rifan Hardian and Gyorgy Szekely","https://doi.org/10.1016/j.apmt.2022.101541",0,"ISA/inorganic/dense","M7","Scientific report",,"[{""postTreatmentChemicalAgentConcentrationUnit"":[],""_id"":""65379bd62e5be462fc3493b7"",""postTreatment"":""Pyrolysis"",""postTreatmentChemicalAgentSmiles"":""N/A"",""postTreatmentChemicalAgentConcentration"":""""}]",,,,"703",0,,,,,,0.250463821892393,,,,,,,,86,,,,,,,,,,,,,,,,,,,,,,,,,,,,,,,,,,,,,,,,,,,,,,,,,,,,,,,,,,,,,,,,,,,,,,,,,,,
"65379bd62e5be462fc3493ba","2023-10-24T10:26:30.421Z","[""1-Methyl-2-pyrrolidinone (NMP)""]","[""water""]","[]","[]","19","250","[]","[]","[]","[]","[]","[]","[]","[]",,,,,false,"Crossflow",10,25,25,"Acetone","Oligomer","Polystyrene",120,10,"µmol/L",10,"[""XPS"",""SEM"",""FTIR"",""AFM""]",,,,true,false,"Accepted","[""ISA""]","[""Polyimide""]","[]","[]","[""Pyrolysis""]","65003ab39af97755a1fa102c","2023-09-12T10:17:23.154Z","1970-01-01T00:00:02.022Z","Carbon molecular sieve membranes with integrally skinned asymmetric structure for organic solvent nanofiltration (OSN) and organic solvent reverse osmosis (OSRO)","Scientific Report","backOffice","10.1016/j.apmt.2022.101541","65003a2e9af97755a1fa02ed","Mahmoud A. Abdulhamid and Rifan Hardian and Gyorgy Szekely","https://doi.org/10.1016/j.apmt.2022.101541",0,"ISA/inorganic/dense","M7","Scientific report",,"[{""postTreatmentChemicalAgentConcentrationUnit"":[],""_id"":""65379bd62e5be462fc3493bb"",""postTreatment"":""Pyrolysis"",""postTreatmentChemicalAgentSmiles"":""N/A"",""postTreatmentChemicalAgentConcentration"":""""}]",,,77.61,"704",0,,,,,,0.473098330241187,,,,,,,137,86,,,,,,"Oligomer","Polystyrene",236,0.1,"g/L","Oligomer","Polystyrene",270,10,"µmol/L","Oligomer","Polystyrene",325,10,"µmol/L","Oligomer","Polystyrene",425,10,"µmol/L","Oligomer","Polystyrene",0,10,"µmol/L",91.87,95.02,98.83,100,100,"Oligomer","Polystyrene",435,10,"µmol/L","Oligomer","Polystyrene",540,10,"µmol/L","Oligomer","Polystyrene",580,1,"g/L","Oligomer","Polystyrene",836,10,"µmol/L",100,100,100,100,,,,,,,,,,,,,,,,
"65379bd62e5be462fc3493be","2023-10-24T10:26:30.529Z","[""1-Methyl-2-pyrrolidinone (NMP)""]","[""water""]","[]","[]","19","250","[]","[]","[]","[]","[]","[]","[]","[]",,,,,false,"Crossflow",10,25,25,"Acetonitrile",,,,,,1,"[""XPS"",""SEM"",""FTIR"",""AFM""]",,,,true,false,"Accepted","[""ISA""]","[""Polyimide""]","[]","[]","[""Pyrolysis""]","65003ab39af97755a1fa102c","2023-09-12T10:17:23.154Z","1970-01-01T00:00:02.022Z","Carbon molecular sieve membranes with integrally skinned asymmetric structure for organic solvent nanofiltration (OSN) and organic solvent reverse osmosis (OSRO)","Scientific Report","backOffice","10.1016/j.apmt.2022.101541","65003a2e9af97755a1fa02ed","Mahmoud A. Abdulhamid and Rifan Hardian and Gyorgy Szekely","https://doi.org/10.1016/j.apmt.2022.101541",0,"ISA/inorganic/dense","M7","Scientific report",,"[{""postTreatmentChemicalAgentConcentrationUnit"":[],""_id"":""65379bd62e5be462fc3493bf"",""postTreatment"":""Pyrolysis"",""postTreatmentChemicalAgentSmiles"":""N/A"",""postTreatmentChemicalAgentConcentration"":""""}]",,,,"705",0,,,,,,0.881261595547309,,,,,,,,86,,,,,,,,,,,,,,,,,,,,,,,,,,,,,,,,,,,,,,,,,,,,,,,,,,,,,,,,,,,,,,,,,,,,,,,,,,,
"65379bd62e5be462fc3493c2","2023-10-24T10:26:30.636Z","[""1-Methyl-2-pyrrolidinone (NMP)""]","[""water""]","[]","[]","15","250","[]","[]","[]","[]","[]","[]","[]","[]",,,,,false,"Crossflow",10,25,25,"Acetone","Oligomer","Polystyrene",120,10,"µmol/L",10,"[""XPS"",""SEM"",""FTIR"",""AFM""]",,,,true,false,"Accepted","[""ISA""]","[""Polyimide""]","[]","[]","[""Pyrolysis""]","65003ab39af97755a1fa102c","2023-09-12T10:17:23.154Z","1970-01-01T00:00:02.022Z","Carbon molecular sieve membranes with integrally skinned asymmetric structure for organic solvent nanofiltration (OSN) and organic solvent reverse osmosis (OSRO)","Scientific Report","backOffice","10.1016/j.apmt.2022.101541","65003a2e9af97755a1fa02ed","Mahmoud A. Abdulhamid and Rifan Hardian and Gyorgy Szekely","https://doi.org/10.1016/j.apmt.2022.101541",0,"ISA/inorganic/dense","M8","Scientific report",,"[{""postTreatmentChemicalAgentConcentrationUnit"":[],""_id"":""65379bd62e5be462fc3493c3"",""postTreatment"":""Pyrolysis"",""postTreatmentChemicalAgentSmiles"":""N/A"",""postTreatmentChemicalAgentConcentration"":""""}]",,,87.06,"706",0,,,,,,,,,,,,,122,,,,,,,"Oligomer","Polystyrene",236,0.1,"g/L","Oligomer","Polystyrene",270,10,"µmol/L","Oligomer","Polystyrene",325,10,"µmol/L","Oligomer","Polystyrene",425,10,"µmol/L","Oligomer","Polystyrene",0,10,"µmol/L",97.34,98.84,100,100,100,"Oligomer","Polystyrene",435,10,"µmol/L","Oligomer","Polystyrene",540,10,"µmol/L","Oligomer","Polystyrene",580,1,"g/L","Oligomer","Polystyrene",836,10,"µmol/L",100,100,100,,,,,,,,,,,,,,,,,
"65379bd62e5be462fc3493c6","2023-10-24T10:26:30.753Z","[""Dimethylformamide (DMF)"",""Tetrahydrofuran (THF)""]","[""water""]","[]","[]","21","150","[]","[]","[]","[]","[]","[]","[]","[]",,,,,false,"Dead-end",,25,,"Isopropanol (IPA)","Dye","Rose Bengal (disodium salt)",1017.64,17.5,"µmol/L",1,"[""SEM""]",,,,true,false,"Accepted","[""ISA""]","[""Polysulfone""]","[]","[]","[""None""]","65003ab89af97755a1fa10bd","2023-09-12T10:17:28.350Z","1970-01-01T00:00:02.013Z","Synthesis of solvent stable polymeric membranes via UV depth-curing","Scientific Report","backOffice","10.1039/c3cc46795c","65003a2e9af97755a1fa02ed","Izabela Strużyńska-Piron and Johan Loccufier and Luc Vanmaele and Ivo F. J. Vankelecom","https://doi.org/10.1039/c3cc46795c",0,"ISA/inorganic/dense","PSU_ref_IPA","Scientific report",,"[{""postTreatmentChemicalAgentConcentrationUnit"":[],""_id"":""65379bd62e5be462fc3493c7"",""postTreatment"":""None"",""postTreatmentChemicalAgentSmiles"":""N/A"",""postTreatmentChemicalAgentConcentration"":""""}]",,0.32,95,"707",0,,,,,,,"85:15",,,,,,,,,,,,,,,,,,,,,,,,,,,,,,,,,,,,,,,,,,,,,,,,,,,,,,,,,,,,,,,,,,,,,,,,,,,,,,,,,,
"65379bd62e5be462fc3493cb","2023-10-24T10:26:30.874Z","[""Dimethylformamide (DMF)"",""Tetrahydrofuran (THF)""]","[""water""]","[]","[]","21","150","[]","[]","[]","[]","[]","[]","[]","[]",,,,,false,"Dead-end",,25,,"Isopropanol (IPA)","Dye","Rose Bengal (disodium salt)",1017.64,17.5,"µmol/L",1,"[""SEM"",""FTIR""]",,,,true,false,"Accepted","[""ISA""]","[""Polysulfone""]","[]","[]","[""UV treatment"",""Additive use""]","65003ab89af97755a1fa10bd","2023-09-12T10:17:28.350Z","1970-01-01T00:00:02.013Z","Synthesis of solvent stable polymeric membranes via UV depth-curing","Scientific Report","backOffice","10.1039/c3cc46795c","65003a2e9af97755a1fa02ed","Izabela Strużyńska-Piron and Johan Loccufier and Luc Vanmaele and Ivo F. J. Vankelecom","https://doi.org/10.1039/c3cc46795c",0,"ISA/inorganic/dense","UV-PSU_IPA","Scientific report",,"[{""postTreatmentChemicalAgentConcentrationUnit"":[],""_id"":""65379bd62e5be462fc3493cc"",""postTreatment"":""UV treatment"",""postTreatmentChemicalAgentSmiles"":""C(C(CO)O)O"",""postTreatmentChemicalAgentConcentration"":""""},{""postTreatmentChemicalAgentConcentrationUnit"":[],""_id"":""65379bd62e5be462fc3493cd"",""postTreatment"":""Additive use"",""postTreatmentChemicalAgentSmiles"":""N/A"",""postTreatmentChemicalAgentConcentration"":""""}]",,0.22,94,"708",0,"C=CC(=O)OCC(CO)(COCC(COC(=O)C=C)(COC(=O)C=C)COC(=O)C=C)COC(=O)C=C; CC1=CC(=C(C(=C1)C)C(=O)P(=O)(C2=CC=CC=C2)C3=CC=CC=C3)C","5 ;  3",,,,,"85:15",,,,,,,,,,,,,,,,,,,,,,,,,,,,,,,,,,,,,,,,,,,,,,,,,,,,,,,,,,,,,,,,,,,,,,,,,,,,,,,,,,
"65379bd62e5be462fc3493d0","2023-10-24T10:26:30.994Z","[""Dimethylformamide (DMF)"",""Tetrahydrofuran (THF)""]","[""water""]","[]","[]","21","150","[]","[]","[]","[]","[]","[]","[]","[]",,,,,false,"Dead-end",,25,,"Isopropanol (IPA)","Dye","Rose Bengal (disodium salt)",1017.64,17.5,"µmol/L",1,"[]",,,,true,false,"Accepted","[""ISA""]","[""Other""]","[]","[]","[""UV treatment""]","65003ab89af97755a1fa10bd","2023-09-12T10:17:28.350Z","1970-01-01T00:00:02.013Z","Synthesis of solvent stable polymeric membranes via UV depth-curing","Scientific Report","backOffice","10.1039/c3cc46795c","65003a2e9af97755a1fa02ed","Izabela Strużyńska-Piron and Johan Loccufier and Luc Vanmaele and Ivo F. J. Vankelecom","https://doi.org/10.1039/c3cc46795c",0,"ISA/inorganic/dense","UV-PI_IPA","Scientific report",,"[{""postTreatmentChemicalAgentConcentrationUnit"":[],""_id"":""65379bd62e5be462fc3493d1"",""postTreatment"":""UV treatment"",""postTreatmentChemicalAgentSmiles"":""N/A"",""postTreatmentChemicalAgentConcentration"":""""}]",,1.4,96,"709",0,"C=CC(=O)OCC(CO)(COCC(COC(=O)C=C)(COC(=O)C=C)COC(=O)C=C)COC(=O)C=C; CC1=CC(=C(C(=C1)C)C(=O)P(=O)(C2=CC=CC=C2)C3=CC=CC=C3)C","5 ;  3",,,,,"85:15",,,,,,,,"Polyimide",,,,,,,,,,,,,,,,,,,,,,,,,,,,,,,,,,,,,,,,,,,,,,,,,,,,,,,,,,,,,,,,,,,,,,,,,,
"65379bd72e5be462fc3493d4","2023-10-24T10:26:31.109Z","[""Dimethylformamide (DMF)"",""Tetrahydrofuran (THF)""]","[""water""]","[]","[]","21","150","[]","[]","[]","[]","[]","[]","[]","[]",,,,,false,"Dead-end",,25,,"Ethyl acetate","Dye","Rose Bengal (disodium salt)",1017.64,17.5,"µmol/L",1,"[""SEM"",""FTIR""]",,,,true,false,"Accepted","[""ISA""]","[""Polysulfone""]","[]","[]","[""UV treatment""]","65003ab89af97755a1fa10bd","2023-09-12T10:17:28.350Z","1970-01-01T00:00:02.013Z","Synthesis of solvent stable polymeric membranes via UV depth-curing","Scientific Report","backOffice","10.1039/c3cc46795c","65003a2e9af97755a1fa02ed","Izabela Strużyńska-Piron and Johan Loccufier and Luc Vanmaele and Ivo F. J. Vankelecom","https://doi.org/10.1039/c3cc46795c",0,"ISA/inorganic/dense","UV_PSU_EtOAc","Scientific report",,"[{""postTreatmentChemicalAgentConcentrationUnit"":[],""_id"":""65379bd72e5be462fc3493d5"",""postTreatment"":""UV treatment"",""postTreatmentChemicalAgentSmiles"":""N/A"",""postTreatmentChemicalAgentConcentration"":""""}]",,8.1,91,"710",0,"C=CC(=O)OCC(CO)(COCC(COC(=O)C=C)(COC(=O)C=C)COC(=O)C=C)COC(=O)C=C; CC1=CC(=C(C(=C1)C)C(=O)P(=O)(C2=CC=CC=C2)C3=CC=CC=C3)C","5 ;  3",,,,,"85:15",,,,,,,,,,,,,,,,,,,,,,,,,,,,,,,,,,,,,,,,,,,,,,,,,,,,,,,,,,,,,,,,,,,,,,,,,,,,,,,,,,
"65379bd72e5be462fc3493d8","2023-10-24T10:26:31.228Z","[""Dimethylacetamide (DMAC)""]","[""water""]","[]","[]","17","250","[]","[]","[]","[]","[]","[]","[]","[]",,,,,false,"Dead-end",10,25,,"Dimethylformamide (DMF)",,,,,,1,"[""FTIR"",""XPS"",""SEM""]",,,,true,false,"Accepted","[""ISA""]","[""Polybenzimidazole""]","[]","[]","[""Crosslinking""]","65003ab99af97755a1fa10d0","2023-09-12T10:17:29.295Z","2022-01-01T00:00:00.000Z","Polybenzimidazole Membrane Crosslinked with Epoxy-Containing Inorganic Networks for Organic Solvent Nanofiltration and Aqueous Nanofiltration under Extreme Basic Conditions","Scientific Report","backOffice","10.3390/membranes12020140","65003a2e9af97755a1fa02ed","Jaewon Lee and Hyeonmin Yang and Tae-Hyun Bae","https://doi.org/10.3390/membranes12020140",0,"ISA/inorganic/dense","XL-PBI__DMF","Scientific report",,"[{""postTreatmentChemicalAgentConcentrationUnit"":[""w/v%""],""_id"":""65379bd72e5be462fc3493d9"",""postTreatment"":""Crosslinking"",""postTreatmentChemicalAgentSmiles"":""CO[Si](CCCOCC1CO1)(OC)OC"",""postTreatmentChemicalAgentConcentration"":""2""}]",,,,"711",0,,,,,,4,,,,,,,,,,,,,,,,,,,,,,,,,,,,,,,,,,,,,,,,,,,,,,,,,,,,,,,,,,,,,,,,,,,,,,,,,,,,,,,,,,,
"65379bd72e5be462fc3493dc","2023-10-24T10:26:31.345Z","[""Dimethylacetamide (DMAC)""]","[""water""]","[]","[]","17","250","[]","[]","[]","[]","[]","[]","[]","[]",,,,,false,"Dead-end",10,25,,"Acetone",,,,,,1,"[""FTIR"",""XPS"",""SEM""]",,,,true,false,"Accepted","[""ISA""]","[""Polybenzimidazole""]","[]","[]","[""Crosslinking""]","65003ab99af97755a1fa10d0","2023-09-12T10:17:29.295Z","2022-01-01T00:00:00.000Z","Polybenzimidazole Membrane Crosslinked with Epoxy-Containing Inorganic Networks for Organic Solvent Nanofiltration and Aqueous Nanofiltration under Extreme Basic Conditions","Scientific Report","backOffice","10.3390/membranes12020140","65003a2e9af97755a1fa02ed","Jaewon Lee and Hyeonmin Yang and Tae-Hyun Bae","https://doi.org/10.3390/membranes12020140",0,"ISA/inorganic/dense","XL-PBI_Acetone","Scientific report",,"[{""postTreatmentChemicalAgentConcentrationUnit"":[""w/v%""],""_id"":""65379bd72e5be462fc3493dd"",""postTreatment"":""Crosslinking"",""postTreatmentChemicalAgentSmiles"":""CO[Si](CCCOCC1CO1)(OC)OC"",""postTreatmentChemicalAgentConcentration"":""2""}]",,,,"712",0,,,,,,23.5,,,,,,,,,,,,,,,,,,,,,,,,,,,,,,,,,,,,,,,,,,,,,,,,,,,,,,,,,,,,,,,,,,,,,,,,,,,,,,,,,,,
"65379bd72e5be462fc3493e0","2023-10-24T10:26:31.507Z","[""Dimethylacetamide (DMAC)""]","[""water""]","[]","[]","17","250","[]","[]","[]","[]","[]","[]","[]","[]",,,,,false,"Dead-end",10,25,,"Tetrahydrofuran (THF)",,,,,,1,"[""FTIR"",""XPS"",""SEM""]",,,,true,false,"Accepted","[""ISA""]","[""Polybenzimidazole""]","[]","[]","[""Crosslinking""]","65003ab99af97755a1fa10d0","2023-09-12T10:17:29.295Z","2022-01-01T00:00:00.000Z","Polybenzimidazole Membrane Crosslinked with Epoxy-Containing Inorganic Networks for Organic Solvent Nanofiltration and Aqueous Nanofiltration under Extreme Basic Conditions","Scientific Report","backOffice","10.3390/membranes12020140","65003a2e9af97755a1fa02ed","Jaewon Lee and Hyeonmin Yang and Tae-Hyun Bae","https://doi.org/10.3390/membranes12020140",0,"ISA/inorganic/dense","XL-PBI_THF","Scientific report",,"[{""postTreatmentChemicalAgentConcentrationUnit"":[""w/v%""],""_id"":""65379bd72e5be462fc3493e1"",""postTreatment"":""Crosslinking"",""postTreatmentChemicalAgentSmiles"":""CO[Si](CCCOCC1CO1)(OC)OC"",""postTreatmentChemicalAgentConcentration"":""2""}]",,,,"713",0,,,,,,10.1,,,,,,,,,,,,,,,,,,,,,,,,,,,,,,,,,,,,,,,,,,,,,,,,,,,,,,,,,,,,,,,,,,,,,,,,,,,,,,,,,,,
"65379bd72e5be462fc3493e4","2023-10-24T10:26:31.622Z","[""Dimethylacetamide (DMAC)""]","[""water""]","[]","[]","17","250","[]","[]","[]","[]","[]","[]","[]","[]",,,,,false,"Crossflow",10,25,,"Ethanol","Dye","Rose Bengal (disodium salt)",1017.64,,,1,"[""FTIR"",""XPS""]",,,,true,false,"Accepted","[""ISA""]","[""Polybenzimidazole""]","[]","[]","[""None""]","65003ab99af97755a1fa10d0","2023-09-12T10:17:29.295Z","2022-01-01T00:00:00.000Z","Polybenzimidazole Membrane Crosslinked with Epoxy-Containing Inorganic Networks for Organic Solvent Nanofiltration and Aqueous Nanofiltration under Extreme Basic Conditions","Scientific Report","backOffice","10.3390/membranes12020140","65003a2e9af97755a1fa02ed","Jaewon Lee and Hyeonmin Yang and Tae-Hyun Bae","https://doi.org/10.3390/membranes12020140",0,"ISA/inorganic/dense","PBI_ref_EtOH_RB","Scientific report",,"[{""postTreatmentChemicalAgentConcentrationUnit"":[],""_id"":""65379bd72e5be462fc3493e5"",""postTreatment"":""None"",""postTreatmentChemicalAgentSmiles"":""N/A"",""postTreatmentChemicalAgentConcentration"":""""}]",,,91.4,"714",0,,,,,,,,,,,,,,,,,,,,,,,,,,,,,,,,,,,,,,,,,,,,,,,,,,,,,,,,,,,,,,,,,,,,,,,,,,,,,,,,,,,,,,,,,
"65379bd72e5be462fc3493e8","2023-10-24T10:26:31.723Z","[""Dimethylacetamide (DMAC)""]","[""water""]","[]","[]","17","250","[]","[]","[]","[]","[]","[]","[]","[]",,,,,false,"Crossflow",10,25,,"Ethanol","Dye","Methyl blue (trisodium salt)",799.8,,,1,"[""FTIR"",""XPS""]",,,,true,false,"Accepted","[""ISA""]","[""Polybenzimidazole""]","[]","[]","[""None""]","65003ab99af97755a1fa10d0","2023-09-12T10:17:29.295Z","2022-01-01T00:00:00.000Z","Polybenzimidazole Membrane Crosslinked with Epoxy-Containing Inorganic Networks for Organic Solvent Nanofiltration and Aqueous Nanofiltration under Extreme Basic Conditions","Scientific Report","backOffice","10.3390/membranes12020140","65003a2e9af97755a1fa02ed","Jaewon Lee and Hyeonmin Yang and Tae-Hyun Bae","https://doi.org/10.3390/membranes12020140",0,"ISA/inorganic/dense","PBI_ref_EtOH_MB","Scientific report",,"[{""postTreatmentChemicalAgentConcentrationUnit"":[],""_id"":""65379bd72e5be462fc3493e9"",""postTreatment"":""None"",""postTreatmentChemicalAgentSmiles"":""N/A"",""postTreatmentChemicalAgentConcentration"":""""}]",,,91.2,"715",0,,,,,,,,,,,,,,,,,,,,,,,,,,,,,,,,,,,,,,,,,,,,,,,,,,,,,,,,,,,,,,,,,,,,,,,,,,,,,,,,,,,,,,,,,
"65379bd72e5be462fc3493ec","2023-10-24T10:26:31.822Z","[""Dimethylacetamide (DMAC)""]","[""water""]","[]","[]","17","250","[]","[]","[]","[]","[]","[]","[]","[]",,,,,false,"Crossflow",10,25,,"Ethanol","Dye","Eosin Y disodium salt",691.85,,,1,"[""FTIR"",""XPS""]",,,,true,false,"Accepted","[""ISA""]","[""Polybenzimidazole""]","[]","[]","[""None""]","65003ab99af97755a1fa10d0","2023-09-12T10:17:29.295Z","2022-01-01T00:00:00.000Z","Polybenzimidazole Membrane Crosslinked with Epoxy-Containing Inorganic Networks for Organic Solvent Nanofiltration and Aqueous Nanofiltration under Extreme Basic Conditions","Scientific Report","backOffice","10.3390/membranes12020140","65003a2e9af97755a1fa02ed","Jaewon Lee and Hyeonmin Yang and Tae-Hyun Bae","https://doi.org/10.3390/membranes12020140",0,"ISA/inorganic/dense","PBI_ref_EtOH_EY","Scientific report",,"[{""postTreatmentChemicalAgentConcentrationUnit"":[],""_id"":""65379bd72e5be462fc3493ed"",""postTreatment"":""None"",""postTreatmentChemicalAgentSmiles"":""N/A"",""postTreatmentChemicalAgentConcentration"":""""}]",,,69,"716",0,,,,,,,,,,,,,,,,,,,,,,,,,,,,,,,,,,,,,,,,,,,,,,,,,,,,,,,,,,,,,,,,,,,,,,,,,,,,,,,,,,,,,,,,,
"65379bd72e5be462fc3493f0","2023-10-24T10:26:31.937Z","[""Dimethylacetamide (DMAC)""]","[""water""]","[]","[]","17","250","[]","[]","[]","[]","[]","[]","[]","[]",,,,,false,"Crossflow",10,25,,"Ethanol",,"tetracycline",444.44,,,1,"[""FTIR"",""XPS""]",,,,true,false,"Accepted","[""ISA""]","[""Polybenzimidazole""]","[]","[]","[""None""]","65003ab99af97755a1fa10d0","2023-09-12T10:17:29.295Z","2022-01-01T00:00:00.000Z","Polybenzimidazole Membrane Crosslinked with Epoxy-Containing Inorganic Networks for Organic Solvent Nanofiltration and Aqueous Nanofiltration under Extreme Basic Conditions","Scientific Report","backOffice","10.3390/membranes12020140","65003a2e9af97755a1fa02ed","Jaewon Lee and Hyeonmin Yang and Tae-Hyun Bae","https://doi.org/10.3390/membranes12020140",0,"ISA/inorganic/dense","PBI_ref_EtOH_TC","Scientific report",,"[{""postTreatmentChemicalAgentConcentrationUnit"":[],""_id"":""65379bd72e5be462fc3493f1"",""postTreatment"":""None"",""postTreatmentChemicalAgentSmiles"":""N/A"",""postTreatmentChemicalAgentConcentration"":""""}]",,,1.3,"717",0,,,,,,,,,,,,,,,,,,,,,,,,,,,,,,,,,,,,,,,,,,,,,,,,,,,,,,,,,,,,,,,,,,,,,,,,,,,,,,,,,,,,,,,,,
