Repository: BAMresearch/onf-database

This repository belongs to the the publication "Revealing structure-property-performance relationships of organic solvent nanofiltration membranes using a FAIR, open-access database" published in ADD JOURNAL (DOI). 
It uses a dataset derived from The Open Membrane Database (https://openmembranedatabase.org/). The access date was April 8th 2025. The original dataset is in the repository as OMD_SRNF_2025-04-08.csv file.

The main researchers involved in the study are Sarah Glass (ORCID: 0000-0002-0625-0057), Petra Merten (no ORCID available), Torsten Brinkmann (ORCID: 0000-0002-5114-6259) and Volkan Filiz (ORCID: 0000-0003-0239-8641). 

The repository contains 5 Python files:

File: OMD_SRNF_2025-04-08.csv (part 30 of 184)
"65379bd82e5be462fc3493f4","2023-10-24T10:26:32.055Z","[""Dimethylacetamide (DMAC)""]","[""water""]","[]","[]","17","250","[]","[]","[]","[]","[]","[]","[]","[]",,,,,false,"Crossflow",10,25,,"Ethanol","Dye","Rose Bengal (disodium salt)",1017.64,,,1,"[""FTIR"",""XPS"",""SEM""]",,,,true,false,"Accepted","[""ISA""]","[""Polybenzimidazole""]","[]","[]","[""Crosslinking""]","65003ab99af97755a1fa10d0","2023-09-12T10:17:29.295Z","2022-01-01T00:00:00.000Z","Polybenzimidazole Membrane Crosslinked with Epoxy-Containing Inorganic Networks for Organic Solvent Nanofiltration and Aqueous Nanofiltration under Extreme Basic Conditions","Scientific Report","backOffice","10.3390/membranes12020140","65003a2e9af97755a1fa02ed","Jaewon Lee and Hyeonmin Yang and Tae-Hyun Bae","https://doi.org/10.3390/membranes12020140",0,"ISA/inorganic/dense","XL-PBI_EtOH_RB","Scientific report",,"[{""postTreatmentChemicalAgentConcentrationUnit"":[""w/v%""],""_id"":""65379bd82e5be462fc3493f5"",""postTreatment"":""Crosslinking"",""postTreatmentChemicalAgentSmiles"":""CO[Si](CCCOCC1CO1)(OC)OC"",""postTreatmentChemicalAgentConcentration"":""2""}]",,,97.4,"718",0,,,,,,27.74,,,,,,,,,,,,,,,,,,,,,,,,,,,,,,,,,,,,,,,,,,,,,,,,,,,,,,,,,,,,,,,,,,,,,,,,,,,,,,,,,,,
"65379bd82e5be462fc3493f8","2023-10-24T10:26:32.165Z","[""Dimethylacetamide (DMAC)""]","[""water""]","[]","[]","17","250","[]","[]","[]","[]","[]","[]","[]","[]",,,,,false,"Crossflow",10,25,,"Ethanol","Dye","Methyl blue (trisodium salt)",799.8,,,1,"[""FTIR"",""XPS"",""SEM""]",,,,true,false,"Accepted","[""ISA""]","[""Polybenzimidazole""]","[]","[]","[""Crosslinking""]","65003ab99af97755a1fa10d0","2023-09-12T10:17:29.295Z","2022-01-01T00:00:00.000Z","Polybenzimidazole Membrane Crosslinked with Epoxy-Containing Inorganic Networks for Organic Solvent Nanofiltration and Aqueous Nanofiltration under Extreme Basic Conditions","Scientific Report","backOffice","10.3390/membranes12020140","65003a2e9af97755a1fa02ed","Jaewon Lee and Hyeonmin Yang and Tae-Hyun Bae","https://doi.org/10.3390/membranes12020140",0,"ISA/inorganic/dense","XL-PBI_EtOH_MB","Scientific report",,"[{""postTreatmentChemicalAgentConcentrationUnit"":[""w/v%""],""_id"":""65379bd82e5be462fc3493f9"",""postTreatment"":""Crosslinking"",""postTreatmentChemicalAgentSmiles"":""CO[Si](CCCOCC1CO1)(OC)OC"",""postTreatmentChemicalAgentConcentration"":""2""}]",,,96.9,"719",0,,,,,,27.74,,,,,,,,,,,,,,,,,,,,,,,,,,,,,,,,,,,,,,,,,,,,,,,,,,,,,,,,,,,,,,,,,,,,,,,,,,,,,,,,,,,
"65379bd82e5be462fc3493fc","2023-10-24T10:26:32.280Z","[""Dimethylacetamide (DMAC)""]","[""water""]","[]","[]","17","250","[]","[]","[]","[]","[]","[]","[]","[]",,,,,false,"Crossflow",10,25,,"Ethanol","Dye","Eosin Y disodium salt",691.85,,,1,"[""FTIR"",""XPS"",""SEM""]",,,,true,false,"Accepted","[""ISA""]","[""Polybenzimidazole""]","[]","[]","[""Crosslinking""]","65003ab99af97755a1fa10d0","2023-09-12T10:17:29.295Z","2022-01-01T00:00:00.000Z","Polybenzimidazole Membrane Crosslinked with Epoxy-Containing Inorganic Networks for Organic Solvent Nanofiltration and Aqueous Nanofiltration under Extreme Basic Conditions","Scientific Report","backOffice","10.3390/membranes12020140","65003a2e9af97755a1fa02ed","Jaewon Lee and Hyeonmin Yang and Tae-Hyun Bae","https://doi.org/10.3390/membranes12020140",0,"ISA/inorganic/dense","XL-PBI_EtOH_EY","Scientific report",,"[{""postTreatmentChemicalAgentConcentrationUnit"":[""w/v%""],""_id"":""65379bd82e5be462fc3493fd"",""postTreatment"":""Crosslinking"",""postTreatmentChemicalAgentSmiles"":""CO[Si](CCCOCC1CO1)(OC)OC"",""postTreatmentChemicalAgentConcentration"":""2""}]",,,95.9,"720",0,,,,,,27.74,,,,,,,,,,,,,,,,,,,,,,,,,,,,,,,,,,,,,,,,,,,,,,,,,,,,,,,,,,,,,,,,,,,,,,,,,,,,,,,,,,,
"65379bd82e5be462fc349400","2023-10-24T10:26:32.406Z","[""Dimethylacetamide (DMAC)""]","[""water""]","[]","[]","17","250","[]","[]","[]","[]","[]","[]","[]","[]",,,,,false,"Crossflow",10,25,,"Ethanol",,"tetracycline",444.44,,,1,"[""FTIR"",""XPS"",""SEM""]",,,,true,false,"Accepted","[""ISA""]","[""Polybenzimidazole""]","[]","[]","[""Crosslinking""]","65003ab99af97755a1fa10d0","2023-09-12T10:17:29.295Z","2022-01-01T00:00:00.000Z","Polybenzimidazole Membrane Crosslinked with Epoxy-Containing Inorganic Networks for Organic Solvent Nanofiltration and Aqueous Nanofiltration under Extreme Basic Conditions","Scientific Report","backOffice","10.3390/membranes12020140","65003a2e9af97755a1fa02ed","Jaewon Lee and Hyeonmin Yang and Tae-Hyun Bae","https://doi.org/10.3390/membranes12020140",0,"ISA/inorganic/dense","XL-PBI_EtOH_TC","Scientific report",,"[{""postTreatmentChemicalAgentConcentrationUnit"":[""w/v%""],""_id"":""65379bd82e5be462fc349401"",""postTreatment"":""Crosslinking"",""postTreatmentChemicalAgentSmiles"":""CO[Si](CCCOCC1CO1)(OC)OC"",""postTreatmentChemicalAgentConcentration"":""2""}]",,,13.5,"721",0,,,,,,27.74,,,,,,,,,,,,,,,,,,,,,,,,,,,,,,,,,,,,,,,,,,,,,,,,,,,,,,,,,,,,,,,,,,,,,,,,,,,,,,,,,,,
"65379bd82e5be462fc349404","2023-10-24T10:26:32.532Z","[""Dimethylacetamide (DMAC)""]","[""water""]","[]","[]","17","250","[]","[]","[]","[]","[]","[]","[]","[]",,,,,false,"Crossflow",10,25,,"Ethanol",,,,,,1,"[""FTIR"",""XPS"",""SEM""]",,,,true,false,"Accepted","[""ISA""]","[""Polybenzimidazole""]","[]","[]","[""Crosslinking""]","65003ab99af97755a1fa10d0","2023-09-12T10:17:29.295Z","2022-01-01T00:00:00.000Z","Polybenzimidazole Membrane Crosslinked with Epoxy-Containing Inorganic Networks for Organic Solvent Nanofiltration and Aqueous Nanofiltration under Extreme Basic Conditions","Scientific Report","backOffice","10.3390/membranes12020140","65003a2e9af97755a1fa02ed","Jaewon Lee and Hyeonmin Yang and Tae-Hyun Bae","https://doi.org/10.3390/membranes12020140",0,"ISA/inorganic/dense","XL-PBI_longterm_EtOH","Scientific report",,"[{""postTreatmentChemicalAgentConcentrationUnit"":[""w/v%""],""_id"":""65379bd82e5be462fc349405"",""postTreatment"":""Crosslinking"",""postTreatmentChemicalAgentSmiles"":""CO[Si](CCCOCC1CO1)(OC)OC"",""postTreatmentChemicalAgentConcentration"":""2""}]",,,,"722",0,,,,,,17.2,,,,,,,,,,,,,,,,,,,,,,,,,,,,,,,,,,,,,,,,,,,,,,,,,,,,,,,,,,,,,,,,,,,,,,,,,,,,,,,,,,,
"65379bd82e5be462fc349408","2023-10-24T10:26:32.703Z","[""Dimethylformamide (DMF)"",""Tetrahydrofuran (THF)""]","[""water""]","[]","[]","21","200","[]","[]","[]","[]","[]","[]","[]","[]",,,,,false,"Dead-end",,25,,"water","Dye","Rose Bengal (disodium salt)",1017.64,17.5,"µmol/L",1,"[""SEM"",""Tensile strength""]",,,,true,false,"Accepted","[""ISA""]","[""Polysulfone""]","[]","[]","[""UV treatment""]","65003abb9af97755a1fa1101","2023-09-12T10:17:31.300Z","1970-01-01T00:00:02.020Z","Preparation of solvent resistant supports through formation of a semi-interpenetrating polysulfone/polyacrylate network using UV cross-linking - Part 2: Optimization of synthesis parameters for UV-LED curing","Scientific Report","backOffice","10.1016/j.reactfunctpolym.2019.104403","65003a2e9af97755a1fa02ed","Peter-Renaat Van den Mooter and Nick Daems and Ivo F.J. Vankelecom","https://doi.org/10.1016/j.reactfunctpolym.2019.104403",0,"ISA/inorganic/dense","Cured_Alu","Scientific report",,"[{""postTreatmentChemicalAgentConcentrationUnit"":[],""_id"":""65379bd82e5be462fc349409"",""postTreatment"":""UV treatment"",""postTreatmentChemicalAgentSmiles"":""N/A"",""postTreatmentChemicalAgentConcentration"":""""}]",,0.22,31.4,"723",0,"C=CC(=O)OCC(CO)(COCC(COC(=O)C=C)(COC(=O)C=C)COC(=O)C=C)COC(=O)C=C; CC1=CC(=C(C(=C1)C)C(=O)P(=O)(C2=CC=CC=C2)C3=CC=CC=C3)C; CC1=CC(=C(C(=C1)C)C(=O)P(=O)(C2=CC=CC=C2)C3=CC=CC=C3)C","10 ;  3",,,,,"85:15",,,,,,,,,,,,,,,,,,,,,,,,,,,,,,,,,,,,,,,,,,,,,,,,,,,,,,,,,,,,,,,,,,,,,,,,,,,,,,,,,,
"65379bd82e5be462fc34940d","2023-10-24T10:26:32.813Z","[""Dimethylformamide (DMF)"",""Tetrahydrofuran (THF)""]","[""water""]","[]","[]","21","200","[]","[]","[]","[]","[]","[]","[]","[]",,,,,false,"Dead-end",,25,,"water","Dye","Rose Bengal (disodium salt)",1017.64,17.5,"µmol/L",1,"[""SEM"",""Tensile strength""]",,,,true,false,"Accepted","[""ISA""]","[""Polysulfone""]","[]","[]","[""UV treatment"",""Additive use""]","65003abb9af97755a1fa1101","2023-09-12T10:17:31.300Z","1970-01-01T00:00:02.020Z","Preparation of solvent resistant supports through formation of a semi-interpenetrating polysulfone/polyacrylate network using UV cross-linking - Part 2: Optimization of synthesis parameters for UV-LED curing","Scientific Report","backOffice","10.1016/j.reactfunctpolym.2019.104403","65003a2e9af97755a1fa02ed","Peter-Renaat Van den Mooter and Nick Daems and Ivo F.J. Vankelecom","https://doi.org/10.1016/j.reactfunctpolym.2019.104403",0,"ISA/inorganic/dense","Cured_IPA","Scientific report",,"[{""postTreatmentChemicalAgentConcentrationUnit"":[],""_id"":""65379bd82e5be462fc34940e"",""postTreatment"":""UV treatment"",""postTreatmentChemicalAgentSmiles"":""N/A"",""postTreatmentChemicalAgentConcentration"":""""},{""postTreatmentChemicalAgentConcentrationUnit"":[""v%""],""_id"":""65379bd82e5be462fc34940f"",""postTreatment"":""Additive use"",""postTreatmentChemicalAgentSmiles"":""C(C(CO)O)O; C(C(CO)O)O"",""postTreatmentChemicalAgentConcentration"":""40,0""}]",,0.33,50.7,"724",0,"C=CC(=O)OCC(CO)(COCC(COC(=O)C=C)(COC(=O)C=C)COC(=O)C=C)COC(=O)C=C; CC1=CC(=C(C(=C1)C)C(=O)P(=O)(C2=CC=CC=C2)C3=CC=CC=C3)C; CC1=CC(=C(C(=C1)C)C(=O)P(=O)(C2=CC=CC=C2)C3=CC=CC=C3)C","10 ;  3",,,,,"85:15",,,,,,,,,,,,,,,,,,,,,,,,,,,,,,,,,,,,,,,,,,,,,,,,,,,,,,,,,,,,,,,,,,,,,,,,,,,,,,,,,,
"65379bd82e5be462fc349412","2023-10-24T10:26:32.921Z","[""Dimethylformamide (DMF)"",""Tetrahydrofuran (THF)""]","[""water""]","[]","[]","21","200","[]","[]","[]","[]","[]","[]","[]","[]",,,,,false,"Dead-end",,25,,"water","Dye","Rose Bengal (disodium salt)",1017.64,17.5,"µmol/L",1,"[""SEM"",""Tensile strength""]",,,,true,false,"Accepted","[""ISA""]","[""Polysulfone""]","[]","[]","[""Additive use""]","65003abb9af97755a1fa1101","2023-09-12T10:17:31.300Z","1970-01-01T00:00:02.020Z","Preparation of solvent resistant supports through formation of a semi-interpenetrating polysulfone/polyacrylate network using UV cross-linking - Part 2: Optimization of synthesis parameters for UV-LED curing","Scientific Report","backOffice","10.1016/j.reactfunctpolym.2019.104403","65003a2e9af97755a1fa02ed","Peter-Renaat Van den Mooter and Nick Daems and Ivo F.J. Vankelecom","https://doi.org/10.1016/j.reactfunctpolym.2019.104403",0,"ISA/inorganic/dense","Non-Cured_IPA","Scientific report",,"[{""postTreatmentChemicalAgentConcentrationUnit"":[""v%""],""_id"":""65379bd82e5be462fc349413"",""postTreatment"":""Additive use"",""postTreatmentChemicalAgentSmiles"":""C(C(CO)O)O; C(C(CO)O)O"",""postTreatmentChemicalAgentConcentration"":""40,0""}]",,2.16,61,"725",0,,,,,,,"85:15",,,,,,,,,,,,,,,,,,,,,,,,,,,,,,,,,,,,,,,,,,,,,,,,,,,,,,,,,,,,,,,,,,,,,,,,,,,,,,,,,,
"65379bd92e5be462fc349416","2023-10-24T10:26:33.031Z","[""Dimethylformamide (DMF)"",""Tetrahydrofuran (THF)""]","[""water""]","[]","[]","21","150","[]","[]","[]","[]","[]","[]","[]","[]",,,,,false,"Dead-end",,25,,"Isopropanol (IPA)","Dye","Rose Bengal (disodium salt)",1017.64,17.5,"µmol/L",1,"[""SEM""]",,,,true,false,"Accepted","[""ISA""]","[""Polysulfone""]","[]","[]","[""None""]","65003abc9af97755a1fa1110","2023-09-12T10:17:32.035Z","1970-01-01T00:00:02.014Z","Influence of UV curing on morphology and performance of polysulfone membranes containing acrylates","Scientific Report","backOffice","10.1016/j.memsci.2014.03.013","65003a2e9af97755a1fa02ed","Izabela Strużyńska-Piron and Muhammad R. Bilad and Johan Loccufier and Luc Vanmaele and Ivo F.J. Vankelecom","https://doi.org/10.1016/j.memsci.2014.03.013",0,"ISA/inorganic/dense","M0_ref","Scientific report",,"[{""postTreatmentChemicalAgentConcentrationUnit"":[],""_id"":""65379bd92e5be462fc349417"",""postTreatment"":""None"",""postTreatmentChemicalAgentSmiles"":""N/A"",""postTreatmentChemicalAgentConcentration"":""""}]",,0.37,93,"726",0,,,,,,,"85:15",,,,,,,,,,,,,,,,,,,,,,,,,,,,,,,,,,,,,,,,,,,,,,,,,,,,,,,,,,,,,,,,,,,,,,,,,,,,,,,,,,
"65379bd92e5be462fc34941a","2023-10-24T10:26:33.167Z","[""Dimethylformamide (DMF)"",""Tetrahydrofuran (THF)""]","[""water""]","[]","[]","21","150","[]","[]","[]","[]","[]","[]","[]","[]",,,,,false,"Dead-end",,25,,"Isopropanol (IPA)","Dye","Rose Bengal (disodium salt)",1017.64,17.5,"µmol/L",1,"[""FTIR""]",,,,true,false,"Accepted","[""ISA""]","[""Polysulfone""]","[]","[]","[""None""]","65003abc9af97755a1fa1110","2023-09-12T10:17:32.035Z","1970-01-01T00:00:02.014Z","Influence of UV curing on morphology and performance of polysulfone membranes containing acrylates","Scientific Report","backOffice","10.1016/j.memsci.2014.03.013","65003a2e9af97755a1fa02ed","Izabela Strużyńska-Piron and Muhammad R. Bilad and Johan Loccufier and Luc Vanmaele and Ivo F.J. Vankelecom","https://doi.org/10.1016/j.memsci.2014.03.013",0,"ISA/inorganic/dense","M5_non-cured","Scientific report",,"[{""postTreatmentChemicalAgentConcentrationUnit"":[],""_id"":""65379bd92e5be462fc34941b"",""postTreatment"":""None"",""postTreatmentChemicalAgentSmiles"":""N/A"",""postTreatmentChemicalAgentConcentration"":""""}]",,3.3,94,"727",0,"C=CC(=O)OCC(CO)(COCC(COC(=O)C=C)(COC(=O)C=C)COC(=O)C=C)COC(=O)C=C; CC1=CC(=C(C(=C1)C)C(=O)P(=O)(C2=CC=CC=C2)C3=CC=CC=C3)C; CC1=CC(=C(C(=C1)C)C(=O)P(=O)(C2=CC=CC=C2)C3=CC=CC=C3)C","5 ;  3",,,,,"85:15",,,,,,,,,,,,,,,,,,,,,,,,,,,,,,,,,,,,,,,,,,,,,,,,,,,,,,,,,,,,,,,,,,,,,,,,,,,,,,,,,,
"65379bd92e5be462fc34941f","2023-10-24T10:26:33.302Z","[""Dimethylformamide (DMF)"",""Tetrahydrofuran (THF)""]","[""water""]","[]","[]","21","150","[]","[]","[]","[]","[]","[]","[]","[]",,,,,false,"Dead-end",,25,,"Isopropanol (IPA)","Dye","Rose Bengal (disodium salt)",1017.64,17.5,"µmol/L",1,"[""FTIR"",""SEM""]",,,,true,false,"Accepted","[""ISA""]","[""Polysulfone""]","[]","[]","[""UV treatment"",""Additive use""]","65003abc9af97755a1fa1110","2023-09-12T10:17:32.035Z","1970-01-01T00:00:02.014Z","Influence of UV curing on morphology and performance of polysulfone membranes containing acrylates","Scientific Report","backOffice","10.1016/j.memsci.2014.03.013","65003a2e9af97755a1fa02ed","Izabela Strużyńska-Piron and Muhammad R. Bilad and Johan Loccufier and Luc Vanmaele and Ivo F.J. Vankelecom","https://doi.org/10.1016/j.memsci.2014.03.013",0,"ISA/inorganic/dense","M5_NIPS/UV","Scientific report",,"[{""postTreatmentChemicalAgentConcentrationUnit"":[],""_id"":""65379bd92e5be462fc349420"",""postTreatment"":""UV treatment"",""postTreatmentChemicalAgentSmiles"":""N/A"",""postTreatmentChemicalAgentConcentration"":""""},{""postTreatmentChemicalAgentConcentrationUnit"":[""v%""],""_id"":""65379bd92e5be462fc349421"",""postTreatment"":""Additive use"",""postTreatmentChemicalAgentSmiles"":""C(C(CO)O)O; C(C(CO)O)O"",""postTreatmentChemicalAgentConcentration"":""40,0""}]",,0.07,96,"728",0,"C=CC(=O)OCC(CO)(COCC(COC(=O)C=C)(COC(=O)C=C)COC(=O)C=C)COC(=O)C=C; CC1=CC(=C(C(=C1)C)C(=O)P(=O)(C2=CC=CC=C2)C3=CC=CC=C3)C; CC1=CC(=C(C(=C1)C)C(=O)P(=O)(C2=CC=CC=C2)C3=CC=CC=C3)C","5 ;  3",,,,,"85:15",,,,,,,,,,,,,,,,,,,,,,,,,,,,,,,,,,,,,,,,,,,,,,,,,,,,,,,,,,,,,,,,,,,,,,,,,,,,,,,,,,
"65379bd92e5be462fc349425","2023-10-24T10:26:33.421Z","[""Dimethylformamide (DMF)"",""Tetrahydrofuran (THF)""]","[""water""]","[]","[]","21","150","[]","[]","[]","[]","[]","[]","[]","[]",,,,,false,"Dead-end",,25,,"Isopropanol (IPA)","Dye","Rose Bengal (disodium salt)",1017.64,17.5,"µmol/L",1,"[""FTIR"",""SEM""]",,,,true,false,"Accepted","[""ISA""]","[""Polysulfone""]","[]","[]","[""UV treatment"",""Additive use""]","65003abc9af97755a1fa1110","2023-09-12T10:17:32.035Z","1970-01-01T00:00:02.014Z","Influence of UV curing on morphology and performance of polysulfone membranes containing acrylates","Scientific Report","backOffice","10.1016/j.memsci.2014.03.013","65003a2e9af97755a1fa02ed","Izabela Strużyńska-Piron and Muhammad R. Bilad and Johan Loccufier and Luc Vanmaele and Ivo F.J. Vankelecom","https://doi.org/10.1016/j.memsci.2014.03.013",0,"ISA/inorganic/dense","M2_NIPS/UV","Scientific report",,"[{""postTreatmentChemicalAgentConcentrationUnit"":[],""_id"":""65379bd92e5be462fc349426"",""postTreatment"":""UV treatment"",""postTreatmentChemicalAgentSmiles"":""N/A"",""postTreatmentChemicalAgentConcentration"":""""},{""postTreatmentChemicalAgentConcentrationUnit"":[""v%""],""_id"":""65379bd92e5be462fc349427"",""postTreatment"":""Additive use"",""postTreatmentChemicalAgentSmiles"":""C(C(CO)O)O; C(C(CO)O)O"",""postTreatmentChemicalAgentConcentration"":""40,0""}]",,1.7,84,"729",0,"C=CC(=O)OCCOC(=O)C=C; CC1=CC(=C(C(=C1)C)C(=O)P(=O)(C2=CC=CC=C2)C3=CC=CC=C3)C","5 ;  3",,,,,"85:15",,,,,,,,,,,,,,,,,,,,,,,,,,,,,,,,,,,,,,,,,,,,,,,,,,,,,,,,,,,,,,,,,,,,,,,,,,,,,,,,,,
"65379bd92e5be462fc34942b","2023-10-24T10:26:33.544Z","[""Dimethylformamide (DMF)"",""Tetrahydrofuran (THF)""]","[""water""]","[]","[]","21","150","[]","[]","[]","[]","[]","[]","[]","[]",,,,,false,"Dead-end",,25,,"Isopropanol (IPA)","Dye","Rose Bengal (disodium salt)",1017.64,17.5,"µmol/L",1,"[""SEM""]",,,,true,false,"Accepted","[""ISA""]","[""Polysulfone""]","[]","[]","[""UV treatment"",""Additive use""]","65003abc9af97755a1fa1110","2023-09-12T10:17:32.035Z","1970-01-01T00:00:02.014Z","Influence of UV curing on morphology and performance of polysulfone membranes containing acrylates","Scientific Report","backOffice","10.1016/j.memsci.2014.03.013","65003a2e9af97755a1fa02ed","Izabela Strużyńska-Piron and Muhammad R. Bilad and Johan Loccufier and Luc Vanmaele and Ivo F.J. Vankelecom","https://doi.org/10.1016/j.memsci.2014.03.013",0,"ISA/inorganic/dense","M3_NIPS/UV","Scientific report",,"[{""postTreatmentChemicalAgentConcentrationUnit"":[],""_id"":""65379bd92e5be462fc34942c"",""postTreatment"":""UV treatment"",""postTreatmentChemicalAgentSmiles"":""N/A"",""postTreatmentChemicalAgentConcentration"":""""},{""postTreatmentChemicalAgentConcentrationUnit"":[""v%""],""_id"":""65379bd92e5be462fc34942d"",""postTreatment"":""Additive use"",""postTreatmentChemicalAgentSmiles"":""C(C(CO)O)O; C(C(CO)O)O"",""postTreatmentChemicalAgentConcentration"":""40,0""}]",,0.46,92.2,"730",0,"CCC(COC(=O)C=C)(COC(=O)C=C)COC(=O)C=C; CC1=CC(=C(C(=C1)C)C(=O)P(=O)(C2=CC=CC=C2)C3=CC=CC=C3)C","5 ;  3",,,,,"85:15",,,,,,,,,,,,,,,,,,,,,,,,,,,,,,,,,,,,,,,,,,,,,,,,,,,,,,,,,,,,,,,,,,,,,,,,,,,,,,,,,,
"65379bd92e5be462fc349431","2023-10-24T10:26:33.663Z","[""Dimethylformamide (DMF)"",""Tetrahydrofuran (THF)""]","[""water""]","[]","[]","21","150","[]","[]","[]","[]","[]","[]","[]","[]",,,,,false,"Dead-end",,25,,"Isopropanol (IPA)","Dye","Rose Bengal (disodium salt)",1017.64,17.5,"µmol/L",1,"[""SEM""]",,,,true,false,"Accepted","[""ISA""]","[""Polysulfone""]","[]","[]","[""UV treatment"",""Additive use""]","65003abc9af97755a1fa1110","2023-09-12T10:17:32.035Z","1970-01-01T00:00:02.014Z","Influence of UV curing on morphology and performance of polysulfone membranes containing acrylates","Scientific Report","backOffice","10.1016/j.memsci.2014.03.013","65003a2e9af97755a1fa02ed","Izabela Strużyńska-Piron and Muhammad R. Bilad and Johan Loccufier and Luc Vanmaele and Ivo F.J. Vankelecom","https://doi.org/10.1016/j.memsci.2014.03.013",0,"ISA/inorganic/dense","M4_NIPS/UV","Scientific report",,"[{""postTreatmentChemicalAgentConcentrationUnit"":[],""_id"":""65379bd92e5be462fc349432"",""postTreatment"":""UV treatment"",""postTreatmentChemicalAgentSmiles"":""N/A"",""postTreatmentChemicalAgentConcentration"":""""},{""postTreatmentChemicalAgentConcentrationUnit"":[""v%""],""_id"":""65379bd92e5be462fc349433"",""postTreatment"":""Additive use"",""postTreatmentChemicalAgentSmiles"":""C(C(CO)O)O; C(C(CO)O)O"",""postTreatmentChemicalAgentConcentration"":""40,0""}]",,0.13,97.1,"731",0,"C=CC(=O)OCC(COC(=O)C=C)(COC(=O)C=C)COC(=O)C=C; CC1=CC(=C(C(=C1)C)C(=O)P(=O)(C2=CC=CC=C2)C3=CC=CC=C3)C","5 ;  3",,,,,"85:15",,,,,,,,,,,,,,,,,,,,,,,,,,,,,,,,,,,,,,,,,,,,,,,,,,,,,,,,,,,,,,,,,,,,,,,,,,,,,,,,,,
"65379bd92e5be462fc349437","2023-10-24T10:26:33.796Z","[""Dimethylformamide (DMF)"",""Tetrahydrofuran (THF)""]","[""water""]","[]","[]","21","150","[]","[]","[]","[]","[]","[]","[]","[]",,,,,false,"Dead-end",,25,,"Isopropanol (IPA)","Dye","Rose Bengal (disodium salt)",1017.64,17.5,"µmol/L",1,"[""SEM""]",,,,true,false,"Accepted","[""ISA""]","[""Polysulfone""]","[]","[]","[""UV treatment"",""Additive use""]","65003abc9af97755a1fa1110","2023-09-12T10:17:32.035Z","1970-01-01T00:00:02.014Z","Influence of UV curing on morphology and performance of polysulfone membranes containing acrylates","Scientific Report","backOffice","10.1016/j.memsci.2014.03.013","65003a2e9af97755a1fa02ed","Izabela Strużyńska-Piron and Muhammad R. Bilad and Johan Loccufier and Luc Vanmaele and Ivo F.J. Vankelecom","https://doi.org/10.1016/j.memsci.2014.03.013",0,"ISA/inorganic/dense","M6_NIPS/UV","Scientific report",,"[{""postTreatmentChemicalAgentConcentrationUnit"":[],""_id"":""65379bd92e5be462fc349438"",""postTreatment"":""UV treatment"",""postTreatmentChemicalAgentSmiles"":""N/A"",""postTreatmentChemicalAgentConcentration"":""""},{""postTreatmentChemicalAgentConcentrationUnit"":[""v%""],""_id"":""65379bd92e5be462fc349439"",""postTreatment"":""Additive use"",""postTreatmentChemicalAgentSmiles"":""C(C(CO)O)O; C(C(CO)O)O"",""postTreatmentChemicalAgentConcentration"":""40,0""}]",,0.03,95.6,"732",0,"C=CC(=O)OCC(COCC(COC(=O)C=C)(COC(=O)C=C)COC(=O)C=C)(COC(=O)C=C)COC(=O)C=C; CC1=CC(=C(C(=C1)C)C(=O)P(=O)(C2=CC=CC=C2)C3=CC=CC=C3)C","5 ;  3",,,,,"85:15",,,,,,,,,,,,,,,,,,,,,,,,,,,,,,,,,,,,,,,,,,,,,,,,,,,,,,,,,,,,,,,,,,,,,,,,,,,,,,,,,,
"65379bd92e5be462fc34943c","2023-10-24T10:26:33.958Z","[""Dimethylformamide (DMF)"",""Tetrahydrofuran (THF)""]","[""water""]","[]","[]","21","150","[]","[]","[]","[]","[]","[]","[]","[]",,,,,false,"Dead-end",,25,,"Isopropanol (IPA)","Dye","Rose Bengal (disodium salt)",1017.64,17.5,"µmol/L",1,"[""SEM""]",,,,true,false,"Accepted","[""ISA""]","[""Polysulfone""]","[]","[]","[""Additive use""]","65003abc9af97755a1fa1110","2023-09-12T10:17:32.035Z","1970-01-01T00:00:02.014Z","Influence of UV curing on morphology and performance of polysulfone membranes containing acrylates","Scientific Report","backOffice","10.1016/j.memsci.2014.03.013","65003a2e9af97755a1fa02ed","Izabela Strużyńska-Piron and Muhammad R. Bilad and Johan Loccufier and Luc Vanmaele and Ivo F.J. Vankelecom","https://doi.org/10.1016/j.memsci.2014.03.013",0,"ISA/inorganic/dense","M5_UV/NIPS_150","Scientific report",,"[{""postTreatmentChemicalAgentConcentrationUnit"":[""v%""],""_id"":""65379bd92e5be462fc34943d"",""postTreatment"":""Additive use"",""postTreatmentChemicalAgentSmiles"":""C(C(CO)O)O; C(C(CO)O)O"",""postTreatmentChemicalAgentConcentration"":""40,0""}]",,0.6,95,"733",0,"C=CC(=O)OCC(CO)(COCC(COC(=O)C=C)(COC(=O)C=C)COC(=O)C=C)COC(=O)C=C; CC1=CC(=C(C(=C1)C)C(=O)P(=O)(C2=CC=CC=C2)C3=CC=CC=C3)C; CC1=CC(=C(C(=C1)C)C(=O)P(=O)(C2=CC=CC=C2)C3=CC=CC=C3)C","5 ;  3",,,,,"85:15",,,,,,,,,,,,,,,,,,,,,,,,,,,,,,,,,,,,,,,,,,,,,,,,,,,,,,,,,,,,,,,,,,,,,,,,,,,,,,,,,,
"65379bda2e5be462fc349440","2023-10-24T10:26:34.063Z","[""Dimethylformamide (DMF)"",""Tetrahydrofuran (THF)""]","[""water""]","[]","[]","21","200","[]","[]","[]","[]","[]","[]","[]","[]",,,,,false,"Dead-end",,25,,"Isopropanol (IPA)","Dye","Rose Bengal (disodium salt)",1017.64,17.5,"µmol/L",1,"[""SEM""]",,,,true,false,"Accepted","[""ISA""]","[""Polysulfone""]","[]","[]","[""Additive use""]","65003abc9af97755a1fa1110","2023-09-12T10:17:32.035Z","1970-01-01T00:00:02.014Z","Influence of UV curing on morphology and performance of polysulfone membranes containing acrylates","Scientific Report","backOffice","10.1016/j.memsci.2014.03.013","65003a2e9af97755a1fa02ed","Izabela Strużyńska-Piron and Muhammad R. Bilad and Johan Loccufier and Luc Vanmaele and Ivo F.J. Vankelecom","https://doi.org/10.1016/j.memsci.2014.03.013",0,"ISA/inorganic/dense","M5_UV/NIPS_200","Scientific report",,"[{""postTreatmentChemicalAgentConcentrationUnit"":[""v%""],""_id"":""65379bda2e5be462fc349441"",""postTreatment"":""Additive use"",""postTreatmentChemicalAgentSmiles"":""C(C(CO)O)O; C(C(CO)O)O"",""postTreatmentChemicalAgentConcentration"":""40,0""}]",,1.2,84,"734",0,"C=CC(=O)OCC(CO)(COCC(COC(=O)C=C)(COC(=O)C=C)COC(=O)C=C)COC(=O)C=C; CC1=CC(=C(C(=C1)C)C(=O)P(=O)(C2=CC=CC=C2)C3=CC=CC=C3)C; CC1=CC(=C(C(=C1)C)C(=O)P(=O)(C2=CC=CC=C2)C3=CC=CC=C3)C","5 ;  3",,,,,"85:15",,,,,,,,,,,,,,,,,,,,,,,,,,,,,,,,,,,,,,,,,,,,,,,,,,,,,,,,,,,,,,,,,,,,,,,,,,,,,,,,,,
"65379bda2e5be462fc349444","2023-10-24T10:26:34.170Z","[""Dimethylformamide (DMF)"",""Tetrahydrofuran (THF)""]","[""water""]","[]","[]","21","300","[]","[]","[]","[]","[]","[]","[]","[]",,,,,false,"Dead-end",,25,,"Isopropanol (IPA)","Dye","Rose Bengal (disodium salt)",1017.64,17.5,"µmol/L",1,"[""SEM""]",,,,true,false,"Accepted","[""ISA""]","[""Polysulfone""]","[]","[]","[""Additive use""]","65003abc9af97755a1fa1110","2023-09-12T10:17:32.035Z","1970-01-01T00:00:02.014Z","Influence of UV curing on morphology and performance of polysulfone membranes containing acrylates","Scientific Report","backOffice","10.1016/j.memsci.2014.03.013","65003a2e9af97755a1fa02ed","Izabela Strużyńska-Piron and Muhammad R. Bilad and Johan Loccufier and Luc Vanmaele and Ivo F.J. Vankelecom","https://doi.org/10.1016/j.memsci.2014.03.013",0,"ISA/inorganic/dense","M5_UV/NIPS_300","Scientific report",,"[{""postTreatmentChemicalAgentConcentrationUnit"":[""v%""],""_id"":""65379bda2e5be462fc349445"",""postTreatment"":""Additive use"",""postTreatmentChemicalAgentSmiles"":""C(C(CO)O)O; C(C(CO)O)O"",""postTreatmentChemicalAgentConcentration"":""40,0""}]",,0.7,,"735",0,"C=CC(=O)OCC(CO)(COCC(COC(=O)C=C)(COC(=O)C=C)COC(=O)C=C)COC(=O)C=C; CC1=CC(=C(C(=C1)C)C(=O)P(=O)(C2=CC=CC=C2)C3=CC=CC=C3)C; CC1=CC(=C(C(=C1)C)C(=O)P(=O)(C2=CC=CC=C2)C3=CC=CC=C3)C","5 ;  3",,,,,"85:15",,,,,,,,,,,,,,,,,,,,,,,,,,,,,,,,,,,,,,,,,,,,,,,,,,,,,,,,,,,,,,,,,,,,,,,,,,,,,,,,,,
"65379bda2e5be462fc349448","2023-10-24T10:26:34.298Z","[""1-Methyl-2-pyrrolidinone (NMP)"",""Tetrahydrofuran (THF)""]","[""water""]","[]","[]","20","250","[]","[]","[]","[]","[]","[]","[]","[]",,,,,false,"Dead-end",,25,0.00177,"Ethanol","Dye","Rose Bengal (disodium salt)",1017.64,35,"µmol/L",1,"[""FTIR"",""SEM"",""TEM""]",,,,true,false,"Accepted","[""ISA""]","[""Polyvinylidenefluoride""]","[]","[]","[""Crosslinking""]","65003abd9af97755a1fa1143","2023-09-12T10:17:33.744Z","1970-01-01T00:00:02.018Z","Crosslinked PVDF-membranes for solvent resistant nanofiltration","Scientific Report","backOffice","10.1016/j.memsci.2018.08.051","65003a2e9af97755a1fa02ed","Matthias Mertens and Cédric Van Goethem and Marloes Thijs and Guy Koeckelberghs and Ivo F.J. Vankelecom","https://doi.org/10.1016/j.memsci.2018.08.051",0,"ISA/inorganic/dense","XL-PVDF","Scientific report",,"[{""postTreatmentChemicalAgentConcentrationUnit"":[""wt%"",""wt%"",""wt%""],""_id"":""65379bda2e5be462fc349449"",""postTreatment"":""Crosslinking"",""postTreatmentChemicalAgentSmiles"":""O.[OH-].[Na+];c1cc(ccc1CN)CN;O=[Mg]"",""postTreatmentChemicalAgentConcentration"":""4,5 ; 18,2 ; 9,1""}]",,0.322,90.78,"736",0,,,,,,,"90:10",,,,,,,,,,,,,,,,,,,,,,,,,,,,,,,,,,,,,,,,,,,,,,,,,,,,,,,,,,,,,,,,,,,,,,,,,,,,,,,,,,
"65379bda2e5be462fc34944c","2023-10-24T10:26:34.419Z","[""1-Methyl-2-pyrrolidinone (NMP)"",""Tetrahydrofuran (THF)""]","[""water""]","[]","[]","20","250","[]","[]","[]","[]","[]","[]","[]","[]",,,,,false,"Dead-end",,25,0.00177,"Isopropanol (IPA)","Dye","Rose Bengal (disodium salt)",1017.64,35,"µmol/L",1,"[""FTIR"",""SEM"",""TEM""]",,,,true,false,"Accepted","[""ISA""]","[""Polyvinylidenefluoride""]","[]","[]","[""Crosslinking""]","65003abd9af97755a1fa1143","2023-09-12T10:17:33.744Z","1970-01-01T00:00:02.018Z","Crosslinked PVDF-membranes for solvent resistant nanofiltration","Scientific Report","backOffice","10.1016/j.memsci.2018.08.051","65003a2e9af97755a1fa02ed","Matthias Mertens and Cédric Van Goethem and Marloes Thijs and Guy Koeckelberghs and Ivo F.J. Vankelecom","https://doi.org/10.1016/j.memsci.2018.08.051",0,"ISA/inorganic/dense","XL-PVDF","Scientific report",,"[{""postTreatmentChemicalAgentConcentrationUnit"":[""wt%"",""wt%"",""wt%""],""_id"":""65379bda2e5be462fc34944d"",""postTreatment"":""Crosslinking"",""postTreatmentChemicalAgentSmiles"":""O.[OH-].[Na+];c1cc(ccc1CN)CN;O=[Mg]"",""postTreatmentChemicalAgentConcentration"":""4,5 ; 18,2 ; 9,1""}]",,0.16,95.03,"737",0,,,,,,,"90:10",,,,,,,,,,,,,,,,,,,,,,,,,,,,,,,,,,,,,,,,,,,,,,,,,,,,,,,,,,,,,,,,,,,,,,,,,,,,,,,,,,
"65379bda2e5be462fc349450","2023-10-24T10:26:34.532Z","[""1-Methyl-2-pyrrolidinone (NMP)"",""Tetrahydrofuran (THF)""]","[""water""]","[]","[]","20","250","[]","[]","[]","[]","[]","[]","[]","[]",,,,,false,"Dead-end",,25,0.00177,"Acetonitrile","Dye","Rose Bengal (disodium salt)",1017.64,35,"µmol/L",1,"[""FTIR"",""SEM"",""TEM""]",,,,true,false,"Accepted","[""ISA""]","[""Polyvinylidenefluoride""]","[]","[]","[""Crosslinking""]","65003abd9af97755a1fa1143","2023-09-12T10:17:33.744Z","1970-01-01T00:00:02.018Z","Crosslinked PVDF-membranes for solvent resistant nanofiltration","Scientific Report","backOffice","10.1016/j.memsci.2018.08.051","65003a2e9af97755a1fa02ed","Matthias Mertens and Cédric Van Goethem and Marloes Thijs and Guy Koeckelberghs and Ivo F.J. Vankelecom","https://doi.org/10.1016/j.memsci.2018.08.051",0,"ISA/inorganic/dense","XL-PVDF","Scientific report",,"[{""postTreatmentChemicalAgentConcentrationUnit"":[""wt%"",""wt%"",""wt%""],""_id"":""65379bda2e5be462fc349451"",""postTreatment"":""Crosslinking"",""postTreatmentChemicalAgentSmiles"":""O.[OH-].[Na+];c1cc(ccc1CN)CN;O=[Mg]"",""postTreatmentChemicalAgentConcentration"":""4,5 ; 18,2 ; 9,1""}]",,10.14,77.3,"738",0,,,,,,,"90:10",,,,,,,,,,,,,,,,,,,,,,,,,,,,,,,,,,,,,,,,,,,,,,,,,,,,,,,,,,,,,,,,,,,,,,,,,,,,,,,,,,
"65379bda2e5be462fc349454","2023-10-24T10:26:34.646Z","[""1-Methyl-2-pyrrolidinone (NMP)"",""Tetrahydrofuran (THF)""]","[""water""]","[]","[]","20","250","[]","[]","[]","[]","[]","[]","[]","[]",,,,,false,"Dead-end",,25,0.00177,"Dimethylformamide (DMF)","Dye","Rose Bengal (disodium salt)",1017.64,35,"µmol/L",1,"[""FTIR"",""SEM"",""TEM""]",,,,true,false,"Accepted","[""ISA""]","[""Polyvinylidenefluoride""]","[]","[]","[""Crosslinking""]","65003abd9af97755a1fa1143","2023-09-12T10:17:33.744Z","1970-01-01T00:00:02.018Z","Crosslinked PVDF-membranes for solvent resistant nanofiltration","Scientific Report","backOffice","10.1016/j.memsci.2018.08.051","65003a2e9af97755a1fa02ed","Matthias Mertens and Cédric Van Goethem and Marloes Thijs and Guy Koeckelberghs and Ivo F.J. Vankelecom","https://doi.org/10.1016/j.memsci.2018.08.051",0,"ISA/inorganic/dense","XL-PVDF","Scientific report",,"[{""postTreatmentChemicalAgentConcentrationUnit"":[""wt%"",""wt%"",""wt%""],""_id"":""65379bda2e5be462fc349455"",""postTreatment"":""Crosslinking"",""postTreatmentChemicalAgentSmiles"":""O.[OH-].[Na+];c1cc(ccc1CN)CN;O=[Mg]"",""postTreatmentChemicalAgentConcentration"":""4,5 ; 18,2 ; 9,1""}]",,2.49,35.46,"739",0,,,,,,,"90:10",,,,,,,,,,,,,,,,,,,,,,,,,,,,,,,,,,,,,,,,,,,,,,,,,,,,,,,,,,,,,,,,,,,,,,,,,,,,,,,,,,
"65379bda2e5be462fc349458","2023-10-24T10:26:34.767Z","[""1-Methyl-2-pyrrolidinone (NMP)"",""Tetrahydrofuran (THF)""]","[""water""]","[]","[]","20","250","[]","[]","[]","[]","[]","[]","[]","[]",,,,,false,"Dead-end",,25,0.00177,"Toluene","Dye","Rose Bengal (disodium salt)",1017.64,35,"µmol/L",1,"[""FTIR"",""SEM"",""TEM""]",,,,true,false,"Accepted","[""ISA""]","[""Polyvinylidenefluoride""]","[]","[]","[""Crosslinking""]","65003abd9af97755a1fa1143","2023-09-12T10:17:33.744Z","1970-01-01T00:00:02.018Z","Crosslinked PVDF-membranes for solvent resistant nanofiltration","Scientific Report","backOffice","10.1016/j.memsci.2018.08.051","65003a2e9af97755a1fa02ed","Matthias Mertens and Cédric Van Goethem and Marloes Thijs and Guy Koeckelberghs and Ivo F.J. Vankelecom","https://doi.org/10.1016/j.memsci.2018.08.051",0,"ISA/inorganic/dense","XL-PVDF","Scientific report",,"[{""postTreatmentChemicalAgentConcentrationUnit"":[""wt%"",""wt%"",""wt%""],""_id"":""65379bda2e5be462fc349459"",""postTreatment"":""Crosslinking"",""postTreatmentChemicalAgentSmiles"":""O.[OH-].[Na+];c1cc(ccc1CN)CN;O=[Mg]"",""postTreatmentChemicalAgentConcentration"":""4,5 ; 18,2 ; 9,1""}]",,2.25,88.65,"740",0,,,,,,,"90:10",,,,,,,,,,,,,,,,,,,,,,,,,,,,,,,,,,,,,,,,,,,,,,,,,,,,,,,,,,,,,,,,,,,,,,,,,,,,,,,,,,
"65379bda2e5be462fc34945c","2023-10-24T10:26:34.886Z","[""1-Methyl-2-pyrrolidinone (NMP)"",""Tetrahydrofuran (THF)""]","[""water""]","[]","[]","20","250","[]","[]","[]","[]","[]","[]","[]","[]",,,,,true,"Dead-end",,25,0.00177,"Dimethylformamide (DMF)","Dye","Rose Bengal (disodium salt)",1017.64,35,"µmol/L",1,"[""FTIR"",""SEM"",""TEM""]",,,,true,false,"Accepted","[""ISA""]","[""Polyvinylidenefluoride""]","[]","[]","[""Crosslinking""]","65003abd9af97755a1fa1143","2023-09-12T10:17:33.744Z","1970-01-01T00:00:02.018Z","Crosslinked PVDF-membranes for solvent resistant nanofiltration","Scientific Report","backOffice","10.1016/j.memsci.2018.08.051","65003a2e9af97755a1fa02ed","Matthias Mertens and Cédric Van Goethem and Marloes Thijs and Guy Koeckelberghs and Ivo F.J. Vankelecom","https://doi.org/10.1016/j.memsci.2018.08.051",0,"ISA/inorganic/dense","XL-PVDF","Scientific report",,"[{""postTreatmentChemicalAgentConcentrationUnit"":[""wt%"",""wt%"",""wt%""],""_id"":""65379bda2e5be462fc34945d"",""postTreatment"":""Crosslinking"",""postTreatmentChemicalAgentSmiles"":""O.[OH-].[Na+];c1cc(ccc1CN)CN;O=[Mg]"",""postTreatmentChemicalAgentConcentration"":""4,5 ; 18,2 ; 9,1""}]",,1.147,82.84,"741",0,,,,,,,"90:10",,,,,,,,,,,"water","20:80",,,,,,,,,,,,,,,,,,,,,,,,,,,,,,,,,,,,,,,,,,,,,,,,,,,,,,,,,,,,,,,,,,,,,,
"65379bdb2e5be462fc349460","2023-10-24T10:26:35.027Z","[""1-Methyl-2-pyrrolidinone (NMP)"",""Tetrahydrofuran (THF)""]","[""water""]","[]","[]","20","250","[]","[]","[]","[]","[]","[]","[]","[]",,,,,false,"Dead-end",,25,0.00177,"Ethanol","Dye","Rose Bengal (disodium salt)",1017.64,35,"µmol/L",1,"[""SEM""]",,,,true,false,"Accepted","[""ISA""]","[""Polyvinylidenefluoride""]","[]","[]","[""Crosslinking""]","65003abd9af97755a1fa1143","2023-09-12T10:17:33.744Z","1970-01-01T00:00:02.018Z","Crosslinked PVDF-membranes for solvent resistant nanofiltration","Scientific Report","backOffice","10.1016/j.memsci.2018.08.051","65003a2e9af97755a1fa02ed","Matthias Mertens and Cédric Van Goethem and Marloes Thijs and Guy Koeckelberghs and Ivo F.J. Vankelecom","https://doi.org/10.1016/j.memsci.2018.08.051",0,"ISA/inorganic/dense","XL-PVDF-solvent activation(ACN)","Scientific report",,"[{""postTreatmentChemicalAgentConcentrationUnit"":[""wt%"",""wt%"",""wt%""],""_id"":""65379bdb2e5be462fc349461"",""postTreatment"":""Crosslinking"",""postTreatmentChemicalAgentSmiles"":""O.[OH-].[Na+];c1cc(ccc1CN)CN;O=[Mg]"",""postTreatmentChemicalAgentConcentration"":""4,5 ; 18,2 ; 9,1""}]",,1.8,94.75,"742",0,,,,,,,"90:10",,,,,,,,,,,,,,,,,,,,,,,,,,,,,,,,,,,,,,,,,,,,,,,,,,,,,,,,,,,,,,,,,,,,,,,,,,,,,,,,,,
"65379bdb2e5be462fc349464","2023-10-24T10:26:35.169Z","[""1-Methyl-2-pyrrolidinone (NMP)"",""Tetrahydrofuran (THF)""]","[""water""]","[]","[]","20","250","[]","[]","[]","[]","[]","[]","[]","[]",,,,,false,"Dead-end",,25,0.00177,"Ethanol","Dye","Rose Bengal (disodium salt)",1017.64,35,"µmol/L",1,"[""SEM""]",,,,true,false,"Accepted","[""ISA""]","[""Polyvinylidenefluoride""]","[]","[]","[""Crosslinking""]","65003abd9af97755a1fa1143","2023-09-12T10:17:33.744Z","1970-01-01T00:00:02.018Z","Crosslinked PVDF-membranes for solvent resistant nanofiltration","Scientific Report","backOffice","10.1016/j.memsci.2018.08.051","65003a2e9af97755a1fa02ed","Matthias Mertens and Cédric Van Goethem and Marloes Thijs and Guy Koeckelberghs and Ivo F.J. Vankelecom","https://doi.org/10.1016/j.memsci.2018.08.051",0,"ISA/inorganic/dense","XL-PVDF-solvent activation (DMF)","Scientific report",,"[{""postTreatmentChemicalAgentConcentrationUnit"":[""wt%"",""wt%"",""wt%""],""_id"":""65379bdb2e5be462fc349465"",""postTreatment"":""Crosslinking"",""postTreatmentChemicalAgentSmiles"":""O.[OH-].[Na+];c1cc(ccc1CN)CN;O=[Mg]"",""postTreatmentChemicalAgentConcentration"":""4,5 ; 18,2 ; 9,1""}]",,2.74,89.88,"743",0,,,,,,,"90:10",,,,,,,,,,,,,,,,,,,,,,,,,,,,,,,,,,,,,,,,,,,,,,,,,,,,,,,,,,,,,,,,,,,,,,,,,,,,,,,,,,
"65379bdb2e5be462fc349468","2023-10-24T10:26:35.298Z","[""1-Methyl-2-pyrrolidinone (NMP)"",""Tetrahydrofuran (THF)""]","[""water""]","[]","[]","20","250","[]","[]","[]","[]","[]","[]","[]","[]",,,,,false,"Dead-end",,25,0.00177,"Acetonitrile","Dye","Rose Bengal (disodium salt)",1017.64,35,"µmol/L",1,"[""FTIR""]",,,,true,false,"Accepted","[""ISA""]","[""Polyvinylidenefluoride""]","[]","[]","[""Crosslinking""]","65003abd9af97755a1fa1143","2023-09-12T10:17:33.744Z","1970-01-01T00:00:02.018Z","Crosslinked PVDF-membranes for solvent resistant nanofiltration","Scientific Report","backOffice","10.1016/j.memsci.2018.08.051","65003a2e9af97755a1fa02ed","Matthias Mertens and Cédric Van Goethem and Marloes Thijs and Guy Koeckelberghs and Ivo F.J. Vankelecom","https://doi.org/10.1016/j.memsci.2018.08.051",0,"ISA/inorganic/dense","XL-PVDF-dried","Scientific report",,"[{""postTreatmentChemicalAgentConcentrationUnit"":[""wt%"",""wt%"",""wt%""],""_id"":""65379bdb2e5be462fc349469"",""postTreatment"":""Crosslinking"",""postTreatmentChemicalAgentSmiles"":""O.[OH-].[Na+];c1cc(ccc1CN)CN;O=[Mg]"",""postTreatmentChemicalAgentConcentration"":""4,5 ; 18,2 ; 9,1""}]",,145.45,94.7,"744",0,,,,,,,"90:10",,,,,,,,,,,,,,,,,,,,,,,,,,,,,,,,,,,,,,,,,,,,,,,,,,,,,,,,,,,,,,,,,,,,,,,,,,,,,,,,,,
"65379bdb2e5be462fc34946c","2023-10-24T10:26:35.407Z","[""1-Methyl-2-pyrrolidinone (NMP)"",""Tetrahydrofuran (THF)""]","[""water""]","[]","[]","20","250","[]","[]","[]","[]","[]","[]","[]","[]",,,,,false,"Dead-end",,25,0.00177,"Dimethylformamide (DMF)","Dye","Rose Bengal (disodium salt)",1017.64,35,"µmol/L",1,"[""FTIR""]",,,,true,false,"Accepted","[""ISA""]","[""Polyvinylidenefluoride""]","[]","[]","[""Crosslinking""]","65003abd9af97755a1fa1143","2023-09-12T10:17:33.744Z","1970-01-01T00:00:02.018Z","Crosslinked PVDF-membranes for solvent resistant nanofiltration","Scientific Report","backOffice","10.1016/j.memsci.2018.08.051","65003a2e9af97755a1fa02ed","Matthias Mertens and Cédric Van Goethem and Marloes Thijs and Guy Koeckelberghs and Ivo F.J. Vankelecom","https://doi.org/10.1016/j.memsci.2018.08.051",0,"ISA/inorganic/dense","XL-PVDF-dried","Scientific report",,"[{""postTreatmentChemicalAgentConcentrationUnit"":[""wt%"",""wt%"",""wt%""],""_id"":""65379bdb2e5be462fc34946d"",""postTreatment"":""Crosslinking"",""postTreatmentChemicalAgentSmiles"":""O.[OH-].[Na+];c1cc(ccc1CN)CN;O=[Mg]"",""postTreatmentChemicalAgentConcentration"":""4,5 ; 18,2 ; 9,1""}]",,2.17,72.93,"745",0,,,,,,,"90:10",,,,,,,,,,,,,,,,,,,,,,,,,,,,,,,,,,,,,,,,,,,,,,,,,,,,,,,,,,,,,,,,,,,,,,,,,,,,,,,,,,
"65379bdb2e5be462fc349470","2023-10-24T10:26:35.526Z","[""1-Methyl-2-pyrrolidinone (NMP)"",""Tetrahydrofuran (THF)""]","[""water""]","[]","[]","20","250","[]","[]","[]","[]","[]","[]","[]","[]",,,,,false,"Dead-end",,25,0.00177,"Toluene","Dye","Rose Bengal (disodium salt)",1017.64,35,"µmol/L",1,"[""FTIR""]",,,,true,false,"Accepted","[""ISA""]","[""Polyvinylidenefluoride""]","[]","[]","[""Crosslinking""]","65003abd9af97755a1fa1143","2023-09-12T10:17:33.744Z","1970-01-01T00:00:02.018Z","Crosslinked PVDF-membranes for solvent resistant nanofiltration","Scientific Report","backOffice","10.1016/j.memsci.2018.08.051","65003a2e9af97755a1fa02ed","Matthias Mertens and Cédric Van Goethem and Marloes Thijs and Guy Koeckelberghs and Ivo F.J. Vankelecom","https://doi.org/10.1016/j.memsci.2018.08.051",0,"ISA/inorganic/dense","XL-PVDF-dried","Scientific report",,"[{""postTreatmentChemicalAgentConcentrationUnit"":[""wt%"",""wt%"",""wt%""],""_id"":""65379bdb2e5be462fc349471"",""postTreatment"":""Crosslinking"",""postTreatmentChemicalAgentSmiles"":""O.[OH-].[Na+];c1cc(ccc1CN)CN;O=[Mg]"",""postTreatmentChemicalAgentConcentration"":""4,5 ; 18,2 ; 9,1""}]",,0.89,94.7,"746",0,,,,,,,"90:10",,,,,,,,,,,,,,,,,,,,,,,,,,,,,,,,,,,,,,,,,,,,,,,,,,,,,,,,,,,,,,,,,,,,,,,,,,,,,,,,,,
