Repository: BAMresearch/onf-database

This repository belongs to the the publication "Revealing structure-property-performance relationships of organic solvent nanofiltration membranes using a FAIR, open-access database" published in ADD JOURNAL (DOI). 
It uses a dataset derived from The Open Membrane Database (https://openmembranedatabase.org/). The access date was April 8th 2025. The original dataset is in the repository as OMD_SRNF_2025-04-08.csv file.

The main researchers involved in the study are Sarah Glass (ORCID: 0000-0002-0625-0057), Petra Merten (no ORCID available), Torsten Brinkmann (ORCID: 0000-0002-5114-6259) and Volkan Filiz (ORCID: 0000-0003-0239-8641). 

The repository contains 5 Python files:

File: OMD_SRNF_2025-04-08.csv (part 31 of 184)
"65379bdb2e5be462fc349474","2023-10-24T10:26:35.637Z","[""1-Methyl-2-pyrrolidinone (NMP)"",""Tetrahydrofuran (THF)""]","[""water""]","[]","[]","20","250","[]","[]","[]","[]","[]","[]","[]","[]",,,,,true,"Dead-end",,25,0.00177,"Dimethylformamide (DMF)","Dye","Rose Bengal (disodium salt)",1017.64,35,"µmol/L",1,"[]",,,,true,false,"Accepted","[""ISA""]","[""Polyvinylidenefluoride""]","[]","[]","[""Crosslinking""]","65003abd9af97755a1fa1143","2023-09-12T10:17:33.744Z","1970-01-01T00:00:02.018Z","Crosslinked PVDF-membranes for solvent resistant nanofiltration","Scientific Report","backOffice","10.1016/j.memsci.2018.08.051","65003a2e9af97755a1fa02ed","Matthias Mertens and Cédric Van Goethem and Marloes Thijs and Guy Koeckelberghs and Ivo F.J. Vankelecom","https://doi.org/10.1016/j.memsci.2018.08.051",0,"ISA/inorganic/dense","XL-PVDF-dried","Scientific report",,"[{""postTreatmentChemicalAgentConcentrationUnit"":[""wt%"",""wt%"",""wt%""],""_id"":""65379bdb2e5be462fc349475"",""postTreatment"":""Crosslinking"",""postTreatmentChemicalAgentSmiles"":""O.[OH-].[Na+];c1cc(ccc1CN)CN;O=[Mg]"",""postTreatmentChemicalAgentConcentration"":""4,5 ; 18,2 ; 9,1""}]",,0.212,98.86,"747",0,,,,,,,"90:10",,,,,,,,,,,"water","20:80",,,,,,,,,,,,,,,,,,,,,,,,,,,,,,,,,,,,,,,,,,,,,,,,,,,,,,,,,,,,,,,,,,,,,,
"65379bdb2e5be462fc349478","2023-10-24T10:26:35.758Z","[""Tetrahydrofuran (THF)""]","[""water""]","[]","[]","25","250","[]","[]","[]","[]","[]","[]","[]","[]",,,,,false,"Dead-end",,25,0.00177,"Isopropanol (IPA)","Dye","Rose Bengal (disodium salt)",1017.64,35,"µmol/L",1,"[""FTIR"",""SEM""]",,,,true,false,"Accepted","[""ISA""]","[""Polyetheretherketone""]","[]","[]","[""None""]","65003ac19af97755a1fa1178","2023-09-12T10:17:37.119Z","1970-01-01T00:00:02.014Z","SRNF membranes for edible oil purification: Introducing free amines in crosslinked PEEK to increase membrane hydrophilicity","Scientific Report","backOffice","10.1016/j.polymer.2013.11.039","65003a2e9af97755a1fa02ed","Katrien Hendrix and Simon Vandoorne and Guy Koeckelberghs and Ivo F.J. Vankelecom","https://doi.org/10.1016/j.polymer.2013.11.039",0,"ISA/inorganic/dense","Uncrosslinked-VAPEEK-activate","Scientific report",,"[{""postTreatmentChemicalAgentConcentrationUnit"":[],""_id"":""65379bdb2e5be462fc349479"",""postTreatment"":""None"",""postTreatmentChemicalAgentSmiles"":""N/A"",""postTreatmentChemicalAgentConcentration"":""""}]",,81.44,16.7,"748",0,"[I-].CCN=C=NCCC[N+](C)(C)C; 
ON1C(=O)CCC1=O","7,5 ; 10",,,,,,,,,,,,,,,,,,,,,,,,,,,,,,,,,,,,,,,,,,,,,,,,,,,,,,,,,,,,,,,,,,,,,,,,,,,,,,,,,,,,,,,
"65379bdb2e5be462fc34947c","2023-10-24T10:26:35.880Z","[""Tetrahydrofuran (THF)""]","[""water""]","[]","[]","25","250","[]","[]","[]","[]","[]","[]","[]","[]",,,,,false,"Dead-end",,25,0.00177,"Isopropanol (IPA)","Dye","Rose Bengal (disodium salt)",1017.64,35,"µmol/L",1,"[""FTIR"",""SEM""]",,,,true,false,"Accepted","[""ISA""]","[""Polyetheretherketone""]","[]","[]","[""None""]","65003ac19af97755a1fa1178","2023-09-12T10:17:37.119Z","1970-01-01T00:00:02.014Z","SRNF membranes for edible oil purification: Introducing free amines in crosslinked PEEK to increase membrane hydrophilicity","Scientific Report","backOffice","10.1016/j.polymer.2013.11.039","65003a2e9af97755a1fa02ed","Katrien Hendrix and Simon Vandoorne and Guy Koeckelberghs and Ivo F.J. Vankelecom","https://doi.org/10.1016/j.polymer.2013.11.039",0,"ISA/inorganic/dense","Uncrosslinked-BPAVAPEEK-activate","Scientific report",,"[{""postTreatmentChemicalAgentConcentrationUnit"":[],""_id"":""65379bdb2e5be462fc34947d"",""postTreatment"":""None"",""postTreatmentChemicalAgentSmiles"":""N/A"",""postTreatmentChemicalAgentConcentration"":""""}]",,11,37.7,"749",0,"[I-].CCN=C=NCCC[N+](C)(C)C; 
ON1C(=O)CCC1=O","7,5 ; 10",,,,,,,,,,,,,,,,,,,,,,,,,,,,,,,,,,,,,,,,,,,,,,,,,,,,,,,,,,,,,,,,,,,,,,,,,,,,,,,,,,,,,,,
"65379bdb2e5be462fc349480","2023-10-24T10:26:35.996Z","[""Tetrahydrofuran (THF)""]","[""water""]","[]","[]","25","250","[]","[]","[]","[]","[]","[]","[]","[]",,,,,false,"Dead-end",,25,0.00177,"Isopropanol (IPA)","Dye","Rose Bengal (disodium salt)",1017.64,35,"µmol/L",1,"[""FTIR"",""SEM""]",,,,true,false,"Accepted","[""ISA""]","[""Polyetheretherketone""]","[]","[]","[""None""]","65003ac19af97755a1fa1178","2023-09-12T10:17:37.119Z","1970-01-01T00:00:02.014Z","SRNF membranes for edible oil purification: Introducing free amines in crosslinked PEEK to increase membrane hydrophilicity","Scientific Report","backOffice","10.1016/j.polymer.2013.11.039","65003a2e9af97755a1fa02ed","Katrien Hendrix and Simon Vandoorne and Guy Koeckelberghs and Ivo F.J. Vankelecom","https://doi.org/10.1016/j.polymer.2013.11.039",0,"ISA/inorganic/dense","Uncrosslinked-TBVAPEEK-activate","Scientific report",,"[{""postTreatmentChemicalAgentConcentrationUnit"":[],""_id"":""65379bdb2e5be462fc349481"",""postTreatment"":""None"",""postTreatmentChemicalAgentSmiles"":""N/A"",""postTreatmentChemicalAgentConcentration"":""""}]",,3.77,76.65,"750",0,"[I-].CCN=C=NCCC[N+](C)(C)C; 
ON1C(=O)CCC1=O","7,5 ; 10",,,,,,,,,,,,,,,,,,,,,,,,,,,,,,,,,,,,,,,,,,,,,,,,,,,,,,,,,,,,,,,,,,,,,,,,,,,,,,,,,,,,,,,
"65379bdc2e5be462fc349484","2023-10-24T10:26:36.121Z","[""Tetrahydrofuran (THF)""]","[""water""]","[]","[]","25","250","[]","[]","[]","[]","[]","[]","[]","[]",,,,,false,"Dead-end",,25,0.00177,"Isopropanol (IPA)","Dye","Rose Bengal (disodium salt)",1017.64,35,"µmol/L",1,"[""FTIR"",""SEM""]",,,,true,false,"Accepted","[""ISA""]","[""Polyetheretherketone""]","[]","[]","[""None""]","65003ac19af97755a1fa1178","2023-09-12T10:17:37.119Z","1970-01-01T00:00:02.014Z","SRNF membranes for edible oil purification: Introducing free amines in crosslinked PEEK to increase membrane hydrophilicity","Scientific Report","backOffice","10.1016/j.polymer.2013.11.039","65003a2e9af97755a1fa02ed","Katrien Hendrix and Simon Vandoorne and Guy Koeckelberghs and Ivo F.J. Vankelecom","https://doi.org/10.1016/j.polymer.2013.11.039",0,"ISA/inorganic/dense","Uncrosslinked-TBVAPEEK-pristine","Scientific report",,"[{""postTreatmentChemicalAgentConcentrationUnit"":[],""_id"":""65379bdc2e5be462fc349485"",""postTreatment"":""None"",""postTreatmentChemicalAgentSmiles"":""N/A"",""postTreatmentChemicalAgentConcentration"":""""}]",,10.84,72.39,"751",0,"[I-].CCN=C=NCCC[N+](C)(C)C; 
ON1C(=O)CCC1=O","7,5 ; 10",,,,,,,,,,,,,,,,,,,,,,,,,,,,,,,,,,,,,,,,,,,,,,,,,,,,,,,,,,,,,,,,,,,,,,,,,,,,,,,,,,,,,,,
"65379bdc2e5be462fc349488","2023-10-24T10:26:36.282Z","[""Tetrahydrofuran (THF)""]","[""water""]","[]","[]","25","250","[]","[]","[]","[]","[]","[]","[]","[]",,,,,false,"Dead-end",,25,0.00177,"Isopropanol (IPA)","Dye","Rose Bengal (disodium salt)",1017.64,35,"µmol/L",1,"[""FTIR"",""SEM""]",,,,true,false,"Accepted","[""ISA""]","[""Polyetheretherketone""]","[]","[]","[""Crosslinking""]","65003ac19af97755a1fa1178","2023-09-12T10:17:37.119Z","1970-01-01T00:00:02.014Z","SRNF membranes for edible oil purification: Introducing free amines in crosslinked PEEK to increase membrane hydrophilicity","Scientific Report","backOffice","10.1016/j.polymer.2013.11.039","65003a2e9af97755a1fa02ed","Katrien Hendrix and Simon Vandoorne and Guy Koeckelberghs and Ivo F.J. Vankelecom","https://doi.org/10.1016/j.polymer.2013.11.039",0,"ISA/inorganic/dense","Crosslinked(HDA)-VAPEEK","Scientific report",,"[{""postTreatmentChemicalAgentConcentrationUnit"":[""wt%""],""_id"":""65379bdc2e5be462fc349489"",""postTreatment"":""Crosslinking"",""postTreatmentChemicalAgentSmiles"":""NCCCCCCN"",""postTreatmentChemicalAgentConcentration"":""5""}]",,0.266550522648083,86.3636363636363,"752",0,"[I-].CCN=C=NCCC[N+](C)(C)C; 
ON1C(=O)CCC1=O","7,5 ; 10",,,,,,,,,,,,,,,,,,,,,,,,,,,,,,,,,,,,,,,,,,,,,,,,,,,,,,,,,,,,,,,,,,,,,,,,,,,,,,,,,,,,,,,
"65379bdc2e5be462fc34948c","2023-10-24T10:26:36.419Z","[""Tetrahydrofuran (THF)""]","[""water""]","[]","[]","25","250","[]","[]","[]","[]","[]","[]","[]","[]",,,,,false,"Dead-end",,25,0.00177,"Isopropanol (IPA)","Dye","Rose Bengal (disodium salt)",1017.64,35,"µmol/L",1,"[""FTIR"",""SEM""]",,,,true,false,"Accepted","[""ISA""]","[""Polyetheretherketone""]","[]","[]","[""Crosslinking""]","65003ac19af97755a1fa1178","2023-09-12T10:17:37.119Z","1970-01-01T00:00:02.014Z","SRNF membranes for edible oil purification: Introducing free amines in crosslinked PEEK to increase membrane hydrophilicity","Scientific Report","backOffice","10.1016/j.polymer.2013.11.039","65003a2e9af97755a1fa02ed","Katrien Hendrix and Simon Vandoorne and Guy Koeckelberghs and Ivo F.J. Vankelecom","https://doi.org/10.1016/j.polymer.2013.11.039",0,"ISA/inorganic/dense","Crosslinked(PAA)-VAPEEK","Scientific report",,"[{""postTreatmentChemicalAgentConcentrationUnit"":[""wt%""],""_id"":""65379bdc2e5be462fc34948d"",""postTreatment"":""Crosslinking"",""postTreatmentChemicalAgentSmiles"":""C=CCN.Cl"",""postTreatmentChemicalAgentConcentration"":""5""}]",,0.385017421602787,41.6083916083916,"753",0,"[I-].CCN=C=NCCC[N+](C)(C)C; 
ON1C(=O)CCC1=O","7,5 ; 10",,,,,,,,,,,,,,,,,,,,,,,,,,,,,,,,,,,,,,,,,,,,,,,,,,,,,,,,,,,,,,,,,,,,,,,,,,,,,,,,,,,,,,,
"65379bdc2e5be462fc349490","2023-10-24T10:26:36.521Z","[""Tetrahydrofuran (THF)""]","[""water""]","[]","[]","25","250","[]","[]","[]","[]","[]","[]","[]","[]",,,,,false,"Dead-end",,25,0.00177,"Isopropanol (IPA)","Dye","Rose Bengal (disodium salt)",1017.64,35,"µmol/L",1,"[""FTIR"",""SEM""]",,,,true,false,"Accepted","[""ISA""]","[""Polyetheretherketone""]","[]","[]","[""Crosslinking""]","65003ac19af97755a1fa1178","2023-09-12T10:17:37.119Z","1970-01-01T00:00:02.014Z","SRNF membranes for edible oil purification: Introducing free amines in crosslinked PEEK to increase membrane hydrophilicity","Scientific Report","backOffice","10.1016/j.polymer.2013.11.039","65003a2e9af97755a1fa02ed","Katrien Hendrix and Simon Vandoorne and Guy Koeckelberghs and Ivo F.J. Vankelecom","https://doi.org/10.1016/j.polymer.2013.11.039",0,"ISA/inorganic/dense","Crosslinked(HDA)-BPAVAPEEK","Scientific report",,"[{""postTreatmentChemicalAgentConcentrationUnit"":[""wt%""],""_id"":""65379bdc2e5be462fc349491"",""postTreatment"":""Crosslinking"",""postTreatmentChemicalAgentSmiles"":""NCCCCCCN"",""postTreatmentChemicalAgentConcentration"":""5""}]",,0.0905923344947735,73.7762237762237,"754",0,"[I-].CCN=C=NCCC[N+](C)(C)C; 
ON1C(=O)CCC1=O","7,5 ; 10",,,,,,,,,,,,,,,,,,,,,,,,,,,,,,,,,,,,,,,,,,,,,,,,,,,,,,,,,,,,,,,,,,,,,,,,,,,,,,,,,,,,,,,
"65379bdc2e5be462fc349494","2023-10-24T10:26:36.626Z","[""Tetrahydrofuran (THF)""]","[""water""]","[]","[]","25","250","[]","[]","[]","[]","[]","[]","[]","[]",,,,,false,"Dead-end",,25,0.00177,"Isopropanol (IPA)","Dye","Rose Bengal (disodium salt)",1017.64,35,"µmol/L",1,"[""FTIR"",""SEM""]",,,,true,false,"Accepted","[""ISA""]","[""Polyetheretherketone""]","[]","[]","[""Crosslinking""]","65003ac19af97755a1fa1178","2023-09-12T10:17:37.119Z","1970-01-01T00:00:02.014Z","SRNF membranes for edible oil purification: Introducing free amines in crosslinked PEEK to increase membrane hydrophilicity","Scientific Report","backOffice","10.1016/j.polymer.2013.11.039","65003a2e9af97755a1fa02ed","Katrien Hendrix and Simon Vandoorne and Guy Koeckelberghs and Ivo F.J. Vankelecom","https://doi.org/10.1016/j.polymer.2013.11.039",0,"ISA/inorganic/dense","Crosslinked(PAA)-BPAVAPEEK","Scientific report",,"[{""postTreatmentChemicalAgentConcentrationUnit"":[""wt%""],""_id"":""65379bdc2e5be462fc349495"",""postTreatment"":""Crosslinking"",""postTreatmentChemicalAgentSmiles"":""C=CCN.Cl"",""postTreatmentChemicalAgentConcentration"":""5""}]",,0.0296167247386759,89.1608391608391,"755",0,"[I-].CCN=C=NCCC[N+](C)(C)C; 
ON1C(=O)CCC1=O","7,5 ; 10",,,,,,,,,,,,,,,,,,,,,,,,,,,,,,,,,,,,,,,,,,,,,,,,,,,,,,,,,,,,,,,,,,,,,,,,,,,,,,,,,,,,,,,
"65379bdc2e5be462fc349498","2023-10-24T10:26:36.740Z","[""Tetrahydrofuran (THF)""]","[""water""]","[]","[]","25","250","[]","[]","[]","[]","[]","[]","[]","[]",,,,,false,"Dead-end",,25,0.00177,"Isopropanol (IPA)","Dye","Rose Bengal (disodium salt)",1017.64,35,"µmol/L",1,"[""FTIR"",""SEM""]",,,,true,false,"Accepted","[""ISA""]","[""Polyetheretherketone""]","[]","[]","[""Crosslinking""]","65003ac19af97755a1fa1178","2023-09-12T10:17:37.119Z","1970-01-01T00:00:02.014Z","SRNF membranes for edible oil purification: Introducing free amines in crosslinked PEEK to increase membrane hydrophilicity","Scientific Report","backOffice","10.1016/j.polymer.2013.11.039","65003a2e9af97755a1fa02ed","Katrien Hendrix and Simon Vandoorne and Guy Koeckelberghs and Ivo F.J. Vankelecom","https://doi.org/10.1016/j.polymer.2013.11.039",0,"ISA/inorganic/dense","Crosslinked(HDA)-TBVAPEEK","Scientific report",,"[{""postTreatmentChemicalAgentConcentrationUnit"":[""wt%""],""_id"":""65379bdc2e5be462fc349499"",""postTreatment"":""Crosslinking"",""postTreatmentChemicalAgentSmiles"":""NCCCCCCN"",""postTreatmentChemicalAgentConcentration"":""5""}]",,0.198606271777003,98.9510489510489,"756",0,"[I-].CCN=C=NCCC[N+](C)(C)C; 
ON1C(=O)CCC1=O","7,5 ; 10",,,,,,,,,,,,,,,,,,,,,,,,,,,,,,,,,,,,,,,,,,,,,,,,,,,,,,,,,,,,,,,,,,,,,,,,,,,,,,,,,,,,,,,
"65379bdc2e5be462fc34949c","2023-10-24T10:26:36.855Z","[""Tetrahydrofuran (THF)""]","[""water""]","[]","[]","25","250","[]","[]","[]","[]","[]","[]","[]","[]",,,,,false,"Dead-end",,25,0.00177,"Isopropanol (IPA)","Dye","Rose Bengal (disodium salt)",1017.64,35,"µmol/L",1,"[""FTIR"",""SEM""]",,,,true,false,"Accepted","[""ISA""]","[""Polyetheretherketone""]","[]","[]","[""Crosslinking""]","65003ac19af97755a1fa1178","2023-09-12T10:17:37.119Z","1970-01-01T00:00:02.014Z","SRNF membranes for edible oil purification: Introducing free amines in crosslinked PEEK to increase membrane hydrophilicity","Scientific Report","backOffice","10.1016/j.polymer.2013.11.039","65003a2e9af97755a1fa02ed","Katrien Hendrix and Simon Vandoorne and Guy Koeckelberghs and Ivo F.J. Vankelecom","https://doi.org/10.1016/j.polymer.2013.11.039",0,"ISA/inorganic/dense","Crosslinked(PAA)-TBVAPEEK","Scientific report",,"[{""postTreatmentChemicalAgentConcentrationUnit"":[""wt%""],""_id"":""65379bdc2e5be462fc34949d"",""postTreatment"":""Crosslinking"",""postTreatmentChemicalAgentSmiles"":""C=CCN.Cl"",""postTreatmentChemicalAgentConcentration"":""5""}]",,0.0174216027874564,93.006993006993,"757",0,"[I-].CCN=C=NCCC[N+](C)(C)C; 
ON1C(=O)CCC1=O","7,5 ; 10",,,,,,,,,,,,,,,,,,,,,,,,,,,,,,,,,,,,,,,,,,,,,,,,,,,,,,,,,,,,,,,,,,,,,,,,,,,,,,,,,,,,,,,
"65379bdc2e5be462fc3494a0","2023-10-24T10:26:36.973Z","[""Tetrahydrofuran (THF)""]","[""water""]","[]","[]","25","250","[]","[]","[]","[]","[]","[]","[]","[]",,,,,false,"Dead-end",,25,0.00177,"Acetone","Dye","Rose Bengal (disodium salt)",1017.64,35,"µmol/L",1,"[""FTIR"",""SEM""]",,,,true,false,"Accepted","[""ISA""]","[""Polyetheretherketone""]","[]","[]","[""Crosslinking""]","65003ac19af97755a1fa1178","2023-09-12T10:17:37.119Z","1970-01-01T00:00:02.014Z","SRNF membranes for edible oil purification: Introducing free amines in crosslinked PEEK to increase membrane hydrophilicity","Scientific Report","backOffice","10.1016/j.polymer.2013.11.039","65003a2e9af97755a1fa02ed","Katrien Hendrix and Simon Vandoorne and Guy Koeckelberghs and Ivo F.J. Vankelecom","https://doi.org/10.1016/j.polymer.2013.11.039",0,"ISA/inorganic/dense","Crosslinked(HDA)-VAPEEK","Scientific report",,"[{""postTreatmentChemicalAgentConcentrationUnit"":[""wt%""],""_id"":""65379bdc2e5be462fc3494a1"",""postTreatment"":""Crosslinking"",""postTreatmentChemicalAgentSmiles"":""NCCCCCCN"",""postTreatmentChemicalAgentConcentration"":""5""}]",,0.280487804878048,93.3566433566433,"758",0,"[I-].CCN=C=NCCC[N+](C)(C)C; 
ON1C(=O)CCC1=O","7,5 ; 10",,,,,,,,,,,,,,,,,,,,,,,,,,,,,,,,,,,,,,,,,,,,,,,,,,,,,,,,,,,,,,,,,,,,,,,,,,,,,,,,,,,,,,,
"65379bdd2e5be462fc3494a4","2023-10-24T10:26:37.084Z","[""Tetrahydrofuran (THF)""]","[""water""]","[]","[]","25","250","[]","[]","[]","[]","[]","[]","[]","[]",,,,,false,"Dead-end",,25,0.00177,"Acetone","Dye","Rose Bengal (disodium salt)",1017.64,35,"µmol/L",1,"[""FTIR"",""SEM""]",,,,true,false,"Accepted","[""ISA""]","[""Polyetheretherketone""]","[]","[]","[""Crosslinking""]","65003ac19af97755a1fa1178","2023-09-12T10:17:37.119Z","1970-01-01T00:00:02.014Z","SRNF membranes for edible oil purification: Introducing free amines in crosslinked PEEK to increase membrane hydrophilicity","Scientific Report","backOffice","10.1016/j.polymer.2013.11.039","65003a2e9af97755a1fa02ed","Katrien Hendrix and Simon Vandoorne and Guy Koeckelberghs and Ivo F.J. Vankelecom","https://doi.org/10.1016/j.polymer.2013.11.039",0,"ISA/inorganic/dense","Crosslinked(PAA)-VAPEEK","Scientific report",,"[{""postTreatmentChemicalAgentConcentrationUnit"":[""wt%""],""_id"":""65379bdd2e5be462fc3494a5"",""postTreatment"":""Crosslinking"",""postTreatmentChemicalAgentSmiles"":""C=CCN.Cl"",""postTreatmentChemicalAgentConcentration"":""5""}]",,0.360627177700348,73.7762237762237,"759",0,"[I-].CCN=C=NCCC[N+](C)(C)C; 
ON1C(=O)CCC1=O","7,5 ; 10",,,,,,,,,,,,,,,,,,,,,,,,,,,,,,,,,,,,,,,,,,,,,,,,,,,,,,,,,,,,,,,,,,,,,,,,,,,,,,,,,,,,,,,
"65379bdd2e5be462fc3494a8","2023-10-24T10:26:37.198Z","[""Tetrahydrofuran (THF)""]","[""water""]","[]","[]","25","250","[]","[]","[]","[]","[]","[]","[]","[]",,,,,false,"Dead-end",,25,0.00177,"Acetone","Dye","Rose Bengal (disodium salt)",1017.64,35,"µmol/L",1,"[""FTIR"",""SEM""]",,,,true,false,"Accepted","[""ISA""]","[""Polyetheretherketone""]","[]","[]","[""Crosslinking""]","65003ac19af97755a1fa1178","2023-09-12T10:17:37.119Z","1970-01-01T00:00:02.014Z","SRNF membranes for edible oil purification: Introducing free amines in crosslinked PEEK to increase membrane hydrophilicity","Scientific Report","backOffice","10.1016/j.polymer.2013.11.039","65003a2e9af97755a1fa02ed","Katrien Hendrix and Simon Vandoorne and Guy Koeckelberghs and Ivo F.J. Vankelecom","https://doi.org/10.1016/j.polymer.2013.11.039",0,"ISA/inorganic/dense","Crosslinked(HDA)-BPAVAPEEK","Scientific report",,"[{""postTreatmentChemicalAgentConcentrationUnit"":[""wt%""],""_id"":""65379bdd2e5be462fc3494a9"",""postTreatment"":""Crosslinking"",""postTreatmentChemicalAgentSmiles"":""NCCCCCCN"",""postTreatmentChemicalAgentConcentration"":""5""}]",,0.170731707317073,87.7622377622377,"760",0,"[I-].CCN=C=NCCC[N+](C)(C)C; 
ON1C(=O)CCC1=O","7,5 ; 10",,,,,,,,,,,,,,,,,,,,,,,,,,,,,,,,,,,,,,,,,,,,,,,,,,,,,,,,,,,,,,,,,,,,,,,,,,,,,,,,,,,,,,,
"65379bdd2e5be462fc3494ac","2023-10-24T10:26:37.360Z","[""Tetrahydrofuran (THF)""]","[""water""]","[]","[]","25","250","[]","[]","[]","[]","[]","[]","[]","[]",,,,,false,"Dead-end",,25,0.00177,"Acetone","Dye","Rose Bengal (disodium salt)",1017.64,35,"µmol/L",1,"[""FTIR"",""SEM""]",,,,true,false,"Accepted","[""ISA""]","[""Polyetheretherketone""]","[]","[]","[""Crosslinking""]","65003ac19af97755a1fa1178","2023-09-12T10:17:37.119Z","1970-01-01T00:00:02.014Z","SRNF membranes for edible oil purification: Introducing free amines in crosslinked PEEK to increase membrane hydrophilicity","Scientific Report","backOffice","10.1016/j.polymer.2013.11.039","65003a2e9af97755a1fa02ed","Katrien Hendrix and Simon Vandoorne and Guy Koeckelberghs and Ivo F.J. Vankelecom","https://doi.org/10.1016/j.polymer.2013.11.039",0,"ISA/inorganic/dense","Crosslinked(PAA)-BPAVAPEEK","Scientific report",,"[{""postTreatmentChemicalAgentConcentrationUnit"":[""wt%""],""_id"":""65379bdd2e5be462fc3494ad"",""postTreatment"":""Crosslinking"",""postTreatmentChemicalAgentSmiles"":""C=CCN.Cl"",""postTreatmentChemicalAgentConcentration"":""5""}]",,0.174216027874564,90.2097902097902,"761",0,"[I-].CCN=C=NCCC[N+](C)(C)C; 
ON1C(=O)CCC1=O","7,5 ; 10",,,,,,,,,,,,,,,,,,,,,,,,,,,,,,,,,,,,,,,,,,,,,,,,,,,,,,,,,,,,,,,,,,,,,,,,,,,,,,,,,,,,,,,
"65379bdd2e5be462fc3494b0","2023-10-24T10:26:37.497Z","[""Tetrahydrofuran (THF)""]","[""water""]","[]","[]","25","250","[]","[]","[]","[]","[]","[]","[]","[]",,,,,false,"Dead-end",,25,0.00177,"Acetone","Dye","Rose Bengal (disodium salt)",1017.64,35,"µmol/L",1,"[""FTIR"",""SEM""]",,,,true,false,"Accepted","[""ISA""]","[""Polyetheretherketone""]","[]","[]","[""Crosslinking""]","65003ac19af97755a1fa1178","2023-09-12T10:17:37.119Z","1970-01-01T00:00:02.014Z","SRNF membranes for edible oil purification: Introducing free amines in crosslinked PEEK to increase membrane hydrophilicity","Scientific Report","backOffice","10.1016/j.polymer.2013.11.039","65003a2e9af97755a1fa02ed","Katrien Hendrix and Simon Vandoorne and Guy Koeckelberghs and Ivo F.J. Vankelecom","https://doi.org/10.1016/j.polymer.2013.11.039",0,"ISA/inorganic/dense","Crosslinked(HDA)-TBVAPEEK","Scientific report",,"[{""postTreatmentChemicalAgentConcentrationUnit"":[""wt%""],""_id"":""65379bdd2e5be462fc3494b1"",""postTreatment"":""Crosslinking"",""postTreatmentChemicalAgentSmiles"":""NCCCCCCN"",""postTreatmentChemicalAgentConcentration"":""5""}]",,0.0818815331010453,96.8531468531468,"762",0,"[I-].CCN=C=NCCC[N+](C)(C)C; 
ON1C(=O)CCC1=O","7,5 ; 10",,,,,,,,,,,,,,,,,,,,,,,,,,,,,,,,,,,,,,,,,,,,,,,,,,,,,,,,,,,,,,,,,,,,,,,,,,,,,,,,,,,,,,,
"65379bdd2e5be462fc3494b4","2023-10-24T10:26:37.607Z","[""Tetrahydrofuran (THF)""]","[""water""]","[]","[]","25","250","[]","[]","[]","[]","[]","[]","[]","[]",,,,,false,"Dead-end",,25,0.00177,"Acetone","Dye","Rose Bengal (disodium salt)",1017.64,35,"µmol/L",1,"[""FTIR"",""SEM""]",,,,true,false,"Accepted","[""ISA""]","[""Polyetheretherketone""]","[]","[]","[""Crosslinking""]","65003ac19af97755a1fa1178","2023-09-12T10:17:37.119Z","1970-01-01T00:00:02.014Z","SRNF membranes for edible oil purification: Introducing free amines in crosslinked PEEK to increase membrane hydrophilicity","Scientific Report","backOffice","10.1016/j.polymer.2013.11.039","65003a2e9af97755a1fa02ed","Katrien Hendrix and Simon Vandoorne and Guy Koeckelberghs and Ivo F.J. Vankelecom","https://doi.org/10.1016/j.polymer.2013.11.039",0,"ISA/inorganic/dense","Crosslinked(PAA)-TBVAPEEK","Scientific report",,"[{""postTreatmentChemicalAgentConcentrationUnit"":[""wt%""],""_id"":""65379bdd2e5be462fc3494b5"",""postTreatment"":""Crosslinking"",""postTreatmentChemicalAgentSmiles"":""C=CCN.Cl"",""postTreatmentChemicalAgentConcentration"":""5""}]",,0.0662020905923344,92.3076923076923,"763",0,"[I-].CCN=C=NCCC[N+](C)(C)C; 
ON1C(=O)CCC1=O","7,5 ; 10",,,,,,,,,,,,,,,,,,,,,,,,,,,,,,,,,,,,,,,,,,,,,,,,,,,,,,,,,,,,,,,,,,,,,,,,,,,,,,,,,,,,,,,
"65379bdd2e5be462fc3494b8","2023-10-24T10:26:37.719Z","[""1-Methyl-2-pyrrolidinone (NMP)"",""Tetrahydrofuran (THF)""]","[""water""]","[]","[]","15","250","[]","[]","[]","[]","[]","[]","[]","[]",,,,,false,"Dead-end",5,25,0.00177,"Isopropanol (IPA)","Dye","Rose Bengal (disodium salt)",1017.64,250,"µmol/L",1,"[""SEM""]",,,,true,false,"Accepted","[""ISA""]","[""Polyimide(Matrimid® 5218)""]","[]","[]","[""None""]","65003ac39af97755a1fa11b9","2023-09-12T10:17:39.576Z","2006-01-01T00:00:00.000Z","A novel method to prepare porous membranes/polymers with easy control over porosity and increased compaction resistance","Scientific Report","backOffice","10.1016/j.desal.2006.03.013","65003a2e9af97755a1fa02ed","L.E.M. Gevers and P. Vandezande and J. Vermant and J.A. Martens and I.F.J. Vankelecom and P.A. Jacobs","https://doi.org/10.1016/j.desal.2006.03.013",0,"ISA/inorganic/dense","PI-Nnaozeolite load 0wt%","Scientific report",,"[{""postTreatmentChemicalAgentConcentrationUnit"":[],""_id"":""65379bdd2e5be462fc3494b9"",""postTreatment"":""None"",""postTreatmentChemicalAgentSmiles"":""N/A"",""postTreatmentChemicalAgentConcentration"":""""}]",,1.36,42.3840992234926,"764",0,,,,,,,"76:24",,,,,,,,,,,,,,,,,,,,,,,,,,,,,,,,,,,,,,,,,,,,,,,,,,,,,,,,,,,,,,,,,,,,,,,,,,,,,,,,,,
"65379bdd2e5be462fc3494bc","2023-10-24T10:26:37.841Z","[""1-Methyl-2-pyrrolidinone (NMP)"",""Tetrahydrofuran (THF)""]","[""water""]","[""wt%""]","[]","15","250","[]","[]","[]","[]","[]","[]","[]","[]",,,,,false,"Dead-end",5,25,0.00177,"Isopropanol (IPA)","Dye","Rose Bengal (disodium salt)",1017.64,250,"µmol/L",1,"[""SEM""]",,,,true,false,"Accepted","[""ISA""]","[""Polyimide(Matrimid® 5218)""]","[]","[]","[""None""]","65003ac39af97755a1fa11b9","2023-09-12T10:17:39.576Z","2006-01-01T00:00:00.000Z","A novel method to prepare porous membranes/polymers with easy control over porosity and increased compaction resistance","Scientific Report","backOffice","10.1016/j.desal.2006.03.013","65003a2e9af97755a1fa02ed","L.E.M. Gevers and P. Vandezande and J. Vermant and J.A. Martens and I.F.J. Vankelecom and P.A. Jacobs","https://doi.org/10.1016/j.desal.2006.03.013",0,"ISA/inorganic/dense","PI-Nnaozeolite load 0.79wt%","Scientific report",,"[{""postTreatmentChemicalAgentConcentrationUnit"":[],""_id"":""65379bdd2e5be462fc3494bd"",""postTreatment"":""None"",""postTreatmentChemicalAgentSmiles"":""N/A"",""postTreatmentChemicalAgentConcentration"":""""}]",,0.35,50.9933707466714,"765",0,"O=[Al]O[Al]=O.O=[Si]=O","0.79",,,,,"76:24",,,,,,,,,,,,,,,,,,,,,,,,,,,,,,,,,,,,,,,,,,,,,,,,,,,,,,,,,,,,,,,,,,,,,,,,,,,,,,,,,,
"65379bdd2e5be462fc3494c0","2023-10-24T10:26:37.958Z","[""1-Methyl-2-pyrrolidinone (NMP)"",""Tetrahydrofuran (THF)""]","[""water""]","[""wt%""]","[]","15","250","[]","[]","[]","[]","[]","[]","[]","[]",,,,,false,"Dead-end",5,25,0.00177,"Isopropanol (IPA)","Dye","Rose Bengal (disodium salt)",1017.64,250,"µmol/L",1,"[""SEM""]",,,,true,false,"Accepted","[""ISA""]","[""Polyimide(Matrimid® 5218)""]","[]","[]","[""None""]","65003ac39af97755a1fa11b9","2023-09-12T10:17:39.576Z","2006-01-01T00:00:00.000Z","A novel method to prepare porous membranes/polymers with easy control over porosity and increased compaction resistance","Scientific Report","backOffice","10.1016/j.desal.2006.03.013","65003a2e9af97755a1fa02ed","L.E.M. Gevers and P. Vandezande and J. Vermant and J.A. Martens and I.F.J. Vankelecom and P.A. Jacobs","https://doi.org/10.1016/j.desal.2006.03.013",0,"ISA/inorganic/dense","PI-Nnaozeolite load 2.65wt%","Scientific report",,"[{""postTreatmentChemicalAgentConcentrationUnit"":[],""_id"":""65379bdd2e5be462fc3494c1"",""postTreatment"":""None"",""postTreatmentChemicalAgentSmiles"":""N/A"",""postTreatmentChemicalAgentConcentration"":""""}]",,0.48,90.2869757174392,"766",0,"O=[Al]O[Al]=O.O=[Si]=O","2.65",,,,,"76:24",,,,,,,,,,,,,,,,,,,,,,,,,,,,,,,,,,,,,,,,,,,,,,,,,,,,,,,,,,,,,,,,,,,,,,,,,,,,,,,,,,
"65379bde2e5be462fc3494c4","2023-10-24T10:26:38.077Z","[""1-Methyl-2-pyrrolidinone (NMP)"",""Tetrahydrofuran (THF)""]","[""water""]","[""wt%""]","[]","15","250","[]","[]","[]","[]","[]","[]","[]","[]",,,,,false,"Dead-end",5,25,0.00177,"Isopropanol (IPA)","Dye","Rose Bengal (disodium salt)",1017.64,250,"µmol/L",1,"[""SEM""]",,,,true,false,"Accepted","[""ISA""]","[""Polyimide(Matrimid® 5218)""]","[]","[]","[""None""]","65003ac39af97755a1fa11b9","2023-09-12T10:17:39.576Z","2006-01-01T00:00:00.000Z","A novel method to prepare porous membranes/polymers with easy control over porosity and increased compaction resistance","Scientific Report","backOffice","10.1016/j.desal.2006.03.013","65003a2e9af97755a1fa02ed","L.E.M. Gevers and P. Vandezande and J. Vermant and J.A. Martens and I.F.J. Vankelecom and P.A. Jacobs","https://doi.org/10.1016/j.desal.2006.03.013",0,"ISA/inorganic/dense","PI-Nnaozeolite load 3.75wt%","Scientific report",,"[{""postTreatmentChemicalAgentConcentrationUnit"":[],""_id"":""65379bde2e5be462fc3494c5"",""postTreatment"":""None"",""postTreatmentChemicalAgentSmiles"":""N/A"",""postTreatmentChemicalAgentConcentration"":""""}]",,0.17,99.3377483443708,"767",0,"O=[Al]O[Al]=O.O=[Si]=O","3.75",,,,,"76:24",,,,,,,,,,,,,,,,,,,,,,,,,,,,,,,,,,,,,,,,,,,,,,,,,,,,,,,,,,,,,,,,,,,,,,,,,,,,,,,,,,
"65379bde2e5be462fc3494c8","2023-10-24T10:26:38.191Z","[""1-Methyl-2-pyrrolidinone (NMP)"",""Tetrahydrofuran (THF)""]","[""water""]","[]","[]","23","250","[]","[]","[]","[]","[]","[]","[]","[]",,,,,false,"Dead-end",10,25,1.7,"Hexane",,,,,,1,"[""SEM""]",,,,true,false,"Accepted","[""ISA""]","[""Poly(ether ether)ketone""]","[]","[]","[""None""]","65003ac59af97755a1fa11cd","2023-09-12T10:17:41.463Z","2013-01-01T00:00:00.000Z","Synthesis of modified poly(ether ether ketone) polymer for the preparation of ultrafiltration and nanofiltration membranes via phase inversion","Scientific Report","backOffice","10.1016/j.memsci.2013.07.006","65003a2e9af97755a1fa02ed","Katrien Hendrix and Marianne Vaneynde and Guy Koeckelberghs and Ivo F.J. Vankelecom","https://doi.org/10.1016/j.memsci.2013.07.006",0,"ISA/inorganic/dense","THF50","Scientific report",,"[{""postTreatmentChemicalAgentConcentrationUnit"":[],""_id"":""65379bde2e5be462fc3494c9"",""postTreatment"":""None"",""postTreatmentChemicalAgentSmiles"":""N/A"",""postTreatmentChemicalAgentConcentration"":""""}]",,,,"768",0,,,,,,11.49,"50:50",,,,,,,,,,,,,,,,,,,,,,,,,,,,,,,,,,,,,,,,,,,,,,,,,,,,,,,,,,,,,,,,,,,,,,,,,,,,,,,,,,
"65379bde2e5be462fc3494cc","2023-10-24T10:26:38.310Z","[""1-Methyl-2-pyrrolidinone (NMP)"",""Tetrahydrofuran (THF)""]","[""water""]","[]","[]","23","250","[]","[]","[]","[]","[]","[]","[]","[]",,,,,false,"Dead-end",10,25,1.7,"Acetonitrile",,,,,,1,"[""SEM""]",,,,true,false,"Accepted","[""ISA""]","[""Poly(ether ether)ketone""]","[]","[]","[""None""]","65003ac59af97755a1fa11cd","2023-09-12T10:17:41.463Z","2013-01-01T00:00:00.000Z","Synthesis of modified poly(ether ether ketone) polymer for the preparation of ultrafiltration and nanofiltration membranes via phase inversion","Scientific Report","backOffice","10.1016/j.memsci.2013.07.006","65003a2e9af97755a1fa02ed","Katrien Hendrix and Marianne Vaneynde and Guy Koeckelberghs and Ivo F.J. Vankelecom","https://doi.org/10.1016/j.memsci.2013.07.006",0,"ISA/inorganic/dense","THF50","Scientific report",,"[{""postTreatmentChemicalAgentConcentrationUnit"":[],""_id"":""65379bde2e5be462fc3494cd"",""postTreatment"":""None"",""postTreatmentChemicalAgentSmiles"":""N/A"",""postTreatmentChemicalAgentConcentration"":""""}]",,,,"769",0,,,,,,8.85,"50:50",,,,,,,,,,,,,,,,,,,,,,,,,,,,,,,,,,,,,,,,,,,,,,,,,,,,,,,,,,,,,,,,,,,,,,,,,,,,,,,,,,
"65379bde2e5be462fc3494d0","2023-10-24T10:26:38.474Z","[""1-Methyl-2-pyrrolidinone (NMP)"",""Tetrahydrofuran (THF)""]","[""water""]","[]","[]","23","250","[]","[]","[]","[]","[]","[]","[]","[]",,,,,false,"Dead-end",10,25,1.7,"Methanol",,,,,,1,"[""SEM""]",,,,true,false,"Accepted","[""ISA""]","[""Poly(ether ether)ketone""]","[]","[]","[""None""]","65003ac59af97755a1fa11cd","2023-09-12T10:17:41.463Z","2013-01-01T00:00:00.000Z","Synthesis of modified poly(ether ether ketone) polymer for the preparation of ultrafiltration and nanofiltration membranes via phase inversion","Scientific Report","backOffice","10.1016/j.memsci.2013.07.006","65003a2e9af97755a1fa02ed","Katrien Hendrix and Marianne Vaneynde and Guy Koeckelberghs and Ivo F.J. Vankelecom","https://doi.org/10.1016/j.memsci.2013.07.006",0,"ISA/inorganic/dense","THF50","Scientific report",,"[{""postTreatmentChemicalAgentConcentrationUnit"":[],""_id"":""65379bde2e5be462fc3494d1"",""postTreatment"":""None"",""postTreatmentChemicalAgentSmiles"":""N/A"",""postTreatmentChemicalAgentConcentration"":""""}]",,,,"770",0,,,,,,7.57,"50:50",,,,,,,,,,,,,,,,,,,,,,,,,,,,,,,,,,,,,,,,,,,,,,,,,,,,,,,,,,,,,,,,,,,,,,,,,,,,,,,,,,
"65379bde2e5be462fc3494d4","2023-10-24T10:26:38.613Z","[""1-Methyl-2-pyrrolidinone (NMP)"",""Tetrahydrofuran (THF)""]","[""water""]","[]","[]","23","250","[]","[]","[]","[]","[]","[]","[]","[]",,,,,false,"Dead-end",10,25,1.7,"Isopropanol (IPA)","Dye","Rose Bengal (disodium salt)",1017.64,35,"µmol/L",1,"[""SEM""]",,,,true,false,"Accepted","[""ISA""]","[""Poly(ether ether)ketone""]","[]","[]","[""None""]","65003ac59af97755a1fa11cd","2023-09-12T10:17:41.463Z","2013-01-01T00:00:00.000Z","Synthesis of modified poly(ether ether ketone) polymer for the preparation of ultrafiltration and nanofiltration membranes via phase inversion","Scientific Report","backOffice","10.1016/j.memsci.2013.07.006","65003a2e9af97755a1fa02ed","Katrien Hendrix and Marianne Vaneynde and Guy Koeckelberghs and Ivo F.J. Vankelecom","https://doi.org/10.1016/j.memsci.2013.07.006",0,"ISA/inorganic/dense","THF50","Scientific report",,"[{""postTreatmentChemicalAgentConcentrationUnit"":[],""_id"":""65379bde2e5be462fc3494d5"",""postTreatment"":""None"",""postTreatmentChemicalAgentSmiles"":""N/A"",""postTreatmentChemicalAgentConcentration"":""""}]",,0.79,85.86,"771",0,,,,,,0.51,"50:50",,,,,,,,,,,,,,,,,,,,,,,,,,,,,,,,,,,,,,,,,,,,,,,,,,,,,,,,,,,,,,,,,,,,,,,,,,,,,,,,,,
"65379bde2e5be462fc3494d8","2023-10-24T10:26:38.719Z","[""1-Methyl-2-pyrrolidinone (NMP)""]","[""water""]","[]","[]","15","250","[]","[]","[]","[]","[]","[]","[]","[]",,,,,false,"Dead-end",10,25,1.7,"Isopropanol (IPA)","Dye","Rose Bengal (disodium salt)",1017.64,35,"µmol/L",1,"[""SEM""]",,,,true,false,"Accepted","[""ISA""]","[""Poly(ether ether)ketone""]","[]","[]","[""None""]","65003ac59af97755a1fa11cd","2023-09-12T10:17:41.463Z","2013-01-01T00:00:00.000Z","Synthesis of modified poly(ether ether ketone) polymer for the preparation of ultrafiltration and nanofiltration membranes via phase inversion","Scientific Report","backOffice","10.1016/j.memsci.2013.07.006","65003a2e9af97755a1fa02ed","Katrien Hendrix and Marianne Vaneynde and Guy Koeckelberghs and Ivo F.J. Vankelecom","https://doi.org/10.1016/j.memsci.2013.07.006",0,"ISA/inorganic/dense","TB5-15","Scientific report",,"[{""postTreatmentChemicalAgentConcentrationUnit"":[],""_id"":""65379bde2e5be462fc3494d9"",""postTreatment"":""None"",""postTreatmentChemicalAgentSmiles"":""N/A"",""postTreatmentChemicalAgentConcentration"":""""}]",,5.39,11.45,"772",0,,,,,,,,,,,,,,,,,,,,,,,,,,,,,,,,,,,,,,,,,,,,,,,,,,,,,,,,,,,,,,,,,,,,,,,,,,,,,,,,,,,,,,,,,
"65379bde2e5be462fc3494dc","2023-10-24T10:26:38.825Z","[""1-Methyl-2-pyrrolidinone (NMP)""]","[""water""]","[]","[]","17","250","[]","[]","[]","[]","[]","[]","[]","[]",,,,,false,"Dead-end",10,25,1.7,"Isopropanol (IPA)","Dye","Rose Bengal (disodium salt)",1017.64,35,"µmol/L",1,"[""SEM""]",,,,true,false,"Accepted","[""ISA""]","[""Poly(ether ether)ketone""]","[]","[]","[""None""]","65003ac59af97755a1fa11cd","2023-09-12T10:17:41.463Z","2013-01-01T00:00:00.000Z","Synthesis of modified poly(ether ether ketone) polymer for the preparation of ultrafiltration and nanofiltration membranes via phase inversion","Scientific Report","backOffice","10.1016/j.memsci.2013.07.006","65003a2e9af97755a1fa02ed","Katrien Hendrix and Marianne Vaneynde and Guy Koeckelberghs and Ivo F.J. Vankelecom","https://doi.org/10.1016/j.memsci.2013.07.006",0,"ISA/inorganic/dense","TB5-17","Scientific report",,"[{""postTreatmentChemicalAgentConcentrationUnit"":[],""_id"":""65379bde2e5be462fc3494dd"",""postTreatment"":""None"",""postTreatmentChemicalAgentSmiles"":""N/A"",""postTreatmentChemicalAgentConcentration"":""""}]",,5.18,9.29,"773",0,,,,,,,,,,,,,,,,,,,,,,,,,,,,,,,,,,,,,,,,,,,,,,,,,,,,,,,,,,,,,,,,,,,,,,,,,,,,,,,,,,,,,,,,,
"65379bde2e5be462fc3494e0","2023-10-24T10:26:38.947Z","[""1-Methyl-2-pyrrolidinone (NMP)""]","[""water""]","[]","[]","19","250","[]","[]","[]","[]","[]","[]","[]","[]",,,,,false,"Dead-end",10,25,1.7,"Isopropanol (IPA)","Dye","Rose Bengal (disodium salt)",1017.64,35,"µmol/L",1,"[""SEM""]",,,,true,false,"Accepted","[""ISA""]","[""Poly(ether ether)ketone""]","[]","[]","[""None""]","65003ac59af97755a1fa11cd","2023-09-12T10:17:41.463Z","2013-01-01T00:00:00.000Z","Synthesis of modified poly(ether ether ketone) polymer for the preparation of ultrafiltration and nanofiltration membranes via phase inversion","Scientific Report","backOffice","10.1016/j.memsci.2013.07.006","65003a2e9af97755a1fa02ed","Katrien Hendrix and Marianne Vaneynde and Guy Koeckelberghs and Ivo F.J. Vankelecom","https://doi.org/10.1016/j.memsci.2013.07.006",0,"ISA/inorganic/dense","TB5-19","Scientific report",,"[{""postTreatmentChemicalAgentConcentrationUnit"":[],""_id"":""65379bde2e5be462fc3494e1"",""postTreatment"":""None"",""postTreatmentChemicalAgentSmiles"":""N/A"",""postTreatmentChemicalAgentConcentration"":""""}]",,3.79,12.72,"774",0,,,,,,,,,,,,,,,,,,,,,,,,,,,,,,,,,,,,,,,,,,,,,,,,,,,,,,,,,,,,,,,,,,,,,,,,,,,,,,,,,,,,,,,,,
"65379bdf2e5be462fc3494e4","2023-10-24T10:26:39.061Z","[""1-Methyl-2-pyrrolidinone (NMP)""]","[""water""]","[]","[]","21","250","[]","[]","[]","[]","[]","[]","[]","[]",,,,,false,"Dead-end",10,25,1.7,"Isopropanol (IPA)","Dye","Rose Bengal (disodium salt)",1017.64,35,"µmol/L",1,"[""SEM""]",,,,true,false,"Accepted","[""ISA""]","[""Poly(ether ether)ketone""]","[]","[]","[""None""]","65003ac59af97755a1fa11cd","2023-09-12T10:17:41.463Z","2013-01-01T00:00:00.000Z","Synthesis of modified poly(ether ether ketone) polymer for the preparation of ultrafiltration and nanofiltration membranes via phase inversion","Scientific Report","backOffice","10.1016/j.memsci.2013.07.006","65003a2e9af97755a1fa02ed","Katrien Hendrix and Marianne Vaneynde and Guy Koeckelberghs and Ivo F.J. Vankelecom","https://doi.org/10.1016/j.memsci.2013.07.006",0,"ISA/inorganic/dense","TB5-21","Scientific report",,"[{""postTreatmentChemicalAgentConcentrationUnit"":[],""_id"":""65379bdf2e5be462fc3494e5"",""postTreatment"":""None"",""postTreatmentChemicalAgentSmiles"":""N/A"",""postTreatmentChemicalAgentConcentration"":""""}]",,3.82,12.21,"775",0,,,,,,,,,,,,,,,,,,,,,,,,,,,,,,,,,,,,,,,,,,,,,,,,,,,,,,,,,,,,,,,,,,,,,,,,,,,,,,,,,,,,,,,,,
"65379bdf2e5be462fc3494e8","2023-10-24T10:26:39.181Z","[""1-Methyl-2-pyrrolidinone (NMP)""]","[""water""]","[]","[]","23","250","[]","[]","[]","[]","[]","[]","[]","[]",,,,,false,"Dead-end",10,25,1.7,"Isopropanol (IPA)","Dye","Rose Bengal (disodium salt)",1017.64,35,"µmol/L",1,"[""SEM""]",,,,true,false,"Accepted","[""ISA""]","[""Poly(ether ether)ketone""]","[]","[]","[""None""]","65003ac59af97755a1fa11cd","2023-09-12T10:17:41.463Z","2013-01-01T00:00:00.000Z","Synthesis of modified poly(ether ether ketone) polymer for the preparation of ultrafiltration and nanofiltration membranes via phase inversion","Scientific Report","backOffice","10.1016/j.memsci.2013.07.006","65003a2e9af97755a1fa02ed","Katrien Hendrix and Marianne Vaneynde and Guy Koeckelberghs and Ivo F.J. Vankelecom","https://doi.org/10.1016/j.memsci.2013.07.006",0,"ISA/inorganic/dense","TB5-23","Scientific report",,"[{""postTreatmentChemicalAgentConcentrationUnit"":[],""_id"":""65379bdf2e5be462fc3494e9"",""postTreatment"":""None"",""postTreatmentChemicalAgentSmiles"":""N/A"",""postTreatmentChemicalAgentConcentration"":""""}]",,3.36,11.32,"776",0,,,,,,,,,,,,,,,,,,,,,,,,,,,,,,,,,,,,,,,,,,,,,,,,,,,,,,,,,,,,,,,,,,,,,,,,,,,,,,,,,,,,,,,,,
"65379bdf2e5be462fc3494ec","2023-10-24T10:26:39.291Z","[""1-Methyl-2-pyrrolidinone (NMP)""]","[""water""]","[]","[]","15","250","[]","[]","[]","[]","[]","[]","[]","[]",,,,,false,"Dead-end",10,25,1.7,"Isopropanol (IPA)","Dye","Rose Bengal (disodium salt)",1017.64,35,"µmol/L",1,"[""SEM""]",,,,true,false,"Accepted","[""ISA""]","[""Poly(ether ether)ketone""]","[]","[]","[""None""]","65003ac59af97755a1fa11cd","2023-09-12T10:17:41.463Z","2013-01-01T00:00:00.000Z","Synthesis of modified poly(ether ether ketone) polymer for the preparation of ultrafiltration and nanofiltration membranes via phase inversion","Scientific Report","backOffice","10.1016/j.memsci.2013.07.006","65003a2e9af97755a1fa02ed","Katrien Hendrix and Marianne Vaneynde and Guy Koeckelberghs and Ivo F.J. Vankelecom","https://doi.org/10.1016/j.memsci.2013.07.006",0,"ISA/inorganic/dense","TB7-15","Scientific report",,"[{""postTreatmentChemicalAgentConcentrationUnit"":[],""_id"":""65379bdf2e5be462fc3494ed"",""postTreatment"":""None"",""postTreatmentChemicalAgentSmiles"":""N/A"",""postTreatmentChemicalAgentConcentration"":""""}]",,5.59,2.33,"777",0,,,,,,,,,,,,,,,,,,,,,,,,,,,,,,,,,,,,,,,,,,,,,,,,,,,,,,,,,,,,,,,,,,,,,,,,,,,,,,,,,,,,,,,,,
