Repository: BAMresearch/onf-database

This repository belongs to the the publication "Revealing structure-property-performance relationships of organic solvent nanofiltration membranes using a FAIR, open-access database" published in ADD JOURNAL (DOI). 
It uses a dataset derived from The Open Membrane Database (https://openmembranedatabase.org/). The access date was April 8th 2025. The original dataset is in the repository as OMD_SRNF_2025-04-08.csv file.

The main researchers involved in the study are Sarah Glass (ORCID: 0000-0002-0625-0057), Petra Merten (no ORCID available), Torsten Brinkmann (ORCID: 0000-0002-5114-6259) and Volkan Filiz (ORCID: 0000-0003-0239-8641). 

The repository contains 5 Python files:

File: OMD_SRNF_2025-04-08.csv (part 32 of 184)
"65379bdf2e5be462fc3494f0","2023-10-24T10:26:39.413Z","[""1-Methyl-2-pyrrolidinone (NMP)""]","[""water""]","[]","[]","17","250","[]","[]","[]","[]","[]","[]","[]","[]",,,,,false,"Dead-end",10,25,1.7,"Isopropanol (IPA)","Dye","Rose Bengal (disodium salt)",1017.64,35,"µmol/L",1,"[""SEM""]",,,,true,false,"Accepted","[""ISA""]","[""Poly(ether ether)ketone""]","[]","[]","[""None""]","65003ac59af97755a1fa11cd","2023-09-12T10:17:41.463Z","2013-01-01T00:00:00.000Z","Synthesis of modified poly(ether ether ketone) polymer for the preparation of ultrafiltration and nanofiltration membranes via phase inversion","Scientific Report","backOffice","10.1016/j.memsci.2013.07.006","65003a2e9af97755a1fa02ed","Katrien Hendrix and Marianne Vaneynde and Guy Koeckelberghs and Ivo F.J. Vankelecom","https://doi.org/10.1016/j.memsci.2013.07.006",0,"ISA/inorganic/dense","TB7-17","Scientific report",,"[{""postTreatmentChemicalAgentConcentrationUnit"":[],""_id"":""65379bdf2e5be462fc3494f1"",""postTreatment"":""None"",""postTreatmentChemicalAgentSmiles"":""N/A"",""postTreatmentChemicalAgentConcentration"":""""}]",,5.51,2.46,"778",0,,,,,,,,,,,,,,,,,,,,,,,,,,,,,,,,,,,,,,,,,,,,,,,,,,,,,,,,,,,,,,,,,,,,,,,,,,,,,,,,,,,,,,,,,
"65379bdf2e5be462fc3494f4","2023-10-24T10:26:39.531Z","[""1-Methyl-2-pyrrolidinone (NMP)""]","[""water""]","[]","[]","19","250","[]","[]","[]","[]","[]","[]","[]","[]",,,,,false,"Dead-end",10,25,1.7,"Isopropanol (IPA)","Dye","Rose Bengal (disodium salt)",1017.64,35,"µmol/L",1,"[""SEM""]",,,,true,false,"Accepted","[""ISA""]","[""Poly(ether ether)ketone""]","[]","[]","[""None""]","65003ac59af97755a1fa11cd","2023-09-12T10:17:41.463Z","2013-01-01T00:00:00.000Z","Synthesis of modified poly(ether ether ketone) polymer for the preparation of ultrafiltration and nanofiltration membranes via phase inversion","Scientific Report","backOffice","10.1016/j.memsci.2013.07.006","65003a2e9af97755a1fa02ed","Katrien Hendrix and Marianne Vaneynde and Guy Koeckelberghs and Ivo F.J. Vankelecom","https://doi.org/10.1016/j.memsci.2013.07.006",0,"ISA/inorganic/dense","TB7-19","Scientific report",,"[{""postTreatmentChemicalAgentConcentrationUnit"":[],""_id"":""65379bdf2e5be462fc3494f5"",""postTreatment"":""None"",""postTreatmentChemicalAgentSmiles"":""N/A"",""postTreatmentChemicalAgentConcentration"":""""}]",,5.3,2.33,"779",0,,,,,,,,,,,,,,,,,,,,,,,,,,,,,,,,,,,,,,,,,,,,,,,,,,,,,,,,,,,,,,,,,,,,,,,,,,,,,,,,,,,,,,,,,
"65379bdf2e5be462fc3494f8","2023-10-24T10:26:39.690Z","[""1-Methyl-2-pyrrolidinone (NMP)""]","[""water""]","[]","[]","21","250","[]","[]","[]","[]","[]","[]","[]","[]",,,,,false,"Dead-end",10,25,1.7,"Isopropanol (IPA)","Dye","Rose Bengal (disodium salt)",1017.64,35,"µmol/L",1,"[""SEM""]",,,,true,false,"Accepted","[""ISA""]","[""Poly(ether ether)ketone""]","[]","[]","[""None""]","65003ac59af97755a1fa11cd","2023-09-12T10:17:41.463Z","2013-01-01T00:00:00.000Z","Synthesis of modified poly(ether ether ketone) polymer for the preparation of ultrafiltration and nanofiltration membranes via phase inversion","Scientific Report","backOffice","10.1016/j.memsci.2013.07.006","65003a2e9af97755a1fa02ed","Katrien Hendrix and Marianne Vaneynde and Guy Koeckelberghs and Ivo F.J. Vankelecom","https://doi.org/10.1016/j.memsci.2013.07.006",0,"ISA/inorganic/dense","TB7-21","Scientific report",,"[{""postTreatmentChemicalAgentConcentrationUnit"":[],""_id"":""65379bdf2e5be462fc3494f9"",""postTreatment"":""None"",""postTreatmentChemicalAgentSmiles"":""N/A"",""postTreatmentChemicalAgentConcentration"":""""}]",,4.58,8.27,"780",0,,,,,,,,,,,,,,,,,,,,,,,,,,,,,,,,,,,,,,,,,,,,,,,,,,,,,,,,,,,,,,,,,,,,,,,,,,,,,,,,,,,,,,,,,
"65379bdf2e5be462fc3494fc","2023-10-24T10:26:39.795Z","[""1-Methyl-2-pyrrolidinone (NMP)""]","[""water""]","[]","[]","23","250","[]","[]","[]","[]","[]","[]","[]","[]",,,,,false,"Dead-end",10,25,1.7,"Isopropanol (IPA)","Dye","Rose Bengal (disodium salt)",1017.64,35,"µmol/L",1,"[""SEM""]",,,,true,false,"Accepted","[""ISA""]","[""Poly(ether ether)ketone""]","[]","[]","[""None""]","65003ac59af97755a1fa11cd","2023-09-12T10:17:41.463Z","2013-01-01T00:00:00.000Z","Synthesis of modified poly(ether ether ketone) polymer for the preparation of ultrafiltration and nanofiltration membranes via phase inversion","Scientific Report","backOffice","10.1016/j.memsci.2013.07.006","65003a2e9af97755a1fa02ed","Katrien Hendrix and Marianne Vaneynde and Guy Koeckelberghs and Ivo F.J. Vankelecom","https://doi.org/10.1016/j.memsci.2013.07.006",0,"ISA/inorganic/dense","TB7-23","Scientific report",,"[{""postTreatmentChemicalAgentConcentrationUnit"":[],""_id"":""65379bdf2e5be462fc3494fd"",""postTreatment"":""None"",""postTreatmentChemicalAgentSmiles"":""N/A"",""postTreatmentChemicalAgentConcentration"":""""}]",,4.81,8.89,"781",0,,,,,,,,,,,,,,,,,,,,,,,,,,,,,,,,,,,,,,,,,,,,,,,,,,,,,,,,,,,,,,,,,,,,,,,,,,,,,,,,,,,,,,,,,
"65379bdf2e5be462fc349500","2023-10-24T10:26:39.905Z","[""1-Methyl-2-pyrrolidinone (NMP)"",""Tetrahydrofuran (THF)""]","[""water""]","[]","[]","19","250","[]","[]","[]","[]","[]","[]","[]","[]",,,,,false,"Dead-end",10,25,1.7,"Isopropanol (IPA)","Dye","Rose Bengal (disodium salt)",1017.64,35,"µmol/L",1,"[]",,,,true,false,"Accepted","[""ISA""]","[""Poly(ether ether)ketone""]","[]","[]","[""None""]","65003ac59af97755a1fa11cd","2023-09-12T10:17:41.463Z","2013-01-01T00:00:00.000Z","Synthesis of modified poly(ether ether ketone) polymer for the preparation of ultrafiltration and nanofiltration membranes via phase inversion","Scientific Report","backOffice","10.1016/j.memsci.2013.07.006","65003a2e9af97755a1fa02ed","Katrien Hendrix and Marianne Vaneynde and Guy Koeckelberghs and Ivo F.J. Vankelecom","https://doi.org/10.1016/j.memsci.2013.07.006",0,"ISA/inorganic/dense","PDI-1","Scientific report",,"[{""postTreatmentChemicalAgentConcentrationUnit"":[],""_id"":""65379bdf2e5be462fc349501"",""postTreatment"":""None"",""postTreatmentChemicalAgentSmiles"":""N/A"",""postTreatmentChemicalAgentConcentration"":""""}]",,11.3,24.85,"782",0,,,,,,,"70:30",,,,,,,,,,,,,,,,,,,,,,,,,,,,,,,,,,,,,,,,,,,,,,,,,,,,,,,,,,,,,,,,,,,,,,,,,,,,,,,,,,
"65379be02e5be462fc349504","2023-10-24T10:26:40.018Z","[""1-Methyl-2-pyrrolidinone (NMP)"",""Tetrahydrofuran (THF)""]","[""water""]","[]","[]","19","250","[]","[]","[]","[]","[]","[]","[]","[]",,,,,false,"Dead-end",10,25,1.7,"Isopropanol (IPA)","Dye","Rose Bengal (disodium salt)",1017.64,35,"µmol/L",1,"[]",,,,true,false,"Accepted","[""ISA""]","[""Poly(ether ether)ketone""]","[]","[]","[""None""]","65003ac59af97755a1fa11cd","2023-09-12T10:17:41.463Z","2013-01-01T00:00:00.000Z","Synthesis of modified poly(ether ether ketone) polymer for the preparation of ultrafiltration and nanofiltration membranes via phase inversion","Scientific Report","backOffice","10.1016/j.memsci.2013.07.006","65003a2e9af97755a1fa02ed","Katrien Hendrix and Marianne Vaneynde and Guy Koeckelberghs and Ivo F.J. Vankelecom","https://doi.org/10.1016/j.memsci.2013.07.006",0,"ISA/inorganic/dense","PDI-2","Scientific report",,"[{""postTreatmentChemicalAgentConcentrationUnit"":[],""_id"":""65379be02e5be462fc349505"",""postTreatment"":""None"",""postTreatmentChemicalAgentSmiles"":""N/A"",""postTreatmentChemicalAgentConcentration"":""""}]",,19.95,2.64,"783",0,,,,,,,"70:30",,,,,,,,,,,,,,,,,,,,,,,,,,,,,,,,,,,,,,,,,,,,,,,,,,,,,,,,,,,,,,,,,,,,,,,,,,,,,,,,,,
"65379be02e5be462fc349508","2023-10-24T10:26:40.136Z","[""1-Methyl-2-pyrrolidinone (NMP)"",""Tetrahydrofuran (THF)""]","[""water""]","[]","[]","19","250","[]","[]","[]","[]","[]","[]","[]","[]",,,,,false,"Dead-end",10,25,1.7,"Isopropanol (IPA)","Dye","Rose Bengal (disodium salt)",1017.64,35,"µmol/L",1,"[]",,,,true,false,"Accepted","[""ISA""]","[""Poly(ether ether)ketone""]","[]","[]","[""None""]","65003ac59af97755a1fa11cd","2023-09-12T10:17:41.463Z","2013-01-01T00:00:00.000Z","Synthesis of modified poly(ether ether ketone) polymer for the preparation of ultrafiltration and nanofiltration membranes via phase inversion","Scientific Report","backOffice","10.1016/j.memsci.2013.07.006","65003a2e9af97755a1fa02ed","Katrien Hendrix and Marianne Vaneynde and Guy Koeckelberghs and Ivo F.J. Vankelecom","https://doi.org/10.1016/j.memsci.2013.07.006",0,"ISA/inorganic/dense","PDI-3","Scientific report",,"[{""postTreatmentChemicalAgentConcentrationUnit"":[],""_id"":""65379be02e5be462fc349509"",""postTreatment"":""None"",""postTreatmentChemicalAgentSmiles"":""N/A"",""postTreatmentChemicalAgentConcentration"":""""}]",,18.51,1.2,"784",0,,,,,,,"70:30",,,,,,,,,,,,,,,,,,,,,,,,,,,,,,,,,,,,,,,,,,,,,,,,,,,,,,,,,,,,,,,,,,,,,,,,,,,,,,,,,,
"65379be02e5be462fc34950c","2023-10-24T10:26:40.246Z","[""1-Methyl-2-pyrrolidinone (NMP)"",""Tetrahydrofuran (THF)""]","[""water""]","[]","[]","19","250","[]","[]","[]","[]","[]","[]","[]","[]",,,,,false,"Dead-end",10,25,1.7,"Isopropanol (IPA)","Dye","Rose Bengal (disodium salt)",1017.64,35,"µmol/L",1,"[]",,,,true,false,"Accepted","[""ISA""]","[""Poly(ether ether)ketone""]","[]","[]","[""None""]","65003ac59af97755a1fa11cd","2023-09-12T10:17:41.463Z","2013-01-01T00:00:00.000Z","Synthesis of modified poly(ether ether ketone) polymer for the preparation of ultrafiltration and nanofiltration membranes via phase inversion","Scientific Report","backOffice","10.1016/j.memsci.2013.07.006","65003a2e9af97755a1fa02ed","Katrien Hendrix and Marianne Vaneynde and Guy Koeckelberghs and Ivo F.J. Vankelecom","https://doi.org/10.1016/j.memsci.2013.07.006",0,"ISA/inorganic/dense","PDI-4","Scientific report",,"[{""postTreatmentChemicalAgentConcentrationUnit"":[],""_id"":""65379be02e5be462fc34950d"",""postTreatment"":""None"",""postTreatmentChemicalAgentSmiles"":""N/A"",""postTreatmentChemicalAgentConcentration"":""""}]",,29.68,0.24,"785",0,,,,,,,"70:30",,,,,,,,,,,,,,,,,,,,,,,,,,,,,,,,,,,,,,,,,,,,,,,,,,,,,,,,,,,,,,,,,,,,,,,,,,,,,,,,,,
"65379be02e5be462fc349510","2023-10-24T10:26:40.361Z","[""1-Methyl-2-pyrrolidinone (NMP)"",""Tetrahydrofuran (THF)""]","[""water""]","[]","[]","19","250","[]","[]","[]","[]","[]","[]","[]","[]",,,,,false,"Dead-end",10,25,1.7,"Isopropanol (IPA)","Dye","Rose Bengal (disodium salt)",1017.64,35,"µmol/L",1,"[]",,,,true,false,"Accepted","[""ISA""]","[""Poly(ether ether)ketone""]","[]","[]","[""None""]","65003ac59af97755a1fa11cd","2023-09-12T10:17:41.463Z","2013-01-01T00:00:00.000Z","Synthesis of modified poly(ether ether ketone) polymer for the preparation of ultrafiltration and nanofiltration membranes via phase inversion","Scientific Report","backOffice","10.1016/j.memsci.2013.07.006","65003a2e9af97755a1fa02ed","Katrien Hendrix and Marianne Vaneynde and Guy Koeckelberghs and Ivo F.J. Vankelecom","https://doi.org/10.1016/j.memsci.2013.07.006",0,"ISA/inorganic/dense","PDI-5","Scientific report",,"[{""postTreatmentChemicalAgentConcentrationUnit"":[],""_id"":""65379be02e5be462fc349511"",""postTreatment"":""None"",""postTreatmentChemicalAgentSmiles"":""N/A"",""postTreatmentChemicalAgentConcentration"":""""}]",,47.32,0.36,"786",0,,,,,,,"70:30",,,,,,,,,,,,,,,,,,,,,,,,,,,,,,,,,,,,,,,,,,,,,,,,,,,,,,,,,,,,,,,,,,,,,,,,,,,,,,,,,,
"65379be02e5be462fc349514","2023-10-24T10:26:40.470Z","[""1-Methyl-2-pyrrolidinone (NMP)"",""Tetrahydrofuran (THF)""]","[""water""]","[]","[]","23","250","[]","[]","[]","[]","[]","[]","[]","[]",,,,,false,"Dead-end",10,25,1.7,"Isopropanol (IPA)","Dye","Rose Bengal (disodium salt)",1017.64,35,"µmol/L",1,"[""SEM""]",,,,true,false,"Accepted","[""ISA""]","[""Poly(ether ether)ketone""]","[]","[]","[""None""]","65003ac59af97755a1fa11cd","2023-09-12T10:17:41.463Z","2013-01-01T00:00:00.000Z","Synthesis of modified poly(ether ether ketone) polymer for the preparation of ultrafiltration and nanofiltration membranes via phase inversion","Scientific Report","backOffice","10.1016/j.memsci.2013.07.006","65003a2e9af97755a1fa02ed","Katrien Hendrix and Marianne Vaneynde and Guy Koeckelberghs and Ivo F.J. Vankelecom","https://doi.org/10.1016/j.memsci.2013.07.006",0,"ISA/inorganic/dense","THF10","Scientific report",,"[{""postTreatmentChemicalAgentConcentrationUnit"":[],""_id"":""65379be02e5be462fc349515"",""postTreatment"":""None"",""postTreatmentChemicalAgentSmiles"":""N/A"",""postTreatmentChemicalAgentConcentration"":""""}]",,28.14,15.8,"787",0,,,,,,,"90:10",,,,,,,,,,,,,,,,,,,,,,,,,,,,,,,,,,,,,,,,,,,,,,,,,,,,,,,,,,,,,,,,,,,,,,,,,,,,,,,,,,
"65379be02e5be462fc349518","2023-10-24T10:26:40.587Z","[""1-Methyl-2-pyrrolidinone (NMP)"",""Tetrahydrofuran (THF)""]","[""water""]","[]","[]","23","250","[]","[]","[]","[]","[]","[]","[]","[]",,,,,false,"Dead-end",10,25,1.7,"Isopropanol (IPA)","Dye","Rose Bengal (disodium salt)",1017.64,35,"µmol/L",1,"[""SEM""]",,,,true,false,"Accepted","[""ISA""]","[""Poly(ether ether)ketone""]","[]","[]","[""None""]","65003ac59af97755a1fa11cd","2023-09-12T10:17:41.463Z","2013-01-01T00:00:00.000Z","Synthesis of modified poly(ether ether ketone) polymer for the preparation of ultrafiltration and nanofiltration membranes via phase inversion","Scientific Report","backOffice","10.1016/j.memsci.2013.07.006","65003a2e9af97755a1fa02ed","Katrien Hendrix and Marianne Vaneynde and Guy Koeckelberghs and Ivo F.J. Vankelecom","https://doi.org/10.1016/j.memsci.2013.07.006",0,"ISA/inorganic/dense","THF20","Scientific report",,"[{""postTreatmentChemicalAgentConcentrationUnit"":[],""_id"":""65379be02e5be462fc349519"",""postTreatment"":""None"",""postTreatmentChemicalAgentSmiles"":""N/A"",""postTreatmentChemicalAgentConcentration"":""""}]",,15.04,25.35,"788",0,,,,,,,"80:20",,,,,,,,,,,,,,,,,,,,,,,,,,,,,,,,,,,,,,,,,,,,,,,,,,,,,,,,,,,,,,,,,,,,,,,,,,,,,,,,,,
"65379be02e5be462fc34951c","2023-10-24T10:26:40.756Z","[""1-Methyl-2-pyrrolidinone (NMP)"",""Tetrahydrofuran (THF)""]","[""water""]","[]","[]","23","250","[]","[]","[]","[]","[]","[]","[]","[]",,,,,false,"Dead-end",10,25,1.7,"Isopropanol (IPA)","Dye","Rose Bengal (disodium salt)",1017.64,35,"µmol/L",1,"[""SEM""]",,,,true,false,"Accepted","[""ISA""]","[""Poly(ether ether)ketone""]","[]","[]","[""None""]","65003ac59af97755a1fa11cd","2023-09-12T10:17:41.463Z","2013-01-01T00:00:00.000Z","Synthesis of modified poly(ether ether ketone) polymer for the preparation of ultrafiltration and nanofiltration membranes via phase inversion","Scientific Report","backOffice","10.1016/j.memsci.2013.07.006","65003a2e9af97755a1fa02ed","Katrien Hendrix and Marianne Vaneynde and Guy Koeckelberghs and Ivo F.J. Vankelecom","https://doi.org/10.1016/j.memsci.2013.07.006",0,"ISA/inorganic/dense","THF30","Scientific report",,"[{""postTreatmentChemicalAgentConcentrationUnit"":[],""_id"":""65379be02e5be462fc34951d"",""postTreatment"":""None"",""postTreatmentChemicalAgentSmiles"":""N/A"",""postTreatmentChemicalAgentConcentration"":""""}]",,10.7,31.97,"789",0,,,,,,,"70:30",,,,,,,,,,,,,,,,,,,,,,,,,,,,,,,,,,,,,,,,,,,,,,,,,,,,,,,,,,,,,,,,,,,,,,,,,,,,,,,,,,
"65379be02e5be462fc349520","2023-10-24T10:26:40.897Z","[""1-Methyl-2-pyrrolidinone (NMP)"",""Tetrahydrofuran (THF)""]","[""water""]","[]","[]","23","250","[]","[]","[]","[]","[]","[]","[]","[]",,,,,false,"Dead-end",10,25,1.7,"Isopropanol (IPA)","Dye","Rose Bengal (disodium salt)",1017.64,35,"µmol/L",1,"[""SEM""]",,,,true,false,"Accepted","[""ISA""]","[""Poly(ether ether)ketone""]","[]","[]","[""None""]","65003ac59af97755a1fa11cd","2023-09-12T10:17:41.463Z","2013-01-01T00:00:00.000Z","Synthesis of modified poly(ether ether ketone) polymer for the preparation of ultrafiltration and nanofiltration membranes via phase inversion","Scientific Report","backOffice","10.1016/j.memsci.2013.07.006","65003a2e9af97755a1fa02ed","Katrien Hendrix and Marianne Vaneynde and Guy Koeckelberghs and Ivo F.J. Vankelecom","https://doi.org/10.1016/j.memsci.2013.07.006",0,"ISA/inorganic/dense","THF40","Scientific report",,"[{""postTreatmentChemicalAgentConcentrationUnit"":[],""_id"":""65379be02e5be462fc349521"",""postTreatment"":""None"",""postTreatmentChemicalAgentSmiles"":""N/A"",""postTreatmentChemicalAgentConcentration"":""""}]",,3.87,69.81,"790",0,,,,,,,"60:40",,,,,,,,,,,,,,,,,,,,,,,,,,,,,,,,,,,,,,,,,,,,,,,,,,,,,,,,,,,,,,,,,,,,,,,,,,,,,,,,,,
"65379be02e5be462fc349524","2023-10-24T10:26:41.003Z","[""Tetrahydrofuran (THF)""]","[""water""]","[]","[]","25","250","[]","[]","[]","[]","[]","[]","[]","[]",,,,,false,"Dead-end",10,25,1.7,"Isopropanol (IPA)","Dye","Rose Bengal (disodium salt)",1017.64,35,"µmol/L",1,"[""SEM""]",,,,true,false,"Accepted","[""ISA""]","[""Poly(ether ether)ketone""]","[]","[]","[""None""]","65003ac19af97755a1fa1178","2023-09-12T10:17:37.119Z","1970-01-01T00:00:02.014Z","SRNF membranes for edible oil purification: Introducing free amines in crosslinked PEEK to increase membrane hydrophilicity","Scientific Report","backOffice","10.1016/j.polymer.2013.11.039","65003a2e9af97755a1fa02ed","Katrien Hendrix and Simon Vandoorne and Guy Koeckelberghs and Ivo F.J. Vankelecom","https://doi.org/10.1016/j.polymer.2013.11.039",0,"ISA/inorganic/dense","VAPEEK","Scientific report",,"[{""postTreatmentChemicalAgentConcentrationUnit"":[],""_id"":""65379be02e5be462fc349525"",""postTreatment"":""None"",""postTreatmentChemicalAgentSmiles"":""N/A"",""postTreatmentChemicalAgentConcentration"":""""}]",,2.04,17.11,"791",0,"O=C1N(O)C(=O)CC1;CCN=C=NCCCN(C)C.Cl","7,5 ; 10",,,,,,,,,,,,,,,,,,,,,,,,,,,,,,,,,,,,,,,,,,,,,,,,,,,,,,,,,,,,,,,,,,,,,,,,,,,,,,,,,,,,,,,
"65379be12e5be462fc349528","2023-10-24T10:26:41.121Z","[""Tetrahydrofuran (THF)""]","[""water""]","[]","[]","25","250","[]","[]","[]","[]","[]","[]","[]","[]",,,,,false,"Dead-end",10,25,1.7,"Isopropanol (IPA)","Dye","Rose Bengal (disodium salt)",1017.64,35,"µmol/L",1,"[""SEM""]",,,,true,false,"Accepted","[""ISA""]","[""Poly(ether ether)ketone""]","[]","[]","[""None""]","65003ac19af97755a1fa1178","2023-09-12T10:17:37.119Z","1970-01-01T00:00:02.014Z","SRNF membranes for edible oil purification: Introducing free amines in crosslinked PEEK to increase membrane hydrophilicity","Scientific Report","backOffice","10.1016/j.polymer.2013.11.039","65003a2e9af97755a1fa02ed","Katrien Hendrix and Simon Vandoorne and Guy Koeckelberghs and Ivo F.J. Vankelecom","https://doi.org/10.1016/j.polymer.2013.11.039",0,"ISA/inorganic/dense","BPAVAPEEK","Scientific report",,"[{""postTreatmentChemicalAgentConcentrationUnit"":[],""_id"":""65379be12e5be462fc349529"",""postTreatment"":""None"",""postTreatmentChemicalAgentSmiles"":""N/A"",""postTreatmentChemicalAgentConcentration"":""""}]",,0.28,37.52,"792",0,"O=C1N(O)C(=O)CC1;CCN=C=NCCCN(C)C.Cl","7,5 ; 10",,,,,,,,,,,,,,,,,,,,,,,,,,,,,,,,,,,,,,,,,,,,,,,,,,,,,,,,,,,,,,,,,,,,,,,,,,,,,,,,,,,,,,,
"65379be12e5be462fc34952c","2023-10-24T10:26:41.236Z","[""Tetrahydrofuran (THF)""]","[""water""]","[]","[]","25","250","[]","[]","[]","[]","[]","[]","[]","[]",,,,,false,"Dead-end",10,25,1.7,"Isopropanol (IPA)","Dye","Rose Bengal (disodium salt)",1017.64,35,"µmol/L",1,"[""SEM""]",,,,true,false,"Accepted","[""ISA""]","[""Poly(ether ether)ketone""]","[]","[]","[""None""]","65003ac19af97755a1fa1178","2023-09-12T10:17:37.119Z","1970-01-01T00:00:02.014Z","SRNF membranes for edible oil purification: Introducing free amines in crosslinked PEEK to increase membrane hydrophilicity","Scientific Report","backOffice","10.1016/j.polymer.2013.11.039","65003a2e9af97755a1fa02ed","Katrien Hendrix and Simon Vandoorne and Guy Koeckelberghs and Ivo F.J. Vankelecom","https://doi.org/10.1016/j.polymer.2013.11.039",0,"ISA/inorganic/dense","TBVAPEEK","Scientific report",,"[{""postTreatmentChemicalAgentConcentrationUnit"":[],""_id"":""65379be12e5be462fc34952d"",""postTreatment"":""None"",""postTreatmentChemicalAgentSmiles"":""N/A"",""postTreatmentChemicalAgentConcentration"":""""}]",,0.1,76.55,"793",0,"O=C1N(O)C(=O)CC1;CCN=C=NCCCN(C)C.Cl","7,5 ; 10",,,,,,,,,,,,,,,,,,,,,,,,,,,,,,,,,,,,,,,,,,,,,,,,,,,,,,,,,,,,,,,,,,,,,,,,,,,,,,,,,,,,,,,
"65379be12e5be462fc349530","2023-10-24T10:26:41.361Z","[""Tetrahydrofuran (THF)""]","[""water""]","[]","[]","25","250","[]","[]","[]","[]","[]","[]","[]","[]",,,,,false,"Dead-end",10,25,1.7,"Isopropanol (IPA)","Dye","Rose Bengal (disodium salt)",1017.64,35,"µmol/L",1,"[""SEM""]",,,,true,false,"Accepted","[""ISA""]","[""Poly(ether ether)ketone""]","[]","[]","[""None""]","65003ac19af97755a1fa1178","2023-09-12T10:17:37.119Z","1970-01-01T00:00:02.014Z","SRNF membranes for edible oil purification: Introducing free amines in crosslinked PEEK to increase membrane hydrophilicity","Scientific Report","backOffice","10.1016/j.polymer.2013.11.039","65003a2e9af97755a1fa02ed","Katrien Hendrix and Simon Vandoorne and Guy Koeckelberghs and Ivo F.J. Vankelecom","https://doi.org/10.1016/j.polymer.2013.11.039",0,"ISA/inorganic/dense","TBVAPEEK","Scientific report",,"[{""postTreatmentChemicalAgentConcentrationUnit"":[],""_id"":""65379be12e5be462fc349531"",""postTreatment"":""None"",""postTreatmentChemicalAgentSmiles"":""N/A"",""postTreatmentChemicalAgentConcentration"":""""}]",,0.028,72.37,"794",0,,,,,,,,,,,,,,,,,,,,,,,,,,,,,,,,,,,,,,,,,,,,,,,,,,,,,,,,,,,,,,,,,,,,,,,,,,,,,,,,,,,,,,,,,
"65379be12e5be462fc349534","2023-10-24T10:26:41.486Z","[""Tetrahydrofuran (THF)""]","[""water""]","[]","[]","25","250","[]","[]","[]","[]","[]","[]","[]","[]",,,,,false,"Dead-end",10,25,1.7,"Isopropanol (IPA)","Dye","Rose Bengal (disodium salt)",1017.64,35,"µmol/L",1,"[""SEM""]",,,,true,false,"Accepted","[""ISA""]","[""Poly(ether ether)ketone""]","[]","[]","[""None""]","65003ac19af97755a1fa1178","2023-09-12T10:17:37.119Z","1970-01-01T00:00:02.014Z","SRNF membranes for edible oil purification: Introducing free amines in crosslinked PEEK to increase membrane hydrophilicity","Scientific Report","backOffice","10.1016/j.polymer.2013.11.039","65003a2e9af97755a1fa02ed","Katrien Hendrix and Simon Vandoorne and Guy Koeckelberghs and Ivo F.J. Vankelecom","https://doi.org/10.1016/j.polymer.2013.11.039",0,"ISA/inorganic/dense","VAPEEK HDA","Scientific report",,"[{""postTreatmentChemicalAgentConcentrationUnit"":[],""_id"":""65379be12e5be462fc349535"",""postTreatment"":""None"",""postTreatmentChemicalAgentSmiles"":""N/A"",""postTreatmentChemicalAgentConcentration"":""""}]",,0.27,87.22,"795",0,"O=C1N(O)C(=O)CC1;CCN=C=NCCCN(C)C.Cl","7,5 ; 10",,,,,,"C(CCCN)CCN","10",,,,,,,,,,,,,,,,,,,,,,,,,,,,,,,,,,,,,,,,,,,,,,,,,,,,,,,,,,,,,,,,,,,,,,,,,,,,,,,,
"65379be12e5be462fc349538","2023-10-24T10:26:41.606Z","[""Tetrahydrofuran (THF)""]","[""water""]","[]","[]","25","250","[]","[]","[]","[]","[]","[]","[]","[]",,,,,false,"Dead-end",10,25,1.7,"Isopropanol (IPA)","Dye","Rose Bengal (disodium salt)",1017.64,35,"µmol/L",1,"[""SEM""]",,,,true,false,"Accepted","[""ISA""]","[""Poly(ether ether)ketone""]","[]","[]","[""None""]","65003ac19af97755a1fa1178","2023-09-12T10:17:37.119Z","1970-01-01T00:00:02.014Z","SRNF membranes for edible oil purification: Introducing free amines in crosslinked PEEK to increase membrane hydrophilicity","Scientific Report","backOffice","10.1016/j.polymer.2013.11.039","65003a2e9af97755a1fa02ed","Katrien Hendrix and Simon Vandoorne and Guy Koeckelberghs and Ivo F.J. Vankelecom","https://doi.org/10.1016/j.polymer.2013.11.039",0,"ISA/inorganic/dense","VAPEEK PAA","Scientific report",,"[{""postTreatmentChemicalAgentConcentrationUnit"":[],""_id"":""65379be12e5be462fc349539"",""postTreatment"":""None"",""postTreatmentChemicalAgentSmiles"":""N/A"",""postTreatmentChemicalAgentConcentration"":""""}]",,0.39,42.36,"796",0,"O=C1N(O)C(=O)CC1;CCN=C=NCCCN(C)C.Cl","7,5 ; 10",,,,,,"Cl.NCC=C","10",,,,,,,,,,,,,,,,,,,,,,,,,,,,,,,,,,,,,,,,,,,,,,,,,,,,,,,,,,,,,,,,,,,,,,,,,,,,,,,,
"65379be12e5be462fc34953c","2023-10-24T10:26:41.724Z","[""Tetrahydrofuran (THF)""]","[""water""]","[]","[]","25","250","[]","[]","[]","[]","[]","[]","[]","[]",,,,,false,"Dead-end",10,25,1.7,"Isopropanol (IPA)","Dye","Rose Bengal (disodium salt)",1017.64,35,"µmol/L",1,"[""SEM""]",,,,true,false,"Accepted","[""ISA""]","[""Poly(ether ether)ketone""]","[]","[]","[""None""]","65003ac19af97755a1fa1178","2023-09-12T10:17:37.119Z","1970-01-01T00:00:02.014Z","SRNF membranes for edible oil purification: Introducing free amines in crosslinked PEEK to increase membrane hydrophilicity","Scientific Report","backOffice","10.1016/j.polymer.2013.11.039","65003a2e9af97755a1fa02ed","Katrien Hendrix and Simon Vandoorne and Guy Koeckelberghs and Ivo F.J. Vankelecom","https://doi.org/10.1016/j.polymer.2013.11.039",0,"ISA/inorganic/dense","BPAVAPEEK HDA","Scientific report",,"[{""postTreatmentChemicalAgentConcentrationUnit"":[],""_id"":""65379be12e5be462fc34953d"",""postTreatment"":""None"",""postTreatmentChemicalAgentSmiles"":""N/A"",""postTreatmentChemicalAgentConcentration"":""""}]",,0.09,74.86,"797",0,"O=C1N(O)C(=O)CC1;CCN=C=NCCCN(C)C.Cl","7,5 ; 10",,,,,,"C(CCCN)CCN","10",,,,,,,,,,,,,,,,,,,,,,,,,,,,,,,,,,,,,,,,,,,,,,,,,,,,,,,,,,,,,,,,,,,,,,,,,,,,,,,,
"65379be12e5be462fc349540","2023-10-24T10:26:41.842Z","[""Tetrahydrofuran (THF)""]","[""water""]","[]","[]","25","250","[]","[]","[]","[]","[]","[]","[]","[]",,,,,false,"Dead-end",10,25,1.7,"Isopropanol (IPA)","Dye","Rose Bengal (disodium salt)",1017.64,35,"µmol/L",1,"[""SEM""]",,,,true,false,"Accepted","[""ISA""]","[""Poly(ether ether)ketone""]","[]","[]","[""None""]","65003ac19af97755a1fa1178","2023-09-12T10:17:37.119Z","1970-01-01T00:00:02.014Z","SRNF membranes for edible oil purification: Introducing free amines in crosslinked PEEK to increase membrane hydrophilicity","Scientific Report","backOffice","10.1016/j.polymer.2013.11.039","65003a2e9af97755a1fa02ed","Katrien Hendrix and Simon Vandoorne and Guy Koeckelberghs and Ivo F.J. Vankelecom","https://doi.org/10.1016/j.polymer.2013.11.039",0,"ISA/inorganic/dense","BPAVAPEEK PAA","Scientific report",,"[{""postTreatmentChemicalAgentConcentrationUnit"":[],""_id"":""65379be12e5be462fc349541"",""postTreatment"":""None"",""postTreatmentChemicalAgentSmiles"":""N/A"",""postTreatmentChemicalAgentConcentration"":""""}]",,0.03,89.72,"798",0,"O=C1N(O)C(=O)CC1;CCN=C=NCCCN(C)C.Cl","7,5 ; 10",,,,,,"Cl.NCC=C","10",,,,,,,,,,,,,,,,,,,,,,,,,,,,,,,,,,,,,,,,,,,,,,,,,,,,,,,,,,,,,,,,,,,,,,,,,,,,,,,,
"65379be12e5be462fc349544","2023-10-24T10:26:42.003Z","[""Tetrahydrofuran (THF)""]","[""water""]","[]","[]","25","250","[]","[]","[]","[]","[]","[]","[]","[]",,,,,false,"Dead-end",10,25,1.7,"Isopropanol (IPA)","Dye","Rose Bengal (disodium salt)",1017.64,35,"µmol/L",1,"[""SEM""]",,,,true,false,"Accepted","[""ISA""]","[""Poly(ether ether)ketone""]","[]","[]","[""None""]","65003ac19af97755a1fa1178","2023-09-12T10:17:37.119Z","1970-01-01T00:00:02.014Z","SRNF membranes for edible oil purification: Introducing free amines in crosslinked PEEK to increase membrane hydrophilicity","Scientific Report","backOffice","10.1016/j.polymer.2013.11.039","65003a2e9af97755a1fa02ed","Katrien Hendrix and Simon Vandoorne and Guy Koeckelberghs and Ivo F.J. Vankelecom","https://doi.org/10.1016/j.polymer.2013.11.039",0,"ISA/inorganic/dense","TBVAPEEK HDA","Scientific report",,"[{""postTreatmentChemicalAgentConcentrationUnit"":[],""_id"":""65379be12e5be462fc349545"",""postTreatment"":""None"",""postTreatmentChemicalAgentSmiles"":""N/A"",""postTreatmentChemicalAgentConcentration"":""""}]",,0.2,99.58,"799",0,"O=C1N(O)C(=O)CC1;CCN=C=NCCCN(C)C.Cl","7,5 ; 10",,,,,,"C(CCCN)CCN","10",,,,,,,,,,,,,,,,,,,,,,,,,,,,,,,,,,,,,,,,,,,,,,,,,,,,,,,,,,,,,,,,,,,,,,,,,,,,,,,,
"65379be22e5be462fc349548","2023-10-24T10:26:42.106Z","[""Tetrahydrofuran (THF)""]","[""water""]","[]","[]","25","250","[]","[]","[]","[]","[]","[]","[]","[]",,,,,false,"Dead-end",10,25,1.7,"Isopropanol (IPA)","Dye","Rose Bengal (disodium salt)",1017.64,35,"µmol/L",1,"[""SEM""]",,,,true,false,"Accepted","[""ISA""]","[""Poly(ether ether)ketone""]","[]","[]","[""None""]","65003ac19af97755a1fa1178","2023-09-12T10:17:37.119Z","1970-01-01T00:00:02.014Z","SRNF membranes for edible oil purification: Introducing free amines in crosslinked PEEK to increase membrane hydrophilicity","Scientific Report","backOffice","10.1016/j.polymer.2013.11.039","65003a2e9af97755a1fa02ed","Katrien Hendrix and Simon Vandoorne and Guy Koeckelberghs and Ivo F.J. Vankelecom","https://doi.org/10.1016/j.polymer.2013.11.039",0,"ISA/inorganic/dense","TBVAPEEK PAA","Scientific report",,"[{""postTreatmentChemicalAgentConcentrationUnit"":[],""_id"":""65379be22e5be462fc349549"",""postTreatment"":""None"",""postTreatmentChemicalAgentSmiles"":""N/A"",""postTreatmentChemicalAgentConcentration"":""""}]",,0.02,93.19,"800",0,"O=C1N(O)C(=O)CC1;CCN=C=NCCCN(C)C.Cl","7,5 ; 10",,,,,,"Cl.NCC=C","10",,,,,,,,,,,,,,,,,,,,,,,,,,,,,,,,,,,,,,,,,,,,,,,,,,,,,,,,,,,,,,,,,,,,,,,,,,,,,,,,
"65379be22e5be462fc34954c","2023-10-24T10:26:42.220Z","[""Tetrahydrofuran (THF)""]","[""water""]","[]","[]","25","250","[]","[]","[]","[]","[]","[]","[]","[]",,,,,false,"Dead-end",10,25,1.7,"Acetone","Dye","Rose Bengal (disodium salt)",1017.64,35,"µmol/L",1,"[""SEM""]",,,,true,false,"Accepted","[""ISA""]","[""Poly(ether ether)ketone""]","[]","[]","[""None""]","65003ac19af97755a1fa1178","2023-09-12T10:17:37.119Z","1970-01-01T00:00:02.014Z","SRNF membranes for edible oil purification: Introducing free amines in crosslinked PEEK to increase membrane hydrophilicity","Scientific Report","backOffice","10.1016/j.polymer.2013.11.039","65003a2e9af97755a1fa02ed","Katrien Hendrix and Simon Vandoorne and Guy Koeckelberghs and Ivo F.J. Vankelecom","https://doi.org/10.1016/j.polymer.2013.11.039",0,"ISA/inorganic/dense","VAPEEK HDA","Scientific report",,"[{""postTreatmentChemicalAgentConcentrationUnit"":[],""_id"":""65379be22e5be462fc34954d"",""postTreatment"":""None"",""postTreatmentChemicalAgentSmiles"":""N/A"",""postTreatmentChemicalAgentConcentration"":""""}]",,0.29,93.17,"801",0,"O=C1N(O)C(=O)CC1;CCN=C=NCCCN(C)C.Cl","7,5 ; 10",,,,,,"C(CCCN)CCN","10",,,,,,,,,,,,,,,,,,,,,,,,,,,,,,,,,,,,,,,,,,,,,,,,,,,,,,,,,,,,,,,,,,,,,,,,,,,,,,,,
"65379be22e5be462fc349550","2023-10-24T10:26:42.332Z","[""Tetrahydrofuran (THF)""]","[""water""]","[]","[]","25","250","[]","[]","[]","[]","[]","[]","[]","[]",,,,,false,"Dead-end",10,25,1.7,"Acetone","Dye","Rose Bengal (disodium salt)",1017.64,35,"µmol/L",1,"[""SEM""]",,,,true,false,"Accepted","[""ISA""]","[""Poly(ether ether)ketone""]","[]","[]","[""None""]","65003ac19af97755a1fa1178","2023-09-12T10:17:37.119Z","1970-01-01T00:00:02.014Z","SRNF membranes for edible oil purification: Introducing free amines in crosslinked PEEK to increase membrane hydrophilicity","Scientific Report","backOffice","10.1016/j.polymer.2013.11.039","65003a2e9af97755a1fa02ed","Katrien Hendrix and Simon Vandoorne and Guy Koeckelberghs and Ivo F.J. Vankelecom","https://doi.org/10.1016/j.polymer.2013.11.039",0,"ISA/inorganic/dense","VAPEEK PAA","Scientific report",,"[{""postTreatmentChemicalAgentConcentrationUnit"":[],""_id"":""65379be22e5be462fc349551"",""postTreatment"":""None"",""postTreatmentChemicalAgentSmiles"":""N/A"",""postTreatmentChemicalAgentConcentration"":""""}]",,0.36,73.5,"802",0,"O=C1N(O)C(=O)CC1;CCN=C=NCCCN(C)C.Cl","7,5 ; 10",,,,,,"Cl.NCC=C","10",,,,,,,,,,,,,,,,,,,,,,,,,,,,,,,,,,,,,,,,,,,,,,,,,,,,,,,,,,,,,,,,,,,,,,,,,,,,,,,,
"65379be22e5be462fc349554","2023-10-24T10:26:42.449Z","[""Tetrahydrofuran (THF)""]","[""water""]","[]","[]","25","250","[]","[]","[]","[]","[]","[]","[]","[]",,,,,false,"Dead-end",10,25,1.7,"Acetone","Dye","Rose Bengal (disodium salt)",1017.64,35,"µmol/L",1,"[""SEM""]",,,,true,false,"Accepted","[""ISA""]","[""Poly(ether ether)ketone""]","[]","[]","[""None""]","65003ac19af97755a1fa1178","2023-09-12T10:17:37.119Z","1970-01-01T00:00:02.014Z","SRNF membranes for edible oil purification: Introducing free amines in crosslinked PEEK to increase membrane hydrophilicity","Scientific Report","backOffice","10.1016/j.polymer.2013.11.039","65003a2e9af97755a1fa02ed","Katrien Hendrix and Simon Vandoorne and Guy Koeckelberghs and Ivo F.J. Vankelecom","https://doi.org/10.1016/j.polymer.2013.11.039",0,"ISA/inorganic/dense","BPAVAPEEK HDA","Scientific report",,"[{""postTreatmentChemicalAgentConcentrationUnit"":[],""_id"":""65379be22e5be462fc349555"",""postTreatment"":""None"",""postTreatmentChemicalAgentSmiles"":""N/A"",""postTreatmentChemicalAgentConcentration"":""""}]",,0.17,88.11,"803",0,"O=C1N(O)C(=O)CC1;CCN=C=NCCCN(C)C.Cl","7,5 ; 10",,,,,,"C(CCCN)CCN","10",,,,,,,,,,,,,,,,,,,,,,,,,,,,,,,,,,,,,,,,,,,,,,,,,,,,,,,,,,,,,,,,,,,,,,,,,,,,,,,,
"65379be22e5be462fc349558","2023-10-24T10:26:42.561Z","[""Tetrahydrofuran (THF)""]","[""water""]","[]","[]","25","250","[]","[]","[]","[]","[]","[]","[]","[]",,,,,false,"Dead-end",10,25,1.7,"Acetone","Dye","Rose Bengal (disodium salt)",1017.64,35,"µmol/L",1,"[""SEM""]",,,,true,false,"Accepted","[""ISA""]","[""Poly(ether ether)ketone""]","[]","[]","[""None""]","65003ac19af97755a1fa1178","2023-09-12T10:17:37.119Z","1970-01-01T00:00:02.014Z","SRNF membranes for edible oil purification: Introducing free amines in crosslinked PEEK to increase membrane hydrophilicity","Scientific Report","backOffice","10.1016/j.polymer.2013.11.039","65003a2e9af97755a1fa02ed","Katrien Hendrix and Simon Vandoorne and Guy Koeckelberghs and Ivo F.J. Vankelecom","https://doi.org/10.1016/j.polymer.2013.11.039",0,"ISA/inorganic/dense","BPAVAPEEK PAA","Scientific report",,"[{""postTreatmentChemicalAgentConcentrationUnit"":[],""_id"":""65379be22e5be462fc349559"",""postTreatment"":""None"",""postTreatmentChemicalAgentSmiles"":""N/A"",""postTreatmentChemicalAgentConcentration"":""""}]",,0.17,90.71,"804",0,"O=C1N(O)C(=O)CC1;CCN=C=NCCCN(C)C.Cl","7,5 ; 10",,,,,,"Cl.NCC=C","10",,,,,,,,,,,,,,,,,,,,,,,,,,,,,,,,,,,,,,,,,,,,,,,,,,,,,,,,,,,,,,,,,,,,,,,,,,,,,,,,
"65379be22e5be462fc34955c","2023-10-24T10:26:42.678Z","[""Tetrahydrofuran (THF)""]","[""water""]","[]","[]","25","250","[]","[]","[]","[]","[]","[]","[]","[]",,,,,false,"Dead-end",10,25,1.7,"Acetone","Dye","Rose Bengal (disodium salt)",1017.64,35,"µmol/L",1,"[""SEM""]",,,,true,false,"Accepted","[""ISA""]","[""Poly(ether ether)ketone""]","[]","[]","[""None""]","65003ac19af97755a1fa1178","2023-09-12T10:17:37.119Z","1970-01-01T00:00:02.014Z","SRNF membranes for edible oil purification: Introducing free amines in crosslinked PEEK to increase membrane hydrophilicity","Scientific Report","backOffice","10.1016/j.polymer.2013.11.039","65003a2e9af97755a1fa02ed","Katrien Hendrix and Simon Vandoorne and Guy Koeckelberghs and Ivo F.J. Vankelecom","https://doi.org/10.1016/j.polymer.2013.11.039",0,"ISA/inorganic/dense","TBVAPEEK HDA","Scientific report",,"[{""postTreatmentChemicalAgentConcentrationUnit"":[],""_id"":""65379be22e5be462fc34955d"",""postTreatment"":""None"",""postTreatmentChemicalAgentSmiles"":""N/A"",""postTreatmentChemicalAgentConcentration"":""""}]",,0.08,96.99,"805",0,"O=C1N(O)C(=O)CC1;CCN=C=NCCCN(C)C.Cl","7,5 ; 10",,,,,,"C(CCCN)CCN","10",,,,,,,,,,,,,,,,,,,,,,,,,,,,,,,,,,,,,,,,,,,,,,,,,,,,,,,,,,,,,,,,,,,,,,,,,,,,,,,,
"65379be22e5be462fc349560","2023-10-24T10:26:42.790Z","[""Tetrahydrofuran (THF)""]","[""water""]","[]","[]","25","250","[]","[]","[]","[]","[]","[]","[]","[]",,,,,false,"Dead-end",10,25,1.7,"Acetone","Dye","Rose Bengal (disodium salt)",1017.64,35,"µmol/L",1,"[""SEM""]",,,,true,false,"Accepted","[""ISA""]","[""Poly(ether ether)ketone""]","[]","[]","[""None""]","65003ac19af97755a1fa1178","2023-09-12T10:17:37.119Z","1970-01-01T00:00:02.014Z","SRNF membranes for edible oil purification: Introducing free amines in crosslinked PEEK to increase membrane hydrophilicity","Scientific Report","backOffice","10.1016/j.polymer.2013.11.039","65003a2e9af97755a1fa02ed","Katrien Hendrix and Simon Vandoorne and Guy Koeckelberghs and Ivo F.J. Vankelecom","https://doi.org/10.1016/j.polymer.2013.11.039",0,"ISA/inorganic/dense","TBVAPEEK PAA","Scientific report",,"[{""postTreatmentChemicalAgentConcentrationUnit"":[],""_id"":""65379be22e5be462fc349561"",""postTreatment"":""None"",""postTreatmentChemicalAgentSmiles"":""N/A"",""postTreatmentChemicalAgentConcentration"":""""}]",,0.07,92.08,"806",0,"O=C1N(O)C(=O)CC1;CCN=C=NCCCN(C)C.Cl","7,5 ; 10",,,,,,"Cl.NCC=C","10",,,,,,,,,,,,,,,,,,,,,,,,,,,,,,,,,,,,,,,,,,,,,,,,,,,,,,,,,,,,,,,,,,,,,,,,,,,,,,,,
"65379be22e5be462fc349564","2023-10-24T10:26:42.911Z","[""1-Methyl-2-pyrrolidinone (NMP)"",""Tetrahydrofuran (THF)""]","[""water""]","[]","[]","20","250","[]","[]","[]","[]","[]","[]","[]","[]",,,,,false,"Dead-end",10,25,4.52,"Dimethylformamide (DMF)","Dye","Rose Bengal (disodium salt)",1017.64,35,"µmol/L",1,"[""SEM""]",,,,true,false,"Accepted","[""ISA""]","[""Polyimide(Lenzig® P84)""]","[]","[]","[""Crosslinking""]","65003aca9af97755a1fa126a","2023-09-12T10:17:46.982Z","1970-01-01T00:00:02.010Z","A simplified diamine crosslinking method for PI nanofiltration membranes","Scientific Report","backOffice","10.1016/j.memsci.2010.02.046","65003a2e9af97755a1fa02ed","Katrien Vanherck and Angels Cano-Odena and Guy Koeckelberghs and Tom Dedroog and Ivo Vankelecom","https://doi.org/10.1016/j.memsci.2010.02.046",0,"ISA/inorganic/dense","XLPI 3:2 POST","Scientific report",,"[{""postTreatmentChemicalAgentConcentrationUnit"":[""wt%""],""_id"":""65379be22e5be462fc349565"",""postTreatment"":""Crosslinking"",""postTreatmentChemicalAgentSmiles"":""C(CCCN)CCN"",""postTreatmentChemicalAgentConcentration"":""5""}]",,1.29,92.2,"807",0,,,,,,,"66,7:33,3",,,,,,,,,,,,,,,,,,,,,,,,,,,,,,,,,,,,,,,,,,,,,,,,,,,,,,,,,,,,,,,,,,,,,,,,,,,,,,,,,,
"65379be32e5be462fc349568","2023-10-24T10:26:43.061Z","[""1-Methyl-2-pyrrolidinone (NMP)"",""Tetrahydrofuran (THF)""]","[""water""]","[]","[]","20","250","[]","[]","[]","[]","[]","[]","[]","[]",,,,,false,"Dead-end",10,25,4.52,"Dimethylformamide (DMF)","Dye","Rose Bengal (disodium salt)",1017.64,35,"µmol/L",1,"[""SEM""]",,,,true,false,"Accepted","[""ISA""]","[""Polyimide(Lenzig® P84)""]","[]","[]","[""None""]","65003aca9af97755a1fa126a","2023-09-12T10:17:46.982Z","1970-01-01T00:00:02.010Z","A simplified diamine crosslinking method for PI nanofiltration membranes","Scientific Report","backOffice","10.1016/j.memsci.2010.02.046","65003a2e9af97755a1fa02ed","Katrien Vanherck and Angels Cano-Odena and Guy Koeckelberghs and Tom Dedroog and Ivo Vankelecom","https://doi.org/10.1016/j.memsci.2010.02.046",0,"ISA/inorganic/dense","XLPI 3:2 SIM","Scientific report",,"[{""postTreatmentChemicalAgentConcentrationUnit"":[],""_id"":""65379be32e5be462fc349569"",""postTreatment"":""None"",""postTreatmentChemicalAgentSmiles"":""N/A"",""postTreatmentChemicalAgentConcentration"":""""}]",,0.43,98.6,"808",0,,,,,,,"66,7:33,3","C(CCCN)CCN","5",,,,,,,,,,,,,,,,,,,,,,,,,,,,,,,,,,,,,,,,,,,,,,,,,,,,,,,,,,,,,,,,,,,,,,,,,,,,,,,,
"65379be32e5be462fc34956c","2023-10-24T10:26:43.197Z","[""1-Methyl-2-pyrrolidinone (NMP)"",""Tetrahydrofuran (THF)""]","[""water""]","[]","[]","20","250","[]","[]","[]","[]","[]","[]","[]","[]",,,,,false,"Dead-end",10,25,4.52,"Dimethylformamide (DMF)","Dye","Rose Bengal (disodium salt)",1017.64,35,"µmol/L",1,"[""SEM""]",,,,true,false,"Accepted","[""ISA""]","[""Polyimide(Lenzig® P84)""]","[]","[]","[""Crosslinking""]","65003aca9af97755a1fa126a","2023-09-12T10:17:46.982Z","1970-01-01T00:00:02.010Z","A simplified diamine crosslinking method for PI nanofiltration membranes","Scientific Report","backOffice","10.1016/j.memsci.2010.02.046","65003a2e9af97755a1fa02ed","Katrien Vanherck and Angels Cano-Odena and Guy Koeckelberghs and Tom Dedroog and Ivo Vankelecom","https://doi.org/10.1016/j.memsci.2010.02.046",0,"ISA/inorganic/dense","XLPI 4:3 POST","Scientific report",,"[{""postTreatmentChemicalAgentConcentrationUnit"":[""wt%""],""_id"":""65379be32e5be462fc34956d"",""postTreatment"":""Crosslinking"",""postTreatmentChemicalAgentSmiles"":""C(CCCN)CCN"",""postTreatmentChemicalAgentConcentration"":""5""}]",,0.5,98.6,"809",0,,,,,,,"57,1:42,9",,,,,,,,,,,,,,,,,,,,,,,,,,,,,,,,,,,,,,,,,,,,,,,,,,,,,,,,,,,,,,,,,,,,,,,,,,,,,,,,,,
