Repository: BAMresearch/onf-database

This repository belongs to the the publication "Revealing structure-property-performance relationships of organic solvent nanofiltration membranes using a FAIR, open-access database" published in ADD JOURNAL (DOI). 
It uses a dataset derived from The Open Membrane Database (https://openmembranedatabase.org/). The access date was April 8th 2025. The original dataset is in the repository as OMD_SRNF_2025-04-08.csv file.

The main researchers involved in the study are Sarah Glass (ORCID: 0000-0002-0625-0057), Petra Merten (no ORCID available), Torsten Brinkmann (ORCID: 0000-0002-5114-6259) and Volkan Filiz (ORCID: 0000-0003-0239-8641). 

The repository contains 5 Python files:

File: OMD_SRNF_2025-04-08.csv (part 33 of 184)
"65379be32e5be462fc349570","2023-10-24T10:26:43.305Z","[""1-Methyl-2-pyrrolidinone (NMP)"",""Tetrahydrofuran (THF)""]","[""water""]","[]","[]","20","250","[]","[]","[]","[]","[]","[]","[]","[]",,,,,false,"Dead-end",10,25,4.52,"Dimethylformamide (DMF)","Dye","Rose Bengal (disodium salt)",1017.64,35,"µmol/L",1,"[""SEM""]",,,,true,false,"Accepted","[""ISA""]","[""Polyimide(Lenzig® P84)""]","[]","[]","[""None""]","65003aca9af97755a1fa126a","2023-09-12T10:17:46.982Z","1970-01-01T00:00:02.010Z","A simplified diamine crosslinking method for PI nanofiltration membranes","Scientific Report","backOffice","10.1016/j.memsci.2010.02.046","65003a2e9af97755a1fa02ed","Katrien Vanherck and Angels Cano-Odena and Guy Koeckelberghs and Tom Dedroog and Ivo Vankelecom","https://doi.org/10.1016/j.memsci.2010.02.046",0,"ISA/inorganic/dense","XLPI 4:3 SIM","Scientific report",,"[{""postTreatmentChemicalAgentConcentrationUnit"":[],""_id"":""65379be32e5be462fc349571"",""postTreatment"":""None"",""postTreatmentChemicalAgentSmiles"":""N/A"",""postTreatmentChemicalAgentConcentration"":""""}]",,0.55,97.8,"810",0,,,,,,,"57,1:42,9","C(CCCN)CCN","5",,,,,,,,,,,,,,,,,,,,,,,,,,,,,,,,,,,,,,,,,,,,,,,,,,,,,,,,,,,,,,,,,,,,,,,,,,,,,,,,
"65379be32e5be462fc349574","2023-10-24T10:26:43.407Z","[""1-Methyl-2-pyrrolidinone (NMP)"",""Tetrahydrofuran (THF)""]","[""water""]","[]","[]","20","250","[]","[]","[]","[]","[]","[]","[]","[]",,,,,false,"Dead-end",10,25,4.52,"1-Methyl-2-pyrrolidinone (NMP)","Dye","Rose Bengal (disodium salt)",1017.64,35,"µmol/L",1,"[""SEM""]",,,,true,false,"Accepted","[""ISA""]","[""Polyimide(Lenzig® P84)""]","[]","[]","[""Crosslinking""]","65003aca9af97755a1fa126a","2023-09-12T10:17:46.982Z","1970-01-01T00:00:02.010Z","A simplified diamine crosslinking method for PI nanofiltration membranes","Scientific Report","backOffice","10.1016/j.memsci.2010.02.046","65003a2e9af97755a1fa02ed","Katrien Vanherck and Angels Cano-Odena and Guy Koeckelberghs and Tom Dedroog and Ivo Vankelecom","https://doi.org/10.1016/j.memsci.2010.02.046",0,"ISA/inorganic/dense","XLPI 3:2 POST","Scientific report",,"[{""postTreatmentChemicalAgentConcentrationUnit"":[""wt%""],""_id"":""65379be32e5be462fc349575"",""postTreatment"":""Crosslinking"",""postTreatmentChemicalAgentSmiles"":""C(CCCN)CCN"",""postTreatmentChemicalAgentConcentration"":""5""}]",,0.37,80.9,"811",0,,,,,,,"66,7:33,3",,,,,,,,,,,,,,,,,,,,,,,,,,,,,,,,,,,,,,,,,,,,,,,,,,,,,,,,,,,,,,,,,,,,,,,,,,,,,,,,,,
"65379be32e5be462fc349578","2023-10-24T10:26:43.527Z","[""1-Methyl-2-pyrrolidinone (NMP)"",""Tetrahydrofuran (THF)""]","[""water""]","[]","[]","20","250","[]","[]","[]","[]","[]","[]","[]","[]",,,,,false,"Dead-end",10,25,4.52,"1-Methyl-2-pyrrolidinone (NMP)","Dye","Rose Bengal (disodium salt)",1017.64,35,"µmol/L",1,"[""SEM""]",,,,true,false,"Accepted","[""ISA""]","[""Polyimide(Lenzig® P84)""]","[]","[]","[""None""]","65003aca9af97755a1fa126a","2023-09-12T10:17:46.982Z","1970-01-01T00:00:02.010Z","A simplified diamine crosslinking method for PI nanofiltration membranes","Scientific Report","backOffice","10.1016/j.memsci.2010.02.046","65003a2e9af97755a1fa02ed","Katrien Vanherck and Angels Cano-Odena and Guy Koeckelberghs and Tom Dedroog and Ivo Vankelecom","https://doi.org/10.1016/j.memsci.2010.02.046",0,"ISA/inorganic/dense","XLPI 3:2 SIM","Scientific report",,"[{""postTreatmentChemicalAgentConcentrationUnit"":[],""_id"":""65379be32e5be462fc349579"",""postTreatment"":""None"",""postTreatmentChemicalAgentSmiles"":""N/A"",""postTreatmentChemicalAgentConcentration"":""""}]",,0.12,98.1,"812",0,,,,,,,"66,7:33,3","C(CCCN)CCN","5",,,,,,,,,,,,,,,,,,,,,,,,,,,,,,,,,,,,,,,,,,,,,,,,,,,,,,,,,,,,,,,,,,,,,,,,,,,,,,,,
"65379be32e5be462fc34957c","2023-10-24T10:26:43.646Z","[""1-Methyl-2-pyrrolidinone (NMP)"",""Tetrahydrofuran (THF)""]","[""water""]","[]","[]","20","250","[]","[]","[]","[]","[]","[]","[]","[]",,,,,false,"Dead-end",10,25,4.52,"1-Methyl-2-pyrrolidinone (NMP)","Dye","Rose Bengal (disodium salt)",1017.64,35,"µmol/L",1,"[""SEM""]",,,,true,false,"Accepted","[""ISA""]","[""Polyimide(Lenzig® P84)""]","[]","[]","[""Crosslinking""]","65003aca9af97755a1fa126a","2023-09-12T10:17:46.982Z","1970-01-01T00:00:02.010Z","A simplified diamine crosslinking method for PI nanofiltration membranes","Scientific Report","backOffice","10.1016/j.memsci.2010.02.046","65003a2e9af97755a1fa02ed","Katrien Vanherck and Angels Cano-Odena and Guy Koeckelberghs and Tom Dedroog and Ivo Vankelecom","https://doi.org/10.1016/j.memsci.2010.02.046",0,"ISA/inorganic/dense","XLPI 4:3 POST","Scientific report",,"[{""postTreatmentChemicalAgentConcentrationUnit"":[""wt%""],""_id"":""65379be32e5be462fc34957d"",""postTreatment"":""Crosslinking"",""postTreatmentChemicalAgentSmiles"":""C(CCCN)CCN"",""postTreatmentChemicalAgentConcentration"":""5""}]",,0.15,92.7,"813",0,,,,,,,"57,1:42,9",,,,,,,,,,,,,,,,,,,,,,,,,,,,,,,,,,,,,,,,,,,,,,,,,,,,,,,,,,,,,,,,,,,,,,,,,,,,,,,,,,
"65379be32e5be462fc349580","2023-10-24T10:26:43.773Z","[""1-Methyl-2-pyrrolidinone (NMP)"",""Tetrahydrofuran (THF)""]","[""water""]","[]","[]","20","250","[]","[]","[]","[]","[]","[]","[]","[]",,,,,false,"Dead-end",10,25,4.52,"1-Methyl-2-pyrrolidinone (NMP)","Dye","Rose Bengal (disodium salt)",1017.64,35,"µmol/L",1,"[""SEM""]",,,,true,false,"Accepted","[""ISA""]","[""Polyimide(Lenzig® P84)""]","[]","[]","[""None""]","65003aca9af97755a1fa126a","2023-09-12T10:17:46.982Z","1970-01-01T00:00:02.010Z","A simplified diamine crosslinking method for PI nanofiltration membranes","Scientific Report","backOffice","10.1016/j.memsci.2010.02.046","65003a2e9af97755a1fa02ed","Katrien Vanherck and Angels Cano-Odena and Guy Koeckelberghs and Tom Dedroog and Ivo Vankelecom","https://doi.org/10.1016/j.memsci.2010.02.046",0,"ISA/inorganic/dense","XLPI 4:3 SIM","Scientific report",,"[{""postTreatmentChemicalAgentConcentrationUnit"":[],""_id"":""65379be32e5be462fc349581"",""postTreatment"":""None"",""postTreatmentChemicalAgentSmiles"":""N/A"",""postTreatmentChemicalAgentConcentration"":""""}]",,0.19,97.6,"814",0,,,,,,,"57,1:42,9","C(CCCN)CCN","5",,,,,,,,,,,,,,,,,,,,,,,,,,,,,,,,,,,,,,,,,,,,,,,,,,,,,,,,,,,,,,,,,,,,,,,,,,,,,,,,
"65379be32e5be462fc349585","2023-10-24T10:26:43.883Z","[""1-Methyl-2-pyrrolidinone (NMP)"",""Tetrahydrofuran (THF)""]","[""water""]","[]","[]","20","250","[]","[]","[]","[]","[]","[]","[]","[]",,,,,false,"Dead-end",10,25,12.6,"Isopropanol (IPA)","Dye","Rose Bengal (disodium salt)",1017.64,70,"µmol/L",1,"[]",,,,true,false,"Accepted","[""ISA""]","[""Other""]","[]","[]","[""Pure solvent treatment"",""Drying""]","65003acc9af97755a1fa128b","2023-09-12T10:17:48.467Z","2005-01-01T00:00:00.000Z","High throughput screening for rapid development of membranes and membrane processes","Scientific Report","backOffice","10.1016/j.memsci.2004.11.002","65003a2e9af97755a1fa02ed","P VANDEZANDE and L GEVERS and J PAUL and I VANKELECOM and P JACOBS","https://doi.org/10.1016/j.memsci.2004.11.002",0,"ISA/inorganic/dense","PI-0h45","Scientific report",,"[{""postTreatmentChemicalAgentConcentrationUnit"":[""wt%""],""_id"":""65379be32e5be462fc349586"",""postTreatment"":""Pure solvent treatment"",""postTreatmentChemicalAgentSmiles"":""CC(O)C"",""postTreatmentChemicalAgentConcentration"":""100""},{""postTreatmentChemicalAgentConcentrationUnit"":[""wt%"",""wt%"",""wt%""],""_id"":""65379be32e5be462fc349587"",""postTreatment"":""Drying"",""postTreatmentChemicalAgentSmiles"":""CC1=CC=CC=C1;CC(C)CC(=O)C;Lube oil"",""postTreatmentChemicalAgentConcentration"":""40 ;  40 ;  20""}]",,1.73,97.47,"815",0,,,,,,,"75:25",,,,,,,,"Polyimide(Matrimid® 9725)",,,,,,,,,,,,,,,,,,,,,,,,,,,,,,,,,,,,,,,,,,,,,,,,,,,,,,,,,,,,,,,,,,,,,,,,,,
"65379be32e5be462fc34958b","2023-10-24T10:26:44.000Z","[""1-Methyl-2-pyrrolidinone (NMP)"",""Tetrahydrofuran (THF)""]","[""water""]","[]","[]","20","250","[]","[]","[]","[]","[]","[]","[]","[]",,,,,false,"Dead-end",10,25,12.6,"Isopropanol (IPA)","Dye","Rose Bengal (disodium salt)",1017.64,70,"µmol/L",1,"[]",,,,true,false,"Accepted","[""ISA""]","[""Other""]","[]","[]","[""Pure solvent treatment"",""Drying""]","65003acc9af97755a1fa128b","2023-09-12T10:17:48.467Z","2005-01-01T00:00:00.000Z","High throughput screening for rapid development of membranes and membrane processes","Scientific Report","backOffice","10.1016/j.memsci.2004.11.002","65003a2e9af97755a1fa02ed","P VANDEZANDE and L GEVERS and J PAUL and I VANKELECOM and P JACOBS","https://doi.org/10.1016/j.memsci.2004.11.002",0,"ISA/inorganic/dense","PI-1h30","Scientific report",,"[{""postTreatmentChemicalAgentConcentrationUnit"":[""wt%""],""_id"":""65379be32e5be462fc34958c"",""postTreatment"":""Pure solvent treatment"",""postTreatmentChemicalAgentSmiles"":""CC(O)C"",""postTreatmentChemicalAgentConcentration"":""100""},{""postTreatmentChemicalAgentConcentrationUnit"":[""wt%"",""wt%"",""wt%""],""_id"":""65379be32e5be462fc34958d"",""postTreatment"":""Drying"",""postTreatmentChemicalAgentSmiles"":""CC1=CC=CC=C1;CC(C)CC(=O)C;Lube oil"",""postTreatmentChemicalAgentConcentration"":""40 ;  40 ;  20""}]",,1.26,96.49,"816",0,,,,,,,"75:25",,,,,,,,"Polyimide(Matrimid® 9725)",,,,,,,,,,,,,,,,,,,,,,,,,,,,,,,,,,,,,,,,,,,,,,,,,,,,,,,,,,,,,,,,,,,,,,,,,,
"65379be42e5be462fc349591","2023-10-24T10:26:44.118Z","[""1-Methyl-2-pyrrolidinone (NMP)"",""Tetrahydrofuran (THF)""]","[""water""]","[]","[]","20","250","[]","[]","[]","[]","[]","[]","[]","[]",,,,,false,"Dead-end",10,25,12.6,"Isopropanol (IPA)","Dye","Rose Bengal (disodium salt)",1017.64,70,"µmol/L",1,"[]",,,,true,false,"Accepted","[""ISA""]","[""Other""]","[]","[]","[""Pure solvent treatment"",""Drying""]","65003acc9af97755a1fa128b","2023-09-12T10:17:48.467Z","2005-01-01T00:00:00.000Z","High throughput screening for rapid development of membranes and membrane processes","Scientific Report","backOffice","10.1016/j.memsci.2004.11.002","65003a2e9af97755a1fa02ed","P VANDEZANDE and L GEVERS and J PAUL and I VANKELECOM and P JACOBS","https://doi.org/10.1016/j.memsci.2004.11.002",0,"ISA/inorganic/dense","PI-2h15","Scientific report",,"[{""postTreatmentChemicalAgentConcentrationUnit"":[""wt%""],""_id"":""65379be42e5be462fc349592"",""postTreatment"":""Pure solvent treatment"",""postTreatmentChemicalAgentSmiles"":""CC(O)C"",""postTreatmentChemicalAgentConcentration"":""100""},{""postTreatmentChemicalAgentConcentrationUnit"":[""wt%"",""wt%"",""wt%""],""_id"":""65379be42e5be462fc349593"",""postTreatment"":""Drying"",""postTreatmentChemicalAgentSmiles"":""CC1=CC=CC=C1;CC(C)CC(=O)C;Lube oil"",""postTreatmentChemicalAgentConcentration"":""40 ;  40 ;  20""}]",,1.06,95.71,"817",0,,,,,,,"75:25",,,,,,,,"Polyimide(Matrimid® 9725)",,,,,,,,,,,,,,,,,,,,,,,,,,,,,,,,,,,,,,,,,,,,,,,,,,,,,,,,,,,,,,,,,,,,,,,,,,
"65379be42e5be462fc349596","2023-10-24T10:26:44.273Z","[""1-Methyl-2-pyrrolidinone (NMP)""]","[""water""]","[]","[]","16","200","[]","[]","[]","[]","[]","[]","[]","[]",,,,,false,"Dead-end",,25,,"water","Dye","Rose Bengal (disodium salt)",1017.64,17.5,"µmol/L",1,"[""FTIR"",""SEM"",""TEM""]",,16.9,76.87,true,false,"Accepted","[""ISA""]","[""Polyethersulfone""]","[]","[]","[""Thermal treatment""]","65003a6b9af97755a1fa097f","2023-09-12T10:16:11.472Z","1970-01-01T00:00:02.015Z","Polymer supported ZIF-8 membranes prepared via an interfacial synthesis method","Scientific Report","backOffice","10.1039/C4CC06699E","65003a2e9af97755a1fa02ed","Yanbo Li and Lik H. Wee and Alexander Volodin and Johan A. Martens and Ivo F. J. Vankelecom","https://doi.org/10.1039/C4CC06699E",0,"ISA/inorganic/dense","PES 16 membrane","Scientific report",,"[{""postTreatmentChemicalAgentConcentrationUnit"":[],""_id"":""65379be42e5be462fc349597"",""postTreatment"":""Thermal treatment"",""postTreatmentChemicalAgentSmiles"":""N/A"",""postTreatmentChemicalAgentConcentration"":""""}]",,155.9,15.7,"818",0,"C(CO)O",,,,,,,,,,,,,,,,,,,,,,,,,,,,,,,,,,,,,,,,,,,,,,,,,,,,,,,,,,,,,,,,,,,,,,,,,,,,,,,,,,,,,,,,
"65379be42e5be462fc34959a","2023-10-24T10:26:44.381Z","[""1-Methyl-2-pyrrolidinone (NMP)""]","[""water""]","[]","[]","18","200","[]","[]","[]","[]","[]","[]","[]","[]",,,,,false,"Dead-end",,25,,"water","Dye","Rose Bengal (disodium salt)",1017.64,17.5,"µmol/L",1,"[""FTIR"",""SEM"",""TEM""]",,18.3,80.89,true,false,"Accepted","[""ISA""]","[""Polyethersulfone""]","[]","[]","[""Thermal treatment""]","65003a6b9af97755a1fa097f","2023-09-12T10:16:11.472Z","1970-01-01T00:00:02.015Z","Polymer supported ZIF-8 membranes prepared via an interfacial synthesis method","Scientific Report","backOffice","10.1039/C4CC06699E","65003a2e9af97755a1fa02ed","Yanbo Li and Lik H. Wee and Alexander Volodin and Johan A. Martens and Ivo F. J. Vankelecom","https://doi.org/10.1039/C4CC06699E",0,"ISA/inorganic/dense","PES 18 membrane","Scientific report",,"[{""postTreatmentChemicalAgentConcentrationUnit"":[],""_id"":""65379be42e5be462fc34959b"",""postTreatment"":""Thermal treatment"",""postTreatmentChemicalAgentSmiles"":""N/A"",""postTreatmentChemicalAgentConcentration"":""""}]",,130.7,23.4,"819",0,"C(CO)O",,,,,,,,,,,,,,,,,,,,,,,,,,,,,,,,,,,,,,,,,,,,,,,,,,,,,,,,,,,,,,,,,,,,,,,,,,,,,,,,,,,,,,,,
"65379be42e5be462fc34959e","2023-10-24T10:26:44.495Z","[""1-Methyl-2-pyrrolidinone (NMP)""]","[""water""]","[]","[]","20","200","[]","[]","[]","[]","[]","[]","[]","[]",,,,,false,"Dead-end",,25,,"water","Dye","Rose Bengal (disodium salt)",1017.64,17.5,"µmol/L",1,"[""FTIR"",""SEM"",""TEM""]",,12.19,78.66,true,false,"Accepted","[""ISA""]","[""Polyethersulfone""]","[]","[]","[""Thermal treatment""]","65003a6b9af97755a1fa097f","2023-09-12T10:16:11.472Z","1970-01-01T00:00:02.015Z","Polymer supported ZIF-8 membranes prepared via an interfacial synthesis method","Scientific Report","backOffice","10.1039/C4CC06699E","65003a2e9af97755a1fa02ed","Yanbo Li and Lik H. Wee and Alexander Volodin and Johan A. Martens and Ivo F. J. Vankelecom","https://doi.org/10.1039/C4CC06699E",0,"ISA/inorganic/dense","PES 20 membrane","Scientific report",,"[{""postTreatmentChemicalAgentConcentrationUnit"":[],""_id"":""65379be42e5be462fc34959f"",""postTreatment"":""Thermal treatment"",""postTreatmentChemicalAgentSmiles"":""N/A"",""postTreatmentChemicalAgentConcentration"":""""}]",,99,29.3,"820",0,"C(CO)O",,,,,,,,,,,,,,,,,,,,,,,,,,,,,,,,,,,,,,,,,,,,,,,,,,,,,,,,,,,,,,,,,,,,,,,,,,,,,,,,,,,,,,,,
"65379be42e5be462fc3495a2","2023-10-24T10:26:44.603Z","[""1-Methyl-2-pyrrolidinone (NMP)""]","[""water""]","[]","[]","22","200","[]","[]","[]","[]","[]","[]","[]","[]",,,,,false,"Dead-end",,25,,"water","Dye","Rose Bengal (disodium salt)",1017.64,17.5,"µmol/L",1,"[""FTIR"",""SEM"",""TEM""]",,,81.69,true,false,"Accepted","[""ISA""]","[""Polyethersulfone""]","[]","[]","[""Thermal treatment""]","65003a6b9af97755a1fa097f","2023-09-12T10:16:11.472Z","1970-01-01T00:00:02.015Z","Polymer supported ZIF-8 membranes prepared via an interfacial synthesis method","Scientific Report","backOffice","10.1039/C4CC06699E","65003a2e9af97755a1fa02ed","Yanbo Li and Lik H. Wee and Alexander Volodin and Johan A. Martens and Ivo F. J. Vankelecom","https://doi.org/10.1039/C4CC06699E",0,"ISA/inorganic/dense","PES 22 membrane","Scientific report",,"[{""postTreatmentChemicalAgentConcentrationUnit"":[],""_id"":""65379be42e5be462fc3495a3"",""postTreatment"":""Thermal treatment"",""postTreatmentChemicalAgentSmiles"":""N/A"",""postTreatmentChemicalAgentConcentration"":""""}]",,27.7,38.2,"821",0,"C(CO)O",,,,,,,,,,,,,,,,,,,,,,,,,,,,,,,,,,,,,,,,,,,,,,,,,,,,,,,,,,,,,,,,,,,,,,,,,,,,,,,,,,,,,,,,
"65379be42e5be462fc3495a6","2023-10-24T10:26:44.716Z","[""1-Methyl-2-pyrrolidinone (NMP)""]","[""water""]","[]","[]","16","200","[]","[]","[]","[]","[]","[]","[]","[]",,,,,false,"Dead-end",,25,,"Ethanol","Dye","Rose Bengal (disodium salt)",1017.64,17.5,"µmol/L",1,"[""FTIR"",""SEM"",""TEM""]",,16.9,76.87,true,false,"Accepted","[""ISA""]","[""Polyethersulfone""]","[]","[]","[""Thermal treatment""]","65003a6b9af97755a1fa097f","2023-09-12T10:16:11.472Z","1970-01-01T00:00:02.015Z","Polymer supported ZIF-8 membranes prepared via an interfacial synthesis method","Scientific Report","backOffice","10.1039/C4CC06699E","65003a2e9af97755a1fa02ed","Yanbo Li and Lik H. Wee and Alexander Volodin and Johan A. Martens and Ivo F. J. Vankelecom","https://doi.org/10.1039/C4CC06699E",0,"ISA/inorganic/dense","PES 16 membrane","Scientific report",,"[{""postTreatmentChemicalAgentConcentrationUnit"":[],""_id"":""65379be42e5be462fc3495a7"",""postTreatment"":""Thermal treatment"",""postTreatmentChemicalAgentSmiles"":""N/A"",""postTreatmentChemicalAgentConcentration"":""""}]",,150,1.9,"822",0,"C(CO)O",,,,,,,,,,,,,,,,,,,,,,,,,,,,,,,,,,,,,,,,,,,,,,,,,,,,,,,,,,,,,,,,,,,,,,,,,,,,,,,,,,,,,,,,
"65379be42e5be462fc3495aa","2023-10-24T10:26:44.827Z","[""1-Methyl-2-pyrrolidinone (NMP)""]","[""water""]","[]","[]","18","200","[]","[]","[]","[]","[]","[]","[]","[]",,,,,false,"Dead-end",,25,,"Ethanol","Dye","Rose Bengal (disodium salt)",1017.64,17.5,"µmol/L",1,"[""FTIR"",""SEM"",""TEM""]",,18.3,80.89,true,false,"Accepted","[""ISA""]","[""Polyethersulfone""]","[]","[]","[""Thermal treatment""]","65003a6b9af97755a1fa097f","2023-09-12T10:16:11.472Z","1970-01-01T00:00:02.015Z","Polymer supported ZIF-8 membranes prepared via an interfacial synthesis method","Scientific Report","backOffice","10.1039/C4CC06699E","65003a2e9af97755a1fa02ed","Yanbo Li and Lik H. Wee and Alexander Volodin and Johan A. Martens and Ivo F. J. Vankelecom","https://doi.org/10.1039/C4CC06699E",0,"ISA/inorganic/dense","PES 18 membrane","Scientific report",,"[{""postTreatmentChemicalAgentConcentrationUnit"":[],""_id"":""65379be42e5be462fc3495ab"",""postTreatment"":""Thermal treatment"",""postTreatmentChemicalAgentSmiles"":""N/A"",""postTreatmentChemicalAgentConcentration"":""""}]",,99.1,2,"823",0,"C(CO)O",,,,,,,,,,,,,,,,,,,,,,,,,,,,,,,,,,,,,,,,,,,,,,,,,,,,,,,,,,,,,,,,,,,,,,,,,,,,,,,,,,,,,,,,
"65379be42e5be462fc3495ae","2023-10-24T10:26:44.943Z","[""1-Methyl-2-pyrrolidinone (NMP)""]","[""water""]","[]","[]","20","200","[]","[]","[]","[]","[]","[]","[]","[]",,,,,false,"Dead-end",,25,,"Ethanol","Dye","Rose Bengal (disodium salt)",1017.64,17.5,"µmol/L",1,"[""FTIR"",""SEM"",""TEM""]",,12.19,78.66,true,false,"Accepted","[""ISA""]","[""Polyethersulfone""]","[]","[]","[""Thermal treatment""]","65003a6b9af97755a1fa097f","2023-09-12T10:16:11.472Z","1970-01-01T00:00:02.015Z","Polymer supported ZIF-8 membranes prepared via an interfacial synthesis method","Scientific Report","backOffice","10.1039/C4CC06699E","65003a2e9af97755a1fa02ed","Yanbo Li and Lik H. Wee and Alexander Volodin and Johan A. Martens and Ivo F. J. Vankelecom","https://doi.org/10.1039/C4CC06699E",0,"ISA/inorganic/dense","PES 20 membrane","Scientific report",,"[{""postTreatmentChemicalAgentConcentrationUnit"":[],""_id"":""65379be42e5be462fc3495af"",""postTreatment"":""Thermal treatment"",""postTreatmentChemicalAgentSmiles"":""N/A"",""postTreatmentChemicalAgentConcentration"":""""}]",,65.1,3,"824",0,"C(CO)O",,,,,,,,,,,,,,,,,,,,,,,,,,,,,,,,,,,,,,,,,,,,,,,,,,,,,,,,,,,,,,,,,,,,,,,,,,,,,,,,,,,,,,,,
"65379be52e5be462fc3495b2","2023-10-24T10:26:45.053Z","[""1-Methyl-2-pyrrolidinone (NMP)""]","[""water""]","[]","[]","22","200","[]","[]","[]","[]","[]","[]","[]","[]",,,,,false,"Dead-end",,25,,"Ethanol","Dye","Rose Bengal (disodium salt)",1017.64,17.5,"µmol/L",1,"[""FTIR"",""SEM"",""TEM""]",,,81.69,true,false,"Accepted","[""ISA""]","[""Polyethersulfone""]","[]","[]","[""Thermal treatment""]","65003a6b9af97755a1fa097f","2023-09-12T10:16:11.472Z","1970-01-01T00:00:02.015Z","Polymer supported ZIF-8 membranes prepared via an interfacial synthesis method","Scientific Report","backOffice","10.1039/C4CC06699E","65003a2e9af97755a1fa02ed","Yanbo Li and Lik H. Wee and Alexander Volodin and Johan A. Martens and Ivo F. J. Vankelecom","https://doi.org/10.1039/C4CC06699E",0,"ISA/inorganic/dense","PES 22 membrane","Scientific report",,"[{""postTreatmentChemicalAgentConcentrationUnit"":[],""_id"":""65379be52e5be462fc3495b3"",""postTreatment"":""Thermal treatment"",""postTreatmentChemicalAgentSmiles"":""N/A"",""postTreatmentChemicalAgentConcentration"":""""}]",,21.4,2.8,"825",0,"C(CO)O",,,,,,,,,,,,,,,,,,,,,,,,,,,,,,,,,,,,,,,,,,,,,,,,,,,,,,,,,,,,,,,,,,,,,,,,,,,,,,,,,,,,,,,,
"65379be52e5be462fc3495b6","2023-10-24T10:26:45.177Z","[""1-Methyl-2-pyrrolidinone (NMP)""]","[""water""]","[]","[]","16","200","[]","[]","[]","[]","[]","[]","[]","[]",,,,,false,"Dead-end",,25,,"Isopropanol (IPA)","Dye","Rose Bengal (disodium salt)",1017.64,17.5,"µmol/L",1,"[""FTIR"",""SEM"",""TEM""]",,16.9,76.87,true,false,"Accepted","[""ISA""]","[""Polyethersulfone""]","[]","[]","[""Thermal treatment""]","65003a6b9af97755a1fa097f","2023-09-12T10:16:11.472Z","1970-01-01T00:00:02.015Z","Polymer supported ZIF-8 membranes prepared via an interfacial synthesis method","Scientific Report","backOffice","10.1039/C4CC06699E","65003a2e9af97755a1fa02ed","Yanbo Li and Lik H. Wee and Alexander Volodin and Johan A. Martens and Ivo F. J. Vankelecom","https://doi.org/10.1039/C4CC06699E",0,"ISA/inorganic/dense","PES 16 membrane","Scientific report",,"[{""postTreatmentChemicalAgentConcentrationUnit"":[],""_id"":""65379be52e5be462fc3495b7"",""postTreatment"":""Thermal treatment"",""postTreatmentChemicalAgentSmiles"":""N/A"",""postTreatmentChemicalAgentConcentration"":""""}]",,70,19.6,"826",0,"C(CO)O",,,,,,,,,,,,,,,,,,,,,,,,,,,,,,,,,,,,,,,,,,,,,,,,,,,,,,,,,,,,,,,,,,,,,,,,,,,,,,,,,,,,,,,,
"65379be52e5be462fc3495ba","2023-10-24T10:26:45.300Z","[""1-Methyl-2-pyrrolidinone (NMP)""]","[""water""]","[]","[]","18","200","[]","[]","[]","[]","[]","[]","[]","[]",,,,,false,"Dead-end",,25,,"Isopropanol (IPA)","Dye","Rose Bengal (disodium salt)",1017.64,17.5,"µmol/L",1,"[""FTIR"",""SEM"",""TEM""]",,18.3,80.89,true,false,"Accepted","[""ISA""]","[""Polyethersulfone""]","[]","[]","[""Thermal treatment""]","65003a6b9af97755a1fa097f","2023-09-12T10:16:11.472Z","1970-01-01T00:00:02.015Z","Polymer supported ZIF-8 membranes prepared via an interfacial synthesis method","Scientific Report","backOffice","10.1039/C4CC06699E","65003a2e9af97755a1fa02ed","Yanbo Li and Lik H. Wee and Alexander Volodin and Johan A. Martens and Ivo F. J. Vankelecom","https://doi.org/10.1039/C4CC06699E",0,"ISA/inorganic/dense","PES 18 membrane","Scientific report",,"[{""postTreatmentChemicalAgentConcentrationUnit"":[],""_id"":""65379be52e5be462fc3495bb"",""postTreatment"":""Thermal treatment"",""postTreatmentChemicalAgentSmiles"":""N/A"",""postTreatmentChemicalAgentConcentration"":""""}]",,19,28.1,"827",0,"C(CO)O",,,,,,,,,,,,,,,,,,,,,,,,,,,,,,,,,,,,,,,,,,,,,,,,,,,,,,,,,,,,,,,,,,,,,,,,,,,,,,,,,,,,,,,,
"65379be52e5be462fc3495be","2023-10-24T10:26:45.469Z","[""1-Methyl-2-pyrrolidinone (NMP)""]","[""water""]","[]","[]","20","200","[]","[]","[]","[]","[]","[]","[]","[]",,,,,false,"Dead-end",,25,,"Isopropanol (IPA)","Dye","Rose Bengal (disodium salt)",1017.64,17.5,"µmol/L",1,"[""FTIR"",""SEM"",""TEM""]",,12.19,78.66,true,false,"Accepted","[""ISA""]","[""Polyethersulfone""]","[]","[]","[""Thermal treatment""]","65003a6b9af97755a1fa097f","2023-09-12T10:16:11.472Z","1970-01-01T00:00:02.015Z","Polymer supported ZIF-8 membranes prepared via an interfacial synthesis method","Scientific Report","backOffice","10.1039/C4CC06699E","65003a2e9af97755a1fa02ed","Yanbo Li and Lik H. Wee and Alexander Volodin and Johan A. Martens and Ivo F. J. Vankelecom","https://doi.org/10.1039/C4CC06699E",0,"ISA/inorganic/dense","PES 20 membrane","Scientific report",,"[{""postTreatmentChemicalAgentConcentrationUnit"":[],""_id"":""65379be52e5be462fc3495bf"",""postTreatment"":""Thermal treatment"",""postTreatmentChemicalAgentSmiles"":""N/A"",""postTreatmentChemicalAgentConcentration"":""""}]",,14.9,30,"828",0,"C(CO)O",,,,,,,,,,,,,,,,,,,,,,,,,,,,,,,,,,,,,,,,,,,,,,,,,,,,,,,,,,,,,,,,,,,,,,,,,,,,,,,,,,,,,,,,
"65379be52e5be462fc3495c2","2023-10-24T10:26:45.571Z","[""1-Methyl-2-pyrrolidinone (NMP)""]","[""water""]","[]","[]","22","200","[]","[]","[]","[]","[]","[]","[]","[]",,,,,false,"Dead-end",,25,,"Isopropanol (IPA)","Dye","Rose Bengal (disodium salt)",1017.64,17.5,"µmol/L",1,"[""FTIR"",""SEM"",""TEM""]",,,81.69,true,false,"Accepted","[""ISA""]","[""Polyethersulfone""]","[]","[]","[""Thermal treatment""]","65003a6b9af97755a1fa097f","2023-09-12T10:16:11.472Z","1970-01-01T00:00:02.015Z","Polymer supported ZIF-8 membranes prepared via an interfacial synthesis method","Scientific Report","backOffice","10.1039/C4CC06699E","65003a2e9af97755a1fa02ed","Yanbo Li and Lik H. Wee and Alexander Volodin and Johan A. Martens and Ivo F. J. Vankelecom","https://doi.org/10.1039/C4CC06699E",0,"ISA/inorganic/dense","PES 22 membrane","Scientific report",,"[{""postTreatmentChemicalAgentConcentrationUnit"":[],""_id"":""65379be52e5be462fc3495c3"",""postTreatment"":""Thermal treatment"",""postTreatmentChemicalAgentSmiles"":""N/A"",""postTreatmentChemicalAgentConcentration"":""""}]",,10.4,43.3,"829",0,"C(CO)O",,,,,,,,,,,,,,,,,,,,,,,,,,,,,,,,,,,,,,,,,,,,,,,,,,,,,,,,,,,,,,,,,,,,,,,,,,,,,,,,,,,,,,,,
"65379be52e5be462fc3495c7","2023-10-24T10:26:45.672Z","[""Dimethylacetamide (DMAC)"",""Tetrahydrofuran (THF)""]","[""water""]","[]","[]","22","250","[]","[]","[]","[]","[]","[]","[]","[]",,,,,false,"Dead-end",5,,,"Isopropanol (IPA)","Dye","Rose Bengal (disodium salt)",1017.64,17,"µmol/L",1,"[""SEM""]",,,,true,false,"Accepted","[""ISA""]","[""Other""]","[]","[]","[""Pure solvent treatment"",""Drying""]","65003ace9af97755a1fa12ce","2023-09-12T10:17:50.757Z","2011-01-01T00:00:00.000Z","Comparison of Two Synthesis Routes to Obtain Gold Nanoparticles in Polyimide","Scientific Report","backOffice","10.1021/jp207244y","65003a2e9af97755a1fa02ed","Katrien Vanherck and Thierry Verbiest and Ivo Vankelecom","https://doi.org/10.1021/jp207244y",0,"ISA/inorganic/dense","ISR-0","Scientific report",,"[{""postTreatmentChemicalAgentConcentrationUnit"":[""v%""],""_id"":""65379be52e5be462fc3495c8"",""postTreatment"":""Pure solvent treatment"",""postTreatmentChemicalAgentSmiles"":""CC(C)O"",""postTreatmentChemicalAgentConcentration"":""100""},{""postTreatmentChemicalAgentConcentrationUnit"":[""v%"",""v%""],""_id"":""65379be52e5be462fc3495c9"",""postTreatment"":""Drying"",""postTreatmentChemicalAgentSmiles"":""CC(C)O;C(C(CO)O)O"",""postTreatmentChemicalAgentConcentration"":""60 ; 40""}]",,0.029,96.61,"830",0,,,,,,,"58:42",,,,,,,,"Polyimide Matrimid 9725",,,,,,,,,,,,,,,,,,,,,,,,,,,,,,,,,,,,,,,,,,,,,,,,,,,,,,,,,,,,,,,,,,,,,,,,,,
"65379be52e5be462fc3495cd","2023-10-24T10:26:45.780Z","[""Dimethylacetamide (DMAC)"",""Tetrahydrofuran (THF)""]","[""water""]","[]","[]","21.9","250","[]","[]","[]","[]","[]","[]","[]","[]",,,,,false,"Dead-end",5,,,"Isopropanol (IPA)","Dye","Rose Bengal (disodium salt)",1017.64,17,"µmol/L",1,"[""SEM"",""TEM""]",,,,true,false,"Accepted","[""ISA""]","[""Other""]","[]","[]","[""Pure solvent treatment"",""Drying""]","65003ace9af97755a1fa12ce","2023-09-12T10:17:50.757Z","2011-01-01T00:00:00.000Z","Comparison of Two Synthesis Routes to Obtain Gold Nanoparticles in Polyimide","Scientific Report","backOffice","10.1021/jp207244y","65003a2e9af97755a1fa02ed","Katrien Vanherck and Thierry Verbiest and Ivo Vankelecom","https://doi.org/10.1021/jp207244y",0,"ISA/inorganic/dense","ISR-1","Scientific report",,"[{""postTreatmentChemicalAgentConcentrationUnit"":[""v%""],""_id"":""65379be52e5be462fc3495ce"",""postTreatment"":""Pure solvent treatment"",""postTreatmentChemicalAgentSmiles"":""CC(C)O"",""postTreatmentChemicalAgentConcentration"":""100""},{""postTreatmentChemicalAgentConcentrationUnit"":[""v%"",""v%""],""_id"":""65379be52e5be462fc3495cf"",""postTreatment"":""Drying"",""postTreatmentChemicalAgentSmiles"":""CC(C)O;C(C(CO)O)O"",""postTreatmentChemicalAgentConcentration"":""60 ; 40""}]",,0.05,97.97,"831",0,"[H+].Cl[Au-](Cl)(Cl)Cl","0.43",,,,,"58:42",,,,,,,,"Polyimide Matrimid 9725",,,,,,,,,,,,,,,,,,,,,,,,,,,,,,,,,,,,,,,,,,,,,,,,,,,,,,,,,,,,,,,,,,,,,,,,,,
"65379be52e5be462fc3495d3","2023-10-24T10:26:45.901Z","[""Dimethylacetamide (DMAC)"",""Tetrahydrofuran (THF)""]","[""water""]","[]","[]","21.8","250","[]","[]","[]","[]","[]","[]","[]","[]",,,,,false,"Dead-end",5,,,"Isopropanol (IPA)","Dye","Rose Bengal (disodium salt)",1017.64,17,"µmol/L",1,"[""SEM"",""TEM""]",,,,true,false,"Accepted","[""ISA""]","[""Other""]","[]","[]","[""Pure solvent treatment"",""Drying""]","65003ace9af97755a1fa12ce","2023-09-12T10:17:50.757Z","2011-01-01T00:00:00.000Z","Comparison of Two Synthesis Routes to Obtain Gold Nanoparticles in Polyimide","Scientific Report","backOffice","10.1021/jp207244y","65003a2e9af97755a1fa02ed","Katrien Vanherck and Thierry Verbiest and Ivo Vankelecom","https://doi.org/10.1021/jp207244y",0,"ISA/inorganic/dense","ISR-2","Scientific report",,"[{""postTreatmentChemicalAgentConcentrationUnit"":[""v%""],""_id"":""65379be52e5be462fc3495d4"",""postTreatment"":""Pure solvent treatment"",""postTreatmentChemicalAgentSmiles"":""CC(C)O"",""postTreatmentChemicalAgentConcentration"":""100""},{""postTreatmentChemicalAgentConcentrationUnit"":[""v%"",""v%""],""_id"":""65379be52e5be462fc3495d5"",""postTreatment"":""Drying"",""postTreatmentChemicalAgentSmiles"":""CC(C)O;C(C(CO)O)O"",""postTreatmentChemicalAgentConcentration"":""60 ; 40""}]",,0.06,97.63,"832",0,"[H+].Cl[Au-](Cl)(Cl)Cl","0.87",,,,,"58:42",,,,,,,,"Polyimide Matrimid 9725",,,,,,,,,,,,,,,,,,,,,,,,,,,,,,,,,,,,,,,,,,,,,,,,,,,,,,,,,,,,,,,,,,,,,,,,,,
"65379be62e5be462fc3495d9","2023-10-24T10:26:46.013Z","[""Dimethylacetamide (DMAC)"",""Tetrahydrofuran (THF)""]","[""water""]","[]","[]","21.7","250","[]","[]","[]","[]","[]","[]","[]","[]",,,,,false,"Dead-end",5,,,"Isopropanol (IPA)","Dye","Rose Bengal (disodium salt)",1017.64,17,"µmol/L",1,"[""SEM"",""TEM""]",,,,true,false,"Accepted","[""ISA""]","[""Other""]","[]","[]","[""Pure solvent treatment"",""Drying""]","65003ace9af97755a1fa12ce","2023-09-12T10:17:50.757Z","2011-01-01T00:00:00.000Z","Comparison of Two Synthesis Routes to Obtain Gold Nanoparticles in Polyimide","Scientific Report","backOffice","10.1021/jp207244y","65003a2e9af97755a1fa02ed","Katrien Vanherck and Thierry Verbiest and Ivo Vankelecom","https://doi.org/10.1021/jp207244y",0,"ISA/inorganic/dense","ISR-3","Scientific report",,"[{""postTreatmentChemicalAgentConcentrationUnit"":[""v%""],""_id"":""65379be62e5be462fc3495da"",""postTreatment"":""Pure solvent treatment"",""postTreatmentChemicalAgentSmiles"":""CC(C)O"",""postTreatmentChemicalAgentConcentration"":""100""},{""postTreatmentChemicalAgentConcentrationUnit"":[""v%"",""v%""],""_id"":""65379be62e5be462fc3495db"",""postTreatment"":""Drying"",""postTreatmentChemicalAgentSmiles"":""CC(C)O;C(C(CO)O)O"",""postTreatmentChemicalAgentConcentration"":""60 ; 40""}]",,0.017,96.95,"833",0,"[H+].Cl[Au-](Cl)(Cl)Cl","1.30",,,,,"58:42",,,,,,,,"Polyimide Matrimid 9725",,,,,,,,,,,,,,,,,,,,,,,,,,,,,,,,,,,,,,,,,,,,,,,,,,,,,,,,,,,,,,,,,,,,,,,,,,
"65379be62e5be462fc3495df","2023-10-24T10:26:46.136Z","[""Dimethylacetamide (DMAC)"",""Tetrahydrofuran (THF)""]","[""water""]","[]","[]","21.6","250","[]","[]","[]","[]","[]","[]","[]","[]",,,,,false,"Dead-end",5,,,"Isopropanol (IPA)","Dye","Rose Bengal (disodium salt)",1017.64,17,"µmol/L",1,"[""SEM"",""TEM""]",,,,true,false,"Accepted","[""ISA""]","[""Other""]","[]","[]","[""Pure solvent treatment"",""Drying""]","65003ace9af97755a1fa12ce","2023-09-12T10:17:50.757Z","2011-01-01T00:00:00.000Z","Comparison of Two Synthesis Routes to Obtain Gold Nanoparticles in Polyimide","Scientific Report","backOffice","10.1021/jp207244y","65003a2e9af97755a1fa02ed","Katrien Vanherck and Thierry Verbiest and Ivo Vankelecom","https://doi.org/10.1021/jp207244y",0,"ISA/inorganic/dense","ISR-4","Scientific report",,"[{""postTreatmentChemicalAgentConcentrationUnit"":[""v%""],""_id"":""65379be62e5be462fc3495e0"",""postTreatment"":""Pure solvent treatment"",""postTreatmentChemicalAgentSmiles"":""CC(C)O"",""postTreatmentChemicalAgentConcentration"":""100""},{""postTreatmentChemicalAgentConcentrationUnit"":[""v%"",""v%""],""_id"":""65379be62e5be462fc3495e1"",""postTreatment"":""Drying"",""postTreatmentChemicalAgentSmiles"":""CC(C)O;C(C(CO)O)O"",""postTreatmentChemicalAgentConcentration"":""60 ; 40""}]",,0.076,96.95,"834",0,"[H+].Cl[Au-](Cl)(Cl)Cl","1.73",,,,,"58:42",,,,,,,,"Polyimide Matrimid 9725",,,,,,,,,,,,,,,,,,,,,,,,,,,,,,,,,,,,,,,,,,,,,,,,,,,,,,,,,,,,,,,,,,,,,,,,,,
"65379be62e5be462fc3495e5","2023-10-24T10:26:46.262Z","[""Dimethylacetamide (DMAC)"",""Tetrahydrofuran (THF)""]","[""water""]","[]","[]","21.4","250","[]","[]","[]","[]","[]","[]","[]","[]",,,,,false,"Dead-end",5,,,"Isopropanol (IPA)","Dye","Rose Bengal (disodium salt)",1017.64,17,"µmol/L",1,"[""SEM""]",,,,true,false,"Accepted","[""ISA""]","[""Other""]","[]","[]","[""Pure solvent treatment"",""Drying""]","65003ace9af97755a1fa12ce","2023-09-12T10:17:50.757Z","2011-01-01T00:00:00.000Z","Comparison of Two Synthesis Routes to Obtain Gold Nanoparticles in Polyimide","Scientific Report","backOffice","10.1021/jp207244y","65003a2e9af97755a1fa02ed","Katrien Vanherck and Thierry Verbiest and Ivo Vankelecom","https://doi.org/10.1021/jp207244y",0,"ISA/inorganic/dense","PRE-0","Scientific report",,"[{""postTreatmentChemicalAgentConcentrationUnit"":[""v%""],""_id"":""65379be62e5be462fc3495e6"",""postTreatment"":""Pure solvent treatment"",""postTreatmentChemicalAgentSmiles"":""CC(C)O"",""postTreatmentChemicalAgentConcentration"":""100""},{""postTreatmentChemicalAgentConcentrationUnit"":[""v%"",""v%""],""_id"":""65379be62e5be462fc3495e7"",""postTreatment"":""Drying"",""postTreatmentChemicalAgentSmiles"":""CC(C)O;C(C(CO)O)O"",""postTreatmentChemicalAgentConcentration"":""60 ; 40""}]",,0.32,99.74,"835",0,"C=CN1CCCC1=O","2.61",,,,,"58:42",,,,,,,,"Polyimide Matrimid 9725",,,,,,,,,,,,,,,,,,,,,,,,,,,,,,,,,,,,,,,,,,,,,,,,,,,,,,,,,,,,,,,,,,,,,,,,,,
"65379be62e5be462fc3495eb","2023-10-24T10:26:46.385Z","[""Dimethylacetamide (DMAC)"",""Tetrahydrofuran (THF)""]","[""water""]","[]","[]","21.6","250","[]","[]","[]","[]","[]","[]","[]","[]",,,,,false,"Dead-end",5,,,"Isopropanol (IPA)","Dye","Rose Bengal (disodium salt)",1017.64,17,"µmol/L",1,"[""SEM"",""TEM""]",,,,true,false,"Accepted","[""ISA""]","[""Other""]","[]","[]","[""Pure solvent treatment"",""Drying""]","65003ace9af97755a1fa12ce","2023-09-12T10:17:50.757Z","2011-01-01T00:00:00.000Z","Comparison of Two Synthesis Routes to Obtain Gold Nanoparticles in Polyimide","Scientific Report","backOffice","10.1021/jp207244y","65003a2e9af97755a1fa02ed","Katrien Vanherck and Thierry Verbiest and Ivo Vankelecom","https://doi.org/10.1021/jp207244y",0,"ISA/inorganic/dense","PRE-1","Scientific report",,"[{""postTreatmentChemicalAgentConcentrationUnit"":[""v%""],""_id"":""65379be62e5be462fc3495ec"",""postTreatment"":""Pure solvent treatment"",""postTreatmentChemicalAgentSmiles"":""CC(C)O"",""postTreatmentChemicalAgentConcentration"":""100""},{""postTreatmentChemicalAgentConcentrationUnit"":[""v%"",""v%""],""_id"":""65379be62e5be462fc3495ed"",""postTreatment"":""Drying"",""postTreatmentChemicalAgentSmiles"":""CC(C)O;C(C(CO)O)O"",""postTreatmentChemicalAgentConcentration"":""60 ; 40""}]",,0.157,100,"836",0,"[H+].Cl[Au-](Cl)(Cl)Cl ; C=CN1CCCC1=O ; [BH4-].[Na+]","0,43 ;  1,31 ;  0,20",,,,,"58:42",,,,,,,,"Polyimide Matrimid 9725",,,,,,,,,,,,,,,,,,,,,,,,,,,,,,,,,,,,,,,,,,,,,,,,,,,,,,,,,,,,,,,,,,,,,,,,,,
"65379be62e5be462fc3495f1","2023-10-24T10:26:46.526Z","[""Dimethylacetamide (DMAC)"",""Tetrahydrofuran (THF)""]","[""water""]","[]","[]","21.2","250","[]","[]","[]","[]","[]","[]","[]","[]",,,,,false,"Dead-end",5,,,"Isopropanol (IPA)","Dye","Rose Bengal (disodium salt)",1017.64,17,"µmol/L",1,"[""SEM"",""TEM""]",,,,true,false,"Accepted","[""ISA""]","[""Other""]","[]","[]","[""Pure solvent treatment"",""Drying""]","65003ace9af97755a1fa12ce","2023-09-12T10:17:50.757Z","2011-01-01T00:00:00.000Z","Comparison of Two Synthesis Routes to Obtain Gold Nanoparticles in Polyimide","Scientific Report","backOffice","10.1021/jp207244y","65003a2e9af97755a1fa02ed","Katrien Vanherck and Thierry Verbiest and Ivo Vankelecom","https://doi.org/10.1021/jp207244y",0,"ISA/inorganic/dense","PRE-2","Scientific report",,"[{""postTreatmentChemicalAgentConcentrationUnit"":[""v%""],""_id"":""65379be62e5be462fc3495f2"",""postTreatment"":""Pure solvent treatment"",""postTreatmentChemicalAgentSmiles"":""CC(C)O"",""postTreatmentChemicalAgentConcentration"":""100""},{""postTreatmentChemicalAgentConcentrationUnit"":[""v%"",""v%""],""_id"":""65379be62e5be462fc3495f3"",""postTreatment"":""Drying"",""postTreatmentChemicalAgentSmiles"":""CC(C)O;C(C(CO)O)O"",""postTreatmentChemicalAgentConcentration"":""60 ; 40""}]",,0.047,99.39,"837",0,"[H+].Cl[Au-](Cl)(Cl)Cl ; C=CN1CCCC1=O ; [BH4-].[Na+]","0,85 ;  2,58 ;  0,38",,,,,"58:42",,,,,,,,"Polyimide Matrimid 9725",,,,,,,,,,,,,,,,,,,,,,,,,,,,,,,,,,,,,,,,,,,,,,,,,,,,,,,,,,,,,,,,,,,,,,,,,,
"65379be62e5be462fc3495f7","2023-10-24T10:26:46.671Z","[""Dimethylacetamide (DMAC)"",""Tetrahydrofuran (THF)""]","[""water""]","[]","[]","20.7","250","[]","[]","[]","[]","[]","[]","[]","[]",,,,,false,"Dead-end",5,,,"Isopropanol (IPA)","Dye","Rose Bengal (disodium salt)",1017.64,17,"µmol/L",1,"[""SEM"",""TEM""]",,,,true,false,"Accepted","[""ISA""]","[""Other""]","[]","[]","[""Pure solvent treatment"",""Drying""]","65003ace9af97755a1fa12ce","2023-09-12T10:17:50.757Z","2011-01-01T00:00:00.000Z","Comparison of Two Synthesis Routes to Obtain Gold Nanoparticles in Polyimide","Scientific Report","backOffice","10.1021/jp207244y","65003a2e9af97755a1fa02ed","Katrien Vanherck and Thierry Verbiest and Ivo Vankelecom","https://doi.org/10.1021/jp207244y",0,"ISA/inorganic/dense","PRE-3","Scientific report",,"[{""postTreatmentChemicalAgentConcentrationUnit"":[""v%""],""_id"":""65379be62e5be462fc3495f8"",""postTreatment"":""Pure solvent treatment"",""postTreatmentChemicalAgentSmiles"":""CC(C)O"",""postTreatmentChemicalAgentConcentration"":""100""},{""postTreatmentChemicalAgentConcentrationUnit"":[""v%"",""v%""],""_id"":""65379be62e5be462fc3495f9"",""postTreatment"":""Drying"",""postTreatmentChemicalAgentSmiles"":""CC(C)O;C(C(CO)O)O"",""postTreatmentChemicalAgentConcentration"":""60 ; 40""}]",,0.023,98.68,"838",0,"[H+].Cl[Au-](Cl)(Cl)Cl ; C=CN1CCCC1=O ; [BH4-].[Na+]","1,24 ;  4,23 ;  0,56",,,,,"58:42",,,,,,,,"Polyimide Matrimid 9725",,,,,,,,,,,,,,,,,,,,,,,,,,,,,,,,,,,,,,,,,,,,,,,,,,,,,,,,,,,,,,,,,,,,,,,,,,
"65379be62e5be462fc3495fd","2023-10-24T10:26:46.781Z","[""Dimethylacetamide (DMAC)"",""Tetrahydrofuran (THF)""]","[""water""]","[]","[]","20.4","250","[]","[]","[]","[]","[]","[]","[]","[]",,,,,false,"Dead-end",5,,,"Isopropanol (IPA)","Dye","Rose Bengal (disodium salt)",1017.64,17,"µmol/L",1,"[""SEM"",""TEM""]",,,,true,false,"Accepted","[""ISA""]","[""Other""]","[]","[]","[""Pure solvent treatment"",""Drying""]","65003ace9af97755a1fa12ce","2023-09-12T10:17:50.757Z","2011-01-01T00:00:00.000Z","Comparison of Two Synthesis Routes to Obtain Gold Nanoparticles in Polyimide","Scientific Report","backOffice","10.1021/jp207244y","65003a2e9af97755a1fa02ed","Katrien Vanherck and Thierry Verbiest and Ivo Vankelecom","https://doi.org/10.1021/jp207244y",0,"ISA/inorganic/dense","PRE-4","Scientific report",,"[{""postTreatmentChemicalAgentConcentrationUnit"":[""v%""],""_id"":""65379be62e5be462fc3495fe"",""postTreatment"":""Pure solvent treatment"",""postTreatmentChemicalAgentSmiles"":""CC(C)O"",""postTreatmentChemicalAgentConcentration"":""100""},{""postTreatmentChemicalAgentConcentrationUnit"":[""v%"",""v%""],""_id"":""65379be62e5be462fc3495ff"",""postTreatment"":""Drying"",""postTreatmentChemicalAgentSmiles"":""CC(C)O;C(C(CO)O)O"",""postTreatmentChemicalAgentConcentration"":""60 ; 40""}]",,0.036,100,"839",0,"[H+].Cl[Au-](Cl)(Cl)Cl ; C=CN1CCCC1=O ; [BH4-].[Na+]","1,63 ;  5 ;  0,74",,,,,"58:42",,,,,,,,"Polyimide Matrimid 9725",,,,,,,,,,,,,,,,,,,,,,,,,,,,,,,,,,,,,,,,,,,,,,,,,,,,,,,,,,,,,,,,,,,,,,,,,,
