Repository: BAMresearch/onf-database

This repository belongs to the the publication "Revealing structure-property-performance relationships of organic solvent nanofiltration membranes using a FAIR, open-access database" published in ADD JOURNAL (DOI). 
It uses a dataset derived from The Open Membrane Database (https://openmembranedatabase.org/). The access date was April 8th 2025. The original dataset is in the repository as OMD_SRNF_2025-04-08.csv file.

The main researchers involved in the study are Sarah Glass (ORCID: 0000-0002-0625-0057), Petra Merten (no ORCID available), Torsten Brinkmann (ORCID: 0000-0002-5114-6259) and Volkan Filiz (ORCID: 0000-0003-0239-8641). 

The repository contains 5 Python files:

File: OMD_SRNF_2025-04-08.csv (part 34 of 184)
"65379be62e5be462fc349603","2023-10-24T10:26:46.884Z","[""Dimethylacetamide (DMAC)"",""Tetrahydrofuran (THF)""]","[""water""]","[]","[]","22","250","[]","[]","[]","[]","[]","[]","[]","[]",,,,,false,"Dead-end",5,,,"Isopropanol (IPA)","Dye","Methyl orange (sodium salt)",327.33,35,"µmol/L",1,"[""SEM""]",,,,true,false,"Accepted","[""ISA""]","[""Other""]","[]","[]","[""Pure solvent treatment"",""Drying""]","65003ace9af97755a1fa12ce","2023-09-12T10:17:50.757Z","2011-01-01T00:00:00.000Z","Comparison of Two Synthesis Routes to Obtain Gold Nanoparticles in Polyimide","Scientific Report","backOffice","10.1021/jp207244y","65003a2e9af97755a1fa02ed","Katrien Vanherck and Thierry Verbiest and Ivo Vankelecom","https://doi.org/10.1021/jp207244y",0,"ISA/inorganic/dense","ISR-0","Scientific report",,"[{""postTreatmentChemicalAgentConcentrationUnit"":[""v%""],""_id"":""65379be62e5be462fc349604"",""postTreatment"":""Pure solvent treatment"",""postTreatmentChemicalAgentSmiles"":""CC(C)O"",""postTreatmentChemicalAgentConcentration"":""100""},{""postTreatmentChemicalAgentConcentrationUnit"":[""v%"",""v%""],""_id"":""65379be62e5be462fc349605"",""postTreatment"":""Drying"",""postTreatmentChemicalAgentSmiles"":""CC(C)O;C(C(CO)O)O"",""postTreatmentChemicalAgentConcentration"":""60 ; 40""}]",,0.038,96.27,"840",0,,,,,,,"58:42",,,,,,,,"Polyimide Matrimid 9725",,,,,,,,,,,,,,,,,,,,,,,,,,,,,,,,,,,,,,,,,,,,,,,,,,,,,,,,,,,,,,,,,,,,,,,,,,
"65379be72e5be462fc349609","2023-10-24T10:26:47.013Z","[""Dimethylacetamide (DMAC)"",""Tetrahydrofuran (THF)""]","[""water""]","[]","[]","21.9","250","[]","[]","[]","[]","[]","[]","[]","[]",,,,,false,"Dead-end",5,,,"Isopropanol (IPA)","Dye","Methyl orange (sodium salt)",327.33,35,"µmol/L",1,"[""SEM"",""TEM""]",,,,true,false,"Accepted","[""ISA""]","[""Other""]","[]","[]","[""Pure solvent treatment"",""Drying""]","65003ace9af97755a1fa12ce","2023-09-12T10:17:50.757Z","2011-01-01T00:00:00.000Z","Comparison of Two Synthesis Routes to Obtain Gold Nanoparticles in Polyimide","Scientific Report","backOffice","10.1021/jp207244y","65003a2e9af97755a1fa02ed","Katrien Vanherck and Thierry Verbiest and Ivo Vankelecom","https://doi.org/10.1021/jp207244y",0,"ISA/inorganic/dense","ISR-1","Scientific report",,"[{""postTreatmentChemicalAgentConcentrationUnit"":[""v%""],""_id"":""65379be72e5be462fc34960a"",""postTreatment"":""Pure solvent treatment"",""postTreatmentChemicalAgentSmiles"":""CC(C)O"",""postTreatmentChemicalAgentConcentration"":""100""},{""postTreatmentChemicalAgentConcentrationUnit"":[""v%"",""v%""],""_id"":""65379be72e5be462fc34960b"",""postTreatment"":""Drying"",""postTreatmentChemicalAgentSmiles"":""CC(C)O;C(C(CO)O)O"",""postTreatmentChemicalAgentConcentration"":""60 ; 40""}]",,0.057,97.97,"841",0,"[H+].Cl[Au-](Cl)(Cl)Cl","0.43",,,,,"58:42",,,,,,,,"Polyimide Matrimid 9725",,,,,,,,,,,,,,,,,,,,,,,,,,,,,,,,,,,,,,,,,,,,,,,,,,,,,,,,,,,,,,,,,,,,,,,,,,
"65379be72e5be462fc34960f","2023-10-24T10:26:47.128Z","[""Dimethylacetamide (DMAC)"",""Tetrahydrofuran (THF)""]","[""water""]","[]","[]","21.8","250","[]","[]","[]","[]","[]","[]","[]","[]",,,,,false,"Dead-end",5,,,"Isopropanol (IPA)","Dye","Methyl orange (sodium salt)",327.33,35,"µmol/L",1,"[""SEM"",""TEM""]",,,,true,false,"Accepted","[""ISA""]","[""Other""]","[]","[]","[""Pure solvent treatment"",""Drying""]","65003ace9af97755a1fa12ce","2023-09-12T10:17:50.757Z","2011-01-01T00:00:00.000Z","Comparison of Two Synthesis Routes to Obtain Gold Nanoparticles in Polyimide","Scientific Report","backOffice","10.1021/jp207244y","65003a2e9af97755a1fa02ed","Katrien Vanherck and Thierry Verbiest and Ivo Vankelecom","https://doi.org/10.1021/jp207244y",0,"ISA/inorganic/dense","ISR-2","Scientific report",,"[{""postTreatmentChemicalAgentConcentrationUnit"":[""v%""],""_id"":""65379be72e5be462fc349610"",""postTreatment"":""Pure solvent treatment"",""postTreatmentChemicalAgentSmiles"":""CC(C)O"",""postTreatmentChemicalAgentConcentration"":""100""},{""postTreatmentChemicalAgentConcentrationUnit"":[""v%"",""v%""],""_id"":""65379be72e5be462fc349611"",""postTreatment"":""Drying"",""postTreatmentChemicalAgentSmiles"":""CC(C)O;C(C(CO)O)O"",""postTreatmentChemicalAgentConcentration"":""60 ; 40""}]",,0.077,95.93,"842",0,"[H+].Cl[Au-](Cl)(Cl)Cl","0.87",,,,,"58:42",,,,,,,,"Polyimide Matrimid 9725",,,,,,,,,,,,,,,,,,,,,,,,,,,,,,,,,,,,,,,,,,,,,,,,,,,,,,,,,,,,,,,,,,,,,,,,,,
"65379be72e5be462fc349615","2023-10-24T10:26:47.262Z","[""Dimethylacetamide (DMAC)"",""Tetrahydrofuran (THF)""]","[""water""]","[]","[]","21.7","250","[]","[]","[]","[]","[]","[]","[]","[]",,,,,false,"Dead-end",5,,,"Isopropanol (IPA)","Dye","Methyl orange (sodium salt)",327.33,35,"µmol/L",1,"[""SEM"",""TEM""]",,,,true,false,"Accepted","[""ISA""]","[""Other""]","[]","[]","[""Pure solvent treatment"",""Drying""]","65003ace9af97755a1fa12ce","2023-09-12T10:17:50.757Z","2011-01-01T00:00:00.000Z","Comparison of Two Synthesis Routes to Obtain Gold Nanoparticles in Polyimide","Scientific Report","backOffice","10.1021/jp207244y","65003a2e9af97755a1fa02ed","Katrien Vanherck and Thierry Verbiest and Ivo Vankelecom","https://doi.org/10.1021/jp207244y",0,"ISA/inorganic/dense","ISR-3","Scientific report",,"[{""postTreatmentChemicalAgentConcentrationUnit"":[""v%""],""_id"":""65379be72e5be462fc349616"",""postTreatment"":""Pure solvent treatment"",""postTreatmentChemicalAgentSmiles"":""CC(C)O"",""postTreatmentChemicalAgentConcentration"":""100""},{""postTreatmentChemicalAgentConcentrationUnit"":[""v%"",""v%""],""_id"":""65379be72e5be462fc349617"",""postTreatment"":""Drying"",""postTreatmentChemicalAgentSmiles"":""CC(C)O;C(C(CO)O)O"",""postTreatmentChemicalAgentConcentration"":""60 ; 40""}]",,0.032,96.95,"843",0,"[H+].Cl[Au-](Cl)(Cl)Cl","1.30",,,,,"58:42",,,,,,,,"Polyimide Matrimid 9725",,,,,,,,,,,,,,,,,,,,,,,,,,,,,,,,,,,,,,,,,,,,,,,,,,,,,,,,,,,,,,,,,,,,,,,,,,
"65379be72e5be462fc34961b","2023-10-24T10:26:47.379Z","[""Dimethylacetamide (DMAC)"",""Tetrahydrofuran (THF)""]","[""water""]","[]","[]","21.6","250","[]","[]","[]","[]","[]","[]","[]","[]",,,,,false,"Dead-end",5,,,"Isopropanol (IPA)","Dye","Methyl orange (sodium salt)",327.33,35,"µmol/L",1,"[""SEM"",""TEM""]",,,,true,false,"Accepted","[""ISA""]","[""Other""]","[]","[]","[""Pure solvent treatment"",""Drying""]","65003ace9af97755a1fa12ce","2023-09-12T10:17:50.757Z","2011-01-01T00:00:00.000Z","Comparison of Two Synthesis Routes to Obtain Gold Nanoparticles in Polyimide","Scientific Report","backOffice","10.1021/jp207244y","65003a2e9af97755a1fa02ed","Katrien Vanherck and Thierry Verbiest and Ivo Vankelecom","https://doi.org/10.1021/jp207244y",0,"ISA/inorganic/dense","ISR-4","Scientific report",,"[{""postTreatmentChemicalAgentConcentrationUnit"":[""v%""],""_id"":""65379be72e5be462fc34961c"",""postTreatment"":""Pure solvent treatment"",""postTreatmentChemicalAgentSmiles"":""CC(C)O"",""postTreatmentChemicalAgentConcentration"":""100""},{""postTreatmentChemicalAgentConcentrationUnit"":[""v%"",""v%""],""_id"":""65379be72e5be462fc34961d"",""postTreatment"":""Drying"",""postTreatmentChemicalAgentSmiles"":""CC(C)O;C(C(CO)O)O"",""postTreatmentChemicalAgentConcentration"":""60 ; 40""}]",,0.084,97.29,"844",0,"[H+].Cl[Au-](Cl)(Cl)Cl","1.73",,,,,"58:42",,,,,,,,"Polyimide Matrimid 9725",,,,,,,,,,,,,,,,,,,,,,,,,,,,,,,,,,,,,,,,,,,,,,,,,,,,,,,,,,,,,,,,,,,,,,,,,,
"65379be72e5be462fc349621","2023-10-24T10:26:47.502Z","[""Dimethylacetamide (DMAC)"",""Tetrahydrofuran (THF)""]","[""water""]","[]","[]","21.4","250","[]","[]","[]","[]","[]","[]","[]","[]",,,,,false,"Dead-end",5,,,"Isopropanol (IPA)","Dye","Methyl orange (sodium salt)",327.33,35,"µmol/L",1,"[""SEM""]",,,,true,false,"Accepted","[""ISA""]","[""Other""]","[]","[]","[""Pure solvent treatment"",""Drying""]","65003ace9af97755a1fa12ce","2023-09-12T10:17:50.757Z","2011-01-01T00:00:00.000Z","Comparison of Two Synthesis Routes to Obtain Gold Nanoparticles in Polyimide","Scientific Report","backOffice","10.1021/jp207244y","65003a2e9af97755a1fa02ed","Katrien Vanherck and Thierry Verbiest and Ivo Vankelecom","https://doi.org/10.1021/jp207244y",0,"ISA/inorganic/dense","PRE-0","Scientific report",,"[{""postTreatmentChemicalAgentConcentrationUnit"":[""v%""],""_id"":""65379be72e5be462fc349622"",""postTreatment"":""Pure solvent treatment"",""postTreatmentChemicalAgentSmiles"":""CC(C)O"",""postTreatmentChemicalAgentConcentration"":""100""},{""postTreatmentChemicalAgentConcentrationUnit"":[""v%"",""v%""],""_id"":""65379be72e5be462fc349623"",""postTreatment"":""Drying"",""postTreatmentChemicalAgentSmiles"":""CC(C)O;C(C(CO)O)O"",""postTreatmentChemicalAgentConcentration"":""60 ; 40""}]",,0.21,88.97,"845",0,"C=CN1CCCC1=O","2.61",,,,,"58:42",,,,,,,,"Polyimide Matrimid 9725",,,,,,,,,,,,,,,,,,,,,,,,,,,,,,,,,,,,,,,,,,,,,,,,,,,,,,,,,,,,,,,,,,,,,,,,,,
"65379be72e5be462fc349627","2023-10-24T10:26:47.629Z","[""Dimethylacetamide (DMAC)"",""Tetrahydrofuran (THF)""]","[""water""]","[]","[]","21.6","250","[]","[]","[]","[]","[]","[]","[]","[]",,,,,false,"Dead-end",5,,,"Isopropanol (IPA)","Dye","Methyl orange (sodium salt)",327.33,35,"µmol/L",1,"[""SEM"",""TEM""]",,,,true,false,"Accepted","[""ISA""]","[""Other""]","[]","[]","[""Pure solvent treatment"",""Drying""]","65003ace9af97755a1fa12ce","2023-09-12T10:17:50.757Z","2011-01-01T00:00:00.000Z","Comparison of Two Synthesis Routes to Obtain Gold Nanoparticles in Polyimide","Scientific Report","backOffice","10.1021/jp207244y","65003a2e9af97755a1fa02ed","Katrien Vanherck and Thierry Verbiest and Ivo Vankelecom","https://doi.org/10.1021/jp207244y",0,"ISA/inorganic/dense","PRE-1","Scientific report",,"[{""postTreatmentChemicalAgentConcentrationUnit"":[""v%""],""_id"":""65379be72e5be462fc349628"",""postTreatment"":""Pure solvent treatment"",""postTreatmentChemicalAgentSmiles"":""CC(C)O"",""postTreatmentChemicalAgentConcentration"":""100""},{""postTreatmentChemicalAgentConcentrationUnit"":[""v%"",""v%""],""_id"":""65379be72e5be462fc349629"",""postTreatment"":""Drying"",""postTreatmentChemicalAgentSmiles"":""CC(C)O;C(C(CO)O)O"",""postTreatmentChemicalAgentConcentration"":""60 ; 40""}]",,0.188,91.38,"846",0,"[H+].Cl[Au-](Cl)(Cl)Cl ; C=CN1CCCC1=O ; [BH4-].[Na+]","0,43 ;  1,31 ;  0,20",,,,,"58:42",,,,,,,,"Polyimide Matrimid 9725",,,,,,,,,,,,,,,,,,,,,,,,,,,,,,,,,,,,,,,,,,,,,,,,,,,,,,,,,,,,,,,,,,,,,,,,,,
"65379be72e5be462fc34962d","2023-10-24T10:26:47.791Z","[""Dimethylacetamide (DMAC)"",""Tetrahydrofuran (THF)""]","[""water""]","[]","[]","21.2","250","[]","[]","[]","[]","[]","[]","[]","[]",,,,,false,"Dead-end",5,,,"Isopropanol (IPA)","Dye","Methyl orange (sodium salt)",327.33,35,"µmol/L",1,"[""SEM"",""TEM""]",,,,true,false,"Accepted","[""ISA""]","[""Other""]","[]","[]","[""Pure solvent treatment"",""Drying""]","65003ace9af97755a1fa12ce","2023-09-12T10:17:50.757Z","2011-01-01T00:00:00.000Z","Comparison of Two Synthesis Routes to Obtain Gold Nanoparticles in Polyimide","Scientific Report","backOffice","10.1021/jp207244y","65003a2e9af97755a1fa02ed","Katrien Vanherck and Thierry Verbiest and Ivo Vankelecom","https://doi.org/10.1021/jp207244y",0,"ISA/inorganic/dense","PRE-2","Scientific report",,"[{""postTreatmentChemicalAgentConcentrationUnit"":[""v%""],""_id"":""65379be72e5be462fc34962e"",""postTreatment"":""Pure solvent treatment"",""postTreatmentChemicalAgentSmiles"":""CC(C)O"",""postTreatmentChemicalAgentConcentration"":""100""},{""postTreatmentChemicalAgentConcentrationUnit"":[""v%"",""v%""],""_id"":""65379be72e5be462fc34962f"",""postTreatment"":""Drying"",""postTreatmentChemicalAgentSmiles"":""CC(C)O;C(C(CO)O)O"",""postTreatmentChemicalAgentConcentration"":""60 ; 40""}]",,0.055,91.72,"847",0,"[H+].Cl[Au-](Cl)(Cl)Cl ; C=CN1CCCC1=O ; [BH4-].[Na+]","0,85 ;  2,58 ;  0,38",,,,,"58:42",,,,,,,,"Polyimide Matrimid 9725",,,,,,,,,,,,,,,,,,,,,,,,,,,,,,,,,,,,,,,,,,,,,,,,,,,,,,,,,,,,,,,,,,,,,,,,,,
"65379be72e5be462fc349633","2023-10-24T10:26:47.901Z","[""Dimethylacetamide (DMAC)"",""Tetrahydrofuran (THF)""]","[""water""]","[]","[]","20.7","250","[]","[]","[]","[]","[]","[]","[]","[]",,,,,false,"Dead-end",5,,,"Isopropanol (IPA)","Dye","Methyl orange (sodium salt)",327.33,35,"µmol/L",1,"[""SEM"",""TEM""]",,,,true,false,"Accepted","[""ISA""]","[""Other""]","[]","[]","[""Pure solvent treatment"",""Drying""]","65003ace9af97755a1fa12ce","2023-09-12T10:17:50.757Z","2011-01-01T00:00:00.000Z","Comparison of Two Synthesis Routes to Obtain Gold Nanoparticles in Polyimide","Scientific Report","backOffice","10.1021/jp207244y","65003a2e9af97755a1fa02ed","Katrien Vanherck and Thierry Verbiest and Ivo Vankelecom","https://doi.org/10.1021/jp207244y",0,"ISA/inorganic/dense","PRE-3","Scientific report",,"[{""postTreatmentChemicalAgentConcentrationUnit"":[""v%""],""_id"":""65379be72e5be462fc349634"",""postTreatment"":""Pure solvent treatment"",""postTreatmentChemicalAgentSmiles"":""CC(C)O"",""postTreatmentChemicalAgentConcentration"":""100""},{""postTreatmentChemicalAgentConcentrationUnit"":[""v%"",""v%""],""_id"":""65379be72e5be462fc349635"",""postTreatment"":""Drying"",""postTreatmentChemicalAgentSmiles"":""CC(C)O;C(C(CO)O)O"",""postTreatmentChemicalAgentConcentration"":""60 ; 40""}]",,0.057,93.79,"848",0,"[H+].Cl[Au-](Cl)(Cl)Cl ; C=CN1CCCC1=O ; [BH4-].[Na+]","1,24 ;  4,23 ;  0,56",,,,,"58:42",,,,,,,,"Polyimide Matrimid 9725",,,,,,,,,,,,,,,,,,,,,,,,,,,,,,,,,,,,,,,,,,,,,,,,,,,,,,,,,,,,,,,,,,,,,,,,,,
"65379be82e5be462fc349639","2023-10-24T10:26:48.010Z","[""Dimethylacetamide (DMAC)"",""Tetrahydrofuran (THF)""]","[""water""]","[]","[]","20.4","250","[]","[]","[]","[]","[]","[]","[]","[]",,,,,false,"Dead-end",5,,,"Isopropanol (IPA)","Dye","Methyl orange (sodium salt)",327.33,35,"µmol/L",1,"[""SEM"",""TEM""]",,,,true,false,"Accepted","[""ISA""]","[""Other""]","[]","[]","[""Pure solvent treatment"",""Drying""]","65003ace9af97755a1fa12ce","2023-09-12T10:17:50.757Z","2011-01-01T00:00:00.000Z","Comparison of Two Synthesis Routes to Obtain Gold Nanoparticles in Polyimide","Scientific Report","backOffice","10.1021/jp207244y","65003a2e9af97755a1fa02ed","Katrien Vanherck and Thierry Verbiest and Ivo Vankelecom","https://doi.org/10.1021/jp207244y",0,"ISA/inorganic/dense","PRE-4","Scientific report",,"[{""postTreatmentChemicalAgentConcentrationUnit"":[""v%""],""_id"":""65379be82e5be462fc34963a"",""postTreatment"":""Pure solvent treatment"",""postTreatmentChemicalAgentSmiles"":""CC(C)O"",""postTreatmentChemicalAgentConcentration"":""100""},{""postTreatmentChemicalAgentConcentrationUnit"":[""v%"",""v%""],""_id"":""65379be82e5be462fc34963b"",""postTreatment"":""Drying"",""postTreatmentChemicalAgentSmiles"":""CC(C)O;C(C(CO)O)O"",""postTreatmentChemicalAgentConcentration"":""60 ; 40""}]",,0.045,91.72,"849",0,"[H+].Cl[Au-](Cl)(Cl)Cl ; C=CN1CCCC1=O ; [BH4-].[Na+]","1,63 ;  5 ;  0,74",,,,,"58:42",,,,,,,,"Polyimide Matrimid 9725",,,,,,,,,,,,,,,,,,,,,,,,,,,,,,,,,,,,,,,,,,,,,,,,,,,,,,,,,,,,,,,,,,,,,,,,,,
"65379be82e5be462fc34963f","2023-10-24T10:26:48.128Z","[""Dimethylacetamide (DMAC)"",""Tetrahydrofuran (THF)""]","[""water""]","[]","[]","22","250","[]","[]","[]","[]","[]","[]","[]","[]",,,,,false,"Dead-end",5,,,"Ethanol","Dye","Methyl orange (sodium salt)",327.33,35,"µmol/L",1,"[""SEM""]",,,,true,false,"Accepted","[""ISA""]","[""Other""]","[]","[]","[""Pure solvent treatment"",""Drying""]","65003ace9af97755a1fa12ce","2023-09-12T10:17:50.757Z","2011-01-01T00:00:00.000Z","Comparison of Two Synthesis Routes to Obtain Gold Nanoparticles in Polyimide","Scientific Report","backOffice","10.1021/jp207244y","65003a2e9af97755a1fa02ed","Katrien Vanherck and Thierry Verbiest and Ivo Vankelecom","https://doi.org/10.1021/jp207244y",0,"ISA/inorganic/dense","ISR-0","Scientific report",,"[{""postTreatmentChemicalAgentConcentrationUnit"":[""v%""],""_id"":""65379be82e5be462fc349640"",""postTreatment"":""Pure solvent treatment"",""postTreatmentChemicalAgentSmiles"":""CC(C)O"",""postTreatmentChemicalAgentConcentration"":""100""},{""postTreatmentChemicalAgentConcentrationUnit"":[""v%"",""v%""],""_id"":""65379be82e5be462fc349641"",""postTreatment"":""Drying"",""postTreatmentChemicalAgentSmiles"":""CC(C)O;C(C(CO)O)O"",""postTreatmentChemicalAgentConcentration"":""60 ; 40""}]",,0.989,83.05,"850",0,,,,,,,"58:42",,,,,,,,"Polyimide Matrimid 9725",,,,,,,,,,,,,,,,,,,,,,,,,,,,,,,,,,,,,,,,,,,,,,,,,,,,,,,,,,,,,,,,,,,,,,,,,,
"65379be82e5be462fc349645","2023-10-24T10:26:48.250Z","[""Dimethylacetamide (DMAC)"",""Tetrahydrofuran (THF)""]","[""water""]","[]","[]","21.9","250","[]","[]","[]","[]","[]","[]","[]","[]",,,,,false,"Dead-end",5,,,"Ethanol","Dye","Methyl orange (sodium salt)",327.33,35,"µmol/L",1,"[""SEM"",""TEM""]",,,,true,false,"Accepted","[""ISA""]","[""Other""]","[]","[]","[""Pure solvent treatment"",""Drying""]","65003ace9af97755a1fa12ce","2023-09-12T10:17:50.757Z","2011-01-01T00:00:00.000Z","Comparison of Two Synthesis Routes to Obtain Gold Nanoparticles in Polyimide","Scientific Report","backOffice","10.1021/jp207244y","65003a2e9af97755a1fa02ed","Katrien Vanherck and Thierry Verbiest and Ivo Vankelecom","https://doi.org/10.1021/jp207244y",0,"ISA/inorganic/dense","ISR-1","Scientific report",,"[{""postTreatmentChemicalAgentConcentrationUnit"":[""v%""],""_id"":""65379be82e5be462fc349646"",""postTreatment"":""Pure solvent treatment"",""postTreatmentChemicalAgentSmiles"":""CC(C)O"",""postTreatmentChemicalAgentConcentration"":""100""},{""postTreatmentChemicalAgentConcentrationUnit"":[""v%"",""v%""],""_id"":""65379be82e5be462fc349647"",""postTreatment"":""Drying"",""postTreatmentChemicalAgentSmiles"":""CC(C)O;C(C(CO)O)O"",""postTreatmentChemicalAgentConcentration"":""60 ; 40""}]",,0.951,85.76,"851",0,"[H+].Cl[Au-](Cl)(Cl)Cl","0.43",,,,,"58:42",,,,,,,,"Polyimide Matrimid 9725",,,,,,,,,,,,,,,,,,,,,,,,,,,,,,,,,,,,,,,,,,,,,,,,,,,,,,,,,,,,,,,,,,,,,,,,,,
"65379be82e5be462fc34964b","2023-10-24T10:26:48.365Z","[""Dimethylacetamide (DMAC)"",""Tetrahydrofuran (THF)""]","[""water""]","[]","[]","21.8","250","[]","[]","[]","[]","[]","[]","[]","[]",,,,,false,"Dead-end",5,,,"Ethanol","Dye","Methyl orange (sodium salt)",327.33,35,"µmol/L",1,"[""SEM"",""TEM""]",,,,true,false,"Accepted","[""ISA""]","[""Other""]","[]","[]","[""Pure solvent treatment"",""Drying""]","65003ace9af97755a1fa12ce","2023-09-12T10:17:50.757Z","2011-01-01T00:00:00.000Z","Comparison of Two Synthesis Routes to Obtain Gold Nanoparticles in Polyimide","Scientific Report","backOffice","10.1021/jp207244y","65003a2e9af97755a1fa02ed","Katrien Vanherck and Thierry Verbiest and Ivo Vankelecom","https://doi.org/10.1021/jp207244y",0,"ISA/inorganic/dense","ISR-2","Scientific report",,"[{""postTreatmentChemicalAgentConcentrationUnit"":[""v%""],""_id"":""65379be82e5be462fc34964c"",""postTreatment"":""Pure solvent treatment"",""postTreatmentChemicalAgentSmiles"":""CC(C)O"",""postTreatmentChemicalAgentConcentration"":""100""},{""postTreatmentChemicalAgentConcentrationUnit"":[""v%"",""v%""],""_id"":""65379be82e5be462fc34964d"",""postTreatment"":""Drying"",""postTreatmentChemicalAgentSmiles"":""CC(C)O;C(C(CO)O)O"",""postTreatmentChemicalAgentConcentration"":""60 ; 40""}]",,1.04,82.71,"852",0,"[H+].Cl[Au-](Cl)(Cl)Cl","0.87",,,,,"58:42",,,,,,,,"Polyimide Matrimid 9725",,,,,,,,,,,,,,,,,,,,,,,,,,,,,,,,,,,,,,,,,,,,,,,,,,,,,,,,,,,,,,,,,,,,,,,,,,
"65379be82e5be462fc349651","2023-10-24T10:26:48.486Z","[""Dimethylacetamide (DMAC)"",""Tetrahydrofuran (THF)""]","[""water""]","[]","[]","21.7","250","[]","[]","[]","[]","[]","[]","[]","[]",,,,,false,"Dead-end",5,,,"Ethanol","Dye","Methyl orange (sodium salt)",327.33,35,"µmol/L",1,"[""SEM"",""TEM""]",,,,true,false,"Accepted","[""ISA""]","[""Other""]","[]","[]","[""Pure solvent treatment"",""Drying""]","65003ace9af97755a1fa12ce","2023-09-12T10:17:50.757Z","2011-01-01T00:00:00.000Z","Comparison of Two Synthesis Routes to Obtain Gold Nanoparticles in Polyimide","Scientific Report","backOffice","10.1021/jp207244y","65003a2e9af97755a1fa02ed","Katrien Vanherck and Thierry Verbiest and Ivo Vankelecom","https://doi.org/10.1021/jp207244y",0,"ISA/inorganic/dense","ISR-3","Scientific report",,"[{""postTreatmentChemicalAgentConcentrationUnit"":[""v%""],""_id"":""65379be82e5be462fc349652"",""postTreatment"":""Pure solvent treatment"",""postTreatmentChemicalAgentSmiles"":""CC(C)O"",""postTreatmentChemicalAgentConcentration"":""100""},{""postTreatmentChemicalAgentConcentrationUnit"":[""v%"",""v%""],""_id"":""65379be82e5be462fc349653"",""postTreatment"":""Drying"",""postTreatmentChemicalAgentSmiles"":""CC(C)O;C(C(CO)O)O"",""postTreatmentChemicalAgentConcentration"":""60 ; 40""}]",,1.016,75.93,"853",0,"[H+].Cl[Au-](Cl)(Cl)Cl","1.30",,,,,"58:42",,,,,,,,"Polyimide Matrimid 9725",,,,,,,,,,,,,,,,,,,,,,,,,,,,,,,,,,,,,,,,,,,,,,,,,,,,,,,,,,,,,,,,,,,,,,,,,,
"65379be82e5be462fc349657","2023-10-24T10:26:48.596Z","[""Dimethylacetamide (DMAC)"",""Tetrahydrofuran (THF)""]","[""water""]","[]","[]","21.6","250","[]","[]","[]","[]","[]","[]","[]","[]",,,,,false,"Dead-end",5,,,"Ethanol","Dye","Methyl orange (sodium salt)",327.33,35,"µmol/L",1,"[""SEM"",""TEM""]",,,,true,false,"Accepted","[""ISA""]","[""Other""]","[]","[]","[""Pure solvent treatment"",""Drying""]","65003ace9af97755a1fa12ce","2023-09-12T10:17:50.757Z","2011-01-01T00:00:00.000Z","Comparison of Two Synthesis Routes to Obtain Gold Nanoparticles in Polyimide","Scientific Report","backOffice","10.1021/jp207244y","65003a2e9af97755a1fa02ed","Katrien Vanherck and Thierry Verbiest and Ivo Vankelecom","https://doi.org/10.1021/jp207244y",0,"ISA/inorganic/dense","ISR-4","Scientific report",,"[{""postTreatmentChemicalAgentConcentrationUnit"":[""v%""],""_id"":""65379be82e5be462fc349658"",""postTreatment"":""Pure solvent treatment"",""postTreatmentChemicalAgentSmiles"":""CC(C)O"",""postTreatmentChemicalAgentConcentration"":""100""},{""postTreatmentChemicalAgentConcentrationUnit"":[""v%"",""v%""],""_id"":""65379be82e5be462fc349659"",""postTreatment"":""Drying"",""postTreatmentChemicalAgentSmiles"":""CC(C)O;C(C(CO)O)O"",""postTreatmentChemicalAgentConcentration"":""60 ; 40""}]",,1.022,80.68,"854",0,"[H+].Cl[Au-](Cl)(Cl)Cl","1.73",,,,,"58:42",,,,,,,,"Polyimide Matrimid 9725",,,,,,,,,,,,,,,,,,,,,,,,,,,,,,,,,,,,,,,,,,,,,,,,,,,,,,,,,,,,,,,,,,,,,,,,,,
"65379be82e5be462fc34965d","2023-10-24T10:26:48.716Z","[""Dimethylacetamide (DMAC)"",""Tetrahydrofuran (THF)""]","[""water""]","[]","[]","21.4","250","[]","[]","[]","[]","[]","[]","[]","[]",,,,,false,"Dead-end",5,,,"Ethanol","Dye","Methyl orange (sodium salt)",327.33,35,"µmol/L",1,"[""SEM""]",,,,true,false,"Accepted","[""ISA""]","[""Other""]","[]","[]","[""Pure solvent treatment"",""Drying""]","65003ace9af97755a1fa12ce","2023-09-12T10:17:50.757Z","2011-01-01T00:00:00.000Z","Comparison of Two Synthesis Routes to Obtain Gold Nanoparticles in Polyimide","Scientific Report","backOffice","10.1021/jp207244y","65003a2e9af97755a1fa02ed","Katrien Vanherck and Thierry Verbiest and Ivo Vankelecom","https://doi.org/10.1021/jp207244y",0,"ISA/inorganic/dense","PRE-0","Scientific report",,"[{""postTreatmentChemicalAgentConcentrationUnit"":[""v%""],""_id"":""65379be82e5be462fc34965e"",""postTreatment"":""Pure solvent treatment"",""postTreatmentChemicalAgentSmiles"":""CC(C)O"",""postTreatmentChemicalAgentConcentration"":""100""},{""postTreatmentChemicalAgentConcentrationUnit"":[""v%"",""v%""],""_id"":""65379be82e5be462fc34965f"",""postTreatment"":""Drying"",""postTreatmentChemicalAgentSmiles"":""CC(C)O;C(C(CO)O)O"",""postTreatmentChemicalAgentConcentration"":""60 ; 40""}]",,,86.67,"855",0,"C=CN1CCCC1=O","2.61",,,,,"58:42",,,,,,,,"Polyimide Matrimid 9725",,,,,,,,,,,,,,,,,,,,,,,,,,,,,,,,,,,,,,,,,,,,,,,,,,,,,,,,,,,,,,,,,,,,,,,,,,
"65379be82e5be462fc349663","2023-10-24T10:26:48.844Z","[""Dimethylacetamide (DMAC)"",""Tetrahydrofuran (THF)""]","[""water""]","[]","[]","21.6","250","[]","[]","[]","[]","[]","[]","[]","[]",,,,,false,"Dead-end",5,,,"Ethanol","Dye","Methyl orange (sodium salt)",327.33,35,"µmol/L",1,"[""SEM"",""TEM""]",,,,true,false,"Accepted","[""ISA""]","[""Other""]","[]","[]","[""Pure solvent treatment"",""Drying""]","65003ace9af97755a1fa12ce","2023-09-12T10:17:50.757Z","2011-01-01T00:00:00.000Z","Comparison of Two Synthesis Routes to Obtain Gold Nanoparticles in Polyimide","Scientific Report","backOffice","10.1021/jp207244y","65003a2e9af97755a1fa02ed","Katrien Vanherck and Thierry Verbiest and Ivo Vankelecom","https://doi.org/10.1021/jp207244y",0,"ISA/inorganic/dense","PRE-1","Scientific report",,"[{""postTreatmentChemicalAgentConcentrationUnit"":[""v%""],""_id"":""65379be82e5be462fc349664"",""postTreatment"":""Pure solvent treatment"",""postTreatmentChemicalAgentSmiles"":""CC(C)O"",""postTreatmentChemicalAgentConcentration"":""100""},{""postTreatmentChemicalAgentConcentrationUnit"":[""v%"",""v%""],""_id"":""65379be82e5be462fc349665"",""postTreatment"":""Drying"",""postTreatmentChemicalAgentSmiles"":""CC(C)O;C(C(CO)O)O"",""postTreatmentChemicalAgentConcentration"":""60 ; 40""}]",,0.225,83.67,"856",0,"[H+].Cl[Au-](Cl)(Cl)Cl ; C=CN1CCCC1=O ; [BH4-].[Na+]","0,43 ;  1,31 ;  0,20",,,,,"58:42",,,,,,,,"Polyimide Matrimid 9725",,,,,,,,,,,,,,,,,,,,,,,,,,,,,,,,,,,,,,,,,,,,,,,,,,,,,,,,,,,,,,,,,,,,,,,,,,
"65379be92e5be462fc349669","2023-10-24T10:26:49.015Z","[""Dimethylacetamide (DMAC)"",""Tetrahydrofuran (THF)""]","[""water""]","[]","[]","21.2","250","[]","[]","[]","[]","[]","[]","[]","[]",,,,,false,"Dead-end",5,,,"Ethanol","Dye","Methyl orange (sodium salt)",327.33,35,"µmol/L",1,"[""SEM"",""TEM""]",,,,true,false,"Accepted","[""ISA""]","[""Other""]","[]","[]","[""Pure solvent treatment"",""Drying""]","65003ace9af97755a1fa12ce","2023-09-12T10:17:50.757Z","2011-01-01T00:00:00.000Z","Comparison of Two Synthesis Routes to Obtain Gold Nanoparticles in Polyimide","Scientific Report","backOffice","10.1021/jp207244y","65003a2e9af97755a1fa02ed","Katrien Vanherck and Thierry Verbiest and Ivo Vankelecom","https://doi.org/10.1021/jp207244y",0,"ISA/inorganic/dense","PRE-2","Scientific report",,"[{""postTreatmentChemicalAgentConcentrationUnit"":[""v%""],""_id"":""65379be92e5be462fc34966a"",""postTreatment"":""Pure solvent treatment"",""postTreatmentChemicalAgentSmiles"":""CC(C)O"",""postTreatmentChemicalAgentConcentration"":""100""},{""postTreatmentChemicalAgentConcentrationUnit"":[""v%"",""v%""],""_id"":""65379be92e5be462fc34966b"",""postTreatment"":""Drying"",""postTreatmentChemicalAgentSmiles"":""CC(C)O;C(C(CO)O)O"",""postTreatmentChemicalAgentConcentration"":""60 ; 40""}]",,0.154,80.67,"857",0,"[H+].Cl[Au-](Cl)(Cl)Cl ; C=CN1CCCC1=O ; [BH4-].[Na+]","0,85 ;  2,58 ;  0,38",,,,,"58:42",,,,,,,,"Polyimide Matrimid 9725",,,,,,,,,,,,,,,,,,,,,,,,,,,,,,,,,,,,,,,,,,,,,,,,,,,,,,,,,,,,,,,,,,,,,,,,,,
"65379be92e5be462fc34966f","2023-10-24T10:26:49.122Z","[""Dimethylacetamide (DMAC)"",""Tetrahydrofuran (THF)""]","[""water""]","[]","[]","20.7","250","[]","[]","[]","[]","[]","[]","[]","[]",,,,,false,"Dead-end",5,,,"Ethanol","Dye","Methyl orange (sodium salt)",327.33,35,"µmol/L",1,"[""SEM"",""TEM""]",,,,true,false,"Accepted","[""ISA""]","[""Other""]","[]","[]","[""Pure solvent treatment"",""Drying""]","65003ace9af97755a1fa12ce","2023-09-12T10:17:50.757Z","2011-01-01T00:00:00.000Z","Comparison of Two Synthesis Routes to Obtain Gold Nanoparticles in Polyimide","Scientific Report","backOffice","10.1021/jp207244y","65003a2e9af97755a1fa02ed","Katrien Vanherck and Thierry Verbiest and Ivo Vankelecom","https://doi.org/10.1021/jp207244y",0,"ISA/inorganic/dense","PRE-3","Scientific report",,"[{""postTreatmentChemicalAgentConcentrationUnit"":[""v%""],""_id"":""65379be92e5be462fc349670"",""postTreatment"":""Pure solvent treatment"",""postTreatmentChemicalAgentSmiles"":""CC(C)O"",""postTreatmentChemicalAgentConcentration"":""100""},{""postTreatmentChemicalAgentConcentrationUnit"":[""v%"",""v%""],""_id"":""65379be92e5be462fc349671"",""postTreatment"":""Drying"",""postTreatmentChemicalAgentSmiles"":""CC(C)O;C(C(CO)O)O"",""postTreatmentChemicalAgentConcentration"":""60 ; 40""}]",,0.098,83,"858",0,"[H+].Cl[Au-](Cl)(Cl)Cl ; C=CN1CCCC1=O ; [BH4-].[Na+]","1,24 ;  4,23 ;  0,56",,,,,"58:42",,,,,,,,"Polyimide Matrimid 9725",,,,,,,,,,,,,,,,,,,,,,,,,,,,,,,,,,,,,,,,,,,,,,,,,,,,,,,,,,,,,,,,,,,,,,,,,,
"65379be92e5be462fc349675","2023-10-24T10:26:49.226Z","[""Dimethylacetamide (DMAC)"",""Tetrahydrofuran (THF)""]","[""water""]","[]","[]","20.4","250","[]","[]","[]","[]","[]","[]","[]","[]",,,,,false,"Dead-end",5,,,"Ethanol","Dye","Methyl orange (sodium salt)",327.33,35,"µmol/L",1,"[""SEM"",""TEM""]",,,,true,false,"Accepted","[""ISA""]","[""Other""]","[]","[]","[""Pure solvent treatment"",""Drying""]","65003ace9af97755a1fa12ce","2023-09-12T10:17:50.757Z","2011-01-01T00:00:00.000Z","Comparison of Two Synthesis Routes to Obtain Gold Nanoparticles in Polyimide","Scientific Report","backOffice","10.1021/jp207244y","65003a2e9af97755a1fa02ed","Katrien Vanherck and Thierry Verbiest and Ivo Vankelecom","https://doi.org/10.1021/jp207244y",0,"ISA/inorganic/dense","PRE-4","Scientific report",,"[{""postTreatmentChemicalAgentConcentrationUnit"":[""v%""],""_id"":""65379be92e5be462fc349676"",""postTreatment"":""Pure solvent treatment"",""postTreatmentChemicalAgentSmiles"":""CC(C)O"",""postTreatmentChemicalAgentConcentration"":""100""},{""postTreatmentChemicalAgentConcentrationUnit"":[""v%"",""v%""],""_id"":""65379be92e5be462fc349677"",""postTreatment"":""Drying"",""postTreatmentChemicalAgentSmiles"":""CC(C)O;C(C(CO)O)O"",""postTreatmentChemicalAgentConcentration"":""60 ; 40""}]",,0.063,78,"859",0,"[H+].Cl[Au-](Cl)(Cl)Cl ; C=CN1CCCC1=O ; [BH4-].[Na+]","1,63 ;  5 ;  0,74",,,,,"58:42",,,,,,,,"Polyimide Matrimid 9725",,,,,,,,,,,,,,,,,,,,,,,,,,,,,,,,,,,,,,,,,,,,,,,,,,,,,,,,,,,,,,,,,,,,,,,,,,
"65379be92e5be462fc34967a","2023-10-24T10:26:49.345Z","[""1-Methyl-2-pyrrolidinone (NMP)"",""Tetrahydrofuran (THF)"",""water""]","[""water""]","[]","[]","15",,"[]","[]","[]","[]","[]","[]","[]","[]",,,,,false,"Dead-end",10,25,15.2,"Isopropanol (IPA)",,,,,,1,"[""AFM""]",,55.9,,true,false,"Accepted","[""ISA""]","[""Polyimide(Matrimid® 5218)""]","[]","[]","[""Thermal treatment""]","65003a799af97755a1fa0af6","2023-09-12T10:16:25.965Z","2006-01-01T00:00:00.000Z","Optimisation of a lab-scale method for preparation of composite membranes with a filled dense top-layer","Scientific Report","backOffice","10.1016/j.memsci.2006.05.001","65003a2e9af97755a1fa02ed","L GEVERS and S ALDEA and I VANKELECOM and P JACOBS","https://doi.org/10.1016/j.memsci.2006.05.001",0,"ISA/inorganic/dense","PI support","Scientific report",,"[{""postTreatmentChemicalAgentConcentrationUnit"":[],""_id"":""65379be92e5be462fc34967b"",""postTreatment"":""Thermal treatment"",""postTreatmentChemicalAgentSmiles"":""N/A"",""postTreatmentChemicalAgentConcentration"":""""}]",,,,"860",0,,,,,,0.2,"62,25:20,75:2",,,,,,,,,,,,,,,,,,,,,,,,,,,,,,,,,,,,,,,,,,,,,,,,,,,,,,,,,,,,,,,,,,,,,,,,,,,,,,,,,,
"65379be92e5be462fc34967f","2023-10-24T10:26:49.457Z","[""1-Methyl-2-pyrrolidinone (NMP)"",""Tetrahydrofuran (THF)"",""water""]","[""water""]","[]","[]","15",,"[]","[]","[]","[]","[]","[]","[]","[]",,,,,false,"Dead-end",10,25,15.2,"Isopropanol (IPA)",,,,,,1,"[]",,,,true,false,"Accepted","[""ISA""]","[""Polyimide(Matrimid® 5218)""]","[]","[]","[""Pure solvent treatment"",""Thermal treatment""]","65003a799af97755a1fa0af6","2023-09-12T10:16:25.965Z","2006-01-01T00:00:00.000Z","Optimisation of a lab-scale method for preparation of composite membranes with a filled dense top-layer","Scientific Report","backOffice","10.1016/j.memsci.2006.05.001","65003a2e9af97755a1fa02ed","L GEVERS and S ALDEA and I VANKELECOM and P JACOBS","https://doi.org/10.1016/j.memsci.2006.05.001",0,"ISA/inorganic/dense","PI support","Scientific report",,"[{""postTreatmentChemicalAgentConcentrationUnit"":[""v%""],""_id"":""65379be92e5be462fc349680"",""postTreatment"":""Pure solvent treatment"",""postTreatmentChemicalAgentSmiles"":""CC(C)O"",""postTreatmentChemicalAgentConcentration"":""100""},{""postTreatmentChemicalAgentConcentrationUnit"":[],""_id"":""65379be92e5be462fc349681"",""postTreatment"":""Thermal treatment"",""postTreatmentChemicalAgentSmiles"":""N/A"",""postTreatmentChemicalAgentConcentration"":""""}]",,,,"861",0,,,,,,0.8,"62,25:20,75:2",,,,,,,,,,,,,,,,,,,,,,,,,,,,,,,,,,,,,,,,,,,,,,,,,,,,,,,,,,,,,,,,,,,,,,,,,,,,,,,,,,
"65379be92e5be462fc349686","2023-10-24T10:26:49.590Z","[""1-Methyl-2-pyrrolidinone (NMP)"",""Tetrahydrofuran (THF)"",""water""]","[""water""]","[]","[]","15",,"[]","[]","[]","[]","[]","[]","[]","[]",,,,,false,"Dead-end",10,25,15.2,"Isopropanol (IPA)",,,,,,1,"[]",,,,true,false,"Accepted","[""ISA""]","[""Polyimide(Matrimid® 5218)""]","[]","[]","[""Pure solvent treatment"",""Additive use"",""Thermal treatment""]","65003a799af97755a1fa0af6","2023-09-12T10:16:25.965Z","2006-01-01T00:00:00.000Z","Optimisation of a lab-scale method for preparation of composite membranes with a filled dense top-layer","Scientific Report","backOffice","10.1016/j.memsci.2006.05.001","65003a2e9af97755a1fa02ed","L GEVERS and S ALDEA and I VANKELECOM and P JACOBS","https://doi.org/10.1016/j.memsci.2006.05.001",0,"ISA/inorganic/dense","PI support","Scientific report",,"[{""postTreatmentChemicalAgentConcentrationUnit"":[],""_id"":""65379be92e5be462fc349687"",""postTreatment"":""Pure solvent treatment"",""postTreatmentChemicalAgentSmiles"":""CC(C)O"",""postTreatmentChemicalAgentConcentration"":""""},{""postTreatmentChemicalAgentConcentrationUnit"":[],""_id"":""65379be92e5be462fc349688"",""postTreatment"":""Additive use"",""postTreatmentChemicalAgentSmiles"":""C(C(CO)O)O ; CC(C)O"",""postTreatmentChemicalAgentConcentration"":""""},{""postTreatmentChemicalAgentConcentrationUnit"":[],""_id"":""65379be92e5be462fc349689"",""postTreatment"":""Thermal treatment"",""postTreatmentChemicalAgentSmiles"":""N/A"",""postTreatmentChemicalAgentConcentration"":""""}]",,,,"862",0,,,,,,2.1,"62,25:20,75:2",,,,,,,,,,,,,,,,,,,,,,,,,,,,,,,,,,,,,,,,,,,,,,,,,,,,,,,,,,,,,,,,,,,,,,,,,,,,,,,,,,
"65379be92e5be462fc34968d","2023-10-24T10:26:49.711Z","[""1-Methyl-2-pyrrolidinone (NMP)"",""Tetrahydrofuran (THF)"",""water""]","[""water""]","[]","[]","15",,"[]","[]","[]","[]","[]","[]","[]","[]",,,,,false,"Dead-end",10,25,15.2,"Isopropanol (IPA)",,,,,,1,"[]",,,,true,false,"Accepted","[""ISA""]","[""Polyimide(Matrimid® 5218)""]","[]","[]","[""Pure solvent treatment"",""Thermal treatment""]","65003a799af97755a1fa0af6","2023-09-12T10:16:25.965Z","2006-01-01T00:00:00.000Z","Optimisation of a lab-scale method for preparation of composite membranes with a filled dense top-layer","Scientific Report","backOffice","10.1016/j.memsci.2006.05.001","65003a2e9af97755a1fa02ed","L GEVERS and S ALDEA and I VANKELECOM and P JACOBS","https://doi.org/10.1016/j.memsci.2006.05.001",0,"ISA/inorganic/dense","PI support","Scientific report",,"[{""postTreatmentChemicalAgentConcentrationUnit"":[""v%""],""_id"":""65379be92e5be462fc34968e"",""postTreatment"":""Pure solvent treatment"",""postTreatmentChemicalAgentSmiles"":""CCCCCC"",""postTreatmentChemicalAgentConcentration"":""100""},{""postTreatmentChemicalAgentConcentrationUnit"":[],""_id"":""65379be92e5be462fc34968f"",""postTreatment"":""Thermal treatment"",""postTreatmentChemicalAgentSmiles"":""N/A"",""postTreatmentChemicalAgentConcentration"":""""}]",,,,"863",0,,,,,,0.9,"62,25:20,75:2",,,,,,,,,,,,,,,,,,,,,,,,,,,,,,,,,,,,,,,,,,,,,,,,,,,,,,,,,,,,,,,,,,,,,,,,,,,,,,,,,,
"65379be92e5be462fc349694","2023-10-24T10:26:49.832Z","[""1-Methyl-2-pyrrolidinone (NMP)"",""Tetrahydrofuran (THF)"",""water""]","[""water""]","[]","[]","15",,"[]","[]","[]","[]","[]","[]","[]","[]",,,,,false,"Dead-end",10,25,15.2,"Isopropanol (IPA)",,,,,,1,"[]",,,,true,false,"Accepted","[""ISA""]","[""Polyimide(Matrimid® 5218)""]","[]","[]","[""Pure solvent treatment"",""Additive use"",""Thermal treatment""]","65003a799af97755a1fa0af6","2023-09-12T10:16:25.965Z","2006-01-01T00:00:00.000Z","Optimisation of a lab-scale method for preparation of composite membranes with a filled dense top-layer","Scientific Report","backOffice","10.1016/j.memsci.2006.05.001","65003a2e9af97755a1fa02ed","L GEVERS and S ALDEA and I VANKELECOM and P JACOBS","https://doi.org/10.1016/j.memsci.2006.05.001",0,"ISA/inorganic/dense","PI support","Scientific report",,"[{""postTreatmentChemicalAgentConcentrationUnit"":[],""_id"":""65379be92e5be462fc349695"",""postTreatment"":""Pure solvent treatment"",""postTreatmentChemicalAgentSmiles"":""CCCCCC"",""postTreatmentChemicalAgentConcentration"":""""},{""postTreatmentChemicalAgentConcentrationUnit"":[],""_id"":""65379be92e5be462fc349696"",""postTreatment"":""Additive use"",""postTreatmentChemicalAgentSmiles"":""CCCCCCCCCCCCCCCC ; CCCCCC"",""postTreatmentChemicalAgentConcentration"":""""},{""postTreatmentChemicalAgentConcentrationUnit"":[],""_id"":""65379be92e5be462fc349697"",""postTreatment"":""Thermal treatment"",""postTreatmentChemicalAgentSmiles"":""N/A"",""postTreatmentChemicalAgentConcentration"":""""}]",,,,"864",0,,,,,,1.5,"62,25:20,75:2",,,,,,,,,,,,,,,,,,,,,,,,,,,,,,,,,,,,,,,,,,,,,,,,,,,,,,,,,,,,,,,,,,,,,,,,,,,,,,,,,,
"65379be92e5be462fc34969b","2023-10-24T10:26:49.982Z","[""1-Methyl-2-pyrrolidinone (NMP)"",""Tetrahydrofuran (THF)"",""water""]","[""water""]","[]","[]","15",,"[]","[]","[]","[]","[]","[]","[]","[]",,,,,false,"Dead-end",10,25,15.2,"Isopropanol (IPA)",,,,,,1,"[]",,,,true,false,"Accepted","[""ISA""]","[""Polyimide(Matrimid® 5218)""]","[]","[]","[""Pure solvent treatment"",""Thermal treatment""]","65003a799af97755a1fa0af6","2023-09-12T10:16:25.965Z","2006-01-01T00:00:00.000Z","Optimisation of a lab-scale method for preparation of composite membranes with a filled dense top-layer","Scientific Report","backOffice","10.1016/j.memsci.2006.05.001","65003a2e9af97755a1fa02ed","L GEVERS and S ALDEA and I VANKELECOM and P JACOBS","https://doi.org/10.1016/j.memsci.2006.05.001",0,"ISA/inorganic/dense","PI support","Scientific report",,"[{""postTreatmentChemicalAgentConcentrationUnit"":[],""_id"":""65379be92e5be462fc34969c"",""postTreatment"":""Pure solvent treatment"",""postTreatmentChemicalAgentSmiles"":""CC(C)CC(=O)C;CC1=CC=CC=C1"",""postTreatmentChemicalAgentConcentration"":""""},{""postTreatmentChemicalAgentConcentrationUnit"":[],""_id"":""65379be92e5be462fc34969d"",""postTreatment"":""Thermal treatment"",""postTreatmentChemicalAgentSmiles"":""N/A"",""postTreatmentChemicalAgentConcentration"":""""}]",,,,"865",0,,,,,,1.9,"62,25:20,75:2",,,,,,,,,,,,,,,,,,,,,,,,,,,,,,,,,,,,,,,,,,,,,,,,,,,,,,,,,,,,,,,,,,,,,,,,,,,,,,,,,,
