Repository: BAMresearch/onf-database

This repository belongs to the the publication "Revealing structure-property-performance relationships of organic solvent nanofiltration membranes using a FAIR, open-access database" published in ADD JOURNAL (DOI). 
It uses a dataset derived from The Open Membrane Database (https://openmembranedatabase.org/). The access date was April 8th 2025. The original dataset is in the repository as OMD_SRNF_2025-04-08.csv file.

The main researchers involved in the study are Sarah Glass (ORCID: 0000-0002-0625-0057), Petra Merten (no ORCID available), Torsten Brinkmann (ORCID: 0000-0002-5114-6259) and Volkan Filiz (ORCID: 0000-0003-0239-8641). 

The repository contains 5 Python files:

File: OMD_SRNF_2025-04-08.csv (part 35 of 184)
"65379bea2e5be462fc3496a2","2023-10-24T10:26:50.126Z","[""1-Methyl-2-pyrrolidinone (NMP)"",""Tetrahydrofuran (THF)"",""water""]","[""water""]","[]","[]","15",,"[]","[]","[]","[]","[]","[]","[]","[]",,,,,false,"Dead-end",10,25,15.2,"Isopropanol (IPA)",,,,,,1,"[]",,,,true,false,"Accepted","[""ISA""]","[""Polyimide(Matrimid® 5218)""]","[]","[]","[""Pure solvent treatment"",""Additive use"",""Thermal treatment""]","65003a799af97755a1fa0af6","2023-09-12T10:16:25.965Z","2006-01-01T00:00:00.000Z","Optimisation of a lab-scale method for preparation of composite membranes with a filled dense top-layer","Scientific Report","backOffice","10.1016/j.memsci.2006.05.001","65003a2e9af97755a1fa02ed","L GEVERS and S ALDEA and I VANKELECOM and P JACOBS","https://doi.org/10.1016/j.memsci.2006.05.001",0,"ISA/inorganic/dense","PI support","Scientific report",,"[{""postTreatmentChemicalAgentConcentrationUnit"":[],""_id"":""65379bea2e5be462fc3496a3"",""postTreatment"":""Pure solvent treatment"",""postTreatmentChemicalAgentSmiles"":""CC(C)CC(=O)C;CC1=CC=CC=C1"",""postTreatmentChemicalAgentConcentration"":""""},{""postTreatmentChemicalAgentConcentrationUnit"":[],""_id"":""65379bea2e5be462fc3496a4"",""postTreatment"":""Additive use"",""postTreatmentChemicalAgentSmiles"":""C1=CC=C(C=C1)NN=C2C(=O)C=CC3=CC(=CC(=C32)S(=O)(=O)[O-])S(=O)(=O)[O-].[Na+].[Na+] ; CC(C)CC(=O)C;CC1=CC=CC=C1"",""postTreatmentChemicalAgentConcentration"":""""},{""postTreatmentChemicalAgentConcentrationUnit"":[],""_id"":""65379bea2e5be462fc3496a5"",""postTreatment"":""Thermal treatment"",""postTreatmentChemicalAgentSmiles"":""N/A"",""postTreatmentChemicalAgentConcentration"":""""}]",,,,"866",0,,,,,,2.5,"62,25:20,75:2",,,,,,,,,,,,,,,,,,,,,,,,,,,,,,,,,,,,,,,,,,,,,,,,,,,,,,,,,,,,,,,,,,,,,,,,,,,,,,,,,,
"65379bea2e5be462fc3496a8","2023-10-24T10:26:50.246Z","[""1-Methyl-2-pyrrolidinone (NMP)"",""Tetrahydrofuran (THF)""]","[""water""]","[]","[]","21","200","[]","[]","[]","[]","[]","[]","[]","[]",,,,,false,"Dead-end",,25,,"Isopropanol (IPA)","Dye","Rose Bengal (disodium salt)",1017.64,17.5,"µmol/L",1,"[""FTIR"",""SEM""]",,,,true,false,"Accepted","[""ISA""]","[""Polysulfone""]","[]","[]","[""None""]","65003ad49af97755a1fa13b1","2023-09-12T10:17:56.151Z","1970-01-01T00:00:02.016Z","EB depth-curing as a facile method to prepare highly stable membranes","Scientific Report","backOffice","10.1039/C6RA12716A","65003a2e9af97755a1fa02ed","Veysi Altun and Michael Bielmann and Ivo F. J. Vankelecom","https://doi.org/10.1039/C6RA12716A",0,"ISA/inorganic/dense","PSU_ref_IPA","Scientific report",,"[{""postTreatmentChemicalAgentConcentrationUnit"":[],""_id"":""65379bea2e5be462fc3496a9"",""postTreatment"":""None"",""postTreatmentChemicalAgentSmiles"":""N/A"",""postTreatmentChemicalAgentConcentration"":""""}]",,1.9,78.1,"867",0,,,,,,,"85:15",,,,,,,,,,,,,,,,,,,,,,,,,,,,,,,,,,,,,,,,,,,,,,,,,,,,,,,,,,,,,,,,,,,,,,,,,,,,,,,,,,
"65379bea2e5be462fc3496ac","2023-10-24T10:26:50.362Z","[""1-Methyl-2-pyrrolidinone (NMP)"",""Tetrahydrofuran (THF)""]","[""water""]","[]","[]","21","200","[]","[]","[]","[]","[]","[]","[]","[]",,,,,false,"Dead-end",,25,,"Isopropanol (IPA)","Dye","Rose Bengal (disodium salt)",1017.64,17.5,"µmol/L",1,"[]",,,,true,false,"Accepted","[""ISA""]","[""Polysulfone""]","[]","[]","[""Other""]","65003ad49af97755a1fa13b1","2023-09-12T10:17:56.151Z","1970-01-01T00:00:02.016Z","EB depth-curing as a facile method to prepare highly stable membranes","Scientific Report","backOffice","10.1039/C6RA12716A","65003a2e9af97755a1fa02ed","Veysi Altun and Michael Bielmann and Ivo F. J. Vankelecom","https://doi.org/10.1039/C6RA12716A",0,"ISA/inorganic/dense","PSU_10wt%_3AC_IPA","Scientific report",,"[{""postTreatmentChemicalAgentConcentrationUnit"":[""v%""],""_id"":""65379bea2e5be462fc3496ad"",""postTreatment"":""EB-curing + conditioning"",""postTreatmentChemicalAgentSmiles"":""C(C(CO)O)O; CC(O)C"",""postTreatmentChemicalAgentConcentration"":""40""}]",,0.02,90.3,"868",0,"CCC(COC(=O)C=C)(COC(=O)C=C)COC(=O)C=C","10",,,,,"85:15",,,,,,,,,,,,,,,,,,,,,,,,,,,,,,,,,,,,,,,,,,,,,,,,,,,,,,,,,,,,,,,,,,,,,,,,,,,,,,,,,,
"65379bea2e5be462fc3496b0","2023-10-24T10:26:50.482Z","[""1-Methyl-2-pyrrolidinone (NMP)"",""Tetrahydrofuran (THF)""]","[""water""]","[]","[]","21","200","[]","[]","[]","[]","[]","[]","[]","[]",,,,,false,"Dead-end",,25,,"Isopropanol (IPA)","Dye","Rose Bengal (disodium salt)",1017.64,17.5,"µmol/L",1,"[]",,,,true,false,"Accepted","[""ISA""]","[""Polysulfone""]","[]","[]","[""Other""]","65003ad49af97755a1fa13b1","2023-09-12T10:17:56.151Z","1970-01-01T00:00:02.016Z","EB depth-curing as a facile method to prepare highly stable membranes","Scientific Report","backOffice","10.1039/C6RA12716A","65003a2e9af97755a1fa02ed","Veysi Altun and Michael Bielmann and Ivo F. J. Vankelecom","https://doi.org/10.1039/C6RA12716A",0,"ISA/inorganic/dense","PSU_12.5wt%_3AC_IPA","Scientific report",,"[{""postTreatmentChemicalAgentConcentrationUnit"":[""v%""],""_id"":""65379bea2e5be462fc3496b1"",""postTreatment"":""EB-curing + conditioning"",""postTreatmentChemicalAgentSmiles"":""C(C(CO)O)O; CC(O)C"",""postTreatmentChemicalAgentConcentration"":""40""}]",,0.018,90.7,"869",0,"CCC(COC(=O)C=C)(COC(=O)C=C)COC(=O)C=C","12.5",,,,,"85:15",,,,,,,,,,,,,,,,,,,,,,,,,,,,,,,,,,,,,,,,,,,,,,,,,,,,,,,,,,,,,,,,,,,,,,,,,,,,,,,,,,
"65379bea2e5be462fc3496b4","2023-10-24T10:26:50.605Z","[""1-Methyl-2-pyrrolidinone (NMP)"",""Tetrahydrofuran (THF)""]","[""water""]","[]","[]","21","200","[]","[]","[]","[]","[]","[]","[]","[]",,,,,false,"Dead-end",,25,,"Isopropanol (IPA)","Dye","Rose Bengal (disodium salt)",1017.64,17.5,"µmol/L",1,"[""FTIR"",""SEM""]",,,,true,false,"Accepted","[""ISA""]","[""Polysulfone""]","[]","[]","[""Other""]","65003ad49af97755a1fa13b1","2023-09-12T10:17:56.151Z","1970-01-01T00:00:02.016Z","EB depth-curing as a facile method to prepare highly stable membranes","Scientific Report","backOffice","10.1039/C6RA12716A","65003a2e9af97755a1fa02ed","Veysi Altun and Michael Bielmann and Ivo F. J. Vankelecom","https://doi.org/10.1039/C6RA12716A",0,"ISA/inorganic/dense","PSU_15wt%_3AC_IPA","Scientific report",,"[{""postTreatmentChemicalAgentConcentrationUnit"":[""v%""],""_id"":""65379bea2e5be462fc3496b5"",""postTreatment"":""EB-curing + conditioning"",""postTreatmentChemicalAgentSmiles"":""C(C(CO)O)O; CC(O)C"",""postTreatmentChemicalAgentConcentration"":""40""}]",,0.016,91.8,"870",0,"C=CC(=O)OCC(COC(=O)C=C)(COC(=O)C=C)COC(=O)C=C","15",,,,,"85:15",,,,,,,,,,,,,,,,,,,,,,,,,,,,,,,,,,,,,,,,,,,,,,,,,,,,,,,,,,,,,,,,,,,,,,,,,,,,,,,,,,
"65379bea2e5be462fc3496b8","2023-10-24T10:26:50.726Z","[""1-Methyl-2-pyrrolidinone (NMP)"",""Tetrahydrofuran (THF)""]","[""water""]","[]","[]","21","200","[]","[]","[]","[]","[]","[]","[]","[]",,,,,false,"Dead-end",,25,,"Isopropanol (IPA)","Dye","Rose Bengal (disodium salt)",1017.64,17.5,"µmol/L",1,"[]",,,,true,false,"Accepted","[""ISA""]","[""Polysulfone""]","[]","[]","[""Other""]","65003ad49af97755a1fa13b1","2023-09-12T10:17:56.151Z","1970-01-01T00:00:02.016Z","EB depth-curing as a facile method to prepare highly stable membranes","Scientific Report","backOffice","10.1039/C6RA12716A","65003a2e9af97755a1fa02ed","Veysi Altun and Michael Bielmann and Ivo F. J. Vankelecom","https://doi.org/10.1039/C6RA12716A",0,"ISA/inorganic/dense","PSU_20wt%_3AC","Scientific report",,"[{""postTreatmentChemicalAgentConcentrationUnit"":[""v%""],""_id"":""65379bea2e5be462fc3496b9"",""postTreatment"":""EB-curing + conditioning"",""postTreatmentChemicalAgentSmiles"":""C(C(CO)O)O; CC(O)C"",""postTreatmentChemicalAgentConcentration"":""40""}]",,0.014,93.9,"871",0,"CCC(COC(=O)C=C)(COC(=O)C=C)COC(=O)C=C","20",,,,,"85:15",,,,,,,,,,,,,,,,,,,,,,,,,,,,,,,,,,,,,,,,,,,,,,,,,,,,,,,,,,,,,,,,,,,,,,,,,,,,,,,,,,
"65379bea2e5be462fc3496bc","2023-10-24T10:26:50.842Z","[""1-Methyl-2-pyrrolidinone (NMP)"",""Tetrahydrofuran (THF)""]","[""water""]","[]","[]","21","200","[]","[]","[]","[]","[]","[]","[]","[]",,,,,false,"Dead-end",,25,,"Isopropanol (IPA)","Dye","Rose Bengal (disodium salt)",1017.64,17.5,"µmol/L",1,"[]",,,,true,false,"Accepted","[""ISA""]","[""Polysulfone""]","[]","[]","[""Other""]","65003ad49af97755a1fa13b1","2023-09-12T10:17:56.151Z","1970-01-01T00:00:02.016Z","EB depth-curing as a facile method to prepare highly stable membranes","Scientific Report","backOffice","10.1039/C6RA12716A","65003a2e9af97755a1fa02ed","Veysi Altun and Michael Bielmann and Ivo F. J. Vankelecom","https://doi.org/10.1039/C6RA12716A",0,"ISA/inorganic/dense","PSU_10wt%_4AC_IPA","Scientific report",,"[{""postTreatmentChemicalAgentConcentrationUnit"":[""v%""],""_id"":""65379bea2e5be462fc3496bd"",""postTreatment"":""EB-curing + conditioning"",""postTreatmentChemicalAgentSmiles"":""C(C(CO)O)O; CC(O)C"",""postTreatmentChemicalAgentConcentration"":""40""}]",,0.017,90.7,"872",0,"C=CC(=O)OCC(COC(=O)C=C)(COC(=O)C=C)COC(=O)C=C","10",,,,,"85:15",,,,,,,,,,,,,,,,,,,,,,,,,,,,,,,,,,,,,,,,,,,,,,,,,,,,,,,,,,,,,,,,,,,,,,,,,,,,,,,,,,
"65379bea2e5be462fc3496c0","2023-10-24T10:26:50.968Z","[""1-Methyl-2-pyrrolidinone (NMP)"",""Tetrahydrofuran (THF)""]","[""water""]","[]","[]","21","200","[]","[]","[]","[]","[]","[]","[]","[]",,,,,false,"Dead-end",,25,,"Isopropanol (IPA)","Dye","Rose Bengal (disodium salt)",1017.64,17.5,"µmol/L",1,"[]",,,,true,false,"Accepted","[""ISA""]","[""Polysulfone""]","[]","[]","[""Other""]","65003ad49af97755a1fa13b1","2023-09-12T10:17:56.151Z","1970-01-01T00:00:02.016Z","EB depth-curing as a facile method to prepare highly stable membranes","Scientific Report","backOffice","10.1039/C6RA12716A","65003a2e9af97755a1fa02ed","Veysi Altun and Michael Bielmann and Ivo F. J. Vankelecom","https://doi.org/10.1039/C6RA12716A",0,"ISA/inorganic/dense","PSU_12.5wt%_4AC_IPA","Scientific report",,"[{""postTreatmentChemicalAgentConcentrationUnit"":[""v%""],""_id"":""65379bea2e5be462fc3496c1"",""postTreatment"":""EB-curing + conditioning"",""postTreatmentChemicalAgentSmiles"":""C(C(CO)O)O; CC(O)C"",""postTreatmentChemicalAgentConcentration"":""40""}]",,0.014,92,"873",0,"C=CC(=O)OCC(COC(=O)C=C)(COC(=O)C=C)COC(=O)C=C","12.5",,,,,"85:15",,,,,,,,,,,,,,,,,,,,,,,,,,,,,,,,,,,,,,,,,,,,,,,,,,,,,,,,,,,,,,,,,,,,,,,,,,,,,,,,,,
"65379beb2e5be462fc3496c4","2023-10-24T10:26:51.090Z","[""1-Methyl-2-pyrrolidinone (NMP)"",""Tetrahydrofuran (THF)""]","[""water""]","[]","[]","21","200","[]","[]","[]","[]","[]","[]","[]","[]",,,,,false,"Dead-end",,25,,"Isopropanol (IPA)","Dye","Rose Bengal (disodium salt)",1017.64,17.5,"µmol/L",1,"[""FTIR"",""SEM""]",,,,true,false,"Accepted","[""ISA""]","[""Polysulfone""]","[]","[]","[""Other""]","65003ad49af97755a1fa13b1","2023-09-12T10:17:56.151Z","1970-01-01T00:00:02.016Z","EB depth-curing as a facile method to prepare highly stable membranes","Scientific Report","backOffice","10.1039/C6RA12716A","65003a2e9af97755a1fa02ed","Veysi Altun and Michael Bielmann and Ivo F. J. Vankelecom","https://doi.org/10.1039/C6RA12716A",0,"ISA/inorganic/dense","PSU_15wt%_4AC_IPA","Scientific report",,"[{""postTreatmentChemicalAgentConcentrationUnit"":[""v%""],""_id"":""65379beb2e5be462fc3496c5"",""postTreatment"":""EB-curing + conditioning"",""postTreatmentChemicalAgentSmiles"":""C(C(CO)O)O; CC(O)C"",""postTreatmentChemicalAgentConcentration"":""40""}]",,0.014,93.1,"874",0,"C=CC(=O)OCC(COC(=O)C=C)(COC(=O)C=C)COC(=O)C=C","15",,,,,"85:15",,,,,,,,,,,,,,,,,,,,,,,,,,,,,,,,,,,,,,,,,,,,,,,,,,,,,,,,,,,,,,,,,,,,,,,,,,,,,,,,,,
"65379beb2e5be462fc3496c8","2023-10-24T10:26:51.254Z","[""1-Methyl-2-pyrrolidinone (NMP)"",""Tetrahydrofuran (THF)""]","[""water""]","[]","[]","21","200","[]","[]","[]","[]","[]","[]","[]","[]",,,,,false,"Dead-end",,25,,"Isopropanol (IPA)","Dye","Rose Bengal (disodium salt)",1017.64,17.5,"µmol/L",1,"[]",,,,true,false,"Accepted","[""ISA""]","[""Polysulfone""]","[]","[]","[""Other""]","65003ad49af97755a1fa13b1","2023-09-12T10:17:56.151Z","1970-01-01T00:00:02.016Z","EB depth-curing as a facile method to prepare highly stable membranes","Scientific Report","backOffice","10.1039/C6RA12716A","65003a2e9af97755a1fa02ed","Veysi Altun and Michael Bielmann and Ivo F. J. Vankelecom","https://doi.org/10.1039/C6RA12716A",0,"ISA/inorganic/dense","PSU_20wt%_4AC_IPA","Scientific report",,"[{""postTreatmentChemicalAgentConcentrationUnit"":[""v%""],""_id"":""65379beb2e5be462fc3496c9"",""postTreatment"":""EB-curing + conditioning"",""postTreatmentChemicalAgentSmiles"":""C(C(CO)O)O; CC(O)C"",""postTreatmentChemicalAgentConcentration"":""40""}]",,0.013,94.2,"875",0,"C=CC(=O)OCC(COC(=O)C=C)(COC(=O)C=C)COC(=O)C=C","20",,,,,"85:15",,,,,,,,,,,,,,,,,,,,,,,,,,,,,,,,,,,,,,,,,,,,,,,,,,,,,,,,,,,,,,,,,,,,,,,,,,,,,,,,,,
"65379beb2e5be462fc3496cc","2023-10-24T10:26:51.363Z","[""1-Methyl-2-pyrrolidinone (NMP)"",""Tetrahydrofuran (THF)""]","[""water""]","[]","[]","21","200","[]","[]","[]","[]","[]","[]","[]","[]",,,,,false,"Dead-end",,25,,"Isopropanol (IPA)","Dye","Rose Bengal (disodium salt)",1017.64,17.5,"µmol/L",1,"[]",,,,true,false,"Accepted","[""ISA""]","[""Polysulfone""]","[]","[]","[""Other""]","65003ad49af97755a1fa13b1","2023-09-12T10:17:56.151Z","1970-01-01T00:00:02.016Z","EB depth-curing as a facile method to prepare highly stable membranes","Scientific Report","backOffice","10.1039/C6RA12716A","65003a2e9af97755a1fa02ed","Veysi Altun and Michael Bielmann and Ivo F. J. Vankelecom","https://doi.org/10.1039/C6RA12716A",0,"ISA/inorganic/dense","PSU_10wt%_5AC_IPA","Scientific report",,"[{""postTreatmentChemicalAgentConcentrationUnit"":[""v%""],""_id"":""65379beb2e5be462fc3496cd"",""postTreatment"":""EB-curing + conditioning"",""postTreatmentChemicalAgentSmiles"":""C(C(CO)O)O; CC(O)C"",""postTreatmentChemicalAgentConcentration"":""40""}]",,0.015,92.8,"876",0,"C=CC(=O)OCC(CO)(COCC(COC(=O)C=C)(COC(=O)C=C)COC(=O)C=C)COC(=O)C=C","10",,,,,"85:15",,,,,,,,,,,,,,,,,,,,,,,,,,,,,,,,,,,,,,,,,,,,,,,,,,,,,,,,,,,,,,,,,,,,,,,,,,,,,,,,,,
"65379beb2e5be462fc3496d0","2023-10-24T10:26:51.474Z","[""1-Methyl-2-pyrrolidinone (NMP)"",""Tetrahydrofuran (THF)""]","[""water""]","[]","[]","21","200","[]","[]","[]","[]","[]","[]","[]","[]",,,,,false,"Dead-end",,25,,"Isopropanol (IPA)","Dye","Rose Bengal (disodium salt)",1017.64,17.5,"µmol/L",1,"[]",,,,true,false,"Accepted","[""ISA""]","[""Polysulfone""]","[]","[]","[""Other""]","65003ad49af97755a1fa13b1","2023-09-12T10:17:56.151Z","1970-01-01T00:00:02.016Z","EB depth-curing as a facile method to prepare highly stable membranes","Scientific Report","backOffice","10.1039/C6RA12716A","65003a2e9af97755a1fa02ed","Veysi Altun and Michael Bielmann and Ivo F. J. Vankelecom","https://doi.org/10.1039/C6RA12716A",0,"ISA/inorganic/dense","PSU_12.5wt%_5AC_IPA","Scientific report",,"[{""postTreatmentChemicalAgentConcentrationUnit"":[""v%""],""_id"":""65379beb2e5be462fc3496d1"",""postTreatment"":""EB-curing + conditioning"",""postTreatmentChemicalAgentSmiles"":""C(C(CO)O)O; CC(O)C"",""postTreatmentChemicalAgentConcentration"":""40""}]",,0.11,94.2,"877",0,"C=CC(=O)OCC(CO)(COCC(COC(=O)C=C)(COC(=O)C=C)COC(=O)C=C)COC(=O)C=C","12.5",,,,,"85:15",,,,,,,,,,,,,,,,,,,,,,,,,,,,,,,,,,,,,,,,,,,,,,,,,,,,,,,,,,,,,,,,,,,,,,,,,,,,,,,,,,
"65379beb2e5be462fc3496d4","2023-10-24T10:26:51.586Z","[""1-Methyl-2-pyrrolidinone (NMP)"",""Tetrahydrofuran (THF)""]","[""water""]","[]","[]","21","200","[]","[]","[]","[]","[]","[]","[]","[]",,,,,false,"Dead-end",,25,,"Isopropanol (IPA)","Dye","Rose Bengal (disodium salt)",1017.64,17.5,"µmol/L",1,"[""FTIR"",""SEM""]",,,,true,false,"Accepted","[""ISA""]","[""Polysulfone""]","[]","[]","[""Other""]","65003ad49af97755a1fa13b1","2023-09-12T10:17:56.151Z","1970-01-01T00:00:02.016Z","EB depth-curing as a facile method to prepare highly stable membranes","Scientific Report","backOffice","10.1039/C6RA12716A","65003a2e9af97755a1fa02ed","Veysi Altun and Michael Bielmann and Ivo F. J. Vankelecom","https://doi.org/10.1039/C6RA12716A",0,"ISA/inorganic/dense","PSU_15wt%_5AC_IPA","Scientific report",,"[{""postTreatmentChemicalAgentConcentrationUnit"":[""v%""],""_id"":""65379beb2e5be462fc3496d5"",""postTreatment"":""EB-curing + conditioning"",""postTreatmentChemicalAgentSmiles"":""C(C(CO)O)O; CC(O)C"",""postTreatmentChemicalAgentConcentration"":""40""}]",,0.012,92,"878",0,"C=CC(=O)OCC(CO)(COCC(COC(=O)C=C)(COC(=O)C=C)COC(=O)C=C)COC(=O)C=C","15",,,,,"85:15",,,,,,,,,,,,,,,,,,,,,,,,,,,,,,,,,,,,,,,,,,,,,,,,,,,,,,,,,,,,,,,,,,,,,,,,,,,,,,,,,,
"65379beb2e5be462fc3496d8","2023-10-24T10:26:51.712Z","[""1-Methyl-2-pyrrolidinone (NMP)"",""Tetrahydrofuran (THF)""]","[""water""]","[]","[]","21","200","[]","[]","[]","[]","[]","[]","[]","[]",,,,,false,"Dead-end",,25,,"Isopropanol (IPA)","Dye","Rose Bengal (disodium salt)",1017.64,17.5,"µmol/L",1,"[]",,,,true,false,"Accepted","[""ISA""]","[""Polysulfone""]","[]","[]","[""Other""]","65003ad49af97755a1fa13b1","2023-09-12T10:17:56.151Z","1970-01-01T00:00:02.016Z","EB depth-curing as a facile method to prepare highly stable membranes","Scientific Report","backOffice","10.1039/C6RA12716A","65003a2e9af97755a1fa02ed","Veysi Altun and Michael Bielmann and Ivo F. J. Vankelecom","https://doi.org/10.1039/C6RA12716A",0,"ISA/inorganic/dense","PSU_20wt%_5AC_IPA","Scientific report",,"[{""postTreatmentChemicalAgentConcentrationUnit"":[""v%""],""_id"":""65379beb2e5be462fc3496d9"",""postTreatment"":""EB-curing + conditioning"",""postTreatmentChemicalAgentSmiles"":""C(C(CO)O)O; CC(O)C"",""postTreatmentChemicalAgentConcentration"":""40""}]",,0.011,95.3,"879",0,"C=CC(=O)OCC(CO)(COCC(COC(=O)C=C)(COC(=O)C=C)COC(=O)C=C)COC(=O)C=C","20",,,,,"85:15",,,,,,,,,,,,,,,,,,,,,,,,,,,,,,,,,,,,,,,,,,,,,,,,,,,,,,,,,,,,,,,,,,,,,,,,,,,,,,,,,,
"65379beb2e5be462fc3496dc","2023-10-24T10:26:51.860Z","[""1-Methyl-2-pyrrolidinone (NMP)""]","[""water""]","[]","[]","9","200","[]","[]","[]","[]","[]","[]","[]","[]",,,,,false,"Dead-end",,25,,"Isopropanol (IPA)","Dye","Rose Bengal (disodium salt)",1017.64,17.5,"µmol/L",1,"[]",,,,true,false,"Accepted","[""ISA""]","[""Polysulfone""]","[]","[]","[""Other""]","65003ad49af97755a1fa13b1","2023-09-12T10:17:56.151Z","1970-01-01T00:00:02.016Z","EB depth-curing as a facile method to prepare highly stable membranes","Scientific Report","backOffice","10.1039/C6RA12716A","65003a2e9af97755a1fa02ed","Veysi Altun and Michael Bielmann and Ivo F. J. Vankelecom","https://doi.org/10.1039/C6RA12716A",0,"ISA/inorganic/dense","PSU_5wt%_5AC_IPA","Scientific report",,"[{""postTreatmentChemicalAgentConcentrationUnit"":[""v%""],""_id"":""65379beb2e5be462fc3496dd"",""postTreatment"":""EB-curing + conditioning"",""postTreatmentChemicalAgentSmiles"":""C(C(CO)O)O; CC(O)C"",""postTreatmentChemicalAgentConcentration"":""40""}]",,8.06,33.9,"880",0,"C=CC(=O)OCC(CO)(COCC(COC(=O)C=C)(COC(=O)C=C)COC(=O)C=C)COC(=O)C=C","5",,,,,,,,,,,,,,,,,,,,,,,,,,,,,,,,,,,,,,,,,,,,,,,,,,,,,,,,,,,,,,,,,,,,,,,,,,,,,,,,,,,,,,,
"65379beb2e5be462fc3496e0","2023-10-24T10:26:51.975Z","[""1-Methyl-2-pyrrolidinone (NMP)"",""Tetrahydrofuran (THF)""]","[""water""]","[]","[]","21","200","[]","[]","[]","[]","[]","[]","[]","[]",,,,,false,"Dead-end",,25,,"Isopropanol (IPA)","Dye","Rose Bengal (disodium salt)",1017.64,17.5,"µmol/L",1,"[]",,,,true,false,"Accepted","[""ISA""]","[""Polysulfone""]","[]","[]","[""Other""]","65003ad49af97755a1fa13b1","2023-09-12T10:17:56.151Z","1970-01-01T00:00:02.016Z","EB depth-curing as a facile method to prepare highly stable membranes","Scientific Report","backOffice","10.1039/C6RA12716A","65003a2e9af97755a1fa02ed","Veysi Altun and Michael Bielmann and Ivo F. J. Vankelecom","https://doi.org/10.1039/C6RA12716A",0,"ISA/inorganic/dense","PSU_15wt%_3AC_IPA_100","Scientific report",,"[{""postTreatmentChemicalAgentConcentrationUnit"":[""v%""],""_id"":""65379beb2e5be462fc3496e1"",""postTreatment"":""EB-curing + conditioning"",""postTreatmentChemicalAgentSmiles"":""C(C(CO)O)O; CC(O)C"",""postTreatmentChemicalAgentConcentration"":""40""}]",,0.05,89.5,"881",0,"C=CC(=O)OCC(COC(=O)C=C)(COC(=O)C=C)COC(=O)C=C","15",,,,,"85:15",,,,,,,,,,,,,,,,,,,,,,,,,,,,,,,,,,,,,,,,,,,,,,,,,,,,,,,,,,,,,,,,,,,,,,,,,,,,,,,,,,
"65379bec2e5be462fc3496e4","2023-10-24T10:26:52.084Z","[""1-Methyl-2-pyrrolidinone (NMP)"",""Tetrahydrofuran (THF)""]","[""water""]","[]","[]","21","200","[]","[]","[]","[]","[]","[]","[]","[]",,,,,false,"Dead-end",,25,,"Isopropanol (IPA)","Dye","Rose Bengal (disodium salt)",1017.64,17.5,"µmol/L",1,"[]",,,,true,false,"Accepted","[""ISA""]","[""Polysulfone""]","[]","[]","[""Other""]","65003ad49af97755a1fa13b1","2023-09-12T10:17:56.151Z","1970-01-01T00:00:02.016Z","EB depth-curing as a facile method to prepare highly stable membranes","Scientific Report","backOffice","10.1039/C6RA12716A","65003a2e9af97755a1fa02ed","Veysi Altun and Michael Bielmann and Ivo F. J. Vankelecom","https://doi.org/10.1039/C6RA12716A",0,"ISA/inorganic/dense","PSU_15wt%_4AC_IPA_100","Scientific report",,"[{""postTreatmentChemicalAgentConcentrationUnit"":[""v%""],""_id"":""65379bec2e5be462fc3496e5"",""postTreatment"":""EB-curing + conditioning"",""postTreatmentChemicalAgentSmiles"":""C(C(CO)O)O; CC(O)C"",""postTreatmentChemicalAgentConcentration"":""40""}]",,0.038,92.4,"882",0,"C=CC(=O)OCC(COC(=O)C=C)(COC(=O)C=C)COC(=O)C=C","15",,,,,"85:15",,,,,,,,,,,,,,,,,,,,,,,,,,,,,,,,,,,,,,,,,,,,,,,,,,,,,,,,,,,,,,,,,,,,,,,,,,,,,,,,,,
"65379bec2e5be462fc3496e8","2023-10-24T10:26:52.202Z","[""1-Methyl-2-pyrrolidinone (NMP)"",""Tetrahydrofuran (THF)""]","[""water""]","[]","[]","21","200","[]","[]","[]","[]","[]","[]","[]","[]",,,,,false,"Dead-end",,25,,"Isopropanol (IPA)","Dye","Rose Bengal (disodium salt)",1017.64,17.5,"µmol/L",1,"[]",,,,true,false,"Accepted","[""ISA""]","[""Polysulfone""]","[]","[]","[""Other""]","65003ad49af97755a1fa13b1","2023-09-12T10:17:56.151Z","1970-01-01T00:00:02.016Z","EB depth-curing as a facile method to prepare highly stable membranes","Scientific Report","backOffice","10.1039/C6RA12716A","65003a2e9af97755a1fa02ed","Veysi Altun and Michael Bielmann and Ivo F. J. Vankelecom","https://doi.org/10.1039/C6RA12716A",0,"ISA/inorganic/dense","PSU_15wt%_5AC_IPA_100","Scientific report",,"[{""postTreatmentChemicalAgentConcentrationUnit"":[""v%""],""_id"":""65379bec2e5be462fc3496e9"",""postTreatment"":""EB-curing + conditioning"",""postTreatmentChemicalAgentSmiles"":""C(C(CO)O)O; CC(O)C"",""postTreatmentChemicalAgentConcentration"":""40""}]",,0.028,93.1,"883",0,"C=CC(=O)OCC(CO)(COCC(COC(=O)C=C)(COC(=O)C=C)COC(=O)C=C)COC(=O)C=C","15",,,,,"85:15",,,,,,,,,,,,,,,,,,,,,,,,,,,,,,,,,,,,,,,,,,,,,,,,,,,,,,,,,,,,,,,,,,,,,,,,,,,,,,,,,,
"65379bec2e5be462fc3496ec","2023-10-24T10:26:52.323Z","[""1-Methyl-2-pyrrolidinone (NMP)"",""Tetrahydrofuran (THF)""]","[""water""]","[]","[]","21","200","[]","[]","[]","[]","[]","[]","[]","[]",,,,,false,"Dead-end",,25,,"Isopropanol (IPA)","Dye","Rose Bengal (disodium salt)",1017.64,17.5,"µmol/L",1,"[""FTIR"",""SEM""]",,,,true,false,"Accepted","[""ISA""]","[""Polysulfone""]","[]","[]","[""Other""]","65003ad49af97755a1fa13b1","2023-09-12T10:17:56.151Z","1970-01-01T00:00:02.016Z","EB depth-curing as a facile method to prepare highly stable membranes","Scientific Report","backOffice","10.1039/C6RA12716A","65003a2e9af97755a1fa02ed","Veysi Altun and Michael Bielmann and Ivo F. J. Vankelecom","https://doi.org/10.1039/C6RA12716A",0,"ISA/inorganic/dense","PSU_15wt%_3AC_IPA_500","Scientific report",,"[{""postTreatmentChemicalAgentConcentrationUnit"":[""v%""],""_id"":""65379bec2e5be462fc3496ed"",""postTreatment"":""EB-curing + conditioning"",""postTreatmentChemicalAgentSmiles"":""C(C(CO)O)O; CC(O)C"",""postTreatmentChemicalAgentConcentration"":""40""}]",,0.012,94.7,"884",0,"C=CC(=O)OCC(COC(=O)C=C)(COC(=O)C=C)COC(=O)C=C","15",,,,,"85:15",,,,,,,,,,,,,,,,,,,,,,,,,,,,,,,,,,,,,,,,,,,,,,,,,,,,,,,,,,,,,,,,,,,,,,,,,,,,,,,,,,
"65379bec2e5be462fc3496f0","2023-10-24T10:26:52.481Z","[""1-Methyl-2-pyrrolidinone (NMP)"",""Tetrahydrofuran (THF)""]","[""water""]","[]","[]","21","200","[]","[]","[]","[]","[]","[]","[]","[]",,,,,false,"Dead-end",,25,,"Isopropanol (IPA)","Dye","Rose Bengal (disodium salt)",1017.64,17.5,"µmol/L",1,"[]",,,,true,false,"Accepted","[""ISA""]","[""Polysulfone""]","[]","[]","[""Other""]","65003ad49af97755a1fa13b1","2023-09-12T10:17:56.151Z","1970-01-01T00:00:02.016Z","EB depth-curing as a facile method to prepare highly stable membranes","Scientific Report","backOffice","10.1039/C6RA12716A","65003a2e9af97755a1fa02ed","Veysi Altun and Michael Bielmann and Ivo F. J. Vankelecom","https://doi.org/10.1039/C6RA12716A",0,"ISA/inorganic/dense","PSU_15wt%_4AC_IPA_500","Scientific report",,"[{""postTreatmentChemicalAgentConcentrationUnit"":[""v%""],""_id"":""65379bec2e5be462fc3496f1"",""postTreatment"":""EB-curing + conditioning"",""postTreatmentChemicalAgentSmiles"":""C(C(CO)O)O; CC(O)C"",""postTreatmentChemicalAgentConcentration"":""40""}]",,0.011,95.5,"885",0,"C=CC(=O)OCC(COC(=O)C=C)(COC(=O)C=C)COC(=O)C=C","15",,,,,"85:15",,,,,,,,,,,,,,,,,,,,,,,,,,,,,,,,,,,,,,,,,,,,,,,,,,,,,,,,,,,,,,,,,,,,,,,,,,,,,,,,,,
"65379bec2e5be462fc3496f4","2023-10-24T10:26:52.586Z","[""1-Methyl-2-pyrrolidinone (NMP)"",""Tetrahydrofuran (THF)""]","[""water""]","[]","[]","21","200","[]","[]","[]","[]","[]","[]","[]","[]",,,,,false,"Dead-end",,25,,"Isopropanol (IPA)","Dye","Rose Bengal (disodium salt)",1017.64,17.5,"µmol/L",1,"[""FTIR"",""SEM""]",,,,true,false,"Accepted","[""ISA""]","[""Polysulfone""]","[]","[]","[""Other""]","65003ad49af97755a1fa13b1","2023-09-12T10:17:56.151Z","1970-01-01T00:00:02.016Z","EB depth-curing as a facile method to prepare highly stable membranes","Scientific Report","backOffice","10.1039/C6RA12716A","65003a2e9af97755a1fa02ed","Veysi Altun and Michael Bielmann and Ivo F. J. Vankelecom","https://doi.org/10.1039/C6RA12716A",0,"ISA/inorganic/dense","PSU_15wt%_5AC_IPA_500","Scientific report",,"[{""postTreatmentChemicalAgentConcentrationUnit"":[""v%""],""_id"":""65379bec2e5be462fc3496f5"",""postTreatment"":""EB-curing + conditioning"",""postTreatmentChemicalAgentSmiles"":""C(C(CO)O)O; CC(O)C"",""postTreatmentChemicalAgentConcentration"":""40""}]",,0.009,96.6,"886",0,"C=CC(=O)OCC(CO)(COCC(COC(=O)C=C)(COC(=O)C=C)COC(=O)C=C)COC(=O)C=C","15",,,,,"85:15",,,,,,,,,,,,,,,,,,,,,,,,,,,,,,,,,,,,,,,,,,,,,,,,,,,,,,,,,,,,,,,,,,,,,,,,,,,,,,,,,,
"65379bec2e5be462fc3496f8","2023-10-24T10:26:52.691Z","[""1-Methyl-2-pyrrolidinone (NMP)"",""Tetrahydrofuran (THF)""]","[""water""]","[]","[]","21","200","[]","[]","[]","[]","[]","[]","[]","[]",,,,,false,"Dead-end",,25,,"Acetonitrile","Dye","Rose Bengal (disodium salt)",1017.64,17.5,"µmol/L",1,"[]",,,,true,false,"Accepted","[""ISA""]","[""Polysulfone""]","[]","[]","[""Other""]","65003ad49af97755a1fa13b1","2023-09-12T10:17:56.151Z","1970-01-01T00:00:02.016Z","EB depth-curing as a facile method to prepare highly stable membranes","Scientific Report","backOffice","10.1039/C6RA12716A","65003a2e9af97755a1fa02ed","Veysi Altun and Michael Bielmann and Ivo F. J. Vankelecom","https://doi.org/10.1039/C6RA12716A",0,"ISA/inorganic/dense","PSU_15wt%_5AC_ACN","Scientific report",,"[{""postTreatmentChemicalAgentConcentrationUnit"":[""v%""],""_id"":""65379bec2e5be462fc3496f9"",""postTreatment"":""EB-curing + conditioning"",""postTreatmentChemicalAgentSmiles"":""C(C(CO)O)O; CC(O)C"",""postTreatmentChemicalAgentConcentration"":""40""}]",,0.15,80.1,"887",0,"C=CC(=O)OCC(CO)(COCC(COC(=O)C=C)(COC(=O)C=C)COC(=O)C=C)COC(=O)C=C","15",,,,,"85:15",,,,,,,,,,,,,,,,,,,,,,,,,,,,,,,,,,,,,,,,,,,,,,,,,,,,,,,,,,,,,,,,,,,,,,,,,,,,,,,,,,
"65379bec2e5be462fc3496fc","2023-10-24T10:26:52.797Z","[""1-Methyl-2-pyrrolidinone (NMP)"",""Tetrahydrofuran (THF)""]","[""water""]","[]","[]","21","200","[]","[]","[]","[]","[]","[]","[]","[]",,,,,false,"Dead-end",,25,,"Tetrahydrofuran (THF)","Dye","Rose Bengal (disodium salt)",1017.64,17.5,"µmol/L",1,"[]",,,,true,false,"Accepted","[""ISA""]","[""Polysulfone""]","[]","[]","[""Other""]","65003ad49af97755a1fa13b1","2023-09-12T10:17:56.151Z","1970-01-01T00:00:02.016Z","EB depth-curing as a facile method to prepare highly stable membranes","Scientific Report","backOffice","10.1039/C6RA12716A","65003a2e9af97755a1fa02ed","Veysi Altun and Michael Bielmann and Ivo F. J. Vankelecom","https://doi.org/10.1039/C6RA12716A",0,"ISA/inorganic/dense","PSU_15wt%_5AC_THF","Scientific report",,"[{""postTreatmentChemicalAgentConcentrationUnit"":[""v%""],""_id"":""65379bec2e5be462fc3496fd"",""postTreatment"":""EB-curing + conditioning"",""postTreatmentChemicalAgentSmiles"":""C(C(CO)O)O; CC(O)C"",""postTreatmentChemicalAgentConcentration"":""40""}]",,0.12,86.8,"888",0,"C=CC(=O)OCC(CO)(COCC(COC(=O)C=C)(COC(=O)C=C)COC(=O)C=C)COC(=O)C=C","15",,,,,"85:15",,,,,,,,,,,,,,,,,,,,,,,,,,,,,,,,,,,,,,,,,,,,,,,,,,,,,,,,,,,,,,,,,,,,,,,,,,,,,,,,,,
"65379bec2e5be462fc349700","2023-10-24T10:26:52.912Z","[""Dimethylacetamide (DMAC)"",""Tetrahydrofuran (THF)""]","[""water""]","[]","[]","18; 2","250","[]","[]","[]","[]","[]","[]","[]","[]",,,,,false,"Dead-end",10,25,,"Isopropanol (IPA)",,,,,,1,"[""SEM"",""AFM""]",,,,true,false,"Accepted","[""ISA""]","[""Polysulfone; Sulfonated poly(ether ether) ketone""]","[]","[]","[""None""]","65003ad79af97755a1fa140a","2023-09-12T10:17:59.447Z","2008-01-01T00:00:00.000Z","Poly(sulfone)/sulfonated poly(ether ether ketone) blend membranes: Morphology study and application in the filtration of alcohol based feeds","Scientific Report","backOffice","10.1016/j.memsci.2008.06.055","65003a2e9af97755a1fa02ed","Xianfeng Li and Steven De Feyter and Ivo F.J. Vankelecom","https://doi.org/10.1016/j.memsci.2008.06.055",0,"ISA/inorganic/dense","Psf/SPEEK_10_IPA_10bar","Scientific report",,"[{""postTreatmentChemicalAgentConcentrationUnit"":[],""_id"":""65379bec2e5be462fc349701"",""postTreatment"":""None"",""postTreatmentChemicalAgentSmiles"":""N/A"",""postTreatmentChemicalAgentConcentration"":""""}]",,,,"889",0,,,,,,3.83,"90:10",,,,,,,,,,,,,,,,,,,,,,,,,,,,,,,,,,,,,,,,,,,,,,,,,,,,,,,,,,,,,,,,,,,,,,,,,,,,,,,,,,
"65379bed2e5be462fc349704","2023-10-24T10:26:53.020Z","[""Dimethylacetamide (DMAC)"",""Tetrahydrofuran (THF)""]","[""water""]","[]","[]","18; 2","250","[]","[]","[]","[]","[]","[]","[]","[]",,,,,false,"Dead-end",12,25,,"Isopropanol (IPA)",,,,,,1,"[""SEM"",""AFM""]",,,,true,false,"Accepted","[""ISA""]","[""Polysulfone; Sulfonated poly(ether ether) ketone""]","[]","[]","[""None""]","65003ad79af97755a1fa140a","2023-09-12T10:17:59.447Z","2008-01-01T00:00:00.000Z","Poly(sulfone)/sulfonated poly(ether ether ketone) blend membranes: Morphology study and application in the filtration of alcohol based feeds","Scientific Report","backOffice","10.1016/j.memsci.2008.06.055","65003a2e9af97755a1fa02ed","Xianfeng Li and Steven De Feyter and Ivo F.J. Vankelecom","https://doi.org/10.1016/j.memsci.2008.06.055",0,"ISA/inorganic/dense","Psf/SPEEK_10_IPA_12bar","Scientific report",,"[{""postTreatmentChemicalAgentConcentrationUnit"":[],""_id"":""65379bed2e5be462fc349705"",""postTreatment"":""None"",""postTreatmentChemicalAgentSmiles"":""N/A"",""postTreatmentChemicalAgentConcentration"":""""}]",,,,"890",0,,,,,,4.55,"90:10",,,,,,,,,,,,,,,,,,,,,,,,,,,,,,,,,,,,,,,,,,,,,,,,,,,,,,,,,,,,,,,,,,,,,,,,,,,,,,,,,,
"65379bed2e5be462fc349708","2023-10-24T10:26:53.133Z","[""Dimethylacetamide (DMAC)"",""Tetrahydrofuran (THF)""]","[""water""]","[]","[]","18; 2","250","[]","[]","[]","[]","[]","[]","[]","[]",,,,,false,"Dead-end",16,25,,"Isopropanol (IPA)",,,,,,1,"[""SEM"",""AFM""]",,,,true,false,"Accepted","[""ISA""]","[""Polysulfone; Sulfonated poly(ether ether) ketone""]","[]","[]","[""None""]","65003ad79af97755a1fa140a","2023-09-12T10:17:59.447Z","2008-01-01T00:00:00.000Z","Poly(sulfone)/sulfonated poly(ether ether ketone) blend membranes: Morphology study and application in the filtration of alcohol based feeds","Scientific Report","backOffice","10.1016/j.memsci.2008.06.055","65003a2e9af97755a1fa02ed","Xianfeng Li and Steven De Feyter and Ivo F.J. Vankelecom","https://doi.org/10.1016/j.memsci.2008.06.055",0,"ISA/inorganic/dense","Psf/SPEEK_10_IPA_14bar","Scientific report",,"[{""postTreatmentChemicalAgentConcentrationUnit"":[],""_id"":""65379bed2e5be462fc349709"",""postTreatment"":""None"",""postTreatmentChemicalAgentSmiles"":""N/A"",""postTreatmentChemicalAgentConcentration"":""""}]",,,,"891",0,,,,,,5.26,"90:10",,,,,,,,,,,,,,,,,,,,,,,,,,,,,,,,,,,,,,,,,,,,,,,,,,,,,,,,,,,,,,,,,,,,,,,,,,,,,,,,,,
"65379bed2e5be462fc34970c","2023-10-24T10:26:53.247Z","[""Dimethylacetamide (DMAC)"",""Tetrahydrofuran (THF)""]","[""water""]","[]","[]","18; 2","250","[]","[]","[]","[]","[]","[]","[]","[]",,,,,false,"Dead-end",14,25,,"Isopropanol (IPA)",,,,,,1,"[""SEM"",""AFM""]",,,,true,false,"Accepted","[""ISA""]","[""Polysulfone; Sulfonated poly(ether ether) ketone""]","[]","[]","[""None""]","65003ad79af97755a1fa140a","2023-09-12T10:17:59.447Z","2008-01-01T00:00:00.000Z","Poly(sulfone)/sulfonated poly(ether ether ketone) blend membranes: Morphology study and application in the filtration of alcohol based feeds","Scientific Report","backOffice","10.1016/j.memsci.2008.06.055","65003a2e9af97755a1fa02ed","Xianfeng Li and Steven De Feyter and Ivo F.J. Vankelecom","https://doi.org/10.1016/j.memsci.2008.06.055",0,"ISA/inorganic/dense","Psf/SPEEK_10_IPA_16bar","Scientific report",,"[{""postTreatmentChemicalAgentConcentrationUnit"":[],""_id"":""65379bed2e5be462fc34970d"",""postTreatment"":""None"",""postTreatmentChemicalAgentSmiles"":""N/A"",""postTreatmentChemicalAgentConcentration"":""""}]",,,,"892",0,,,,,,4.69,"90:10",,,,,,,,,,,,,,,,,,,,,,,,,,,,,,,,,,,,,,,,,,,,,,,,,,,,,,,,,,,,,,,,,,,,,,,,,,,,,,,,,,
"65379bed2e5be462fc349710","2023-10-24T10:26:53.367Z","[""Dimethylacetamide (DMAC)"",""Tetrahydrofuran (THF)""]","[""water""]","[]","[]","18; 2","250","[]","[]","[]","[]","[]","[]","[]","[]",,,,,false,"Dead-end",6,25,,"Isopropanol (IPA)",,,,,,1,"[""SEM"",""AFM""]",,,,true,false,"Accepted","[""ISA""]","[""Polysulfone; Sulfonated poly(ether ether) ketone""]","[]","[]","[""None""]","65003ad79af97755a1fa140a","2023-09-12T10:17:59.447Z","2008-01-01T00:00:00.000Z","Poly(sulfone)/sulfonated poly(ether ether ketone) blend membranes: Morphology study and application in the filtration of alcohol based feeds","Scientific Report","backOffice","10.1016/j.memsci.2008.06.055","65003a2e9af97755a1fa02ed","Xianfeng Li and Steven De Feyter and Ivo F.J. Vankelecom","https://doi.org/10.1016/j.memsci.2008.06.055",0,"ISA/inorganic/dense","PSf/SPEEK_20_IPA_6bar","Scientific report",,"[{""postTreatmentChemicalAgentConcentrationUnit"":[],""_id"":""65379bed2e5be462fc349711"",""postTreatment"":""None"",""postTreatmentChemicalAgentSmiles"":""N/A"",""postTreatmentChemicalAgentConcentration"":""""}]",,,,"893",0,,,,,,1.85,"80:20",,,,,,,,,,,,,,,,,,,,,,,,,,,,,,,,,,,,,,,,,,,,,,,,,,,,,,,,,,,,,,,,,,,,,,,,,,,,,,,,,,
"65379bed2e5be462fc349714","2023-10-24T10:26:53.490Z","[""Dimethylacetamide (DMAC)"",""Tetrahydrofuran (THF)""]","[""water""]","[]","[]","18; 2","250","[]","[]","[]","[]","[]","[]","[]","[]",,,,,false,"Dead-end",8,25,,"Isopropanol (IPA)",,,,,,1,"[""SEM"",""AFM""]",,,,true,false,"Accepted","[""ISA""]","[""Polysulfone; Sulfonated poly(ether ether) ketone""]","[]","[]","[""None""]","65003ad79af97755a1fa140a","2023-09-12T10:17:59.447Z","2008-01-01T00:00:00.000Z","Poly(sulfone)/sulfonated poly(ether ether ketone) blend membranes: Morphology study and application in the filtration of alcohol based feeds","Scientific Report","backOffice","10.1016/j.memsci.2008.06.055","65003a2e9af97755a1fa02ed","Xianfeng Li and Steven De Feyter and Ivo F.J. Vankelecom","https://doi.org/10.1016/j.memsci.2008.06.055",0,"ISA/inorganic/dense","PSf/SPEEK_20_IPA_8bar","Scientific report",,"[{""postTreatmentChemicalAgentConcentrationUnit"":[],""_id"":""65379bed2e5be462fc349715"",""postTreatment"":""None"",""postTreatmentChemicalAgentSmiles"":""N/A"",""postTreatmentChemicalAgentConcentration"":""""}]",,,,"894",0,,,,,,1.74,"80:20",,,,,,,,,,,,,,,,,,,,,,,,,,,,,,,,,,,,,,,,,,,,,,,,,,,,,,,,,,,,,,,,,,,,,,,,,,,,,,,,,,
"65379bed2e5be462fc349718","2023-10-24T10:26:53.654Z","[""Dimethylacetamide (DMAC)"",""Tetrahydrofuran (THF)""]","[""water""]","[]","[]","18; 2","250","[]","[]","[]","[]","[]","[]","[]","[]",,,,,false,"Dead-end",14,25,,"Isopropanol (IPA)",,,,,,1,"[""SEM"",""AFM""]",,,,true,false,"Accepted","[""ISA""]","[""Polysulfone; Sulfonated poly(ether ether) ketone""]","[]","[]","[""None""]","65003ad79af97755a1fa140a","2023-09-12T10:17:59.447Z","2008-01-01T00:00:00.000Z","Poly(sulfone)/sulfonated poly(ether ether ketone) blend membranes: Morphology study and application in the filtration of alcohol based feeds","Scientific Report","backOffice","10.1016/j.memsci.2008.06.055","65003a2e9af97755a1fa02ed","Xianfeng Li and Steven De Feyter and Ivo F.J. Vankelecom","https://doi.org/10.1016/j.memsci.2008.06.055",0,"ISA/inorganic/dense","PSf/SPEEK_20_IPA_14bar","Scientific report",,"[{""postTreatmentChemicalAgentConcentrationUnit"":[],""_id"":""65379bed2e5be462fc349719"",""postTreatment"":""None"",""postTreatmentChemicalAgentSmiles"":""N/A"",""postTreatmentChemicalAgentConcentration"":""""}]",,,,"895",0,,,,,,1.014,"80:20",,,,,,,,,,,,,,,,,,,,,,,,,,,,,,,,,,,,,,,,,,,,,,,,,,,,,,,,,,,,,,,,,,,,,,,,,,,,,,,,,,
"65379bed2e5be462fc34971c","2023-10-24T10:26:53.755Z","[""Dimethylacetamide (DMAC)"",""Tetrahydrofuran (THF)""]","[""water""]","[]","[]","18; 2","250","[]","[]","[]","[]","[]","[]","[]","[]",,,,,false,"Dead-end",20,25,,"Isopropanol (IPA)",,,,,,1,"[""SEM"",""AFM""]",,,,true,false,"Accepted","[""ISA""]","[""Polysulfone; Sulfonated poly(ether ether) ketone""]","[]","[]","[""None""]","65003ad79af97755a1fa140a","2023-09-12T10:17:59.447Z","2008-01-01T00:00:00.000Z","Poly(sulfone)/sulfonated poly(ether ether ketone) blend membranes: Morphology study and application in the filtration of alcohol based feeds","Scientific Report","backOffice","10.1016/j.memsci.2008.06.055","65003a2e9af97755a1fa02ed","Xianfeng Li and Steven De Feyter and Ivo F.J. Vankelecom","https://doi.org/10.1016/j.memsci.2008.06.055",0,"ISA/inorganic/dense","PSf/SPEEK_20_IPA_20bar","Scientific report",,"[{""postTreatmentChemicalAgentConcentrationUnit"":[],""_id"":""65379bed2e5be462fc34971d"",""postTreatment"":""None"",""postTreatmentChemicalAgentSmiles"":""N/A"",""postTreatmentChemicalAgentConcentration"":""""}]",,,,"896",0,,,,,,0.86,"80:20",,,,,,,,,,,,,,,,,,,,,,,,,,,,,,,,,,,,,,,,,,,,,,,,,,,,,,,,,,,,,,,,,,,,,,,,,,,,,,,,,,
"65379bed2e5be462fc349720","2023-10-24T10:26:53.859Z","[""Dimethylacetamide (DMAC)"",""Tetrahydrofuran (THF)""]","[""water""]","[]","[]","18; 2","250","[]","[]","[]","[]","[]","[]","[]","[]",,,,,false,"Dead-end",6,25,,"Isopropanol (IPA)",,,,,,1,"[""SEM"",""AFM""]",,,,true,false,"Accepted","[""ISA""]","[""Polysulfone; Sulfonated poly(ether ether) ketone""]","[]","[]","[""None""]","65003ad79af97755a1fa140a","2023-09-12T10:17:59.447Z","2008-01-01T00:00:00.000Z","Poly(sulfone)/sulfonated poly(ether ether ketone) blend membranes: Morphology study and application in the filtration of alcohol based feeds","Scientific Report","backOffice","10.1016/j.memsci.2008.06.055","65003a2e9af97755a1fa02ed","Xianfeng Li and Steven De Feyter and Ivo F.J. Vankelecom","https://doi.org/10.1016/j.memsci.2008.06.055",0,"ISA/inorganic/dense","PSf/SPEEK_30_IPA_6bar","Scientific report",,"[{""postTreatmentChemicalAgentConcentrationUnit"":[],""_id"":""65379bed2e5be462fc349721"",""postTreatment"":""None"",""postTreatmentChemicalAgentSmiles"":""N/A"",""postTreatmentChemicalAgentConcentration"":""""}]",,,,"897",0,,,,,,0.38,"70:30",,,,,,,,,,,,,,,,,,,,,,,,,,,,,,,,,,,,,,,,,,,,,,,,,,,,,,,,,,,,,,,,,,,,,,,,,,,,,,,,,,
