Repository: BAMresearch/onf-database

This repository belongs to the the publication "Revealing structure-property-performance relationships of organic solvent nanofiltration membranes using a FAIR, open-access database" published in ADD JOURNAL (DOI). 
It uses a dataset derived from The Open Membrane Database (https://openmembranedatabase.org/). The access date was April 8th 2025. The original dataset is in the repository as OMD_SRNF_2025-04-08.csv file.

The main researchers involved in the study are Sarah Glass (ORCID: 0000-0002-0625-0057), Petra Merten (no ORCID available), Torsten Brinkmann (ORCID: 0000-0002-5114-6259) and Volkan Filiz (ORCID: 0000-0003-0239-8641). 

The repository contains 5 Python files:

File: OMD_SRNF_2025-04-08.csv (part 36 of 184)
"65379bed2e5be462fc349724","2023-10-24T10:26:53.974Z","[""Dimethylacetamide (DMAC)"",""Tetrahydrofuran (THF)""]","[""water""]","[]","[]","18; 2","250","[]","[]","[]","[]","[]","[]","[]","[]",,,,,false,"Dead-end",10,25,,"Isopropanol (IPA)",,,,,,1,"[""SEM"",""AFM""]",,,,true,false,"Accepted","[""ISA""]","[""Polysulfone; Sulfonated poly(ether ether) ketone""]","[]","[]","[""None""]","65003ad79af97755a1fa140a","2023-09-12T10:17:59.447Z","2008-01-01T00:00:00.000Z","Poly(sulfone)/sulfonated poly(ether ether ketone) blend membranes: Morphology study and application in the filtration of alcohol based feeds","Scientific Report","backOffice","10.1016/j.memsci.2008.06.055","65003a2e9af97755a1fa02ed","Xianfeng Li and Steven De Feyter and Ivo F.J. Vankelecom","https://doi.org/10.1016/j.memsci.2008.06.055",0,"ISA/inorganic/dense","PSf/SPEEK_30_IPA_10bar","Scientific report",,"[{""postTreatmentChemicalAgentConcentrationUnit"":[],""_id"":""65379bed2e5be462fc349725"",""postTreatment"":""None"",""postTreatmentChemicalAgentSmiles"":""N/A"",""postTreatmentChemicalAgentConcentration"":""""}]",,,,"898",0,,,,,,0.244,"70:30",,,,,,,,,,,,,,,,,,,,,,,,,,,,,,,,,,,,,,,,,,,,,,,,,,,,,,,,,,,,,,,,,,,,,,,,,,,,,,,,,,
"65379bee2e5be462fc349728","2023-10-24T10:26:54.086Z","[""Dimethylacetamide (DMAC)"",""Tetrahydrofuran (THF)""]","[""water""]","[]","[]","18; 2","250","[]","[]","[]","[]","[]","[]","[]","[]",,,,,false,"Dead-end",14,25,,"Isopropanol (IPA)",,,,,,1,"[""SEM"",""AFM""]",,,,true,false,"Accepted","[""ISA""]","[""Polysulfone; Sulfonated poly(ether ether) ketone""]","[]","[]","[""None""]","65003ad79af97755a1fa140a","2023-09-12T10:17:59.447Z","2008-01-01T00:00:00.000Z","Poly(sulfone)/sulfonated poly(ether ether ketone) blend membranes: Morphology study and application in the filtration of alcohol based feeds","Scientific Report","backOffice","10.1016/j.memsci.2008.06.055","65003a2e9af97755a1fa02ed","Xianfeng Li and Steven De Feyter and Ivo F.J. Vankelecom","https://doi.org/10.1016/j.memsci.2008.06.055",0,"ISA/inorganic/dense","PSf/SPEEK_30_IPA_14bar","Scientific report",,"[{""postTreatmentChemicalAgentConcentrationUnit"":[],""_id"":""65379bee2e5be462fc349729"",""postTreatment"":""None"",""postTreatmentChemicalAgentSmiles"":""N/A"",""postTreatmentChemicalAgentConcentration"":""""}]",,,,"899",0,,,,,,0.26,"70:30",,,,,,,,,,,,,,,,,,,,,,,,,,,,,,,,,,,,,,,,,,,,,,,,,,,,,,,,,,,,,,,,,,,,,,,,,,,,,,,,,,
"65379bee2e5be462fc34972c","2023-10-24T10:26:54.194Z","[""Dimethylacetamide (DMAC)"",""Tetrahydrofuran (THF)""]","[""water""]","[]","[]","18; 2","250","[]","[]","[]","[]","[]","[]","[]","[]",,,,,false,"Dead-end",22,25,,"Isopropanol (IPA)",,,,,,1,"[""SEM"",""AFM""]",,,,true,false,"Accepted","[""ISA""]","[""Polysulfone; Sulfonated poly(ether ether) ketone""]","[]","[]","[""None""]","65003ad79af97755a1fa140a","2023-09-12T10:17:59.447Z","2008-01-01T00:00:00.000Z","Poly(sulfone)/sulfonated poly(ether ether ketone) blend membranes: Morphology study and application in the filtration of alcohol based feeds","Scientific Report","backOffice","10.1016/j.memsci.2008.06.055","65003a2e9af97755a1fa02ed","Xianfeng Li and Steven De Feyter and Ivo F.J. Vankelecom","https://doi.org/10.1016/j.memsci.2008.06.055",0,"ISA/inorganic/dense","PSf/SPEEK_30_IPA_16bar","Scientific report",,"[{""postTreatmentChemicalAgentConcentrationUnit"":[],""_id"":""65379bee2e5be462fc34972d"",""postTreatment"":""None"",""postTreatmentChemicalAgentSmiles"":""N/A"",""postTreatmentChemicalAgentConcentration"":""""}]",,,,"900",0,,,,,,0.24,"70:30",,,,,,,,,,,,,,,,,,,,,,,,,,,,,,,,,,,,,,,,,,,,,,,,,,,,,,,,,,,,,,,,,,,,,,,,,,,,,,,,,,
"65379bee2e5be462fc349730","2023-10-24T10:26:54.310Z","[""Dimethylacetamide (DMAC)"",""Tetrahydrofuran (THF)""]","[""water""]","[]","[]","18; 2","250","[]","[]","[]","[]","[]","[]","[]","[]",,,,,false,"Dead-end",16,25,,"Isopropanol (IPA)",,,,,,1,"[""SEM"",""AFM""]",,,,true,false,"Accepted","[""ISA""]","[""Polysulfone; Sulfonated poly(ether ether) ketone""]","[]","[]","[""None""]","65003ad79af97755a1fa140a","2023-09-12T10:17:59.447Z","2008-01-01T00:00:00.000Z","Poly(sulfone)/sulfonated poly(ether ether ketone) blend membranes: Morphology study and application in the filtration of alcohol based feeds","Scientific Report","backOffice","10.1016/j.memsci.2008.06.055","65003a2e9af97755a1fa02ed","Xianfeng Li and Steven De Feyter and Ivo F.J. Vankelecom","https://doi.org/10.1016/j.memsci.2008.06.055",0,"ISA/inorganic/dense","PSf/SPEEK_30_IPA_22bar","Scientific report",,"[{""postTreatmentChemicalAgentConcentrationUnit"":[],""_id"":""65379bee2e5be462fc349731"",""postTreatment"":""None"",""postTreatmentChemicalAgentSmiles"":""N/A"",""postTreatmentChemicalAgentConcentration"":""""}]",,,,"901",0,,,,,,0.194,"70:30",,,,,,,,,,,,,,,,,,,,,,,,,,,,,,,,,,,,,,,,,,,,,,,,,,,,,,,,,,,,,,,,,,,,,,,,,,,,,,,,,,
"65379bee2e5be462fc349734","2023-10-24T10:26:54.421Z","[""Dimethylacetamide (DMAC)"",""Tetrahydrofuran (THF)""]","[""water""]","[]","[]","20","250","[]","[]","[]","[]","[]","[]","[]","[]",,,,,false,"Dead-end",20,25,,"Methanol",,,,,,1,"[""SEM"",""AFM""]",,,,true,false,"Accepted","[""ISA""]","[""Polysulfone""]","[]","[]","[""None""]","65003ad79af97755a1fa140a","2023-09-12T10:17:59.447Z","2008-01-01T00:00:00.000Z","Poly(sulfone)/sulfonated poly(ether ether ketone) blend membranes: Morphology study and application in the filtration of alcohol based feeds","Scientific Report","backOffice","10.1016/j.memsci.2008.06.055","65003a2e9af97755a1fa02ed","Xianfeng Li and Steven De Feyter and Ivo F.J. Vankelecom","https://doi.org/10.1016/j.memsci.2008.06.055",0,"ISA/inorganic/dense","PSf_10_MeOH","Scientific report",,"[{""postTreatmentChemicalAgentConcentrationUnit"":[],""_id"":""65379bee2e5be462fc349735"",""postTreatment"":""None"",""postTreatmentChemicalAgentSmiles"":""N/A"",""postTreatmentChemicalAgentConcentration"":""""}]",,,,"902",0,,,,,,6.51,"90:10",,,,,,,,,,,,,,,,,,,,,,,,,,,,,,,,,,,,,,,,,,,,,,,,,,,,,,,,,,,,,,,,,,,,,,,,,,,,,,,,,,
"65379bee2e5be462fc349738","2023-10-24T10:26:54.538Z","[""Dimethylacetamide (DMAC)"",""Tetrahydrofuran (THF)""]","[""water""]","[]","[]","20","250","[]","[]","[]","[]","[]","[]","[]","[]",,,,,false,"Dead-end",20,25,,"Methanol",,,,,,1,"[""SEM"",""AFM""]",,,,true,false,"Accepted","[""ISA""]","[""Polysulfone""]","[]","[]","[""None""]","65003ad79af97755a1fa140a","2023-09-12T10:17:59.447Z","2008-01-01T00:00:00.000Z","Poly(sulfone)/sulfonated poly(ether ether ketone) blend membranes: Morphology study and application in the filtration of alcohol based feeds","Scientific Report","backOffice","10.1016/j.memsci.2008.06.055","65003a2e9af97755a1fa02ed","Xianfeng Li and Steven De Feyter and Ivo F.J. Vankelecom","https://doi.org/10.1016/j.memsci.2008.06.055",0,"ISA/inorganic/dense","PSf_20_MeOH","Scientific report",,"[{""postTreatmentChemicalAgentConcentrationUnit"":[],""_id"":""65379bee2e5be462fc349739"",""postTreatment"":""None"",""postTreatmentChemicalAgentSmiles"":""N/A"",""postTreatmentChemicalAgentConcentration"":""""}]",,,,"903",0,,,,,,3.07,"80:20",,,,,,,,,,,,,,,,,,,,,,,,,,,,,,,,,,,,,,,,,,,,,,,,,,,,,,,,,,,,,,,,,,,,,,,,,,,,,,,,,,
"65379bee2e5be462fc34973c","2023-10-24T10:26:54.650Z","[""Dimethylacetamide (DMAC)"",""Tetrahydrofuran (THF)""]","[""water""]","[]","[]","20","250","[]","[]","[]","[]","[]","[]","[]","[]",,,,,false,"Dead-end",20,25,,"Methanol",,,,,,1,"[""SEM"",""AFM""]",,,,true,false,"Accepted","[""ISA""]","[""Polysulfone""]","[]","[]","[""None""]","65003ad79af97755a1fa140a","2023-09-12T10:17:59.447Z","2008-01-01T00:00:00.000Z","Poly(sulfone)/sulfonated poly(ether ether ketone) blend membranes: Morphology study and application in the filtration of alcohol based feeds","Scientific Report","backOffice","10.1016/j.memsci.2008.06.055","65003a2e9af97755a1fa02ed","Xianfeng Li and Steven De Feyter and Ivo F.J. Vankelecom","https://doi.org/10.1016/j.memsci.2008.06.055",0,"ISA/inorganic/dense","PSf_30_MeOH","Scientific report",,"[{""postTreatmentChemicalAgentConcentrationUnit"":[],""_id"":""65379bee2e5be462fc34973d"",""postTreatment"":""None"",""postTreatmentChemicalAgentSmiles"":""N/A"",""postTreatmentChemicalAgentConcentration"":""""}]",,,,"904",0,,,,,,1.22,"70:30",,,,,,,,,,,,,,,,,,,,,,,,,,,,,,,,,,,,,,,,,,,,,,,,,,,,,,,,,,,,,,,,,,,,,,,,,,,,,,,,,,
"65379bee2e5be462fc349740","2023-10-24T10:26:54.825Z","[""Dimethylacetamide (DMAC)"",""Tetrahydrofuran (THF)""]","[""water""]","[]","[]","18; 2","250","[]","[]","[]","[]","[]","[]","[]","[]",,,,,false,"Dead-end",20,25,,"Methanol",,,,,,1,"[""SEM"",""AFM""]",,,,true,false,"Accepted","[""ISA""]","[""Polysulfone; Sulfonated poly(ether ether) ketone""]","[]","[]","[""None""]","65003ad79af97755a1fa140a","2023-09-12T10:17:59.447Z","2008-01-01T00:00:00.000Z","Poly(sulfone)/sulfonated poly(ether ether ketone) blend membranes: Morphology study and application in the filtration of alcohol based feeds","Scientific Report","backOffice","10.1016/j.memsci.2008.06.055","65003a2e9af97755a1fa02ed","Xianfeng Li and Steven De Feyter and Ivo F.J. Vankelecom","https://doi.org/10.1016/j.memsci.2008.06.055",0,"ISA/inorganic/dense","PSf/SPEEK_10_MeOH","Scientific report",,"[{""postTreatmentChemicalAgentConcentrationUnit"":[],""_id"":""65379bee2e5be462fc349741"",""postTreatment"":""None"",""postTreatmentChemicalAgentSmiles"":""N/A"",""postTreatmentChemicalAgentConcentration"":""""}]",,,,"905",0,,,,,,6.82,"90:10",,,,,,,,,,,,,,,,,,,,,,,,,,,,,,,,,,,,,,,,,,,,,,,,,,,,,,,,,,,,,,,,,,,,,,,,,,,,,,,,,,
"65379bee2e5be462fc349744","2023-10-24T10:26:54.930Z","[""Dimethylacetamide (DMAC)"",""Tetrahydrofuran (THF)""]","[""water""]","[]","[]","18; 2","250","[]","[]","[]","[]","[]","[]","[]","[]",,,,,false,"Dead-end",20,25,,"Methanol",,,,,,1,"[""SEM"",""AFM""]",,,,true,false,"Accepted","[""ISA""]","[""Polysulfone; Sulfonated poly(ether ether) ketone""]","[]","[]","[""None""]","65003ad79af97755a1fa140a","2023-09-12T10:17:59.447Z","2008-01-01T00:00:00.000Z","Poly(sulfone)/sulfonated poly(ether ether ketone) blend membranes: Morphology study and application in the filtration of alcohol based feeds","Scientific Report","backOffice","10.1016/j.memsci.2008.06.055","65003a2e9af97755a1fa02ed","Xianfeng Li and Steven De Feyter and Ivo F.J. Vankelecom","https://doi.org/10.1016/j.memsci.2008.06.055",0,"ISA/inorganic/dense","PSf/SPEEK_20_MeOH","Scientific report",,"[{""postTreatmentChemicalAgentConcentrationUnit"":[],""_id"":""65379bee2e5be462fc349745"",""postTreatment"":""None"",""postTreatmentChemicalAgentSmiles"":""N/A"",""postTreatmentChemicalAgentConcentration"":""""}]",,,,"906",0,,,,,,4.42,"80:20",,,,,,,,,,,,,,,,,,,,,,,,,,,,,,,,,,,,,,,,,,,,,,,,,,,,,,,,,,,,,,,,,,,,,,,,,,,,,,,,,,
"65379bef2e5be462fc349748","2023-10-24T10:26:55.033Z","[""Dimethylacetamide (DMAC)"",""Tetrahydrofuran (THF)""]","[""water""]","[]","[]","18; 2","250","[]","[]","[]","[]","[]","[]","[]","[]",,,,,false,"Dead-end",20,25,,"Methanol",,,,,,1,"[""SEM"",""AFM""]",,,,true,false,"Accepted","[""ISA""]","[""Polysulfone; Sulfonated poly(ether ether) ketone""]","[]","[]","[""None""]","65003ad79af97755a1fa140a","2023-09-12T10:17:59.447Z","2008-01-01T00:00:00.000Z","Poly(sulfone)/sulfonated poly(ether ether ketone) blend membranes: Morphology study and application in the filtration of alcohol based feeds","Scientific Report","backOffice","10.1016/j.memsci.2008.06.055","65003a2e9af97755a1fa02ed","Xianfeng Li and Steven De Feyter and Ivo F.J. Vankelecom","https://doi.org/10.1016/j.memsci.2008.06.055",0,"ISA/inorganic/dense","PSf/SPEEK_30_MeOH","Scientific report",,"[{""postTreatmentChemicalAgentConcentrationUnit"":[],""_id"":""65379bef2e5be462fc349749"",""postTreatment"":""None"",""postTreatmentChemicalAgentSmiles"":""N/A"",""postTreatmentChemicalAgentConcentration"":""""}]",,,,"907",0,,,,,,1.99,"70:30",,,,,,,,,,,,,,,,,,,,,,,,,,,,,,,,,,,,,,,,,,,,,,,,,,,,,,,,,,,,,,,,,,,,,,,,,,,,,,,,,,
"65379bef2e5be462fc34974c","2023-10-24T10:26:55.135Z","[""Dimethylacetamide (DMAC)"",""Tetrahydrofuran (THF)""]","[""water""]","[]","[]","20","250","[]","[]","[]","[]","[]","[]","[]","[]",,,,,false,"Dead-end",15,25,,"Ethanol","Dye","Rose Bengal (disodium salt)",1017.64,35,"µmol/L",1,"[""SEM"",""AFM""]",,,,true,false,"Accepted","[""ISA""]","[""Polysulfone""]","[]","[]","[""None""]","65003ad79af97755a1fa140a","2023-09-12T10:17:59.447Z","2008-01-01T00:00:00.000Z","Poly(sulfone)/sulfonated poly(ether ether ketone) blend membranes: Morphology study and application in the filtration of alcohol based feeds","Scientific Report","backOffice","10.1016/j.memsci.2008.06.055","65003a2e9af97755a1fa02ed","Xianfeng Li and Steven De Feyter and Ivo F.J. Vankelecom","https://doi.org/10.1016/j.memsci.2008.06.055",0,"ISA/inorganic/dense","PSf_10_EtOH_RB","Scientific report",,"[{""postTreatmentChemicalAgentConcentrationUnit"":[],""_id"":""65379bef2e5be462fc34974d"",""postTreatment"":""None"",""postTreatmentChemicalAgentSmiles"":""N/A"",""postTreatmentChemicalAgentConcentration"":""""}]",,1.58,60,"908",0,,,,,,,"90:10",,,,,,,,,,,,,,,,,,,,,,,,,,,,,,,,,,,,,,,,,,,,,,,,,,,,,,,,,,,,,,,,,,,,,,,,,,,,,,,,,,
"65379bef2e5be462fc349750","2023-10-24T10:26:55.251Z","[""Dimethylacetamide (DMAC)"",""Tetrahydrofuran (THF)""]","[""water""]","[]","[]","20","250","[]","[]","[]","[]","[]","[]","[]","[]",,,,,false,"Dead-end",15,25,,"Ethanol","Dye","Rose Bengal (disodium salt)",1017.64,35,"µmol/L",1,"[""SEM"",""AFM""]",,,,true,false,"Accepted","[""ISA""]","[""Polysulfone""]","[]","[]","[""None""]","65003ad79af97755a1fa140a","2023-09-12T10:17:59.447Z","2008-01-01T00:00:00.000Z","Poly(sulfone)/sulfonated poly(ether ether ketone) blend membranes: Morphology study and application in the filtration of alcohol based feeds","Scientific Report","backOffice","10.1016/j.memsci.2008.06.055","65003a2e9af97755a1fa02ed","Xianfeng Li and Steven De Feyter and Ivo F.J. Vankelecom","https://doi.org/10.1016/j.memsci.2008.06.055",0,"ISA/inorganic/dense","PSf_20_EtOH_RB","Scientific report",,"[{""postTreatmentChemicalAgentConcentrationUnit"":[],""_id"":""65379bef2e5be462fc349751"",""postTreatment"":""None"",""postTreatmentChemicalAgentSmiles"":""N/A"",""postTreatmentChemicalAgentConcentration"":""""}]",,0.65,63,"909",0,,,,,,,"80:20",,,,,,,,,,,,,,,,,,,,,,,,,,,,,,,,,,,,,,,,,,,,,,,,,,,,,,,,,,,,,,,,,,,,,,,,,,,,,,,,,,
"65379bef2e5be462fc349754","2023-10-24T10:26:55.364Z","[""Dimethylacetamide (DMAC)"",""Tetrahydrofuran (THF)""]","[""water""]","[]","[]","20","250","[]","[]","[]","[]","[]","[]","[]","[]",,,,,false,"Dead-end",15,25,,"Ethanol","Dye","Rose Bengal (disodium salt)",1017.64,35,"µmol/L",1,"[""SEM"",""AFM""]",,,,true,false,"Accepted","[""ISA""]","[""Polysulfone""]","[]","[]","[""None""]","65003ad79af97755a1fa140a","2023-09-12T10:17:59.447Z","2008-01-01T00:00:00.000Z","Poly(sulfone)/sulfonated poly(ether ether ketone) blend membranes: Morphology study and application in the filtration of alcohol based feeds","Scientific Report","backOffice","10.1016/j.memsci.2008.06.055","65003a2e9af97755a1fa02ed","Xianfeng Li and Steven De Feyter and Ivo F.J. Vankelecom","https://doi.org/10.1016/j.memsci.2008.06.055",0,"ISA/inorganic/dense","PSf_30_EtOH_RB","Scientific report",,"[{""postTreatmentChemicalAgentConcentrationUnit"":[],""_id"":""65379bef2e5be462fc349755"",""postTreatment"":""None"",""postTreatmentChemicalAgentSmiles"":""N/A"",""postTreatmentChemicalAgentConcentration"":""""}]",,0.23,85,"910",0,,,,,,,"70:30",,,,,,,,,,,,,,,,,,,,,,,,,,,,,,,,,,,,,,,,,,,,,,,,,,,,,,,,,,,,,,,,,,,,,,,,,,,,,,,,,,
"65379bef2e5be462fc349758","2023-10-24T10:26:55.483Z","[""Dimethylacetamide (DMAC)"",""Tetrahydrofuran (THF)""]","[""water""]","[]","[]","18;2","250","[]","[]","[]","[]","[]","[]","[]","[]",,,,,false,"Dead-end",15,25,,"Ethanol","Dye","Rose Bengal (disodium salt)",1017.64,35,"µmol/L",1,"[""SEM"",""AFM""]",,,,true,false,"Accepted","[""ISA""]","[""Polysulfone; Sulfonated poly(ether ether) ketone""]","[]","[]","[""None""]","65003ad79af97755a1fa140a","2023-09-12T10:17:59.447Z","2008-01-01T00:00:00.000Z","Poly(sulfone)/sulfonated poly(ether ether ketone) blend membranes: Morphology study and application in the filtration of alcohol based feeds","Scientific Report","backOffice","10.1016/j.memsci.2008.06.055","65003a2e9af97755a1fa02ed","Xianfeng Li and Steven De Feyter and Ivo F.J. Vankelecom","https://doi.org/10.1016/j.memsci.2008.06.055",0,"ISA/inorganic/dense","PSf/SPEEK_10_EtOH_RB","Scientific report",,"[{""postTreatmentChemicalAgentConcentrationUnit"":[],""_id"":""65379bef2e5be462fc349759"",""postTreatment"":""None"",""postTreatmentChemicalAgentSmiles"":""N/A"",""postTreatmentChemicalAgentConcentration"":""""}]",,1.97,32,"911",0,,,,,,,"90:10",,,,,,,,,,,,,,,,,,,,,,,,,,,,,,,,,,,,,,,,,,,,,,,,,,,,,,,,,,,,,,,,,,,,,,,,,,,,,,,,,,
"65379bef2e5be462fc34975c","2023-10-24T10:26:55.596Z","[""Dimethylacetamide (DMAC)"",""Tetrahydrofuran (THF)""]","[""water""]","[]","[]","18;2","250","[]","[]","[]","[]","[]","[]","[]","[]",,,,,false,"Dead-end",15,25,,"Ethanol","Dye","Rose Bengal (disodium salt)",1017.64,35,"µmol/L",1,"[""SEM"",""AFM""]",,,,true,false,"Accepted","[""ISA""]","[""Polysulfone; Sulfonated poly(ether ether) ketone""]","[]","[]","[""None""]","65003ad79af97755a1fa140a","2023-09-12T10:17:59.447Z","2008-01-01T00:00:00.000Z","Poly(sulfone)/sulfonated poly(ether ether ketone) blend membranes: Morphology study and application in the filtration of alcohol based feeds","Scientific Report","backOffice","10.1016/j.memsci.2008.06.055","65003a2e9af97755a1fa02ed","Xianfeng Li and Steven De Feyter and Ivo F.J. Vankelecom","https://doi.org/10.1016/j.memsci.2008.06.055",0,"ISA/inorganic/dense","PSf/SPEEK_20_EtOH_RB","Scientific report",,"[{""postTreatmentChemicalAgentConcentrationUnit"":[],""_id"":""65379bef2e5be462fc34975d"",""postTreatment"":""None"",""postTreatmentChemicalAgentSmiles"":""N/A"",""postTreatmentChemicalAgentConcentration"":""""}]",,0.82,51,"912",0,,,,,,,"80:20",,,,,,,,,,,,,,,,,,,,,,,,,,,,,,,,,,,,,,,,,,,,,,,,,,,,,,,,,,,,,,,,,,,,,,,,,,,,,,,,,,
"65379bef2e5be462fc349760","2023-10-24T10:26:55.713Z","[""Dimethylacetamide (DMAC)"",""Tetrahydrofuran (THF)""]","[""water""]","[]","[]","18;2","250","[]","[]","[]","[]","[]","[]","[]","[]",,,,,false,"Dead-end",15,25,,"Ethanol","Dye","Rose Bengal (disodium salt)",1017.64,35,"µmol/L",1,"[""SEM"",""AFM""]",,,,true,false,"Accepted","[""ISA""]","[""Polysulfone; Sulfonated poly(ether ether) ketone""]","[]","[]","[""None""]","65003ad79af97755a1fa140a","2023-09-12T10:17:59.447Z","2008-01-01T00:00:00.000Z","Poly(sulfone)/sulfonated poly(ether ether ketone) blend membranes: Morphology study and application in the filtration of alcohol based feeds","Scientific Report","backOffice","10.1016/j.memsci.2008.06.055","65003a2e9af97755a1fa02ed","Xianfeng Li and Steven De Feyter and Ivo F.J. Vankelecom","https://doi.org/10.1016/j.memsci.2008.06.055",0,"ISA/inorganic/dense","PSf/SPEEK_30_EtOH_RB","Scientific report",,"[{""postTreatmentChemicalAgentConcentrationUnit"":[],""_id"":""65379bef2e5be462fc349761"",""postTreatment"":""None"",""postTreatmentChemicalAgentSmiles"":""N/A"",""postTreatmentChemicalAgentConcentration"":""""}]",,0.68,63,"913",0,,,,,,,"70:30",,,,,,,,,,,,,,,,,,,,,,,,,,,,,,,,,,,,,,,,,,,,,,,,,,,,,,,,,,,,,,,,,,,,,,,,,,,,,,,,,,
"65379bef2e5be462fc349764","2023-10-24T10:26:55.833Z","[""Dimethylacetamide (DMAC)"",""Tetrahydrofuran (THF)""]","[""water""]","[]","[]","20","250","[]","[]","[]","[]","[]","[]","[]","[]",,,,,false,"Dead-end",15,25,,"Isopropanol (IPA)","Dye","Rose Bengal (disodium salt)",1017.64,35,"µmol/L",1,"[""SEM"",""AFM""]",,,,true,false,"Accepted","[""ISA""]","[""Polysulfone""]","[]","[]","[""None""]","65003ad79af97755a1fa140a","2023-09-12T10:17:59.447Z","2008-01-01T00:00:00.000Z","Poly(sulfone)/sulfonated poly(ether ether ketone) blend membranes: Morphology study and application in the filtration of alcohol based feeds","Scientific Report","backOffice","10.1016/j.memsci.2008.06.055","65003a2e9af97755a1fa02ed","Xianfeng Li and Steven De Feyter and Ivo F.J. Vankelecom","https://doi.org/10.1016/j.memsci.2008.06.055",0,"ISA/inorganic/dense","PSf_10_IPA_RB","Scientific report",,"[{""postTreatmentChemicalAgentConcentrationUnit"":[],""_id"":""65379bef2e5be462fc349765"",""postTreatment"":""None"",""postTreatmentChemicalAgentSmiles"":""N/A"",""postTreatmentChemicalAgentConcentration"":""""}]",,0.6,65.7,"914",0,,,,,,,"90:10",,,,,,,,,,,,,,,,,,,,,,,,,,,,,,,,,,,,,,,,,,,,,,,,,,,,,,,,,,,,,,,,,,,,,,,,,,,,,,,,,,
"65379bef2e5be462fc349768","2023-10-24T10:26:55.995Z","[""Dimethylacetamide (DMAC)"",""Tetrahydrofuran (THF)""]","[""water""]","[]","[]","20","250","[]","[]","[]","[]","[]","[]","[]","[]",,,,,false,"Dead-end",15,25,,"Isopropanol (IPA)","Dye","Rose Bengal (disodium salt)",1017.64,35,"µmol/L",1,"[""SEM"",""AFM""]",,,,true,false,"Accepted","[""ISA""]","[""Polysulfone""]","[]","[]","[""None""]","65003ad79af97755a1fa140a","2023-09-12T10:17:59.447Z","2008-01-01T00:00:00.000Z","Poly(sulfone)/sulfonated poly(ether ether ketone) blend membranes: Morphology study and application in the filtration of alcohol based feeds","Scientific Report","backOffice","10.1016/j.memsci.2008.06.055","65003a2e9af97755a1fa02ed","Xianfeng Li and Steven De Feyter and Ivo F.J. Vankelecom","https://doi.org/10.1016/j.memsci.2008.06.055",0,"ISA/inorganic/dense","PSf_20_IPA_RB","Scientific report",,"[{""postTreatmentChemicalAgentConcentrationUnit"":[],""_id"":""65379bef2e5be462fc349769"",""postTreatment"":""None"",""postTreatmentChemicalAgentSmiles"":""N/A"",""postTreatmentChemicalAgentConcentration"":""""}]",,0.34,74.8,"915",0,,,,,,,"80:20",,,,,,,,,,,,,,,,,,,,,,,,,,,,,,,,,,,,,,,,,,,,,,,,,,,,,,,,,,,,,,,,,,,,,,,,,,,,,,,,,,
"65379bf02e5be462fc34976c","2023-10-24T10:26:56.100Z","[""Dimethylacetamide (DMAC)"",""Tetrahydrofuran (THF)""]","[""water""]","[]","[]","20","250","[]","[]","[]","[]","[]","[]","[]","[]",,,,,false,"Dead-end",15,25,,"Isopropanol (IPA)","Dye","Rose Bengal (disodium salt)",1017.64,35,"µmol/L",1,"[""SEM"",""AFM""]",,,,true,false,"Accepted","[""ISA""]","[""Polysulfone""]","[]","[]","[""None""]","65003ad79af97755a1fa140a","2023-09-12T10:17:59.447Z","2008-01-01T00:00:00.000Z","Poly(sulfone)/sulfonated poly(ether ether ketone) blend membranes: Morphology study and application in the filtration of alcohol based feeds","Scientific Report","backOffice","10.1016/j.memsci.2008.06.055","65003a2e9af97755a1fa02ed","Xianfeng Li and Steven De Feyter and Ivo F.J. Vankelecom","https://doi.org/10.1016/j.memsci.2008.06.055",0,"ISA/inorganic/dense","PSf_30_IPA_RB","Scientific report",,"[{""postTreatmentChemicalAgentConcentrationUnit"":[],""_id"":""65379bf02e5be462fc34976d"",""postTreatment"":""None"",""postTreatmentChemicalAgentSmiles"":""N/A"",""postTreatmentChemicalAgentConcentration"":""""}]",,0.14,77.5,"916",0,,,,,,,"70:30",,,,,,,,,,,,,,,,,,,,,,,,,,,,,,,,,,,,,,,,,,,,,,,,,,,,,,,,,,,,,,,,,,,,,,,,,,,,,,,,,,
"65379bf02e5be462fc349770","2023-10-24T10:26:56.211Z","[""Dimethylacetamide (DMAC)"",""Tetrahydrofuran (THF)""]","[""water""]","[]","[]","18;2","250","[]","[]","[]","[]","[]","[]","[]","[]",,,,,false,"Dead-end",15,25,,"Isopropanol (IPA)","Dye","Rose Bengal (disodium salt)",1017.64,35,"µmol/L",1,"[""SEM"",""AFM""]",,,,true,false,"Accepted","[""ISA""]","[""Polysulfone; Sulfonated poly(ether ether) ketone""]","[]","[]","[""None""]","65003ad79af97755a1fa140a","2023-09-12T10:17:59.447Z","2008-01-01T00:00:00.000Z","Poly(sulfone)/sulfonated poly(ether ether ketone) blend membranes: Morphology study and application in the filtration of alcohol based feeds","Scientific Report","backOffice","10.1016/j.memsci.2008.06.055","65003a2e9af97755a1fa02ed","Xianfeng Li and Steven De Feyter and Ivo F.J. Vankelecom","https://doi.org/10.1016/j.memsci.2008.06.055",0,"ISA/inorganic/dense","PSf/SPEEK_10_IPA_RB","Scientific report",,"[{""postTreatmentChemicalAgentConcentrationUnit"":[],""_id"":""65379bf02e5be462fc349771"",""postTreatment"":""None"",""postTreatmentChemicalAgentSmiles"":""N/A"",""postTreatmentChemicalAgentConcentration"":""""}]",,2.62,72.7,"917",0,,,,,,,"90:10",,,,,,,,,,,,,,,,,,,,,,,,,,,,,,,,,,,,,,,,,,,,,,,,,,,,,,,,,,,,,,,,,,,,,,,,,,,,,,,,,,
"65379bf02e5be462fc349774","2023-10-24T10:26:56.317Z","[""Dimethylacetamide (DMAC)"",""Tetrahydrofuran (THF)""]","[""water""]","[]","[]","18;2","250","[]","[]","[]","[]","[]","[]","[]","[]",,,,,false,"Dead-end",15,25,,"Isopropanol (IPA)","Dye","Rose Bengal (disodium salt)",1017.64,35,"µmol/L",1,"[""SEM"",""AFM""]",,,,true,false,"Accepted","[""ISA""]","[""Polysulfone; Sulfonated poly(ether ether) ketone""]","[]","[]","[""None""]","65003ad79af97755a1fa140a","2023-09-12T10:17:59.447Z","2008-01-01T00:00:00.000Z","Poly(sulfone)/sulfonated poly(ether ether ketone) blend membranes: Morphology study and application in the filtration of alcohol based feeds","Scientific Report","backOffice","10.1016/j.memsci.2008.06.055","65003a2e9af97755a1fa02ed","Xianfeng Li and Steven De Feyter and Ivo F.J. Vankelecom","https://doi.org/10.1016/j.memsci.2008.06.055",0,"ISA/inorganic/dense","PSf/SPEEK_20_IPA_RB","Scientific report",,"[{""postTreatmentChemicalAgentConcentrationUnit"":[],""_id"":""65379bf02e5be462fc349775"",""postTreatment"":""None"",""postTreatmentChemicalAgentSmiles"":""N/A"",""postTreatmentChemicalAgentConcentration"":""""}]",,0.85,87,"918",0,,,,,,,"80:20",,,,,,,,,,,,,,,,,,,,,,,,,,,,,,,,,,,,,,,,,,,,,,,,,,,,,,,,,,,,,,,,,,,,,,,,,,,,,,,,,,
"65379bf02e5be462fc349778","2023-10-24T10:26:56.432Z","[""Dimethylacetamide (DMAC)"",""Tetrahydrofuran (THF)""]","[""water""]","[]","[]","18;2","250","[]","[]","[]","[]","[]","[]","[]","[]",,,,,false,"Dead-end",15,25,,"Isopropanol (IPA)","Dye","Rose Bengal (disodium salt)",1017.64,35,"µmol/L",1,"[""SEM"",""AFM""]",,,,true,false,"Accepted","[""ISA""]","[""Polysulfone; Sulfonated poly(ether ether) ketone""]","[]","[]","[""None""]","65003ad79af97755a1fa140a","2023-09-12T10:17:59.447Z","2008-01-01T00:00:00.000Z","Poly(sulfone)/sulfonated poly(ether ether ketone) blend membranes: Morphology study and application in the filtration of alcohol based feeds","Scientific Report","backOffice","10.1016/j.memsci.2008.06.055","65003a2e9af97755a1fa02ed","Xianfeng Li and Steven De Feyter and Ivo F.J. Vankelecom","https://doi.org/10.1016/j.memsci.2008.06.055",0,"ISA/inorganic/dense","PSf/SPEEK_30_IPA_RB","Scientific report",,"[{""postTreatmentChemicalAgentConcentrationUnit"":[],""_id"":""65379bf02e5be462fc349779"",""postTreatment"":""None"",""postTreatmentChemicalAgentSmiles"":""N/A"",""postTreatmentChemicalAgentConcentration"":""""}]",,0.47,95.6,"919",0,,,,,,,"70:30",,,,,,,,,,,,,,,,,,,,,,,,,,,,,,,,,,,,,,,,,,,,,,,,,,,,,,,,,,,,,,,,,,,,,,,,,,,,,,,,,,
"65379bf02e5be462fc34977c","2023-10-24T10:26:56.563Z","[""Dimethylacetamide (DMAC)"",""Tetrahydrofuran (THF)""]","[""water""]","[]","[]","20","250","[]","[]","[]","[]","[]","[]","[]","[]",,,,,false,"Dead-end",15,25,,"2-Butanol","Dye","Rose Bengal (disodium salt)",1017.64,35,"µmol/L",1,"[""SEM"",""AFM""]",,,,true,false,"Accepted","[""ISA""]","[""Polysulfone""]","[]","[]","[""None""]","65003ad79af97755a1fa140a","2023-09-12T10:17:59.447Z","2008-01-01T00:00:00.000Z","Poly(sulfone)/sulfonated poly(ether ether ketone) blend membranes: Morphology study and application in the filtration of alcohol based feeds","Scientific Report","backOffice","10.1016/j.memsci.2008.06.055","65003a2e9af97755a1fa02ed","Xianfeng Li and Steven De Feyter and Ivo F.J. Vankelecom","https://doi.org/10.1016/j.memsci.2008.06.055",0,"ISA/inorganic/dense","PSf_10_BuOH_RB","Scientific report",,"[{""postTreatmentChemicalAgentConcentrationUnit"":[],""_id"":""65379bf02e5be462fc34977d"",""postTreatment"":""None"",""postTreatmentChemicalAgentSmiles"":""N/A"",""postTreatmentChemicalAgentConcentration"":""""}]",,0.08,68,"920",0,,,,,,,"90:10",,,,,,,,,,,,,,,,,,,,,,,,,,,,,,,,,,,,,,,,,,,,,,,,,,,,,,,,,,,,,,,,,,,,,,,,,,,,,,,,,,
"65379bf02e5be462fc349780","2023-10-24T10:26:56.690Z","[""Dimethylacetamide (DMAC)"",""Tetrahydrofuran (THF)""]","[""water""]","[]","[]","20","250","[]","[]","[]","[]","[]","[]","[]","[]",,,,,false,"Dead-end",15,25,,"2-Butanol","Dye","Rose Bengal (disodium salt)",1017.64,35,"µmol/L",1,"[""SEM"",""AFM""]",,,,true,false,"Accepted","[""ISA""]","[""Polysulfone""]","[]","[]","[""None""]","65003ad79af97755a1fa140a","2023-09-12T10:17:59.447Z","2008-01-01T00:00:00.000Z","Poly(sulfone)/sulfonated poly(ether ether ketone) blend membranes: Morphology study and application in the filtration of alcohol based feeds","Scientific Report","backOffice","10.1016/j.memsci.2008.06.055","65003a2e9af97755a1fa02ed","Xianfeng Li and Steven De Feyter and Ivo F.J. Vankelecom","https://doi.org/10.1016/j.memsci.2008.06.055",0,"ISA/inorganic/dense","PSf_20_BuOH_RB","Scientific report",,"[{""postTreatmentChemicalAgentConcentrationUnit"":[],""_id"":""65379bf02e5be462fc349781"",""postTreatment"":""None"",""postTreatmentChemicalAgentSmiles"":""N/A"",""postTreatmentChemicalAgentConcentration"":""""}]",,0.08,74,"921",0,,,,,,,"80:20",,,,,,,,,,,,,,,,,,,,,,,,,,,,,,,,,,,,,,,,,,,,,,,,,,,,,,,,,,,,,,,,,,,,,,,,,,,,,,,,,,
"65379bf02e5be462fc349784","2023-10-24T10:26:56.800Z","[""Dimethylacetamide (DMAC)"",""Tetrahydrofuran (THF)""]","[""water""]","[]","[]","20","250","[]","[]","[]","[]","[]","[]","[]","[]",,,,,false,"Dead-end",15,25,,"2-Butanol","Dye","Rose Bengal (disodium salt)",1017.64,35,"µmol/L",1,"[""SEM"",""AFM""]",,,,true,false,"Accepted","[""ISA""]","[""Polysulfone""]","[]","[]","[""None""]","65003ad79af97755a1fa140a","2023-09-12T10:17:59.447Z","2008-01-01T00:00:00.000Z","Poly(sulfone)/sulfonated poly(ether ether ketone) blend membranes: Morphology study and application in the filtration of alcohol based feeds","Scientific Report","backOffice","10.1016/j.memsci.2008.06.055","65003a2e9af97755a1fa02ed","Xianfeng Li and Steven De Feyter and Ivo F.J. Vankelecom","https://doi.org/10.1016/j.memsci.2008.06.055",0,"ISA/inorganic/dense","PSf_30_BuOH_RB","Scientific report",,"[{""postTreatmentChemicalAgentConcentrationUnit"":[],""_id"":""65379bf02e5be462fc349785"",""postTreatment"":""None"",""postTreatmentChemicalAgentSmiles"":""N/A"",""postTreatmentChemicalAgentConcentration"":""""}]",,0.04,93,"922",0,,,,,,,"70:30",,,,,,,,,,,,,,,,,,,,,,,,,,,,,,,,,,,,,,,,,,,,,,,,,,,,,,,,,,,,,,,,,,,,,,,,,,,,,,,,,,
"65379bf02e5be462fc349788","2023-10-24T10:26:56.944Z","[""Dimethylacetamide (DMAC)"",""Tetrahydrofuran (THF)""]","[""water""]","[]","[]","18;2","250","[]","[]","[]","[]","[]","[]","[]","[]",,,,,false,"Dead-end",15,25,,"2-Butanol","Dye","Rose Bengal (disodium salt)",1017.64,35,"µmol/L",1,"[""SEM"",""AFM""]",,,,true,false,"Accepted","[""ISA""]","[""Polysulfone; Sulfonated poly(ether ether) ketone""]","[]","[]","[""None""]","65003ad79af97755a1fa140a","2023-09-12T10:17:59.447Z","2008-01-01T00:00:00.000Z","Poly(sulfone)/sulfonated poly(ether ether ketone) blend membranes: Morphology study and application in the filtration of alcohol based feeds","Scientific Report","backOffice","10.1016/j.memsci.2008.06.055","65003a2e9af97755a1fa02ed","Xianfeng Li and Steven De Feyter and Ivo F.J. Vankelecom","https://doi.org/10.1016/j.memsci.2008.06.055",0,"ISA/inorganic/dense","PSf/SPEEK_10_BuOH_RB","Scientific report",,"[{""postTreatmentChemicalAgentConcentrationUnit"":[],""_id"":""65379bf02e5be462fc349789"",""postTreatment"":""None"",""postTreatmentChemicalAgentSmiles"":""N/A"",""postTreatmentChemicalAgentConcentration"":""""}]",,0.11,84,"923",0,,,,,,,"90:10",,,,,,,,,,,,,,,,,,,,,,,,,,,,,,,,,,,,,,,,,,,,,,,,,,,,,,,,,,,,,,,,,,,,,,,,,,,,,,,,,,
"65379bf12e5be462fc34978c","2023-10-24T10:26:57.089Z","[""Dimethylacetamide (DMAC)"",""Tetrahydrofuran (THF)""]","[""water""]","[]","[]","18;2","250","[]","[]","[]","[]","[]","[]","[]","[]",,,,,false,"Dead-end",15,25,,"2-Butanol","Dye","Rose Bengal (disodium salt)",1017.64,35,"µmol/L",1,"[""SEM"",""AFM""]",,,,true,false,"Accepted","[""ISA""]","[""Polysulfone; Sulfonated poly(ether ether) ketone""]","[]","[]","[""None""]","65003ad79af97755a1fa140a","2023-09-12T10:17:59.447Z","2008-01-01T00:00:00.000Z","Poly(sulfone)/sulfonated poly(ether ether ketone) blend membranes: Morphology study and application in the filtration of alcohol based feeds","Scientific Report","backOffice","10.1016/j.memsci.2008.06.055","65003a2e9af97755a1fa02ed","Xianfeng Li and Steven De Feyter and Ivo F.J. Vankelecom","https://doi.org/10.1016/j.memsci.2008.06.055",0,"ISA/inorganic/dense","PSf/SPEEK_20_BuOH_RB","Scientific report",,"[{""postTreatmentChemicalAgentConcentrationUnit"":[],""_id"":""65379bf12e5be462fc34978d"",""postTreatment"":""None"",""postTreatmentChemicalAgentSmiles"":""N/A"",""postTreatmentChemicalAgentConcentration"":""""}]",,0.12,80,"924",0,,,,,,,"80:20",,,,,,,,,,,,,,,,,,,,,,,,,,,,,,,,,,,,,,,,,,,,,,,,,,,,,,,,,,,,,,,,,,,,,,,,,,,,,,,,,,
"65379bf12e5be462fc349790","2023-10-24T10:26:57.247Z","[""Dimethylacetamide (DMAC)"",""Tetrahydrofuran (THF)""]","[""water""]","[]","[]","18;2","250","[]","[]","[]","[]","[]","[]","[]","[]",,,,,false,"Dead-end",15,25,,"2-Butanol","Dye","Rose Bengal (disodium salt)",1017.64,35,"µmol/L",1,"[""SEM"",""AFM""]",,,,true,false,"Accepted","[""ISA""]","[""Polysulfone; Sulfonated poly(ether ether) ketone""]","[]","[]","[""None""]","65003ad79af97755a1fa140a","2023-09-12T10:17:59.447Z","2008-01-01T00:00:00.000Z","Poly(sulfone)/sulfonated poly(ether ether ketone) blend membranes: Morphology study and application in the filtration of alcohol based feeds","Scientific Report","backOffice","10.1016/j.memsci.2008.06.055","65003a2e9af97755a1fa02ed","Xianfeng Li and Steven De Feyter and Ivo F.J. Vankelecom","https://doi.org/10.1016/j.memsci.2008.06.055",0,"ISA/inorganic/dense","PSf/SPEEK_30_BuOH_RB","Scientific report",,"[{""postTreatmentChemicalAgentConcentrationUnit"":[],""_id"":""65379bf12e5be462fc349791"",""postTreatment"":""None"",""postTreatmentChemicalAgentSmiles"":""N/A"",""postTreatmentChemicalAgentConcentration"":""""}]",,0.05,94,"925",0,,,,,,,"70:30",,,,,,,,,,,,,,,,,,,,,,,,,,,,,,,,,,,,,,,,,,,,,,,,,,,,,,,,,,,,,,,,,,,,,,,,,,,,,,,,,,
"65379bf12e5be462fc349794","2023-10-24T10:26:57.352Z","[""Dimethylacetamide (DMAC)"",""Tetrahydrofuran (THF)""]","[""water""]","[]","[]","20","250","[]","[]","[]","[]","[]","[]","[]","[]",,,,,false,"Dead-end",15,25,,"Isopropanol (IPA)","Dye","Crystal Violet (chloride salt)",407.99,35,"µmol/L",1,"[""SEM"",""AFM""]",,,,true,false,"Accepted","[""ISA""]","[""Polysulfone""]","[]","[]","[""None""]","65003ad79af97755a1fa140a","2023-09-12T10:17:59.447Z","2008-01-01T00:00:00.000Z","Poly(sulfone)/sulfonated poly(ether ether ketone) blend membranes: Morphology study and application in the filtration of alcohol based feeds","Scientific Report","backOffice","10.1016/j.memsci.2008.06.055","65003a2e9af97755a1fa02ed","Xianfeng Li and Steven De Feyter and Ivo F.J. Vankelecom","https://doi.org/10.1016/j.memsci.2008.06.055",0,"ISA/inorganic/dense","PSf_10_IPA_CV","Scientific report",,"[{""postTreatmentChemicalAgentConcentrationUnit"":[],""_id"":""65379bf12e5be462fc349795"",""postTreatment"":""None"",""postTreatmentChemicalAgentSmiles"":""N/A"",""postTreatmentChemicalAgentConcentration"":""""}]",,0.3,6,"926",0,,,,,,,"90:10",,,,,,,,,,,,,,,,,,,,,,,,,,,,,,,,,,,,,,,,,,,,,,,,,,,,,,,,,,,,,,,,,,,,,,,,,,,,,,,,,,
"65379bf12e5be462fc349798","2023-10-24T10:26:57.452Z","[""Dimethylacetamide (DMAC)"",""Tetrahydrofuran (THF)""]","[""water""]","[]","[]","20","250","[]","[]","[]","[]","[]","[]","[]","[]",,,,,false,"Dead-end",15,25,,"Isopropanol (IPA)","Dye","Crystal Violet (chloride salt)",407.99,35,"µmol/L",1,"[""SEM"",""AFM""]",,,,true,false,"Accepted","[""ISA""]","[""Polysulfone""]","[]","[]","[""None""]","65003ad79af97755a1fa140a","2023-09-12T10:17:59.447Z","2008-01-01T00:00:00.000Z","Poly(sulfone)/sulfonated poly(ether ether ketone) blend membranes: Morphology study and application in the filtration of alcohol based feeds","Scientific Report","backOffice","10.1016/j.memsci.2008.06.055","65003a2e9af97755a1fa02ed","Xianfeng Li and Steven De Feyter and Ivo F.J. Vankelecom","https://doi.org/10.1016/j.memsci.2008.06.055",0,"ISA/inorganic/dense","PSf_20_IPA_CV","Scientific report",,"[{""postTreatmentChemicalAgentConcentrationUnit"":[],""_id"":""65379bf12e5be462fc349799"",""postTreatment"":""None"",""postTreatmentChemicalAgentSmiles"":""N/A"",""postTreatmentChemicalAgentConcentration"":""""}]",,0.18,24,"927",0,,,,,,,"80:20",,,,,,,,,,,,,,,,,,,,,,,,,,,,,,,,,,,,,,,,,,,,,,,,,,,,,,,,,,,,,,,,,,,,,,,,,,,,,,,,,,
"65379bf12e5be462fc34979c","2023-10-24T10:26:57.564Z","[""Dimethylacetamide (DMAC)"",""Tetrahydrofuran (THF)""]","[""water""]","[]","[]","20","250","[]","[]","[]","[]","[]","[]","[]","[]",,,,,false,"Dead-end",15,25,,"Isopropanol (IPA)","Dye","Crystal Violet (chloride salt)",407.99,35,"µmol/L",1,"[""SEM"",""AFM""]",,,,true,false,"Accepted","[""ISA""]","[""Polysulfone""]","[]","[]","[""None""]","65003ad79af97755a1fa140a","2023-09-12T10:17:59.447Z","2008-01-01T00:00:00.000Z","Poly(sulfone)/sulfonated poly(ether ether ketone) blend membranes: Morphology study and application in the filtration of alcohol based feeds","Scientific Report","backOffice","10.1016/j.memsci.2008.06.055","65003a2e9af97755a1fa02ed","Xianfeng Li and Steven De Feyter and Ivo F.J. Vankelecom","https://doi.org/10.1016/j.memsci.2008.06.055",0,"ISA/inorganic/dense","PSf_30_IPA_CV","Scientific report",,"[{""postTreatmentChemicalAgentConcentrationUnit"":[],""_id"":""65379bf12e5be462fc34979d"",""postTreatment"":""None"",""postTreatmentChemicalAgentSmiles"":""N/A"",""postTreatmentChemicalAgentConcentration"":""""}]",,0.05,41,"928",0,,,,,,,"70:30",,,,,,,,,,,,,,,,,,,,,,,,,,,,,,,,,,,,,,,,,,,,,,,,,,,,,,,,,,,,,,,,,,,,,,,,,,,,,,,,,,
"65379bf12e5be462fc3497a0","2023-10-24T10:26:57.679Z","[""Dimethylacetamide (DMAC)"",""Tetrahydrofuran (THF)""]","[""water""]","[]","[]","18;2","250","[]","[]","[]","[]","[]","[]","[]","[]",,,,,false,"Dead-end",15,25,,"Isopropanol (IPA)","Dye","Crystal Violet (chloride salt)",407.99,35,"µmol/L",1,"[""SEM"",""AFM""]",,,,true,false,"Accepted","[""ISA""]","[""Polysulfone; Sulfonated poly(ether ether) ketone""]","[]","[]","[""None""]","65003ad79af97755a1fa140a","2023-09-12T10:17:59.447Z","2008-01-01T00:00:00.000Z","Poly(sulfone)/sulfonated poly(ether ether ketone) blend membranes: Morphology study and application in the filtration of alcohol based feeds","Scientific Report","backOffice","10.1016/j.memsci.2008.06.055","65003a2e9af97755a1fa02ed","Xianfeng Li and Steven De Feyter and Ivo F.J. Vankelecom","https://doi.org/10.1016/j.memsci.2008.06.055",0,"ISA/inorganic/dense","PSf/SPEEK_10_IPA_CV","Scientific report",,"[{""postTreatmentChemicalAgentConcentrationUnit"":[],""_id"":""65379bf12e5be462fc3497a1"",""postTreatment"":""None"",""postTreatmentChemicalAgentSmiles"":""N/A"",""postTreatmentChemicalAgentConcentration"":""""}]",,14.5,17.6,"929",0,,,,,,,"90:10",,,,,,,,,,,,,,,,,,,,,,,,,,,,,,,,,,,,,,,,,,,,,,,,,,,,,,,,,,,,,,,,,,,,,,,,,,,,,,,,,,
"65379bf12e5be462fc3497a4","2023-10-24T10:26:57.814Z","[""Dimethylacetamide (DMAC)"",""Tetrahydrofuran (THF)""]","[""water""]","[]","[]","18;2","250","[]","[]","[]","[]","[]","[]","[]","[]",,,,,false,"Dead-end",15,25,,"Isopropanol (IPA)","Dye","Crystal Violet (chloride salt)",407.99,35,"µmol/L",1,"[""SEM"",""AFM""]",,,,true,false,"Accepted","[""ISA""]","[""Polysulfone; Sulfonated poly(ether ether) ketone""]","[]","[]","[""None""]","65003ad79af97755a1fa140a","2023-09-12T10:17:59.447Z","2008-01-01T00:00:00.000Z","Poly(sulfone)/sulfonated poly(ether ether ketone) blend membranes: Morphology study and application in the filtration of alcohol based feeds","Scientific Report","backOffice","10.1016/j.memsci.2008.06.055","65003a2e9af97755a1fa02ed","Xianfeng Li and Steven De Feyter and Ivo F.J. Vankelecom","https://doi.org/10.1016/j.memsci.2008.06.055",0,"ISA/inorganic/dense","PSf/SPEEK_20_IPA_CV","Scientific report",,"[{""postTreatmentChemicalAgentConcentrationUnit"":[],""_id"":""65379bf12e5be462fc3497a5"",""postTreatment"":""None"",""postTreatmentChemicalAgentSmiles"":""N/A"",""postTreatmentChemicalAgentConcentration"":""""}]",,26.8,27.9,"930",0,,,,,,,"80:20",,,,,,,,,,,,,,,,,,,,,,,,,,,,,,,,,,,,,,,,,,,,,,,,,,,,,,,,,,,,,,,,,,,,,,,,,,,,,,,,,,
