Repository: BAMresearch/onf-database

This repository belongs to the the publication "Revealing structure-property-performance relationships of organic solvent nanofiltration membranes using a FAIR, open-access database" published in ADD JOURNAL (DOI). 
It uses a dataset derived from The Open Membrane Database (https://openmembranedatabase.org/). The access date was April 8th 2025. The original dataset is in the repository as OMD_SRNF_2025-04-08.csv file.

The main researchers involved in the study are Sarah Glass (ORCID: 0000-0002-0625-0057), Petra Merten (no ORCID available), Torsten Brinkmann (ORCID: 0000-0002-5114-6259) and Volkan Filiz (ORCID: 0000-0003-0239-8641). 

The repository contains 5 Python files:

File: OMD_SRNF_2025-04-08.csv (part 37 of 184)
"65379bf12e5be462fc3497a8","2023-10-24T10:26:57.935Z","[""Dimethylacetamide (DMAC)"",""Tetrahydrofuran (THF)""]","[""water""]","[]","[]","18;2","250","[]","[]","[]","[]","[]","[]","[]","[]",,,,,false,"Dead-end",15,25,,"Isopropanol (IPA)","Dye","Crystal Violet (chloride salt)",407.99,35,"µmol/L",1,"[""SEM"",""AFM""]",,,,true,false,"Accepted","[""ISA""]","[""Polysulfone; Sulfonated poly(ether ether) ketone""]","[]","[]","[""None""]","65003ad79af97755a1fa140a","2023-09-12T10:17:59.447Z","2008-01-01T00:00:00.000Z","Poly(sulfone)/sulfonated poly(ether ether ketone) blend membranes: Morphology study and application in the filtration of alcohol based feeds","Scientific Report","backOffice","10.1016/j.memsci.2008.06.055","65003a2e9af97755a1fa02ed","Xianfeng Li and Steven De Feyter and Ivo F.J. Vankelecom","https://doi.org/10.1016/j.memsci.2008.06.055",0,"ISA/inorganic/dense","PSf/SPEEK_30_IPA_CV","Scientific report",,"[{""postTreatmentChemicalAgentConcentrationUnit"":[],""_id"":""65379bf12e5be462fc3497a9"",""postTreatment"":""None"",""postTreatmentChemicalAgentSmiles"":""N/A"",""postTreatmentChemicalAgentConcentration"":""""}]",,33.4,51.8,"931",0,,,,,,,"70:30",,,,,,,,,,,,,,,,,,,,,,,,,,,,,,,,,,,,,,,,,,,,,,,,,,,,,,,,,,,,,,,,,,,,,,,,,,,,,,,,,,
"65379bf22e5be462fc3497ac","2023-10-24T10:26:58.053Z","[""Dimethylacetamide (DMAC)"",""Tetrahydrofuran (THF)""]","[""water""]","[]","[]","20","250","[]","[]","[]","[]","[]","[]","[]","[]",,,,,false,"Dead-end",15,25,,"Isopropanol (IPA)","Dye","Bromothymol Blue (sodium salt)",646.36,35,"µmol/L",1,"[""SEM"",""AFM""]",,,,true,false,"Accepted","[""ISA""]","[""Polysulfone""]","[]","[]","[""None""]","65003ad79af97755a1fa140a","2023-09-12T10:17:59.447Z","2008-01-01T00:00:00.000Z","Poly(sulfone)/sulfonated poly(ether ether ketone) blend membranes: Morphology study and application in the filtration of alcohol based feeds","Scientific Report","backOffice","10.1016/j.memsci.2008.06.055","65003a2e9af97755a1fa02ed","Xianfeng Li and Steven De Feyter and Ivo F.J. Vankelecom","https://doi.org/10.1016/j.memsci.2008.06.055",0,"ISA/inorganic/dense","PSf_10_IPA_BTB","Scientific report",,"[{""postTreatmentChemicalAgentConcentrationUnit"":[],""_id"":""65379bf22e5be462fc3497ad"",""postTreatment"":""None"",""postTreatmentChemicalAgentSmiles"":""N/A"",""postTreatmentChemicalAgentConcentration"":""""}]",,1.51,11.6,"932",0,,,,,,,"90:10",,,,,,,,,,,,,,,,,,,,,,,,,,,,,,,,,,,,,,,,,,,,,,,,,,,,,,,,,,,,,,,,,,,,,,,,,,,,,,,,,,
"65379bf22e5be462fc3497b0","2023-10-24T10:26:58.205Z","[""Dimethylacetamide (DMAC)"",""Tetrahydrofuran (THF)""]","[""water""]","[]","[]","20","250","[]","[]","[]","[]","[]","[]","[]","[]",,,,,false,"Dead-end",15,25,,"Isopropanol (IPA)","Dye","Bromothymol Blue (sodium salt)",646.36,35,"µmol/L",1,"[""SEM"",""AFM""]",,,,true,false,"Accepted","[""ISA""]","[""Polysulfone""]","[]","[]","[""None""]","65003ad79af97755a1fa140a","2023-09-12T10:17:59.447Z","2008-01-01T00:00:00.000Z","Poly(sulfone)/sulfonated poly(ether ether ketone) blend membranes: Morphology study and application in the filtration of alcohol based feeds","Scientific Report","backOffice","10.1016/j.memsci.2008.06.055","65003a2e9af97755a1fa02ed","Xianfeng Li and Steven De Feyter and Ivo F.J. Vankelecom","https://doi.org/10.1016/j.memsci.2008.06.055",0,"ISA/inorganic/dense","PSf_20_IPA_BTB","Scientific report",,"[{""postTreatmentChemicalAgentConcentrationUnit"":[],""_id"":""65379bf22e5be462fc3497b1"",""postTreatment"":""None"",""postTreatmentChemicalAgentSmiles"":""N/A"",""postTreatmentChemicalAgentConcentration"":""""}]",,0.38,24.9,"933",0,,,,,,,"80:20",,,,,,,,,,,,,,,,,,,,,,,,,,,,,,,,,,,,,,,,,,,,,,,,,,,,,,,,,,,,,,,,,,,,,,,,,,,,,,,,,,
"65379bf22e5be462fc3497b4","2023-10-24T10:26:58.342Z","[""Dimethylacetamide (DMAC)"",""Tetrahydrofuran (THF)""]","[""water""]","[]","[]","20","250","[]","[]","[]","[]","[]","[]","[]","[]",,,,,false,"Dead-end",15,25,,"Isopropanol (IPA)","Dye","Bromothymol Blue (sodium salt)",646.36,35,"µmol/L",1,"[""SEM"",""AFM""]",,,,true,false,"Accepted","[""ISA""]","[""Polysulfone""]","[]","[]","[""None""]","65003ad79af97755a1fa140a","2023-09-12T10:17:59.447Z","2008-01-01T00:00:00.000Z","Poly(sulfone)/sulfonated poly(ether ether ketone) blend membranes: Morphology study and application in the filtration of alcohol based feeds","Scientific Report","backOffice","10.1016/j.memsci.2008.06.055","65003a2e9af97755a1fa02ed","Xianfeng Li and Steven De Feyter and Ivo F.J. Vankelecom","https://doi.org/10.1016/j.memsci.2008.06.055",0,"ISA/inorganic/dense","PSf_30_IPA_BTB","Scientific report",,"[{""postTreatmentChemicalAgentConcentrationUnit"":[],""_id"":""65379bf22e5be462fc3497b5"",""postTreatment"":""None"",""postTreatmentChemicalAgentSmiles"":""N/A"",""postTreatmentChemicalAgentConcentration"":""""}]",,0.17,26.3,"934",0,,,,,,,"70:30",,,,,,,,,,,,,,,,,,,,,,,,,,,,,,,,,,,,,,,,,,,,,,,,,,,,,,,,,,,,,,,,,,,,,,,,,,,,,,,,,,
"65379bf22e5be462fc3497b8","2023-10-24T10:26:58.459Z","[""Dimethylacetamide (DMAC)"",""Tetrahydrofuran (THF)""]","[""water""]","[]","[]","18;2","250","[]","[]","[]","[]","[]","[]","[]","[]",,,,,false,"Dead-end",15,25,,"Isopropanol (IPA)","Dye","Bromothymol Blue (sodium salt)",646.36,35,"µmol/L",1,"[""SEM"",""AFM""]",,,,true,false,"Accepted","[""ISA""]","[""Polysulfone; Sulfonated poly(ether ether) ketone""]","[]","[]","[""None""]","65003ad79af97755a1fa140a","2023-09-12T10:17:59.447Z","2008-01-01T00:00:00.000Z","Poly(sulfone)/sulfonated poly(ether ether ketone) blend membranes: Morphology study and application in the filtration of alcohol based feeds","Scientific Report","backOffice","10.1016/j.memsci.2008.06.055","65003a2e9af97755a1fa02ed","Xianfeng Li and Steven De Feyter and Ivo F.J. Vankelecom","https://doi.org/10.1016/j.memsci.2008.06.055",0,"ISA/inorganic/dense","PSf/SPEEK_10_IPA_BTB","Scientific report",,"[{""postTreatmentChemicalAgentConcentrationUnit"":[],""_id"":""65379bf22e5be462fc3497b9"",""postTreatment"":""None"",""postTreatmentChemicalAgentSmiles"":""N/A"",""postTreatmentChemicalAgentConcentration"":""""}]",,10.3,3.8,"935",0,,,,,,,"90:10",,,,,,,,,,,,,,,,,,,,,,,,,,,,,,,,,,,,,,,,,,,,,,,,,,,,,,,,,,,,,,,,,,,,,,,,,,,,,,,,,,
"65379bf22e5be462fc3497bc","2023-10-24T10:26:58.572Z","[""Dimethylacetamide (DMAC)"",""Tetrahydrofuran (THF)""]","[""water""]","[]","[]","18;2","250","[]","[]","[]","[]","[]","[]","[]","[]",,,,,false,"Dead-end",15,25,,"Isopropanol (IPA)","Dye","Bromothymol Blue (sodium salt)",646.36,35,"µmol/L",1,"[""SEM"",""AFM""]",,,,true,false,"Accepted","[""ISA""]","[""Polysulfone; Sulfonated poly(ether ether) ketone""]","[]","[]","[""None""]","65003ad79af97755a1fa140a","2023-09-12T10:17:59.447Z","2008-01-01T00:00:00.000Z","Poly(sulfone)/sulfonated poly(ether ether ketone) blend membranes: Morphology study and application in the filtration of alcohol based feeds","Scientific Report","backOffice","10.1016/j.memsci.2008.06.055","65003a2e9af97755a1fa02ed","Xianfeng Li and Steven De Feyter and Ivo F.J. Vankelecom","https://doi.org/10.1016/j.memsci.2008.06.055",0,"ISA/inorganic/dense","PSf/SPEEK_20_IPA_BTB","Scientific report",,"[{""postTreatmentChemicalAgentConcentrationUnit"":[],""_id"":""65379bf22e5be462fc3497bd"",""postTreatment"":""None"",""postTreatmentChemicalAgentSmiles"":""N/A"",""postTreatmentChemicalAgentConcentration"":""""}]",,7.9,11.6,"936",0,,,,,,,"80:20",,,,,,,,,,,,,,,,,,,,,,,,,,,,,,,,,,,,,,,,,,,,,,,,,,,,,,,,,,,,,,,,,,,,,,,,,,,,,,,,,,
"65379bf22e5be462fc3497c0","2023-10-24T10:26:58.692Z","[""Dimethylacetamide (DMAC)"",""Tetrahydrofuran (THF)""]","[""water""]","[]","[]","18;2","250","[]","[]","[]","[]","[]","[]","[]","[]",,,,,false,"Dead-end",15,25,,"Isopropanol (IPA)","Dye","Bromothymol Blue (sodium salt)",646.36,35,"µmol/L",1,"[""SEM"",""AFM""]",,,,true,false,"Accepted","[""ISA""]","[""Polysulfone; Sulfonated poly(ether ether) ketone""]","[]","[]","[""None""]","65003ad79af97755a1fa140a","2023-09-12T10:17:59.447Z","2008-01-01T00:00:00.000Z","Poly(sulfone)/sulfonated poly(ether ether ketone) blend membranes: Morphology study and application in the filtration of alcohol based feeds","Scientific Report","backOffice","10.1016/j.memsci.2008.06.055","65003a2e9af97755a1fa02ed","Xianfeng Li and Steven De Feyter and Ivo F.J. Vankelecom","https://doi.org/10.1016/j.memsci.2008.06.055",0,"ISA/inorganic/dense","PSf/SPEEK_30_IPA_BTB","Scientific report",,"[{""postTreatmentChemicalAgentConcentrationUnit"":[],""_id"":""65379bf22e5be462fc3497c1"",""postTreatment"":""None"",""postTreatmentChemicalAgentSmiles"":""N/A"",""postTreatmentChemicalAgentConcentration"":""""}]",,3.7,10.6,"937",0,,,,,,,"70:30",,,,,,,,,,,,,,,,,,,,,,,,,,,,,,,,,,,,,,,,,,,,,,,,,,,,,,,,,,,,,,,,,,,,,,,,,,,,,,,,,,
"65379bf22e5be462fc3497c4","2023-10-24T10:26:58.807Z","[""Dimethylacetamide (DMAC)"",""Tetrahydrofuran (THF)""]","[""water""]","[]","[]","20","250","[]","[]","[]","[]","[]","[]","[]","[]",,,,,false,"Dead-end",15,25,,"Isopropanol (IPA)","Dye","Methyl orange (sodium salt)",327.33,35,"µmol/L",1,"[""SEM"",""AFM""]",,,,true,false,"Accepted","[""ISA""]","[""Polysulfone""]","[]","[]","[""None""]","65003ad79af97755a1fa140a","2023-09-12T10:17:59.447Z","2008-01-01T00:00:00.000Z","Poly(sulfone)/sulfonated poly(ether ether ketone) blend membranes: Morphology study and application in the filtration of alcohol based feeds","Scientific Report","backOffice","10.1016/j.memsci.2008.06.055","65003a2e9af97755a1fa02ed","Xianfeng Li and Steven De Feyter and Ivo F.J. Vankelecom","https://doi.org/10.1016/j.memsci.2008.06.055",0,"ISA/inorganic/dense","PSf_10_IPA_MO","Scientific report",,"[{""postTreatmentChemicalAgentConcentrationUnit"":[],""_id"":""65379bf22e5be462fc3497c5"",""postTreatment"":""None"",""postTreatmentChemicalAgentSmiles"":""N/A"",""postTreatmentChemicalAgentConcentration"":""""}]",,0.27,35.3,"938",0,,,,,,,"90:10",,,,,,,,,,,,,,,,,,,,,,,,,,,,,,,,,,,,,,,,,,,,,,,,,,,,,,,,,,,,,,,,,,,,,,,,,,,,,,,,,,
"65379bf22e5be462fc3497c8","2023-10-24T10:26:58.924Z","[""Dimethylacetamide (DMAC)"",""Tetrahydrofuran (THF)""]","[""water""]","[]","[]","20","250","[]","[]","[]","[]","[]","[]","[]","[]",,,,,false,"Dead-end",15,25,,"Isopropanol (IPA)","Dye","Methyl orange (sodium salt)",327.33,35,"µmol/L",1,"[""SEM"",""AFM""]",,,,true,false,"Accepted","[""ISA""]","[""Polysulfone""]","[]","[]","[""None""]","65003ad79af97755a1fa140a","2023-09-12T10:17:59.447Z","2008-01-01T00:00:00.000Z","Poly(sulfone)/sulfonated poly(ether ether ketone) blend membranes: Morphology study and application in the filtration of alcohol based feeds","Scientific Report","backOffice","10.1016/j.memsci.2008.06.055","65003a2e9af97755a1fa02ed","Xianfeng Li and Steven De Feyter and Ivo F.J. Vankelecom","https://doi.org/10.1016/j.memsci.2008.06.055",0,"ISA/inorganic/dense","PSf_20_IPA_MO","Scientific report",,"[{""postTreatmentChemicalAgentConcentrationUnit"":[],""_id"":""65379bf22e5be462fc3497c9"",""postTreatment"":""None"",""postTreatmentChemicalAgentSmiles"":""N/A"",""postTreatmentChemicalAgentConcentration"":""""}]",,0.08,37.7,"939",0,,,,,,,"80:20",,,,,,,,,,,,,,,,,,,,,,,,,,,,,,,,,,,,,,,,,,,,,,,,,,,,,,,,,,,,,,,,,,,,,,,,,,,,,,,,,,
"65379bf32e5be462fc3497cc","2023-10-24T10:26:59.054Z","[""Dimethylacetamide (DMAC)"",""Tetrahydrofuran (THF)""]","[""water""]","[]","[]","20","250","[]","[]","[]","[]","[]","[]","[]","[]",,,,,false,"Dead-end",15,25,,"Isopropanol (IPA)","Dye","Methyl orange (sodium salt)",327.33,35,"µmol/L",1,"[""SEM"",""AFM""]",,,,true,false,"Accepted","[""ISA""]","[""Polysulfone""]","[]","[]","[""None""]","65003ad79af97755a1fa140a","2023-09-12T10:17:59.447Z","2008-01-01T00:00:00.000Z","Poly(sulfone)/sulfonated poly(ether ether ketone) blend membranes: Morphology study and application in the filtration of alcohol based feeds","Scientific Report","backOffice","10.1016/j.memsci.2008.06.055","65003a2e9af97755a1fa02ed","Xianfeng Li and Steven De Feyter and Ivo F.J. Vankelecom","https://doi.org/10.1016/j.memsci.2008.06.055",0,"ISA/inorganic/dense","PSf_30_IPA_MO","Scientific report",,"[{""postTreatmentChemicalAgentConcentrationUnit"":[],""_id"":""65379bf32e5be462fc3497cd"",""postTreatment"":""None"",""postTreatmentChemicalAgentSmiles"":""N/A"",""postTreatmentChemicalAgentConcentration"":""""}]",,0.07,51,"940",0,,,,,,,"70:30",,,,,,,,,,,,,,,,,,,,,,,,,,,,,,,,,,,,,,,,,,,,,,,,,,,,,,,,,,,,,,,,,,,,,,,,,,,,,,,,,,
"65379bf32e5be462fc3497d0","2023-10-24T10:26:59.175Z","[""Dimethylacetamide (DMAC)"",""Tetrahydrofuran (THF)""]","[""water""]","[]","[]","18;2","250","[]","[]","[]","[]","[]","[]","[]","[]",,,,,false,"Dead-end",15,25,,"Isopropanol (IPA)","Dye","Methyl orange (sodium salt)",327.33,35,"µmol/L",1,"[""SEM"",""AFM""]",,,,true,false,"Accepted","[""ISA""]","[""Polysulfone; Sulfonated poly(ether ether) ketone""]","[]","[]","[""None""]","65003ad79af97755a1fa140a","2023-09-12T10:17:59.447Z","2008-01-01T00:00:00.000Z","Poly(sulfone)/sulfonated poly(ether ether ketone) blend membranes: Morphology study and application in the filtration of alcohol based feeds","Scientific Report","backOffice","10.1016/j.memsci.2008.06.055","65003a2e9af97755a1fa02ed","Xianfeng Li and Steven De Feyter and Ivo F.J. Vankelecom","https://doi.org/10.1016/j.memsci.2008.06.055",0,"ISA/inorganic/dense","PSf/SPEEK_10_IPA_MO","Scientific report",,"[{""postTreatmentChemicalAgentConcentrationUnit"":[],""_id"":""65379bf32e5be462fc3497d1"",""postTreatment"":""None"",""postTreatmentChemicalAgentSmiles"":""N/A"",""postTreatmentChemicalAgentConcentration"":""""}]",,5.91,23.7,"941",0,,,,,,,"90:10",,,,,,,,,,,,,,,,,,,,,,,,,,,,,,,,,,,,,,,,,,,,,,,,,,,,,,,,,,,,,,,,,,,,,,,,,,,,,,,,,,
"65379bf32e5be462fc3497d4","2023-10-24T10:26:59.311Z","[""Dimethylacetamide (DMAC)"",""Tetrahydrofuran (THF)""]","[""water""]","[]","[]","18;2","250","[]","[]","[]","[]","[]","[]","[]","[]",,,,,false,"Dead-end",15,25,,"Isopropanol (IPA)","Dye","Methyl orange (sodium salt)",327.33,35,"µmol/L",1,"[""SEM"",""AFM""]",,,,true,false,"Accepted","[""ISA""]","[""Polysulfone; Sulfonated poly(ether ether) ketone""]","[]","[]","[""None""]","65003ad79af97755a1fa140a","2023-09-12T10:17:59.447Z","2008-01-01T00:00:00.000Z","Poly(sulfone)/sulfonated poly(ether ether ketone) blend membranes: Morphology study and application in the filtration of alcohol based feeds","Scientific Report","backOffice","10.1016/j.memsci.2008.06.055","65003a2e9af97755a1fa02ed","Xianfeng Li and Steven De Feyter and Ivo F.J. Vankelecom","https://doi.org/10.1016/j.memsci.2008.06.055",0,"ISA/inorganic/dense","PSf/SPEEK_20_IPA_MO","Scientific report",,"[{""postTreatmentChemicalAgentConcentrationUnit"":[],""_id"":""65379bf32e5be462fc3497d5"",""postTreatment"":""None"",""postTreatmentChemicalAgentSmiles"":""N/A"",""postTreatmentChemicalAgentConcentration"":""""}]",,2.2,37.3,"942",0,,,,,,,"80:20",,,,,,,,,,,,,,,,,,,,,,,,,,,,,,,,,,,,,,,,,,,,,,,,,,,,,,,,,,,,,,,,,,,,,,,,,,,,,,,,,,
"65379bf32e5be462fc3497d8","2023-10-24T10:26:59.476Z","[""Dimethylacetamide (DMAC)"",""Tetrahydrofuran (THF)""]","[""water""]","[]","[]","18;2","250","[]","[]","[]","[]","[]","[]","[]","[]",,,,,false,"Dead-end",15,25,,"Isopropanol (IPA)","Dye","Methyl orange (sodium salt)",327.33,35,"µmol/L",1,"[""SEM"",""AFM""]",,,,true,false,"Accepted","[""ISA""]","[""Polysulfone; Sulfonated poly(ether ether) ketone""]","[]","[]","[""None""]","65003ad79af97755a1fa140a","2023-09-12T10:17:59.447Z","2008-01-01T00:00:00.000Z","Poly(sulfone)/sulfonated poly(ether ether ketone) blend membranes: Morphology study and application in the filtration of alcohol based feeds","Scientific Report","backOffice","10.1016/j.memsci.2008.06.055","65003a2e9af97755a1fa02ed","Xianfeng Li and Steven De Feyter and Ivo F.J. Vankelecom","https://doi.org/10.1016/j.memsci.2008.06.055",0,"ISA/inorganic/dense","PSf/SPEEK_30_IPA_MO","Scientific report",,"[{""postTreatmentChemicalAgentConcentrationUnit"":[],""_id"":""65379bf32e5be462fc3497d9"",""postTreatment"":""None"",""postTreatmentChemicalAgentSmiles"":""N/A"",""postTreatmentChemicalAgentConcentration"":""""}]",,0.89,58.9,"943",0,,,,,,,"70:30",,,,,,,,,,,,,,,,,,,,,,,,,,,,,,,,,,,,,,,,,,,,,,,,,,,,,,,,,,,,,,,,,,,,,,,,,,,,,,,,,,
"65379bf32e5be462fc3497dc","2023-10-24T10:26:59.580Z","[""Dimethylacetamide (DMAC)"",""Tetrahydrofuran (THF)""]","[""water""]","[]","[]","20","250","[]","[]","[]","[]","[]","[]","[]","[]",,,,,false,"Dead-end",15,25,,"2-Butanol","Dye","Methyl orange (sodium salt)",327.33,35,"µmol/L",1,"[""SEM"",""AFM""]",,,,true,false,"Accepted","[""ISA""]","[""Polysulfone""]","[]","[]","[""None""]","65003ad79af97755a1fa140a","2023-09-12T10:17:59.447Z","2008-01-01T00:00:00.000Z","Poly(sulfone)/sulfonated poly(ether ether ketone) blend membranes: Morphology study and application in the filtration of alcohol based feeds","Scientific Report","backOffice","10.1016/j.memsci.2008.06.055","65003a2e9af97755a1fa02ed","Xianfeng Li and Steven De Feyter and Ivo F.J. Vankelecom","https://doi.org/10.1016/j.memsci.2008.06.055",0,"ISA/inorganic/dense","PSf_10_BuOH_MO","Scientific report",,"[{""postTreatmentChemicalAgentConcentrationUnit"":[],""_id"":""65379bf32e5be462fc3497dd"",""postTreatment"":""None"",""postTreatmentChemicalAgentSmiles"":""N/A"",""postTreatmentChemicalAgentConcentration"":""""}]",,0.12,61,"944",0,,,,,,,"90:10",,,,,,,,,,,,,,,,,,,,,,,,,,,,,,,,,,,,,,,,,,,,,,,,,,,,,,,,,,,,,,,,,,,,,,,,,,,,,,,,,,
"65379bf32e5be462fc3497e0","2023-10-24T10:26:59.695Z","[""Dimethylacetamide (DMAC)"",""Tetrahydrofuran (THF)""]","[""water""]","[]","[]","20","250","[]","[]","[]","[]","[]","[]","[]","[]",,,,,false,"Dead-end",15,25,,"2-Butanol","Dye","Methyl orange (sodium salt)",327.33,35,"µmol/L",1,"[""SEM"",""AFM""]",,,,true,false,"Accepted","[""ISA""]","[""Polysulfone""]","[]","[]","[""None""]","65003ad79af97755a1fa140a","2023-09-12T10:17:59.447Z","2008-01-01T00:00:00.000Z","Poly(sulfone)/sulfonated poly(ether ether ketone) blend membranes: Morphology study and application in the filtration of alcohol based feeds","Scientific Report","backOffice","10.1016/j.memsci.2008.06.055","65003a2e9af97755a1fa02ed","Xianfeng Li and Steven De Feyter and Ivo F.J. Vankelecom","https://doi.org/10.1016/j.memsci.2008.06.055",0,"ISA/inorganic/dense","PSf_20_BuOH_MO","Scientific report",,"[{""postTreatmentChemicalAgentConcentrationUnit"":[],""_id"":""65379bf32e5be462fc3497e1"",""postTreatment"":""None"",""postTreatmentChemicalAgentSmiles"":""N/A"",""postTreatmentChemicalAgentConcentration"":""""}]",,0.09,70,"945",0,,,,,,,"80:20",,,,,,,,,,,,,,,,,,,,,,,,,,,,,,,,,,,,,,,,,,,,,,,,,,,,,,,,,,,,,,,,,,,,,,,,,,,,,,,,,,
"65379bf32e5be462fc3497e4","2023-10-24T10:26:59.797Z","[""Dimethylacetamide (DMAC)"",""Tetrahydrofuran (THF)""]","[""water""]","[]","[]","20","250","[]","[]","[]","[]","[]","[]","[]","[]",,,,,false,"Dead-end",15,25,,"2-Butanol","Dye","Methyl orange (sodium salt)",327.33,35,"µmol/L",1,"[""SEM"",""AFM""]",,,,true,false,"Accepted","[""ISA""]","[""Polysulfone""]","[]","[]","[""None""]","65003ad79af97755a1fa140a","2023-09-12T10:17:59.447Z","2008-01-01T00:00:00.000Z","Poly(sulfone)/sulfonated poly(ether ether ketone) blend membranes: Morphology study and application in the filtration of alcohol based feeds","Scientific Report","backOffice","10.1016/j.memsci.2008.06.055","65003a2e9af97755a1fa02ed","Xianfeng Li and Steven De Feyter and Ivo F.J. Vankelecom","https://doi.org/10.1016/j.memsci.2008.06.055",0,"ISA/inorganic/dense","PSf_30_BuOH_MO","Scientific report",,"[{""postTreatmentChemicalAgentConcentrationUnit"":[],""_id"":""65379bf32e5be462fc3497e5"",""postTreatment"":""None"",""postTreatmentChemicalAgentSmiles"":""N/A"",""postTreatmentChemicalAgentConcentration"":""""}]",,0.04,82,"946",0,,,,,,,"70:30",,,,,,,,,,,,,,,,,,,,,,,,,,,,,,,,,,,,,,,,,,,,,,,,,,,,,,,,,,,,,,,,,,,,,,,,,,,,,,,,,,
"65379bf32e5be462fc3497e8","2023-10-24T10:26:59.918Z","[""Dimethylacetamide (DMAC)"",""Tetrahydrofuran (THF)""]","[""water""]","[]","[]","18;2","250","[]","[]","[]","[]","[]","[]","[]","[]",,,,,false,"Dead-end",15,25,,"2-Butanol","Dye","Methyl orange (sodium salt)",327.33,35,"µmol/L",1,"[""SEM"",""AFM""]",,,,true,false,"Accepted","[""ISA""]","[""Polysulfone; Sulfonated poly(ether ether) ketone""]","[]","[]","[""None""]","65003ad79af97755a1fa140a","2023-09-12T10:17:59.447Z","2008-01-01T00:00:00.000Z","Poly(sulfone)/sulfonated poly(ether ether ketone) blend membranes: Morphology study and application in the filtration of alcohol based feeds","Scientific Report","backOffice","10.1016/j.memsci.2008.06.055","65003a2e9af97755a1fa02ed","Xianfeng Li and Steven De Feyter and Ivo F.J. Vankelecom","https://doi.org/10.1016/j.memsci.2008.06.055",0,"ISA/inorganic/dense","PSf/SPEEK_10_BuOH_MO","Scientific report",,"[{""postTreatmentChemicalAgentConcentrationUnit"":[],""_id"":""65379bf32e5be462fc3497e9"",""postTreatment"":""None"",""postTreatmentChemicalAgentSmiles"":""N/A"",""postTreatmentChemicalAgentConcentration"":""""}]",,0.54,38,"947",0,,,,,,,"90:10",,,,,,,,,,,,,,,,,,,,,,,,,,,,,,,,,,,,,,,,,,,,,,,,,,,,,,,,,,,,,,,,,,,,,,,,,,,,,,,,,,
"65379bf42e5be462fc3497ec","2023-10-24T10:27:00.037Z","[""Dimethylacetamide (DMAC)"",""Tetrahydrofuran (THF)""]","[""water""]","[]","[]","18;2","250","[]","[]","[]","[]","[]","[]","[]","[]",,,,,false,"Dead-end",15,25,,"2-Butanol","Dye","Methyl orange (sodium salt)",327.33,35,"µmol/L",1,"[""SEM"",""AFM""]",,,,true,false,"Accepted","[""ISA""]","[""Polysulfone; Sulfonated poly(ether ether) ketone""]","[]","[]","[""None""]","65003ad79af97755a1fa140a","2023-09-12T10:17:59.447Z","2008-01-01T00:00:00.000Z","Poly(sulfone)/sulfonated poly(ether ether ketone) blend membranes: Morphology study and application in the filtration of alcohol based feeds","Scientific Report","backOffice","10.1016/j.memsci.2008.06.055","65003a2e9af97755a1fa02ed","Xianfeng Li and Steven De Feyter and Ivo F.J. Vankelecom","https://doi.org/10.1016/j.memsci.2008.06.055",0,"ISA/inorganic/dense","PSf/SPEEK_20_BuOH_MO","Scientific report",,"[{""postTreatmentChemicalAgentConcentrationUnit"":[],""_id"":""65379bf42e5be462fc3497ed"",""postTreatment"":""None"",""postTreatmentChemicalAgentSmiles"":""N/A"",""postTreatmentChemicalAgentConcentration"":""""}]",,0.39,58,"948",0,,,,,,,"80:20",,,,,,,,,,,,,,,,,,,,,,,,,,,,,,,,,,,,,,,,,,,,,,,,,,,,,,,,,,,,,,,,,,,,,,,,,,,,,,,,,,
"65379bf42e5be462fc3497f0","2023-10-24T10:27:00.163Z","[""Dimethylacetamide (DMAC)"",""Tetrahydrofuran (THF)""]","[""water""]","[]","[]","18;2","250","[]","[]","[]","[]","[]","[]","[]","[]",,,,,false,"Dead-end",15,25,,"2-Butanol","Dye","Methyl orange (sodium salt)",327.33,35,"µmol/L",1,"[""SEM"",""AFM""]",,,,true,false,"Accepted","[""ISA""]","[""Polysulfone; Sulfonated poly(ether ether) ketone""]","[]","[]","[""None""]","65003ad79af97755a1fa140a","2023-09-12T10:17:59.447Z","2008-01-01T00:00:00.000Z","Poly(sulfone)/sulfonated poly(ether ether ketone) blend membranes: Morphology study and application in the filtration of alcohol based feeds","Scientific Report","backOffice","10.1016/j.memsci.2008.06.055","65003a2e9af97755a1fa02ed","Xianfeng Li and Steven De Feyter and Ivo F.J. Vankelecom","https://doi.org/10.1016/j.memsci.2008.06.055",0,"ISA/inorganic/dense","PSf/SPEEK_30_BuOH_MO","Scientific report",,"[{""postTreatmentChemicalAgentConcentrationUnit"":[],""_id"":""65379bf42e5be462fc3497f1"",""postTreatment"":""None"",""postTreatmentChemicalAgentSmiles"":""N/A"",""postTreatmentChemicalAgentConcentration"":""""}]",,0.07,68,"949",0,,,,,,,"70:30",,,,,,,,,,,,,,,,,,,,,,,,,,,,,,,,,,,,,,,,,,,,,,,,,,,,,,,,,,,,,,,,,,,,,,,,,,,,,,,,,,
"65379bf42e5be462fc3497f4","2023-10-24T10:27:00.277Z","[""Dimethylacetamide (DMAC)"",""Tetrahydrofuran (THF)""]","[""water""]","[]","[]","20","250","[]","[]","[]","[]","[]","[]","[]","[]",,,,,false,"Dead-end",15,25,,"Ethanol","Dye","Methyl orange (sodium salt)",327.33,35,"µmol/L",1,"[""SEM"",""AFM""]",,,,true,false,"Accepted","[""ISA""]","[""Polysulfone""]","[]","[]","[""None""]","65003ad79af97755a1fa140a","2023-09-12T10:17:59.447Z","2008-01-01T00:00:00.000Z","Poly(sulfone)/sulfonated poly(ether ether ketone) blend membranes: Morphology study and application in the filtration of alcohol based feeds","Scientific Report","backOffice","10.1016/j.memsci.2008.06.055","65003a2e9af97755a1fa02ed","Xianfeng Li and Steven De Feyter and Ivo F.J. Vankelecom","https://doi.org/10.1016/j.memsci.2008.06.055",0,"ISA/inorganic/dense","PSf_10_EtOH_MO","Scientific report",,"[{""postTreatmentChemicalAgentConcentrationUnit"":[],""_id"":""65379bf42e5be462fc3497f5"",""postTreatment"":""None"",""postTreatmentChemicalAgentSmiles"":""N/A"",""postTreatmentChemicalAgentConcentration"":""""}]",,1.39,12,"950",0,,,,,,,"90:10",,,,,,,,,,,,,,,,,,,,,,,,,,,,,,,,,,,,,,,,,,,,,,,,,,,,,,,,,,,,,,,,,,,,,,,,,,,,,,,,,,
"65379bf42e5be462fc3497f8","2023-10-24T10:27:00.397Z","[""Dimethylacetamide (DMAC)"",""Tetrahydrofuran (THF)""]","[""water""]","[]","[]","20","250","[]","[]","[]","[]","[]","[]","[]","[]",,,,,false,"Dead-end",15,25,,"Ethanol","Dye","Methyl orange (sodium salt)",327.33,35,"µmol/L",1,"[""SEM"",""AFM""]",,,,true,false,"Accepted","[""ISA""]","[""Polysulfone""]","[]","[]","[""None""]","65003ad79af97755a1fa140a","2023-09-12T10:17:59.447Z","2008-01-01T00:00:00.000Z","Poly(sulfone)/sulfonated poly(ether ether ketone) blend membranes: Morphology study and application in the filtration of alcohol based feeds","Scientific Report","backOffice","10.1016/j.memsci.2008.06.055","65003a2e9af97755a1fa02ed","Xianfeng Li and Steven De Feyter and Ivo F.J. Vankelecom","https://doi.org/10.1016/j.memsci.2008.06.055",0,"ISA/inorganic/dense","PSf_20_EtOH_MO","Scientific report",,"[{""postTreatmentChemicalAgentConcentrationUnit"":[],""_id"":""65379bf42e5be462fc3497f9"",""postTreatment"":""None"",""postTreatmentChemicalAgentSmiles"":""N/A"",""postTreatmentChemicalAgentConcentration"":""""}]",,0.52,18,"951",0,,,,,,,"80:20",,,,,,,,,,,,,,,,,,,,,,,,,,,,,,,,,,,,,,,,,,,,,,,,,,,,,,,,,,,,,,,,,,,,,,,,,,,,,,,,,,
"65379bf42e5be462fc3497fc","2023-10-24T10:27:00.526Z","[""Dimethylacetamide (DMAC)"",""Tetrahydrofuran (THF)""]","[""water""]","[]","[]","20","250","[]","[]","[]","[]","[]","[]","[]","[]",,,,,false,"Dead-end",15,25,,"Ethanol","Dye","Methyl orange (sodium salt)",327.33,35,"µmol/L",1,"[""SEM"",""AFM""]",,,,true,false,"Accepted","[""ISA""]","[""Polysulfone""]","[]","[]","[""None""]","65003ad79af97755a1fa140a","2023-09-12T10:17:59.447Z","2008-01-01T00:00:00.000Z","Poly(sulfone)/sulfonated poly(ether ether ketone) blend membranes: Morphology study and application in the filtration of alcohol based feeds","Scientific Report","backOffice","10.1016/j.memsci.2008.06.055","65003a2e9af97755a1fa02ed","Xianfeng Li and Steven De Feyter and Ivo F.J. Vankelecom","https://doi.org/10.1016/j.memsci.2008.06.055",0,"ISA/inorganic/dense","PSf_30_EtOH_M0","Scientific report",,"[{""postTreatmentChemicalAgentConcentrationUnit"":[],""_id"":""65379bf42e5be462fc3497fd"",""postTreatment"":""None"",""postTreatmentChemicalAgentSmiles"":""N/A"",""postTreatmentChemicalAgentConcentration"":""""}]",,0.17,22,"952",0,,,,,,,"70:30",,,,,,,,,,,,,,,,,,,,,,,,,,,,,,,,,,,,,,,,,,,,,,,,,,,,,,,,,,,,,,,,,,,,,,,,,,,,,,,,,,
"65379bf42e5be462fc349800","2023-10-24T10:27:00.701Z","[""Dimethylacetamide (DMAC)"",""Tetrahydrofuran (THF)""]","[""water""]","[]","[]","18;2","250","[]","[]","[]","[]","[]","[]","[]","[]",,,,,false,"Dead-end",15,25,,"Ethanol","Dye","Methyl orange (sodium salt)",327.33,35,"µmol/L",1,"[""SEM"",""AFM""]",,,,true,false,"Accepted","[""ISA""]","[""Polysulfone; Sulfonated poly(ether ether) ketone""]","[]","[]","[""None""]","65003ad79af97755a1fa140a","2023-09-12T10:17:59.447Z","2008-01-01T00:00:00.000Z","Poly(sulfone)/sulfonated poly(ether ether ketone) blend membranes: Morphology study and application in the filtration of alcohol based feeds","Scientific Report","backOffice","10.1016/j.memsci.2008.06.055","65003a2e9af97755a1fa02ed","Xianfeng Li and Steven De Feyter and Ivo F.J. Vankelecom","https://doi.org/10.1016/j.memsci.2008.06.055",0,"ISA/inorganic/dense","PSf/SPEEK_10_EtOH_MO","Scientific report",,"[{""postTreatmentChemicalAgentConcentrationUnit"":[],""_id"":""65379bf42e5be462fc349801"",""postTreatment"":""None"",""postTreatmentChemicalAgentSmiles"":""N/A"",""postTreatmentChemicalAgentConcentration"":""""}]",,2.17,,"953",0,,,,,,,"90:10",,,,,,,,,,,,,,,,,,,,,,,,,,,,,,,,,,,,,,,,,,,,,,,,,,,,,,,,,,,,,,,,,,,,,,,,,,,,,,,,,,
"65379bf42e5be462fc349804","2023-10-24T10:27:00.808Z","[""Dimethylacetamide (DMAC)"",""Tetrahydrofuran (THF)""]","[""water""]","[]","[]","18;2","250","[]","[]","[]","[]","[]","[]","[]","[]",,,,,false,"Dead-end",15,25,,"Ethanol","Dye","Methyl orange (sodium salt)",327.33,35,"µmol/L",1,"[""SEM"",""AFM""]",,,,true,false,"Accepted","[""ISA""]","[""Polysulfone; Sulfonated poly(ether ether) ketone""]","[]","[]","[""None""]","65003ad79af97755a1fa140a","2023-09-12T10:17:59.447Z","2008-01-01T00:00:00.000Z","Poly(sulfone)/sulfonated poly(ether ether ketone) blend membranes: Morphology study and application in the filtration of alcohol based feeds","Scientific Report","backOffice","10.1016/j.memsci.2008.06.055","65003a2e9af97755a1fa02ed","Xianfeng Li and Steven De Feyter and Ivo F.J. Vankelecom","https://doi.org/10.1016/j.memsci.2008.06.055",0,"ISA/inorganic/dense","PSf/SPEEK_20_EtOH_MO","Scientific report",,"[{""postTreatmentChemicalAgentConcentrationUnit"":[],""_id"":""65379bf42e5be462fc349805"",""postTreatment"":""None"",""postTreatmentChemicalAgentSmiles"":""N/A"",""postTreatmentChemicalAgentConcentration"":""""}]",,2.57,2,"954",0,,,,,,,"80:20",,,,,,,,,,,,,,,,,,,,,,,,,,,,,,,,,,,,,,,,,,,,,,,,,,,,,,,,,,,,,,,,,,,,,,,,,,,,,,,,,,
"65379bf42e5be462fc349808","2023-10-24T10:27:00.916Z","[""Dimethylacetamide (DMAC)"",""Tetrahydrofuran (THF)""]","[""water""]","[]","[]","18;2","250","[]","[]","[]","[]","[]","[]","[]","[]",,,,,false,"Dead-end",15,25,,"Ethanol","Dye","Methyl orange (sodium salt)",327.33,35,"µmol/L",1,"[""SEM"",""AFM""]",,,,true,false,"Accepted","[""ISA""]","[""Polysulfone; Sulfonated poly(ether ether) ketone""]","[]","[]","[""None""]","65003ad79af97755a1fa140a","2023-09-12T10:17:59.447Z","2008-01-01T00:00:00.000Z","Poly(sulfone)/sulfonated poly(ether ether ketone) blend membranes: Morphology study and application in the filtration of alcohol based feeds","Scientific Report","backOffice","10.1016/j.memsci.2008.06.055","65003a2e9af97755a1fa02ed","Xianfeng Li and Steven De Feyter and Ivo F.J. Vankelecom","https://doi.org/10.1016/j.memsci.2008.06.055",0,"ISA/inorganic/dense","PSf/SPEEK_30_EtOH_MO","Scientific report",,"[{""postTreatmentChemicalAgentConcentrationUnit"":[],""_id"":""65379bf42e5be462fc349809"",""postTreatment"":""None"",""postTreatmentChemicalAgentSmiles"":""N/A"",""postTreatmentChemicalAgentConcentration"":""""}]",,1.08,5,"955",0,,,,,,,"70:30",,,,,,,,,,,,,,,,,,,,,,,,,,,,,,,,,,,,,,,,,,,,,,,,,,,,,,,,,,,,,,,,,,,,,,,,,,,,,,,,,,
"65379bf52e5be462fc34980c","2023-10-24T10:27:01.016Z","[""Dimethylacetamide (DMAC)"",""Tetrahydrofuran (THF)""]","[""water""]","[]","[]","20","250","[]","[]","[]","[]","[]","[]","[]","[]",,,,,false,"Dead-end",20,25,,"Ethanol",,,,,,1,"[""SEM"",""AFM""]",,,,true,false,"Accepted","[""ISA""]","[""Polysulfone""]","[]","[]","[""None""]","65003ad79af97755a1fa140a","2023-09-12T10:17:59.447Z","2008-01-01T00:00:00.000Z","Poly(sulfone)/sulfonated poly(ether ether ketone) blend membranes: Morphology study and application in the filtration of alcohol based feeds","Scientific Report","backOffice","10.1016/j.memsci.2008.06.055","65003a2e9af97755a1fa02ed","Xianfeng Li and Steven De Feyter and Ivo F.J. Vankelecom","https://doi.org/10.1016/j.memsci.2008.06.055",0,"ISA/inorganic/dense","PSf_10_EtOH","Scientific report",,"[{""postTreatmentChemicalAgentConcentrationUnit"":[],""_id"":""65379bf52e5be462fc34980d"",""postTreatment"":""None"",""postTreatmentChemicalAgentSmiles"":""N/A"",""postTreatmentChemicalAgentConcentration"":""""}]",,,,"956",0,,,,,,3.47,"90:10",,,,,,,,,,,,,,,,,,,,,,,,,,,,,,,,,,,,,,,,,,,,,,,,,,,,,,,,,,,,,,,,,,,,,,,,,,,,,,,,,,
"65379bf52e5be462fc349810","2023-10-24T10:27:01.182Z","[""Dimethylacetamide (DMAC)"",""Tetrahydrofuran (THF)""]","[""water""]","[]","[]","20","250","[]","[]","[]","[]","[]","[]","[]","[]",,,,,false,"Dead-end",20,25,,"Ethanol",,,,,,1,"[""SEM"",""AFM""]",,,,true,false,"Accepted","[""ISA""]","[""Polysulfone""]","[]","[]","[""None""]","65003ad79af97755a1fa140a","2023-09-12T10:17:59.447Z","2008-01-01T00:00:00.000Z","Poly(sulfone)/sulfonated poly(ether ether ketone) blend membranes: Morphology study and application in the filtration of alcohol based feeds","Scientific Report","backOffice","10.1016/j.memsci.2008.06.055","65003a2e9af97755a1fa02ed","Xianfeng Li and Steven De Feyter and Ivo F.J. Vankelecom","https://doi.org/10.1016/j.memsci.2008.06.055",0,"ISA/inorganic/dense","PSf_20_EtOH","Scientific report",,"[{""postTreatmentChemicalAgentConcentrationUnit"":[],""_id"":""65379bf52e5be462fc349811"",""postTreatment"":""None"",""postTreatmentChemicalAgentSmiles"":""N/A"",""postTreatmentChemicalAgentConcentration"":""""}]",,,,"957",0,,,,,,0.91,"80:20",,,,,,,,,,,,,,,,,,,,,,,,,,,,,,,,,,,,,,,,,,,,,,,,,,,,,,,,,,,,,,,,,,,,,,,,,,,,,,,,,,
"65379bf52e5be462fc349814","2023-10-24T10:27:01.311Z","[""Dimethylacetamide (DMAC)"",""Tetrahydrofuran (THF)""]","[""water""]","[]","[]","20","250","[]","[]","[]","[]","[]","[]","[]","[]",,,,,false,"Dead-end",20,25,,"Ethanol",,,,,,1,"[""SEM"",""AFM""]",,,,true,false,"Accepted","[""ISA""]","[""Polysulfone""]","[]","[]","[""None""]","65003ad79af97755a1fa140a","2023-09-12T10:17:59.447Z","2008-01-01T00:00:00.000Z","Poly(sulfone)/sulfonated poly(ether ether ketone) blend membranes: Morphology study and application in the filtration of alcohol based feeds","Scientific Report","backOffice","10.1016/j.memsci.2008.06.055","65003a2e9af97755a1fa02ed","Xianfeng Li and Steven De Feyter and Ivo F.J. Vankelecom","https://doi.org/10.1016/j.memsci.2008.06.055",0,"ISA/inorganic/dense","PSf_30_EtOH","Scientific report",,"[{""postTreatmentChemicalAgentConcentrationUnit"":[],""_id"":""65379bf52e5be462fc349815"",""postTreatment"":""None"",""postTreatmentChemicalAgentSmiles"":""N/A"",""postTreatmentChemicalAgentConcentration"":""""}]",,,,"958",0,,,,,,0.51,"70:30",,,,,,,,,,,,,,,,,,,,,,,,,,,,,,,,,,,,,,,,,,,,,,,,,,,,,,,,,,,,,,,,,,,,,,,,,,,,,,,,,,
"65379bf52e5be462fc349818","2023-10-24T10:27:01.439Z","[""Dimethylacetamide (DMAC)"",""Tetrahydrofuran (THF)""]","[""water""]","[]","[]","18;2","250","[]","[]","[]","[]","[]","[]","[]","[]",,,,,false,"Dead-end",20,25,,"Ethanol",,,,,,1,"[""SEM"",""AFM""]",,,,true,false,"Accepted","[""ISA""]","[""Polysulfone; Sulfonated poly(ether ether) ketone""]","[]","[]","[""None""]","65003ad79af97755a1fa140a","2023-09-12T10:17:59.447Z","2008-01-01T00:00:00.000Z","Poly(sulfone)/sulfonated poly(ether ether ketone) blend membranes: Morphology study and application in the filtration of alcohol based feeds","Scientific Report","backOffice","10.1016/j.memsci.2008.06.055","65003a2e9af97755a1fa02ed","Xianfeng Li and Steven De Feyter and Ivo F.J. Vankelecom","https://doi.org/10.1016/j.memsci.2008.06.055",0,"ISA/inorganic/dense","PSf/SPEEK_10_EtOH","Scientific report",,"[{""postTreatmentChemicalAgentConcentrationUnit"":[],""_id"":""65379bf52e5be462fc349819"",""postTreatment"":""None"",""postTreatmentChemicalAgentSmiles"":""N/A"",""postTreatmentChemicalAgentConcentration"":""""}]",,,,"959",0,,,,,,4,"90:10",,,,,,,,,,,,,,,,,,,,,,,,,,,,,,,,,,,,,,,,,,,,,,,,,,,,,,,,,,,,,,,,,,,,,,,,,,,,,,,,,,
"65379bf52e5be462fc34981c","2023-10-24T10:27:01.560Z","[""Dimethylacetamide (DMAC)"",""Tetrahydrofuran (THF)""]","[""water""]","[]","[]","18;2","250","[]","[]","[]","[]","[]","[]","[]","[]",,,,,false,"Dead-end",20,25,,"Ethanol",,,,,,1,"[""SEM"",""AFM""]",,,,true,false,"Accepted","[""ISA""]","[""Polysulfone; Sulfonated poly(ether ether) ketone""]","[]","[]","[""None""]","65003ad79af97755a1fa140a","2023-09-12T10:17:59.447Z","2008-01-01T00:00:00.000Z","Poly(sulfone)/sulfonated poly(ether ether ketone) blend membranes: Morphology study and application in the filtration of alcohol based feeds","Scientific Report","backOffice","10.1016/j.memsci.2008.06.055","65003a2e9af97755a1fa02ed","Xianfeng Li and Steven De Feyter and Ivo F.J. Vankelecom","https://doi.org/10.1016/j.memsci.2008.06.055",0,"ISA/inorganic/dense","PSf/SPEEK_20_EtOH","Scientific report",,"[{""postTreatmentChemicalAgentConcentrationUnit"":[],""_id"":""65379bf52e5be462fc34981d"",""postTreatment"":""None"",""postTreatmentChemicalAgentSmiles"":""N/A"",""postTreatmentChemicalAgentConcentration"":""""}]",,,,"960",0,,,,,,3.14,"80:20",,,,,,,,,,,,,,,,,,,,,,,,,,,,,,,,,,,,,,,,,,,,,,,,,,,,,,,,,,,,,,,,,,,,,,,,,,,,,,,,,,
"65379bf52e5be462fc349820","2023-10-24T10:27:01.683Z","[""Dimethylacetamide (DMAC)"",""Tetrahydrofuran (THF)""]","[""water""]","[]","[]","18;2","250","[]","[]","[]","[]","[]","[]","[]","[]",,,,,false,"Dead-end",20,25,,"Ethanol",,,,,,1,"[""SEM"",""AFM""]",,,,true,false,"Accepted","[""ISA""]","[""Polysulfone; Sulfonated poly(ether ether) ketone""]","[]","[]","[""None""]","65003ad79af97755a1fa140a","2023-09-12T10:17:59.447Z","2008-01-01T00:00:00.000Z","Poly(sulfone)/sulfonated poly(ether ether ketone) blend membranes: Morphology study and application in the filtration of alcohol based feeds","Scientific Report","backOffice","10.1016/j.memsci.2008.06.055","65003a2e9af97755a1fa02ed","Xianfeng Li and Steven De Feyter and Ivo F.J. Vankelecom","https://doi.org/10.1016/j.memsci.2008.06.055",0,"ISA/inorganic/dense","PSf/SPEEK_30_EtOH","Scientific report",,"[{""postTreatmentChemicalAgentConcentrationUnit"":[],""_id"":""65379bf52e5be462fc349821"",""postTreatment"":""None"",""postTreatmentChemicalAgentSmiles"":""N/A"",""postTreatmentChemicalAgentConcentration"":""""}]",,,,"961",0,,,,,,1.03,"70:30",,,,,,,,,,,,,,,,,,,,,,,,,,,,,,,,,,,,,,,,,,,,,,,,,,,,,,,,,,,,,,,,,,,,,,,,,,,,,,,,,,
"65379bf52e5be462fc349824","2023-10-24T10:27:01.805Z","[""Dimethylacetamide (DMAC)"",""Tetrahydrofuran (THF)""]","[""water""]","[]","[]","20","250","[]","[]","[]","[]","[]","[]","[]","[]",,,,,false,"Dead-end",20,25,,"Isopropanol (IPA)",,,,,,1,"[""SEM"",""AFM""]",,,,true,false,"Accepted","[""ISA""]","[""Polysulfone""]","[]","[]","[""None""]","65003ad79af97755a1fa140a","2023-09-12T10:17:59.447Z","2008-01-01T00:00:00.000Z","Poly(sulfone)/sulfonated poly(ether ether ketone) blend membranes: Morphology study and application in the filtration of alcohol based feeds","Scientific Report","backOffice","10.1016/j.memsci.2008.06.055","65003a2e9af97755a1fa02ed","Xianfeng Li and Steven De Feyter and Ivo F.J. Vankelecom","https://doi.org/10.1016/j.memsci.2008.06.055",0,"ISA/inorganic/dense","PSf_10_IPA","Scientific report",,"[{""postTreatmentChemicalAgentConcentrationUnit"":[],""_id"":""65379bf52e5be462fc349825"",""postTreatment"":""None"",""postTreatmentChemicalAgentSmiles"":""N/A"",""postTreatmentChemicalAgentConcentration"":""""}]",,,,"962",0,,,,,,1.1,"90:10",,,,,,,,,,,,,,,,,,,,,,,,,,,,,,,,,,,,,,,,,,,,,,,,,,,,,,,,,,,,,,,,,,,,,,,,,,,,,,,,,,
"65379bf52e5be462fc349828","2023-10-24T10:27:01.971Z","[""Dimethylacetamide (DMAC)"",""Tetrahydrofuran (THF)""]","[""water""]","[]","[]","20","250","[]","[]","[]","[]","[]","[]","[]","[]",,,,,false,"Dead-end",20,25,,"Isopropanol (IPA)",,,,,,1,"[""SEM"",""AFM""]",,,,true,false,"Accepted","[""ISA""]","[""Polysulfone""]","[]","[]","[""None""]","65003ad79af97755a1fa140a","2023-09-12T10:17:59.447Z","2008-01-01T00:00:00.000Z","Poly(sulfone)/sulfonated poly(ether ether ketone) blend membranes: Morphology study and application in the filtration of alcohol based feeds","Scientific Report","backOffice","10.1016/j.memsci.2008.06.055","65003a2e9af97755a1fa02ed","Xianfeng Li and Steven De Feyter and Ivo F.J. Vankelecom","https://doi.org/10.1016/j.memsci.2008.06.055",0,"ISA/inorganic/dense","PSf_20_IPA","Scientific report",,"[{""postTreatmentChemicalAgentConcentrationUnit"":[],""_id"":""65379bf52e5be462fc349829"",""postTreatment"":""None"",""postTreatmentChemicalAgentSmiles"":""N/A"",""postTreatmentChemicalAgentConcentration"":""""}]",,,,"963",0,,,,,,0.16,"80:20",,,,,,,,,,,,,,,,,,,,,,,,,,,,,,,,,,,,,,,,,,,,,,,,,,,,,,,,,,,,,,,,,,,,,,,,,,,,,,,,,,
