Repository: BAMresearch/onf-database

This repository belongs to the the publication "Revealing structure-property-performance relationships of organic solvent nanofiltration membranes using a FAIR, open-access database" published in ADD JOURNAL (DOI). 
It uses a dataset derived from The Open Membrane Database (https://openmembranedatabase.org/). The access date was April 8th 2025. The original dataset is in the repository as OMD_SRNF_2025-04-08.csv file.

The main researchers involved in the study are Sarah Glass (ORCID: 0000-0002-0625-0057), Petra Merten (no ORCID available), Torsten Brinkmann (ORCID: 0000-0002-5114-6259) and Volkan Filiz (ORCID: 0000-0003-0239-8641). 

The repository contains 5 Python files:

File: OMD_SRNF_2025-04-08.csv (part 38 of 184)
"65379bf62e5be462fc34982c","2023-10-24T10:27:02.079Z","[""Dimethylacetamide (DMAC)"",""Tetrahydrofuran (THF)""]","[""water""]","[]","[]","20","250","[]","[]","[]","[]","[]","[]","[]","[]",,,,,false,"Dead-end",20,25,,"Isopropanol (IPA)",,,,,,1,"[""SEM"",""AFM""]",,,,true,false,"Accepted","[""ISA""]","[""Polysulfone""]","[]","[]","[""None""]","65003ad79af97755a1fa140a","2023-09-12T10:17:59.447Z","2008-01-01T00:00:00.000Z","Poly(sulfone)/sulfonated poly(ether ether ketone) blend membranes: Morphology study and application in the filtration of alcohol based feeds","Scientific Report","backOffice","10.1016/j.memsci.2008.06.055","65003a2e9af97755a1fa02ed","Xianfeng Li and Steven De Feyter and Ivo F.J. Vankelecom","https://doi.org/10.1016/j.memsci.2008.06.055",0,"ISA/inorganic/dense","PSf_30_IPA","Scientific report",,"[{""postTreatmentChemicalAgentConcentrationUnit"":[],""_id"":""65379bf62e5be462fc34982d"",""postTreatment"":""None"",""postTreatmentChemicalAgentSmiles"":""N/A"",""postTreatmentChemicalAgentConcentration"":""""}]",,,,"964",0,,,,,,0.09,"70:30",,,,,,,,,,,,,,,,,,,,,,,,,,,,,,,,,,,,,,,,,,,,,,,,,,,,,,,,,,,,,,,,,,,,,,,,,,,,,,,,,,
"65379bf62e5be462fc349830","2023-10-24T10:27:02.183Z","[""Dimethylacetamide (DMAC)"",""Tetrahydrofuran (THF)""]","[""water""]","[]","[]","18;2","250","[]","[]","[]","[]","[]","[]","[]","[]",,,,,false,"Dead-end",20,25,,"Isopropanol (IPA)",,,,,,1,"[""SEM"",""AFM""]",,,,true,false,"Accepted","[""ISA""]","[""Polysulfone; Sulfonated poly(ether ether) ketone""]","[]","[]","[""None""]","65003ad79af97755a1fa140a","2023-09-12T10:17:59.447Z","2008-01-01T00:00:00.000Z","Poly(sulfone)/sulfonated poly(ether ether ketone) blend membranes: Morphology study and application in the filtration of alcohol based feeds","Scientific Report","backOffice","10.1016/j.memsci.2008.06.055","65003a2e9af97755a1fa02ed","Xianfeng Li and Steven De Feyter and Ivo F.J. Vankelecom","https://doi.org/10.1016/j.memsci.2008.06.055",0,"ISA/inorganic/dense","PSf/SPEEK_10_IPA","Scientific report",,"[{""postTreatmentChemicalAgentConcentrationUnit"":[],""_id"":""65379bf62e5be462fc349831"",""postTreatment"":""None"",""postTreatmentChemicalAgentSmiles"":""N/A"",""postTreatmentChemicalAgentConcentration"":""""}]",,,,"965",0,,,,,,2.6,"90:10",,,,,,,,,,,,,,,,,,,,,,,,,,,,,,,,,,,,,,,,,,,,,,,,,,,,,,,,,,,,,,,,,,,,,,,,,,,,,,,,,,
"65379bf62e5be462fc349834","2023-10-24T10:27:02.289Z","[""Dimethylacetamide (DMAC)"",""Tetrahydrofuran (THF)""]","[""water""]","[]","[]","18;2","250","[]","[]","[]","[]","[]","[]","[]","[]",,,,,false,"Dead-end",20,25,,"Isopropanol (IPA)",,,,,,1,"[""SEM"",""AFM""]",,,,true,false,"Accepted","[""ISA""]","[""Polysulfone; Sulfonated poly(ether ether) ketone""]","[]","[]","[""None""]","65003ad79af97755a1fa140a","2023-09-12T10:17:59.447Z","2008-01-01T00:00:00.000Z","Poly(sulfone)/sulfonated poly(ether ether ketone) blend membranes: Morphology study and application in the filtration of alcohol based feeds","Scientific Report","backOffice","10.1016/j.memsci.2008.06.055","65003a2e9af97755a1fa02ed","Xianfeng Li and Steven De Feyter and Ivo F.J. Vankelecom","https://doi.org/10.1016/j.memsci.2008.06.055",0,"ISA/inorganic/dense","PSf/SPEEK_20_IPA","Scientific report",,"[{""postTreatmentChemicalAgentConcentrationUnit"":[],""_id"":""65379bf62e5be462fc349835"",""postTreatment"":""None"",""postTreatmentChemicalAgentSmiles"":""N/A"",""postTreatmentChemicalAgentConcentration"":""""}]",,,,"966",0,,,,,,0.78,"80:20",,,,,,,,,,,,,,,,,,,,,,,,,,,,,,,,,,,,,,,,,,,,,,,,,,,,,,,,,,,,,,,,,,,,,,,,,,,,,,,,,,
"65379bf62e5be462fc349838","2023-10-24T10:27:02.412Z","[""Dimethylacetamide (DMAC)"",""Tetrahydrofuran (THF)""]","[""water""]","[]","[]","18;2","250","[]","[]","[]","[]","[]","[]","[]","[]",,,,,false,"Dead-end",20,25,,"Isopropanol (IPA)",,,,,,1,"[""SEM"",""AFM""]",,,,true,false,"Accepted","[""ISA""]","[""Polysulfone; Sulfonated poly(ether ether) ketone""]","[]","[]","[""None""]","65003ad79af97755a1fa140a","2023-09-12T10:17:59.447Z","2008-01-01T00:00:00.000Z","Poly(sulfone)/sulfonated poly(ether ether ketone) blend membranes: Morphology study and application in the filtration of alcohol based feeds","Scientific Report","backOffice","10.1016/j.memsci.2008.06.055","65003a2e9af97755a1fa02ed","Xianfeng Li and Steven De Feyter and Ivo F.J. Vankelecom","https://doi.org/10.1016/j.memsci.2008.06.055",0,"ISA/inorganic/dense","PSf/SPEEK_30_IPA","Scientific report",,"[{""postTreatmentChemicalAgentConcentrationUnit"":[],""_id"":""65379bf62e5be462fc349839"",""postTreatment"":""None"",""postTreatmentChemicalAgentSmiles"":""N/A"",""postTreatmentChemicalAgentConcentration"":""""}]",,,,"967",0,,,,,,0.18,"70:30",,,,,,,,,,,,,,,,,,,,,,,,,,,,,,,,,,,,,,,,,,,,,,,,,,,,,,,,,,,,,,,,,,,,,,,,,,,,,,,,,,
"65379bf62e5be462fc34983c","2023-10-24T10:27:02.524Z","[""Dimethylacetamide (DMAC)"",""Tetrahydrofuran (THF)""]","[""water""]","[]","[]","20","250","[]","[]","[]","[]","[]","[]","[]","[]",,,,,false,"Dead-end",20,25,,"2-Butanol",,,,,,1,"[""SEM"",""AFM""]",,,,true,false,"Accepted","[""ISA""]","[""Polysulfone""]","[]","[]","[""None""]","65003ad79af97755a1fa140a","2023-09-12T10:17:59.447Z","2008-01-01T00:00:00.000Z","Poly(sulfone)/sulfonated poly(ether ether ketone) blend membranes: Morphology study and application in the filtration of alcohol based feeds","Scientific Report","backOffice","10.1016/j.memsci.2008.06.055","65003a2e9af97755a1fa02ed","Xianfeng Li and Steven De Feyter and Ivo F.J. Vankelecom","https://doi.org/10.1016/j.memsci.2008.06.055",0,"ISA/inorganic/dense","PSf_10_BuOH","Scientific report",,"[{""postTreatmentChemicalAgentConcentrationUnit"":[],""_id"":""65379bf62e5be462fc34983d"",""postTreatment"":""None"",""postTreatmentChemicalAgentSmiles"":""N/A"",""postTreatmentChemicalAgentConcentration"":""""}]",,,,"968",0,,,,,,0.86,"90:10",,,,,,,,,,,,,,,,,,,,,,,,,,,,,,,,,,,,,,,,,,,,,,,,,,,,,,,,,,,,,,,,,,,,,,,,,,,,,,,,,,
"65379bf62e5be462fc349840","2023-10-24T10:27:02.641Z","[""Dimethylacetamide (DMAC)"",""Tetrahydrofuran (THF)""]","[""water""]","[]","[]","20","250","[]","[]","[]","[]","[]","[]","[]","[]",,,,,false,"Dead-end",20,25,,"2-Butanol",,,,,,1,"[""SEM"",""AFM""]",,,,true,false,"Accepted","[""ISA""]","[""Polysulfone""]","[]","[]","[""None""]","65003ad79af97755a1fa140a","2023-09-12T10:17:59.447Z","2008-01-01T00:00:00.000Z","Poly(sulfone)/sulfonated poly(ether ether ketone) blend membranes: Morphology study and application in the filtration of alcohol based feeds","Scientific Report","backOffice","10.1016/j.memsci.2008.06.055","65003a2e9af97755a1fa02ed","Xianfeng Li and Steven De Feyter and Ivo F.J. Vankelecom","https://doi.org/10.1016/j.memsci.2008.06.055",0,"ISA/inorganic/dense","PSf_20_BuOH","Scientific report",,"[{""postTreatmentChemicalAgentConcentrationUnit"":[],""_id"":""65379bf62e5be462fc349841"",""postTreatment"":""None"",""postTreatmentChemicalAgentSmiles"":""N/A"",""postTreatmentChemicalAgentConcentration"":""""}]",,,,"969",0,,,,,,0.2,"80:20",,,,,,,,,,,,,,,,,,,,,,,,,,,,,,,,,,,,,,,,,,,,,,,,,,,,,,,,,,,,,,,,,,,,,,,,,,,,,,,,,,
"65379bf62e5be462fc349844","2023-10-24T10:27:02.754Z","[""Dimethylacetamide (DMAC)"",""Tetrahydrofuran (THF)""]","[""water""]","[]","[]","20","250","[]","[]","[]","[]","[]","[]","[]","[]",,,,,false,"Dead-end",20,25,,"2-Butanol",,,,,,1,"[""SEM"",""AFM""]",,,,true,false,"Accepted","[""ISA""]","[""Polysulfone""]","[]","[]","[""None""]","65003ad79af97755a1fa140a","2023-09-12T10:17:59.447Z","2008-01-01T00:00:00.000Z","Poly(sulfone)/sulfonated poly(ether ether ketone) blend membranes: Morphology study and application in the filtration of alcohol based feeds","Scientific Report","backOffice","10.1016/j.memsci.2008.06.055","65003a2e9af97755a1fa02ed","Xianfeng Li and Steven De Feyter and Ivo F.J. Vankelecom","https://doi.org/10.1016/j.memsci.2008.06.055",0,"ISA/inorganic/dense","PSf_30_BuOH","Scientific report",,"[{""postTreatmentChemicalAgentConcentrationUnit"":[],""_id"":""65379bf62e5be462fc349845"",""postTreatment"":""None"",""postTreatmentChemicalAgentSmiles"":""N/A"",""postTreatmentChemicalAgentConcentration"":""""}]",,,,"970",0,,,,,,0.03,"70:30",,,,,,,,,,,,,,,,,,,,,,,,,,,,,,,,,,,,,,,,,,,,,,,,,,,,,,,,,,,,,,,,,,,,,,,,,,,,,,,,,,
"65379bf62e5be462fc349848","2023-10-24T10:27:02.872Z","[""Dimethylacetamide (DMAC)"",""Tetrahydrofuran (THF)""]","[""water""]","[]","[]","18;2","250","[]","[]","[]","[]","[]","[]","[]","[]",,,,,false,"Dead-end",20,25,,"2-Butanol",,,,,,1,"[""SEM"",""AFM""]",,,,true,false,"Accepted","[""ISA""]","[""Polysulfone; Sulfonated poly(ether ether) ketone""]","[]","[]","[""None""]","65003ad79af97755a1fa140a","2023-09-12T10:17:59.447Z","2008-01-01T00:00:00.000Z","Poly(sulfone)/sulfonated poly(ether ether ketone) blend membranes: Morphology study and application in the filtration of alcohol based feeds","Scientific Report","backOffice","10.1016/j.memsci.2008.06.055","65003a2e9af97755a1fa02ed","Xianfeng Li and Steven De Feyter and Ivo F.J. Vankelecom","https://doi.org/10.1016/j.memsci.2008.06.055",0,"ISA/inorganic/dense","PSf/SPEEK_10_BuOH","Scientific report",,"[{""postTreatmentChemicalAgentConcentrationUnit"":[],""_id"":""65379bf62e5be462fc349849"",""postTreatment"":""None"",""postTreatmentChemicalAgentSmiles"":""N/A"",""postTreatmentChemicalAgentConcentration"":""""}]",,,,"971",0,,,,,,1.41,"90:10",,,,,,,,,,,,,,,,,,,,,,,,,,,,,,,,,,,,,,,,,,,,,,,,,,,,,,,,,,,,,,,,,,,,,,,,,,,,,,,,,,
"65379bf72e5be462fc34984c","2023-10-24T10:27:03.013Z","[""Dimethylacetamide (DMAC)"",""Tetrahydrofuran (THF)""]","[""water""]","[]","[]","18;2","250","[]","[]","[]","[]","[]","[]","[]","[]",,,,,false,"Dead-end",20,25,,"2-Butanol",,,,,,1,"[""SEM"",""AFM""]",,,,true,false,"Accepted","[""ISA""]","[""Polysulfone; Sulfonated poly(ether ether) ketone""]","[]","[]","[""None""]","65003ad79af97755a1fa140a","2023-09-12T10:17:59.447Z","2008-01-01T00:00:00.000Z","Poly(sulfone)/sulfonated poly(ether ether ketone) blend membranes: Morphology study and application in the filtration of alcohol based feeds","Scientific Report","backOffice","10.1016/j.memsci.2008.06.055","65003a2e9af97755a1fa02ed","Xianfeng Li and Steven De Feyter and Ivo F.J. Vankelecom","https://doi.org/10.1016/j.memsci.2008.06.055",0,"ISA/inorganic/dense","PSf/SPEEK_20_BuOH","Scientific report",,"[{""postTreatmentChemicalAgentConcentrationUnit"":[],""_id"":""65379bf72e5be462fc34984d"",""postTreatment"":""None"",""postTreatmentChemicalAgentSmiles"":""N/A"",""postTreatmentChemicalAgentConcentration"":""""}]",,,,"972",0,,,,,,0.37,"80:20",,,,,,,,,,,,,,,,,,,,,,,,,,,,,,,,,,,,,,,,,,,,,,,,,,,,,,,,,,,,,,,,,,,,,,,,,,,,,,,,,,
"65379bf72e5be462fc349850","2023-10-24T10:27:03.152Z","[""Dimethylacetamide (DMAC)"",""Tetrahydrofuran (THF)""]","[""water""]","[]","[]","18;2","250","[]","[]","[]","[]","[]","[]","[]","[]",,,,,false,"Dead-end",20,25,,"2-Butanol",,,,,,1,"[""SEM"",""AFM""]",,,,true,false,"Accepted","[""ISA""]","[""Polysulfone; Sulfonated poly(ether ether) ketone""]","[]","[]","[""None""]","65003ad79af97755a1fa140a","2023-09-12T10:17:59.447Z","2008-01-01T00:00:00.000Z","Poly(sulfone)/sulfonated poly(ether ether ketone) blend membranes: Morphology study and application in the filtration of alcohol based feeds","Scientific Report","backOffice","10.1016/j.memsci.2008.06.055","65003a2e9af97755a1fa02ed","Xianfeng Li and Steven De Feyter and Ivo F.J. Vankelecom","https://doi.org/10.1016/j.memsci.2008.06.055",0,"ISA/inorganic/dense","PSf/SPEEK_30_BuOH","Scientific report",,"[{""postTreatmentChemicalAgentConcentrationUnit"":[],""_id"":""65379bf72e5be462fc349851"",""postTreatment"":""None"",""postTreatmentChemicalAgentSmiles"":""N/A"",""postTreatmentChemicalAgentConcentration"":""""}]",,,,"973",0,,,,,,,"70:30",,,,,,,,,,,,,,,,,,,,,,,,,,,,,,,,,,,,,,,,,,,,,,,,,,,,,,,,,,,,,,,,,,,,,,,,,,,,,,,,,,
"65379bf72e5be462fc349854","2023-10-24T10:27:03.263Z","[""Tetrahydrofuran (THF)""]","[""water""]","[]","[]","30","250","[]","[]","[]","[]","[]","[]","[]","[]",,,,,false,"Dead-end",20,25,,"Isopropanol (IPA)","Dye","Rose Bengal (disodium salt)",1017.64,35,"µmol/L",1,"[""SEM""]",,,,true,false,"Accepted","[""ISA""]","[""Other""]","[]","[]","[""None""]","65003ae39af97755a1fa155f","2023-09-12T10:18:11.194Z","2013-01-01T00:00:00.000Z","Crosslinking of modified poly(ether ether ketone) membranes for use in solvent resistant nanofiltration","Scientific Report","backOffice","10.1016/j.memsci.2013.07.002","65003a2e9af97755a1fa02ed","Katrien Hendrix and Marianne Van Eynde and Guy Koeckelberghs and Ivo F.J. Vankelecom","https://doi.org/10.1016/j.memsci.2013.07.002",0,"ISA/inorganic/dense","VAPEEK_EDA","Scientific report",,"[{""postTreatmentChemicalAgentConcentrationUnit"":[],""_id"":""65379bf72e5be462fc349855"",""postTreatment"":""None"",""postTreatmentChemicalAgentSmiles"":""N/A"",""postTreatmentChemicalAgentConcentration"":""""}]",,0.57,68.7,"974",0,"C1CC(=O)N(C1=O)O; CCN=C=NCCCN(C)C","0,42 ;  0,56",,,,,,"C(CN)N","10",,,,,,"Activated PEEK containing valeric acid",,,,,,,,,,,,,,,,,,,,,,,,,,,,,,,,,,,,,,,,,,,,,,,,,,,,,,,,,,,,,,,,,,,,,,,,,,
"65379bf72e5be462fc349858","2023-10-24T10:27:03.367Z","[""Tetrahydrofuran (THF)""]","[""water""]","[]","[]","30","250","[]","[]","[]","[]","[]","[]","[]","[]",,,,,false,"Dead-end",20,25,,"Isopropanol (IPA)","Dye","Rose Bengal (disodium salt)",1017.64,35,"µmol/L",1,"[""SEM""]",,,,true,false,"Accepted","[""ISA""]","[""Other""]","[]","[]","[""None""]","65003ae39af97755a1fa155f","2023-09-12T10:18:11.194Z","2013-01-01T00:00:00.000Z","Crosslinking of modified poly(ether ether ketone) membranes for use in solvent resistant nanofiltration","Scientific Report","backOffice","10.1016/j.memsci.2013.07.002","65003a2e9af97755a1fa02ed","Katrien Hendrix and Marianne Van Eynde and Guy Koeckelberghs and Ivo F.J. Vankelecom","https://doi.org/10.1016/j.memsci.2013.07.002",0,"ISA/inorganic/dense","VAPEEK_BDA","Scientific report",,"[{""postTreatmentChemicalAgentConcentrationUnit"":[],""_id"":""65379bf72e5be462fc349859"",""postTreatment"":""None"",""postTreatmentChemicalAgentSmiles"":""N/A"",""postTreatmentChemicalAgentConcentration"":""""}]",,0.3,88.6,"975",0,"C1CC(=O)N(C1=O)O; CCN=C=NCCCN(C)C","0,42 ;  0,56",,,,,,"C(CCN)CN","10",,,,,,"Activated PEEK containing valeric acid",,,,,,,,,,,,,,,,,,,,,,,,,,,,,,,,,,,,,,,,,,,,,,,,,,,,,,,,,,,,,,,,,,,,,,,,,,
"65379bf72e5be462fc34985c","2023-10-24T10:27:03.482Z","[""Tetrahydrofuran (THF)""]","[""water""]","[]","[]","30","250","[]","[]","[]","[]","[]","[]","[]","[]",,,,,false,"Dead-end",20,25,,"Isopropanol (IPA)","Dye","Rose Bengal (disodium salt)",1017.64,35,"µmol/L",1,"[""SEM""]",,,,true,false,"Accepted","[""ISA""]","[""Other""]","[]","[]","[""None""]","65003ae39af97755a1fa155f","2023-09-12T10:18:11.194Z","2013-01-01T00:00:00.000Z","Crosslinking of modified poly(ether ether ketone) membranes for use in solvent resistant nanofiltration","Scientific Report","backOffice","10.1016/j.memsci.2013.07.002","65003a2e9af97755a1fa02ed","Katrien Hendrix and Marianne Van Eynde and Guy Koeckelberghs and Ivo F.J. Vankelecom","https://doi.org/10.1016/j.memsci.2013.07.002",0,"ISA/inorganic/dense","VAPEEK_HDA_10","Scientific report",,"[{""postTreatmentChemicalAgentConcentrationUnit"":[],""_id"":""65379bf72e5be462fc34985d"",""postTreatment"":""None"",""postTreatmentChemicalAgentSmiles"":""N/A"",""postTreatmentChemicalAgentConcentration"":""""}]",,0.24,94.8,"976",0,"C1CC(=O)N(C1=O)O; CCN=C=NCCCN(C)C","0,42 ;  0,56",,,,,,"C(CCCN)CCN","10",,,,,,"Activated PEEK containing valeric acid",,,,,,,,,,,,,,,,,,,,,,,,,,,,,,,,,,,,,,,,,,,,,,,,,,,,,,,,,,,,,,,,,,,,,,,,,,
"65379bf72e5be462fc349860","2023-10-24T10:27:03.601Z","[""Tetrahydrofuran (THF)""]","[""water""]","[]","[]","30","250","[]","[]","[]","[]","[]","[]","[]","[]",,,,,false,"Dead-end",20,25,,"Isopropanol (IPA)","Dye","Rose Bengal (disodium salt)",1017.64,35,"µmol/L",1,"[""SEM""]",,,,true,false,"Accepted","[""ISA""]","[""Other""]","[]","[]","[""None""]","65003ae39af97755a1fa155f","2023-09-12T10:18:11.194Z","2013-01-01T00:00:00.000Z","Crosslinking of modified poly(ether ether ketone) membranes for use in solvent resistant nanofiltration","Scientific Report","backOffice","10.1016/j.memsci.2013.07.002","65003a2e9af97755a1fa02ed","Katrien Hendrix and Marianne Van Eynde and Guy Koeckelberghs and Ivo F.J. Vankelecom","https://doi.org/10.1016/j.memsci.2013.07.002",0,"ISA/inorganic/dense","VAPEEK_TAEA","Scientific report",,"[{""postTreatmentChemicalAgentConcentrationUnit"":[],""_id"":""65379bf72e5be462fc349861"",""postTreatment"":""None"",""postTreatmentChemicalAgentSmiles"":""N/A"",""postTreatmentChemicalAgentConcentration"":""""}]",,3.32,20.2,"977",0,"C1CC(=O)N(C1=O)O; CCN=C=NCCCN(C)C","0,42 ;  0,56",,,,,,"C(CN(CCN)CCN)N","10",,,,,,"Activated PEEK containing valeric acid",,,,,,,,,,,,,,,,,,,,,,,,,,,,,,,,,,,,,,,,,,,,,,,,,,,,,,,,,,,,,,,,,,,,,,,,,,
"65379bf72e5be462fc349864","2023-10-24T10:27:03.715Z","[""Tetrahydrofuran (THF)""]","[""water""]","[]","[]","30","250","[]","[]","[]","[]","[]","[]","[]","[]",,,,,false,"Dead-end",20,25,,"Isopropanol (IPA)","Dye","Rose Bengal (disodium salt)",1017.64,35,"µmol/L",1,"[""SEM""]",,,,true,false,"Accepted","[""ISA""]","[""Other""]","[]","[]","[""None""]","65003ae39af97755a1fa155f","2023-09-12T10:18:11.194Z","2013-01-01T00:00:00.000Z","Crosslinking of modified poly(ether ether ketone) membranes for use in solvent resistant nanofiltration","Scientific Report","backOffice","10.1016/j.memsci.2013.07.002","65003a2e9af97755a1fa02ed","Katrien Hendrix and Marianne Van Eynde and Guy Koeckelberghs and Ivo F.J. Vankelecom","https://doi.org/10.1016/j.memsci.2013.07.002",0,"ISA/inorganic/dense","VAPEEK_HDA_1","Scientific report",,"[{""postTreatmentChemicalAgentConcentrationUnit"":[],""_id"":""65379bf72e5be462fc349865"",""postTreatment"":""None"",""postTreatmentChemicalAgentSmiles"":""N/A"",""postTreatmentChemicalAgentConcentration"":""""}]",,1.48,17,"978",0,"C1CC(=O)N(C1=O)O; CCN=C=NCCCN(C)C","0,42 ;  0,56",,,,,,"C(CCCN)CCN","1",,,,,,"Activated PEEK containing valeric acid",,,,,,,,,,,,,,,,,,,,,,,,,,,,,,,,,,,,,,,,,,,,,,,,,,,,,,,,,,,,,,,,,,,,,,,,,,
"65379bf72e5be462fc349868","2023-10-24T10:27:03.838Z","[""Tetrahydrofuran (THF)""]","[""water""]","[]","[]","30","250","[]","[]","[]","[]","[]","[]","[]","[]",,,,,false,"Dead-end",20,25,,"Isopropanol (IPA)","Dye","Rose Bengal (disodium salt)",1017.64,35,"µmol/L",1,"[""SEM""]",,,,true,false,"Accepted","[""ISA""]","[""Other""]","[]","[]","[""None""]","65003ae39af97755a1fa155f","2023-09-12T10:18:11.194Z","2013-01-01T00:00:00.000Z","Crosslinking of modified poly(ether ether ketone) membranes for use in solvent resistant nanofiltration","Scientific Report","backOffice","10.1016/j.memsci.2013.07.002","65003a2e9af97755a1fa02ed","Katrien Hendrix and Marianne Van Eynde and Guy Koeckelberghs and Ivo F.J. Vankelecom","https://doi.org/10.1016/j.memsci.2013.07.002",0,"ISA/inorganic/dense","VAPEEK_HDA_2","Scientific report",,"[{""postTreatmentChemicalAgentConcentrationUnit"":[],""_id"":""65379bf72e5be462fc349869"",""postTreatment"":""None"",""postTreatmentChemicalAgentSmiles"":""N/A"",""postTreatmentChemicalAgentConcentration"":""""}]",,0.99,43.6,"979",0,"C1CC(=O)N(C1=O)O; CCN=C=NCCCN(C)C","0,42 ;  0,56",,,,,,"C(CCCN)CCN","2",,,,,,"Activated PEEK containing valeric acid",,,,,,,,,,,,,,,,,,,,,,,,,,,,,,,,,,,,,,,,,,,,,,,,,,,,,,,,,,,,,,,,,,,,,,,,,,
"65379bf72e5be462fc34986c","2023-10-24T10:27:03.963Z","[""Tetrahydrofuran (THF)""]","[""water""]","[]","[]","30","250","[]","[]","[]","[]","[]","[]","[]","[]",,,,,false,"Dead-end",20,25,,"Isopropanol (IPA)","Dye","Rose Bengal (disodium salt)",1017.64,35,"µmol/L",1,"[""SEM""]",,,,true,false,"Accepted","[""ISA""]","[""Other""]","[]","[]","[""None""]","65003ae39af97755a1fa155f","2023-09-12T10:18:11.194Z","2013-01-01T00:00:00.000Z","Crosslinking of modified poly(ether ether ketone) membranes for use in solvent resistant nanofiltration","Scientific Report","backOffice","10.1016/j.memsci.2013.07.002","65003a2e9af97755a1fa02ed","Katrien Hendrix and Marianne Van Eynde and Guy Koeckelberghs and Ivo F.J. Vankelecom","https://doi.org/10.1016/j.memsci.2013.07.002",0,"ISA/inorganic/dense","VAPEEK_HDA_3","Scientific report",,"[{""postTreatmentChemicalAgentConcentrationUnit"":[],""_id"":""65379bf72e5be462fc34986d"",""postTreatment"":""None"",""postTreatmentChemicalAgentSmiles"":""N/A"",""postTreatmentChemicalAgentConcentration"":""""}]",,0.91,33.2,"980",0,"C1CC(=O)N(C1=O)O; CCN=C=NCCCN(C)C","0,42 ;  0,56",,,,,,"C(CCCN)CCN","3",,,,,,"Activated PEEK containing valeric acid",,,,,,,,,,,,,,,,,,,,,,,,,,,,,,,,,,,,,,,,,,,,,,,,,,,,,,,,,,,,,,,,,,,,,,,,,,
"65379bf82e5be462fc349870","2023-10-24T10:27:04.086Z","[""Tetrahydrofuran (THF)""]","[""water""]","[]","[]","30","250","[]","[]","[]","[]","[]","[]","[]","[]",,,,,false,"Dead-end",20,25,,"Isopropanol (IPA)","Dye","Rose Bengal (disodium salt)",1017.64,35,"µmol/L",1,"[""SEM""]",,,,true,false,"Accepted","[""ISA""]","[""Other""]","[]","[]","[""None""]","65003ae39af97755a1fa155f","2023-09-12T10:18:11.194Z","2013-01-01T00:00:00.000Z","Crosslinking of modified poly(ether ether ketone) membranes for use in solvent resistant nanofiltration","Scientific Report","backOffice","10.1016/j.memsci.2013.07.002","65003a2e9af97755a1fa02ed","Katrien Hendrix and Marianne Van Eynde and Guy Koeckelberghs and Ivo F.J. Vankelecom","https://doi.org/10.1016/j.memsci.2013.07.002",0,"ISA/inorganic/dense","VAPEEK_HDA_4","Scientific report",,"[{""postTreatmentChemicalAgentConcentrationUnit"":[],""_id"":""65379bf82e5be462fc349871"",""postTreatment"":""None"",""postTreatmentChemicalAgentSmiles"":""N/A"",""postTreatmentChemicalAgentConcentration"":""""}]",,0.48,69.3,"981",0,"C1CC(=O)N(C1=O)O; CCN=C=NCCCN(C)C","0,42 ;  0,56",,,,,,"C(CCCN)CCN","4",,,,,,"Activated PEEK containing valeric acid",,,,,,,,,,,,,,,,,,,,,,,,,,,,,,,,,,,,,,,,,,,,,,,,,,,,,,,,,,,,,,,,,,,,,,,,,,
"65379bf82e5be462fc349874","2023-10-24T10:27:04.245Z","[""Tetrahydrofuran (THF)""]","[""water""]","[]","[]","30","250","[]","[]","[]","[]","[]","[]","[]","[]",,,,,false,"Dead-end",20,25,,"Isopropanol (IPA)","Dye","Rose Bengal (disodium salt)",1017.64,35,"µmol/L",1,"[""SEM""]",,,,true,false,"Accepted","[""ISA""]","[""Other""]","[]","[]","[""None""]","65003ae39af97755a1fa155f","2023-09-12T10:18:11.194Z","2013-01-01T00:00:00.000Z","Crosslinking of modified poly(ether ether ketone) membranes for use in solvent resistant nanofiltration","Scientific Report","backOffice","10.1016/j.memsci.2013.07.002","65003a2e9af97755a1fa02ed","Katrien Hendrix and Marianne Van Eynde and Guy Koeckelberghs and Ivo F.J. Vankelecom","https://doi.org/10.1016/j.memsci.2013.07.002",0,"ISA/inorganic/dense","VAPEEK_HDA_5","Scientific report",,"[{""postTreatmentChemicalAgentConcentrationUnit"":[],""_id"":""65379bf82e5be462fc349875"",""postTreatment"":""None"",""postTreatmentChemicalAgentSmiles"":""N/A"",""postTreatmentChemicalAgentConcentration"":""""}]",,0.25,75.6,"982",0,"C1CC(=O)N(C1=O)O; CCN=C=NCCCN(C)C","0,42 ;  0,56",,,,,,"C(CCCN)CCN","5",,,,,,"Activated PEEK containing valeric acid",,,,,,,,,,,,,,,,,,,,,,,,,,,,,,,,,,,,,,,,,,,,,,,,,,,,,,,,,,,,,,,,,,,,,,,,,,
"65379bf82e5be462fc349878","2023-10-24T10:27:04.368Z","[""Tetrahydrofuran (THF)""]","[""water""]","[]","[]","30","250","[]","[]","[]","[]","[]","[]","[]","[]",,,,,false,"Dead-end",20,25,,"Acetonitrile","Dye","Rose Bengal (disodium salt)",1017.64,35,"µmol/L",1,"[""SEM""]",,,,true,false,"Accepted","[""ISA""]","[""Other""]","[]","[]","[""None""]","65003ae39af97755a1fa155f","2023-09-12T10:18:11.194Z","2013-01-01T00:00:00.000Z","Crosslinking of modified poly(ether ether ketone) membranes for use in solvent resistant nanofiltration","Scientific Report","backOffice","10.1016/j.memsci.2013.07.002","65003a2e9af97755a1fa02ed","Katrien Hendrix and Marianne Van Eynde and Guy Koeckelberghs and Ivo F.J. Vankelecom","https://doi.org/10.1016/j.memsci.2013.07.002",0,"ISA/inorganic/dense","VAPEEK_HDA_ACN","Scientific report",,"[{""postTreatmentChemicalAgentConcentrationUnit"":[],""_id"":""65379bf82e5be462fc349879"",""postTreatment"":""None"",""postTreatmentChemicalAgentSmiles"":""N/A"",""postTreatmentChemicalAgentConcentration"":""""}]",,0.19,87.4,"983",0,"C1CC(=O)N(C1=O)O; CCN=C=NCCCN(C)C","0,42 ;  0,56",,,,,,"C(CCCN)CCN","10",,,,,,"Activated PEEK containing valeric acid",,,,,,,,,,,,,,,,,,,,,,,,,,,,,,,,,,,,,,,,,,,,,,,,,,,,,,,,,,,,,,,,,,,,,,,,,,
"65379bf82e5be462fc34987c","2023-10-24T10:27:04.472Z","[""Tetrahydrofuran (THF)""]","[""water""]","[]","[]","30","250","[]","[]","[]","[]","[]","[]","[]","[]",,,,,false,"Dead-end",20,25,,"Isopropanol (IPA)","Dye","Rose Bengal (disodium salt)",1017.64,35,"µmol/L",1,"[""SEM""]",,,,true,false,"Accepted","[""ISA""]","[""Other""]","[]","[]","[""None""]","65003ae39af97755a1fa155f","2023-09-12T10:18:11.194Z","2013-01-01T00:00:00.000Z","Crosslinking of modified poly(ether ether ketone) membranes for use in solvent resistant nanofiltration","Scientific Report","backOffice","10.1016/j.memsci.2013.07.002","65003a2e9af97755a1fa02ed","Katrien Hendrix and Marianne Van Eynde and Guy Koeckelberghs and Ivo F.J. Vankelecom","https://doi.org/10.1016/j.memsci.2013.07.002",0,"ISA/inorganic/dense","VAPEEK_HDA_IPA","Scientific report",,"[{""postTreatmentChemicalAgentConcentrationUnit"":[],""_id"":""65379bf82e5be462fc34987d"",""postTreatment"":""None"",""postTreatmentChemicalAgentSmiles"":""N/A"",""postTreatmentChemicalAgentConcentration"":""""}]",,0.11,87.9,"984",0,"C1CC(=O)N(C1=O)O; CCN=C=NCCCN(C)C","0,42 ;  0,56",,,,,,"C(CCCN)CCN","10",,,,,,"Activated PEEK containing valeric acid",,,,,,,,,,,,,,,,,,,,,,,,,,,,,,,,,,,,,,,,,,,,,,,,,,,,,,,,,,,,,,,,,,,,,,,,,,
"65379bf82e5be462fc349880","2023-10-24T10:27:04.577Z","[""Dimethylsulfoxide (DMSO)""]","[""water""]","[]","[]","18",,"[]","[]","[]","[]","[]","[]","[]","[]",,,,,false,"Dead-end",25,25,,"Isopropanol (IPA)","Dye","Rose Bengal (disodium salt)",1017.64,35,"µmol/L",1,"[""FTIR"",""SEM"",""AFM"",null]",,,,true,false,"Accepted","[""ISA""]","[""Polyacrylonitrile""]","[]","[]","[""Other""]","65003a7d9af97755a1fa0b4c","2023-09-12T10:16:29.359Z","2016-01-01T00:00:00.000Z","Weak polyelectrolyte multilayers as tunable membranes for solvent resistant nanofiltration","Scientific Report","backOffice","10.1016/j.memsci.2016.04.073","65003a2e9af97755a1fa02ed","Shazia Ilyas and Nithya Joseph and Anthony Szymczyk and Alexander Volodin and Kitty Nijmeijer and Wiebe M. de Vos and Ivo F.J. Vankelecom","https://doi.org/10.1016/j.memsci.2016.04.073",0,"ISA/inorganic/dense","PAN-H_support_IPA","Scientific report",,"[{""postTreatmentChemicalAgentConcentrationUnit"":[""wt%""],""_id"":""65379bf82e5be462fc349881"",""postTreatment"":""hydrolysis"",""postTreatmentChemicalAgentSmiles"":""[OH-].[Na+]"",""postTreatmentChemicalAgentConcentration"":""10""}]",,2.2,46,"985",0,,,,,,127,,,,,,,,,,,,,,,,,,,,,,,,,,,,,,,,,,,,,,,,,,,,,,,,,,,,,,,,,,,,,,,,,,,,,,,,,,,,,,,,,,,
"65379bf82e5be462fc349884","2023-10-24T10:27:04.722Z","[""1-Methyl-2-pyrrolidinone (NMP)"",""Tetrahydrofuran (THF)""]","[""water""]","[]","[]","18","250","[]","[]","[]","[]","[]","[]","[]","[]",,,,,false,"Dead-end",20,25,,"Isopropanol (IPA)","Dye","Rose Bengal (disodium salt)",1017.64,125,"µmol/L",1,"[]",,,,true,false,"Accepted","[""ISA""]","[""Other""]","[]","[]","[""Drying""]","65003ae59af97755a1fa1590","2023-09-12T10:18:13.139Z","1970-01-01T00:00:02.008Z","Solidification of Emulsified Polymer Solutions via Phase Inversion (SEPPI): A Generic Way To Prepare Polymers with Controlled Porosity","Scientific Report","backOffice","10.1021/cm800231n","65003a2e9af97755a1fa02ed","Pieter Vandezande and Lieven E. M. Gevers and Jan Vermant and Johan A. Martens and Pierre A. Jacobs and Ivo F. J. Vankelecom","https://doi.org/10.1021/cm800231n",0,"ISA/inorganic/dense","SEPPI","Scientific report",,"[{""postTreatmentChemicalAgentConcentrationUnit"":[],""_id"":""65379bf82e5be462fc349885"",""postTreatment"":""Drying"",""postTreatmentChemicalAgentSmiles"":""N/A"",""postTreatmentChemicalAgentConcentration"":""""}]",,,98,"986",0,"O=[Al]O[Al]=O.O=[Si]=O","18",,,,3.019,"67:33",,,,,,,,"Polyimide (Matrimid 9725) with Silicalite-1 Nanozeolite suspension",,,,,,,,,,,,,,,,,,,,,,,,,,,,,,,,,,,,,,,,,,,,,,,,,,,,,,,,,,,,,,,,,,,,,,,,,,
"65379bf82e5be462fc349888","2023-10-24T10:27:04.845Z","[""1-Methyl-2-pyrrolidinone (NMP)"",""Tetrahydrofuran (THF)""]","[""water""]","[]","[]","18","250","[]","[]","[]","[]","[]","[]","[]","[]",,,,,false,"Dead-end",20,25,,"Isopropanol (IPA)","Dye","Rose Bengal (disodium salt)",1017.64,125,"µmol/L",1,"[""SEM""]",,,,true,false,"Accepted","[""ISA""]","[""Other""]","[]","[]","[""Drying""]","65003ae59af97755a1fa1590","2023-09-12T10:18:13.139Z","1970-01-01T00:00:02.008Z","Solidification of Emulsified Polymer Solutions via Phase Inversion (SEPPI): A Generic Way To Prepare Polymers with Controlled Porosity","Scientific Report","backOffice","10.1021/cm800231n","65003a2e9af97755a1fa02ed","Pieter Vandezande and Lieven E. M. Gevers and Jan Vermant and Johan A. Martens and Pierre A. Jacobs and Ivo F. J. Vankelecom","https://doi.org/10.1021/cm800231n",0,"ISA/inorganic/dense","PI_REF","Scientific report",,"[{""postTreatmentChemicalAgentConcentrationUnit"":[],""_id"":""65379bf82e5be462fc349889"",""postTreatment"":""Drying"",""postTreatmentChemicalAgentSmiles"":""N/A"",""postTreatmentChemicalAgentConcentration"":""""}]",,,96.6,"987",0,,,,,,2.07,"67:33",,,,,,,,"Polyimide (Matrimid 9725)",,,,,,,,,,,,,,,,,,,,,,,,,,,,,,,,,,,,,,,,,,,,,,,,,,,,,,,,,,,,,,,,,,,,,,,,,,
"65379bf82e5be462fc34988c","2023-10-24T10:27:04.971Z","[""Dimethylacetamide (DMAC)""]","[""water""]","[]","[]","20",,"[]","[]","[]","[]","[]","[]","[]","[]",,,,,false,"Dead-end",20,25,19,"Ethanol","Dye","Rose Bengal (disodium salt)",1017.64,35,"µmol/L",1,"[""SEM"",""FTIR""]",,,,true,false,"Accepted","[""ISA""]","[""Polysulfone""]","[]","[]","[""None""]","65003ae59af97755a1fa1599","2023-09-12T10:18:13.789Z","2016-01-01T00:00:00.000Z","Highly stable polysulfone solvent resistant nanofiltration membranes with internal cross-linking networks","Scientific Report","backOffice","10.1039/C6RA02945K","65003a2e9af97755a1fa02ed","Dongju Chen and Xue Liu and Dandan Li and Xianfeng Li","https://doi.org/10.1039/C6RA02945K",0,"ISA/inorganic/dense","CMPSF-20","Scientific report",,"[{""postTreatmentChemicalAgentConcentrationUnit"":[],""_id"":""65379bf82e5be462fc34988d"",""postTreatment"":""None"",""postTreatmentChemicalAgentSmiles"":""N/A"",""postTreatmentChemicalAgentConcentration"":""""}]",,6.27,1.79,"988",0,,,,,,,,,,,,,,,,,,,,,,,,,,,,,,,,,,,,,,,,,,,,,,,,,,,,,,,,,,,,,,,,,,,,,,,,,,,,,,,,,,,,,,,,,
"65379bf92e5be462fc349890","2023-10-24T10:27:05.105Z","[""Dimethylacetamide (DMAC)""]","[""water""]","[]","[]","22",,"[]","[]","[]","[]","[]","[]","[]","[]",,,,,false,"Dead-end",20,25,19,"Ethanol","Dye","Rose Bengal (disodium salt)",1017.64,35,"µmol/L",1,"[""SEM""]",,,,true,false,"Accepted","[""ISA""]","[""Polysulfone""]","[]","[]","[""None""]","65003ae59af97755a1fa1599","2023-09-12T10:18:13.789Z","2016-01-01T00:00:00.000Z","Highly stable polysulfone solvent resistant nanofiltration membranes with internal cross-linking networks","Scientific Report","backOffice","10.1039/C6RA02945K","65003a2e9af97755a1fa02ed","Dongju Chen and Xue Liu and Dandan Li and Xianfeng Li","https://doi.org/10.1039/C6RA02945K",0,"ISA/inorganic/dense","CMPSF-22","Scientific report",,"[{""postTreatmentChemicalAgentConcentrationUnit"":[],""_id"":""65379bf92e5be462fc349891"",""postTreatment"":""None"",""postTreatmentChemicalAgentSmiles"":""N/A"",""postTreatmentChemicalAgentConcentration"":""""}]",,5.8,2.41,"989",0,,,,,,,,,,,,,,,,,,,,,,,,,,,,,,,,,,,,,,,,,,,,,,,,,,,,,,,,,,,,,,,,,,,,,,,,,,,,,,,,,,,,,,,,,
"65379bf92e5be462fc349894","2023-10-24T10:27:05.220Z","[""Dimethylacetamide (DMAC)""]","[""water""]","[]","[]","25",,"[]","[]","[]","[]","[]","[]","[]","[]",,,,,false,"Dead-end",20,25,19,"Ethanol","Dye","Rose Bengal (disodium salt)",1017.64,35,"µmol/L",1,"[""SEM""]",,,,true,false,"Accepted","[""ISA""]","[""Polysulfone""]","[]","[]","[""None""]","65003ae59af97755a1fa1599","2023-09-12T10:18:13.789Z","2016-01-01T00:00:00.000Z","Highly stable polysulfone solvent resistant nanofiltration membranes with internal cross-linking networks","Scientific Report","backOffice","10.1039/C6RA02945K","65003a2e9af97755a1fa02ed","Dongju Chen and Xue Liu and Dandan Li and Xianfeng Li","https://doi.org/10.1039/C6RA02945K",0,"ISA/inorganic/dense","CMPSF-25","Scientific report",,"[{""postTreatmentChemicalAgentConcentrationUnit"":[],""_id"":""65379bf92e5be462fc349895"",""postTreatment"":""None"",""postTreatmentChemicalAgentSmiles"":""N/A"",""postTreatmentChemicalAgentConcentration"":""""}]",,3.37,2.7,"990",0,,,,,,,,,,,,,,,,,,,,,,,,,,,,,,,,,,,,,,,,,,,,,,,,,,,,,,,,,,,,,,,,,,,,,,,,,,,,,,,,,,,,,,,,,
"65379bf92e5be462fc349898","2023-10-24T10:27:05.365Z","[""Dimethylacetamide (DMAC)""]","[""water""]","[]","[]","28",,"[]","[]","[]","[]","[]","[]","[]","[]",,,,,false,"Dead-end",20,25,19,"Ethanol","Dye","Rose Bengal (disodium salt)",1017.64,35,"µmol/L",1,"[""SEM""]",,,,true,false,"Accepted","[""ISA""]","[""Polysulfone""]","[]","[]","[""None""]","65003ae59af97755a1fa1599","2023-09-12T10:18:13.789Z","2016-01-01T00:00:00.000Z","Highly stable polysulfone solvent resistant nanofiltration membranes with internal cross-linking networks","Scientific Report","backOffice","10.1039/C6RA02945K","65003a2e9af97755a1fa02ed","Dongju Chen and Xue Liu and Dandan Li and Xianfeng Li","https://doi.org/10.1039/C6RA02945K",0,"ISA/inorganic/dense","CMPSF-28","Scientific report",,"[{""postTreatmentChemicalAgentConcentrationUnit"":[],""_id"":""65379bf92e5be462fc349899"",""postTreatment"":""None"",""postTreatmentChemicalAgentSmiles"":""N/A"",""postTreatmentChemicalAgentConcentration"":""""}]",,1.97,3.23,"991",0,,,,,,,,,,,,,,,,,,,,,,,,,,,,,,,,,,,,,,,,,,,,,,,,,,,,,,,,,,,,,,,,,,,,,,,,,,,,,,,,,,,,,,,,,
"65379bf92e5be462fc34989c","2023-10-24T10:27:05.507Z","[""Dimethylacetamide (DMAC)""]","[""water""]","[]","[]","20",,"[]","[]","[]","[]","[]","[]","[]","[]",,,,,false,"Dead-end",20,25,19,"Isopropanol (IPA)","Dye","Rose Bengal (disodium salt)",1017.64,35,"µmol/L",1,"[""SEM"",""FTIR""]",,,,true,false,"Accepted","[""ISA""]","[""Polysulfone""]","[]","[]","[""None""]","65003ae59af97755a1fa1599","2023-09-12T10:18:13.789Z","2016-01-01T00:00:00.000Z","Highly stable polysulfone solvent resistant nanofiltration membranes with internal cross-linking networks","Scientific Report","backOffice","10.1039/C6RA02945K","65003a2e9af97755a1fa02ed","Dongju Chen and Xue Liu and Dandan Li and Xianfeng Li","https://doi.org/10.1039/C6RA02945K",0,"ISA/inorganic/dense","CMPSF-20","Scientific report",,"[{""postTreatmentChemicalAgentConcentrationUnit"":[],""_id"":""65379bf92e5be462fc34989d"",""postTreatment"":""None"",""postTreatmentChemicalAgentSmiles"":""N/A"",""postTreatmentChemicalAgentConcentration"":""""}]",,1.62,0.03,"992",0,,,,,,,,,,,,,,,,,,,,,,,,,,,,,,,,,,,,,,,,,,,,,,,,,,,,,,,,,,,,,,,,,,,,,,,,,,,,,,,,,,,,,,,,,
"65379bf92e5be462fc3498a0","2023-10-24T10:27:05.618Z","[""Dimethylacetamide (DMAC)""]","[""water""]","[]","[]","22",,"[]","[]","[]","[]","[]","[]","[]","[]",,,,,false,"Dead-end",20,25,19,"Isopropanol (IPA)","Dye","Rose Bengal (disodium salt)",1017.64,35,"µmol/L",1,"[""SEM""]",,,,true,false,"Accepted","[""ISA""]","[""Polysulfone""]","[]","[]","[""None""]","65003ae59af97755a1fa1599","2023-09-12T10:18:13.789Z","2016-01-01T00:00:00.000Z","Highly stable polysulfone solvent resistant nanofiltration membranes with internal cross-linking networks","Scientific Report","backOffice","10.1039/C6RA02945K","65003a2e9af97755a1fa02ed","Dongju Chen and Xue Liu and Dandan Li and Xianfeng Li","https://doi.org/10.1039/C6RA02945K",0,"ISA/inorganic/dense","CMPSF-22","Scientific report",,"[{""postTreatmentChemicalAgentConcentrationUnit"":[],""_id"":""65379bf92e5be462fc3498a1"",""postTreatment"":""None"",""postTreatmentChemicalAgentSmiles"":""N/A"",""postTreatmentChemicalAgentConcentration"":""""}]",,1.64,0.65,"993",0,,,,,,,,,,,,,,,,,,,,,,,,,,,,,,,,,,,,,,,,,,,,,,,,,,,,,,,,,,,,,,,,,,,,,,,,,,,,,,,,,,,,,,,,,
"65379bf92e5be462fc3498a4","2023-10-24T10:27:05.718Z","[""Dimethylacetamide (DMAC)""]","[""water""]","[]","[]","25",,"[]","[]","[]","[]","[]","[]","[]","[]",,,,,false,"Dead-end",20,25,19,"Isopropanol (IPA)","Dye","Rose Bengal (disodium salt)",1017.64,35,"µmol/L",1,"[""SEM""]",,,,true,false,"Accepted","[""ISA""]","[""Polysulfone""]","[]","[]","[""None""]","65003ae59af97755a1fa1599","2023-09-12T10:18:13.789Z","2016-01-01T00:00:00.000Z","Highly stable polysulfone solvent resistant nanofiltration membranes with internal cross-linking networks","Scientific Report","backOffice","10.1039/C6RA02945K","65003a2e9af97755a1fa02ed","Dongju Chen and Xue Liu and Dandan Li and Xianfeng Li","https://doi.org/10.1039/C6RA02945K",0,"ISA/inorganic/dense","CMPSF-25","Scientific report",,"[{""postTreatmentChemicalAgentConcentrationUnit"":[],""_id"":""65379bf92e5be462fc3498a5"",""postTreatment"":""None"",""postTreatmentChemicalAgentSmiles"":""N/A"",""postTreatmentChemicalAgentConcentration"":""""}]",,1.14,1.24,"994",0,,,,,,,,,,,,,,,,,,,,,,,,,,,,,,,,,,,,,,,,,,,,,,,,,,,,,,,,,,,,,,,,,,,,,,,,,,,,,,,,,,,,,,,,,
"65379bf92e5be462fc3498a8","2023-10-24T10:27:05.833Z","[""Dimethylacetamide (DMAC)""]","[""water""]","[]","[]","28",,"[]","[]","[]","[]","[]","[]","[]","[]",,,,,false,"Dead-end",20,25,19,"Isopropanol (IPA)","Dye","Rose Bengal (disodium salt)",1017.64,35,"µmol/L",1,"[""SEM""]",,,,true,false,"Accepted","[""ISA""]","[""Polysulfone""]","[]","[]","[""None""]","65003ae59af97755a1fa1599","2023-09-12T10:18:13.789Z","2016-01-01T00:00:00.000Z","Highly stable polysulfone solvent resistant nanofiltration membranes with internal cross-linking networks","Scientific Report","backOffice","10.1039/C6RA02945K","65003a2e9af97755a1fa02ed","Dongju Chen and Xue Liu and Dandan Li and Xianfeng Li","https://doi.org/10.1039/C6RA02945K",0,"ISA/inorganic/dense","CMPSF-28","Scientific report",,"[{""postTreatmentChemicalAgentConcentrationUnit"":[],""_id"":""65379bf92e5be462fc3498a9"",""postTreatment"":""None"",""postTreatmentChemicalAgentSmiles"":""N/A"",""postTreatmentChemicalAgentConcentration"":""""}]",,0.8,1.91,"995",0,,,,,,,,,,,,,,,,,,,,,,,,,,,,,,,,,,,,,,,,,,,,,,,,,,,,,,,,,,,,,,,,,,,,,,,,,,,,,,,,,,,,,,,,,
"65379bf92e5be462fc3498ac","2023-10-24T10:27:05.955Z","[""Dimethylacetamide (DMAC)""]","[""water""]","[]","[]","20",,"[]","[]","[]","[]","[]","[]","[]","[]",,,,,false,"Dead-end",20,25,19,"Ethanol","Dye","Crystal Violet (chloride salt)",407.99,35,"µmol/L",1,"[""SEM"",""FTIR""]",,,,true,false,"Accepted","[""ISA""]","[""Polysulfone""]","[]","[]","[""None""]","65003ae59af97755a1fa1599","2023-09-12T10:18:13.789Z","2016-01-01T00:00:00.000Z","Highly stable polysulfone solvent resistant nanofiltration membranes with internal cross-linking networks","Scientific Report","backOffice","10.1039/C6RA02945K","65003a2e9af97755a1fa02ed","Dongju Chen and Xue Liu and Dandan Li and Xianfeng Li","https://doi.org/10.1039/C6RA02945K",0,"ISA/inorganic/dense","CMPSF-20","Scientific report",,"[{""postTreatmentChemicalAgentConcentrationUnit"":[],""_id"":""65379bf92e5be462fc3498ad"",""postTreatment"":""None"",""postTreatmentChemicalAgentSmiles"":""N/A"",""postTreatmentChemicalAgentConcentration"":""""}]",,3.51,0.1,"996",0,,,,,,,,,,,,,,,,,,,,,,,,,,,,,,,,,,,,,,,,,,,,,,,,,,,,,,,,,,,,,,,,,,,,,,,,,,,,,,,,,,,,,,,,,
