Repository: BAMresearch/onf-database

This repository belongs to the the publication "Revealing structure-property-performance relationships of organic solvent nanofiltration membranes using a FAIR, open-access database" published in ADD JOURNAL (DOI). 
It uses a dataset derived from The Open Membrane Database (https://openmembranedatabase.org/). The access date was April 8th 2025. The original dataset is in the repository as OMD_SRNF_2025-04-08.csv file.

The main researchers involved in the study are Sarah Glass (ORCID: 0000-0002-0625-0057), Petra Merten (no ORCID available), Torsten Brinkmann (ORCID: 0000-0002-5114-6259) and Volkan Filiz (ORCID: 0000-0003-0239-8641). 

The repository contains 5 Python files:

File: OMD_SRNF_2025-04-08.csv (part 39 of 184)
"65379bfa2e5be462fc3498b0","2023-10-24T10:27:06.088Z","[""Dimethylacetamide (DMAC)""]","[""water""]","[]","[]","22",,"[]","[]","[]","[]","[]","[]","[]","[]",,,,,false,"Dead-end",20,25,19,"Ethanol","Dye","Crystal Violet (chloride salt)",407.99,35,"µmol/L",1,"[""SEM""]",,,,true,false,"Accepted","[""ISA""]","[""Polysulfone""]","[]","[]","[""None""]","65003ae59af97755a1fa1599","2023-09-12T10:18:13.789Z","2016-01-01T00:00:00.000Z","Highly stable polysulfone solvent resistant nanofiltration membranes with internal cross-linking networks","Scientific Report","backOffice","10.1039/C6RA02945K","65003a2e9af97755a1fa02ed","Dongju Chen and Xue Liu and Dandan Li and Xianfeng Li","https://doi.org/10.1039/C6RA02945K",0,"ISA/inorganic/dense","CMPSF-22","Scientific report",,"[{""postTreatmentChemicalAgentConcentrationUnit"":[],""_id"":""65379bfa2e5be462fc3498b1"",""postTreatment"":""None"",""postTreatmentChemicalAgentSmiles"":""N/A"",""postTreatmentChemicalAgentConcentration"":""""}]",,3.38,,"997",0,,,,,,,,,,,,,,,,,,,,,,,,,,,,,,,,,,,,,,,,,,,,,,,,,,,,,,,,,,,,,,,,,,,,,,,,,,,,,,,,,,,,,,,,,
"65379bfa2e5be462fc3498b4","2023-10-24T10:27:06.200Z","[""Dimethylacetamide (DMAC)""]","[""water""]","[]","[]","25",,"[]","[]","[]","[]","[]","[]","[]","[]",,,,,false,"Dead-end",20,25,19,"Ethanol","Dye","Crystal Violet (chloride salt)",407.99,35,"µmol/L",1,"[""SEM""]",,,,true,false,"Accepted","[""ISA""]","[""Polysulfone""]","[]","[]","[""None""]","65003ae59af97755a1fa1599","2023-09-12T10:18:13.789Z","2016-01-01T00:00:00.000Z","Highly stable polysulfone solvent resistant nanofiltration membranes with internal cross-linking networks","Scientific Report","backOffice","10.1039/C6RA02945K","65003a2e9af97755a1fa02ed","Dongju Chen and Xue Liu and Dandan Li and Xianfeng Li","https://doi.org/10.1039/C6RA02945K",0,"ISA/inorganic/dense","CMPSF-25","Scientific report",,"[{""postTreatmentChemicalAgentConcentrationUnit"":[],""_id"":""65379bfa2e5be462fc3498b5"",""postTreatment"":""None"",""postTreatmentChemicalAgentSmiles"":""N/A"",""postTreatmentChemicalAgentConcentration"":""""}]",,2.16,16.6,"998",0,,,,,,,,,,,,,,,,,,,,,,,,,,,,,,,,,,,,,,,,,,,,,,,,,,,,,,,,,,,,,,,,,,,,,,,,,,,,,,,,,,,,,,,,,
"65379bfa2e5be462fc3498b8","2023-10-24T10:27:06.327Z","[""Dimethylacetamide (DMAC)""]","[""water""]","[]","[]","28",,"[]","[]","[]","[]","[]","[]","[]","[]",,,,,false,"Dead-end",20,25,19,"Ethanol","Dye","Crystal Violet (chloride salt)",407.99,35,"µmol/L",1,"[""SEM""]",,,,true,false,"Accepted","[""ISA""]","[""Polysulfone""]","[]","[]","[""None""]","65003ae59af97755a1fa1599","2023-09-12T10:18:13.789Z","2016-01-01T00:00:00.000Z","Highly stable polysulfone solvent resistant nanofiltration membranes with internal cross-linking networks","Scientific Report","backOffice","10.1039/C6RA02945K","65003a2e9af97755a1fa02ed","Dongju Chen and Xue Liu and Dandan Li and Xianfeng Li","https://doi.org/10.1039/C6RA02945K",0,"ISA/inorganic/dense","CMPSF-28","Scientific report",,"[{""postTreatmentChemicalAgentConcentrationUnit"":[],""_id"":""65379bfa2e5be462fc3498b9"",""postTreatment"":""None"",""postTreatmentChemicalAgentSmiles"":""N/A"",""postTreatmentChemicalAgentConcentration"":""""}]",,1.37,27.1,"999",0,,,,,,,,,,,,,,,,,,,,,,,,,,,,,,,,,,,,,,,,,,,,,,,,,,,,,,,,,,,,,,,,,,,,,,,,,,,,,,,,,,,,,,,,,
"65379bfa2e5be462fc3498bc","2023-10-24T10:27:06.473Z","[""Dimethylacetamide (DMAC)""]","[""water""]","[]","[]","20",,"[]","[]","[]","[]","[]","[]","[]","[]",,,,,false,"Dead-end",20,25,19,"Isopropanol (IPA)","Dye","Crystal Violet (chloride salt)",407.99,35,"µmol/L",1,"[""SEM"",""FTIR""]",,,,true,false,"Accepted","[""ISA""]","[""Polysulfone""]","[]","[]","[""None""]","65003ae59af97755a1fa1599","2023-09-12T10:18:13.789Z","2016-01-01T00:00:00.000Z","Highly stable polysulfone solvent resistant nanofiltration membranes with internal cross-linking networks","Scientific Report","backOffice","10.1039/C6RA02945K","65003a2e9af97755a1fa02ed","Dongju Chen and Xue Liu and Dandan Li and Xianfeng Li","https://doi.org/10.1039/C6RA02945K",0,"ISA/inorganic/dense","CMPSF-20","Scientific report",,"[{""postTreatmentChemicalAgentConcentrationUnit"":[],""_id"":""65379bfa2e5be462fc3498bd"",""postTreatment"":""None"",""postTreatmentChemicalAgentSmiles"":""N/A"",""postTreatmentChemicalAgentConcentration"":""""}]",,1.34,2.1,"1000",0,,,,,,,,,,,,,,,,,,,,,,,,,,,,,,,,,,,,,,,,,,,,,,,,,,,,,,,,,,,,,,,,,,,,,,,,,,,,,,,,,,,,,,,,,
"65379bfa2e5be462fc3498c0","2023-10-24T10:27:06.615Z","[""Dimethylacetamide (DMAC)""]","[""water""]","[]","[]","22",,"[]","[]","[]","[]","[]","[]","[]","[]",,,,,false,"Dead-end",20,25,19,"Isopropanol (IPA)","Dye","Crystal Violet (chloride salt)",407.99,35,"µmol/L",1,"[""SEM""]",,,,true,false,"Accepted","[""ISA""]","[""Polysulfone""]","[]","[]","[""None""]","65003ae59af97755a1fa1599","2023-09-12T10:18:13.789Z","2016-01-01T00:00:00.000Z","Highly stable polysulfone solvent resistant nanofiltration membranes with internal cross-linking networks","Scientific Report","backOffice","10.1039/C6RA02945K","65003a2e9af97755a1fa02ed","Dongju Chen and Xue Liu and Dandan Li and Xianfeng Li","https://doi.org/10.1039/C6RA02945K",0,"ISA/inorganic/dense","CMPSF-22","Scientific report",,"[{""postTreatmentChemicalAgentConcentrationUnit"":[],""_id"":""65379bfa2e5be462fc3498c1"",""postTreatment"":""None"",""postTreatmentChemicalAgentSmiles"":""N/A"",""postTreatmentChemicalAgentConcentration"":""""}]",,1.15,4.21,"1001",0,,,,,,,,,,,,,,,,,,,,,,,,,,,,,,,,,,,,,,,,,,,,,,,,,,,,,,,,,,,,,,,,,,,,,,,,,,,,,,,,,,,,,,,,,
"65379bfa2e5be462fc3498c4","2023-10-24T10:27:06.723Z","[""Dimethylacetamide (DMAC)""]","[""water""]","[]","[]","25",,"[]","[]","[]","[]","[]","[]","[]","[]",,,,,false,"Dead-end",20,25,19,"Isopropanol (IPA)","Dye","Crystal Violet (chloride salt)",407.99,35,"µmol/L",1,"[""SEM""]",,,,true,false,"Accepted","[""ISA""]","[""Polysulfone""]","[]","[]","[""None""]","65003ae59af97755a1fa1599","2023-09-12T10:18:13.789Z","2016-01-01T00:00:00.000Z","Highly stable polysulfone solvent resistant nanofiltration membranes with internal cross-linking networks","Scientific Report","backOffice","10.1039/C6RA02945K","65003a2e9af97755a1fa02ed","Dongju Chen and Xue Liu and Dandan Li and Xianfeng Li","https://doi.org/10.1039/C6RA02945K",0,"ISA/inorganic/dense","CMPSF-25","Scientific report",,"[{""postTreatmentChemicalAgentConcentrationUnit"":[],""_id"":""65379bfa2e5be462fc3498c5"",""postTreatment"":""None"",""postTreatmentChemicalAgentSmiles"":""N/A"",""postTreatmentChemicalAgentConcentration"":""""}]",,1.07,11,"1002",0,,,,,,,,,,,,,,,,,,,,,,,,,,,,,,,,,,,,,,,,,,,,,,,,,,,,,,,,,,,,,,,,,,,,,,,,,,,,,,,,,,,,,,,,,
"65379bfa2e5be462fc3498c8","2023-10-24T10:27:06.830Z","[""Dimethylacetamide (DMAC)""]","[""water""]","[]","[]","28",,"[]","[]","[]","[]","[]","[]","[]","[]",,,,,false,"Dead-end",20,25,19,"Isopropanol (IPA)","Dye","Crystal Violet (chloride salt)",407.99,35,"µmol/L",1,"[""SEM""]",,,,true,false,"Accepted","[""ISA""]","[""Polysulfone""]","[]","[]","[""None""]","65003ae59af97755a1fa1599","2023-09-12T10:18:13.789Z","2016-01-01T00:00:00.000Z","Highly stable polysulfone solvent resistant nanofiltration membranes with internal cross-linking networks","Scientific Report","backOffice","10.1039/C6RA02945K","65003a2e9af97755a1fa02ed","Dongju Chen and Xue Liu and Dandan Li and Xianfeng Li","https://doi.org/10.1039/C6RA02945K",0,"ISA/inorganic/dense","CMPSF-28","Scientific report",,"[{""postTreatmentChemicalAgentConcentrationUnit"":[],""_id"":""65379bfa2e5be462fc3498c9"",""postTreatment"":""None"",""postTreatmentChemicalAgentSmiles"":""N/A"",""postTreatmentChemicalAgentConcentration"":""""}]",,0.96,12,"1003",0,,,,,,,,,,,,,,,,,,,,,,,,,,,,,,,,,,,,,,,,,,,,,,,,,,,,,,,,,,,,,,,,,,,,,,,,,,,,,,,,,,,,,,,,,
"65379bfa2e5be462fc3498cc","2023-10-24T10:27:06.945Z","[""Dimethylacetamide (DMAC)""]","[""water""]","[]","[]","20",,"[]","[]","[]","[]","[]","[]","[]","[]",,,,,false,"Dead-end",20,25,19,"Ethanol","Dye","Bromothymol Blue",624.38,35,"µmol/L",1,"[""SEM"",""FTIR""]",,,,true,false,"Accepted","[""ISA""]","[""Polysulfone""]","[]","[]","[""None""]","65003ae59af97755a1fa1599","2023-09-12T10:18:13.789Z","2016-01-01T00:00:00.000Z","Highly stable polysulfone solvent resistant nanofiltration membranes with internal cross-linking networks","Scientific Report","backOffice","10.1039/C6RA02945K","65003a2e9af97755a1fa02ed","Dongju Chen and Xue Liu and Dandan Li and Xianfeng Li","https://doi.org/10.1039/C6RA02945K",0,"ISA/inorganic/dense","CMPSF-20","Scientific report",,"[{""postTreatmentChemicalAgentConcentrationUnit"":[],""_id"":""65379bfa2e5be462fc3498cd"",""postTreatment"":""None"",""postTreatmentChemicalAgentSmiles"":""N/A"",""postTreatmentChemicalAgentConcentration"":""""}]",,4.84,0.03,"1004",0,,,,,,,,,,,,,,,,,,,,,,,,,,,,,,,,,,,,,,,,,,,,,,,,,,,,,,,,,,,,,,,,,,,,,,,,,,,,,,,,,,,,,,,,,
"65379bfb2e5be462fc3498d0","2023-10-24T10:27:07.058Z","[""Dimethylacetamide (DMAC)""]","[""water""]","[]","[]","22",,"[]","[]","[]","[]","[]","[]","[]","[]",,,,,false,"Dead-end",20,25,19,"Ethanol","Dye","Bromothymol Blue",624.38,35,"µmol/L",1,"[""SEM""]",,,,true,false,"Accepted","[""ISA""]","[""Polysulfone""]","[]","[]","[""None""]","65003ae59af97755a1fa1599","2023-09-12T10:18:13.789Z","2016-01-01T00:00:00.000Z","Highly stable polysulfone solvent resistant nanofiltration membranes with internal cross-linking networks","Scientific Report","backOffice","10.1039/C6RA02945K","65003a2e9af97755a1fa02ed","Dongju Chen and Xue Liu and Dandan Li and Xianfeng Li","https://doi.org/10.1039/C6RA02945K",0,"ISA/inorganic/dense","CMPSF-22","Scientific report",,"[{""postTreatmentChemicalAgentConcentrationUnit"":[],""_id"":""65379bfb2e5be462fc3498d1"",""postTreatment"":""None"",""postTreatmentChemicalAgentSmiles"":""N/A"",""postTreatmentChemicalAgentConcentration"":""""}]",,3.81,0.86,"1005",0,,,,,,,,,,,,,,,,,,,,,,,,,,,,,,,,,,,,,,,,,,,,,,,,,,,,,,,,,,,,,,,,,,,,,,,,,,,,,,,,,,,,,,,,,
"65379bfb2e5be462fc3498d4","2023-10-24T10:27:07.173Z","[""Dimethylacetamide (DMAC)""]","[""water""]","[]","[]","25",,"[]","[]","[]","[]","[]","[]","[]","[]",,,,,false,"Dead-end",20,25,19,"Ethanol","Dye","Bromothymol Blue",624.38,35,"µmol/L",1,"[""SEM""]",,,,true,false,"Accepted","[""ISA""]","[""Polysulfone""]","[]","[]","[""None""]","65003ae59af97755a1fa1599","2023-09-12T10:18:13.789Z","2016-01-01T00:00:00.000Z","Highly stable polysulfone solvent resistant nanofiltration membranes with internal cross-linking networks","Scientific Report","backOffice","10.1039/C6RA02945K","65003a2e9af97755a1fa02ed","Dongju Chen and Xue Liu and Dandan Li and Xianfeng Li","https://doi.org/10.1039/C6RA02945K",0,"ISA/inorganic/dense","CMPSF-25","Scientific report",,"[{""postTreatmentChemicalAgentConcentrationUnit"":[],""_id"":""65379bfb2e5be462fc3498d5"",""postTreatment"":""None"",""postTreatmentChemicalAgentSmiles"":""N/A"",""postTreatmentChemicalAgentConcentration"":""""}]",,2.22,4.58,"1006",0,,,,,,,,,,,,,,,,,,,,,,,,,,,,,,,,,,,,,,,,,,,,,,,,,,,,,,,,,,,,,,,,,,,,,,,,,,,,,,,,,,,,,,,,,
"65379bfb2e5be462fc3498d8","2023-10-24T10:27:07.298Z","[""Dimethylacetamide (DMAC)""]","[""water""]","[]","[]","28",,"[]","[]","[]","[]","[]","[]","[]","[]",,,,,false,"Dead-end",20,25,19,"Ethanol","Dye","Bromothymol Blue",624.38,35,"µmol/L",1,"[""SEM""]",,,,true,false,"Accepted","[""ISA""]","[""Polysulfone""]","[]","[]","[""None""]","65003ae59af97755a1fa1599","2023-09-12T10:18:13.789Z","2016-01-01T00:00:00.000Z","Highly stable polysulfone solvent resistant nanofiltration membranes with internal cross-linking networks","Scientific Report","backOffice","10.1039/C6RA02945K","65003a2e9af97755a1fa02ed","Dongju Chen and Xue Liu and Dandan Li and Xianfeng Li","https://doi.org/10.1039/C6RA02945K",0,"ISA/inorganic/dense","CMPSF-28","Scientific report",,"[{""postTreatmentChemicalAgentConcentrationUnit"":[],""_id"":""65379bfb2e5be462fc3498d9"",""postTreatment"":""None"",""postTreatmentChemicalAgentSmiles"":""N/A"",""postTreatmentChemicalAgentConcentration"":""""}]",,1.52,4.87,"1007",0,,,,,,,,,,,,,,,,,,,,,,,,,,,,,,,,,,,,,,,,,,,,,,,,,,,,,,,,,,,,,,,,,,,,,,,,,,,,,,,,,,,,,,,,,
"65379bfb2e5be462fc3498dc","2023-10-24T10:27:07.415Z","[""Dimethylacetamide (DMAC)""]","[""water""]","[]","[]","20",,"[]","[]","[]","[]","[]","[]","[]","[]",,,,,false,"Dead-end",20,25,19,"Isopropanol (IPA)","Dye","Bromothymol Blue",624.38,35,"µmol/L",1,"[""SEM"",""FTIR""]",,,,true,false,"Accepted","[""ISA""]","[""Polysulfone""]","[]","[]","[""None""]","65003ae59af97755a1fa1599","2023-09-12T10:18:13.789Z","2016-01-01T00:00:00.000Z","Highly stable polysulfone solvent resistant nanofiltration membranes with internal cross-linking networks","Scientific Report","backOffice","10.1039/C6RA02945K","65003a2e9af97755a1fa02ed","Dongju Chen and Xue Liu and Dandan Li and Xianfeng Li","https://doi.org/10.1039/C6RA02945K",0,"ISA/inorganic/dense","CMPSF-20","Scientific report",,"[{""postTreatmentChemicalAgentConcentrationUnit"":[],""_id"":""65379bfb2e5be462fc3498dd"",""postTreatment"":""None"",""postTreatmentChemicalAgentSmiles"":""N/A"",""postTreatmentChemicalAgentConcentration"":""""}]",,1.27,0.04,"1008",0,,,,,,,,,,,,,,,,,,,,,,,,,,,,,,,,,,,,,,,,,,,,,,,,,,,,,,,,,,,,,,,,,,,,,,,,,,,,,,,,,,,,,,,,,
"65379bfb2e5be462fc3498e0","2023-10-24T10:27:07.532Z","[""Dimethylacetamide (DMAC)""]","[""water""]","[]","[]","22",,"[]","[]","[]","[]","[]","[]","[]","[]",,,,,false,"Dead-end",20,25,19,"Isopropanol (IPA)","Dye","Bromothymol Blue",624.38,35,"µmol/L",1,"[""SEM""]",,,,true,false,"Accepted","[""ISA""]","[""Polysulfone""]","[]","[]","[""None""]","65003ae59af97755a1fa1599","2023-09-12T10:18:13.789Z","2016-01-01T00:00:00.000Z","Highly stable polysulfone solvent resistant nanofiltration membranes with internal cross-linking networks","Scientific Report","backOffice","10.1039/C6RA02945K","65003a2e9af97755a1fa02ed","Dongju Chen and Xue Liu and Dandan Li and Xianfeng Li","https://doi.org/10.1039/C6RA02945K",0,"ISA/inorganic/dense","CMPSF-22","Scientific report",,"[{""postTreatmentChemicalAgentConcentrationUnit"":[],""_id"":""65379bfb2e5be462fc3498e1"",""postTreatment"":""None"",""postTreatmentChemicalAgentSmiles"":""N/A"",""postTreatmentChemicalAgentConcentration"":""""}]",,1.3,0.61,"1009",0,,,,,,,,,,,,,,,,,,,,,,,,,,,,,,,,,,,,,,,,,,,,,,,,,,,,,,,,,,,,,,,,,,,,,,,,,,,,,,,,,,,,,,,,,
"65379bfb2e5be462fc3498e4","2023-10-24T10:27:07.693Z","[""Dimethylacetamide (DMAC)""]","[""water""]","[]","[]","25",,"[]","[]","[]","[]","[]","[]","[]","[]",,,,,false,"Dead-end",20,25,19,"Isopropanol (IPA)","Dye","Bromothymol Blue",624.38,35,"µmol/L",1,"[""SEM""]",,,,true,false,"Accepted","[""ISA""]","[""Polysulfone""]","[]","[]","[""None""]","65003ae59af97755a1fa1599","2023-09-12T10:18:13.789Z","2016-01-01T00:00:00.000Z","Highly stable polysulfone solvent resistant nanofiltration membranes with internal cross-linking networks","Scientific Report","backOffice","10.1039/C6RA02945K","65003a2e9af97755a1fa02ed","Dongju Chen and Xue Liu and Dandan Li and Xianfeng Li","https://doi.org/10.1039/C6RA02945K",0,"ISA/inorganic/dense","CMPSF-25","Scientific report",,"[{""postTreatmentChemicalAgentConcentrationUnit"":[],""_id"":""65379bfb2e5be462fc3498e5"",""postTreatment"":""None"",""postTreatmentChemicalAgentSmiles"":""N/A"",""postTreatmentChemicalAgentConcentration"":""""}]",,0.97,7.27,"1010",0,,,,,,,,,,,,,,,,,,,,,,,,,,,,,,,,,,,,,,,,,,,,,,,,,,,,,,,,,,,,,,,,,,,,,,,,,,,,,,,,,,,,,,,,,
"65379bfb2e5be462fc3498e8","2023-10-24T10:27:07.806Z","[""Dimethylacetamide (DMAC)""]","[""water""]","[]","[]","28",,"[]","[]","[]","[]","[]","[]","[]","[]",,,,,false,"Dead-end",20,25,19,"Isopropanol (IPA)","Dye","Bromothymol Blue",624.38,35,"µmol/L",1,"[""SEM""]",,,,true,false,"Accepted","[""ISA""]","[""Polysulfone""]","[]","[]","[""None""]","65003ae59af97755a1fa1599","2023-09-12T10:18:13.789Z","2016-01-01T00:00:00.000Z","Highly stable polysulfone solvent resistant nanofiltration membranes with internal cross-linking networks","Scientific Report","backOffice","10.1039/C6RA02945K","65003a2e9af97755a1fa02ed","Dongju Chen and Xue Liu and Dandan Li and Xianfeng Li","https://doi.org/10.1039/C6RA02945K",0,"ISA/inorganic/dense","CMPSF-28","Scientific report",,"[{""postTreatmentChemicalAgentConcentrationUnit"":[],""_id"":""65379bfb2e5be462fc3498e9"",""postTreatment"":""None"",""postTreatmentChemicalAgentSmiles"":""N/A"",""postTreatmentChemicalAgentConcentration"":""""}]",,0.53,6.75,"1011",0,,,,,,,,,,,,,,,,,,,,,,,,,,,,,,,,,,,,,,,,,,,,,,,,,,,,,,,,,,,,,,,,,,,,,,,,,,,,,,,,,,,,,,,,,
"65379bfb2e5be462fc3498ec","2023-10-24T10:27:07.916Z","[""Dimethylacetamide (DMAC)""]","[""water""]","[]","[]","20",,"[]","[]","[]","[]","[]","[]","[]","[]",,,,,false,"Dead-end",20,25,19,"Ethanol","Dye","Rose Bengal (disodium salt)",1017.64,35,"µmol/L",1,"[""SEM"",""FTIR""]",,,,true,false,"Accepted","[""ISA""]","[""Polysulfone""]","[]","[]","[""Crosslinking""]","65003ae59af97755a1fa1599","2023-09-12T10:18:13.789Z","2016-01-01T00:00:00.000Z","Highly stable polysulfone solvent resistant nanofiltration membranes with internal cross-linking networks","Scientific Report","backOffice","10.1039/C6RA02945K","65003a2e9af97755a1fa02ed","Dongju Chen and Xue Liu and Dandan Li and Xianfeng Li","https://doi.org/10.1039/C6RA02945K",0,"ISA/inorganic/dense","M-CMPSF-20","Scientific report",,"[{""postTreatmentChemicalAgentConcentrationUnit"":[""wt%""],""_id"":""65379bfb2e5be462fc3498ed"",""postTreatment"":""Crosslinking"",""postTreatmentChemicalAgentSmiles"":""C1=CN=CN1"",""postTreatmentChemicalAgentConcentration"":""10""}]",,1.82,58.6,"1012",0,,,,,,,,,,,,,,,,,,,,,,,,,,,,,,,,,,,,,,,,,,,,,,,,,,,,,,,,,,,,,,,,,,,,,,,,,,,,,,,,,,,,,,,,,
"65379bfc2e5be462fc3498f0","2023-10-24T10:27:08.045Z","[""Dimethylacetamide (DMAC)""]","[""water""]","[]","[]","22",,"[]","[]","[]","[]","[]","[]","[]","[]",,,,,false,"Dead-end",20,25,19,"Ethanol","Dye","Rose Bengal (disodium salt)",1017.64,35,"µmol/L",1,"[""SEM""]",,,,true,false,"Accepted","[""ISA""]","[""Polysulfone""]","[]","[]","[""Crosslinking""]","65003ae59af97755a1fa1599","2023-09-12T10:18:13.789Z","2016-01-01T00:00:00.000Z","Highly stable polysulfone solvent resistant nanofiltration membranes with internal cross-linking networks","Scientific Report","backOffice","10.1039/C6RA02945K","65003a2e9af97755a1fa02ed","Dongju Chen and Xue Liu and Dandan Li and Xianfeng Li","https://doi.org/10.1039/C6RA02945K",0,"ISA/inorganic/dense","M-CMPSF-22","Scientific report",,"[{""postTreatmentChemicalAgentConcentrationUnit"":[""wt%""],""_id"":""65379bfc2e5be462fc3498f1"",""postTreatment"":""Crosslinking"",""postTreatmentChemicalAgentSmiles"":""C1=CN=CN1"",""postTreatmentChemicalAgentConcentration"":""10""}]",,0.83,74.2,"1013",0,,,,,,,,,,,,,,,,,,,,,,,,,,,,,,,,,,,,,,,,,,,,,,,,,,,,,,,,,,,,,,,,,,,,,,,,,,,,,,,,,,,,,,,,,
"65379bfc2e5be462fc3498f4","2023-10-24T10:27:08.154Z","[""Dimethylacetamide (DMAC)""]","[""water""]","[]","[]","25",,"[]","[]","[]","[]","[]","[]","[]","[]",,,,,false,"Dead-end",20,25,19,"Ethanol","Dye","Rose Bengal (disodium salt)",1017.64,35,"µmol/L",1,"[""SEM""]",,,,true,false,"Accepted","[""ISA""]","[""Polysulfone""]","[]","[]","[""Crosslinking""]","65003ae59af97755a1fa1599","2023-09-12T10:18:13.789Z","2016-01-01T00:00:00.000Z","Highly stable polysulfone solvent resistant nanofiltration membranes with internal cross-linking networks","Scientific Report","backOffice","10.1039/C6RA02945K","65003a2e9af97755a1fa02ed","Dongju Chen and Xue Liu and Dandan Li and Xianfeng Li","https://doi.org/10.1039/C6RA02945K",0,"ISA/inorganic/dense","M-CMPSF-25","Scientific report",,"[{""postTreatmentChemicalAgentConcentrationUnit"":[""wt%""],""_id"":""65379bfc2e5be462fc3498f5"",""postTreatment"":""Crosslinking"",""postTreatmentChemicalAgentSmiles"":""C1=CN=CN1"",""postTreatmentChemicalAgentConcentration"":""10""}]",,0.65,90.8,"1014",0,,,,,,,,,,,,,,,,,,,,,,,,,,,,,,,,,,,,,,,,,,,,,,,,,,,,,,,,,,,,,,,,,,,,,,,,,,,,,,,,,,,,,,,,,
"65379bfc2e5be462fc3498f8","2023-10-24T10:27:08.306Z","[""Dimethylacetamide (DMAC)""]","[""water""]","[]","[]","28",,"[]","[]","[]","[]","[]","[]","[]","[]",,,,,false,"Dead-end",20,25,19,"Ethanol","Dye","Rose Bengal (disodium salt)",1017.64,35,"µmol/L",1,"[""SEM""]",,,,true,false,"Accepted","[""ISA""]","[""Polysulfone""]","[]","[]","[""Crosslinking""]","65003ae59af97755a1fa1599","2023-09-12T10:18:13.789Z","2016-01-01T00:00:00.000Z","Highly stable polysulfone solvent resistant nanofiltration membranes with internal cross-linking networks","Scientific Report","backOffice","10.1039/C6RA02945K","65003a2e9af97755a1fa02ed","Dongju Chen and Xue Liu and Dandan Li and Xianfeng Li","https://doi.org/10.1039/C6RA02945K",0,"ISA/inorganic/dense","M-CMPSF-28","Scientific report",,"[{""postTreatmentChemicalAgentConcentrationUnit"":[""wt%""],""_id"":""65379bfc2e5be462fc3498f9"",""postTreatment"":""Crosslinking"",""postTreatmentChemicalAgentSmiles"":""C1=CN=CN1"",""postTreatmentChemicalAgentConcentration"":""10""}]",,0.29,95.4,"1015",0,,,,,,,,,,,,,,,,,,,,,,,,,,,,,,,,,,,,,,,,,,,,,,,,,,,,,,,,,,,,,,,,,,,,,,,,,,,,,,,,,,,,,,,,,
"65379bfc2e5be462fc3498fc","2023-10-24T10:27:08.433Z","[""Dimethylacetamide (DMAC)""]","[""water""]","[]","[]","20",,"[]","[]","[]","[]","[]","[]","[]","[]",,,,,false,"Dead-end",20,25,19,"Isopropanol (IPA)","Dye","Rose Bengal (disodium salt)",1017.64,35,"µmol/L",1,"[""SEM"",""FTIR""]",,,,true,false,"Accepted","[""ISA""]","[""Polysulfone""]","[]","[]","[""Crosslinking""]","65003ae59af97755a1fa1599","2023-09-12T10:18:13.789Z","2016-01-01T00:00:00.000Z","Highly stable polysulfone solvent resistant nanofiltration membranes with internal cross-linking networks","Scientific Report","backOffice","10.1039/C6RA02945K","65003a2e9af97755a1fa02ed","Dongju Chen and Xue Liu and Dandan Li and Xianfeng Li","https://doi.org/10.1039/C6RA02945K",0,"ISA/inorganic/dense","M-CMPSF-20","Scientific report",,"[{""postTreatmentChemicalAgentConcentrationUnit"":[""wt%""],""_id"":""65379bfc2e5be462fc3498fd"",""postTreatment"":""Crosslinking"",""postTreatmentChemicalAgentSmiles"":""C1=CN=CN1"",""postTreatmentChemicalAgentConcentration"":""10""}]",,0.61,57.8,"1016",0,,,,,,,,,,,,,,,,,,,,,,,,,,,,,,,,,,,,,,,,,,,,,,,,,,,,,,,,,,,,,,,,,,,,,,,,,,,,,,,,,,,,,,,,,
"65379bfc2e5be462fc349900","2023-10-24T10:27:08.545Z","[""Dimethylacetamide (DMAC)""]","[""water""]","[]","[]","22",,"[]","[]","[]","[]","[]","[]","[]","[]",,,,,false,"Dead-end",20,25,19,"Isopropanol (IPA)","Dye","Rose Bengal (disodium salt)",1017.64,35,"µmol/L",1,"[""SEM""]",,,,true,false,"Accepted","[""ISA""]","[""Polysulfone""]","[]","[]","[""Crosslinking""]","65003ae59af97755a1fa1599","2023-09-12T10:18:13.789Z","2016-01-01T00:00:00.000Z","Highly stable polysulfone solvent resistant nanofiltration membranes with internal cross-linking networks","Scientific Report","backOffice","10.1039/C6RA02945K","65003a2e9af97755a1fa02ed","Dongju Chen and Xue Liu and Dandan Li and Xianfeng Li","https://doi.org/10.1039/C6RA02945K",0,"ISA/inorganic/dense","M-CMPSF-22","Scientific report",,"[{""postTreatmentChemicalAgentConcentrationUnit"":[""wt%""],""_id"":""65379bfc2e5be462fc349901"",""postTreatment"":""Crosslinking"",""postTreatmentChemicalAgentSmiles"":""C1=CN=CN1"",""postTreatmentChemicalAgentConcentration"":""10""}]",,0.69,72.2,"1017",0,,,,,,,,,,,,,,,,,,,,,,,,,,,,,,,,,,,,,,,,,,,,,,,,,,,,,,,,,,,,,,,,,,,,,,,,,,,,,,,,,,,,,,,,,
"65379bfc2e5be462fc349904","2023-10-24T10:27:08.666Z","[""Dimethylacetamide (DMAC)""]","[""water""]","[]","[]","25",,"[]","[]","[]","[]","[]","[]","[]","[]",,,,,false,"Dead-end",20,25,19,"Isopropanol (IPA)","Dye","Rose Bengal (disodium salt)",1017.64,35,"µmol/L",1,"[""SEM""]",,,,true,false,"Accepted","[""ISA""]","[""Polysulfone""]","[]","[]","[""Crosslinking""]","65003ae59af97755a1fa1599","2023-09-12T10:18:13.789Z","2016-01-01T00:00:00.000Z","Highly stable polysulfone solvent resistant nanofiltration membranes with internal cross-linking networks","Scientific Report","backOffice","10.1039/C6RA02945K","65003a2e9af97755a1fa02ed","Dongju Chen and Xue Liu and Dandan Li and Xianfeng Li","https://doi.org/10.1039/C6RA02945K",0,"ISA/inorganic/dense","M-CMPSF-25","Scientific report",,"[{""postTreatmentChemicalAgentConcentrationUnit"":[""wt%""],""_id"":""65379bfc2e5be462fc349905"",""postTreatment"":""Crosslinking"",""postTreatmentChemicalAgentSmiles"":""C1=CN=CN1"",""postTreatmentChemicalAgentConcentration"":""10""}]",,0.05,87.3,"1018",0,,,,,,,,,,,,,,,,,,,,,,,,,,,,,,,,,,,,,,,,,,,,,,,,,,,,,,,,,,,,,,,,,,,,,,,,,,,,,,,,,,,,,,,,,
"65379bfc2e5be462fc349908","2023-10-24T10:27:08.791Z","[""Dimethylacetamide (DMAC)""]","[""water""]","[]","[]","28",,"[]","[]","[]","[]","[]","[]","[]","[]",,,,,false,"Dead-end",20,25,19,"Isopropanol (IPA)","Dye","Rose Bengal (disodium salt)",1017.64,35,"µmol/L",1,"[""SEM""]",,,,true,false,"Accepted","[""ISA""]","[""Polysulfone""]","[]","[]","[""Crosslinking""]","65003ae59af97755a1fa1599","2023-09-12T10:18:13.789Z","2016-01-01T00:00:00.000Z","Highly stable polysulfone solvent resistant nanofiltration membranes with internal cross-linking networks","Scientific Report","backOffice","10.1039/C6RA02945K","65003a2e9af97755a1fa02ed","Dongju Chen and Xue Liu and Dandan Li and Xianfeng Li","https://doi.org/10.1039/C6RA02945K",0,"ISA/inorganic/dense","M-CMPSF-28","Scientific report",,"[{""postTreatmentChemicalAgentConcentrationUnit"":[""wt%""],""_id"":""65379bfc2e5be462fc349909"",""postTreatment"":""Crosslinking"",""postTreatmentChemicalAgentSmiles"":""C1=CN=CN1"",""postTreatmentChemicalAgentConcentration"":""10""}]",,0.09,82,"1019",0,,,,,,,,,,,,,,,,,,,,,,,,,,,,,,,,,,,,,,,,,,,,,,,,,,,,,,,,,,,,,,,,,,,,,,,,,,,,,,,,,,,,,,,,,
"65379bfc2e5be462fc34990c","2023-10-24T10:27:08.957Z","[""Dimethylacetamide (DMAC)""]","[""water""]","[]","[]","20",,"[]","[]","[]","[]","[]","[]","[]","[]",,,,,false,"Dead-end",20,25,19,"Acetone","Dye","Rose Bengal (disodium salt)",1017.64,35,"µmol/L",1,"[""SEM"",""FTIR""]",,,,true,false,"Accepted","[""ISA""]","[""Polysulfone""]","[]","[]","[""Crosslinking""]","65003ae59af97755a1fa1599","2023-09-12T10:18:13.789Z","2016-01-01T00:00:00.000Z","Highly stable polysulfone solvent resistant nanofiltration membranes with internal cross-linking networks","Scientific Report","backOffice","10.1039/C6RA02945K","65003a2e9af97755a1fa02ed","Dongju Chen and Xue Liu and Dandan Li and Xianfeng Li","https://doi.org/10.1039/C6RA02945K",0,"ISA/inorganic/dense","M-CMPSF-20","Scientific report",,"[{""postTreatmentChemicalAgentConcentrationUnit"":[""wt%""],""_id"":""65379bfc2e5be462fc34990d"",""postTreatment"":""Crosslinking"",""postTreatmentChemicalAgentSmiles"":""C1=CN=CN1"",""postTreatmentChemicalAgentConcentration"":""10""}]",,1.32,84.2,"1020",0,,,,,,,,,,,,,,,,,,,,,,,,,,,,,,,,,,,,,,,,,,,,,,,,,,,,,,,,,,,,,,,,,,,,,,,,,,,,,,,,,,,,,,,,,
"65379bfd2e5be462fc349910","2023-10-24T10:27:09.065Z","[""Dimethylacetamide (DMAC)""]","[""water""]","[]","[]","22",,"[]","[]","[]","[]","[]","[]","[]","[]",,,,,false,"Dead-end",20,25,19,"Acetone","Dye","Rose Bengal (disodium salt)",1017.64,35,"µmol/L",1,"[""SEM""]",,,,true,false,"Accepted","[""ISA""]","[""Polysulfone""]","[]","[]","[""Crosslinking""]","65003ae59af97755a1fa1599","2023-09-12T10:18:13.789Z","2016-01-01T00:00:00.000Z","Highly stable polysulfone solvent resistant nanofiltration membranes with internal cross-linking networks","Scientific Report","backOffice","10.1039/C6RA02945K","65003a2e9af97755a1fa02ed","Dongju Chen and Xue Liu and Dandan Li and Xianfeng Li","https://doi.org/10.1039/C6RA02945K",0,"ISA/inorganic/dense","M-CMPSF-22","Scientific report",,"[{""postTreatmentChemicalAgentConcentrationUnit"":[""wt%""],""_id"":""65379bfd2e5be462fc349911"",""postTreatment"":""Crosslinking"",""postTreatmentChemicalAgentSmiles"":""C1=CN=CN1"",""postTreatmentChemicalAgentConcentration"":""10""}]",,0.18,98.9,"1021",0,,,,,,,,,,,,,,,,,,,,,,,,,,,,,,,,,,,,,,,,,,,,,,,,,,,,,,,,,,,,,,,,,,,,,,,,,,,,,,,,,,,,,,,,,
"65379bfd2e5be462fc349914","2023-10-24T10:27:09.169Z","[""Dimethylacetamide (DMAC)""]","[""water""]","[]","[]","25",,"[]","[]","[]","[]","[]","[]","[]","[]",,,,,false,"Dead-end",20,25,19,"Acetone","Dye","Rose Bengal (disodium salt)",1017.64,35,"µmol/L",1,"[""SEM""]",,,,true,false,"Accepted","[""ISA""]","[""Polysulfone""]","[]","[]","[""Crosslinking""]","65003ae59af97755a1fa1599","2023-09-12T10:18:13.789Z","2016-01-01T00:00:00.000Z","Highly stable polysulfone solvent resistant nanofiltration membranes with internal cross-linking networks","Scientific Report","backOffice","10.1039/C6RA02945K","65003a2e9af97755a1fa02ed","Dongju Chen and Xue Liu and Dandan Li and Xianfeng Li","https://doi.org/10.1039/C6RA02945K",0,"ISA/inorganic/dense","M-CMPSF-25","Scientific report",,"[{""postTreatmentChemicalAgentConcentrationUnit"":[""wt%""],""_id"":""65379bfd2e5be462fc349915"",""postTreatment"":""Crosslinking"",""postTreatmentChemicalAgentSmiles"":""C1=CN=CN1"",""postTreatmentChemicalAgentConcentration"":""10""}]",,0.1,97.1,"1022",0,,,,,,,,,,,,,,,,,,,,,,,,,,,,,,,,,,,,,,,,,,,,,,,,,,,,,,,,,,,,,,,,,,,,,,,,,,,,,,,,,,,,,,,,,
"65379bfd2e5be462fc349918","2023-10-24T10:27:09.272Z","[""Dimethylacetamide (DMAC)""]","[""water""]","[]","[]","28",,"[]","[]","[]","[]","[]","[]","[]","[]",,,,,false,"Dead-end",20,25,19,"Acetone","Dye","Rose Bengal (disodium salt)",1017.64,35,"µmol/L",1,"[""SEM""]",,,,true,false,"Accepted","[""ISA""]","[""Polysulfone""]","[]","[]","[""Crosslinking""]","65003ae59af97755a1fa1599","2023-09-12T10:18:13.789Z","2016-01-01T00:00:00.000Z","Highly stable polysulfone solvent resistant nanofiltration membranes with internal cross-linking networks","Scientific Report","backOffice","10.1039/C6RA02945K","65003a2e9af97755a1fa02ed","Dongju Chen and Xue Liu and Dandan Li and Xianfeng Li","https://doi.org/10.1039/C6RA02945K",0,"ISA/inorganic/dense","M-CMPSF-28","Scientific report",,"[{""postTreatmentChemicalAgentConcentrationUnit"":[""wt%""],""_id"":""65379bfd2e5be462fc349919"",""postTreatment"":""Crosslinking"",""postTreatmentChemicalAgentSmiles"":""C1=CN=CN1"",""postTreatmentChemicalAgentConcentration"":""10""}]",,0.14,99.3,"1023",0,,,,,,,,,,,,,,,,,,,,,,,,,,,,,,,,,,,,,,,,,,,,,,,,,,,,,,,,,,,,,,,,,,,,,,,,,,,,,,,,,,,,,,,,,
"65379bfd2e5be462fc34991c","2023-10-24T10:27:09.399Z","[""Dimethylacetamide (DMAC)""]","[""water""]","[]","[]","20",,"[]","[]","[]","[]","[]","[]","[]","[]",,,,,false,"Dead-end",20,25,19,"Dimethylacetamide (DMAC)","Dye","Rose Bengal (disodium salt)",1017.64,35,"µmol/L",1,"[""SEM"",""FTIR""]",,,,true,false,"Accepted","[""ISA""]","[""Polysulfone""]","[]","[]","[""Crosslinking""]","65003ae59af97755a1fa1599","2023-09-12T10:18:13.789Z","2016-01-01T00:00:00.000Z","Highly stable polysulfone solvent resistant nanofiltration membranes with internal cross-linking networks","Scientific Report","backOffice","10.1039/C6RA02945K","65003a2e9af97755a1fa02ed","Dongju Chen and Xue Liu and Dandan Li and Xianfeng Li","https://doi.org/10.1039/C6RA02945K",0,"ISA/inorganic/dense","M-CMPSF-20","Scientific report",,"[{""postTreatmentChemicalAgentConcentrationUnit"":[""wt%""],""_id"":""65379bfd2e5be462fc34991d"",""postTreatment"":""Crosslinking"",""postTreatmentChemicalAgentSmiles"":""C1=CN=CN1"",""postTreatmentChemicalAgentConcentration"":""10""}]",,0.19,98.4,"1024",0,,,,,,,,,,,,,,,,,,,,,,,,,,,,,,,,,,,,,,,,,,,,,,,,,,,,,,,,,,,,,,,,,,,,,,,,,,,,,,,,,,,,,,,,,
"65379bfd2e5be462fc349920","2023-10-24T10:27:09.511Z","[""Dimethylacetamide (DMAC)""]","[""water""]","[]","[]","22",,"[]","[]","[]","[]","[]","[]","[]","[]",,,,,false,"Dead-end",20,25,19,"Dimethylacetamide (DMAC)","Dye","Rose Bengal (disodium salt)",1017.64,35,"µmol/L",1,"[""SEM""]",,,,true,false,"Accepted","[""ISA""]","[""Polysulfone""]","[]","[]","[""Crosslinking""]","65003ae59af97755a1fa1599","2023-09-12T10:18:13.789Z","2016-01-01T00:00:00.000Z","Highly stable polysulfone solvent resistant nanofiltration membranes with internal cross-linking networks","Scientific Report","backOffice","10.1039/C6RA02945K","65003a2e9af97755a1fa02ed","Dongju Chen and Xue Liu and Dandan Li and Xianfeng Li","https://doi.org/10.1039/C6RA02945K",0,"ISA/inorganic/dense","M-CMPSF-22","Scientific report",,"[{""postTreatmentChemicalAgentConcentrationUnit"":[""wt%""],""_id"":""65379bfd2e5be462fc349921"",""postTreatment"":""Crosslinking"",""postTreatmentChemicalAgentSmiles"":""C1=CN=CN1"",""postTreatmentChemicalAgentConcentration"":""10""}]",,0.16,99.1,"1025",0,,,,,,,,,,,,,,,,,,,,,,,,,,,,,,,,,,,,,,,,,,,,,,,,,,,,,,,,,,,,,,,,,,,,,,,,,,,,,,,,,,,,,,,,,
"65379bfd2e5be462fc349924","2023-10-24T10:27:09.642Z","[""Dimethylacetamide (DMAC)""]","[""water""]","[]","[]","25",,"[]","[]","[]","[]","[]","[]","[]","[]",,,,,false,"Dead-end",20,25,19,"Dimethylacetamide (DMAC)","Dye","Rose Bengal (disodium salt)",1017.64,35,"µmol/L",1,"[""SEM""]",,,,true,false,"Accepted","[""ISA""]","[""Polysulfone""]","[]","[]","[""Crosslinking""]","65003ae59af97755a1fa1599","2023-09-12T10:18:13.789Z","2016-01-01T00:00:00.000Z","Highly stable polysulfone solvent resistant nanofiltration membranes with internal cross-linking networks","Scientific Report","backOffice","10.1039/C6RA02945K","65003a2e9af97755a1fa02ed","Dongju Chen and Xue Liu and Dandan Li and Xianfeng Li","https://doi.org/10.1039/C6RA02945K",0,"ISA/inorganic/dense","M-CMPSF-25","Scientific report",,"[{""postTreatmentChemicalAgentConcentrationUnit"":[""wt%""],""_id"":""65379bfd2e5be462fc349925"",""postTreatment"":""Crosslinking"",""postTreatmentChemicalAgentSmiles"":""C1=CN=CN1"",""postTreatmentChemicalAgentConcentration"":""10""}]",,0.05,99.1,"1026",0,,,,,,,,,,,,,,,,,,,,,,,,,,,,,,,,,,,,,,,,,,,,,,,,,,,,,,,,,,,,,,,,,,,,,,,,,,,,,,,,,,,,,,,,,
"65379bfd2e5be462fc349928","2023-10-24T10:27:09.759Z","[""Dimethylacetamide (DMAC)""]","[""water""]","[]","[]","28",,"[]","[]","[]","[]","[]","[]","[]","[]",,,,,false,"Dead-end",20,25,19,"Dimethylacetamide (DMAC)","Dye","Rose Bengal (disodium salt)",1017.64,35,"µmol/L",1,"[""SEM""]",,,,true,false,"Accepted","[""ISA""]","[""Polysulfone""]","[]","[]","[""Crosslinking""]","65003ae59af97755a1fa1599","2023-09-12T10:18:13.789Z","2016-01-01T00:00:00.000Z","Highly stable polysulfone solvent resistant nanofiltration membranes with internal cross-linking networks","Scientific Report","backOffice","10.1039/C6RA02945K","65003a2e9af97755a1fa02ed","Dongju Chen and Xue Liu and Dandan Li and Xianfeng Li","https://doi.org/10.1039/C6RA02945K",0,"ISA/inorganic/dense","M-CMPSF-28","Scientific report",,"[{""postTreatmentChemicalAgentConcentrationUnit"":[""wt%""],""_id"":""65379bfd2e5be462fc349929"",""postTreatment"":""Crosslinking"",""postTreatmentChemicalAgentSmiles"":""C1=CN=CN1"",""postTreatmentChemicalAgentConcentration"":""10""}]",,0.05,96.9,"1027",0,,,,,,,,,,,,,,,,,,,,,,,,,,,,,,,,,,,,,,,,,,,,,,,,,,,,,,,,,,,,,,,,,,,,,,,,,,,,,,,,,,,,,,,,,
"65379bfd2e5be462fc34992c","2023-10-24T10:27:09.880Z","[""Dimethylacetamide (DMAC)""]","[""water""]","[]","[]","20",,"[]","[]","[]","[]","[]","[]","[]","[]",,,,,false,"Dead-end",20,25,19,"Acetone","Dye","Rose Bengal (disodium salt)",1017.64,35,"µmol/L",1,"[""SEM"",""FTIR""]",,,,true,false,"Accepted","[""ISA""]","[""Polysulfone""]","[]","[]","[""Crosslinking""]","65003ae59af97755a1fa1599","2023-09-12T10:18:13.789Z","2016-01-01T00:00:00.000Z","Highly stable polysulfone solvent resistant nanofiltration membranes with internal cross-linking networks","Scientific Report","backOffice","10.1039/C6RA02945K","65003a2e9af97755a1fa02ed","Dongju Chen and Xue Liu and Dandan Li and Xianfeng Li","https://doi.org/10.1039/C6RA02945K",0,"ISA/inorganic/dense","M-CMPSF-20","Scientific report",,"[{""postTreatmentChemicalAgentConcentrationUnit"":[""wt%""],""_id"":""65379bfd2e5be462fc34992d"",""postTreatment"":""Crosslinking"",""postTreatmentChemicalAgentSmiles"":""C1=CN=CN1"",""postTreatmentChemicalAgentConcentration"":""10""}]",,1.4,80.94,"1028",0,,,,,,,,,,,,,,,,,,,,,,,,,,,,,,,,,,,,,,,,,,,,,,,,,,,,,,,,,,,,,,,,,,,,,,,,,,,,,,,,,,,,,,,,,
"65379bfd2e5be462fc349930","2023-10-24T10:27:10.005Z","[""Dimethylacetamide (DMAC)""]","[""water""]","[]","[]","22",,"[]","[]","[]","[]","[]","[]","[]","[]",,,,,false,"Dead-end",20,25,19,"Acetone","Dye","Rose Bengal (disodium salt)",1017.64,35,"µmol/L",1,"[""SEM""]",,,,true,false,"Accepted","[""ISA""]","[""Polysulfone""]","[]","[]","[""Crosslinking""]","65003ae59af97755a1fa1599","2023-09-12T10:18:13.789Z","2016-01-01T00:00:00.000Z","Highly stable polysulfone solvent resistant nanofiltration membranes with internal cross-linking networks","Scientific Report","backOffice","10.1039/C6RA02945K","65003a2e9af97755a1fa02ed","Dongju Chen and Xue Liu and Dandan Li and Xianfeng Li","https://doi.org/10.1039/C6RA02945K",0,"ISA/inorganic/dense","M-CMPSF-22","Scientific report",,"[{""postTreatmentChemicalAgentConcentrationUnit"":[""wt%""],""_id"":""65379bfd2e5be462fc349931"",""postTreatment"":""Crosslinking"",""postTreatmentChemicalAgentSmiles"":""C1=CN=CN1"",""postTreatmentChemicalAgentConcentration"":""10""}]",,0.21,93.55,"1029",0,,,,,,,,,,,,,,,,,,,,,,,,,,,,,,,,,,,,,,,,,,,,,,,,,,,,,,,,,,,,,,,,,,,,,,,,,,,,,,,,,,,,,,,,,
"65379bfe2e5be462fc349934","2023-10-24T10:27:10.176Z","[""Dimethylacetamide (DMAC)""]","[""water""]","[]","[]","25",,"[]","[]","[]","[]","[]","[]","[]","[]",,,,,false,"Dead-end",20,25,19,"Acetone","Dye","Rose Bengal (disodium salt)",1017.64,35,"µmol/L",1,"[""SEM""]",,,,true,false,"Accepted","[""ISA""]","[""Polysulfone""]","[]","[]","[""Crosslinking""]","65003ae59af97755a1fa1599","2023-09-12T10:18:13.789Z","2016-01-01T00:00:00.000Z","Highly stable polysulfone solvent resistant nanofiltration membranes with internal cross-linking networks","Scientific Report","backOffice","10.1039/C6RA02945K","65003a2e9af97755a1fa02ed","Dongju Chen and Xue Liu and Dandan Li and Xianfeng Li","https://doi.org/10.1039/C6RA02945K",0,"ISA/inorganic/dense","M-CMPSF-25","Scientific report",,"[{""postTreatmentChemicalAgentConcentrationUnit"":[""wt%""],""_id"":""65379bfe2e5be462fc349935"",""postTreatment"":""Crosslinking"",""postTreatmentChemicalAgentSmiles"":""C1=CN=CN1"",""postTreatmentChemicalAgentConcentration"":""10""}]",,0.15,95.31,"1030",0,,,,,,,,,,,,,,,,,,,,,,,,,,,,,,,,,,,,,,,,,,,,,,,,,,,,,,,,,,,,,,,,,,,,,,,,,,,,,,,,,,,,,,,,,
"65379bfe2e5be462fc349938","2023-10-24T10:27:10.286Z","[""Dimethylacetamide (DMAC)""]","[""water""]","[]","[]","28",,"[]","[]","[]","[]","[]","[]","[]","[]",,,,,false,"Dead-end",20,25,19,"Acetone","Dye","Rose Bengal (disodium salt)",1017.64,35,"µmol/L",1,"[""SEM""]",,,,true,false,"Accepted","[""ISA""]","[""Polysulfone""]","[]","[]","[""Crosslinking""]","65003ae59af97755a1fa1599","2023-09-12T10:18:13.789Z","2016-01-01T00:00:00.000Z","Highly stable polysulfone solvent resistant nanofiltration membranes with internal cross-linking networks","Scientific Report","backOffice","10.1039/C6RA02945K","65003a2e9af97755a1fa02ed","Dongju Chen and Xue Liu and Dandan Li and Xianfeng Li","https://doi.org/10.1039/C6RA02945K",0,"ISA/inorganic/dense","M-CMPSF-28","Scientific report",,"[{""postTreatmentChemicalAgentConcentrationUnit"":[""wt%""],""_id"":""65379bfe2e5be462fc349939"",""postTreatment"":""Crosslinking"",""postTreatmentChemicalAgentSmiles"":""C1=CN=CN1"",""postTreatmentChemicalAgentConcentration"":""10""}]",,0.11,97.65,"1031",0,,,,,,,,,,,,,,,,,,,,,,,,,,,,,,,,,,,,,,,,,,,,,,,,,,,,,,,,,,,,,,,,,,,,,,,,,,,,,,,,,,,,,,,,,
