Repository: BAMresearch/onf-database

This repository belongs to the the publication "Revealing structure-property-performance relationships of organic solvent nanofiltration membranes using a FAIR, open-access database" published in ADD JOURNAL (DOI). 
It uses a dataset derived from The Open Membrane Database (https://openmembranedatabase.org/). The access date was April 8th 2025. The original dataset is in the repository as OMD_SRNF_2025-04-08.csv file.

The main researchers involved in the study are Sarah Glass (ORCID: 0000-0002-0625-0057), Petra Merten (no ORCID available), Torsten Brinkmann (ORCID: 0000-0002-5114-6259) and Volkan Filiz (ORCID: 0000-0003-0239-8641). 

The repository contains 5 Python files:

File: OMD_SRNF_2025-04-08.csv (part 40 of 184)
"65379bfe2e5be462fc34993c","2023-10-24T10:27:10.397Z","[""Dimethylacetamide (DMAC)""]","[""water""]","[]","[]","20",,"[]","[]","[]","[]","[]","[]","[]","[]",,,,,false,"Dead-end",20,25,19,"Acetone","Dye","Bromothymol Blue",624.38,35,"µmol/L",1,"[""SEM"",""FTIR""]",,,,true,false,"Accepted","[""ISA""]","[""Polysulfone""]","[]","[]","[""Crosslinking""]","65003ae59af97755a1fa1599","2023-09-12T10:18:13.789Z","2016-01-01T00:00:00.000Z","Highly stable polysulfone solvent resistant nanofiltration membranes with internal cross-linking networks","Scientific Report","backOffice","10.1039/C6RA02945K","65003a2e9af97755a1fa02ed","Dongju Chen and Xue Liu and Dandan Li and Xianfeng Li","https://doi.org/10.1039/C6RA02945K",0,"ISA/inorganic/dense","M-CMPSF-20","Scientific report",,"[{""postTreatmentChemicalAgentConcentrationUnit"":[""wt%""],""_id"":""65379bfe2e5be462fc34993d"",""postTreatment"":""Crosslinking"",""postTreatmentChemicalAgentSmiles"":""C1=CN=CN1"",""postTreatmentChemicalAgentConcentration"":""10""}]",,0.64,84.75,"1032",0,,,,,,,,,,,,,,,,,,,,,,,,,,,,,,,,,,,,,,,,,,,,,,,,,,,,,,,,,,,,,,,,,,,,,,,,,,,,,,,,,,,,,,,,,
"65379bfe2e5be462fc349940","2023-10-24T10:27:10.512Z","[""Dimethylacetamide (DMAC)""]","[""water""]","[]","[]","22",,"[]","[]","[]","[]","[]","[]","[]","[]",,,,,false,"Dead-end",20,25,19,"Acetone","Dye","Bromothymol Blue",624.38,35,"µmol/L",1,"[""SEM""]",,,,true,false,"Accepted","[""ISA""]","[""Polysulfone""]","[]","[]","[""Crosslinking""]","65003ae59af97755a1fa1599","2023-09-12T10:18:13.789Z","2016-01-01T00:00:00.000Z","Highly stable polysulfone solvent resistant nanofiltration membranes with internal cross-linking networks","Scientific Report","backOffice","10.1039/C6RA02945K","65003a2e9af97755a1fa02ed","Dongju Chen and Xue Liu and Dandan Li and Xianfeng Li","https://doi.org/10.1039/C6RA02945K",0,"ISA/inorganic/dense","M-CMPSF-22","Scientific report",,"[{""postTreatmentChemicalAgentConcentrationUnit"":[""wt%""],""_id"":""65379bfe2e5be462fc349941"",""postTreatment"":""Crosslinking"",""postTreatmentChemicalAgentSmiles"":""C1=CN=CN1"",""postTreatmentChemicalAgentConcentration"":""10""}]",,0.12,91.2,"1033",0,,,,,,,,,,,,,,,,,,,,,,,,,,,,,,,,,,,,,,,,,,,,,,,,,,,,,,,,,,,,,,,,,,,,,,,,,,,,,,,,,,,,,,,,,
"65379bfe2e5be462fc349944","2023-10-24T10:27:10.630Z","[""Dimethylacetamide (DMAC)""]","[""water""]","[]","[]","25",,"[]","[]","[]","[]","[]","[]","[]","[]",,,,,false,"Dead-end",20,25,19,"Acetone","Dye","Bromothymol Blue",624.38,35,"µmol/L",1,"[""SEM""]",,,,true,false,"Accepted","[""ISA""]","[""Polysulfone""]","[]","[]","[""Crosslinking""]","65003ae59af97755a1fa1599","2023-09-12T10:18:13.789Z","2016-01-01T00:00:00.000Z","Highly stable polysulfone solvent resistant nanofiltration membranes with internal cross-linking networks","Scientific Report","backOffice","10.1039/C6RA02945K","65003a2e9af97755a1fa02ed","Dongju Chen and Xue Liu and Dandan Li and Xianfeng Li","https://doi.org/10.1039/C6RA02945K",0,"ISA/inorganic/dense","M-CMPSF-25","Scientific report",,"[{""postTreatmentChemicalAgentConcentrationUnit"":[""wt%""],""_id"":""65379bfe2e5be462fc349945"",""postTreatment"":""Crosslinking"",""postTreatmentChemicalAgentSmiles"":""C1=CN=CN1"",""postTreatmentChemicalAgentConcentration"":""10""}]",,0.09,92.08,"1034",0,,,,,,,,,,,,,,,,,,,,,,,,,,,,,,,,,,,,,,,,,,,,,,,,,,,,,,,,,,,,,,,,,,,,,,,,,,,,,,,,,,,,,,,,,
"65379bfe2e5be462fc349948","2023-10-24T10:27:10.744Z","[""Dimethylacetamide (DMAC)""]","[""water""]","[]","[]","28",,"[]","[]","[]","[]","[]","[]","[]","[]",,,,,false,"Dead-end",20,25,19,"Acetone","Dye","Bromothymol Blue",624.38,35,"µmol/L",1,"[""SEM""]",,,,true,false,"Accepted","[""ISA""]","[""Polysulfone""]","[]","[]","[""Crosslinking""]","65003ae59af97755a1fa1599","2023-09-12T10:18:13.789Z","2016-01-01T00:00:00.000Z","Highly stable polysulfone solvent resistant nanofiltration membranes with internal cross-linking networks","Scientific Report","backOffice","10.1039/C6RA02945K","65003a2e9af97755a1fa02ed","Dongju Chen and Xue Liu and Dandan Li and Xianfeng Li","https://doi.org/10.1039/C6RA02945K",0,"ISA/inorganic/dense","M-CMPSF-28","Scientific report",,"[{""postTreatmentChemicalAgentConcentrationUnit"":[""wt%""],""_id"":""65379bfe2e5be462fc349949"",""postTreatment"":""Crosslinking"",""postTreatmentChemicalAgentSmiles"":""C1=CN=CN1"",""postTreatmentChemicalAgentConcentration"":""10""}]",,0.11,95.6,"1035",0,,,,,,,,,,,,,,,,,,,,,,,,,,,,,,,,,,,,,,,,,,,,,,,,,,,,,,,,,,,,,,,,,,,,,,,,,,,,,,,,,,,,,,,,,
"65379bfe2e5be462fc34994c","2023-10-24T10:27:10.861Z","[""Dimethylacetamide (DMAC)""]","[""water""]","[]","[]","20",,"[]","[]","[]","[]","[]","[]","[]","[]",,,,,false,"Dead-end",20,25,19,"Acetone","Dye","Crystal Violet (chloride salt)",407.99,35,"µmol/L",1,"[""SEM"",""FTIR""]",,,,true,false,"Accepted","[""ISA""]","[""Polysulfone""]","[]","[]","[""Crosslinking""]","65003ae59af97755a1fa1599","2023-09-12T10:18:13.789Z","2016-01-01T00:00:00.000Z","Highly stable polysulfone solvent resistant nanofiltration membranes with internal cross-linking networks","Scientific Report","backOffice","10.1039/C6RA02945K","65003a2e9af97755a1fa02ed","Dongju Chen and Xue Liu and Dandan Li and Xianfeng Li","https://doi.org/10.1039/C6RA02945K",0,"ISA/inorganic/dense","M-CMPSF-20","Scientific report",,"[{""postTreatmentChemicalAgentConcentrationUnit"":[""wt%""],""_id"":""65379bfe2e5be462fc34994d"",""postTreatment"":""Crosslinking"",""postTreatmentChemicalAgentSmiles"":""C1=CN=CN1"",""postTreatmentChemicalAgentConcentration"":""10""}]",,0.11,2.93,"1036",0,,,,,,,,,,,,,,,,,,,,,,,,,,,,,,,,,,,,,,,,,,,,,,,,,,,,,,,,,,,,,,,,,,,,,,,,,,,,,,,,,,,,,,,,,
"65379bfe2e5be462fc349950","2023-10-24T10:27:10.979Z","[""Dimethylacetamide (DMAC)""]","[""water""]","[]","[]","22",,"[]","[]","[]","[]","[]","[]","[]","[]",,,,,false,"Dead-end",20,25,19,"Acetone","Dye","Crystal Violet (chloride salt)",407.99,35,"µmol/L",1,"[""SEM""]",,,,true,false,"Accepted","[""ISA""]","[""Polysulfone""]","[]","[]","[""Crosslinking""]","65003ae59af97755a1fa1599","2023-09-12T10:18:13.789Z","2016-01-01T00:00:00.000Z","Highly stable polysulfone solvent resistant nanofiltration membranes with internal cross-linking networks","Scientific Report","backOffice","10.1039/C6RA02945K","65003a2e9af97755a1fa02ed","Dongju Chen and Xue Liu and Dandan Li and Xianfeng Li","https://doi.org/10.1039/C6RA02945K",0,"ISA/inorganic/dense","M-CMPSF-22","Scientific report",,"[{""postTreatmentChemicalAgentConcentrationUnit"":[""wt%""],""_id"":""65379bfe2e5be462fc349951"",""postTreatment"":""Crosslinking"",""postTreatmentChemicalAgentSmiles"":""C1=CN=CN1"",""postTreatmentChemicalAgentConcentration"":""10""}]",,0.1,56.89,"1037",0,,,,,,,,,,,,,,,,,,,,,,,,,,,,,,,,,,,,,,,,,,,,,,,,,,,,,,,,,,,,,,,,,,,,,,,,,,,,,,,,,,,,,,,,,
"65379bff2e5be462fc349954","2023-10-24T10:27:11.103Z","[""Dimethylacetamide (DMAC)""]","[""water""]","[]","[]","25",,"[]","[]","[]","[]","[]","[]","[]","[]",,,,,false,"Dead-end",20,25,19,"Acetone","Dye","Crystal Violet (chloride salt)",407.99,35,"µmol/L",1,"[""SEM""]",,,,true,false,"Accepted","[""ISA""]","[""Polysulfone""]","[]","[]","[""Crosslinking""]","65003ae59af97755a1fa1599","2023-09-12T10:18:13.789Z","2016-01-01T00:00:00.000Z","Highly stable polysulfone solvent resistant nanofiltration membranes with internal cross-linking networks","Scientific Report","backOffice","10.1039/C6RA02945K","65003a2e9af97755a1fa02ed","Dongju Chen and Xue Liu and Dandan Li and Xianfeng Li","https://doi.org/10.1039/C6RA02945K",0,"ISA/inorganic/dense","M-CMPSF-25","Scientific report",,"[{""postTreatmentChemicalAgentConcentrationUnit"":[""wt%""],""_id"":""65379bff2e5be462fc349955"",""postTreatment"":""Crosslinking"",""postTreatmentChemicalAgentSmiles"":""C1=CN=CN1"",""postTreatmentChemicalAgentConcentration"":""10""}]",,0.09,83.87,"1038",0,,,,,,,,,,,,,,,,,,,,,,,,,,,,,,,,,,,,,,,,,,,,,,,,,,,,,,,,,,,,,,,,,,,,,,,,,,,,,,,,,,,,,,,,,
"65379bff2e5be462fc349958","2023-10-24T10:27:11.226Z","[""Dimethylacetamide (DMAC)""]","[""water""]","[]","[]","28",,"[]","[]","[]","[]","[]","[]","[]","[]",,,,,false,"Dead-end",20,25,19,"Acetone","Dye","Crystal Violet (chloride salt)",407.99,35,"µmol/L",1,"[""SEM""]",,,,true,false,"Accepted","[""ISA""]","[""Polysulfone""]","[]","[]","[""Crosslinking""]","65003ae59af97755a1fa1599","2023-09-12T10:18:13.789Z","2016-01-01T00:00:00.000Z","Highly stable polysulfone solvent resistant nanofiltration membranes with internal cross-linking networks","Scientific Report","backOffice","10.1039/C6RA02945K","65003a2e9af97755a1fa02ed","Dongju Chen and Xue Liu and Dandan Li and Xianfeng Li","https://doi.org/10.1039/C6RA02945K",0,"ISA/inorganic/dense","M-CMPSF-28","Scientific report",,"[{""postTreatmentChemicalAgentConcentrationUnit"":[""wt%""],""_id"":""65379bff2e5be462fc349959"",""postTreatment"":""Crosslinking"",""postTreatmentChemicalAgentSmiles"":""C1=CN=CN1"",""postTreatmentChemicalAgentConcentration"":""10""}]",,0.03,92.38,"1039",0,,,,,,,,,,,,,,,,,,,,,,,,,,,,,,,,,,,,,,,,,,,,,,,,,,,,,,,,,,,,,,,,,,,,,,,,,,,,,,,,,,,,,,,,,
"65379bff2e5be462fc34995c","2023-10-24T10:27:11.396Z","[""Dimethylacetamide (DMAC)""]","[""water""]","[]","[]","20",,"[]","[]","[]","[]","[]","[]","[]","[]",,,,,false,"Dead-end",20,25,19,"Dimethylacetamide (DMAC)","Dye","Rose Bengal (disodium salt)",1017.64,35,"µmol/L",1,"[""SEM"",""FTIR""]",,,,true,false,"Accepted","[""ISA""]","[""Polysulfone""]","[]","[]","[""Crosslinking""]","65003ae59af97755a1fa1599","2023-09-12T10:18:13.789Z","2016-01-01T00:00:00.000Z","Highly stable polysulfone solvent resistant nanofiltration membranes with internal cross-linking networks","Scientific Report","backOffice","10.1039/C6RA02945K","65003a2e9af97755a1fa02ed","Dongju Chen and Xue Liu and Dandan Li and Xianfeng Li","https://doi.org/10.1039/C6RA02945K",0,"ISA/inorganic/dense","M-CMPSF-20","Scientific report",,"[{""postTreatmentChemicalAgentConcentrationUnit"":[""wt%""],""_id"":""65379bff2e5be462fc34995d"",""postTreatment"":""Crosslinking"",""postTreatmentChemicalAgentSmiles"":""C1=CN=CN1"",""postTreatmentChemicalAgentConcentration"":""10""}]",,0.21,94.22,"1040",0,,,,,,,,,,,,,,,,,,,,,,,,,,,,,,,,,,,,,,,,,,,,,,,,,,,,,,,,,,,,,,,,,,,,,,,,,,,,,,,,,,,,,,,,,
"65379bff2e5be462fc349960","2023-10-24T10:27:11.501Z","[""Dimethylacetamide (DMAC)""]","[""water""]","[]","[]","22",,"[]","[]","[]","[]","[]","[]","[]","[]",,,,,false,"Dead-end",20,25,19,"Dimethylacetamide (DMAC)","Dye","Rose Bengal (disodium salt)",1017.64,35,"µmol/L",1,"[""SEM""]",,,,true,false,"Accepted","[""ISA""]","[""Polysulfone""]","[]","[]","[""Crosslinking""]","65003ae59af97755a1fa1599","2023-09-12T10:18:13.789Z","2016-01-01T00:00:00.000Z","Highly stable polysulfone solvent resistant nanofiltration membranes with internal cross-linking networks","Scientific Report","backOffice","10.1039/C6RA02945K","65003a2e9af97755a1fa02ed","Dongju Chen and Xue Liu and Dandan Li and Xianfeng Li","https://doi.org/10.1039/C6RA02945K",0,"ISA/inorganic/dense","M-CMPSF-22","Scientific report",,"[{""postTreatmentChemicalAgentConcentrationUnit"":[""wt%""],""_id"":""65379bff2e5be462fc349961"",""postTreatment"":""Crosslinking"",""postTreatmentChemicalAgentSmiles"":""C1=CN=CN1"",""postTreatmentChemicalAgentConcentration"":""10""}]",,0.15,96.66,"1041",0,,,,,,,,,,,,,,,,,,,,,,,,,,,,,,,,,,,,,,,,,,,,,,,,,,,,,,,,,,,,,,,,,,,,,,,,,,,,,,,,,,,,,,,,,
"65379bff2e5be462fc349964","2023-10-24T10:27:11.612Z","[""Dimethylacetamide (DMAC)""]","[""water""]","[]","[]","25",,"[]","[]","[]","[]","[]","[]","[]","[]",,,,,false,"Dead-end",20,25,19,"Dimethylacetamide (DMAC)","Dye","Rose Bengal (disodium salt)",1017.64,35,"µmol/L",1,"[""SEM""]",,,,true,false,"Accepted","[""ISA""]","[""Polysulfone""]","[]","[]","[""Crosslinking""]","65003ae59af97755a1fa1599","2023-09-12T10:18:13.789Z","2016-01-01T00:00:00.000Z","Highly stable polysulfone solvent resistant nanofiltration membranes with internal cross-linking networks","Scientific Report","backOffice","10.1039/C6RA02945K","65003a2e9af97755a1fa02ed","Dongju Chen and Xue Liu and Dandan Li and Xianfeng Li","https://doi.org/10.1039/C6RA02945K",0,"ISA/inorganic/dense","M-CMPSF-25","Scientific report",,"[{""postTreatmentChemicalAgentConcentrationUnit"":[""wt%""],""_id"":""65379bff2e5be462fc349965"",""postTreatment"":""Crosslinking"",""postTreatmentChemicalAgentSmiles"":""C1=CN=CN1"",""postTreatmentChemicalAgentConcentration"":""10""}]",,0.06,97.26,"1042",0,,,,,,,,,,,,,,,,,,,,,,,,,,,,,,,,,,,,,,,,,,,,,,,,,,,,,,,,,,,,,,,,,,,,,,,,,,,,,,,,,,,,,,,,,
"65379bff2e5be462fc349968","2023-10-24T10:27:11.716Z","[""Dimethylacetamide (DMAC)""]","[""water""]","[]","[]","28",,"[]","[]","[]","[]","[]","[]","[]","[]",,,,,false,"Dead-end",20,25,19,"Dimethylacetamide (DMAC)","Dye","Rose Bengal (disodium salt)",1017.64,35,"µmol/L",1,"[""SEM""]",,,,true,false,"Accepted","[""ISA""]","[""Polysulfone""]","[]","[]","[""Crosslinking""]","65003ae59af97755a1fa1599","2023-09-12T10:18:13.789Z","2016-01-01T00:00:00.000Z","Highly stable polysulfone solvent resistant nanofiltration membranes with internal cross-linking networks","Scientific Report","backOffice","10.1039/C6RA02945K","65003a2e9af97755a1fa02ed","Dongju Chen and Xue Liu and Dandan Li and Xianfeng Li","https://doi.org/10.1039/C6RA02945K",0,"ISA/inorganic/dense","M-CMPSF-28","Scientific report",,"[{""postTreatmentChemicalAgentConcentrationUnit"":[""wt%""],""_id"":""65379bff2e5be462fc349969"",""postTreatment"":""Crosslinking"",""postTreatmentChemicalAgentSmiles"":""C1=CN=CN1"",""postTreatmentChemicalAgentConcentration"":""10""}]",,0.05,98.78,"1043",0,,,,,,,,,,,,,,,,,,,,,,,,,,,,,,,,,,,,,,,,,,,,,,,,,,,,,,,,,,,,,,,,,,,,,,,,,,,,,,,,,,,,,,,,,
"65379bff2e5be462fc34996c","2023-10-24T10:27:11.845Z","[""Dimethylacetamide (DMAC)""]","[""water""]","[]","[]","20",,"[]","[]","[]","[]","[]","[]","[]","[]",,,,,false,"Dead-end",20,25,19,"Dimethylacetamide (DMAC)","Dye","Bromothymol Blue",624.38,35,"µmol/L",1,"[""SEM"",""FTIR""]",,,,true,false,"Accepted","[""ISA""]","[""Polysulfone""]","[]","[]","[""Crosslinking""]","65003ae59af97755a1fa1599","2023-09-12T10:18:13.789Z","2016-01-01T00:00:00.000Z","Highly stable polysulfone solvent resistant nanofiltration membranes with internal cross-linking networks","Scientific Report","backOffice","10.1039/C6RA02945K","65003a2e9af97755a1fa02ed","Dongju Chen and Xue Liu and Dandan Li and Xianfeng Li","https://doi.org/10.1039/C6RA02945K",0,"ISA/inorganic/dense","M-CMPSF-20","Scientific report",,"[{""postTreatmentChemicalAgentConcentrationUnit"":[""wt%""],""_id"":""65379bff2e5be462fc34996d"",""postTreatment"":""Crosslinking"",""postTreatmentChemicalAgentSmiles"":""C1=CN=CN1"",""postTreatmentChemicalAgentConcentration"":""10""}]",,0.25,28.27,"1044",0,,,,,,,,,,,,,,,,,,,,,,,,,,,,,,,,,,,,,,,,,,,,,,,,,,,,,,,,,,,,,,,,,,,,,,,,,,,,,,,,,,,,,,,,,
"65379bff2e5be462fc349970","2023-10-24T10:27:11.958Z","[""Dimethylacetamide (DMAC)""]","[""water""]","[]","[]","22",,"[]","[]","[]","[]","[]","[]","[]","[]",,,,,false,"Dead-end",20,25,19,"Dimethylacetamide (DMAC)","Dye","Bromothymol Blue",624.38,35,"µmol/L",1,"[""SEM""]",,,,true,false,"Accepted","[""ISA""]","[""Polysulfone""]","[]","[]","[""Crosslinking""]","65003ae59af97755a1fa1599","2023-09-12T10:18:13.789Z","2016-01-01T00:00:00.000Z","Highly stable polysulfone solvent resistant nanofiltration membranes with internal cross-linking networks","Scientific Report","backOffice","10.1039/C6RA02945K","65003a2e9af97755a1fa02ed","Dongju Chen and Xue Liu and Dandan Li and Xianfeng Li","https://doi.org/10.1039/C6RA02945K",0,"ISA/inorganic/dense","M-CMPSF-22","Scientific report",,"[{""postTreatmentChemicalAgentConcentrationUnit"":[""wt%""],""_id"":""65379bff2e5be462fc349971"",""postTreatment"":""Crosslinking"",""postTreatmentChemicalAgentSmiles"":""C1=CN=CN1"",""postTreatmentChemicalAgentConcentration"":""10""}]",,0.2,60.27,"1045",0,,,,,,,,,,,,,,,,,,,,,,,,,,,,,,,,,,,,,,,,,,,,,,,,,,,,,,,,,,,,,,,,,,,,,,,,,,,,,,,,,,,,,,,,,
"65379c002e5be462fc349974","2023-10-24T10:27:12.078Z","[""Dimethylacetamide (DMAC)""]","[""water""]","[]","[]","25",,"[]","[]","[]","[]","[]","[]","[]","[]",,,,,false,"Dead-end",20,25,19,"Dimethylacetamide (DMAC)","Dye","Bromothymol Blue",624.38,35,"µmol/L",1,"[""SEM""]",,,,true,false,"Accepted","[""ISA""]","[""Polysulfone""]","[]","[]","[""Crosslinking""]","65003ae59af97755a1fa1599","2023-09-12T10:18:13.789Z","2016-01-01T00:00:00.000Z","Highly stable polysulfone solvent resistant nanofiltration membranes with internal cross-linking networks","Scientific Report","backOffice","10.1039/C6RA02945K","65003a2e9af97755a1fa02ed","Dongju Chen and Xue Liu and Dandan Li and Xianfeng Li","https://doi.org/10.1039/C6RA02945K",0,"ISA/inorganic/dense","M-CMPSF-25","Scientific report",,"[{""postTreatmentChemicalAgentConcentrationUnit"":[""wt%""],""_id"":""65379c002e5be462fc349975"",""postTreatment"":""Crosslinking"",""postTreatmentChemicalAgentSmiles"":""C1=CN=CN1"",""postTreatmentChemicalAgentConcentration"":""10""}]",,0.15,80.55,"1046",0,,,,,,,,,,,,,,,,,,,,,,,,,,,,,,,,,,,,,,,,,,,,,,,,,,,,,,,,,,,,,,,,,,,,,,,,,,,,,,,,,,,,,,,,,
"65379c002e5be462fc349978","2023-10-24T10:27:12.188Z","[""Dimethylacetamide (DMAC)""]","[""water""]","[]","[]","28",,"[]","[]","[]","[]","[]","[]","[]","[]",,,,,false,"Dead-end",20,25,19,"Dimethylacetamide (DMAC)","Dye","Bromothymol Blue",624.38,35,"µmol/L",1,"[""SEM""]",,,,true,false,"Accepted","[""ISA""]","[""Polysulfone""]","[]","[]","[""Crosslinking""]","65003ae59af97755a1fa1599","2023-09-12T10:18:13.789Z","2016-01-01T00:00:00.000Z","Highly stable polysulfone solvent resistant nanofiltration membranes with internal cross-linking networks","Scientific Report","backOffice","10.1039/C6RA02945K","65003a2e9af97755a1fa02ed","Dongju Chen and Xue Liu and Dandan Li and Xianfeng Li","https://doi.org/10.1039/C6RA02945K",0,"ISA/inorganic/dense","M-CMPSF-28","Scientific report",,"[{""postTreatmentChemicalAgentConcentrationUnit"":[""wt%""],""_id"":""65379c002e5be462fc349979"",""postTreatment"":""Crosslinking"",""postTreatmentChemicalAgentSmiles"":""C1=CN=CN1"",""postTreatmentChemicalAgentConcentration"":""10""}]",,0.11,82.98,"1047",0,,,,,,,,,,,,,,,,,,,,,,,,,,,,,,,,,,,,,,,,,,,,,,,,,,,,,,,,,,,,,,,,,,,,,,,,,,,,,,,,,,,,,,,,,
"65379c002e5be462fc34997c","2023-10-24T10:27:12.312Z","[""Dimethylacetamide (DMAC)""]","[""water""]","[]","[]","20",,"[]","[]","[]","[]","[]","[]","[]","[]",,,,,false,"Dead-end",20,25,19,"Dimethylacetamide (DMAC)","Dye","Crystal Violet (chloride salt)",407.99,35,"µmol/L",1,"[""SEM"",""FTIR""]",,,,true,false,"Accepted","[""ISA""]","[""Polysulfone""]","[]","[]","[""Crosslinking""]","65003ae59af97755a1fa1599","2023-09-12T10:18:13.789Z","2016-01-01T00:00:00.000Z","Highly stable polysulfone solvent resistant nanofiltration membranes with internal cross-linking networks","Scientific Report","backOffice","10.1039/C6RA02945K","65003a2e9af97755a1fa02ed","Dongju Chen and Xue Liu and Dandan Li and Xianfeng Li","https://doi.org/10.1039/C6RA02945K",0,"ISA/inorganic/dense","M-CMPSF-20","Scientific report",,"[{""postTreatmentChemicalAgentConcentrationUnit"":[""wt%""],""_id"":""65379c002e5be462fc34997d"",""postTreatment"":""Crosslinking"",""postTreatmentChemicalAgentSmiles"":""C1=CN=CN1"",""postTreatmentChemicalAgentConcentration"":""10""}]",,0.6,56.84,"1048",0,,,,,,,,,,,,,,,,,,,,,,,,,,,,,,,,,,,,,,,,,,,,,,,,,,,,,,,,,,,,,,,,,,,,,,,,,,,,,,,,,,,,,,,,,
"65379c002e5be462fc349980","2023-10-24T10:27:12.444Z","[""Dimethylacetamide (DMAC)""]","[""water""]","[]","[]","22",,"[]","[]","[]","[]","[]","[]","[]","[]",,,,,false,"Dead-end",20,25,19,"Dimethylacetamide (DMAC)","Dye","Crystal Violet (chloride salt)",407.99,35,"µmol/L",1,"[""SEM""]",,,,true,false,"Accepted","[""ISA""]","[""Polysulfone""]","[]","[]","[""Crosslinking""]","65003ae59af97755a1fa1599","2023-09-12T10:18:13.789Z","2016-01-01T00:00:00.000Z","Highly stable polysulfone solvent resistant nanofiltration membranes with internal cross-linking networks","Scientific Report","backOffice","10.1039/C6RA02945K","65003a2e9af97755a1fa02ed","Dongju Chen and Xue Liu and Dandan Li and Xianfeng Li","https://doi.org/10.1039/C6RA02945K",0,"ISA/inorganic/dense","M-CMPSF-22","Scientific report",,"[{""postTreatmentChemicalAgentConcentrationUnit"":[""wt%""],""_id"":""65379c002e5be462fc349981"",""postTreatment"":""Crosslinking"",""postTreatmentChemicalAgentSmiles"":""C1=CN=CN1"",""postTreatmentChemicalAgentConcentration"":""10""}]",,0.28,72.95,"1049",0,,,,,,,,,,,,,,,,,,,,,,,,,,,,,,,,,,,,,,,,,,,,,,,,,,,,,,,,,,,,,,,,,,,,,,,,,,,,,,,,,,,,,,,,,
"65379c002e5be462fc349984","2023-10-24T10:27:12.620Z","[""Dimethylacetamide (DMAC)""]","[""water""]","[]","[]","25",,"[]","[]","[]","[]","[]","[]","[]","[]",,,,,false,"Dead-end",20,25,19,"Dimethylacetamide (DMAC)","Dye","Crystal Violet (chloride salt)",407.99,35,"µmol/L",1,"[""SEM""]",,,,true,false,"Accepted","[""ISA""]","[""Polysulfone""]","[]","[]","[""Crosslinking""]","65003ae59af97755a1fa1599","2023-09-12T10:18:13.789Z","2016-01-01T00:00:00.000Z","Highly stable polysulfone solvent resistant nanofiltration membranes with internal cross-linking networks","Scientific Report","backOffice","10.1039/C6RA02945K","65003a2e9af97755a1fa02ed","Dongju Chen and Xue Liu and Dandan Li and Xianfeng Li","https://doi.org/10.1039/C6RA02945K",0,"ISA/inorganic/dense","M-CMPSF-25","Scientific report",,"[{""postTreatmentChemicalAgentConcentrationUnit"":[""wt%""],""_id"":""65379c002e5be462fc349985"",""postTreatment"":""Crosslinking"",""postTreatmentChemicalAgentSmiles"":""C1=CN=CN1"",""postTreatmentChemicalAgentConcentration"":""10""}]",,0.17,73.56,"1050",0,,,,,,,,,,,,,,,,,,,,,,,,,,,,,,,,,,,,,,,,,,,,,,,,,,,,,,,,,,,,,,,,,,,,,,,,,,,,,,,,,,,,,,,,,
"65379c002e5be462fc349988","2023-10-24T10:27:12.726Z","[""Dimethylacetamide (DMAC)""]","[""water""]","[]","[]","28",,"[]","[]","[]","[]","[]","[]","[]","[]",,,,,false,"Dead-end",20,25,19,"Dimethylacetamide (DMAC)","Dye","Crystal Violet (chloride salt)",407.99,35,"µmol/L",1,"[""SEM""]",,,,true,false,"Accepted","[""ISA""]","[""Polysulfone""]","[]","[]","[""Crosslinking""]","65003ae59af97755a1fa1599","2023-09-12T10:18:13.789Z","2016-01-01T00:00:00.000Z","Highly stable polysulfone solvent resistant nanofiltration membranes with internal cross-linking networks","Scientific Report","backOffice","10.1039/C6RA02945K","65003a2e9af97755a1fa02ed","Dongju Chen and Xue Liu and Dandan Li and Xianfeng Li","https://doi.org/10.1039/C6RA02945K",0,"ISA/inorganic/dense","M-CMPSF-28","Scientific report",,"[{""postTreatmentChemicalAgentConcentrationUnit"":[""wt%""],""_id"":""65379c002e5be462fc349989"",""postTreatment"":""Crosslinking"",""postTreatmentChemicalAgentSmiles"":""C1=CN=CN1"",""postTreatmentChemicalAgentConcentration"":""10""}]",,0.11,82.67,"1051",0,,,,,,,,,,,,,,,,,,,,,,,,,,,,,,,,,,,,,,,,,,,,,,,,,,,,,,,,,,,,,,,,,,,,,,,,,,,,,,,,,,,,,,,,,
"65379c002e5be462fc34998c","2023-10-24T10:27:12.846Z","[""Dimethylacetamide (DMAC)""]","[""water""]","[]","[]","25",,"[]","[]","[]","[]","[]","[]","[]","[]",,,,,false,"Dead-end",20,25,19,"Acetone","Dye","Rose Bengal (disodium salt)",1017.64,35,"µmol/L",1,"[""SEM""]",,,,true,false,"Accepted","[""ISA""]","[""Polysulfone""]","[]","[]","[""Crosslinking""]","65003ae59af97755a1fa1599","2023-09-12T10:18:13.789Z","2016-01-01T00:00:00.000Z","Highly stable polysulfone solvent resistant nanofiltration membranes with internal cross-linking networks","Scientific Report","backOffice","10.1039/C6RA02945K","65003a2e9af97755a1fa02ed","Dongju Chen and Xue Liu and Dandan Li and Xianfeng Li","https://doi.org/10.1039/C6RA02945K",0,"ISA/inorganic/dense","M-CMPSF-25-XL12","Scientific report",,"[{""postTreatmentChemicalAgentConcentrationUnit"":[""wt%""],""_id"":""65379c002e5be462fc34998d"",""postTreatment"":""Crosslinking"",""postTreatmentChemicalAgentSmiles"":""C1=CN=CN1"",""postTreatmentChemicalAgentConcentration"":""10""}]",,3.71,3.56,"1052",0,,,,,,,,,,,,,,,,,,,,,,,,,,,,,,,,,,,,,,,,,,,,,,,,,,,,,,,,,,,,,,,,,,,,,,,,,,,,,,,,,,,,,,,,,
"65379c002e5be462fc349990","2023-10-24T10:27:12.950Z","[""Dimethylacetamide (DMAC)""]","[""water""]","[]","[]","25",,"[]","[]","[]","[]","[]","[]","[]","[]",,,,,false,"Dead-end",20,25,19,"Acetone","Dye","Rose Bengal (disodium salt)",1017.64,35,"µmol/L",1,"[""SEM""]",,,,true,false,"Accepted","[""ISA""]","[""Polysulfone""]","[]","[]","[""Crosslinking""]","65003ae59af97755a1fa1599","2023-09-12T10:18:13.789Z","2016-01-01T00:00:00.000Z","Highly stable polysulfone solvent resistant nanofiltration membranes with internal cross-linking networks","Scientific Report","backOffice","10.1039/C6RA02945K","65003a2e9af97755a1fa02ed","Dongju Chen and Xue Liu and Dandan Li and Xianfeng Li","https://doi.org/10.1039/C6RA02945K",0,"ISA/inorganic/dense","M-CMPSF-25-XL14","Scientific report",,"[{""postTreatmentChemicalAgentConcentrationUnit"":[""wt%""],""_id"":""65379c002e5be462fc349991"",""postTreatment"":""Crosslinking"",""postTreatmentChemicalAgentSmiles"":""C1=CN=CN1"",""postTreatmentChemicalAgentConcentration"":""10""}]",,0.79,2.99,"1053",0,,,,,,,,,,,,,,,,,,,,,,,,,,,,,,,,,,,,,,,,,,,,,,,,,,,,,,,,,,,,,,,,,,,,,,,,,,,,,,,,,,,,,,,,,
"65379c012e5be462fc349994","2023-10-24T10:27:13.066Z","[""Dimethylacetamide (DMAC)""]","[""water""]","[]","[]","25",,"[]","[]","[]","[]","[]","[]","[]","[]",,,,,false,"Dead-end",20,25,19,"Acetone","Dye","Rose Bengal (disodium salt)",1017.64,35,"µmol/L",1,"[""SEM""]",,,,true,false,"Accepted","[""ISA""]","[""Polysulfone""]","[]","[]","[""Crosslinking""]","65003ae59af97755a1fa1599","2023-09-12T10:18:13.789Z","2016-01-01T00:00:00.000Z","Highly stable polysulfone solvent resistant nanofiltration membranes with internal cross-linking networks","Scientific Report","backOffice","10.1039/C6RA02945K","65003a2e9af97755a1fa02ed","Dongju Chen and Xue Liu and Dandan Li and Xianfeng Li","https://doi.org/10.1039/C6RA02945K",0,"ISA/inorganic/dense","M-CMPSF-25-XL16","Scientific report",,"[{""postTreatmentChemicalAgentConcentrationUnit"":[""wt%""],""_id"":""65379c012e5be462fc349995"",""postTreatment"":""Crosslinking"",""postTreatmentChemicalAgentSmiles"":""C1=CN=CN1"",""postTreatmentChemicalAgentConcentration"":""10""}]",,0.08,96.59,"1054",0,,,,,,,,,,,,,,,,,,,,,,,,,,,,,,,,,,,,,,,,,,,,,,,,,,,,,,,,,,,,,,,,,,,,,,,,,,,,,,,,,,,,,,,,,
"65379c012e5be462fc349998","2023-10-24T10:27:13.189Z","[""Dimethylacetamide (DMAC)""]","[""water""]","[]","[]","25",,"[]","[]","[]","[]","[]","[]","[]","[]",,,,,false,"Dead-end",20,25,19,"Acetone","Dye","Rose Bengal (disodium salt)",1017.64,35,"µmol/L",1,"[""SEM""]",,,,true,false,"Accepted","[""ISA""]","[""Polysulfone""]","[]","[]","[""Crosslinking""]","65003ae59af97755a1fa1599","2023-09-12T10:18:13.789Z","2016-01-01T00:00:00.000Z","Highly stable polysulfone solvent resistant nanofiltration membranes with internal cross-linking networks","Scientific Report","backOffice","10.1039/C6RA02945K","65003a2e9af97755a1fa02ed","Dongju Chen and Xue Liu and Dandan Li and Xianfeng Li","https://doi.org/10.1039/C6RA02945K",0,"ISA/inorganic/dense","M-CMPSF-25-XL18","Scientific report",,"[{""postTreatmentChemicalAgentConcentrationUnit"":[""wt%""],""_id"":""65379c012e5be462fc349999"",""postTreatment"":""Crosslinking"",""postTreatmentChemicalAgentSmiles"":""C1=CN=CN1"",""postTreatmentChemicalAgentConcentration"":""10""}]",,0.05,97.11,"1055",0,,,,,,,,,,,,,,,,,,,,,,,,,,,,,,,,,,,,,,,,,,,,,,,,,,,,,,,,,,,,,,,,,,,,,,,,,,,,,,,,,,,,,,,,,
"65379c012e5be462fc34999c","2023-10-24T10:27:13.324Z","[""Dimethylacetamide (DMAC)""]","[""water""]","[]","[]","25",,"[]","[]","[]","[]","[]","[]","[]","[]",,,,,false,"Dead-end",20,25,19,"Acetone","Dye","Rose Bengal (disodium salt)",1017.64,35,"µmol/L",1,"[""SEM""]",,,,true,false,"Accepted","[""ISA""]","[""Polysulfone""]","[]","[]","[""Crosslinking""]","65003ae59af97755a1fa1599","2023-09-12T10:18:13.789Z","2016-01-01T00:00:00.000Z","Highly stable polysulfone solvent resistant nanofiltration membranes with internal cross-linking networks","Scientific Report","backOffice","10.1039/C6RA02945K","65003a2e9af97755a1fa02ed","Dongju Chen and Xue Liu and Dandan Li and Xianfeng Li","https://doi.org/10.1039/C6RA02945K",0,"ISA/inorganic/dense","M-CMPSF-25-XL24","Scientific report",,"[{""postTreatmentChemicalAgentConcentrationUnit"":[""wt%""],""_id"":""65379c012e5be462fc34999d"",""postTreatment"":""Crosslinking"",""postTreatmentChemicalAgentSmiles"":""C1=CN=CN1"",""postTreatmentChemicalAgentConcentration"":""10""}]",,0.08,96.06,"1056",0,,,,,,,,,,,,,,,,,,,,,,,,,,,,,,,,,,,,,,,,,,,,,,,,,,,,,,,,,,,,,,,,,,,,,,,,,,,,,,,,,,,,,,,,,
"65379c012e5be462fc3499a0","2023-10-24T10:27:13.442Z","[""Dimethylacetamide (DMAC)""]","[""water""]","[]","[]","25",,"[]","[]","[]","[]","[]","[]","[]","[]",,,,,false,"Dead-end",20,25,19,"Acetone","Dye","Rose Bengal (disodium salt)",1017.64,35,"µmol/L",1,"[""SEM""]",,,,true,false,"Accepted","[""ISA""]","[""Polysulfone""]","[]","[]","[""Crosslinking""]","65003ae59af97755a1fa1599","2023-09-12T10:18:13.789Z","2016-01-01T00:00:00.000Z","Highly stable polysulfone solvent resistant nanofiltration membranes with internal cross-linking networks","Scientific Report","backOffice","10.1039/C6RA02945K","65003a2e9af97755a1fa02ed","Dongju Chen and Xue Liu and Dandan Li and Xianfeng Li","https://doi.org/10.1039/C6RA02945K",0,"ISA/inorganic/dense","M-CMPSF-25-XL30","Scientific report",,"[{""postTreatmentChemicalAgentConcentrationUnit"":[""wt%""],""_id"":""65379c012e5be462fc3499a1"",""postTreatment"":""Crosslinking"",""postTreatmentChemicalAgentSmiles"":""C1=CN=CN1"",""postTreatmentChemicalAgentConcentration"":""10""}]",,0.1,98.69,"1057",0,,,,,,,,,,,,,,,,,,,,,,,,,,,,,,,,,,,,,,,,,,,,,,,,,,,,,,,,,,,,,,,,,,,,,,,,,,,,,,,,,,,,,,,,,
"65379c012e5be462fc3499a4","2023-10-24T10:27:13.563Z","[""Dimethylacetamide (DMAC)""]","[""water""]","[]","[]","25",,"[]","[]","[]","[]","[]","[]","[]","[]",,,,,false,"Dead-end",20,25,19,"Acetone","Dye","Rose Bengal (disodium salt)",1017.64,35,"µmol/L",1,"[""SEM""]",,,,true,false,"Accepted","[""ISA""]","[""Polysulfone""]","[]","[]","[""Crosslinking""]","65003ae59af97755a1fa1599","2023-09-12T10:18:13.789Z","2016-01-01T00:00:00.000Z","Highly stable polysulfone solvent resistant nanofiltration membranes with internal cross-linking networks","Scientific Report","backOffice","10.1039/C6RA02945K","65003a2e9af97755a1fa02ed","Dongju Chen and Xue Liu and Dandan Li and Xianfeng Li","https://doi.org/10.1039/C6RA02945K",0,"ISA/inorganic/dense","M-CMPSF-25-XL36","Scientific report",,"[{""postTreatmentChemicalAgentConcentrationUnit"":[""wt%""],""_id"":""65379c012e5be462fc3499a5"",""postTreatment"":""Crosslinking"",""postTreatmentChemicalAgentSmiles"":""C1=CN=CN1"",""postTreatmentChemicalAgentConcentration"":""10""}]",,0.12,98.43,"1058",0,,,,,,,,,,,,,,,,,,,,,,,,,,,,,,,,,,,,,,,,,,,,,,,,,,,,,,,,,,,,,,,,,,,,,,,,,,,,,,,,,,,,,,,,,
"65379c012e5be462fc3499a8","2023-10-24T10:27:13.703Z","[""Dimethylacetamide (DMAC)""]","[""water""]","[]","[]","25",,"[]","[]","[]","[]","[]","[]","[]","[]",,,,,false,"Dead-end",20,25,19,"Dimethylacetamide (DMAC)","Dye","Rose Bengal (disodium salt)",1017.64,35,"µmol/L",1,"[""SEM""]",,,,true,false,"Accepted","[""ISA""]","[""Polysulfone""]","[]","[]","[""Crosslinking""]","65003ae59af97755a1fa1599","2023-09-12T10:18:13.789Z","2016-01-01T00:00:00.000Z","Highly stable polysulfone solvent resistant nanofiltration membranes with internal cross-linking networks","Scientific Report","backOffice","10.1039/C6RA02945K","65003a2e9af97755a1fa02ed","Dongju Chen and Xue Liu and Dandan Li and Xianfeng Li","https://doi.org/10.1039/C6RA02945K",0,"ISA/inorganic/dense","M-CMPSF-25-XL12","Scientific report",,"[{""postTreatmentChemicalAgentConcentrationUnit"":[""wt%""],""_id"":""65379c012e5be462fc3499a9"",""postTreatment"":""Crosslinking"",""postTreatmentChemicalAgentSmiles"":""C1=CN=CN1"",""postTreatmentChemicalAgentConcentration"":""10""}]",,0.09,81.63,"1059",0,,,,,,,,,,,,,,,,,,,,,,,,,,,,,,,,,,,,,,,,,,,,,,,,,,,,,,,,,,,,,,,,,,,,,,,,,,,,,,,,,,,,,,,,,
"65379c012e5be462fc3499ac","2023-10-24T10:27:13.849Z","[""Dimethylacetamide (DMAC)""]","[""water""]","[]","[]","25",,"[]","[]","[]","[]","[]","[]","[]","[]",,,,,false,"Dead-end",20,25,19,"Dimethylacetamide (DMAC)","Dye","Rose Bengal (disodium salt)",1017.64,35,"µmol/L",1,"[""SEM""]",,,,true,false,"Accepted","[""ISA""]","[""Polysulfone""]","[]","[]","[""Crosslinking""]","65003ae59af97755a1fa1599","2023-09-12T10:18:13.789Z","2016-01-01T00:00:00.000Z","Highly stable polysulfone solvent resistant nanofiltration membranes with internal cross-linking networks","Scientific Report","backOffice","10.1039/C6RA02945K","65003a2e9af97755a1fa02ed","Dongju Chen and Xue Liu and Dandan Li and Xianfeng Li","https://doi.org/10.1039/C6RA02945K",0,"ISA/inorganic/dense","M-CMPSF-25-XL14","Scientific report",,"[{""postTreatmentChemicalAgentConcentrationUnit"":[""wt%""],""_id"":""65379c012e5be462fc3499ad"",""postTreatment"":""Crosslinking"",""postTreatmentChemicalAgentSmiles"":""C1=CN=CN1"",""postTreatmentChemicalAgentConcentration"":""10""}]",,0.07,88.45,"1060",0,,,,,,,,,,,,,,,,,,,,,,,,,,,,,,,,,,,,,,,,,,,,,,,,,,,,,,,,,,,,,,,,,,,,,,,,,,,,,,,,,,,,,,,,,
"65379c012e5be462fc3499b0","2023-10-24T10:27:13.957Z","[""Dimethylacetamide (DMAC)""]","[""water""]","[]","[]","25",,"[]","[]","[]","[]","[]","[]","[]","[]",,,,,false,"Dead-end",20,25,19,"Dimethylacetamide (DMAC)","Dye","Rose Bengal (disodium salt)",1017.64,35,"µmol/L",1,"[""SEM""]",,,,true,false,"Accepted","[""ISA""]","[""Polysulfone""]","[]","[]","[""Crosslinking""]","65003ae59af97755a1fa1599","2023-09-12T10:18:13.789Z","2016-01-01T00:00:00.000Z","Highly stable polysulfone solvent resistant nanofiltration membranes with internal cross-linking networks","Scientific Report","backOffice","10.1039/C6RA02945K","65003a2e9af97755a1fa02ed","Dongju Chen and Xue Liu and Dandan Li and Xianfeng Li","https://doi.org/10.1039/C6RA02945K",0,"ISA/inorganic/dense","M-CMPSF-25-XL16","Scientific report",,"[{""postTreatmentChemicalAgentConcentrationUnit"":[""wt%""],""_id"":""65379c012e5be462fc3499b1"",""postTreatment"":""Crosslinking"",""postTreatmentChemicalAgentSmiles"":""C1=CN=CN1"",""postTreatmentChemicalAgentConcentration"":""10""}]",,0.03,96.59,"1061",0,,,,,,,,,,,,,,,,,,,,,,,,,,,,,,,,,,,,,,,,,,,,,,,,,,,,,,,,,,,,,,,,,,,,,,,,,,,,,,,,,,,,,,,,,
"65379c022e5be462fc3499b4","2023-10-24T10:27:14.063Z","[""Dimethylacetamide (DMAC)""]","[""water""]","[]","[]","25",,"[]","[]","[]","[]","[]","[]","[]","[]",,,,,false,"Dead-end",20,25,19,"Dimethylacetamide (DMAC)","Dye","Rose Bengal (disodium salt)",1017.64,35,"µmol/L",1,"[""SEM""]",,,,true,false,"Accepted","[""ISA""]","[""Polysulfone""]","[]","[]","[""Crosslinking""]","65003ae59af97755a1fa1599","2023-09-12T10:18:13.789Z","2016-01-01T00:00:00.000Z","Highly stable polysulfone solvent resistant nanofiltration membranes with internal cross-linking networks","Scientific Report","backOffice","10.1039/C6RA02945K","65003a2e9af97755a1fa02ed","Dongju Chen and Xue Liu and Dandan Li and Xianfeng Li","https://doi.org/10.1039/C6RA02945K",0,"ISA/inorganic/dense","M-CMPSF-25-XL18","Scientific report",,"[{""postTreatmentChemicalAgentConcentrationUnit"":[""wt%""],""_id"":""65379c022e5be462fc3499b5"",""postTreatment"":""Crosslinking"",""postTreatmentChemicalAgentSmiles"":""C1=CN=CN1"",""postTreatmentChemicalAgentConcentration"":""10""}]",,0.15,97.11,"1062",0,,,,,,,,,,,,,,,,,,,,,,,,,,,,,,,,,,,,,,,,,,,,,,,,,,,,,,,,,,,,,,,,,,,,,,,,,,,,,,,,,,,,,,,,,
"65379c022e5be462fc3499b8","2023-10-24T10:27:14.182Z","[""Dimethylacetamide (DMAC)""]","[""water""]","[]","[]","25",,"[]","[]","[]","[]","[]","[]","[]","[]",,,,,false,"Dead-end",20,25,19,"Dimethylacetamide (DMAC)","Dye","Rose Bengal (disodium salt)",1017.64,35,"µmol/L",1,"[""SEM""]",,,,true,false,"Accepted","[""ISA""]","[""Polysulfone""]","[]","[]","[""Crosslinking""]","65003ae59af97755a1fa1599","2023-09-12T10:18:13.789Z","2016-01-01T00:00:00.000Z","Highly stable polysulfone solvent resistant nanofiltration membranes with internal cross-linking networks","Scientific Report","backOffice","10.1039/C6RA02945K","65003a2e9af97755a1fa02ed","Dongju Chen and Xue Liu and Dandan Li and Xianfeng Li","https://doi.org/10.1039/C6RA02945K",0,"ISA/inorganic/dense","M-CMPSF-25-XL24","Scientific report",,"[{""postTreatmentChemicalAgentConcentrationUnit"":[""wt%""],""_id"":""65379c022e5be462fc3499b9"",""postTreatment"":""Crosslinking"",""postTreatmentChemicalAgentSmiles"":""C1=CN=CN1"",""postTreatmentChemicalAgentConcentration"":""10""}]",,0.42,96.06,"1063",0,,,,,,,,,,,,,,,,,,,,,,,,,,,,,,,,,,,,,,,,,,,,,,,,,,,,,,,,,,,,,,,,,,,,,,,,,,,,,,,,,,,,,,,,,
"65379c022e5be462fc3499bc","2023-10-24T10:27:14.300Z","[""Dimethylacetamide (DMAC)""]","[""water""]","[]","[]","25",,"[]","[]","[]","[]","[]","[]","[]","[]",,,,,false,"Dead-end",20,25,19,"Dimethylacetamide (DMAC)","Dye","Rose Bengal (disodium salt)",1017.64,35,"µmol/L",1,"[""SEM""]",,,,true,false,"Accepted","[""ISA""]","[""Polysulfone""]","[]","[]","[""Crosslinking""]","65003ae59af97755a1fa1599","2023-09-12T10:18:13.789Z","2016-01-01T00:00:00.000Z","Highly stable polysulfone solvent resistant nanofiltration membranes with internal cross-linking networks","Scientific Report","backOffice","10.1039/C6RA02945K","65003a2e9af97755a1fa02ed","Dongju Chen and Xue Liu and Dandan Li and Xianfeng Li","https://doi.org/10.1039/C6RA02945K",0,"ISA/inorganic/dense","M-CMPSF-25-XL30","Scientific report",,"[{""postTreatmentChemicalAgentConcentrationUnit"":[""wt%""],""_id"":""65379c022e5be462fc3499bd"",""postTreatment"":""Crosslinking"",""postTreatmentChemicalAgentSmiles"":""C1=CN=CN1"",""postTreatmentChemicalAgentConcentration"":""10""}]",,0.22,98.69,"1064",0,,,,,,,,,,,,,,,,,,,,,,,,,,,,,,,,,,,,,,,,,,,,,,,,,,,,,,,,,,,,,,,,,,,,,,,,,,,,,,,,,,,,,,,,,
"65379c022e5be462fc3499c0","2023-10-24T10:27:14.425Z","[""Dimethylacetamide (DMAC)""]","[""water""]","[]","[]","25",,"[]","[]","[]","[]","[]","[]","[]","[]",,,,,false,"Dead-end",20,25,19,"Dimethylacetamide (DMAC)","Dye","Rose Bengal (disodium salt)",1017.64,35,"µmol/L",1,"[]",,,,true,false,"Accepted","[""ISA""]","[""Polysulfone""]","[]","[]","[""Crosslinking""]","65003ae59af97755a1fa1599","2023-09-12T10:18:13.789Z","2016-01-01T00:00:00.000Z","Highly stable polysulfone solvent resistant nanofiltration membranes with internal cross-linking networks","Scientific Report","backOffice","10.1039/C6RA02945K","65003a2e9af97755a1fa02ed","Dongju Chen and Xue Liu and Dandan Li and Xianfeng Li","https://doi.org/10.1039/C6RA02945K",0,"ISA/inorganic/dense","M-CMPSF-25-XL36","Scientific report",,"[{""postTreatmentChemicalAgentConcentrationUnit"":[""wt%""],""_id"":""65379c022e5be462fc3499c1"",""postTreatment"":""Crosslinking"",""postTreatmentChemicalAgentSmiles"":""C1=CN=CN1"",""postTreatmentChemicalAgentConcentration"":""10""}]",,0.07,98.43,"1065",0,,,,,,,,,,,,,,,,,,,,,,,,,,,,,,,,,,,,,,,,,,,,,,,,,,,,,,,,,,,,,,,,,,,,,,,,,,,,,,,,,,,,,,,,,
"65379c022e5be462fc3499c4","2023-10-24T10:27:14.535Z","[""Tetrahydrofuran (THF)"",""1-Methyl-2-pyrrolidinone (NMP)""]","[""water""]","[]","[]","19","250","[]","[]","[]","[]","[]","[]","[]","[]",,,,,false,"Dead-end",10,25,12.6,"Dimethylformamide (DMF)",,"Copper(I) bromide (CuBr)",143.34,1.8,"µmol/L",1,"[]",,,,true,false,"Accepted","[""ISA""]","[""Polyimide(Lenzig® P84)""]","[]","[]","[""Crosslinking""]","65003af09af97755a1fa16d2","2023-09-12T10:18:24.624Z","1970-01-01T00:00:01.970Z","Solvent‐Resistant Nanofiltration for Product Purification and Catalyst Recovery in Click Chemistry Reactions","Scientific Report","backOffice","10.1002/chem.200901659","65003a2e9af97755a1fa02ed","Cano‐Odena, Angels and Vandezande, Pieter and Fournier, David and Van Camp, Wim and Du Prez, Filip E. and Vankelecom, Ivo F. J.","https://doi.org/10.1002/chem.200901659",0,"ISA/inorganic/dense","M3","Scientific report",,"[{""postTreatmentChemicalAgentConcentrationUnit"":[""wt%""],""_id"":""65379c022e5be462fc3499c5"",""postTreatment"":""Crosslinking"",""postTreatmentChemicalAgentSmiles"":""NCc1ccc(CN)cc3"",""postTreatmentChemicalAgentConcentration"":""10""}]",,0.4,52,"1066",0,,,,,,,"25:75",,,,,,,,,,,,,,,,,,,,,,,,,,,,,,,,,,,,,,,,,,,,,,,,,,,,,,,,,,,,,,,,,,,,,,,,,,,,,,,,,,
