Repository: BAMresearch/onf-database

This repository belongs to the the publication "Revealing structure-property-performance relationships of organic solvent nanofiltration membranes using a FAIR, open-access database" published in ADD JOURNAL (DOI). 
It uses a dataset derived from The Open Membrane Database (https://openmembranedatabase.org/). The access date was April 8th 2025. The original dataset is in the repository as OMD_SRNF_2025-04-08.csv file.

The main researchers involved in the study are Sarah Glass (ORCID: 0000-0002-0625-0057), Petra Merten (no ORCID available), Torsten Brinkmann (ORCID: 0000-0002-5114-6259) and Volkan Filiz (ORCID: 0000-0003-0239-8641). 

The repository contains 5 Python files:

File: OMD_SRNF_2025-04-08.csv (part 41 of 184)
"65379c022e5be462fc3499c8","2023-10-24T10:27:14.652Z","[""Tetrahydrofuran (THF)"",""1-Methyl-2-pyrrolidinone (NMP)""]","[""water""]","[]","[]","19","250","[]","[]","[]","[]","[]","[]","[]","[]",,,,,false,"Dead-end",10,25,12.6,"Dimethylformamide (DMF)",,"Copper(I) bromide (CuBr)",143.34,1.8,"µmol/L",1,"[]",,,,true,false,"Accepted","[""ISA""]","[""Polyimide(Lenzig® P84)""]","[]","[]","[""Crosslinking""]","65003af09af97755a1fa16d2","2023-09-12T10:18:24.624Z","1970-01-01T00:00:01.970Z","Solvent‐Resistant Nanofiltration for Product Purification and Catalyst Recovery in Click Chemistry Reactions","Scientific Report","backOffice","10.1002/chem.200901659","65003a2e9af97755a1fa02ed","Cano‐Odena, Angels and Vandezande, Pieter and Fournier, David and Van Camp, Wim and Du Prez, Filip E. and Vankelecom, Ivo F. J.","https://doi.org/10.1002/chem.200901659",0,"ISA/inorganic/dense","M3","Scientific report",,"[{""postTreatmentChemicalAgentConcentrationUnit"":[""wt%""],""_id"":""65379c022e5be462fc3499c9"",""postTreatment"":""Crosslinking"",""postTreatmentChemicalAgentSmiles"":""NCc1ccc(CN)cc3"",""postTreatmentChemicalAgentConcentration"":""10""}]",,0.9,52,"1067",0,,,,,,,"25:75",,,,,,,,,,,,,,,,,,,,,,,,,,,,,,,,,,,,,,,,,,,,,,,,,,,,,,,,,,,,,,,,,,,,,,,,,,,,,,,,,,
"65379c022e5be462fc3499cc","2023-10-24T10:27:14.774Z","[""Tetrahydrofuran (THF)"",""1-Methyl-2-pyrrolidinone (NMP)""]","[""water""]","[]","[]","19","250","[]","[]","[]","[]","[]","[]","[]","[]",,,,,false,"Dead-end",10,25,12.6,"Dimethylformamide (DMF)",,"Copper(I) bromide (CuBr)",143.34,1.8,"µmol/L",1,"[]",,,,true,false,"Accepted","[""ISA""]","[""Polyimide(Lenzig® P84)""]","[]","[]","[""Crosslinking""]","65003af09af97755a1fa16d2","2023-09-12T10:18:24.624Z","1970-01-01T00:00:01.970Z","Solvent‐Resistant Nanofiltration for Product Purification and Catalyst Recovery in Click Chemistry Reactions","Scientific Report","backOffice","10.1002/chem.200901659","65003a2e9af97755a1fa02ed","Cano‐Odena, Angels and Vandezande, Pieter and Fournier, David and Van Camp, Wim and Du Prez, Filip E. and Vankelecom, Ivo F. J.","https://doi.org/10.1002/chem.200901659",0,"ISA/inorganic/dense","M3","Scientific report",,"[{""postTreatmentChemicalAgentConcentrationUnit"":[""wt%""],""_id"":""65379c022e5be462fc3499cd"",""postTreatment"":""Crosslinking"",""postTreatmentChemicalAgentSmiles"":""NCc1ccc(CN)cc3"",""postTreatmentChemicalAgentConcentration"":""10""}]",,0.67,45,"1068",0,,,,,,,"25:75",,,,,,,,,,,,,,,,,,,,,,,,,,,,,,,,,,,,,,,,,,,,,,,,,,,,,,,,,,,,,,,,,,,,,,,,,,,,,,,,,,
"65379c022e5be462fc3499d0","2023-10-24T10:27:14.942Z","[""Tetrahydrofuran (THF)"",""1-Methyl-2-pyrrolidinone (NMP)""]","[""water""]","[]","[]","19","250","[]","[]","[]","[]","[]","[]","[]","[]",,,,,false,"Dead-end",10,25,12.6,"Dimethylformamide (DMF)",,"Copper(I) bromide (CuBr)",143.34,1.8,"µmol/L",1,"[]",,,,true,false,"Accepted","[""ISA""]","[""Polyimide(Lenzig® P84)""]","[]","[]","[""Crosslinking""]","65003af09af97755a1fa16d2","2023-09-12T10:18:24.624Z","1970-01-01T00:00:01.970Z","Solvent‐Resistant Nanofiltration for Product Purification and Catalyst Recovery in Click Chemistry Reactions","Scientific Report","backOffice","10.1002/chem.200901659","65003a2e9af97755a1fa02ed","Cano‐Odena, Angels and Vandezande, Pieter and Fournier, David and Van Camp, Wim and Du Prez, Filip E. and Vankelecom, Ivo F. J.","https://doi.org/10.1002/chem.200901659",0,"ISA/inorganic/dense","M3","Scientific report",,"[{""postTreatmentChemicalAgentConcentrationUnit"":[""wt%""],""_id"":""65379c022e5be462fc3499d1"",""postTreatment"":""Crosslinking"",""postTreatmentChemicalAgentSmiles"":""NCc1ccc(CN)cc3"",""postTreatmentChemicalAgentConcentration"":""10""}]",,1.1,0.54,"1069",0,,,,,,,"25:75",,,,,,,,,,,,,,,,,,,,,,,,,,,,,,,,,,,,,,,,,,,,,,,,,,,,,,,,,,,,,,,,,,,,,,,,,,,,,,,,,,
"65379c032e5be462fc3499d4","2023-10-24T10:27:15.048Z","[""Tetrahydrofuran (THF)"",""1-Methyl-2-pyrrolidinone (NMP)""]","[""water""]","[]","[]","19","250","[]","[]","[]","[]","[]","[]","[]","[]",,,,,false,"Dead-end",10,25,12.6,"Dimethylformamide (DMF)",,"Copper(I) bromide (CuBr)",143.34,1.8,"µmol/L",1,"[]",,,,true,false,"Accepted","[""ISA""]","[""Polyimide(Lenzig® P84)""]","[]","[]","[""Crosslinking""]","65003af09af97755a1fa16d2","2023-09-12T10:18:24.624Z","1970-01-01T00:00:01.970Z","Solvent‐Resistant Nanofiltration for Product Purification and Catalyst Recovery in Click Chemistry Reactions","Scientific Report","backOffice","10.1002/chem.200901659","65003a2e9af97755a1fa02ed","Cano‐Odena, Angels and Vandezande, Pieter and Fournier, David and Van Camp, Wim and Du Prez, Filip E. and Vankelecom, Ivo F. J.","https://doi.org/10.1002/chem.200901659",0,"ISA/inorganic/dense","M3","Scientific report",,"[{""postTreatmentChemicalAgentConcentrationUnit"":[""wt%""],""_id"":""65379c032e5be462fc3499d5"",""postTreatment"":""Crosslinking"",""postTreatmentChemicalAgentSmiles"":""NCc1ccc(CN)cc3"",""postTreatmentChemicalAgentConcentration"":""10""}]",,1.9,0.42,"1070",0,,,,,,,"25:75",,,,,,,,,,,,,,,,,,,,,,,,,,,,,,,,,,,,,,,,,,,,,,,,,,,,,,,,,,,,,,,,,,,,,,,,,,,,,,,,,,
"65379c032e5be462fc3499d8","2023-10-24T10:27:15.158Z","[""Tetrahydrofuran (THF)"",""1-Methyl-2-pyrrolidinone (NMP)""]","[""water""]","[]","[]","19","250","[]","[]","[]","[]","[]","[]","[]","[]",,,,,false,"Dead-end",10,25,12.6,"Dimethylformamide (DMF)",,"Copper(I) bromide (CuBr)",143.34,1.8,"µmol/L",1,"[]",,,,true,false,"Accepted","[""ISA""]","[""Polyimide(Lenzig® P84)""]","[]","[]","[""Crosslinking""]","65003af09af97755a1fa16d2","2023-09-12T10:18:24.624Z","1970-01-01T00:00:01.970Z","Solvent‐Resistant Nanofiltration for Product Purification and Catalyst Recovery in Click Chemistry Reactions","Scientific Report","backOffice","10.1002/chem.200901659","65003a2e9af97755a1fa02ed","Cano‐Odena, Angels and Vandezande, Pieter and Fournier, David and Van Camp, Wim and Du Prez, Filip E. and Vankelecom, Ivo F. J.","https://doi.org/10.1002/chem.200901659",0,"ISA/inorganic/dense","M3","Scientific report",,"[{""postTreatmentChemicalAgentConcentrationUnit"":[""wt%""],""_id"":""65379c032e5be462fc3499d9"",""postTreatment"":""Crosslinking"",""postTreatmentChemicalAgentSmiles"":""NCc1ccc(CN)cc3"",""postTreatmentChemicalAgentConcentration"":""10""}]",,1.9,0.59,"1071",0,,,,,,,"25:75",,,,,,,,,,,,,,,,,,,,,,,,,,,,,,,,,,,,,,,,,,,,,,,,,,,,,,,,,,,,,,,,,,,,,,,,,,,,,,,,,,
"65379c032e5be462fc3499dc","2023-10-24T10:27:15.275Z","[""Tetrahydrofuran (THF)"",""1-Methyl-2-pyrrolidinone (NMP)""]","[""water""]","[]","[]","19","250","[]","[]","[]","[]","[]","[]","[]","[]",,,,,false,"Dead-end",10,25,12.6,"Dimethylformamide (DMF)",,"Copper(I) bromide (CuBr)",143.34,1.8,"µmol/L",1,"[]",,,,true,false,"Accepted","[""ISA""]","[""Polyimide(Lenzig® P84)""]","[]","[]","[""Crosslinking""]","65003af09af97755a1fa16d2","2023-09-12T10:18:24.624Z","1970-01-01T00:00:01.970Z","Solvent‐Resistant Nanofiltration for Product Purification and Catalyst Recovery in Click Chemistry Reactions","Scientific Report","backOffice","10.1002/chem.200901659","65003a2e9af97755a1fa02ed","Cano‐Odena, Angels and Vandezande, Pieter and Fournier, David and Van Camp, Wim and Du Prez, Filip E. and Vankelecom, Ivo F. J.","https://doi.org/10.1002/chem.200901659",0,"ISA/inorganic/dense","M3","Scientific report",,"[{""postTreatmentChemicalAgentConcentrationUnit"":[""wt%""],""_id"":""65379c032e5be462fc3499dd"",""postTreatment"":""Crosslinking"",""postTreatmentChemicalAgentSmiles"":""NCc1ccc(CN)cc3"",""postTreatmentChemicalAgentConcentration"":""10""}]",,1.9,0.54,"1072",0,,,,,,,"25:75",,,,,,,,,,,,,,,,,,,,,,,,,,,,,,,,,,,,,,,,,,,,,,,,,,,,,,,,,,,,,,,,,,,,,,,,,,,,,,,,,,
"65379c032e5be462fc3499e0","2023-10-24T10:27:15.399Z","[""Tetrahydrofuran (THF)"",""1-Methyl-2-pyrrolidinone (NMP)""]","[""water""]","[]","[]","19","250","[]","[]","[]","[]","[]","[]","[]","[]",,,,,false,"Dead-end",10,25,12.6,"Dimethylformamide (DMF)",,"Copper(I) bromide (CuBr)",143.34,1.8,"µmol/L",1,"[]",,,,true,false,"Accepted","[""ISA""]","[""Polyimide(Lenzig® P84)""]","[]","[]","[""Crosslinking""]","65003af09af97755a1fa16d2","2023-09-12T10:18:24.624Z","1970-01-01T00:00:01.970Z","Solvent‐Resistant Nanofiltration for Product Purification and Catalyst Recovery in Click Chemistry Reactions","Scientific Report","backOffice","10.1002/chem.200901659","65003a2e9af97755a1fa02ed","Cano‐Odena, Angels and Vandezande, Pieter and Fournier, David and Van Camp, Wim and Du Prez, Filip E. and Vankelecom, Ivo F. J.","https://doi.org/10.1002/chem.200901659",0,"ISA/inorganic/dense","M3","Scientific report",,"[{""postTreatmentChemicalAgentConcentrationUnit"":[""wt%""],""_id"":""65379c032e5be462fc3499e1"",""postTreatment"":""Crosslinking"",""postTreatmentChemicalAgentSmiles"":""NCc1ccc(CN)cc3"",""postTreatmentChemicalAgentConcentration"":""10""}]",,2.4,0.79,"1073",0,,,,,,,"25:75",,,,,,,,,,,,,,,,,,,,,,,,,,,,,,,,,,,,,,,,,,,,,,,,,,,,,,,,,,,,,,,,,,,,,,,,,,,,,,,,,,
"65379c032e5be462fc3499e4","2023-10-24T10:27:15.499Z","[]","[]","[]","[]",,,"[]","[]","[]","[]","[]","[]","[]","[]",,,,,false,"Dead-end",10,25,12.6,"Isopropanol (IPA)","Dye","Rose Bengal (disodium salt)",1017.64,70,"µmol/L",1,"[]",,,,true,false,"Accepted","[]","[]","[]","[]","[""None""]","65003acc9af97755a1fa128b","2023-09-12T10:17:48.467Z","2005-01-01T00:00:00.000Z","High throughput screening for rapid development of membranes and membrane processes","Scientific Report","backOffice","10.1016/j.memsci.2004.11.002","65003a2e9af97755a1fa02ed","P VANDEZANDE and L GEVERS and J PAUL and I VANKELECOM and P JACOBS","https://doi.org/10.1016/j.memsci.2004.11.002",0,"Commercial","MPF-50-0h45-HT",,,"[{""postTreatmentChemicalAgentConcentrationUnit"":[],""_id"":""65379c032e5be462fc3499e5"",""postTreatment"":""None"",""postTreatmentChemicalAgentSmiles"":""N/A"",""postTreatmentChemicalAgentConcentration"":""""}]",,0.72,98.1,"1074",0,,,,,,,,,,,,,,,,,,,,,,,,,,,,,,,,,,,,,,,,,,,,,,,,,,,,,,,,,,,,,,,,,,,,,,,,,,,"MPF-50","Koch membrane systems",,,,,,,,,,,,,
"65379c032e5be462fc3499e8","2023-10-24T10:27:15.596Z","[]","[]","[]","[]",,,"[]","[]","[]","[]","[]","[]","[]","[]",,,,,false,"Dead-end",10,25,12.6,"Isopropanol (IPA)","Dye","Rose Bengal (disodium salt)",1017.64,70,"µmol/L",1,"[]",,,,true,false,"Accepted","[]","[]","[]","[]","[""None""]","65003acc9af97755a1fa128b","2023-09-12T10:17:48.467Z","2005-01-01T00:00:00.000Z","High throughput screening for rapid development of membranes and membrane processes","Scientific Report","backOffice","10.1016/j.memsci.2004.11.002","65003a2e9af97755a1fa02ed","P VANDEZANDE and L GEVERS and J PAUL and I VANKELECOM and P JACOBS","https://doi.org/10.1016/j.memsci.2004.11.002",0,"Commercial","MPF-50-1h30-HT",,,"[{""postTreatmentChemicalAgentConcentrationUnit"":[],""_id"":""65379c032e5be462fc3499e9"",""postTreatment"":""None"",""postTreatmentChemicalAgentSmiles"":""N/A"",""postTreatmentChemicalAgentConcentration"":""""}]",,0.66,95.6,"1075",0,,,,,,,,,,,,,,,,,,,,,,,,,,,,,,,,,,,,,,,,,,,,,,,,,,,,,,,,,,,,,,,,,,,,,,,,,,,"MPF-50","Koch membrane systems",,,,,,,,,,,,,
"65379c032e5be462fc3499ec","2023-10-24T10:27:15.699Z","[]","[]","[]","[]",,,"[]","[]","[]","[]","[]","[]","[]","[]",,,,,false,"Dead-end",10,25,12.6,"Isopropanol (IPA)","Dye","Rose Bengal (disodium salt)",1017.64,70,"µmol/L",1,"[]",,,,true,false,"Accepted","[]","[]","[]","[]","[""None""]","65003acc9af97755a1fa128b","2023-09-12T10:17:48.467Z","2005-01-01T00:00:00.000Z","High throughput screening for rapid development of membranes and membrane processes","Scientific Report","backOffice","10.1016/j.memsci.2004.11.002","65003a2e9af97755a1fa02ed","P VANDEZANDE and L GEVERS and J PAUL and I VANKELECOM and P JACOBS","https://doi.org/10.1016/j.memsci.2004.11.002",0,"Commercial","MPF-50-2h15-HT",,,"[{""postTreatmentChemicalAgentConcentrationUnit"":[],""_id"":""65379c032e5be462fc3499ed"",""postTreatment"":""None"",""postTreatmentChemicalAgentSmiles"":""N/A"",""postTreatmentChemicalAgentConcentration"":""""}]",,0.63,93.5,"1076",0,,,,,,,,,,,,,,,,,,,,,,,,,,,,,,,,,,,,,,,,,,,,,,,,,,,,,,,,,,,,,,,,,,,,,,,,,,,"MPF-50","Koch membrane systems",,,,,,,,,,,,,
"65379c032e5be462fc3499f0","2023-10-24T10:27:15.803Z","[]","[]","[]","[]",,,"[]","[]","[]","[]","[]","[]","[]","[]",,,,,false,"Dead-end",10,25,12.6,"Isopropanol (IPA)","Dye","Rose Bengal (disodium salt)",1017.64,70,"µmol/L",1,"[]",,,,true,false,"Accepted","[]","[]","[]","[]","[""None""]","65003acc9af97755a1fa128b","2023-09-12T10:17:48.467Z","2005-01-01T00:00:00.000Z","High throughput screening for rapid development of membranes and membrane processes","Scientific Report","backOffice","10.1016/j.memsci.2004.11.002","65003a2e9af97755a1fa02ed","P VANDEZANDE and L GEVERS and J PAUL and I VANKELECOM and P JACOBS","https://doi.org/10.1016/j.memsci.2004.11.002",0,"Commercial","MPF-50-3h00-HT",,,"[{""postTreatmentChemicalAgentConcentrationUnit"":[],""_id"":""65379c032e5be462fc3499f1"",""postTreatment"":""None"",""postTreatmentChemicalAgentSmiles"":""N/A"",""postTreatmentChemicalAgentConcentration"":""""}]",,0.62,91.6,"1077",0,,,,,,,,,,,,,,,,,,,,,,,,,,,,,,,,,,,,,,,,,,,,,,,,,,,,,,,,,,,,,,,,,,,,,,,,,,,"MPF-50","Koch membrane systems",,,,,,,,,,,,,
"65379c032e5be462fc3499f4","2023-10-24T10:27:15.906Z","[]","[]","[]","[]",,,"[]","[]","[]","[]","[]","[]","[]","[]",,,,,false,"Dead-end",10,25,12.6,"Isopropanol (IPA)","Dye","Rose Bengal (disodium salt)",1017.64,70,"µmol/L",1,"[]",,,,true,false,"Accepted","[]","[]","[]","[]","[""None""]","65003acc9af97755a1fa128b","2023-09-12T10:17:48.467Z","2005-01-01T00:00:00.000Z","High throughput screening for rapid development of membranes and membrane processes","Scientific Report","backOffice","10.1016/j.memsci.2004.11.002","65003a2e9af97755a1fa02ed","P VANDEZANDE and L GEVERS and J PAUL and I VANKELECOM and P JACOBS","https://doi.org/10.1016/j.memsci.2004.11.002",0,"Commercial","MPF-50-0h45-LabScale",,,"[{""postTreatmentChemicalAgentConcentrationUnit"":[],""_id"":""65379c032e5be462fc3499f5"",""postTreatment"":""None"",""postTreatmentChemicalAgentSmiles"":""N/A"",""postTreatmentChemicalAgentConcentration"":""""}]",,0.56,97.8,"1078",0,,,,,,,,,,,,,,,,,,,,,,,,,,,,,,,,,,,,,,,,,,,,,,,,,,,,,,,,,,,,,,,,,,,,,,,,,,,"MPF-50","Koch membrane systems",,,,,,,,,,,,,
"65379c042e5be462fc3499f8","2023-10-24T10:27:16.029Z","[]","[]","[]","[]",,,"[]","[]","[]","[]","[]","[]","[]","[]",,,,,false,"Dead-end",10,25,12.6,"Isopropanol (IPA)","Dye","Rose Bengal (disodium salt)",1017.64,70,"µmol/L",1,"[]",,,,true,false,"Accepted","[]","[]","[]","[]","[""None""]","65003acc9af97755a1fa128b","2023-09-12T10:17:48.467Z","2005-01-01T00:00:00.000Z","High throughput screening for rapid development of membranes and membrane processes","Scientific Report","backOffice","10.1016/j.memsci.2004.11.002","65003a2e9af97755a1fa02ed","P VANDEZANDE and L GEVERS and J PAUL and I VANKELECOM and P JACOBS","https://doi.org/10.1016/j.memsci.2004.11.002",0,"Commercial","MPF-50-1h30-LabScale",,,"[{""postTreatmentChemicalAgentConcentrationUnit"":[],""_id"":""65379c042e5be462fc3499f9"",""postTreatment"":""None"",""postTreatmentChemicalAgentSmiles"":""N/A"",""postTreatmentChemicalAgentConcentration"":""""}]",,0.53,96.7,"1079",0,,,,,,,,,,,,,,,,,,,,,,,,,,,,,,,,,,,,,,,,,,,,,,,,,,,,,,,,,,,,,,,,,,,,,,,,,,,"MPF-50","Koch membrane systems",,,,,,,,,,,,,
"65379c042e5be462fc3499fc","2023-10-24T10:27:16.169Z","[]","[]","[]","[]",,,"[]","[]","[]","[]","[]","[]","[]","[]",,,,,false,"Dead-end",10,25,12.6,"Isopropanol (IPA)","Dye","Rose Bengal (disodium salt)",1017.64,70,"µmol/L",1,"[]",,,,true,false,"Accepted","[]","[]","[]","[]","[""None""]","65003acc9af97755a1fa128b","2023-09-12T10:17:48.467Z","2005-01-01T00:00:00.000Z","High throughput screening for rapid development of membranes and membrane processes","Scientific Report","backOffice","10.1016/j.memsci.2004.11.002","65003a2e9af97755a1fa02ed","P VANDEZANDE and L GEVERS and J PAUL and I VANKELECOM and P JACOBS","https://doi.org/10.1016/j.memsci.2004.11.002",0,"Commercial","MPF-50-2h15-LabScale",,,"[{""postTreatmentChemicalAgentConcentrationUnit"":[],""_id"":""65379c042e5be462fc3499fd"",""postTreatment"":""None"",""postTreatmentChemicalAgentSmiles"":""N/A"",""postTreatmentChemicalAgentConcentration"":""""}]",,0.5,96.1,"1080",0,,,,,,,,,,,,,,,,,,,,,,,,,,,,,,,,,,,,,,,,,,,,,,,,,,,,,,,,,,,,,,,,,,,,,,,,,,,"MPF-50","Koch membrane systems",,,,,,,,,,,,,
"65379c042e5be462fc349a00","2023-10-24T10:27:16.260Z","[]","[]","[]","[]",,,"[]","[]","[]","[]","[]","[]","[]","[]",,,,,false,"Dead-end",10,25,12.6,"Isopropanol (IPA)","Dye","Rose Bengal (disodium salt)",1017.64,70,"µmol/L",1,"[]",,,,true,false,"Accepted","[]","[]","[]","[]","[""None""]","65003acc9af97755a1fa128b","2023-09-12T10:17:48.467Z","2005-01-01T00:00:00.000Z","High throughput screening for rapid development of membranes and membrane processes","Scientific Report","backOffice","10.1016/j.memsci.2004.11.002","65003a2e9af97755a1fa02ed","P VANDEZANDE and L GEVERS and J PAUL and I VANKELECOM and P JACOBS","https://doi.org/10.1016/j.memsci.2004.11.002",0,"Commercial","MPF-50-3h00-LabScale",,,"[{""postTreatmentChemicalAgentConcentrationUnit"":[],""_id"":""65379c042e5be462fc349a01"",""postTreatment"":""None"",""postTreatmentChemicalAgentSmiles"":""N/A"",""postTreatmentChemicalAgentConcentration"":""""}]",,0.48,94.8,"1081",0,,,,,,,,,,,,,,,,,,,,,,,,,,,,,,,,,,,,,,,,,,,,,,,,,,,,,,,,,,,,,,,,,,,,,,,,,,,"MPF-50","Koch membrane systems",,,,,,,,,,,,,
"65379c042e5be462fc349a04","2023-10-24T10:27:16.351Z","[]","[]","[]","[]",,,"[]","[]","[]","[]","[]","[]","[]","[]",,,,,false,"Dead-end",20,25,,"Isopropanol (IPA)","Dye","Rose Bengal (disodium salt)",1017.64,35,"µmol/L",1,"[]",,,,true,false,"Accepted","[]","[]","[]","[]","[""None""]","65003ae39af97755a1fa155f","2023-09-12T10:18:11.194Z","2013-01-01T00:00:00.000Z","Crosslinking of modified poly(ether ether ketone) membranes for use in solvent resistant nanofiltration","Scientific Report","backOffice","10.1016/j.memsci.2013.07.002","65003a2e9af97755a1fa02ed","Katrien Hendrix and Marianne Van Eynde and Guy Koeckelberghs and Ivo F.J. Vankelecom","https://doi.org/10.1016/j.memsci.2013.07.002",0,"Commercial","Duramem500_IPA",,,"[{""postTreatmentChemicalAgentConcentrationUnit"":[],""_id"":""65379c042e5be462fc349a05"",""postTreatment"":""None"",""postTreatmentChemicalAgentSmiles"":""N/A"",""postTreatmentChemicalAgentConcentration"":""""}]",,0.09,93.4,"1082",0,,,,,,,,,,,,,,,,,,,,,,,,,,,,,,,,,,,,,,,,,,,,,,,,,,,,,,,,,,,,,,,,,,,,,,,,,,,"Duramem 500","Evonik",,,,,,,,,,,,,
"65379c042e5be462fc349a08","2023-10-24T10:27:16.443Z","[]","[]","[]","[]",,,"[]","[]","[]","[]","[]","[]","[]","[]",,,,,false,"Dead-end",20,25,,"Isopropanol (IPA)","Dye","Rose Bengal (disodium salt)",1017.64,250,"µmol/L",1,"[]",,,,true,false,"Accepted","[]","[]","[]","[]","[""None""]","65003ae59af97755a1fa1590","2023-09-12T10:18:13.139Z","1970-01-01T00:00:02.008Z","Solidification of Emulsified Polymer Solutions via Phase Inversion (SEPPI): A Generic Way To Prepare Polymers with Controlled Porosity","Scientific Report","backOffice","10.1021/cm800231n","65003a2e9af97755a1fa02ed","Pieter Vandezande and Lieven E. M. Gevers and Jan Vermant and Johan A. Martens and Pierre A. Jacobs and Ivo F. J. Vankelecom","https://doi.org/10.1021/cm800231n",0,"Commercial","Starmem_120",,,"[{""postTreatmentChemicalAgentConcentrationUnit"":[],""_id"":""65379c042e5be462fc349a09"",""postTreatment"":""None"",""postTreatmentChemicalAgentSmiles"":""N/A"",""postTreatmentChemicalAgentConcentration"":""""}]",,,99.8,"1083",0,,,,,,0.74,,,,,,,,,,,,,,,,,,,,,,,,,,,,,,,,,,,,,,,,,,,,,,,,,,,,,,,,,,,,,,,,,,,,,,"Evonik",,,,,,,,,,,,,
"65379c042e5be462fc349a0c","2023-10-24T10:27:16.557Z","[]","[]","[]","[]",,,"[]","[]","[]","[]","[]","[]","[]","[]",,,,,false,"Dead-end",15,30,40.7,"Methanol","Dye","Rose Bengal (disodium salt)",1017,70,"µmol/L",1,"[]",,,,true,false,"Accepted","[]","[]","[]","[]","[""None""]","65003a869af97755a1fa0c20","2023-09-12T10:16:38.294Z","1970-01-01T00:00:02.004Z","Physico-chemical interpretation of the SRNF transport mechanism for solvents through dense silicone membranes","Scientific Report","backOffice","10.1016/j.memsci.2003.11.007","65003a2e9af97755a1fa02ed","Ivo F.J Vankelecom and Koen De Smet and Lieven E.M Gevers and Andrew Livingston and Dinesh Nair and Sven Aerts and Stefan Kuypers and Pierre A Jacobs","https://doi.org/10.1016/j.memsci.2003.11.007",0,"Commercial","MPF-50",,,"[{""postTreatmentChemicalAgentConcentrationUnit"":[],""_id"":""65379c042e5be462fc349a0d"",""postTreatment"":""None"",""postTreatmentChemicalAgentSmiles"":""N/A"",""postTreatmentChemicalAgentConcentration"":""""}]",,,96,"1084",0,,,,,,,,,,,,,,,,,,,,,,,,,,,,,,,,,,,,,,,,,,,,,,,,,,,,,,,,,,,,,,,,,,,,,,,,,,,"MPF-50","Koch membrane systems",,,,,,,,,,,,,
"65379c042e5be462fc349a10","2023-10-24T10:27:16.653Z","[]","[]","[]","[]",,,"[]","[]","[]","[]","[]","[]","[]","[]",,,,,false,"Dead-end",15,30,40.7,"Methanol","Dye","Methyl blue (trisodium salt)",374,70,"µmol/L",1,"[]",,,,true,false,"Accepted","[]","[]","[]","[]","[""None""]","65003a869af97755a1fa0c20","2023-09-12T10:16:38.294Z","1970-01-01T00:00:02.004Z","Physico-chemical interpretation of the SRNF transport mechanism for solvents through dense silicone membranes","Scientific Report","backOffice","10.1016/j.memsci.2003.11.007","65003a2e9af97755a1fa02ed","Ivo F.J Vankelecom and Koen De Smet and Lieven E.M Gevers and Andrew Livingston and Dinesh Nair and Sven Aerts and Stefan Kuypers and Pierre A Jacobs","https://doi.org/10.1016/j.memsci.2003.11.007",0,"Commercial","MPF-50",,,"[{""postTreatmentChemicalAgentConcentrationUnit"":[],""_id"":""65379c042e5be462fc349a11"",""postTreatment"":""None"",""postTreatmentChemicalAgentSmiles"":""N/A"",""postTreatmentChemicalAgentConcentration"":""""}]",,,58,"1085",0,,,,,,,,,,,,,,,,,,,,,,,,,,,,,,,,,,,,,,,,,,,,,,,,,,,,,,,,,,,,,,,,,,,,,,,,,,,"MPF-50","Koch membrane systems",,,,,,,,,,,,,
"65379c042e5be462fc349a14","2023-10-24T10:27:16.752Z","[]","[]","[]","[]",,,"[]","[]","[]","[]","[]","[]","[]","[]",,,,,false,"Dead-end",15,30,40.7,"Isopropanol (IPA)","Dye","Rose Bengal (disodium salt)",1017,70,"µmol/L",1,"[]",,,,true,false,"Accepted","[]","[]","[]","[]","[""None""]","65003a869af97755a1fa0c20","2023-09-12T10:16:38.294Z","1970-01-01T00:00:02.004Z","Physico-chemical interpretation of the SRNF transport mechanism for solvents through dense silicone membranes","Scientific Report","backOffice","10.1016/j.memsci.2003.11.007","65003a2e9af97755a1fa02ed","Ivo F.J Vankelecom and Koen De Smet and Lieven E.M Gevers and Andrew Livingston and Dinesh Nair and Sven Aerts and Stefan Kuypers and Pierre A Jacobs","https://doi.org/10.1016/j.memsci.2003.11.007",0,"Commercial","MPF-50",,,"[{""postTreatmentChemicalAgentConcentrationUnit"":[],""_id"":""65379c042e5be462fc349a15"",""postTreatment"":""None"",""postTreatmentChemicalAgentSmiles"":""N/A"",""postTreatmentChemicalAgentConcentration"":""""}]",,,99,"1086",0,,,,,,,,,,,,,,,,,,,,,,,,,,,,,,,,,,,,,,,,,,,,,,,,,,,,,,,,,,,,,,,,,,,,,,,,,,,"MPF-50","Koch membrane systems",,,,,,,,,,,,,
"65379c042e5be462fc349a18","2023-10-24T10:27:16.850Z","[]","[]","[]","[]",,,"[]","[]","[]","[]","[]","[]","[]","[]",,,,,false,"Dead-end",15,30,40.7,"Isopropanol (IPA)","Dye","Methyl blue (trisodium salt)",374,70,"µmol/L",1,"[]",,,,true,false,"Accepted","[]","[]","[]","[]","[""None""]","65003a869af97755a1fa0c20","2023-09-12T10:16:38.294Z","1970-01-01T00:00:02.004Z","Physico-chemical interpretation of the SRNF transport mechanism for solvents through dense silicone membranes","Scientific Report","backOffice","10.1016/j.memsci.2003.11.007","65003a2e9af97755a1fa02ed","Ivo F.J Vankelecom and Koen De Smet and Lieven E.M Gevers and Andrew Livingston and Dinesh Nair and Sven Aerts and Stefan Kuypers and Pierre A Jacobs","https://doi.org/10.1016/j.memsci.2003.11.007",0,"Commercial","MPF-50",,,"[{""postTreatmentChemicalAgentConcentrationUnit"":[],""_id"":""65379c042e5be462fc349a19"",""postTreatment"":""None"",""postTreatmentChemicalAgentSmiles"":""N/A"",""postTreatmentChemicalAgentConcentration"":""""}]",,,80,"1087",0,,,,,,,,,,,,,,,,,,,,,,,,,,,,,,,,,,,,,,,,,,,,,,,,,,,,,,,,,,,,,,,,,,,,,,,,,,,"MPF-50","Koch membrane systems",,,,,,,,,,,,,
"65379c042e5be462fc349a1c","2023-10-24T10:27:16.952Z","[]","[]","[]","[]",,,"[]","[]","[]","[]","[]","[]","[]","[]",,,,,false,"Dead-end",15,25,15.2,"Toluene",,"Wilkinson catalyst",925.2,70,"µmol/L",1,"[]",,,,true,false,"Accepted","[]","[]","[]","[]","[""None""]","65003a869af97755a1fa0c20","2023-09-12T10:16:38.294Z","1970-01-01T00:00:02.004Z","Physico-chemical interpretation of the SRNF transport mechanism for solvents through dense silicone membranes","Scientific Report","backOffice","10.1016/j.memsci.2003.11.007","65003a2e9af97755a1fa02ed","Ivo F.J Vankelecom and Koen De Smet and Lieven E.M Gevers and Andrew Livingston and Dinesh Nair and Sven Aerts and Stefan Kuypers and Pierre A Jacobs","https://doi.org/10.1016/j.memsci.2003.11.007",0,"Commercial","MPF-50",,,"[{""postTreatmentChemicalAgentConcentrationUnit"":[],""_id"":""65379c042e5be462fc349a1d"",""postTreatment"":""None"",""postTreatmentChemicalAgentSmiles"":""N/A"",""postTreatmentChemicalAgentConcentration"":""""}]",,0.47,81,"1088",0,,,,,,,,,,,,,,,,,,,,,,,,,,,,,,,,,,,,,,,,,,,,,,,,,,,,,,,,,,,,,,,,,,,,,,,,,,,"MPF-50","Koch membrane systems",,,,,,,,,,,,,
"65379c052e5be462fc349a20","2023-10-24T10:27:17.050Z","[]","[]","[]","[]",,,"[]","[]","[]","[]","[]","[]","[]","[]",,,,,false,"Dead-end",15,25,15.2,"Ethyl acetate",,"Wilkinson catalyst",925.2,70,"µmol/L",1,"[]",,,,true,false,"Accepted","[]","[]","[]","[]","[""None""]","65003a869af97755a1fa0c20","2023-09-12T10:16:38.294Z","1970-01-01T00:00:02.004Z","Physico-chemical interpretation of the SRNF transport mechanism for solvents through dense silicone membranes","Scientific Report","backOffice","10.1016/j.memsci.2003.11.007","65003a2e9af97755a1fa02ed","Ivo F.J Vankelecom and Koen De Smet and Lieven E.M Gevers and Andrew Livingston and Dinesh Nair and Sven Aerts and Stefan Kuypers and Pierre A Jacobs","https://doi.org/10.1016/j.memsci.2003.11.007",0,"Commercial","MPF-50",,,"[{""postTreatmentChemicalAgentConcentrationUnit"":[],""_id"":""65379c052e5be462fc349a21"",""postTreatment"":""None"",""postTreatmentChemicalAgentSmiles"":""N/A"",""postTreatmentChemicalAgentConcentration"":""""}]",,0.5,76,"1089",0,,,,,,,,,,,,,,,,,,,,,,,,,,,,,,,,,,,,,,,,,,,,,,,,,,,,,,,,,,,,,,,,,,,,,,,,,,,"MPF-50","Koch membrane systems",,,,,,,,,,,,,
"65379c052e5be462fc349a24","2023-10-24T10:27:17.156Z","[]","[]","[]","[]",,,"[]","[]","[]","[]","[]","[]","[]","[]",,,,,false,"Dead-end",15,25,15.2,"Tetrahydrofuran (THF)",,"Wilkinson catalyst",925.2,70,"µmol/L",1,"[]",,,,true,false,"Accepted","[]","[]","[]","[]","[""None""]","65003a869af97755a1fa0c20","2023-09-12T10:16:38.294Z","1970-01-01T00:00:02.004Z","Physico-chemical interpretation of the SRNF transport mechanism for solvents through dense silicone membranes","Scientific Report","backOffice","10.1016/j.memsci.2003.11.007","65003a2e9af97755a1fa02ed","Ivo F.J Vankelecom and Koen De Smet and Lieven E.M Gevers and Andrew Livingston and Dinesh Nair and Sven Aerts and Stefan Kuypers and Pierre A Jacobs","https://doi.org/10.1016/j.memsci.2003.11.007",0,"Commercial","MPF-50",,,"[{""postTreatmentChemicalAgentConcentrationUnit"":[],""_id"":""65379c052e5be462fc349a25"",""postTreatment"":""None"",""postTreatmentChemicalAgentSmiles"":""N/A"",""postTreatmentChemicalAgentConcentration"":""""}]",,0.5,55,"1090",0,,,,,,,,,,,,,,,,,,,,,,,,,,,,,,,,,,,,,,,,,,,,,,,,,,,,,,,,,,,,,,,,,,,,,,,,,,,"MPF-50","Koch membrane systems",,,,,,,,,,,,,
"655c8418365fa465e225c852","2023-11-21T10:19:04.467Z","[""1-Methyl-2-pyrrolidinone (NMP)""]","[""water""]","[]","[]","21","250","[""None""]","[]","[]","[]","[]","[]","[]","[]",,,,,false,"Dead-end",10,25,1.539,"Isopropanol (IPA)","Dye","Rose Bengal (disodium salt)",1017.64,17.5,"µmol/L",1,"[""SEM""]",,,,true,false,"Accepted","[""ISA""]","[""Polysulfone""]","[]","[""Not Applicable""]","[""None""]","655c8418365fa465e225c851","2023-11-21T10:19:04.407Z","2014-01-01T00:00:00.000Z","Integrally skinned PSf-based SRNF‐membranes prepared via phase inversion—Part B: Influence of low molecular weight additives","Scientific Report","backOffice","10.1016/j.memsci.2013.08.051","636192a80ead340671ea2b1e","Hołda","https://doi.org/10.1016/j.memsci.2013.08.051",0,"ISA/inorganic/dense","Psf_NMP_REF","Scientific report",,"[]",,12.5,35,"1091",0,,,,,,,,,,,,,,,,,,,,,,,,,,,,,,,,,,,,,,,,,,,,,,,,,,,,,,,,,,,,,,,,,,,,,,,,,,,,,,,,,,,,,,,,,
"655c8524365fa465e225c855","2023-11-21T10:23:32.119Z","[""1-Methyl-2-pyrrolidinone (NMP)""]","[""water""]","[""wt%""]","[]","21","250","[""None""]","[]","[]","[]","[]","[]","[]","[]",,,,,false,"Dead-end",10,25,1.539,"Isopropanol (IPA)","Dye","Rose Bengal (disodium salt)",1017.64,17.5,"µmol/L",1,"[""SEM""]",,,,true,false,"Accepted","[""ISA""]","[""Polysulfone""]","[]","[""Not Applicable""]","[""None""]","655c8418365fa465e225c851","2023-11-21T10:19:04.407Z","2014-01-01T00:00:00.000Z","Integrally skinned PSf-based SRNF‐membranes prepared via phase inversion—Part B: Influence of low molecular weight additives","Scientific Report","backOffice","10.1016/j.memsci.2013.08.051","636192a80ead340671ea2b1e","Hołda","https://doi.org/10.1016/j.memsci.2013.08.051",0,"ISA/inorganic/dense","Psf_NMP_5%_GLYC","Scientific report",,"[]",,2.6,85,"1092",0,"C(C(CO)O)O","5",,,,,,"",,,,,,,,,,,,,,,,,,,,,,,,,,,,,,,,,,,,,,,,,,,,,,,,,,,,,,,,,,,,,,,,,,,,,,,,,,,,,,,,,
"655dd62a1593c8af494d6161","2023-11-21T10:23:32.119Z","[""1-Methyl-2-pyrrolidinone (NMP)""]","[""water""]","[""wt%""]","[]","21","250","[""None""]","[]","[]","[]","[]","[]","[]","[]",,,,,false,"Dead-end",10,25,1.539,"Isopropanol (IPA)","Dye","Rose Bengal (disodium salt)",1017.64,17.5,"µmol/L",1,"[""SEM""]",,,,true,false,"Accepted","[""ISA""]","[""Polysulfone""]","[]","[""Not Applicable""]","[""None""]","655c8418365fa465e225c851","2023-11-21T10:19:04.407Z","2014-01-01T00:00:00.000Z","Integrally skinned PSf-based SRNF‐membranes prepared via phase inversion—Part B: Influence of low molecular weight additives","Scientific Report","backOffice","10.1016/j.memsci.2013.08.051","636192a80ead340671ea2b1e","Hołda","https://doi.org/10.1016/j.memsci.2013.08.051",0,"ISA/inorganic/dense","Psf_NMP_10%_GLYC","Scientific report",,"[]",,0.51,90.5,"1093",0,"C(C(CO)O)O","10",,,,,,"",,,,,,,,,,,,,,,,,,,,,,,,,,,,,,,,,,,,,,,,,,,,,,,,,,,,,,,,,,,,,,,,,,,,,"[]",,,,,,,,,,,,
"655debc31593c8af494d6164","2023-11-21T10:23:32.119Z","[""1-Methyl-2-pyrrolidinone (NMP)""]","[""water""]","[""wt%""]","[]","21","250","[""None""]","[]","[]","[]","[]","[]","[]","[]",,,,,false,"Dead-end",10,25,1.539,"Isopropanol (IPA)","Dye","Rose Bengal (disodium salt)",1017.64,17.5,"µmol/L",1,"[""SEM""]",,,,true,false,"Accepted","[""ISA""]","[""Polysulfone""]","[]","[""Not Applicable""]","[""None""]","655c8418365fa465e225c851","2023-11-21T10:19:04.407Z","2014-01-01T00:00:00.000Z","Integrally skinned PSf-based SRNF‐membranes prepared via phase inversion—Part B: Influence of low molecular weight additives","Scientific Report","backOffice","10.1016/j.memsci.2013.08.051","636192a80ead340671ea2b1e","Hołda","https://doi.org/10.1016/j.memsci.2013.08.051",0,"ISA/inorganic/dense","Psf_NMP_5%_IPA","Scientific report",,"[]",,5.7,70,"1094",0,"CC(C)O","5",,,,,,"",,,,,,,,,,,,,,,,,,,,,,,,,,,,,,,,,,,,,,,,,,,,,,,,,,,,,,,,,,,,,,,,,,,,,"[]",,,,,,,,,,,,
"655debdd1593c8af494d6167","2023-11-21T10:23:32.119Z","[""1-Methyl-2-pyrrolidinone (NMP)""]","[""water""]","[""wt%""]","[]","21","250","[""None""]","[]","[]","[]","[]","[]","[]","[]",,,,,false,"Dead-end",10,25,1.539,"Isopropanol (IPA)","Dye","Rose Bengal (disodium salt)",1017.64,17.5,"µmol/L",1,"[""SEM""]",,,,true,false,"Accepted","[""ISA""]","[""Polysulfone""]","[]","[""Not Applicable""]","[""None""]","655c8418365fa465e225c851","2023-11-21T10:19:04.407Z","2014-01-01T00:00:00.000Z","Integrally skinned PSf-based SRNF‐membranes prepared via phase inversion—Part B: Influence of low molecular weight additives","Scientific Report","backOffice","10.1016/j.memsci.2013.08.051","636192a80ead340671ea2b1e","Hołda","https://doi.org/10.1016/j.memsci.2013.08.051",0,"ISA/inorganic/dense","Psf_NMP_10%_IPA","Scientific report",,"[]",,4.3,82,"1095",0,"CC(C)O","10",,,,,,"",,,,,,,,,,,,,,,,,,,,,,,,,,,,,,,,,,,,,,,,,,,,,,,,,,,,,,,,,,,,,,,,,,,,,"[]",,,,,,,,,,,,
"655dec0d1593c8af494d616a","2023-11-21T10:23:32.119Z","[""1-Methyl-2-pyrrolidinone (NMP)""]","[""water""]","[""wt%""]","[]","21","250","[""None""]","[]","[]","[]","[]","[]","[]","[]",,,,,false,"Dead-end",10,25,1.539,"Isopropanol (IPA)","Dye","Rose Bengal (disodium salt)",1017.64,17.5,"µmol/L",1,"[""SEM""]",,,,true,false,"Accepted","[""ISA""]","[""Polysulfone""]","[]","[""Not Applicable""]","[""None""]","655c8418365fa465e225c851","2023-11-21T10:19:04.407Z","2014-01-01T00:00:00.000Z","Integrally skinned PSf-based SRNF‐membranes prepared via phase inversion—Part B: Influence of low molecular weight additives","Scientific Report","backOffice","10.1016/j.memsci.2013.08.051","636192a80ead340671ea2b1e","Hołda","https://doi.org/10.1016/j.memsci.2013.08.051",0,"ISA/inorganic/dense","Psf_NMP_5%_GBUT","Scientific report",,"[]",,10.3,64,"1096",0,"C1CC(=O)OC1","5",,,,,,"",,,,,,,,,,,,,,,,,,,,,,,,,,,,,,,,,,,,,,,,,,,,,,,,,,,,,,,,,,,,,,,,,,,,,"[]",,,,,,,,,,,,
"655dec9d1593c8af494d616d","2023-11-21T10:23:32.119Z","[""1-Methyl-2-pyrrolidinone (NMP)""]","[""water""]","[""wt%""]","[]","21","250","[""None""]","[]","[]","[]","[]","[]","[]","[]",,,,,false,"Dead-end",10,25,1.539,"Isopropanol (IPA)","Dye","Rose Bengal (disodium salt)",1017.64,17.5,"µmol/L",1,"[""SEM""]",,,,true,false,"Accepted","[""ISA""]","[""Polysulfone""]","[]","[""Not Applicable""]","[""None""]","655c8418365fa465e225c851","2023-11-21T10:19:04.407Z","2014-01-01T00:00:00.000Z","Integrally skinned PSf-based SRNF‐membranes prepared via phase inversion—Part B: Influence of low molecular weight additives","Scientific Report","backOffice","10.1016/j.memsci.2013.08.051","636192a80ead340671ea2b1e","Hołda","https://doi.org/10.1016/j.memsci.2013.08.051",0,"ISA/inorganic/dense","Psf_NMP_10%_GBUT","Scientific report",,"[]",,8.6,64,"1097",0,"C1CC(=O)OC1","10",,,,,,"",,,,,,,,,,,,,,,,,,,,,,,,,,,,,,,,,,,,,,,,,,,,,,,,,,,,,,,,,,,,,,,,,,,,,"[]",,,,,,,,,,,,
"655decdc1593c8af494d6170","2023-11-21T10:23:32.119Z","[""1-Methyl-2-pyrrolidinone (NMP)""]","[""water""]","[""wt%""]","[]","21","250","[""None""]","[]","[]","[]","[]","[]","[]","[]",,,,,false,"Dead-end",10,25,1.539,"Isopropanol (IPA)","Dye","Rose Bengal (disodium salt)",1017.64,17.5,"µmol/L",1,"[""SEM""]",,,,true,false,"Accepted","[""ISA""]","[""Polysulfone""]","[]","[""Not Applicable""]","[""None""]","655c8418365fa465e225c851","2023-11-21T10:19:04.407Z","2014-01-01T00:00:00.000Z","Integrally skinned PSf-based SRNF‐membranes prepared via phase inversion—Part B: Influence of low molecular weight additives","Scientific Report","backOffice","10.1016/j.memsci.2013.08.051","636192a80ead340671ea2b1e","Hołda","https://doi.org/10.1016/j.memsci.2013.08.051",0,"ISA/inorganic/dense","Psf_NMP_5%_DMPH","Scientific report",,"[]",,10.3,58,"1098",0,"COC(=O)C1=CC=CC=C1C(=O)OC","5",,,,,,"",,,,,,,,,,,,,,,,,,,,,,,,,,,,,,,,,,,,,,,,,,,,,,,,,,,,,,,,,,,,,,,,,,,,,"[]",,,,,,,,,,,,
"655deda61593c8af494d6173","2023-11-21T10:23:32.119Z","[""1-Methyl-2-pyrrolidinone (NMP)""]","[""water""]","[""wt%""]","[]","21","250","[""None""]","[]","[]","[]","[]","[]","[]","[]",,,,,false,"Dead-end",10,25,1.539,"Isopropanol (IPA)","Dye","Rose Bengal (disodium salt)",1017.64,17.5,"µmol/L",1,"[""SEM""]",,,,true,false,"Accepted","[""ISA""]","[""Polysulfone""]","[]","[""Not Applicable""]","[""None""]","655c8418365fa465e225c851","2023-11-21T10:19:04.407Z","2014-01-01T00:00:00.000Z","Integrally skinned PSf-based SRNF‐membranes prepared via phase inversion—Part B: Influence of low molecular weight additives","Scientific Report","backOffice","10.1016/j.memsci.2013.08.051","636192a80ead340671ea2b1e","Hołda","https://doi.org/10.1016/j.memsci.2013.08.051",0,"ISA/inorganic/dense","Psf_NMP_5%_PEGDME250","Scientific report",,"[]",,6.18,55.5,"1099",0,"COCCOC","5",,,,,,"",,,,,,,,,,,,,,,,,,,,,,,,,,,,,,,,,,,,,,,,,,,,,,,,,,,,,,,,,,,,,,,,,,,,,"[]",,,,,,,,,,,,
"655dee7a1593c8af494d617e","2023-11-21T10:23:32.119Z","[""1-Methyl-2-pyrrolidinone (NMP)""]","[""water""]","[""wt%""]","[]","21","250","[""None""]","[]","[]","[]","[]","[]","[]","[]",,,,,false,"Dead-end",10,25,1.539,"Isopropanol (IPA)","Dye","Rose Bengal (disodium salt)",1017.64,17.5,"µmol/L",1,"[""SEM""]",,,,true,false,"Accepted","[""ISA""]","[""Polysulfone""]","[]","[""Not Applicable""]","[""None""]","655c8418365fa465e225c851","2023-11-21T10:19:04.407Z","2014-01-01T00:00:00.000Z","Integrally skinned PSf-based SRNF‐membranes prepared via phase inversion—Part B: Influence of low molecular weight additives","Scientific Report","backOffice","10.1016/j.memsci.2013.08.051","636192a80ead340671ea2b1e","Hołda","https://doi.org/10.1016/j.memsci.2013.08.051",0,"ISA/inorganic/dense","Psf_NMP_10%_PEGDME250","Scientific report",,"[]",,4.55,61,"1100",0,"COCCOC","10",,,,,,"",,,,,,,,,,,,,,,,,,,,,,,,,,,,,,,,,,,,,,,,,,,,,,,,,,,,,,,,,,,,,,,,,,,,,"[]",,,,,,,,,,,,
"655def301593c8af494d6181","2023-11-21T10:23:32.119Z","[""1-Methyl-2-pyrrolidinone (NMP)""]","[""water""]","[""wt%""]","[]","21","250","[""None""]","[]","[]","[]","[]","[]","[]","[]",,,,,false,"Dead-end",10,25,1.539,"Isopropanol (IPA)","Dye","Rose Bengal (disodium salt)",1017.64,17.5,"µmol/L",1,"[""SEM""]",,,,true,false,"Accepted","[""ISA""]","[""Polysulfone""]","[]","[""Not Applicable""]","[""None""]","655c8418365fa465e225c851","2023-11-21T10:19:04.407Z","2014-01-01T00:00:00.000Z","Integrally skinned PSf-based SRNF‐membranes prepared via phase inversion—Part B: Influence of low molecular weight additives","Scientific Report","backOffice","10.1016/j.memsci.2013.08.051","636192a80ead340671ea2b1e","Hołda","https://doi.org/10.1016/j.memsci.2013.08.051",0,"ISA/inorganic/dense","Psf_NMP_5%_DGDE","Scientific report",,"[]",,2.9,53.6,"1101",0,"CCOCCOCCOCC","5",,,,,,"",,,,,,,,,,,,,,,,,,,,,,,,,,,,,,,,,,,,,,,,,,,,,,,,,,,,,,,,,,,,,,,,,,,,,"[]",,,,,,,,,,,,
"655def5b1593c8af494d6184","2023-11-21T10:23:32.119Z","[""1-Methyl-2-pyrrolidinone (NMP)""]","[""water""]","[""wt%""]","[]","21","250","[""None""]","[]","[]","[]","[]","[]","[]","[]",,,,,false,"Dead-end",10,25,1.539,"Isopropanol (IPA)","Dye","Rose Bengal (disodium salt)",1017.64,17.5,"µmol/L",1,"[""SEM""]",,,,true,false,"Accepted","[""ISA""]","[""Polysulfone""]","[]","[""Not Applicable""]","[""None""]","655c8418365fa465e225c851","2023-11-21T10:19:04.407Z","2014-01-01T00:00:00.000Z","Integrally skinned PSf-based SRNF‐membranes prepared via phase inversion—Part B: Influence of low molecular weight additives","Scientific Report","backOffice","10.1016/j.memsci.2013.08.051","636192a80ead340671ea2b1e","Hołda","https://doi.org/10.1016/j.memsci.2013.08.051",0,"ISA/inorganic/dense","Psf_NMP_5%_AC","Scientific report",,"[]",,7.1,39,"1102",0,"CC(=O)C","5",,,,,,"",,,,,,,,,,,,,,,,,,,,,,,,,,,,,,,,,,,,,,,,,,,,,,,,,,,,,,,,,,,,,,,,,,,,,"[]",,,,,,,,,,,,
"655df0081593c8af494d6198","2023-11-21T10:23:32.119Z","[""1-Methyl-2-pyrrolidinone (NMP)""]","[""water""]","[""wt%""]","[]","21","250","[""None""]","[]","[]","[]","[]","[]","[]","[]",,,,,false,"Dead-end",10,25,1.539,"Isopropanol (IPA)","Dye","Rose Bengal (disodium salt)",1017.64,17.5,"µmol/L",1,"[""SEM""]",,,,true,false,"Accepted","[""ISA""]","[""Polysulfone""]","[]","[""Not Applicable""]","[""None""]","655c8418365fa465e225c851","2023-11-21T10:19:04.407Z","2014-01-01T00:00:00.000Z","Integrally skinned PSf-based SRNF‐membranes prepared via phase inversion—Part B: Influence of low molecular weight additives","Scientific Report","backOffice","10.1016/j.memsci.2013.08.051","636192a80ead340671ea2b1e","Hołda","https://doi.org/10.1016/j.memsci.2013.08.051",0,"ISA/inorganic/dense","Psf_NMP_5%_AA","Scientific report",,"[]",,29.8,36,"1103",0,"CC(=O)O","5",,,,,,"",,,,,,,,,,,,,,,,,,,,,,,,,,,,,,,,,,,,,,,,,,,,,,,,,,,,,,,,,,,,,,,,,,,,,"[]",,,,,,,,,,,,
