Repository: BAMresearch/onf-database

This repository belongs to the the publication "Revealing structure-property-performance relationships of organic solvent nanofiltration membranes using a FAIR, open-access database" published in ADD JOURNAL (DOI). 
It uses a dataset derived from The Open Membrane Database (https://openmembranedatabase.org/). The access date was April 8th 2025. The original dataset is in the repository as OMD_SRNF_2025-04-08.csv file.

The main researchers involved in the study are Sarah Glass (ORCID: 0000-0002-0625-0057), Petra Merten (no ORCID available), Torsten Brinkmann (ORCID: 0000-0002-5114-6259) and Volkan Filiz (ORCID: 0000-0003-0239-8641). 

The repository contains 5 Python files:

File: OMD_SRNF_2025-04-08.csv (part 42 of 184)
"655df0991593c8af494d61a3","2023-11-21T10:23:32.119Z","[""1-Methyl-2-pyrrolidinone (NMP)""]","[""water""]","[""wt%""]","[]","21","250","[""None""]","[]","[]","[]","[]","[]","[]","[]",,,,,false,"Dead-end",10,25,1.539,"Isopropanol (IPA)","Dye","Rose Bengal (disodium salt)",1017.64,17.5,"µmol/L",1,"[""SEM""]",,,,true,false,"Accepted","[""ISA""]","[""Polysulfone""]","[]","[""Not Applicable""]","[""None""]","655c8418365fa465e225c851","2023-11-21T10:19:04.407Z","2014-01-01T00:00:00.000Z","Integrally skinned PSf-based SRNF‐membranes prepared via phase inversion—Part B: Influence of low molecular weight additives","Scientific Report","backOffice","10.1016/j.memsci.2013.08.051","636192a80ead340671ea2b1e","Hołda","https://doi.org/10.1016/j.memsci.2013.08.051",0,"ISA/inorganic/dense","Psf_NMP_10%_BUT","Scientific report",,"[]",,7.88,32.4,"1104",0,"CCC(C)O","10",,,,,,"",,,,,,,,,,,,,,,,,,,,,,,,,,,,,,,,,,,,,,,,,,,,,,,,,,,,,,,,,,,,,,,,,,,,,"[]",,,,,,,,,,,,
"655df12b1593c8af494d61ae","2023-11-21T10:23:32.119Z","[""1-Methyl-2-pyrrolidinone (NMP)""]","[""water""]","[""wt%""]","[]","21","250","[""None""]","[]","[]","[]","[]","[]","[]","[]",,,,,false,"Dead-end",10,25,1.539,"Isopropanol (IPA)","Dye","Rose Bengal (disodium salt)",1017.64,17.5,"µmol/L",1,"[""SEM""]",,,,true,false,"Accepted","[""ISA""]","[""Polysulfone""]","[]","[""Not Applicable""]","[""None""]","655c8418365fa465e225c851","2023-11-21T10:19:04.407Z","2014-01-01T00:00:00.000Z","Integrally skinned PSf-based SRNF‐membranes prepared via phase inversion—Part B: Influence of low molecular weight additives","Scientific Report","backOffice","10.1016/j.memsci.2013.08.051","636192a80ead340671ea2b1e","Hołda","https://doi.org/10.1016/j.memsci.2013.08.051",0,"ISA/inorganic/dense","Psf_NMP_5%_DIO","Scientific report",,"[]",,7.09,21,"1105",0,"C1COCCO1","5",,,,,,"",,,,,,,,,,,,,,,,,,,,,,,,,,,,,,,,,,,,,,,,,,,,,,,,,,,,,,,,,,,,,,,,,,,,,"[]",,,,,,,,,,,,
"655df1f01593c8af494d61b9","2023-11-21T10:23:32.119Z","[""1-Methyl-2-pyrrolidinone (NMP)""]","[""water""]","[""wt%""]","[]","21","250","[""None""]","[]","[]","[]","[]","[]","[]","[]",,,,,false,"Dead-end",10,25,1.539,"Isopropanol (IPA)","Dye","Rose Bengal (disodium salt)",1017.64,17.5,"µmol/L",1,"[""SEM""]",,,,true,false,"Accepted","[""ISA""]","[""Polysulfone""]","[]","[""Not Applicable""]","[""None""]","655c8418365fa465e225c851","2023-11-21T10:19:04.407Z","2014-01-01T00:00:00.000Z","Integrally skinned PSf-based SRNF‐membranes prepared via phase inversion—Part B: Influence of low molecular weight additives","Scientific Report","backOffice","10.1016/j.memsci.2013.08.051","636192a80ead340671ea2b1e","Hołda","https://doi.org/10.1016/j.memsci.2013.08.051",0,"ISA/inorganic/dense","Psf_NMP_10%_DIO","Scientific report",,"[]",,1.45,71,"1106",0,"C1COCCO1","10",,,,,,"",,,,,,,,,,,,,,,,,,,,,,,,,,,,,,,,,,,,,,,,,,,,,,,,,,,,,,,,,,,,,,,,,,,,,"[]",,,,,,,,,,,,
"655df2de1593c8af494d61bc","2023-11-21T10:19:04.467Z","[""Dimethylformamide (DMF)""]","[""water""]","[]","[]","21","250","[""None""]","[]","[]","[]","[]","[]","[]","[]",,,,,false,"Dead-end",10,25,1.539,"Isopropanol (IPA)","Dye","Rose Bengal (disodium salt)",1017.64,17.5,"µmol/L",1,"[""SEM""]",,,,true,false,"Accepted","[""ISA""]","[""Polysulfone""]","[]","[""Not Applicable""]","[""None""]","655c8418365fa465e225c851","2023-11-21T10:19:04.407Z","2014-01-01T00:00:00.000Z","Integrally skinned PSf-based SRNF‐membranes prepared via phase inversion—Part B: Influence of low molecular weight additives","Scientific Report","backOffice","10.1016/j.memsci.2013.08.051","636192a80ead340671ea2b1e","Hołda","https://doi.org/10.1016/j.memsci.2013.08.051",0,"ISA/inorganic/dense","Psf_DMF_REF","Scientific report",,"[]",,2.7,62.6,"1107",0,,,,,,,,,,,,,,,,,,,,,,,,,,,,,,,,,,,,,,,,,,,,,,,,,,,,,,,,,,,,,,,,,,,,,,,,,,,,,"[]",,,,,,,,,,,,
"655df38b1593c8af494d61bf","2023-11-21T10:23:32.119Z","[""Dimethylformamide (DMF)""]","[""water""]","[""wt%""]","[]","21","250","[""None""]","[]","[]","[]","[]","[]","[]","[]",,,,,false,"Dead-end",10,25,1.539,"Isopropanol (IPA)","Dye","Rose Bengal (disodium salt)",1017.64,17.5,"µmol/L",1,"[""SEM""]",,,,true,false,"Accepted","[""ISA""]","[""Polysulfone""]","[]","[""Not Applicable""]","[""None""]","655c8418365fa465e225c851","2023-11-21T10:19:04.407Z","2014-01-01T00:00:00.000Z","Integrally skinned PSf-based SRNF‐membranes prepared via phase inversion—Part B: Influence of low molecular weight additives","Scientific Report","backOffice","10.1016/j.memsci.2013.08.051","636192a80ead340671ea2b1e","Hołda","https://doi.org/10.1016/j.memsci.2013.08.051",0,"ISA/inorganic/dense","Psf_DMF_5%_DIO","Scientific report",,"[]",,4.12,29.1,"1108",0,"C1COCCO1","5",,,,,,"",,,,,,,,,,,,,,,,,,,,,,,,,,,,,,,,,,,,,,,,,,,,,,,,,,,,,,,,,,,,,,,,,,,,,"[]",,,,,,,,,,,,
"655df3b71593c8af494d61c2","2023-11-21T10:23:32.119Z","[""Dimethylformamide (DMF)""]","[""water""]","[""wt%""]","[]","21","250","[""None""]","[]","[]","[]","[]","[]","[]","[]",,,,,false,"Dead-end",10,25,1.539,"Isopropanol (IPA)","Dye","Rose Bengal (disodium salt)",1017.64,17.5,"µmol/L",1,"[""SEM""]",,,,true,false,"Accepted","[""ISA""]","[""Polysulfone""]","[]","[""Not Applicable""]","[""None""]","655c8418365fa465e225c851","2023-11-21T10:19:04.407Z","2014-01-01T00:00:00.000Z","Integrally skinned PSf-based SRNF‐membranes prepared via phase inversion—Part B: Influence of low molecular weight additives","Scientific Report","backOffice","10.1016/j.memsci.2013.08.051","636192a80ead340671ea2b1e","Hołda","https://doi.org/10.1016/j.memsci.2013.08.051",0,"ISA/inorganic/dense","Psf_DMF_10%_DIO","Scientific report",,"[]",,2.9,51.2,"1109",0,"C1COCCO1","10",,,,,,"",,,,,,,,,,,,,,,,,,,,,,,,,,,,,,,,,,,,,,,,,,,,,,,,,,,,,,,,,,,,,,,,,,,,,"[]",,,,,,,,,,,,
"655df4511593c8af494d61c5","2023-11-21T10:23:32.119Z","[""Dimethylformamide (DMF)""]","[""water""]","[""wt%""]","[]","21","250","[""None""]","[]","[]","[]","[]","[]","[]","[]",,,,,false,"Dead-end",10,25,1.539,"Isopropanol (IPA)","Dye","Rose Bengal (disodium salt)",1017.64,17.5,"µmol/L",1,"[""SEM""]",,,,true,false,"Accepted","[""ISA""]","[""Polysulfone""]","[]","[""Not Applicable""]","[""None""]","655c8418365fa465e225c851","2023-11-21T10:19:04.407Z","2014-01-01T00:00:00.000Z","Integrally skinned PSf-based SRNF‐membranes prepared via phase inversion—Part B: Influence of low molecular weight additives","Scientific Report","backOffice","10.1016/j.memsci.2013.08.051","636192a80ead340671ea2b1e","Hołda","https://doi.org/10.1016/j.memsci.2013.08.051",0,"ISA/inorganic/dense","Psf_DMF_5%_DGDE","Scientific report",,"[]",,4.12,18.4,"1110",0,"CCOCCOCCOCC","5",,,,,,"",,,,,,,,,,,,,,,,,,,,,,,,,,,,,,,,,,,,,,,,,,,,,,,,,,,,,,,,,,,,,,,,,,,,,"[]",,,,,,,,,,,,
"655df48c1593c8af494d61c8","2023-11-21T10:23:32.119Z","[""Dimethylformamide (DMF)""]","[""water""]","[""wt%""]","[]","21","250","[""None""]","[]","[]","[]","[]","[]","[]","[]",,,,,false,"Dead-end",10,25,1.539,"Isopropanol (IPA)","Dye","Rose Bengal (disodium salt)",1017.64,17.5,"µmol/L",1,"[""SEM""]",,,,true,false,"Accepted","[""ISA""]","[""Polysulfone""]","[]","[""Not Applicable""]","[""None""]","655c8418365fa465e225c851","2023-11-21T10:19:04.407Z","2014-01-01T00:00:00.000Z","Integrally skinned PSf-based SRNF‐membranes prepared via phase inversion—Part B: Influence of low molecular weight additives","Scientific Report","backOffice","10.1016/j.memsci.2013.08.051","636192a80ead340671ea2b1e","Hołda","https://doi.org/10.1016/j.memsci.2013.08.051",0,"ISA/inorganic/dense","Psf_DMF_10%_DGDE","Scientific report",,"[]",,10.5,54.6,"1111",0,"CCOCCOCCOCC","10",,,,,,"",,,,,,,,,,,,,,,,,,,,,,,,,,,,,,,,,,,,,,,,,,,,,,,,,,,,,,,,,,,,,,,,,,,,,"[]",,,,,,,,,,,,
"655df5261593c8af494d61cb","2023-11-21T10:23:32.119Z","[""Dimethylformamide (DMF)""]","[""water""]","[""wt%""]","[]","21","250","[""None""]","[]","[]","[]","[]","[]","[]","[]",,,,,false,"Dead-end",10,25,1.539,"Isopropanol (IPA)","Dye","Rose Bengal (disodium salt)",1017.64,17.5,"µmol/L",1,"[""SEM""]",,,,true,false,"Accepted","[""ISA""]","[""Polysulfone""]","[]","[""Not Applicable""]","[""None""]","655c8418365fa465e225c851","2023-11-21T10:19:04.407Z","2014-01-01T00:00:00.000Z","Integrally skinned PSf-based SRNF‐membranes prepared via phase inversion—Part B: Influence of low molecular weight additives","Scientific Report","backOffice","10.1016/j.memsci.2013.08.051","636192a80ead340671ea2b1e","Hołda","https://doi.org/10.1016/j.memsci.2013.08.051",0,"ISA/inorganic/dense","Psf_DMF_5%_DMPH","Scientific report",,"[]",,7.5,62,"1112",0,"COC(=O)C1=CC=CC=C1C(=O)OC","5",,,,,,"",,,,,,,,,,,,,,,,,,,,,,,,,,,,,,,,,,,,,,,,,,,,,,,,,,,,,,,,,,,,,,,,,,,,,"[]",,,,,,,,,,,,
"655df54c1593c8af494d61ce","2023-11-21T10:23:32.119Z","[""Dimethylformamide (DMF)""]","[""water""]","[""wt%""]","[]","21","250","[""None""]","[]","[]","[]","[]","[]","[]","[]",,,,,false,"Dead-end",10,25,1.539,"Isopropanol (IPA)","Dye","Rose Bengal (disodium salt)",1017.64,17.5,"µmol/L",1,"[""SEM""]",,,,true,false,"Accepted","[""ISA""]","[""Polysulfone""]","[]","[""Not Applicable""]","[""None""]","655c8418365fa465e225c851","2023-11-21T10:19:04.407Z","2014-01-01T00:00:00.000Z","Integrally skinned PSf-based SRNF‐membranes prepared via phase inversion—Part B: Influence of low molecular weight additives","Scientific Report","backOffice","10.1016/j.memsci.2013.08.051","636192a80ead340671ea2b1e","Hołda","https://doi.org/10.1016/j.memsci.2013.08.051",0,"ISA/inorganic/dense","Psf_DMF_10%_DMPH","Scientific report",,"[]",,2.9,82.7,"1113",0,"COC(=O)C1=CC=CC=C1C(=O)OC","10",,,,,,"",,,,,,,,,,,,,,,,,,,,,,,,,,,,,,,,,,,,,,,,,,,,,,,,,,,,,,,,,,,,,,,,,,,,,"[]",,,,,,,,,,,,
"655df5931593c8af494d61d1","2023-11-21T10:23:32.119Z","[""Dimethylformamide (DMF)""]","[""water""]","[""wt%""]","[]","21","250","[""None""]","[]","[]","[]","[]","[]","[]","[]",,,,,false,"Dead-end",10,25,1.539,"Isopropanol (IPA)","Dye","Rose Bengal (disodium salt)",1017.64,17.5,"µmol/L",1,"[""SEM""]",,,,true,false,"Accepted","[""ISA""]","[""Polysulfone""]","[]","[""Not Applicable""]","[""None""]","655c8418365fa465e225c851","2023-11-21T10:19:04.407Z","2014-01-01T00:00:00.000Z","Integrally skinned PSf-based SRNF‐membranes prepared via phase inversion—Part B: Influence of low molecular weight additives","Scientific Report","backOffice","10.1016/j.memsci.2013.08.051","636192a80ead340671ea2b1e","Hołda","https://doi.org/10.1016/j.memsci.2013.08.051",0,"ISA/inorganic/dense","Psf_DMF_5%_PEGDME250","Scientific report",,"[]",,4.9,43.9,"1114",0,"COCCOC","5",,,,,,"",,,,,,,,,,,,,,,,,,,,,,,,,,,,,,,,,,,,,,,,,,,,,,,,,,,,,,,,,,,,,,,,,,,,,"[]",,,,,,,,,,,,
"655df5d81593c8af494d61d4","2023-11-21T10:23:32.119Z","[""Dimethylformamide (DMF)""]","[""water""]","[""wt%""]","[]","21","250","[""None""]","[]","[]","[]","[]","[]","[]","[]",,,,,false,"Dead-end",10,25,1.539,"Isopropanol (IPA)","Dye","Rose Bengal (disodium salt)",1017.64,17.5,"µmol/L",1,"[""SEM""]",,,,true,false,"Accepted","[""ISA""]","[""Polysulfone""]","[]","[""Not Applicable""]","[""None""]","655c8418365fa465e225c851","2023-11-21T10:19:04.407Z","2014-01-01T00:00:00.000Z","Integrally skinned PSf-based SRNF‐membranes prepared via phase inversion—Part B: Influence of low molecular weight additives","Scientific Report","backOffice","10.1016/j.memsci.2013.08.051","636192a80ead340671ea2b1e","Hołda","https://doi.org/10.1016/j.memsci.2013.08.051",0,"ISA/inorganic/dense","Psf_DMF_10%_PEGDME250","Scientific report",,"[]",,23.6,47.9,"1115",0,"COCCOC","10",,,,,,"",,,,,,,,,,,,,,,,,,,,,,,,,,,,,,,,,,,,,,,,,,,,,,,,,,,,,,,,,,,,,,,,,,,,,"[]",,,,,,,,,,,,
"655df9c11593c8af494d61fa","2023-11-21T10:23:32.119Z","[""Dimethylformamide (DMF)""]","[""water""]","[""wt%""]","[]","21","250","[""None""]","[]","[]","[]","[]","[]","[]","[]",,,,,false,"Dead-end",10,25,1.539,"Isopropanol (IPA)","Dye","Rose Bengal (disodium salt)",1017.64,17.5,"µmol/L",1,"[""SEM""]",,,,true,false,"Accepted","[""ISA""]","[""Polysulfone""]","[]","[""Not Applicable""]","[""None""]","655c8418365fa465e225c851","2023-11-21T10:19:04.407Z","2014-01-01T00:00:00.000Z","Integrally skinned PSf-based SRNF‐membranes prepared via phase inversion—Part B: Influence of low molecular weight additives","Scientific Report","backOffice","10.1016/j.memsci.2013.08.051","636192a80ead340671ea2b1e","Hołda","https://doi.org/10.1016/j.memsci.2013.08.051",0,"ISA/inorganic/dense","Psf_DMF_5%_IPA","Scientific report",,"[]",,0.5,38.5,"1116",0,"CC(C)O","5",,,,,,"",,,,,,,,,,,,,,,,,,,,,,,,,,,,,,,,,,,,,,,,,,,,,,,,,,,,,,,,,,,,,,,,,,,,,"[]",,,,,,,,,,,,
"655df9dd1593c8af494d61fd","2023-11-21T10:23:32.119Z","[""Dimethylformamide (DMF)""]","[""water""]","[""wt%""]","[]","21","250","[""None""]","[]","[]","[]","[]","[]","[]","[]",,,,,false,"Dead-end",10,25,1.539,"Isopropanol (IPA)","Dye","Rose Bengal (disodium salt)",1017.64,17.5,"µmol/L",1,"[""SEM""]",,,,true,false,"Accepted","[""ISA""]","[""Polysulfone""]","[]","[""Not Applicable""]","[""None""]","655c8418365fa465e225c851","2023-11-21T10:19:04.407Z","2014-01-01T00:00:00.000Z","Integrally skinned PSf-based SRNF‐membranes prepared via phase inversion—Part B: Influence of low molecular weight additives","Scientific Report","backOffice","10.1016/j.memsci.2013.08.051","636192a80ead340671ea2b1e","Hołda","https://doi.org/10.1016/j.memsci.2013.08.051",0,"ISA/inorganic/dense","Psf_DMF_10%_IPA","Scientific report",,"[]",,0.5,83,"1117",0,"CC(C)O","10",,,,,,"",,,,,,,,,,,,,,,,,,,,,,,,,,,,,,,,,,,,,,,,,,,,,,,,,,,,,,,,,,,,,,,,,,,,,"[]",,,,,,,,,,,,
"655dfa0c1593c8af494d6200","2023-11-21T10:23:32.119Z","[""Dimethylformamide (DMF)""]","[""water""]","[""wt%""]","[]","21","250","[""None""]","[]","[]","[]","[]","[]","[]","[]",,,,,false,"Dead-end",10,25,1.539,"Isopropanol (IPA)","Dye","Rose Bengal (disodium salt)",1017.64,17.5,"µmol/L",1,"[""SEM""]",,,,true,false,"Accepted","[""ISA""]","[""Polysulfone""]","[]","[""Not Applicable""]","[""None""]","655c8418365fa465e225c851","2023-11-21T10:19:04.407Z","2014-01-01T00:00:00.000Z","Integrally skinned PSf-based SRNF‐membranes prepared via phase inversion—Part B: Influence of low molecular weight additives","Scientific Report","backOffice","10.1016/j.memsci.2013.08.051","636192a80ead340671ea2b1e","Hołda","https://doi.org/10.1016/j.memsci.2013.08.051",0,"ISA/inorganic/dense","Psf_DMF_5%_AC","Scientific report",,"[]",,0.5,67,"1118",0,"CC(=O)C","5",,,,,,"",,,,,,,,,,,,,,,,,,,,,,,,,,,,,,,,,,,,,,,,,,,,,,,,,,,,,,,,,,,,,,,,,,,,,"[]",,,,,,,,,,,,
"655dfa211593c8af494d6203","2023-11-21T10:23:32.119Z","[""Dimethylformamide (DMF)""]","[""water""]","[""wt%""]","[]","21","250","[""None""]","[]","[]","[]","[]","[]","[]","[]",,,,,false,"Dead-end",10,25,1.539,"Isopropanol (IPA)","Dye","Rose Bengal (disodium salt)",1017.64,17.5,"µmol/L",1,"[""SEM""]",,,,true,false,"Accepted","[""ISA""]","[""Polysulfone""]","[]","[""Not Applicable""]","[""None""]","655c8418365fa465e225c851","2023-11-21T10:19:04.407Z","2014-01-01T00:00:00.000Z","Integrally skinned PSf-based SRNF‐membranes prepared via phase inversion—Part B: Influence of low molecular weight additives","Scientific Report","backOffice","10.1016/j.memsci.2013.08.051","636192a80ead340671ea2b1e","Hołda","https://doi.org/10.1016/j.memsci.2013.08.051",0,"ISA/inorganic/dense","Psf_DMF_10%_AC","Scientific report",,"[]",,0.5,78,"1119",0,"CC(=O)C","10",,,,,,"",,,,,,,,,,,,,,,,,,,,,,,,,,,,,,,,,,,,,,,,,,,,,,,,,,,,,,,,,,,,,,,,,,,,,"[]",,,,,,,,,,,,
"655dfa5f1593c8af494d6206","2023-11-21T10:23:32.119Z","[""Dimethylformamide (DMF)""]","[""water""]","[""wt%""]","[]","21","250","[""None""]","[]","[]","[]","[]","[]","[]","[]",,,,,false,"Dead-end",10,25,1.539,"Isopropanol (IPA)","Dye","Rose Bengal (disodium salt)",1017.64,17.5,"µmol/L",1,"[""SEM""]",,,,true,false,"Accepted","[""ISA""]","[""Polysulfone""]","[]","[""Not Applicable""]","[""None""]","655c8418365fa465e225c851","2023-11-21T10:19:04.407Z","2014-01-01T00:00:00.000Z","Integrally skinned PSf-based SRNF‐membranes prepared via phase inversion—Part B: Influence of low molecular weight additives","Scientific Report","backOffice","10.1016/j.memsci.2013.08.051","636192a80ead340671ea2b1e","Hołda","https://doi.org/10.1016/j.memsci.2013.08.051",0,"ISA/inorganic/dense","Psf_DMF_5%_BUT","Scientific report",,"[]",,0.5,90.8,"1120",0,"CCC(C)O","5",,,,,,"",,,,,,,,,,,,,,,,,,,,,,,,,,,,,,,,,,,,,,,,,,,,,,,,,,,,,,,,,,,,,,,,,,,,,"[]",,,,,,,,,,,,
"655dfa761593c8af494d6209","2023-11-21T10:23:32.119Z","[""Dimethylformamide (DMF)""]","[""water""]","[""wt%""]","[]","21","250","[""None""]","[]","[]","[]","[]","[]","[]","[]",,,,,false,"Dead-end",10,25,1.539,"Isopropanol (IPA)","Dye","Rose Bengal (disodium salt)",1017.64,17.5,"µmol/L",1,"[""SEM""]",,,,true,false,"Accepted","[""ISA""]","[""Polysulfone""]","[]","[""Not Applicable""]","[""None""]","655c8418365fa465e225c851","2023-11-21T10:19:04.407Z","2014-01-01T00:00:00.000Z","Integrally skinned PSf-based SRNF‐membranes prepared via phase inversion—Part B: Influence of low molecular weight additives","Scientific Report","backOffice","10.1016/j.memsci.2013.08.051","636192a80ead340671ea2b1e","Hołda","https://doi.org/10.1016/j.memsci.2013.08.051",0,"ISA/inorganic/dense","Psf_DMF_10%_BUT","Scientific report",,"[]",,0.5,73,"1121",0,"CCC(C)O","10",,,,,,"",,,,,,,,,,,,,,,,,,,,,,,,,,,,,,,,,,,,,,,,,,,,,,,,,,,,,,,,,,,,,,,,,,,,,"[]",,,,,,,,,,,,
"655dfab91593c8af494d620c","2023-11-21T10:23:32.119Z","[""Dimethylformamide (DMF)""]","[""water""]","[""wt%""]","[]","21","250","[""None""]","[]","[]","[]","[]","[]","[]","[]",,,,,false,"Dead-end",10,25,1.539,"Isopropanol (IPA)","Dye","Rose Bengal (disodium salt)",1017.64,17.5,"µmol/L",1,"[""SEM""]",,,,true,false,"Accepted","[""ISA""]","[""Polysulfone""]","[]","[""Not Applicable""]","[""None""]","655c8418365fa465e225c851","2023-11-21T10:19:04.407Z","2014-01-01T00:00:00.000Z","Integrally skinned PSf-based SRNF‐membranes prepared via phase inversion—Part B: Influence of low molecular weight additives","Scientific Report","backOffice","10.1016/j.memsci.2013.08.051","636192a80ead340671ea2b1e","Hołda","https://doi.org/10.1016/j.memsci.2013.08.051",0,"ISA/inorganic/dense","Psf_DMF_5%_GBUT","Scientific report",,"[]",,0.5,75,"1122",0,"C1CC(=O)OC1","5",,,,,,"",,,,,,,,,,,,,,,,,,,,,,,,,,,,,,,,,,,,,,,,,,,,,,,,,,,,,,,,,,,,,,,,,,,,,"[]",,,,,,,,,,,,
"655dfacd1593c8af494d620f","2023-11-21T10:23:32.119Z","[""Dimethylformamide (DMF)""]","[""water""]","[""wt%""]","[]","21","250","[""None""]","[]","[]","[]","[]","[]","[]","[]",,,,,false,"Dead-end",10,25,1.539,"Isopropanol (IPA)","Dye","Rose Bengal (disodium salt)",1017.64,17.5,"µmol/L",1,"[""SEM""]",,,,true,false,"Accepted","[""ISA""]","[""Polysulfone""]","[]","[""Not Applicable""]","[""None""]","655c8418365fa465e225c851","2023-11-21T10:19:04.407Z","2014-01-01T00:00:00.000Z","Integrally skinned PSf-based SRNF‐membranes prepared via phase inversion—Part B: Influence of low molecular weight additives","Scientific Report","backOffice","10.1016/j.memsci.2013.08.051","636192a80ead340671ea2b1e","Hołda","https://doi.org/10.1016/j.memsci.2013.08.051",0,"ISA/inorganic/dense","Psf_DMF_10%_GBUT","Scientific report",,"[]",,0.5,89,"1123",0,"C1CC(=O)OC1","10",,,,,,"",,,,,,,,,,,,,,,,,,,,,,,,,,,,,,,,,,,,,,,,,,,,,,,,,,,,,,,,,,,,,,,,,,,,,"[]",,,,,,,,,,,,
"655dfb281593c8af494d6216","2023-11-21T10:23:32.119Z","[""Dimethylformamide (DMF)""]","[""water""]","[""wt%""]","[]","21","250","[""None""]","[]","[]","[]","[]","[]","[]","[]",,,,,false,"Dead-end",10,25,1.539,"Isopropanol (IPA)","Dye","Rose Bengal (disodium salt)",1017.64,17.5,"µmol/L",1,"[""SEM""]",,,,true,false,"Accepted","[""ISA""]","[""Polysulfone""]","[]","[""Not Applicable""]","[""None""]","655c8418365fa465e225c851","2023-11-21T10:19:04.407Z","2014-01-01T00:00:00.000Z","Integrally skinned PSf-based SRNF‐membranes prepared via phase inversion—Part B: Influence of low molecular weight additives","Scientific Report","backOffice","10.1016/j.memsci.2013.08.051","636192a80ead340671ea2b1e","Hołda","https://doi.org/10.1016/j.memsci.2013.08.051",0,"ISA/inorganic/dense","Psf_DMF_5%_AA","Scientific report",,"[]",,0.5,88,"1124",0,"CC(=O)O","5",,,,,,"",,,,,,,,,,,,,,,,,,,,,,,,,,,,,,,,,,,,,,,,,,,,,,,,,,,,,,,,,,,,,,,,,,,,,"[]",,,,,,,,,,,,
"655dfb4e1593c8af494d6219","2023-11-21T10:23:32.119Z","[""Dimethylformamide (DMF)""]","[""water""]","[""wt%""]","[]","21","250","[""None""]","[]","[]","[]","[]","[]","[]","[]",,,,,false,"Dead-end",10,25,1.539,"Isopropanol (IPA)","Dye","Rose Bengal (disodium salt)",1017.64,17.5,"µmol/L",1,"[""SEM""]",,,,true,false,"Accepted","[""ISA""]","[""Polysulfone""]","[]","[""Not Applicable""]","[""None""]","655c8418365fa465e225c851","2023-11-21T10:19:04.407Z","2014-01-01T00:00:00.000Z","Integrally skinned PSf-based SRNF‐membranes prepared via phase inversion—Part B: Influence of low molecular weight additives","Scientific Report","backOffice","10.1016/j.memsci.2013.08.051","636192a80ead340671ea2b1e","Hołda","https://doi.org/10.1016/j.memsci.2013.08.051",0,"ISA/inorganic/dense","Psf_DMF_10%_AA","Scientific report",,"[]",,0.5,75,"1125",0,"CC(=O)O","10",,,,,,"",,,,,,,,,,,,,,,,,,,,,,,,,,,,,,,,,,,,,,,,,,,,,,,,,,,,,,,,,,,,,,,,,,,,,"[]",,,,,,,,,,,,
"655dfc391593c8af494d6220","2023-11-21T10:23:32.119Z","[""1-Methyl-2-pyrrolidinone (NMP)""]","[""water""]","[""wt%""]","[]","21","250","[""None""]","[]","[]","[]","[]","[]","[]","[]",,,,,false,"Dead-end",10,25,1.539,"Isopropanol (IPA)","Dye","Rose Bengal (disodium salt)",1017.64,17.5,"µmol/L",1,"[""SEM""]",,,,true,false,"Accepted","[""ISA""]","[""Polysulfone""]","[]","[""Not Applicable""]","[""None""]","655c8418365fa465e225c851","2023-11-21T10:19:04.407Z","2014-01-01T00:00:00.000Z","Integrally skinned PSf-based SRNF‐membranes prepared via phase inversion—Part B: Influence of low molecular weight additives","Scientific Report","backOffice","10.1016/j.memsci.2013.08.051","636192a80ead340671ea2b1e","Hołda","https://doi.org/10.1016/j.memsci.2013.08.051",0,"ISA/inorganic/dense","Psf_NMP_10%_DMPH","Scientific report",,"[]",,5.1,87,"1126",0,"COC(=O)C1=CC=CC=C1C(=O)OC","10",,,,,,"",,,,,,,,,,,,,,,,,,,,,,,,,,,,,,,,,,,,,,,,,,,,,,,,,,,,,,,,,,,,,,,,,,,,,"[]",,,,,,,,,,,,
"655dfc711593c8af494d6223","2023-11-21T10:23:32.119Z","[""1-Methyl-2-pyrrolidinone (NMP)""]","[""water""]","[""wt%""]","[]","21","250","[""None""]","[]","[]","[]","[]","[]","[]","[]",,,,,false,"Dead-end",10,25,1.539,"Isopropanol (IPA)","Dye","Rose Bengal (disodium salt)",1017.64,17.5,"µmol/L",1,"[""SEM""]",,,,true,false,"Accepted","[""ISA""]","[""Polysulfone""]","[]","[""Not Applicable""]","[""None""]","655c8418365fa465e225c851","2023-11-21T10:19:04.407Z","2014-01-01T00:00:00.000Z","Integrally skinned PSf-based SRNF‐membranes prepared via phase inversion—Part B: Influence of low molecular weight additives","Scientific Report","backOffice","10.1016/j.memsci.2013.08.051","636192a80ead340671ea2b1e","Hołda","https://doi.org/10.1016/j.memsci.2013.08.051",0,"ISA/inorganic/dense","Psf_NMP_10%_DGDE","Scientific report",,"[]",,2.7,55,"1127",0,"CCOCCOCCOCC","10",,,,,,"",,,,,,,,,,,,,,,,,,,,,,,,,,,,,,,,,,,,,,,,,,,,,,,,,,,,,,,,,,,,,,,,,,,,,"[]",,,,,,,,,,,,
"655dfcac1593c8af494d6226","2023-11-21T10:23:32.119Z","[""1-Methyl-2-pyrrolidinone (NMP)""]","[""water""]","[""wt%""]","[]","21","250","[""None""]","[]","[]","[]","[]","[]","[]","[]",,,,,false,"Dead-end",10,25,1.539,"Isopropanol (IPA)","Dye","Rose Bengal (disodium salt)",1017.64,17.5,"µmol/L",1,"[""SEM""]",,,,true,false,"Accepted","[""ISA""]","[""Polysulfone""]","[]","[""Not Applicable""]","[""None""]","655c8418365fa465e225c851","2023-11-21T10:19:04.407Z","2014-01-01T00:00:00.000Z","Integrally skinned PSf-based SRNF‐membranes prepared via phase inversion—Part B: Influence of low molecular weight additives","Scientific Report","backOffice","10.1016/j.memsci.2013.08.051","636192a80ead340671ea2b1e","Hołda","https://doi.org/10.1016/j.memsci.2013.08.051",0,"ISA/inorganic/dense","Psf_NMP_10%_AC","Scientific report",,"[]",,6.2,40.5,"1128",0,"CC(=O)C","10",,,,,,"",,,,,,,,,,,,,,,,,,,,,,,,,,,,,,,,,,,,,,,,,,,,,,,,,,,,,,,,,,,,,,,,,,,,,"[]",,,,,,,,,,,,
"655dfcf31593c8af494d6229","2023-11-21T10:23:32.119Z","[""1-Methyl-2-pyrrolidinone (NMP)""]","[""water""]","[""wt%""]","[]","21","250","[""None""]","[]","[]","[]","[]","[]","[]","[]",,,,,false,"Dead-end",10,25,1.539,"Isopropanol (IPA)","Dye","Rose Bengal (disodium salt)",1017.64,17.5,"µmol/L",1,"[""SEM""]",,,,true,false,"Accepted","[""ISA""]","[""Polysulfone""]","[]","[""Not Applicable""]","[""None""]","655c8418365fa465e225c851","2023-11-21T10:19:04.407Z","2014-01-01T00:00:00.000Z","Integrally skinned PSf-based SRNF‐membranes prepared via phase inversion—Part B: Influence of low molecular weight additives","Scientific Report","backOffice","10.1016/j.memsci.2013.08.051","636192a80ead340671ea2b1e","Hołda","https://doi.org/10.1016/j.memsci.2013.08.051",0,"ISA/inorganic/dense","Psf_NMP_10%_AA","Scientific report",,"[]",,28.9,42.5,"1129",0,"CC(=O)O","10",,,,,,"",,,,,,,,,,,,,,,,,,,,,,,,,,,,,,,,,,,,,,,,,,,,,,,,,,,,,,,,,,,,,,,,,,,,,"[]",,,,,,,,,,,,
"655dfdc71593c8af494d6239","2023-11-21T10:19:04.467Z","[""Dimethylacetamide (DMAC)""]","[""water""]","[]","[]","21","250","[""None""]","[]","[]","[]","[]","[]","[]","[]",,,,,false,"Dead-end",10,25,1.539,"Isopropanol (IPA)","Dye","Rose Bengal (disodium salt)",1017.64,17.5,"µmol/L",1,"[""SEM""]",,,,true,false,"Accepted","[""ISA""]","[""Polysulfone""]","[]","[""Not Applicable""]","[""None""]","655c8418365fa465e225c851","2023-11-21T10:19:04.407Z","2014-01-01T00:00:00.000Z","Integrally skinned PSf-based SRNF‐membranes prepared via phase inversion—Part B: Influence of low molecular weight additives","Scientific Report","backOffice","10.1016/j.memsci.2013.08.051","636192a80ead340671ea2b1e","Hołda","https://doi.org/10.1016/j.memsci.2013.08.051",0,"ISA/inorganic/dense","Psf_DMac_REF","Scientific report",,"[]",,6.25,46,"1130",0,,,,,,,,,,,,,,,,,,,,,,,,,,,,,,,,,,,,,,,,,,,,,,,,,,,,,,,,,,,,,,,,,,,,,,,,,,,,,"[]",,,,,,,,,,,,
"655dfe051593c8af494d623c","2023-11-21T10:23:32.119Z","[""Dimethylacetamide (DMAC)""]","[""water""]","[""wt%""]","[]","21","250","[""None""]","[]","[]","[]","[]","[]","[]","[]",,,,,false,"Dead-end",10,25,1.539,"Isopropanol (IPA)","Dye","Rose Bengal (disodium salt)",1017.64,17.5,"µmol/L",1,"[""SEM""]",,,,true,false,"Accepted","[""ISA""]","[""Polysulfone""]","[]","[""Not Applicable""]","[""None""]","655c8418365fa465e225c851","2023-11-21T10:19:04.407Z","2014-01-01T00:00:00.000Z","Integrally skinned PSf-based SRNF‐membranes prepared via phase inversion—Part B: Influence of low molecular weight additives","Scientific Report","backOffice","10.1016/j.memsci.2013.08.051","636192a80ead340671ea2b1e","Hołda","https://doi.org/10.1016/j.memsci.2013.08.051",0,"ISA/inorganic/dense","Psf_DMac_5%_GLYC","Scientific report",,"[]",,0.27,81,"1131",0,"C(C(CO)O)O","5",,,,,,"",,,,,,,,,,,,,,,,,,,,,,,,,,,,,,,,,,,,,,,,,,,,,,,,,,,,,,,,,,,,,,,,,,,,,"[]",,,,,,,,,,,,
"655dfe4b1593c8af494d623f","2023-11-21T10:23:32.119Z","[""Dimethylacetamide (DMAC)""]","[""water""]","[""wt%""]","[]","21","250","[""None""]","[]","[]","[]","[]","[]","[]","[]",,,,,false,"Dead-end",10,25,1.539,"Isopropanol (IPA)","Dye","Rose Bengal (disodium salt)",1017.64,17.5,"µmol/L",1,"[""SEM""]",,,,true,false,"Accepted","[""ISA""]","[""Polysulfone""]","[]","[""Not Applicable""]","[""None""]","655c8418365fa465e225c851","2023-11-21T10:19:04.407Z","2014-01-01T00:00:00.000Z","Integrally skinned PSf-based SRNF‐membranes prepared via phase inversion—Part B: Influence of low molecular weight additives","Scientific Report","backOffice","10.1016/j.memsci.2013.08.051","636192a80ead340671ea2b1e","Hołda","https://doi.org/10.1016/j.memsci.2013.08.051",0,"ISA/inorganic/dense","Psf_DMac_5%_DIO","Scientific report",,"[]",,4.35,36,"1132",0,"C1COCCO1","5",,,,,,"",,,,,,,,,,,,,,,,,,,,,,,,,,,,,,,,,,,,,,,,,,,,,,,,,,,,,,,,,,,,,,,,,,,,,"[]",,,,,,,,,,,,
"655dfe6e1593c8af494d6242","2023-11-21T10:23:32.119Z","[""Dimethylacetamide (DMAC)""]","[""water""]","[""wt%""]","[]","21","250","[""None""]","[]","[]","[]","[]","[]","[]","[]",,,,,false,"Dead-end",10,25,1.539,"Isopropanol (IPA)","Dye","Rose Bengal (disodium salt)",1017.64,17.5,"µmol/L",1,"[""SEM""]",,,,true,false,"Accepted","[""ISA""]","[""Polysulfone""]","[]","[""Not Applicable""]","[""None""]","655c8418365fa465e225c851","2023-11-21T10:19:04.407Z","2014-01-01T00:00:00.000Z","Integrally skinned PSf-based SRNF‐membranes prepared via phase inversion—Part B: Influence of low molecular weight additives","Scientific Report","backOffice","10.1016/j.memsci.2013.08.051","636192a80ead340671ea2b1e","Hołda","https://doi.org/10.1016/j.memsci.2013.08.051",0,"ISA/inorganic/dense","Psf_DMac_10%_DIO","Scientific report",,"[]",,4.08,25.2,"1133",0,"C1COCCO1","10",,,,,,"",,,,,,,,,,,,,,,,,,,,,,,,,,,,,,,,,,,,,,,,,,,,,,,,,,,,,,,,,,,,,,,,,,,,,"[]",,,,,,,,,,,,
"655dfeae1593c8af494d6245","2023-11-21T10:23:32.119Z","[""Dimethylacetamide (DMAC)""]","[""water""]","[""wt%""]","[]","21","250","[""None""]","[]","[]","[]","[]","[]","[]","[]",,,,,false,"Dead-end",10,25,1.539,"Isopropanol (IPA)","Dye","Rose Bengal (disodium salt)",1017.64,17.5,"µmol/L",1,"[""SEM""]",,,,true,false,"Accepted","[""ISA""]","[""Polysulfone""]","[]","[""Not Applicable""]","[""None""]","655c8418365fa465e225c851","2023-11-21T10:19:04.407Z","2014-01-01T00:00:00.000Z","Integrally skinned PSf-based SRNF‐membranes prepared via phase inversion—Part B: Influence of low molecular weight additives","Scientific Report","backOffice","10.1016/j.memsci.2013.08.051","636192a80ead340671ea2b1e","Hołda","https://doi.org/10.1016/j.memsci.2013.08.051",0,"ISA/inorganic/dense","Psf_DMac_5%_DGDE","Scientific report",,"[]",,13.3,31.3,"1134",0,"CCOCCOCCOCC","5",,,,,,"",,,,,,,,,,,,,,,,,,,,,,,,,,,,,,,,,,,,,,,,,,,,,,,,,,,,,,,,,,,,,,,,,,,,,"[]",,,,,,,,,,,,
"655dfed81593c8af494d6248","2023-11-21T10:23:32.119Z","[""Dimethylacetamide (DMAC)""]","[""water""]","[""wt%""]","[]","21","250","[""None""]","[]","[]","[]","[]","[]","[]","[]",,,,,false,"Dead-end",10,25,1.539,"Isopropanol (IPA)","Dye","Rose Bengal (disodium salt)",1017.64,17.5,"µmol/L",1,"[""SEM""]",,,,true,false,"Accepted","[""ISA""]","[""Polysulfone""]","[]","[""Not Applicable""]","[""None""]","655c8418365fa465e225c851","2023-11-21T10:19:04.407Z","2014-01-01T00:00:00.000Z","Integrally skinned PSf-based SRNF‐membranes prepared via phase inversion—Part B: Influence of low molecular weight additives","Scientific Report","backOffice","10.1016/j.memsci.2013.08.051","636192a80ead340671ea2b1e","Hołda","https://doi.org/10.1016/j.memsci.2013.08.051",0,"ISA/inorganic/dense","Psf_DMac_10%_DGDE","Scientific report",,"[]",,6.8,21.8,"1135",0,"CCOCCOCCOCC","10",,,,,,"",,,,,,,,,,,,,,,,,,,,,,,,,,,,,,,,,,,,,,,,,,,,,,,,,,,,,,,,,,,,,,,,,,,,,"[]",,,,,,,,,,,,
"655dff121593c8af494d624b","2023-11-21T10:23:32.119Z","[""Dimethylacetamide (DMAC)""]","[""water""]","[""wt%""]","[]","21","250","[""None""]","[]","[]","[]","[]","[]","[]","[]",,,,,false,"Dead-end",10,25,1.539,"Isopropanol (IPA)","Dye","Rose Bengal (disodium salt)",1017.64,17.5,"µmol/L",1,"[""SEM""]",,,,true,false,"Accepted","[""ISA""]","[""Polysulfone""]","[]","[""Not Applicable""]","[""None""]","655c8418365fa465e225c851","2023-11-21T10:19:04.407Z","2014-01-01T00:00:00.000Z","Integrally skinned PSf-based SRNF‐membranes prepared via phase inversion—Part B: Influence of low molecular weight additives","Scientific Report","backOffice","10.1016/j.memsci.2013.08.051","636192a80ead340671ea2b1e","Hołda","https://doi.org/10.1016/j.memsci.2013.08.051",0,"ISA/inorganic/dense","Psf_DMac_5%_DMPH","Scientific report",,"[]",,15,23.8,"1136",0,"COC(=O)C1=CC=CC=C1C(=O)OC","5",,,,,,"",,,,,,,,,,,,,,,,,,,,,,,,,,,,,,,,,,,,,,,,,,,,,,,,,,,,,,,,,,,,,,,,,,,,,"[]",,,,,,,,,,,,
"655dff341593c8af494d624e","2023-11-21T10:23:32.119Z","[""Dimethylacetamide (DMAC)""]","[""water""]","[""wt%""]","[]","21","250","[""None""]","[]","[]","[]","[]","[]","[]","[]",,,,,false,"Dead-end",10,25,1.539,"Isopropanol (IPA)","Dye","Rose Bengal (disodium salt)",1017.64,17.5,"µmol/L",1,"[""SEM""]",,,,true,false,"Accepted","[""ISA""]","[""Polysulfone""]","[]","[""Not Applicable""]","[""None""]","655c8418365fa465e225c851","2023-11-21T10:19:04.407Z","2014-01-01T00:00:00.000Z","Integrally skinned PSf-based SRNF‐membranes prepared via phase inversion—Part B: Influence of low molecular weight additives","Scientific Report","backOffice","10.1016/j.memsci.2013.08.051","636192a80ead340671ea2b1e","Hołda","https://doi.org/10.1016/j.memsci.2013.08.051",0,"ISA/inorganic/dense","Psf_DMac_10%_DMPH","Scientific report",,"[]",,5.17,42.2,"1137",0,"COC(=O)C1=CC=CC=C1C(=O)OC","10",,,,,,"",,,,,,,,,,,,,,,,,,,,,,,,,,,,,,,,,,,,,,,,,,,,,,,,,,,,,,,,,,,,,,,,,,,,,"[]",,,,,,,,,,,,
"655dffda1593c8af494d6251","2023-11-21T10:23:32.119Z","[""Dimethylacetamide (DMAC)""]","[""water""]","[""wt%""]","[]","21","250","[""None""]","[]","[]","[]","[]","[]","[]","[]",,,,,false,"Dead-end",10,25,1.539,"Isopropanol (IPA)","Dye","Rose Bengal (disodium salt)",1017.64,17.5,"µmol/L",1,"[""SEM""]",,,,true,false,"Accepted","[""ISA""]","[""Polysulfone""]","[]","[""Not Applicable""]","[""None""]","655c8418365fa465e225c851","2023-11-21T10:19:04.407Z","2014-01-01T00:00:00.000Z","Integrally skinned PSf-based SRNF‐membranes prepared via phase inversion—Part B: Influence of low molecular weight additives","Scientific Report","backOffice","10.1016/j.memsci.2013.08.051","636192a80ead340671ea2b1e","Hołda","https://doi.org/10.1016/j.memsci.2013.08.051",0,"ISA/inorganic/dense","Psf_DMac_5%_PEGDME250","Scientific report",,"[]",,13.3,23.1,"1138",0,"COCCOC","5",,,,,,"",,,,,,,,,,,,,,,,,,,,,,,,,,,,,,,,,,,,,,,,,,,,,,,,,,,,,,,,,,,,,,,,,,,,,"[]",,,,,,,,,,,,
"655dfffb1593c8af494d6254","2023-11-21T10:23:32.119Z","[""Dimethylacetamide (DMAC)""]","[""water""]","[""wt%""]","[]","21","250","[""None""]","[]","[]","[]","[]","[]","[]","[]",,,,,false,"Dead-end",10,25,1.539,"Isopropanol (IPA)","Dye","Rose Bengal (disodium salt)",1017.64,17.5,"µmol/L",1,"[""SEM""]",,,,true,false,"Accepted","[""ISA""]","[""Polysulfone""]","[]","[""Not Applicable""]","[""None""]","655c8418365fa465e225c851","2023-11-21T10:19:04.407Z","2014-01-01T00:00:00.000Z","Integrally skinned PSf-based SRNF‐membranes prepared via phase inversion—Part B: Influence of low molecular weight additives","Scientific Report","backOffice","10.1016/j.memsci.2013.08.051","636192a80ead340671ea2b1e","Hołda","https://doi.org/10.1016/j.memsci.2013.08.051",0,"ISA/inorganic/dense","Psf_DMac_10%_PEGDME250","Scientific report",,"[]",,12,44.9,"1139",0,"COCCOC","10",,,,,,"",,,,,,,,,,,,,,,,,,,,,,,,,,,,,,,,,,,,,,,,,,,,,,,,,,,,,,,,,,,,,,,,,,,,,"[]",,,,,,,,,,,,
"655e00a61593c8af494d6274","2023-11-21T10:23:32.119Z","[""Dimethylacetamide (DMAC)""]","[""water""]","[""wt%""]","[]","21","250","[""None""]","[]","[]","[]","[]","[]","[]","[]",,,,,false,"Dead-end",10,25,1.539,"Isopropanol (IPA)","Dye","Rose Bengal (disodium salt)",1017.64,17.5,"µmol/L",1,"[""SEM""]",,,,true,false,"Accepted","[""ISA""]","[""Polysulfone""]","[]","[""Not Applicable""]","[""None""]","655c8418365fa465e225c851","2023-11-21T10:19:04.407Z","2014-01-01T00:00:00.000Z","Integrally skinned PSf-based SRNF‐membranes prepared via phase inversion—Part B: Influence of low molecular weight additives","Scientific Report","backOffice","10.1016/j.memsci.2013.08.051","636192a80ead340671ea2b1e","Hołda","https://doi.org/10.1016/j.memsci.2013.08.051",0,"ISA/inorganic/dense","Psf_DMac_5%_IPA","Scientific report",,"[]",,3.27,43.5,"1140",0,"CC(C)O","5",,,,,,"",,,,,,,,,,,,,,,,,,,,,,,,,,,,,,,,,,,,,,,,,,,,,,,,,,,,,,,,,,,,,,,,,,,,,"[]",,,,,,,,,,,,
"655e00c31593c8af494d6277","2023-11-21T10:23:32.119Z","[""Dimethylacetamide (DMAC)""]","[""water""]","[""wt%""]","[]","21","250","[""None""]","[]","[]","[]","[]","[]","[]","[]",,,,,false,"Dead-end",10,25,1.539,"Isopropanol (IPA)","Dye","Rose Bengal (disodium salt)",1017.64,17.5,"µmol/L",1,"[""SEM""]",,,,true,false,"Accepted","[""ISA""]","[""Polysulfone""]","[]","[""Not Applicable""]","[""None""]","655c8418365fa465e225c851","2023-11-21T10:19:04.407Z","2014-01-01T00:00:00.000Z","Integrally skinned PSf-based SRNF‐membranes prepared via phase inversion—Part B: Influence of low molecular weight additives","Scientific Report","backOffice","10.1016/j.memsci.2013.08.051","636192a80ead340671ea2b1e","Hołda","https://doi.org/10.1016/j.memsci.2013.08.051",0,"ISA/inorganic/dense","Psf_DMac_10%_IPA","Scientific report",,"[]",,2.72,35.4,"1141",0,"CC(C)O","10",,,,,,"",,,,,,,,,,,,,,,,,,,,,,,,,,,,,,,,,,,,,,,,,,,,,,,,,,,,,,,,,,,,,,,,,,,,,"[]",,,,,,,,,,,,
"655e00fc1593c8af494d627a","2023-11-21T10:23:32.119Z","[""Dimethylacetamide (DMAC)""]","[""water""]","[""wt%""]","[]","21","250","[""None""]","[]","[]","[]","[]","[]","[]","[]",,,,,false,"Dead-end",10,25,1.539,"Isopropanol (IPA)","Dye","Rose Bengal (disodium salt)",1017.64,17.5,"µmol/L",1,"[""SEM""]",,,,true,false,"Accepted","[""ISA""]","[""Polysulfone""]","[]","[""Not Applicable""]","[""None""]","655c8418365fa465e225c851","2023-11-21T10:19:04.407Z","2014-01-01T00:00:00.000Z","Integrally skinned PSf-based SRNF‐membranes prepared via phase inversion—Part B: Influence of low molecular weight additives","Scientific Report","backOffice","10.1016/j.memsci.2013.08.051","636192a80ead340671ea2b1e","Hołda","https://doi.org/10.1016/j.memsci.2013.08.051",0,"ISA/inorganic/dense","Psf_DMac_5%_AC","Scientific report",,"[]",,14.1,38.1,"1142",0,"CC(=O)C","5",,,,,,"",,,,,,,,,,,,,,,,,,,,,,,,,,,,,,,,,,,,,,,,,,,,,,,,,,,,,,,,,,,,,,,,,,,,,"[]",,,,,,,,,,,,
"655e011f1593c8af494d627d","2023-11-21T10:23:32.119Z","[""Dimethylacetamide (DMAC)""]","[""water""]","[""wt%""]","[]","21","250","[""None""]","[]","[]","[]","[]","[]","[]","[]",,,,,false,"Dead-end",10,25,1.539,"Isopropanol (IPA)","Dye","Rose Bengal (disodium salt)",1017.64,17.5,"µmol/L",1,"[""SEM""]",,,,true,false,"Accepted","[""ISA""]","[""Polysulfone""]","[]","[""Not Applicable""]","[""None""]","655c8418365fa465e225c851","2023-11-21T10:19:04.407Z","2014-01-01T00:00:00.000Z","Integrally skinned PSf-based SRNF‐membranes prepared via phase inversion—Part B: Influence of low molecular weight additives","Scientific Report","backOffice","10.1016/j.memsci.2013.08.051","636192a80ead340671ea2b1e","Hołda","https://doi.org/10.1016/j.memsci.2013.08.051",0,"ISA/inorganic/dense","Psf_DMac_10%_AC","Scientific report",,"[]",,1.36,69.4,"1143",0,"CC(=O)C","10",,,,,,"",,,,,,,,,,,,,,,,,,,,,,,,,,,,,,,,,,,,,,,,,,,,,,,,,,,,,,,,,,,,,,,,,,,,,"[]",,,,,,,,,,,,
"655e01661593c8af494d6280","2023-11-21T10:23:32.119Z","[""Dimethylacetamide (DMAC)""]","[""water""]","[""wt%""]","[]","21","250","[""None""]","[]","[]","[]","[]","[]","[]","[]",,,,,false,"Dead-end",10,25,1.539,"Isopropanol (IPA)","Dye","Rose Bengal (disodium salt)",1017.64,17.5,"µmol/L",1,"[""SEM""]",,,,true,false,"Accepted","[""ISA""]","[""Polysulfone""]","[]","[""Not Applicable""]","[""None""]","655c8418365fa465e225c851","2023-11-21T10:19:04.407Z","2014-01-01T00:00:00.000Z","Integrally skinned PSf-based SRNF‐membranes prepared via phase inversion—Part B: Influence of low molecular weight additives","Scientific Report","backOffice","10.1016/j.memsci.2013.08.051","636192a80ead340671ea2b1e","Hołda","https://doi.org/10.1016/j.memsci.2013.08.051",0,"ISA/inorganic/dense","Psf_DMac_5%_BUT","Scientific report",,"[]",,5.4,48.3,"1144",0,"CCC(C)O","5",,,,,,"",,,,,,,,,,,,,,,,,,,,,,,,,,,,,,,,,,,,,,,,,,,,,,,,,,,,,,,,,,,,,,,,,,,,,"[]",,,,,,,,,,,,
"655e01891593c8af494d6283","2023-11-21T10:23:32.119Z","[""Dimethylacetamide (DMAC)""]","[""water""]","[""wt%""]","[]","21","250","[""None""]","[]","[]","[]","[]","[]","[]","[]",,,,,false,"Dead-end",10,25,1.539,"Isopropanol (IPA)","Dye","Rose Bengal (disodium salt)",1017.64,17.5,"µmol/L",1,"[""SEM""]",,,,true,false,"Accepted","[""ISA""]","[""Polysulfone""]","[]","[""Not Applicable""]","[""None""]","655c8418365fa465e225c851","2023-11-21T10:19:04.407Z","2014-01-01T00:00:00.000Z","Integrally skinned PSf-based SRNF‐membranes prepared via phase inversion—Part B: Influence of low molecular weight additives","Scientific Report","backOffice","10.1016/j.memsci.2013.08.051","636192a80ead340671ea2b1e","Hołda","https://doi.org/10.1016/j.memsci.2013.08.051",0,"ISA/inorganic/dense","Psf_DMac_10%_BUT","Scientific report",,"[]",,3,40.8,"1145",0,"CCC(C)O","10",,,,,,"",,,,,,,,,,,,,,,,,,,,,,,,,,,,,,,,,,,,,,,,,,,,,,,,,,,,,,,,,,,,,,,,,,,,,"[]",,,,,,,,,,,,
