Repository: BAMresearch/onf-database

This repository belongs to the the publication "Revealing structure-property-performance relationships of organic solvent nanofiltration membranes using a FAIR, open-access database" published in ADD JOURNAL (DOI). 
It uses a dataset derived from The Open Membrane Database (https://openmembranedatabase.org/). The access date was April 8th 2025. The original dataset is in the repository as OMD_SRNF_2025-04-08.csv file.

The main researchers involved in the study are Sarah Glass (ORCID: 0000-0002-0625-0057), Petra Merten (no ORCID available), Torsten Brinkmann (ORCID: 0000-0002-5114-6259) and Volkan Filiz (ORCID: 0000-0003-0239-8641). 

The repository contains 5 Python files:

File: OMD_SRNF_2025-04-08.csv (part 43 of 184)
"655e01d21593c8af494d6286","2023-11-21T10:23:32.119Z","[""Dimethylacetamide (DMAC)""]","[""water""]","[""wt%""]","[]","21","250","[""None""]","[]","[]","[]","[]","[]","[]","[]",,,,,false,"Dead-end",10,25,1.539,"Isopropanol (IPA)","Dye","Rose Bengal (disodium salt)",1017.64,17.5,"µmol/L",1,"[""SEM""]",,,,true,false,"Accepted","[""ISA""]","[""Polysulfone""]","[]","[""Not Applicable""]","[""None""]","655c8418365fa465e225c851","2023-11-21T10:19:04.407Z","2014-01-01T00:00:00.000Z","Integrally skinned PSf-based SRNF‐membranes prepared via phase inversion—Part B: Influence of low molecular weight additives","Scientific Report","backOffice","10.1016/j.memsci.2013.08.051","636192a80ead340671ea2b1e","Hołda","https://doi.org/10.1016/j.memsci.2013.08.051",0,"ISA/inorganic/dense","Psf_DMac_5%_GBUT","Scientific report",,"[]",,17.9,10.9,"1146",0,"C1CC(=O)OC1","5",,,,,,"",,,,,,,,,,,,,,,,,,,,,,,,,,,,,,,,,,,,,,,,,,,,,,,,,,,,,,,,,,,,,,,,,,,,,"[]",,,,,,,,,,,,
"655e01f41593c8af494d6289","2023-11-21T10:23:32.119Z","[""Dimethylacetamide (DMAC)""]","[""water""]","[""wt%""]","[]","21","250","[""None""]","[]","[]","[]","[]","[]","[]","[]",,,,,false,"Dead-end",10,25,1.539,"Isopropanol (IPA)","Dye","Rose Bengal (disodium salt)",1017.64,17.5,"µmol/L",1,"[""SEM""]",,,,true,false,"Accepted","[""ISA""]","[""Polysulfone""]","[]","[""Not Applicable""]","[""None""]","655c8418365fa465e225c851","2023-11-21T10:19:04.407Z","2014-01-01T00:00:00.000Z","Integrally skinned PSf-based SRNF‐membranes prepared via phase inversion—Part B: Influence of low molecular weight additives","Scientific Report","backOffice","10.1016/j.memsci.2013.08.051","636192a80ead340671ea2b1e","Hołda","https://doi.org/10.1016/j.memsci.2013.08.051",0,"ISA/inorganic/dense","Psf_DMac_10%_GBUT","Scientific report",,"[]",,29.9,21,"1147",0,"C1CC(=O)OC1","10",,,,,,"",,,,,,,,,,,,,,,,,,,,,,,,,,,,,,,,,,,,,,,,,,,,,,,,,,,,,,,,,,,,,,,,,,,,,"[]",,,,,,,,,,,,
"655e022d1593c8af494d628c","2023-11-21T10:23:32.119Z","[""Dimethylacetamide (DMAC)""]","[""water""]","[""wt%""]","[]","21","250","[""None""]","[]","[]","[]","[]","[]","[]","[]",,,,,false,"Dead-end",10,25,1.539,"Isopropanol (IPA)","Dye","Rose Bengal (disodium salt)",1017.64,17.5,"µmol/L",1,"[""SEM""]",,,,true,false,"Accepted","[""ISA""]","[""Polysulfone""]","[]","[""Not Applicable""]","[""None""]","655c8418365fa465e225c851","2023-11-21T10:19:04.407Z","2014-01-01T00:00:00.000Z","Integrally skinned PSf-based SRNF‐membranes prepared via phase inversion—Part B: Influence of low molecular weight additives","Scientific Report","backOffice","10.1016/j.memsci.2013.08.051","636192a80ead340671ea2b1e","Hołda","https://doi.org/10.1016/j.memsci.2013.08.051",0,"ISA/inorganic/dense","Psf_DMac_5%_AA","Scientific report",,"[]",,3.54,18.3,"1148",0,"CC(=O)O","5",,,,,,"",,,,,,,,,,,,,,,,,,,,,,,,,,,,,,,,,,,,,,,,,,,,,,,,,,,,,,,,,,,,,,,,,,,,,"[]",,,,,,,,,,,,
"655e025b1593c8af494d628f","2023-11-21T10:23:32.119Z","[""Dimethylacetamide (DMAC)""]","[""water""]","[""wt%""]","[]","21","250","[""None""]","[]","[]","[]","[]","[]","[]","[]",,,,,false,"Dead-end",10,25,1.539,"Isopropanol (IPA)","Dye","Rose Bengal (disodium salt)",1017.64,17.5,"µmol/L",1,"[""SEM""]",,,,true,false,"Accepted","[""ISA""]","[""Polysulfone""]","[]","[""Not Applicable""]","[""None""]","655c8418365fa465e225c851","2023-11-21T10:19:04.407Z","2014-01-01T00:00:00.000Z","Integrally skinned PSf-based SRNF‐membranes prepared via phase inversion—Part B: Influence of low molecular weight additives","Scientific Report","backOffice","10.1016/j.memsci.2013.08.051","636192a80ead340671ea2b1e","Hołda","https://doi.org/10.1016/j.memsci.2013.08.051",0,"ISA/inorganic/dense","Psf_DMac_10%_AA","Scientific report",,"[]",,0.54,87,"1149",0,"CC(=O)O","10",,,,,,"",,,,,,,,,,,,,,,,,,,,,,,,,,,,,,,,,,,,,,,,,,,,,,,,,,,,,,,,,,,,,,,,,,,,,"[]",,,,,,,,,,,,
"655e03fe1593c8af494d6292","2023-11-21T10:23:32.119Z","[""Dimethylsulfoxide (DMSO)""]","[""water""]","[""wt%""]","[]","21","250","[""None""]","[]","[]","[]","[]","[]","[]","[]",,,,,false,"Dead-end",10,25,1.539,"Isopropanol (IPA)","Dye","Rose Bengal (disodium salt)",1017.64,17.5,"µmol/L",1,"[""SEM""]",,,,true,false,"Accepted","[""ISA""]","[""Polysulfone""]","[]","[""Not Applicable""]","[""None""]","655c8418365fa465e225c851","2023-11-21T10:19:04.407Z","2014-01-01T00:00:00.000Z","Integrally skinned PSf-based SRNF‐membranes prepared via phase inversion—Part B: Influence of low molecular weight additives","Scientific Report","backOffice","10.1016/j.memsci.2013.08.051","636192a80ead340671ea2b1e","Hołda","https://doi.org/10.1016/j.memsci.2013.08.051",0,"ISA/inorganic/dense","Psf_DMSO_10%_DIO","Scientific report",,"[]",,0.69,54,"1150",0,"C1COCCO1","10",,,,,,"",,,,,,,,,,,,,,,,,,,,,,,,,,,,,,,,,,,,,,,,,,,,,,,,,,,,,,,,,,,,,,,,,,,,,"[]",,,,,,,,,,,,
"655e04351593c8af494d6295","2023-11-21T10:23:32.119Z","[""Dimethylsulfoxide (DMSO)""]","[""water""]","[""wt%""]","[]","21","250","[""None""]","[]","[]","[]","[]","[]","[]","[]",,,,,false,"Dead-end",10,25,1.539,"Isopropanol (IPA)","Dye","Rose Bengal (disodium salt)",1017.64,17.5,"µmol/L",1,"[""SEM""]",,,,true,false,"Accepted","[""ISA""]","[""Polysulfone""]","[]","[""Not Applicable""]","[""None""]","655c8418365fa465e225c851","2023-11-21T10:19:04.407Z","2014-01-01T00:00:00.000Z","Integrally skinned PSf-based SRNF‐membranes prepared via phase inversion—Part B: Influence of low molecular weight additives","Scientific Report","backOffice","10.1016/j.memsci.2013.08.051","636192a80ead340671ea2b1e","Hołda","https://doi.org/10.1016/j.memsci.2013.08.051",0,"ISA/inorganic/dense","Psf_DMSO_10%_DGDE","Scientific report",,"[]",,0.22,60.4,"1151",0,"CCOCCOCCOCC","10",,,,,,"",,,,,,,,,,,,,,,,,,,,,,,,,,,,,,,,,,,,,,,,,,,,,,,,,,,,,,,,,,,,,,,,,,,,,"[]",,,,,,,,,,,,
"655e05e31593c8af494d6298","2023-11-21T10:23:32.119Z","[""1-Methyl-2-pyrrolidinone (NMP)""]","[""water""]","[""wt%""]","[]","21","250","[""None""]","[]","[]","[]","[]","[]","[]","[]",,,,,false,"Dead-end",10,25,1.539,"Isopropanol (IPA)","Dye","Rose Bengal (disodium salt)",1017.64,17.5,"µmol/L",1,"[""SEM""]",,,,true,false,"Accepted","[""ISA""]","[""Polysulfone""]","[]","[""Not Applicable""]","[""None""]","655c8418365fa465e225c851","2023-11-21T10:19:04.407Z","2014-01-01T00:00:00.000Z","Integrally skinned PSf-based SRNF‐membranes prepared via phase inversion—Part B: Influence of low molecular weight additives","Scientific Report","backOffice","10.1016/j.memsci.2013.08.051","636192a80ead340671ea2b1e","Hołda","https://doi.org/10.1016/j.memsci.2013.08.051",0,"ISA/inorganic/dense","Psf_NMP_15%_DIO","Scientific report",,"[]",,1.09,72.3,"1152",0,"C1COCCO1","15",,,,,,"",,,,,,,,,,,,,,,,,,,,,,,,,,,,,,,,,,,,,,,,,,,,,,,,,,,,,,,,,,,,,,,,,,,,,"[]",,,,,,,,,,,,
"655e05f51593c8af494d629b","2023-11-21T10:23:32.119Z","[""1-Methyl-2-pyrrolidinone (NMP)""]","[""water""]","[""wt%""]","[]","21","250","[""None""]","[]","[]","[]","[]","[]","[]","[]",,,,,false,"Dead-end",10,25,1.539,"Isopropanol (IPA)","Dye","Rose Bengal (disodium salt)",1017.64,17.5,"µmol/L",1,"[""SEM""]",,,,true,false,"Accepted","[""ISA""]","[""Polysulfone""]","[]","[""Not Applicable""]","[""None""]","655c8418365fa465e225c851","2023-11-21T10:19:04.407Z","2014-01-01T00:00:00.000Z","Integrally skinned PSf-based SRNF‐membranes prepared via phase inversion—Part B: Influence of low molecular weight additives","Scientific Report","backOffice","10.1016/j.memsci.2013.08.051","636192a80ead340671ea2b1e","Hołda","https://doi.org/10.1016/j.memsci.2013.08.051",0,"ISA/inorganic/dense","Psf_NMP_20%_DIO","Scientific report",,"[]",,0.86,75.9,"1153",0,"C1COCCO1","20",,,,,,"",,,,,,,,,,,,,,,,,,,,,,,,,,,,,,,,,,,,,,,,,,,,,,,,,,,,,,,,,,,,,,,,,,,,,"[]",,,,,,,,,,,,
"655e06061593c8af494d629e","2023-11-21T10:23:32.119Z","[""1-Methyl-2-pyrrolidinone (NMP)""]","[""water""]","[""wt%""]","[]","21","250","[""None""]","[]","[]","[]","[]","[]","[]","[]",,,,,false,"Dead-end",10,25,1.539,"Isopropanol (IPA)","Dye","Rose Bengal (disodium salt)",1017.64,17.5,"µmol/L",1,"[""SEM""]",,,,true,false,"Accepted","[""ISA""]","[""Polysulfone""]","[]","[""Not Applicable""]","[""None""]","655c8418365fa465e225c851","2023-11-21T10:19:04.407Z","2014-01-01T00:00:00.000Z","Integrally skinned PSf-based SRNF‐membranes prepared via phase inversion—Part B: Influence of low molecular weight additives","Scientific Report","backOffice","10.1016/j.memsci.2013.08.051","636192a80ead340671ea2b1e","Hołda","https://doi.org/10.1016/j.memsci.2013.08.051",0,"ISA/inorganic/dense","Psf_NMP_25%_DIO","Scientific report",,"[]",,0.66,76.6,"1154",0,"C1COCCO1","25",,,,,,"",,,,,,,,,,,,,,,,,,,,,,,,,,,,,,,,,,,,,,,,,,,,,,,,,,,,,,,,,,,,,,,,,,,,,"[]",,,,,,,,,,,,
"655e0a841593c8af494d62a1","2023-11-21T10:23:32.119Z","[""1-Methyl-2-pyrrolidinone (NMP)""]","[""water""]","[""wt%""]","[]","21","250","[""None""]","[]","[]","[]","[]","[]","[]","[]",,,,,false,"Dead-end",10,25,1.539,"Isopropanol (IPA)","Dye","Rose Bengal (disodium salt)",1017.64,17.5,"µmol/L",1,"[""SEM""]",,,,true,false,"Accepted","[""ISA""]","[""Polysulfone""]","[]","[""Not Applicable""]","[""None""]","655c8418365fa465e225c851","2023-11-21T10:19:04.407Z","2014-01-01T00:00:00.000Z","Integrally skinned PSf-based SRNF‐membranes prepared via phase inversion—Part B: Influence of low molecular weight additives","Scientific Report","backOffice","10.1016/j.memsci.2013.08.051","636192a80ead340671ea2b1e","Hołda","https://doi.org/10.1016/j.memsci.2013.08.051",0,"ISA/inorganic/dense","Psf_NMP_15%_DGDE","Scientific report",,"[]",,1.81,68.6,"1155",0,"CCOCCOCCOCC","15",,,,,,"",,,,,,,,,,,,,,,,,,,,,,,,,,,,,,,,,,,,,,,,,,,,,,,,,,,,,,,,,,,,,,,,,,,,,"[]",,,,,,,,,,,,
"655e0a941593c8af494d62a4","2023-11-21T10:23:32.119Z","[""1-Methyl-2-pyrrolidinone (NMP)""]","[""water""]","[""wt%""]","[]","21","250","[""None""]","[]","[]","[]","[]","[]","[]","[]",,,,,false,"Dead-end",10,25,1.539,"Isopropanol (IPA)","Dye","Rose Bengal (disodium salt)",1017.64,17.5,"µmol/L",1,"[""SEM""]",,,,true,false,"Accepted","[""ISA""]","[""Polysulfone""]","[]","[""Not Applicable""]","[""None""]","655c8418365fa465e225c851","2023-11-21T10:19:04.407Z","2014-01-01T00:00:00.000Z","Integrally skinned PSf-based SRNF‐membranes prepared via phase inversion—Part B: Influence of low molecular weight additives","Scientific Report","backOffice","10.1016/j.memsci.2013.08.051","636192a80ead340671ea2b1e","Hołda","https://doi.org/10.1016/j.memsci.2013.08.051",0,"ISA/inorganic/dense","Psf_NMP_20%_DGDE","Scientific report",,"[]",,1.3,83.9,"1156",0,"CCOCCOCCOCC","20",,,,,,"",,,,,,,,,,,,,,,,,,,,,,,,,,,,,,,,,,,,,,,,,,,,,,,,,,,,,,,,,,,,,,,,,,,,,"[]",,,,,,,,,,,,
"655e0aa11593c8af494d62a7","2023-11-21T10:23:32.119Z","[""1-Methyl-2-pyrrolidinone (NMP)""]","[""water""]","[""wt%""]","[]","21","250","[""None""]","[]","[]","[]","[]","[]","[]","[]",,,,,false,"Dead-end",10,25,1.539,"Isopropanol (IPA)","Dye","Rose Bengal (disodium salt)",1017.64,17.5,"µmol/L",1,"[""SEM""]",,,,true,false,"Accepted","[""ISA""]","[""Polysulfone""]","[]","[""Not Applicable""]","[""None""]","655c8418365fa465e225c851","2023-11-21T10:19:04.407Z","2014-01-01T00:00:00.000Z","Integrally skinned PSf-based SRNF‐membranes prepared via phase inversion—Part B: Influence of low molecular weight additives","Scientific Report","backOffice","10.1016/j.memsci.2013.08.051","636192a80ead340671ea2b1e","Hołda","https://doi.org/10.1016/j.memsci.2013.08.051",0,"ISA/inorganic/dense","Psf_NMP_25%_DGDE","Scientific report",,"[]",,0.61,90.5,"1157",0,"CCOCCOCCOCC","25",,,,,,"",,,,,,,,,,,,,,,,,,,,,,,,,,,,,,,,,,,,,,,,,,,,,,,,,,,,,,,,,,,,,,,,,,,,,"[]",,,,,,,,,,,,
"655e0bd61593c8af494d62ad","2023-11-21T10:23:32.119Z","[""1-Methyl-2-pyrrolidinone (NMP)""]","[""water""]","[""wt%""]","[]","21","250","[""None""]","[]","[]","[]","[]","[]","[]","[]",,,,,false,"Dead-end",10,25,1.539,"Isopropanol (IPA)","Dye","Rose Bengal (disodium salt)",1017.64,17.5,"µmol/L",1,"[""SEM""]",,,,true,false,"Accepted","[""ISA""]","[""Polysulfone""]","[]","[""Not Applicable""]","[""None""]","655c8418365fa465e225c851","2023-11-21T10:19:04.407Z","2014-01-01T00:00:00.000Z","Integrally skinned PSf-based SRNF‐membranes prepared via phase inversion—Part B: Influence of low molecular weight additives","Scientific Report","backOffice","10.1016/j.memsci.2013.08.051","636192a80ead340671ea2b1e","Hołda","https://doi.org/10.1016/j.memsci.2013.08.051",0,"ISA/inorganic/dense","Psf_NMP_15%_DMPH","Scientific report",,"[]",,0.64,96.3,"1158",0,"COC(=O)C1=CC=CC=C1C(=O)OC","15",,,,,,"",,,,,,,,,,,,,,,,,,,,,,,,,,,,,,,,,,,,,,,,,,,,,,,,,,,,,,,,,,,,,,,,,,,,,"[]",,,,,,,,,,,,
"655e0be71593c8af494d62b0","2023-11-21T10:23:32.119Z","[""1-Methyl-2-pyrrolidinone (NMP)""]","[""water""]","[""wt%""]","[]","21","250","[""None""]","[]","[]","[]","[]","[]","[]","[]",,,,,false,"Dead-end",10,25,1.539,"Isopropanol (IPA)","Dye","Rose Bengal (disodium salt)",1017.64,17.5,"µmol/L",1,"[""SEM""]",,,,true,false,"Accepted","[""ISA""]","[""Polysulfone""]","[]","[""Not Applicable""]","[""None""]","655c8418365fa465e225c851","2023-11-21T10:19:04.407Z","2014-01-01T00:00:00.000Z","Integrally skinned PSf-based SRNF‐membranes prepared via phase inversion—Part B: Influence of low molecular weight additives","Scientific Report","backOffice","10.1016/j.memsci.2013.08.051","636192a80ead340671ea2b1e","Hołda","https://doi.org/10.1016/j.memsci.2013.08.051",0,"ISA/inorganic/dense","Psf_NMP_20%_DMPH","Scientific report",,"[]",,0.64,97.8,"1159",0,"COC(=O)C1=CC=CC=C1C(=O)OC","20",,,,,,"",,,,,,,,,,,,,,,,,,,,,,,,,,,,,,,,,,,,,,,,,,,,,,,,,,,,,,,,,,,,,,,,,,,,,"[]",,,,,,,,,,,,
"655e0bf71593c8af494d62b3","2023-11-21T10:23:32.119Z","[""1-Methyl-2-pyrrolidinone (NMP)""]","[""water""]","[""wt%""]","[]","21","250","[""None""]","[]","[]","[]","[]","[]","[]","[]",,,,,false,"Dead-end",10,25,1.539,"Isopropanol (IPA)","Dye","Rose Bengal (disodium salt)",1017.64,17.5,"µmol/L",1,"[""SEM""]",,,,true,false,"Accepted","[""ISA""]","[""Polysulfone""]","[]","[""Not Applicable""]","[""None""]","655c8418365fa465e225c851","2023-11-21T10:19:04.407Z","2014-01-01T00:00:00.000Z","Integrally skinned PSf-based SRNF‐membranes prepared via phase inversion—Part B: Influence of low molecular weight additives","Scientific Report","backOffice","10.1016/j.memsci.2013.08.051","636192a80ead340671ea2b1e","Hołda","https://doi.org/10.1016/j.memsci.2013.08.051",0,"ISA/inorganic/dense","Psf_NMP_25%_DMPH","Scientific report",,"[]",,0.12,97.1,"1160",0,"COC(=O)C1=CC=CC=C1C(=O)OC","25",,,,,,"",,,,,,,,,,,,,,,,,,,,,,,,,,,,,,,,,,,,,,,,,,,,,,,,,,,,,,,,,,,,,,,,,,,,,"[]",,,,,,,,,,,,
"655e0c1a1593c8af494d62b6","2023-11-21T10:23:32.119Z","[""1-Methyl-2-pyrrolidinone (NMP)""]","[""water""]","[""wt%""]","[]","21","250","[""None""]","[]","[]","[]","[]","[]","[]","[]",,,,,false,"Dead-end",10,25,1.539,"Isopropanol (IPA)","Dye","Rose Bengal (disodium salt)",1017.64,17.5,"µmol/L",1,"[""SEM""]",,,,true,false,"Accepted","[""ISA""]","[""Polysulfone""]","[]","[""Not Applicable""]","[""None""]","655c8418365fa465e225c851","2023-11-21T10:19:04.407Z","2014-01-01T00:00:00.000Z","Integrally skinned PSf-based SRNF‐membranes prepared via phase inversion—Part B: Influence of low molecular weight additives","Scientific Report","backOffice","10.1016/j.memsci.2013.08.051","636192a80ead340671ea2b1e","Hołda","https://doi.org/10.1016/j.memsci.2013.08.051",0,"ISA/inorganic/dense","Psf_NMP_15%_PEGDME250","Scientific report",,"[]",,4.7,81.9,"1161",0,"COCCOC","15",,,,,,"",,,,,,,,,,,,,,,,,,,,,,,,,,,,,,,,,,,,,,,,,,,,,,,,,,,,,,,,,,,,,,,,,,,,,"[]",,,,,,,,,,,,
"655e0c281593c8af494d62b9","2023-11-21T10:23:32.119Z","[""1-Methyl-2-pyrrolidinone (NMP)""]","[""water""]","[""wt%""]","[]","21","250","[""None""]","[]","[]","[]","[]","[]","[]","[]",,,,,false,"Dead-end",10,25,1.539,"Isopropanol (IPA)","Dye","Rose Bengal (disodium salt)",1017.64,17.5,"µmol/L",1,"[""SEM""]",,,,true,false,"Accepted","[""ISA""]","[""Polysulfone""]","[]","[""Not Applicable""]","[""None""]","655c8418365fa465e225c851","2023-11-21T10:19:04.407Z","2014-01-01T00:00:00.000Z","Integrally skinned PSf-based SRNF‐membranes prepared via phase inversion—Part B: Influence of low molecular weight additives","Scientific Report","backOffice","10.1016/j.memsci.2013.08.051","636192a80ead340671ea2b1e","Hołda","https://doi.org/10.1016/j.memsci.2013.08.051",0,"ISA/inorganic/dense","Psf_NMP_20%_PEGDME250","Scientific report",,"[]",,3.9,87,"1162",0,"COCCOC","20",,,,,,"",,,,,,,,,,,,,,,,,,,,,,,,,,,,,,,,,,,,,,,,,,,,,,,,,,,,,,,,,,,,,,,,,,,,,"[]",,,,,,,,,,,,
"655e0c361593c8af494d62bc","2023-11-21T10:23:32.119Z","[""1-Methyl-2-pyrrolidinone (NMP)""]","[""water""]","[""wt%""]","[]","21","250","[""None""]","[]","[]","[]","[]","[]","[]","[]",,,,,false,"Dead-end",10,25,1.539,"Isopropanol (IPA)","Dye","Rose Bengal (disodium salt)",1017.64,17.5,"µmol/L",1,"[""SEM""]",,,,true,false,"Accepted","[""ISA""]","[""Polysulfone""]","[]","[""Not Applicable""]","[""None""]","655c8418365fa465e225c851","2023-11-21T10:19:04.407Z","2014-01-01T00:00:00.000Z","Integrally skinned PSf-based SRNF‐membranes prepared via phase inversion—Part B: Influence of low molecular weight additives","Scientific Report","backOffice","10.1016/j.memsci.2013.08.051","636192a80ead340671ea2b1e","Hołda","https://doi.org/10.1016/j.memsci.2013.08.051",0,"ISA/inorganic/dense","Psf_NMP_25%_PEGDME250","Scientific report",,"[]",,3.2,93.5,"1163",0,"COCCOC","25",,,,,,"",,,,,,,,,,,,,,,,,,,,,,,,,,,,,,,,,,,,,,,,,,,,,,,,,,,,,,,,,,,,,,,,,,,,,"[]",,,,,,,,,,,,
"655e0d1f1593c8af494d62bf","2023-11-21T10:23:32.119Z","[""1-Methyl-2-pyrrolidinone (NMP)""]","[""water""]","[""wt%""]","[]","21","250","[""None""]","[]","[]","[]","[]","[]","[]","[]",,,,,false,"Dead-end",10,25,1.539,"Isopropanol (IPA)","Dye","Rose Bengal (disodium salt)",1017.64,17.5,"µmol/L",1,"[""SEM""]",,,,true,false,"Accepted","[""ISA""]","[""Polysulfone""]","[]","[""Not Applicable""]","[""None""]","655c8418365fa465e225c851","2023-11-21T10:19:04.407Z","2014-01-01T00:00:00.000Z","Integrally skinned PSf-based SRNF‐membranes prepared via phase inversion—Part B: Influence of low molecular weight additives","Scientific Report","backOffice","10.1016/j.memsci.2013.08.051","636192a80ead340671ea2b1e","Hołda","https://doi.org/10.1016/j.memsci.2013.08.051",0,"ISA/inorganic/dense","Psf_NMP_15%_IPA","Scientific report",,"[]",,4.23,84.9,"1164",0,"CC(C)O","15",,,,,,"",,,,,,,,,,,,,,,,,,,,,,,,,,,,,,,,,,,,,,,,,,,,,,,,,,,,,,,,,,,,,,,,,,,,,"[]",,,,,,,,,,,,
"655e0d311593c8af494d62c2","2023-11-21T10:23:32.119Z","[""1-Methyl-2-pyrrolidinone (NMP)""]","[""water""]","[""wt%""]","[]","21","250","[""None""]","[]","[]","[]","[]","[]","[]","[]",,,,,false,"Dead-end",10,25,1.539,"Isopropanol (IPA)","Dye","Rose Bengal (disodium salt)",1017.64,17.5,"µmol/L",1,"[""SEM""]",,,,true,false,"Accepted","[""ISA""]","[""Polysulfone""]","[]","[""Not Applicable""]","[""None""]","655c8418365fa465e225c851","2023-11-21T10:19:04.407Z","2014-01-01T00:00:00.000Z","Integrally skinned PSf-based SRNF‐membranes prepared via phase inversion—Part B: Influence of low molecular weight additives","Scientific Report","backOffice","10.1016/j.memsci.2013.08.051","636192a80ead340671ea2b1e","Hołda","https://doi.org/10.1016/j.memsci.2013.08.051",0,"ISA/inorganic/dense","Psf_NMP_20%_IPA","Scientific report",,"[]",,4.09,87.8,"1165",0,"CC(C)O","20",,,,,,"",,,,,,,,,,,,,,,,,,,,,,,,,,,,,,,,,,,,,,,,,,,,,,,,,,,,,,,,,,,,,,,,,,,,,"[]",,,,,,,,,,,,
"655e0d481593c8af494d62c5","2023-11-21T10:23:32.119Z","[""1-Methyl-2-pyrrolidinone (NMP)""]","[""water""]","[""wt%""]","[]","21","250","[""None""]","[]","[]","[]","[]","[]","[]","[]",,,,,false,"Dead-end",10,25,1.539,"Isopropanol (IPA)","Dye","Rose Bengal (disodium salt)",1017.64,17.5,"µmol/L",1,"[""SEM""]",,,,true,false,"Accepted","[""ISA""]","[""Polysulfone""]","[]","[""Not Applicable""]","[""None""]","655c8418365fa465e225c851","2023-11-21T10:19:04.407Z","2014-01-01T00:00:00.000Z","Integrally skinned PSf-based SRNF‐membranes prepared via phase inversion—Part B: Influence of low molecular weight additives","Scientific Report","backOffice","10.1016/j.memsci.2013.08.051","636192a80ead340671ea2b1e","Hołda","https://doi.org/10.1016/j.memsci.2013.08.051",0,"ISA/inorganic/dense","Psf_NMP_15%_AC","Scientific report",,"[]",,4.55,48.2,"1166",0,"CC(=O)C","15",,,,,,"",,,,,,,,,,,,,,,,,,,,,,,,,,,,,,,,,,,,,,,,,,,,,,,,,,,,,,,,,,,,,,,,,,,,,"[]",,,,,,,,,,,,
"655e0d5d1593c8af494d62c8","2023-11-21T10:23:32.119Z","[""1-Methyl-2-pyrrolidinone (NMP)""]","[""water""]","[""wt%""]","[]","21","250","[""None""]","[]","[]","[]","[]","[]","[]","[]",,,,,false,"Dead-end",10,25,1.539,"Isopropanol (IPA)","Dye","Rose Bengal (disodium salt)",1017.64,17.5,"µmol/L",1,"[""SEM""]",,,,true,false,"Accepted","[""ISA""]","[""Polysulfone""]","[]","[""Not Applicable""]","[""None""]","655c8418365fa465e225c851","2023-11-21T10:19:04.407Z","2014-01-01T00:00:00.000Z","Integrally skinned PSf-based SRNF‐membranes prepared via phase inversion—Part B: Influence of low molecular weight additives","Scientific Report","backOffice","10.1016/j.memsci.2013.08.051","636192a80ead340671ea2b1e","Hołda","https://doi.org/10.1016/j.memsci.2013.08.051",0,"ISA/inorganic/dense","Psf_NMP_20%_AC","Scientific report",,"[]",,1.73,61.1,"1167",0,"CC(=O)C","20",,,,,,"",,,,,,,,,,,,,,,,,,,,,,,,,,,,,,,,,,,,,,,,,,,,,,,,,,,,,,,,,,,,,,,,,,,,,"[]",,,,,,,,,,,,
"655e0d6d1593c8af494d62cb","2023-11-21T10:23:32.119Z","[""1-Methyl-2-pyrrolidinone (NMP)""]","[""water""]","[""wt%""]","[]","21","250","[""None""]","[]","[]","[]","[]","[]","[]","[]",,,,,false,"Dead-end",10,25,1.539,"Isopropanol (IPA)","Dye","Rose Bengal (disodium salt)",1017.64,17.5,"µmol/L",1,"[""SEM""]",,,,true,false,"Accepted","[""ISA""]","[""Polysulfone""]","[]","[""Not Applicable""]","[""None""]","655c8418365fa465e225c851","2023-11-21T10:19:04.407Z","2014-01-01T00:00:00.000Z","Integrally skinned PSf-based SRNF‐membranes prepared via phase inversion—Part B: Influence of low molecular weight additives","Scientific Report","backOffice","10.1016/j.memsci.2013.08.051","636192a80ead340671ea2b1e","Hołda","https://doi.org/10.1016/j.memsci.2013.08.051",0,"ISA/inorganic/dense","Psf_NMP_25%_AC","Scientific report",,"[]",,1.21,95.7,"1168",0,"CC(=O)C","25",,,,,,"",,,,,,,,,,,,,,,,,,,,,,,,,,,,,,,,,,,,,,,,,,,,,,,,,,,,,,,,,,,,,,,,,,,,,"[]",,,,,,,,,,,,
"655e0ed11593c8af494d62dd","2023-11-21T10:23:32.119Z","[""1-Methyl-2-pyrrolidinone (NMP)""]","[""water""]","[""wt%""]","[]","21","250","[""None""]","[]","[]","[]","[]","[]","[]","[]",,,,,false,"Dead-end",10,25,1.539,"Isopropanol (IPA)","Dye","Rose Bengal (disodium salt)",1017.64,17.5,"µmol/L",1,"[""SEM""]",,,,true,false,"Accepted","[""ISA""]","[""Polysulfone""]","[]","[""Not Applicable""]","[""None""]","655c8418365fa465e225c851","2023-11-21T10:19:04.407Z","2014-01-01T00:00:00.000Z","Integrally skinned PSf-based SRNF‐membranes prepared via phase inversion—Part B: Influence of low molecular weight additives","Scientific Report","backOffice","10.1016/j.memsci.2013.08.051","636192a80ead340671ea2b1e","Hołda","https://doi.org/10.1016/j.memsci.2013.08.051",0,"ISA/inorganic/dense","Psf_NMP_5%_BUT","Scientific report",,"[]",,10.03,28.7,"1169",0,"CCC(C)O","5",,,,,,"",,,,,,,,,,,,,,,,,,,,,,,,,,,,,,,,,,,,,,,,,,,,,,,,,,,,,,,,,,,,,,,,,,,,,"[]",,,,,,,,,,,,
"655e0ee21593c8af494d62e0","2023-11-21T10:23:32.119Z","[""1-Methyl-2-pyrrolidinone (NMP)""]","[""water""]","[""wt%""]","[]","21","250","[""None""]","[]","[]","[]","[]","[]","[]","[]",,,,,false,"Dead-end",10,25,1.539,"Isopropanol (IPA)","Dye","Rose Bengal (disodium salt)",1017.64,17.5,"µmol/L",1,"[""SEM""]",,,,true,false,"Accepted","[""ISA""]","[""Polysulfone""]","[]","[""Not Applicable""]","[""None""]","655c8418365fa465e225c851","2023-11-21T10:19:04.407Z","2014-01-01T00:00:00.000Z","Integrally skinned PSf-based SRNF‐membranes prepared via phase inversion—Part B: Influence of low molecular weight additives","Scientific Report","backOffice","10.1016/j.memsci.2013.08.051","636192a80ead340671ea2b1e","Hołda","https://doi.org/10.1016/j.memsci.2013.08.051",0,"ISA/inorganic/dense","Psf_NMP_15%_BUT","Scientific report",,"[]",,4.42,56.1,"1170",0,"CCC(C)O","15",,,,,,"",,,,,,,,,,,,,,,,,,,,,,,,,,,,,,,,,,,,,,,,,,,,,,,,,,,,,,,,,,,,,,,,,,,,,"[]",,,,,,,,,,,,
"655e0ef81593c8af494d62e3","2023-11-21T10:23:32.119Z","[""1-Methyl-2-pyrrolidinone (NMP)""]","[""water""]","[""wt%""]","[]","21","250","[""None""]","[]","[]","[]","[]","[]","[]","[]",,,,,false,"Dead-end",10,25,1.539,"Isopropanol (IPA)","Dye","Rose Bengal (disodium salt)",1017.64,17.5,"µmol/L",1,"[""SEM""]",,,,true,false,"Accepted","[""ISA""]","[""Polysulfone""]","[]","[""Not Applicable""]","[""None""]","655c8418365fa465e225c851","2023-11-21T10:19:04.407Z","2014-01-01T00:00:00.000Z","Integrally skinned PSf-based SRNF‐membranes prepared via phase inversion—Part B: Influence of low molecular weight additives","Scientific Report","backOffice","10.1016/j.memsci.2013.08.051","636192a80ead340671ea2b1e","Hołda","https://doi.org/10.1016/j.memsci.2013.08.051",0,"ISA/inorganic/dense","Psf_NMP_20%_BUT","Scientific report",,"[]",,4.32,84.2,"1171",0,"CCC(C)O","20",,,,,,"",,,,,,,,,,,,,,,,,,,,,,,,,,,,,,,,,,,,,,,,,,,,,,,,,,,,,,,,,,,,,,,,,,,,,"[]",,,,,,,,,,,,
"655e0f0f1593c8af494d62e6","2023-11-21T10:23:32.119Z","[""1-Methyl-2-pyrrolidinone (NMP)""]","[""water""]","[""wt%""]","[]","21","250","[""None""]","[]","[]","[]","[]","[]","[]","[]",,,,,false,"Dead-end",10,25,1.539,"Isopropanol (IPA)","Dye","Rose Bengal (disodium salt)",1017.64,17.5,"µmol/L",1,"[""SEM""]",,,,true,false,"Accepted","[""ISA""]","[""Polysulfone""]","[]","[""Not Applicable""]","[""None""]","655c8418365fa465e225c851","2023-11-21T10:19:04.407Z","2014-01-01T00:00:00.000Z","Integrally skinned PSf-based SRNF‐membranes prepared via phase inversion—Part B: Influence of low molecular weight additives","Scientific Report","backOffice","10.1016/j.memsci.2013.08.051","636192a80ead340671ea2b1e","Hołda","https://doi.org/10.1016/j.memsci.2013.08.051",0,"ISA/inorganic/dense","Psf_NMP_25%_BUT","Scientific report",,"[]",,4.32,96.4,"1172",0,"CCC(C)O","25",,,,,,"",,,,,,,,,,,,,,,,,,,,,,,,,,,,,,,,,,,,,,,,,,,,,,,,,,,,,,,,,,,,,,,,,,,,,"[]",,,,,,,,,,,,
"655e0f2e1593c8af494d62e9","2023-11-21T10:23:32.119Z","[""1-Methyl-2-pyrrolidinone (NMP)""]","[""water""]","[""wt%""]","[]","21","250","[""None""]","[]","[]","[]","[]","[]","[]","[]",,,,,false,"Dead-end",10,25,1.539,"Isopropanol (IPA)","Dye","Rose Bengal (disodium salt)",1017.64,17.5,"µmol/L",1,"[""SEM""]",,,,true,false,"Accepted","[""ISA""]","[""Polysulfone""]","[]","[""Not Applicable""]","[""None""]","655c8418365fa465e225c851","2023-11-21T10:19:04.407Z","2014-01-01T00:00:00.000Z","Integrally skinned PSf-based SRNF‐membranes prepared via phase inversion—Part B: Influence of low molecular weight additives","Scientific Report","backOffice","10.1016/j.memsci.2013.08.051","636192a80ead340671ea2b1e","Hołda","https://doi.org/10.1016/j.memsci.2013.08.051",0,"ISA/inorganic/dense","Psf_NMP_15%_GBUT","Scientific report",,"[]",,6.65,81.3,"1173",0,"C1CC(=O)OC1","15",,,,,,"",,,,,,,,,,,,,,,,,,,,,,,,,,,,,,,,,,,,,,,,,,,,,,,,,,,,,,,,,,,,,,,,,,,,,"[]",,,,,,,,,,,,
"655e0f3f1593c8af494d62ec","2023-11-21T10:23:32.119Z","[""1-Methyl-2-pyrrolidinone (NMP)""]","[""water""]","[""wt%""]","[]","21","250","[""None""]","[]","[]","[]","[]","[]","[]","[]",,,,,false,"Dead-end",10,25,1.539,"Isopropanol (IPA)","Dye","Rose Bengal (disodium salt)",1017.64,17.5,"µmol/L",1,"[""SEM""]",,,,true,false,"Accepted","[""ISA""]","[""Polysulfone""]","[]","[""Not Applicable""]","[""None""]","655c8418365fa465e225c851","2023-11-21T10:19:04.407Z","2014-01-01T00:00:00.000Z","Integrally skinned PSf-based SRNF‐membranes prepared via phase inversion—Part B: Influence of low molecular weight additives","Scientific Report","backOffice","10.1016/j.memsci.2013.08.051","636192a80ead340671ea2b1e","Hołda","https://doi.org/10.1016/j.memsci.2013.08.051",0,"ISA/inorganic/dense","Psf_NMP_20%_GBUT","Scientific report",,"[]",,5.09,82.7,"1174",0,"C1CC(=O)OC1","20",,,,,,"",,,,,,,,,,,,,,,,,,,,,,,,,,,,,,,,,,,,,,,,,,,,,,,,,,,,,,,,,,,,,,,,,,,,,"[]",,,,,,,,,,,,
"655e0f501593c8af494d62ef","2023-11-21T10:23:32.119Z","[""1-Methyl-2-pyrrolidinone (NMP)""]","[""water""]","[""wt%""]","[]","21","250","[""None""]","[]","[]","[]","[]","[]","[]","[]",,,,,false,"Dead-end",10,25,1.539,"Isopropanol (IPA)","Dye","Rose Bengal (disodium salt)",1017.64,17.5,"µmol/L",1,"[""SEM""]",,,,true,false,"Accepted","[""ISA""]","[""Polysulfone""]","[]","[""Not Applicable""]","[""None""]","655c8418365fa465e225c851","2023-11-21T10:19:04.407Z","2014-01-01T00:00:00.000Z","Integrally skinned PSf-based SRNF‐membranes prepared via phase inversion—Part B: Influence of low molecular weight additives","Scientific Report","backOffice","10.1016/j.memsci.2013.08.051","636192a80ead340671ea2b1e","Hołda","https://doi.org/10.1016/j.memsci.2013.08.051",0,"ISA/inorganic/dense","Psf_NMP_25%_GBUT","Scientific report",,"[]",,3.19,85.6,"1175",0,"C1CC(=O)OC1","25",,,,,,"",,,,,,,,,,,,,,,,,,,,,,,,,,,,,,,,,,,,,,,,,,,,,,,,,,,,,,,,,,,,,,,,,,,,,"[]",,,,,,,,,,,,
"655e10491593c8af494d62f2","2023-11-21T10:23:32.119Z","[""1-Methyl-2-pyrrolidinone (NMP)""]","[""water""]","[""wt%""]","[]","21","250","[""None""]","[]","[]","[]","[]","[]","[]","[]",,,,,false,"Dead-end",10,25,1.539,"Isopropanol (IPA)","Dye","Rose Bengal (disodium salt)",1017.64,17.5,"µmol/L",1,"[""SEM""]",,,,true,false,"Accepted","[""ISA""]","[""Polysulfone""]","[]","[""Not Applicable""]","[""None""]","655c8418365fa465e225c851","2023-11-21T10:19:04.407Z","2014-01-01T00:00:00.000Z","Integrally skinned PSf-based SRNF‐membranes prepared via phase inversion—Part B: Influence of low molecular weight additives","Scientific Report","backOffice","10.1016/j.memsci.2013.08.051","636192a80ead340671ea2b1e","Hołda","https://doi.org/10.1016/j.memsci.2013.08.051",0,"ISA/inorganic/dense","Psf_NMP_15%_AA","Scientific report",,"[]",,33.76,45.39,"1176",0,"CC(=O)O","15",,,,,,"",,,,,,,,,,,,,,,,,,,,,,,,,,,,,,,,,,,,,,,,,,,,,,,,,,,,,,,,,,,,,,,,,,,,,"[]",,,,,,,,,,,,
"655e10581593c8af494d62f5","2023-11-21T10:23:32.119Z","[""1-Methyl-2-pyrrolidinone (NMP)""]","[""water""]","[""wt%""]","[]","21","250","[""None""]","[]","[]","[]","[]","[]","[]","[]",,,,,false,"Dead-end",10,25,1.539,"Isopropanol (IPA)","Dye","Rose Bengal (disodium salt)",1017.64,17.5,"µmol/L",1,"[""SEM""]",,,,true,false,"Accepted","[""ISA""]","[""Polysulfone""]","[]","[""Not Applicable""]","[""None""]","655c8418365fa465e225c851","2023-11-21T10:19:04.407Z","2014-01-01T00:00:00.000Z","Integrally skinned PSf-based SRNF‐membranes prepared via phase inversion—Part B: Influence of low molecular weight additives","Scientific Report","backOffice","10.1016/j.memsci.2013.08.051","636192a80ead340671ea2b1e","Hołda","https://doi.org/10.1016/j.memsci.2013.08.051",0,"ISA/inorganic/dense","Psf_NMP_20%_AA","Scientific report",,"[]",,5.46,68.8,"1177",0,"CC(=O)O","20",,,,,,"",,,,,,,,,,,,,,,,,,,,,,,,,,,,,,,,,,,,,,,,,,,,,,,,,,,,,,,,,,,,,,,,,,,,,"[]",,,,,,,,,,,,
"655e10661593c8af494d62f8","2023-11-21T10:23:32.119Z","[""1-Methyl-2-pyrrolidinone (NMP)""]","[""water""]","[""wt%""]","[]","21","250","[""None""]","[]","[]","[]","[]","[]","[]","[]",,,,,false,"Dead-end",10,25,1.539,"Isopropanol (IPA)","Dye","Rose Bengal (disodium salt)",1017.64,17.5,"µmol/L",1,"[""SEM""]",,,,true,false,"Accepted","[""ISA""]","[""Polysulfone""]","[]","[""Not Applicable""]","[""None""]","655c8418365fa465e225c851","2023-11-21T10:19:04.407Z","2014-01-01T00:00:00.000Z","Integrally skinned PSf-based SRNF‐membranes prepared via phase inversion—Part B: Influence of low molecular weight additives","Scientific Report","backOffice","10.1016/j.memsci.2013.08.051","636192a80ead340671ea2b1e","Hołda","https://doi.org/10.1016/j.memsci.2013.08.051",0,"ISA/inorganic/dense","Psf_NMP_25%_AA","Scientific report",,"[]",,0.5,96.5,"1178",0,"CC(=O)O","25",,,,,,"",,,,,,,,,,,,,,,,,,,,,,,,,,,,,,,,,,,,,,,,,,,,,,,,,,,,,,,,,,,,,,,,,,,,,"[]",,,,,,,,,,,,
"655e11ab1593c8af494d62fb","2023-11-21T10:23:32.119Z","[""1-Methyl-2-pyrrolidinone (NMP)""]","[""water""]","[""wt%""]","[]","21","250","[""None""]","[]","[]","[]","[]","[]","[]","[]",,,,,false,"Dead-end",10,25,1.539,"Isopropanol (IPA)","Dye","Rose Bengal (disodium salt)",1017.64,17.5,"µmol/L",1,"[""SEM""]",,,,true,false,"Accepted","[""ISA""]","[""Polysulfone""]","[]","[""Not Applicable""]","[""None""]","655c8418365fa465e225c851","2023-11-21T10:19:04.407Z","2014-01-01T00:00:00.000Z","Integrally skinned PSf-based SRNF‐membranes prepared via phase inversion—Part B: Influence of low molecular weight additives","Scientific Report","backOffice","10.1016/j.memsci.2013.08.051","636192a80ead340671ea2b1e","Hołda","https://doi.org/10.1016/j.memsci.2013.08.051",0,"ISA/inorganic/dense","Psf_NMP_1%_GLYC","Scientific report",,"[]",,7.49,75.2,"1179",0,"C(C(CO)O)O","1",,,,,,"",,,,,,,,,,,,,,,,,,,,,,,,,,,,,,,,,,,,,,,,,,,,,,,,,,,,,,,,,,,,,,,,,,,,,"[]",,,,,,,,,,,,
"655e11bc1593c8af494d62fe","2023-11-21T10:23:32.119Z","[""1-Methyl-2-pyrrolidinone (NMP)""]","[""water""]","[""wt%""]","[]","21","250","[""None""]","[]","[]","[]","[]","[]","[]","[]",,,,,false,"Dead-end",10,25,1.539,"Isopropanol (IPA)","Dye","Rose Bengal (disodium salt)",1017.64,17.5,"µmol/L",1,"[""SEM""]",,,,true,false,"Accepted","[""ISA""]","[""Polysulfone""]","[]","[""Not Applicable""]","[""None""]","655c8418365fa465e225c851","2023-11-21T10:19:04.407Z","2014-01-01T00:00:00.000Z","Integrally skinned PSf-based SRNF‐membranes prepared via phase inversion—Part B: Influence of low molecular weight additives","Scientific Report","backOffice","10.1016/j.memsci.2013.08.051","636192a80ead340671ea2b1e","Hołda","https://doi.org/10.1016/j.memsci.2013.08.051",0,"ISA/inorganic/dense","Psf_NMP_2%_GLYC","Scientific report",,"[]",,6.13,77.3,"1180",0,"C(C(CO)O)O","2",,,,,,"",,,,,,,,,,,,,,,,,,,,,,,,,,,,,,,,,,,,,,,,,,,,,,,,,,,,,,,,,,,,,,,,,,,,,"[]",,,,,,,,,,,,
"655e11cc1593c8af494d6301","2023-11-21T10:23:32.119Z","[""1-Methyl-2-pyrrolidinone (NMP)""]","[""water""]","[""wt%""]","[]","21","250","[""None""]","[]","[]","[]","[]","[]","[]","[]",,,,,false,"Dead-end",10,25,1.539,"Isopropanol (IPA)","Dye","Rose Bengal (disodium salt)",1017.64,17.5,"µmol/L",1,"[""SEM""]",,,,true,false,"Accepted","[""ISA""]","[""Polysulfone""]","[]","[""Not Applicable""]","[""None""]","655c8418365fa465e225c851","2023-11-21T10:19:04.407Z","2014-01-01T00:00:00.000Z","Integrally skinned PSf-based SRNF‐membranes prepared via phase inversion—Part B: Influence of low molecular weight additives","Scientific Report","backOffice","10.1016/j.memsci.2013.08.051","636192a80ead340671ea2b1e","Hołda","https://doi.org/10.1016/j.memsci.2013.08.051",0,"ISA/inorganic/dense","Psf_NMP_3%_GLYC","Scientific report",,"[]",,5.87,80.1,"1181",0,"C(C(CO)O)O","3",,,,,,"",,,,,,,,,,,,,,,,,,,,,,,,,,,,,,,,,,,,,,,,,,,,,,,,,,,,,,,,,,,,,,,,,,,,,"[]",,,,,,,,,,,,
"655e11db1593c8af494d6304","2023-11-21T10:23:32.119Z","[""1-Methyl-2-pyrrolidinone (NMP)""]","[""water""]","[""wt%""]","[]","21","250","[""None""]","[]","[]","[]","[]","[]","[]","[]",,,,,false,"Dead-end",10,25,1.539,"Isopropanol (IPA)","Dye","Rose Bengal (disodium salt)",1017.64,17.5,"µmol/L",1,"[""SEM""]",,,,true,false,"Accepted","[""ISA""]","[""Polysulfone""]","[]","[""Not Applicable""]","[""None""]","655c8418365fa465e225c851","2023-11-21T10:19:04.407Z","2014-01-01T00:00:00.000Z","Integrally skinned PSf-based SRNF‐membranes prepared via phase inversion—Part B: Influence of low molecular weight additives","Scientific Report","backOffice","10.1016/j.memsci.2013.08.051","636192a80ead340671ea2b1e","Hołda","https://doi.org/10.1016/j.memsci.2013.08.051",0,"ISA/inorganic/dense","Psf_NMP_4%_GLYC","Scientific report",,"[]",,5.36,85.1,"1182",0,"C(C(CO)O)O","4",,,,,,"",,,,,,,,,,,,,,,,,,,,,,,,,,,,,,,,,,,,,,,,,,,,,,,,,,,,,,,,,,,,,,,,,,,,,"[]",,,,,,,,,,,,
"655e11ea1593c8af494d6307","2023-11-21T10:23:32.119Z","[""1-Methyl-2-pyrrolidinone (NMP)""]","[""water""]","[""wt%""]","[]","21","250","[""None""]","[]","[]","[]","[]","[]","[]","[]",,,,,false,"Dead-end",10,25,1.539,"Isopropanol (IPA)","Dye","Rose Bengal (disodium salt)",1017.64,17.5,"µmol/L",1,"[""SEM""]",,,,true,false,"Accepted","[""ISA""]","[""Polysulfone""]","[]","[""Not Applicable""]","[""None""]","655c8418365fa465e225c851","2023-11-21T10:19:04.407Z","2014-01-01T00:00:00.000Z","Integrally skinned PSf-based SRNF‐membranes prepared via phase inversion—Part B: Influence of low molecular weight additives","Scientific Report","backOffice","10.1016/j.memsci.2013.08.051","636192a80ead340671ea2b1e","Hołda","https://doi.org/10.1016/j.memsci.2013.08.051",0,"ISA/inorganic/dense","Psf_NMP_6%_GLYC","Scientific report",,"[]",,1.36,90.1,"1183",0,"C(C(CO)O)O","6",,,,,,"",,,,,,,,,,,,,,,,,,,,,,,,,,,,,,,,,,,,,,,,,,,,,,,,,,,,,,,,,,,,,,,,,,,,,"[]",,,,,,,,,,,,
"655e11fb1593c8af494d630a","2023-11-21T10:23:32.119Z","[""1-Methyl-2-pyrrolidinone (NMP)""]","[""water""]","[""wt%""]","[]","21","250","[""None""]","[]","[]","[]","[]","[]","[]","[]",,,,,false,"Dead-end",10,25,1.539,"Isopropanol (IPA)","Dye","Rose Bengal (disodium salt)",1017.64,17.5,"µmol/L",1,"[""SEM""]",,,,true,false,"Accepted","[""ISA""]","[""Polysulfone""]","[]","[""Not Applicable""]","[""None""]","655c8418365fa465e225c851","2023-11-21T10:19:04.407Z","2014-01-01T00:00:00.000Z","Integrally skinned PSf-based SRNF‐membranes prepared via phase inversion—Part B: Influence of low molecular weight additives","Scientific Report","backOffice","10.1016/j.memsci.2013.08.051","636192a80ead340671ea2b1e","Hołda","https://doi.org/10.1016/j.memsci.2013.08.051",0,"ISA/inorganic/dense","Psf_NMP_7%_GLYC","Scientific report",,"[]",,0.94,88.7,"1184",0,"C(C(CO)O)O","7",,,,,,"",,,,,,,,,,,,,,,,,,,,,,,,,,,,,,,,,,,,,,,,,,,,,,,,,,,,,,,,,,,,,,,,,,,,,"[]",,,,,,,,,,,,
"655e120d1593c8af494d630d","2023-11-21T10:23:32.119Z","[""1-Methyl-2-pyrrolidinone (NMP)""]","[""water""]","[""wt%""]","[]","21","250","[""None""]","[]","[]","[]","[]","[]","[]","[]",,,,,false,"Dead-end",10,25,1.539,"Isopropanol (IPA)","Dye","Rose Bengal (disodium salt)",1017.64,17.5,"µmol/L",1,"[""SEM""]",,,,true,false,"Accepted","[""ISA""]","[""Polysulfone""]","[]","[""Not Applicable""]","[""None""]","655c8418365fa465e225c851","2023-11-21T10:19:04.407Z","2014-01-01T00:00:00.000Z","Integrally skinned PSf-based SRNF‐membranes prepared via phase inversion—Part B: Influence of low molecular weight additives","Scientific Report","backOffice","10.1016/j.memsci.2013.08.051","636192a80ead340671ea2b1e","Hołda","https://doi.org/10.1016/j.memsci.2013.08.051",0,"ISA/inorganic/dense","Psf_NMP_8%_GLYC","Scientific report",,"[]",,0.94,89.4,"1185",0,"C(C(CO)O)O","8",,,,,,"",,,,,,,,,,,,,,,,,,,,,,,,,,,,,,,,,,,,,,,,,,,,,,,,,,,,,,,,,,,,,,,,,,,,,"[]",,,,,,,,,,,,
"655e12201593c8af494d6310","2023-11-21T10:23:32.119Z","[""1-Methyl-2-pyrrolidinone (NMP)""]","[""water""]","[""wt%""]","[]","21","250","[""None""]","[]","[]","[]","[]","[]","[]","[]",,,,,false,"Dead-end",10,25,1.539,"Isopropanol (IPA)","Dye","Rose Bengal (disodium salt)",1017.64,17.5,"µmol/L",1,"[""SEM""]",,,,true,false,"Accepted","[""ISA""]","[""Polysulfone""]","[]","[""Not Applicable""]","[""None""]","655c8418365fa465e225c851","2023-11-21T10:19:04.407Z","2014-01-01T00:00:00.000Z","Integrally skinned PSf-based SRNF‐membranes prepared via phase inversion—Part B: Influence of low molecular weight additives","Scientific Report","backOffice","10.1016/j.memsci.2013.08.051","636192a80ead340671ea2b1e","Hołda","https://doi.org/10.1016/j.memsci.2013.08.051",0,"ISA/inorganic/dense","Psf_NMP_9%_GLYC","Scientific report",,"[]",,0.85,90.1,"1186",0,"C(C(CO)O)O","9",,,,,,"",,,,,,,,,,,,,,,,,,,,,,,,,,,,,,,,,,,,,,,,,,,,,,,,,,,,,,,,,,,,,,,,,,,,,"[]",,,,,,,,,,,,
