Repository: BAMresearch/onf-database

This repository belongs to the the publication "Revealing structure-property-performance relationships of organic solvent nanofiltration membranes using a FAIR, open-access database" published in ADD JOURNAL (DOI). 
It uses a dataset derived from The Open Membrane Database (https://openmembranedatabase.org/). The access date was April 8th 2025. The original dataset is in the repository as OMD_SRNF_2025-04-08.csv file.

The main researchers involved in the study are Sarah Glass (ORCID: 0000-0002-0625-0057), Petra Merten (no ORCID available), Torsten Brinkmann (ORCID: 0000-0002-5114-6259) and Volkan Filiz (ORCID: 0000-0003-0239-8641). 

The repository contains 5 Python files:

File: OMD_SRNF_2025-04-08.csv (part 44 of 184)
"655e12321593c8af494d6313","2023-11-21T10:23:32.119Z","[""1-Methyl-2-pyrrolidinone (NMP)""]","[""water""]","[""wt%""]","[]","21","250","[""None""]","[]","[]","[]","[]","[]","[]","[]",,,,,false,"Dead-end",10,25,1.539,"Isopropanol (IPA)","Dye","Rose Bengal (disodium salt)",1017.64,17.5,"µmol/L",1,"[""SEM""]",,,,true,false,"Accepted","[""ISA""]","[""Polysulfone""]","[]","[""Not Applicable""]","[""None""]","655c8418365fa465e225c851","2023-11-21T10:19:04.407Z","2014-01-01T00:00:00.000Z","Integrally skinned PSf-based SRNF‐membranes prepared via phase inversion—Part B: Influence of low molecular weight additives","Scientific Report","backOffice","10.1016/j.memsci.2013.08.051","636192a80ead340671ea2b1e","Hołda","https://doi.org/10.1016/j.memsci.2013.08.051",0,"ISA/inorganic/dense","Psf_NMP_11%_GLYC","Scientific report",,"[]",,0.51,92.2,"1187",0,"C(C(CO)O)O","11",,,,,,"",,,,,,,,,,,,,,,,,,,,,,,,,,,,,,,,,,,,,,,,,,,,,,,,,,,,,,,,,,,,,,,,,,,,,"[]",,,,,,,,,,,,
"655e12451593c8af494d6316","2023-11-21T10:23:32.119Z","[""1-Methyl-2-pyrrolidinone (NMP)""]","[""water""]","[""wt%""]","[]","21","250","[""None""]","[]","[]","[]","[]","[]","[]","[]",,,,,false,"Dead-end",10,25,1.539,"Isopropanol (IPA)","Dye","Rose Bengal (disodium salt)",1017.64,17.5,"µmol/L",1,"[""SEM""]",,,,true,false,"Accepted","[""ISA""]","[""Polysulfone""]","[]","[""Not Applicable""]","[""None""]","655c8418365fa465e225c851","2023-11-21T10:19:04.407Z","2014-01-01T00:00:00.000Z","Integrally skinned PSf-based SRNF‐membranes prepared via phase inversion—Part B: Influence of low molecular weight additives","Scientific Report","backOffice","10.1016/j.memsci.2013.08.051","636192a80ead340671ea2b1e","Hołda","https://doi.org/10.1016/j.memsci.2013.08.051",0,"ISA/inorganic/dense","Psf_NMP_12%_GLYC","Scientific report",,"[]",,0.43,92.9,"1188",0,"C(C(CO)O)O","12",,,,,,"",,,,,,,,,,,,,,,,,,,,,,,,,,,,,,,,,,,,,,,,,,,,,,,,,,,,,,,,,,,,,,,,,,,,,"[]",,,,,,,,,,,,
"655e12551593c8af494d6319","2023-11-21T10:23:32.119Z","[""1-Methyl-2-pyrrolidinone (NMP)""]","[""water""]","[""wt%""]","[]","21","250","[""None""]","[]","[]","[]","[]","[]","[]","[]",,,,,false,"Dead-end",10,25,1.539,"Isopropanol (IPA)","Dye","Rose Bengal (disodium salt)",1017.64,17.5,"µmol/L",1,"[""SEM""]",,,,true,false,"Accepted","[""ISA""]","[""Polysulfone""]","[]","[""Not Applicable""]","[""None""]","655c8418365fa465e225c851","2023-11-21T10:19:04.407Z","2014-01-01T00:00:00.000Z","Integrally skinned PSf-based SRNF‐membranes prepared via phase inversion—Part B: Influence of low molecular weight additives","Scientific Report","backOffice","10.1016/j.memsci.2013.08.051","636192a80ead340671ea2b1e","Hołda","https://doi.org/10.1016/j.memsci.2013.08.051",0,"ISA/inorganic/dense","Psf_NMP_13%_GLYC","Scientific report",,"[]",,0.26,90.1,"1189",0,"C(C(CO)O)O","13",,,,,,"",,,,,,,,,,,,,,,,,,,,,,,,,,,,,,,,,,,,,,,,,,,,,,,,,,,,,,,,,,,,,,,,,,,,,"[]",,,,,,,,,,,,
"656611dcf08f91631aa25d8b","2023-11-28T16:14:20.854Z","[""Tetrahydrofuran (THF)"",""1-Methyl-2-pyrrolidinone (NMP)""]","[""water""]","[]","[]","17","250","[]","[]","[]","[]","[]","[]","[]","[]",,,,,false,"Dead-end",10,25,4.52,"Isopropanol (IPA)","Dye","Rose Bengal (disodium salt)",1017.64,70,"µmol/L",1,"[]",,,,true,false,"Accepted","[""ISA""]","[""Polyimide(Matrimid® 5218)""]","[]","[""Not Applicable""]","[""Drying""]","6566108ef08f91631aa25d5a","2023-11-28T16:08:46.384Z","2009-01-01T00:00:00.000Z","High throughput study of phase inversion parameters for polyimide-based SRNF membranes","Scientific Report","backOffice","10.1016/j.memsci.2008.12.068","636192a80ead340671ea2b1e","Vandezande","https://doi.org/10.1016/j.memsci.2008.12.068",0,"ISA/inorganic/dense","17PI-33/66/THF/NMP-ET0-0/NS","Scientific report",,"[{""postTreatmentChemicalAgentConcentrationUnit"":[""v%"",""v%"",""v%""],""_id"":""656611ecf08f91631aa25d91"",""postTreatmentChemicalAgentSmiles"":""CC1=CC=CC=C1 ; CC(C)CC(=O)C ; C1=CC=C(C=C1)N=NC2=C(C=CC3=CC(=CC(=C32)S(=O)(=O)[O-])S(=O)(=O)[O-])O.[Na+].[Na+]"",""postTreatmentChemicalAgentConcentration"":""40 ; 40 ; 20""}]",,1.78,94,"1190",0,,,,,,,"33:67",,,,,,,,,,,,,,,,,,,,,,,,,,,,,,,,,,,,,,,,,,,,,,,,,,,,,,,,,,,,,,,,,,,,,,"[]",,,,,,,,,,,,
"6576d63ff08f91631aa25db7","2023-11-28T16:14:20.854Z","[""Tetrahydrofuran (THF)"",""1-Methyl-2-pyrrolidinone (NMP)""]","[""water""]","[]","[]","17","250","[]","[]","[]","[]","[]","[]","[]","[]",,,,,false,"Dead-end",10,25,4.52,"Isopropanol (IPA)","Dye","Rose Bengal (disodium salt)",1017.64,70,"µmol/L",1,"[]",,,,true,false,"Accepted","[""ISA""]","[""Polyimide(Matrimid® 5218)""]","[]","[""Not Applicable""]","[""Drying""]","6566108ef08f91631aa25d5a","2023-11-28T16:08:46.384Z","2009-01-01T00:00:00.000Z","High throughput study of phase inversion parameters for polyimide-based SRNF membranes","Scientific Report","backOffice","10.1016/j.memsci.2008.12.068","636192a80ead340671ea2b1e","Vandezande","https://doi.org/10.1016/j.memsci.2008.12.068",0,"ISA/inorganic/dense","17PI-33/66/THF/NMP-ET15-0/NS","Scientific report",,"[{""postTreatmentChemicalAgentConcentrationUnit"":[""v%"",""v%"",""v%""],""_id"":""656611ecf08f91631aa25d91"",""postTreatmentChemicalAgentSmiles"":""CC1=CC=CC=C1 ; CC(C)CC(=O)C ; C1=CC=C(C=C1)N=NC2=C(C=CC3=CC(=CC(=C32)S(=O)(=O)[O-])S(=O)(=O)[O-])O.[Na+].[Na+]"",""postTreatmentChemicalAgentConcentration"":""40 ; 40 ; 20"",""postTreatment"":""Drying""}]",,1.66,95,"1191",0,,,,,,,"33:67",,,,,,,,,,,,,,,,,,,,,,,,,,,,,,,,,,,,,,,,,,,,,,,,,,,,,,,,,,,,,,,,,,,,,,"[]",,,,,,,,,,,,
"6576d85bf08f91631aa25dc5","2023-11-28T16:14:20.854Z","[""Tetrahydrofuran (THF)"",""1-Methyl-2-pyrrolidinone (NMP)""]","[""water""]","[]","[]","17","250","[]","[]","[]","[]","[]","[]","[]","[]",,,,,false,"Dead-end",10,25,4.52,"Isopropanol (IPA)","Dye","Rose Bengal (disodium salt)",1017.64,70,"µmol/L",1,"[]",,,,true,false,"Accepted","[""ISA""]","[""Polyimide(Matrimid® 5218)""]","[]","[""Not Applicable""]","[""Drying""]","6566108ef08f91631aa25d5a","2023-11-28T16:08:46.384Z","2009-01-01T00:00:00.000Z","High throughput study of phase inversion parameters for polyimide-based SRNF membranes","Scientific Report","backOffice","10.1016/j.memsci.2008.12.068","636192a80ead340671ea2b1e","Vandezande","https://doi.org/10.1016/j.memsci.2008.12.068",0,"ISA/inorganic/dense","17PI-33/66/THF/NMP-ET45-0/NS","Scientific report",,"[{""postTreatmentChemicalAgentConcentrationUnit"":[""v%"",""v%"",""v%""],""_id"":""656611ecf08f91631aa25d91"",""postTreatmentChemicalAgentSmiles"":""CC1=CC=CC=C1 ; CC(C)CC(=O)C ; C1=CC=C(C=C1)N=NC2=C(C=CC3=CC(=CC(=C32)S(=O)(=O)[O-])S(=O)(=O)[O-])O.[Na+].[Na+]"",""postTreatmentChemicalAgentConcentration"":""40 ; 40 ; 20"",""postTreatment"":""Drying""}]",,1.24,95.8,"1193",0,,,,,,,"33:67",,,,,,,,,,,,,,,,,,,,,,,,,,,,,,,,,,,,,,,,,,,,,,,,,,,,,,,,,,,,,,,,,,,,,,"[]",,,,,,,,,,,,
"6576d86cf08f91631aa25dca","2023-11-28T16:14:20.854Z","[""Tetrahydrofuran (THF)"",""1-Methyl-2-pyrrolidinone (NMP)""]","[""water""]","[]","[]","17","250","[]","[]","[]","[]","[]","[]","[]","[]",,,,,false,"Dead-end",10,25,4.52,"Isopropanol (IPA)","Dye","Rose Bengal (disodium salt)",1017.64,70,"µmol/L",1,"[]",,,,true,false,"Accepted","[""ISA""]","[""Polyimide(Matrimid® 5218)""]","[]","[""Not Applicable""]","[""Drying""]","6566108ef08f91631aa25d5a","2023-11-28T16:08:46.384Z","2009-01-01T00:00:00.000Z","High throughput study of phase inversion parameters for polyimide-based SRNF membranes","Scientific Report","backOffice","10.1016/j.memsci.2008.12.068","636192a80ead340671ea2b1e","Vandezande","https://doi.org/10.1016/j.memsci.2008.12.068",0,"ISA/inorganic/dense","17PI-33/66/THF/NMP-ET60-0/NS","Scientific report",,"[{""postTreatmentChemicalAgentConcentrationUnit"":[""v%"",""v%"",""v%""],""_id"":""656611ecf08f91631aa25d91"",""postTreatmentChemicalAgentSmiles"":""CC1=CC=CC=C1 ; CC(C)CC(=O)C ; C1=CC=C(C=C1)N=NC2=C(C=CC3=CC(=CC(=C32)S(=O)(=O)[O-])S(=O)(=O)[O-])O.[Na+].[Na+]"",""postTreatmentChemicalAgentConcentration"":""40 ; 40 ; 20"",""postTreatment"":""Drying""}]",,0.91,95,"1194",0,,,,,,,"33:67",,,,,,,,,,,,,,,,,,,,,,,,,,,,,,,,,,,,,,,,,,,,,,,,,,,,,,,,,,,,,,,,,,,,,,"[]",,,,,,,,,,,,
"6576d87ef08f91631aa25dcf","2023-11-28T16:14:20.854Z","[""Tetrahydrofuran (THF)"",""1-Methyl-2-pyrrolidinone (NMP)""]","[""water""]","[]","[]","17","250","[]","[]","[]","[]","[]","[]","[]","[]",,,,,false,"Dead-end",10,25,4.52,"Isopropanol (IPA)","Dye","Rose Bengal (disodium salt)",1017.64,70,"µmol/L",1,"[]",,,,true,false,"Accepted","[""ISA""]","[""Polyimide(Matrimid® 5218)""]","[]","[""Not Applicable""]","[""Drying""]","6566108ef08f91631aa25d5a","2023-11-28T16:08:46.384Z","2009-01-01T00:00:00.000Z","High throughput study of phase inversion parameters for polyimide-based SRNF membranes","Scientific Report","backOffice","10.1016/j.memsci.2008.12.068","636192a80ead340671ea2b1e","Vandezande","https://doi.org/10.1016/j.memsci.2008.12.068",0,"ISA/inorganic/dense","17PI-33/66/THF/NMP-ET75-0/NS","Scientific report",,"[{""postTreatmentChemicalAgentConcentrationUnit"":[""v%"",""v%"",""v%""],""_id"":""656611ecf08f91631aa25d91"",""postTreatmentChemicalAgentSmiles"":""CC1=CC=CC=C1 ; CC(C)CC(=O)C ; C1=CC=C(C=C1)N=NC2=C(C=CC3=CC(=CC(=C32)S(=O)(=O)[O-])S(=O)(=O)[O-])O.[Na+].[Na+]"",""postTreatmentChemicalAgentConcentration"":""40 ; 40 ; 20"",""postTreatment"":""Drying""}]",,0.63,96.6,"1195",0,,,,,,,"33:67",,,,,,,,,,,,,,,,,,,,,,,,,,,,,,,,,,,,,,,,,,,,,,,,,,,,,,,,,,,,,,,,,,,,,,"[]",,,,,,,,,,,,
"6576d894f08f91631aa25dd4","2023-11-28T16:14:20.854Z","[""Tetrahydrofuran (THF)"",""1-Methyl-2-pyrrolidinone (NMP)""]","[""water""]","[]","[]","17","250","[]","[]","[]","[]","[]","[]","[]","[]",,,,,false,"Dead-end",10,25,4.52,"Isopropanol (IPA)","Dye","Rose Bengal (disodium salt)",1017.64,70,"µmol/L",1,"[]",,,,true,false,"Accepted","[""ISA""]","[""Polyimide(Matrimid® 5218)""]","[]","[""Not Applicable""]","[""Drying""]","6566108ef08f91631aa25d5a","2023-11-28T16:08:46.384Z","2009-01-01T00:00:00.000Z","High throughput study of phase inversion parameters for polyimide-based SRNF membranes","Scientific Report","backOffice","10.1016/j.memsci.2008.12.068","636192a80ead340671ea2b1e","Vandezande","https://doi.org/10.1016/j.memsci.2008.12.068",0,"ISA/inorganic/dense","17PI-33/66/THF/NMP-ET120-0/NS","Scientific report",,"[{""postTreatmentChemicalAgentConcentrationUnit"":[""v%"",""v%"",""v%""],""_id"":""656611ecf08f91631aa25d91"",""postTreatmentChemicalAgentSmiles"":""CC1=CC=CC=C1 ; CC(C)CC(=O)C ; C1=CC=C(C=C1)N=NC2=C(C=CC3=CC(=CC(=C32)S(=O)(=O)[O-])S(=O)(=O)[O-])O.[Na+].[Na+]"",""postTreatmentChemicalAgentConcentration"":""40 ; 40 ; 20"",""postTreatment"":""Drying""}]",,0.22,97.9,"1196",0,,,,,,,"33:67",,,,,,,,,,,,,,,,,,,,,,,,,,,,,,,,,,,,,,,,,,,,,,,,,,,,,,,,,,,,,,,,,,,,,,"[]",,,,,,,,,,,,
"6576d98af08f91631aa25dd9","2023-11-28T16:14:20.854Z","[""Tetrahydrofuran (THF)"",""Dimethylformamide (DMF)""]","[""water""]","[]","[]","17","250","[]","[]","[]","[]","[]","[]","[]","[]",,,,,false,"Dead-end",10,25,4.52,"Isopropanol (IPA)","Dye","Rose Bengal (disodium salt)",1017.64,70,"µmol/L",1,"[]",,,,true,false,"Accepted","[""ISA""]","[""Polyimide(Matrimid® 5218)""]","[]","[""Not Applicable""]","[""Drying""]","6566108ef08f91631aa25d5a","2023-11-28T16:08:46.384Z","2009-01-01T00:00:00.000Z","High throughput study of phase inversion parameters for polyimide-based SRNF membranes","Scientific Report","backOffice","10.1016/j.memsci.2008.12.068","636192a80ead340671ea2b1e","Vandezande","https://doi.org/10.1016/j.memsci.2008.12.068",0,"ISA/inorganic/dense","17PI-33/66/THF/DMF-ET0-0/NS","Scientific report",,"[{""postTreatmentChemicalAgentConcentrationUnit"":[""v%"",""v%"",""v%""],""_id"":""656611ecf08f91631aa25d91"",""postTreatmentChemicalAgentSmiles"":""CC1=CC=CC=C1 ; CC(C)CC(=O)C ; C1=CC=C(C=C1)N=NC2=C(C=CC3=CC(=CC(=C32)S(=O)(=O)[O-])S(=O)(=O)[O-])O.[Na+].[Na+]"",""postTreatmentChemicalAgentConcentration"":""40 ; 40 ; 20"",""postTreatment"":""Drying""}]",,1.99,90,"1197",0,,,,,,,"33:67",,,,,,,,,,,,,,,,,,,,,,,,,,,,,,,,,,,,,,,,,,,,,,,,,,,,,,,,,,,,,,,,,,,,,,"[]",,,,,,,,,,,,
"6576d9aaf08f91631aa25dde","2023-11-28T16:14:20.854Z","[""Tetrahydrofuran (THF)"",""Dimethylformamide (DMF)""]","[""water""]","[]","[]","17","250","[]","[]","[]","[]","[]","[]","[]","[]",,,,,false,"Dead-end",10,25,4.52,"Isopropanol (IPA)","Dye","Rose Bengal (disodium salt)",1017.64,70,"µmol/L",1,"[]",,,,true,false,"Accepted","[""ISA""]","[""Polyimide(Matrimid® 5218)""]","[]","[""Not Applicable""]","[""Drying""]","6566108ef08f91631aa25d5a","2023-11-28T16:08:46.384Z","2009-01-01T00:00:00.000Z","High throughput study of phase inversion parameters for polyimide-based SRNF membranes","Scientific Report","backOffice","10.1016/j.memsci.2008.12.068","636192a80ead340671ea2b1e","Vandezande","https://doi.org/10.1016/j.memsci.2008.12.068",0,"ISA/inorganic/dense","17PI-33/66/THF/DMF-ET15-0/NS","Scientific report",,"[{""postTreatmentChemicalAgentConcentrationUnit"":[""v%"",""v%"",""v%""],""_id"":""656611ecf08f91631aa25d91"",""postTreatmentChemicalAgentSmiles"":""CC1=CC=CC=C1 ; CC(C)CC(=O)C ; C1=CC=C(C=C1)N=NC2=C(C=CC3=CC(=CC(=C32)S(=O)(=O)[O-])S(=O)(=O)[O-])O.[Na+].[Na+]"",""postTreatmentChemicalAgentConcentration"":""40 ; 40 ; 20"",""postTreatment"":""Drying""}]",,1.58,93.5,"1198",0,,,,,,,"33:67",,,,,,,,,,,,,,,,,,,,,,,,,,,,,,,,,,,,,,,,,,,,,,,,,,,,,,,,,,,,,,,,,,,,,,"[]",,,,,,,,,,,,
"6576d9c8f08f91631aa25de8","2023-11-28T16:14:20.854Z","[""Tetrahydrofuran (THF)"",""Dimethylformamide (DMF)""]","[""water""]","[]","[]","17","250","[]","[]","[]","[]","[]","[]","[]","[]",,,,,false,"Dead-end",10,25,4.52,"Isopropanol (IPA)","Dye","Rose Bengal (disodium salt)",1017.64,70,"µmol/L",1,"[]",,,,true,false,"Accepted","[""ISA""]","[""Polyimide(Matrimid® 5218)""]","[]","[""Not Applicable""]","[""Drying""]","6566108ef08f91631aa25d5a","2023-11-28T16:08:46.384Z","2009-01-01T00:00:00.000Z","High throughput study of phase inversion parameters for polyimide-based SRNF membranes","Scientific Report","backOffice","10.1016/j.memsci.2008.12.068","636192a80ead340671ea2b1e","Vandezande","https://doi.org/10.1016/j.memsci.2008.12.068",0,"ISA/inorganic/dense","17PI-33/66/THF/DMF-ET45-0/NS","Scientific report",,"[{""postTreatmentChemicalAgentConcentrationUnit"":[""v%"",""v%"",""v%""],""_id"":""656611ecf08f91631aa25d91"",""postTreatmentChemicalAgentSmiles"":""CC1=CC=CC=C1 ; CC(C)CC(=O)C ; C1=CC=C(C=C1)N=NC2=C(C=CC3=CC(=CC(=C32)S(=O)(=O)[O-])S(=O)(=O)[O-])O.[Na+].[Na+]"",""postTreatmentChemicalAgentConcentration"":""40 ; 40 ; 20"",""postTreatment"":""Drying""}]",,1.14,94,"1200",0,,,,,,,"33:67",,,,,,,,,,,,,,,,,,,,,,,,,,,,,,,,,,,,,,,,,,,,,,,,,,,,,,,,,,,,,,,,,,,,,,"[]",,,,,,,,,,,,
"6576d9d7f08f91631aa25ded","2023-11-28T16:14:20.854Z","[""Tetrahydrofuran (THF)"",""Dimethylformamide (DMF)""]","[""water""]","[]","[]","17","250","[]","[]","[]","[]","[]","[]","[]","[]",,,,,false,"Dead-end",10,25,4.52,"Isopropanol (IPA)","Dye","Rose Bengal (disodium salt)",1017.64,70,"µmol/L",1,"[]",,,,true,false,"Accepted","[""ISA""]","[""Polyimide(Matrimid® 5218)""]","[]","[""Not Applicable""]","[""Drying""]","6566108ef08f91631aa25d5a","2023-11-28T16:08:46.384Z","2009-01-01T00:00:00.000Z","High throughput study of phase inversion parameters for polyimide-based SRNF membranes","Scientific Report","backOffice","10.1016/j.memsci.2008.12.068","636192a80ead340671ea2b1e","Vandezande","https://doi.org/10.1016/j.memsci.2008.12.068",0,"ISA/inorganic/dense","17PI-33/66/THF/DMF-ET60-0/NS","Scientific report",,"[{""postTreatmentChemicalAgentConcentrationUnit"":[""v%"",""v%"",""v%""],""_id"":""656611ecf08f91631aa25d91"",""postTreatmentChemicalAgentSmiles"":""CC1=CC=CC=C1 ; CC(C)CC(=O)C ; C1=CC=C(C=C1)N=NC2=C(C=CC3=CC(=CC(=C32)S(=O)(=O)[O-])S(=O)(=O)[O-])O.[Na+].[Na+]"",""postTreatmentChemicalAgentConcentration"":""40 ; 40 ; 20"",""postTreatment"":""Drying""}]",,0.73,98.8,"1201",0,,,,,,,"33:67",,,,,,,,,,,,,,,,,,,,,,,,,,,,,,,,,,,,,,,,,,,,,,,,,,,,,,,,,,,,,,,,,,,,,,"[]",,,,,,,,,,,,
"6576d9f1f08f91631aa25df2","2023-11-28T16:14:20.854Z","[""Tetrahydrofuran (THF)"",""Dimethylformamide (DMF)""]","[""water""]","[]","[]","17","250","[]","[]","[]","[]","[]","[]","[]","[]",,,,,false,"Dead-end",10,25,4.52,"Isopropanol (IPA)","Dye","Rose Bengal (disodium salt)",1017.64,70,"µmol/L",1,"[]",,,,true,false,"Accepted","[""ISA""]","[""Polyimide(Matrimid® 5218)""]","[]","[""Not Applicable""]","[""Drying""]","6566108ef08f91631aa25d5a","2023-11-28T16:08:46.384Z","2009-01-01T00:00:00.000Z","High throughput study of phase inversion parameters for polyimide-based SRNF membranes","Scientific Report","backOffice","10.1016/j.memsci.2008.12.068","636192a80ead340671ea2b1e","Vandezande","https://doi.org/10.1016/j.memsci.2008.12.068",0,"ISA/inorganic/dense","17PI-33/66/THF/DMF-ET75-0/NS","Scientific report",,"[{""postTreatmentChemicalAgentConcentrationUnit"":[""v%"",""v%"",""v%""],""_id"":""656611ecf08f91631aa25d91"",""postTreatmentChemicalAgentSmiles"":""CC1=CC=CC=C1 ; CC(C)CC(=O)C ; C1=CC=C(C=C1)N=NC2=C(C=CC3=CC(=CC(=C32)S(=O)(=O)[O-])S(=O)(=O)[O-])O.[Na+].[Na+]"",""postTreatmentChemicalAgentConcentration"":""40 ; 40 ; 20"",""postTreatment"":""Drying""}]",,0.53,99.2,"1202",0,,,,,,,"33:67",,,,,,,,,,,,,,,,,,,,,,,,,,,,,,,,,,,,,,,,,,,,,,,,,,,,,,,,,,,,,,,,,,,,,,"[]",,,,,,,,,,,,
"6576da01f08f91631aa25df7","2023-11-28T16:14:20.854Z","[""Tetrahydrofuran (THF)"",""Dimethylformamide (DMF)""]","[""water""]","[]","[]","17","250","[]","[]","[]","[]","[]","[]","[]","[]",,,,,false,"Dead-end",10,25,4.52,"Isopropanol (IPA)","Dye","Rose Bengal (disodium salt)",1017.64,70,"µmol/L",1,"[]",,,,true,false,"Accepted","[""ISA""]","[""Polyimide(Matrimid® 5218)""]","[]","[""Not Applicable""]","[""Drying""]","6566108ef08f91631aa25d5a","2023-11-28T16:08:46.384Z","2009-01-01T00:00:00.000Z","High throughput study of phase inversion parameters for polyimide-based SRNF membranes","Scientific Report","backOffice","10.1016/j.memsci.2008.12.068","636192a80ead340671ea2b1e","Vandezande","https://doi.org/10.1016/j.memsci.2008.12.068",0,"ISA/inorganic/dense","17PI-33/66/THF/DMF-ET90-0/NS","Scientific report",,"[{""postTreatmentChemicalAgentConcentrationUnit"":[""v%"",""v%"",""v%""],""_id"":""656611ecf08f91631aa25d91"",""postTreatmentChemicalAgentSmiles"":""CC1=CC=CC=C1 ; CC(C)CC(=O)C ; C1=CC=C(C=C1)N=NC2=C(C=CC3=CC(=CC(=C32)S(=O)(=O)[O-])S(=O)(=O)[O-])O.[Na+].[Na+]"",""postTreatmentChemicalAgentConcentration"":""40 ; 40 ; 20"",""postTreatment"":""Drying""}]",,0.39,99.5,"1203",0,,,,,,,"33:67",,,,,,,,,,,,,,,,,,,,,,,,,,,,,,,,,,,,,,,,,,,,,,,,,,,,,,,,,,,,,,,,,,,,,,"[]",,,,,,,,,,,,
"6576da0bf08f91631aa25dfc","2023-11-28T16:14:20.854Z","[""Tetrahydrofuran (THF)"",""Dimethylformamide (DMF)""]","[""water""]","[]","[]","17","250","[]","[]","[]","[]","[]","[]","[]","[]",,,,,false,"Dead-end",10,25,4.52,"Isopropanol (IPA)","Dye","Rose Bengal (disodium salt)",1017.64,70,"µmol/L",1,"[]",,,,true,false,"Accepted","[""ISA""]","[""Polyimide(Matrimid® 5218)""]","[]","[""Not Applicable""]","[""Drying""]","6566108ef08f91631aa25d5a","2023-11-28T16:08:46.384Z","2009-01-01T00:00:00.000Z","High throughput study of phase inversion parameters for polyimide-based SRNF membranes","Scientific Report","backOffice","10.1016/j.memsci.2008.12.068","636192a80ead340671ea2b1e","Vandezande","https://doi.org/10.1016/j.memsci.2008.12.068",0,"ISA/inorganic/dense","17PI-33/66/THF/DMF-ET120-0/NS","Scientific report",,"[{""postTreatmentChemicalAgentConcentrationUnit"":[""v%"",""v%"",""v%""],""_id"":""656611ecf08f91631aa25d91"",""postTreatmentChemicalAgentSmiles"":""CC1=CC=CC=C1 ; CC(C)CC(=O)C ; C1=CC=C(C=C1)N=NC2=C(C=CC3=CC(=CC(=C32)S(=O)(=O)[O-])S(=O)(=O)[O-])O.[Na+].[Na+]"",""postTreatmentChemicalAgentConcentration"":""40 ; 40 ; 20"",""postTreatment"":""Drying""}]",,0.07,99.3,"1204",0,,,,,,,"33:67",,,,,,,,,,,,,,,,,,,,,,,,,,,,,,,,,,,,,,,,,,,,,,,,,,,,,,,,,,,,,,,,,,,,,,"[]",,,,,,,,,,,,
"6576dac3f08f91631aa25e01","2023-11-28T16:14:20.854Z","[""Tetrahydrofuran (THF)"",""Dimethylacetamide (DMAC)""]","[""water""]","[]","[]","17","250","[]","[]","[]","[]","[]","[]","[]","[]",,,,,false,"Dead-end",10,25,4.52,"Isopropanol (IPA)","Dye","Rose Bengal (disodium salt)",1017.64,70,"µmol/L",1,"[]",,,,true,false,"Accepted","[""ISA""]","[""Polyimide(Matrimid® 5218)""]","[]","[""Not Applicable""]","[""Drying""]","6566108ef08f91631aa25d5a","2023-11-28T16:08:46.384Z","2009-01-01T00:00:00.000Z","High throughput study of phase inversion parameters for polyimide-based SRNF membranes","Scientific Report","backOffice","10.1016/j.memsci.2008.12.068","636192a80ead340671ea2b1e","Vandezande","https://doi.org/10.1016/j.memsci.2008.12.068",0,"ISA/inorganic/dense","17PI-33/66/THF/DMac-ET0-0/NS","Scientific report",,"[{""postTreatmentChemicalAgentConcentrationUnit"":[""v%"",""v%"",""v%""],""_id"":""656611ecf08f91631aa25d91"",""postTreatmentChemicalAgentSmiles"":""CC1=CC=CC=C1 ; CC(C)CC(=O)C ; C1=CC=C(C=C1)N=NC2=C(C=CC3=CC(=CC(=C32)S(=O)(=O)[O-])S(=O)(=O)[O-])O.[Na+].[Na+]"",""postTreatmentChemicalAgentConcentration"":""40 ; 40 ; 20"",""postTreatment"":""Drying""}]",,1.46,90,"1205",0,,,,,,,"33:67",,,,,,,,,,,,,,,,,,,,,,,,,,,,,,,,,,,,,,,,,,,,,,,,,,,,,,,,,,,,,,,,,,,,,,"[]",,,,,,,,,,,,
"6576dad0f08f91631aa25e06","2023-11-28T16:14:20.854Z","[""Tetrahydrofuran (THF)"",""Dimethylacetamide (DMAC)""]","[""water""]","[]","[]","17","250","[]","[]","[]","[]","[]","[]","[]","[]",,,,,false,"Dead-end",10,25,4.52,"Isopropanol (IPA)","Dye","Rose Bengal (disodium salt)",1017.64,70,"µmol/L",1,"[]",,,,true,false,"Accepted","[""ISA""]","[""Polyimide(Matrimid® 5218)""]","[]","[""Not Applicable""]","[""Drying""]","6566108ef08f91631aa25d5a","2023-11-28T16:08:46.384Z","2009-01-01T00:00:00.000Z","High throughput study of phase inversion parameters for polyimide-based SRNF membranes","Scientific Report","backOffice","10.1016/j.memsci.2008.12.068","636192a80ead340671ea2b1e","Vandezande","https://doi.org/10.1016/j.memsci.2008.12.068",0,"ISA/inorganic/dense","17PI-33/66/THF/DMac-ET15-0/NS","Scientific report",,"[{""postTreatmentChemicalAgentConcentrationUnit"":[""v%"",""v%"",""v%""],""_id"":""656611ecf08f91631aa25d91"",""postTreatmentChemicalAgentSmiles"":""CC1=CC=CC=C1 ; CC(C)CC(=O)C ; C1=CC=C(C=C1)N=NC2=C(C=CC3=CC(=CC(=C32)S(=O)(=O)[O-])S(=O)(=O)[O-])O.[Na+].[Na+]"",""postTreatmentChemicalAgentConcentration"":""40 ; 40 ; 20"",""postTreatment"":""Drying""}]",,1.4,94.3,"1206",0,,,,,,,"33:67",,,,,,,,,,,,,,,,,,,,,,,,,,,,,,,,,,,,,,,,,,,,,,,,,,,,,,,,,,,,,,,,,,,,,,"[]",,,,,,,,,,,,
"6576daf6f08f91631aa25e10","2023-11-28T16:14:20.854Z","[""Tetrahydrofuran (THF)"",""Dimethylacetamide (DMAC)""]","[""water""]","[]","[]","17","250","[]","[]","[]","[]","[]","[]","[]","[]",,,,,false,"Dead-end",10,25,4.52,"Isopropanol (IPA)","Dye","Rose Bengal (disodium salt)",1017.64,70,"µmol/L",1,"[]",,,,true,false,"Accepted","[""ISA""]","[""Polyimide(Matrimid® 5218)""]","[]","[""Not Applicable""]","[""Drying""]","6566108ef08f91631aa25d5a","2023-11-28T16:08:46.384Z","2009-01-01T00:00:00.000Z","High throughput study of phase inversion parameters for polyimide-based SRNF membranes","Scientific Report","backOffice","10.1016/j.memsci.2008.12.068","636192a80ead340671ea2b1e","Vandezande","https://doi.org/10.1016/j.memsci.2008.12.068",0,"ISA/inorganic/dense","17PI-33/66/THF/DMac-ET45-0/NS","Scientific report",,"[{""postTreatmentChemicalAgentConcentrationUnit"":[""v%"",""v%"",""v%""],""_id"":""656611ecf08f91631aa25d91"",""postTreatmentChemicalAgentSmiles"":""CC1=CC=CC=C1 ; CC(C)CC(=O)C ; C1=CC=C(C=C1)N=NC2=C(C=CC3=CC(=CC(=C32)S(=O)(=O)[O-])S(=O)(=O)[O-])O.[Na+].[Na+]"",""postTreatmentChemicalAgentConcentration"":""40 ; 40 ; 20"",""postTreatment"":""Drying""}]",,1.02,92,"1208",0,,,,,,,"33:67",,,,,,,,,,,,,,,,,,,,,,,,,,,,,,,,,,,,,,,,,,,,,,,,,,,,,,,,,,,,,,,,,,,,,,"[]",,,,,,,,,,,,
"6576db0ef08f91631aa25e15","2023-11-28T16:14:20.854Z","[""Tetrahydrofuran (THF)"",""Dimethylacetamide (DMAC)""]","[""water""]","[]","[]","17","250","[]","[]","[]","[]","[]","[]","[]","[]",,,,,false,"Dead-end",10,25,4.52,"Isopropanol (IPA)","Dye","Rose Bengal (disodium salt)",1017.64,70,"µmol/L",1,"[]",,,,true,false,"Accepted","[""ISA""]","[""Polyimide(Matrimid® 5218)""]","[]","[""Not Applicable""]","[""Drying""]","6566108ef08f91631aa25d5a","2023-11-28T16:08:46.384Z","2009-01-01T00:00:00.000Z","High throughput study of phase inversion parameters for polyimide-based SRNF membranes","Scientific Report","backOffice","10.1016/j.memsci.2008.12.068","636192a80ead340671ea2b1e","Vandezande","https://doi.org/10.1016/j.memsci.2008.12.068",0,"ISA/inorganic/dense","17PI-33/66/THF/DMac-ET60-0/NS","Scientific report",,"[{""postTreatmentChemicalAgentConcentrationUnit"":[""v%"",""v%"",""v%""],""_id"":""656611ecf08f91631aa25d91"",""postTreatmentChemicalAgentSmiles"":""CC1=CC=CC=C1 ; CC(C)CC(=O)C ; C1=CC=C(C=C1)N=NC2=C(C=CC3=CC(=CC(=C32)S(=O)(=O)[O-])S(=O)(=O)[O-])O.[Na+].[Na+]"",""postTreatmentChemicalAgentConcentration"":""40 ; 40 ; 20"",""postTreatment"":""Drying""}]",,0.76,95.1,"1209",0,,,,,,,"33:67",,,,,,,,,,,,,,,,,,,,,,,,,,,,,,,,,,,,,,,,,,,,,,,,,,,,,,,,,,,,,,,,,,,,,,"[]",,,,,,,,,,,,
"6576db1df08f91631aa25e1a","2023-11-28T16:14:20.854Z","[""Tetrahydrofuran (THF)"",""Dimethylacetamide (DMAC)""]","[""water""]","[]","[]","17","250","[]","[]","[]","[]","[]","[]","[]","[]",,,,,false,"Dead-end",10,25,4.52,"Isopropanol (IPA)","Dye","Rose Bengal (disodium salt)",1017.64,70,"µmol/L",1,"[]",,,,true,false,"Accepted","[""ISA""]","[""Polyimide(Matrimid® 5218)""]","[]","[""Not Applicable""]","[""Drying""]","6566108ef08f91631aa25d5a","2023-11-28T16:08:46.384Z","2009-01-01T00:00:00.000Z","High throughput study of phase inversion parameters for polyimide-based SRNF membranes","Scientific Report","backOffice","10.1016/j.memsci.2008.12.068","636192a80ead340671ea2b1e","Vandezande","https://doi.org/10.1016/j.memsci.2008.12.068",0,"ISA/inorganic/dense","17PI-33/66/THF/DMac-ET75-0/NS","Scientific report",,"[{""postTreatmentChemicalAgentConcentrationUnit"":[""v%"",""v%"",""v%""],""_id"":""656611ecf08f91631aa25d91"",""postTreatmentChemicalAgentSmiles"":""CC1=CC=CC=C1 ; CC(C)CC(=O)C ; C1=CC=C(C=C1)N=NC2=C(C=CC3=CC(=CC(=C32)S(=O)(=O)[O-])S(=O)(=O)[O-])O.[Na+].[Na+]"",""postTreatmentChemicalAgentConcentration"":""40 ; 40 ; 20"",""postTreatment"":""Drying""}]",,0.1,98.2,"1210",0,,,,,,,"33:67",,,,,,,,,,,,,,,,,,,,,,,,,,,,,,,,,,,,,,,,,,,,,,,,,,,,,,,,,,,,,,,,,,,,,,"[]",,,,,,,,,,,,
"6576db38f08f91631aa25e1f","2023-11-28T16:14:20.854Z","[""Tetrahydrofuran (THF)"",""Dimethylacetamide (DMAC)""]","[""water""]","[]","[]","17","250","[]","[]","[]","[]","[]","[]","[]","[]",,,,,false,"Dead-end",10,25,4.52,"Isopropanol (IPA)","Dye","Rose Bengal (disodium salt)",1017.64,70,"µmol/L",1,"[]",,,,true,false,"Accepted","[""ISA""]","[""Polyimide(Matrimid® 5218)""]","[]","[""Not Applicable""]","[""Drying""]","6566108ef08f91631aa25d5a","2023-11-28T16:08:46.384Z","2009-01-01T00:00:00.000Z","High throughput study of phase inversion parameters for polyimide-based SRNF membranes","Scientific Report","backOffice","10.1016/j.memsci.2008.12.068","636192a80ead340671ea2b1e","Vandezande","https://doi.org/10.1016/j.memsci.2008.12.068",0,"ISA/inorganic/dense","17PI-33/66/THF/DMac-ET90-0/NS","Scientific report",,"[{""postTreatmentChemicalAgentConcentrationUnit"":[""v%"",""v%"",""v%""],""_id"":""656611ecf08f91631aa25d91"",""postTreatmentChemicalAgentSmiles"":""CC1=CC=CC=C1 ; CC(C)CC(=O)C ; C1=CC=C(C=C1)N=NC2=C(C=CC3=CC(=CC(=C32)S(=O)(=O)[O-])S(=O)(=O)[O-])O.[Na+].[Na+]"",""postTreatmentChemicalAgentConcentration"":""40 ; 40 ; 20"",""postTreatment"":""Drying""}]",,0.07,98.8,"1211",0,,,,,,,"33:67",,,,,,,,,,,,,,,,,,,,,,,,,,,,,,,,,,,,,,,,,,,,,,,,,,,,,,,,,,,,,,,,,,,,,,"[]",,,,,,,,,,,,
"6576dd6df08f91631aa25e24","2023-11-28T16:14:20.854Z","[""Tetrahydrofuran (THF)"",""1-Methyl-2-pyrrolidinone (NMP)""]","[""water""]","[""v%""]","[]","17","250","[]","[]","[]","[]","[]","[]","[]","[]",,,,,false,"Dead-end",10,25,4.52,"Isopropanol (IPA)","Dye","Rose Bengal (disodium salt)",1017.64,70,"µmol/L",1,"[]",,,,true,false,"Accepted","[""ISA""]","[""Polyimide(Matrimid® 5218)""]","[]","[""Not Applicable""]","[""Drying""]","6566108ef08f91631aa25d5a","2023-11-28T16:08:46.384Z","2009-01-01T00:00:00.000Z","High throughput study of phase inversion parameters for polyimide-based SRNF membranes","Scientific Report","backOffice","10.1016/j.memsci.2008.12.068","636192a80ead340671ea2b1e","Vandezande","https://doi.org/10.1016/j.memsci.2008.12.068",0,"ISA/inorganic/dense","17PI-33/66/THF/NMP-ET30-0/NS-IPA20%coag","Scientific report",,"[{""postTreatmentChemicalAgentConcentrationUnit"":[""v%"",""v%"",""v%""],""_id"":""656611ecf08f91631aa25d91"",""postTreatmentChemicalAgentSmiles"":""CC1=CC=CC=C1 ; CC(C)CC(=O)C ; C1=CC=C(C=C1)N=NC2=C(C=CC3=CC(=CC(=C32)S(=O)(=O)[O-])S(=O)(=O)[O-])O.[Na+].[Na+]"",""postTreatmentChemicalAgentConcentration"":""40 ; 40 ; 20"",""postTreatment"":""Drying""}]",,1.5,96,"1212",0,"CC(O)C","20",,,,,"33:67",,,,,,,,,,,,,,,,,,,,,,,,,,,,,,,,,,,,,,,,,,,,,,,,,,,,,,,,,,,,,,,,,,,,,,"[]",,,,,,,,,,,,
"6576dd82f08f91631aa25e29","2023-11-28T16:14:20.854Z","[""Tetrahydrofuran (THF)"",""1-Methyl-2-pyrrolidinone (NMP)""]","[""water""]","[""v%""]","[]","17","250","[]","[]","[]","[]","[]","[]","[]","[]",,,,,false,"Dead-end",10,25,4.52,"Isopropanol (IPA)","Dye","Rose Bengal (disodium salt)",1017.64,70,"µmol/L",1,"[]",,,,true,false,"Accepted","[""ISA""]","[""Polyimide(Matrimid® 5218)""]","[]","[""Not Applicable""]","[""Drying""]","6566108ef08f91631aa25d5a","2023-11-28T16:08:46.384Z","2009-01-01T00:00:00.000Z","High throughput study of phase inversion parameters for polyimide-based SRNF membranes","Scientific Report","backOffice","10.1016/j.memsci.2008.12.068","636192a80ead340671ea2b1e","Vandezande","https://doi.org/10.1016/j.memsci.2008.12.068",0,"ISA/inorganic/dense","17PI-33/66/THF/NMP-ET30-0/NS-IPA40%coag","Scientific report",,"[{""postTreatmentChemicalAgentConcentrationUnit"":[""v%"",""v%"",""v%""],""_id"":""656611ecf08f91631aa25d91"",""postTreatmentChemicalAgentSmiles"":""CC1=CC=CC=C1 ; CC(C)CC(=O)C ; C1=CC=C(C=C1)N=NC2=C(C=CC3=CC(=CC(=C32)S(=O)(=O)[O-])S(=O)(=O)[O-])O.[Na+].[Na+]"",""postTreatmentChemicalAgentConcentration"":""40 ; 40 ; 20"",""postTreatment"":""Drying""}]",,1.45,96,"1213",0,"CC(O)C","40",,,,,"33:67",,,,,,,,,,,,,,,,,,,,,,,,,,,,,,,,,,,,,,,,,,,,,,,,,,,,,,,,,,,,,,,,,,,,,,"[]",,,,,,,,,,,,
"6576dd9ef08f91631aa25e2e","2023-11-28T16:14:20.854Z","[""Tetrahydrofuran (THF)"",""1-Methyl-2-pyrrolidinone (NMP)""]","[""water""]","[""v%""]","[]","17","250","[]","[]","[]","[]","[]","[]","[]","[]",,,,,false,"Dead-end",10,25,4.52,"Isopropanol (IPA)","Dye","Rose Bengal (disodium salt)",1017.64,70,"µmol/L",1,"[]",,,,true,false,"Accepted","[""ISA""]","[""Polyimide(Matrimid® 5218)""]","[]","[""Not Applicable""]","[""Drying""]","6566108ef08f91631aa25d5a","2023-11-28T16:08:46.384Z","2009-01-01T00:00:00.000Z","High throughput study of phase inversion parameters for polyimide-based SRNF membranes","Scientific Report","backOffice","10.1016/j.memsci.2008.12.068","636192a80ead340671ea2b1e","Vandezande","https://doi.org/10.1016/j.memsci.2008.12.068",0,"ISA/inorganic/dense","17PI-33/66/THF/NMP-ET30-0/NS-IPA60%coag","Scientific report",,"[{""postTreatmentChemicalAgentConcentrationUnit"":[""v%"",""v%"",""v%""],""_id"":""656611ecf08f91631aa25d91"",""postTreatmentChemicalAgentSmiles"":""CC1=CC=CC=C1 ; CC(C)CC(=O)C ; C1=CC=C(C=C1)N=NC2=C(C=CC3=CC(=CC(=C32)S(=O)(=O)[O-])S(=O)(=O)[O-])O.[Na+].[Na+]"",""postTreatmentChemicalAgentConcentration"":""40 ; 40 ; 20"",""postTreatment"":""Drying""}]",,1.63,93,"1214",0,"CC(O)C","60",,,,,"33:67",,,,,,,,,,,,,,,,,,,,,,,,,,,,,,,,,,,,,,,,,,,,,,,,,,,,,,,,,,,,,,,,,,,,,,"[]",,,,,,,,,,,,
"6576ddb5f08f91631aa25e33","2023-11-28T16:14:20.854Z","[""Tetrahydrofuran (THF)"",""1-Methyl-2-pyrrolidinone (NMP)""]","[""water""]","[""v%""]","[]","17","250","[]","[]","[]","[]","[]","[]","[]","[]",,,,,false,"Dead-end",10,25,4.52,"Isopropanol (IPA)","Dye","Rose Bengal (disodium salt)",1017.64,70,"µmol/L",1,"[]",,,,true,false,"Accepted","[""ISA""]","[""Polyimide(Matrimid® 5218)""]","[]","[""Not Applicable""]","[""Drying""]","6566108ef08f91631aa25d5a","2023-11-28T16:08:46.384Z","2009-01-01T00:00:00.000Z","High throughput study of phase inversion parameters for polyimide-based SRNF membranes","Scientific Report","backOffice","10.1016/j.memsci.2008.12.068","636192a80ead340671ea2b1e","Vandezande","https://doi.org/10.1016/j.memsci.2008.12.068",0,"ISA/inorganic/dense","17PI-33/66/THF/NMP-ET30-0/NS-IPA80%coag","Scientific report",,"[{""postTreatmentChemicalAgentConcentrationUnit"":[""v%"",""v%"",""v%""],""_id"":""656611ecf08f91631aa25d91"",""postTreatmentChemicalAgentSmiles"":""CC1=CC=CC=C1 ; CC(C)CC(=O)C ; C1=CC=C(C=C1)N=NC2=C(C=CC3=CC(=CC(=C32)S(=O)(=O)[O-])S(=O)(=O)[O-])O.[Na+].[Na+]"",""postTreatmentChemicalAgentConcentration"":""40 ; 40 ; 20"",""postTreatment"":""Drying""}]",,1.63,94.4,"1215",0,"CC(O)C","80",,,,,"33:67",,,,,,,,,,,,,,,,,,,,,,,,,,,,,,,,,,,,,,,,,,,,,,,,,,,,,,,,,,,,,,,,,,,,,,"[]",,,,,,,,,,,,
"6576dddaf08f91631aa25e38","2023-11-28T16:14:20.854Z","[""Tetrahydrofuran (THF)"",""Dimethylformamide (DMF)""]","[""water""]","[""v%""]","[]","17","250","[]","[]","[]","[]","[]","[]","[]","[]",,,,,false,"Dead-end",10,25,4.52,"Isopropanol (IPA)","Dye","Rose Bengal (disodium salt)",1017.64,70,"µmol/L",1,"[]",,,,true,false,"Accepted","[""ISA""]","[""Polyimide(Matrimid® 5218)""]","[]","[""Not Applicable""]","[""Drying""]","6566108ef08f91631aa25d5a","2023-11-28T16:08:46.384Z","2009-01-01T00:00:00.000Z","High throughput study of phase inversion parameters for polyimide-based SRNF membranes","Scientific Report","backOffice","10.1016/j.memsci.2008.12.068","636192a80ead340671ea2b1e","Vandezande","https://doi.org/10.1016/j.memsci.2008.12.068",0,"ISA/inorganic/dense","17PI-33/66/THF/DMF-ET30-0/NS-IPA40%coag","Scientific report",,"[{""postTreatmentChemicalAgentConcentrationUnit"":[""v%"",""v%"",""v%""],""_id"":""656611ecf08f91631aa25d91"",""postTreatmentChemicalAgentSmiles"":""CC1=CC=CC=C1 ; CC(C)CC(=O)C ; C1=CC=C(C=C1)N=NC2=C(C=CC3=CC(=CC(=C32)S(=O)(=O)[O-])S(=O)(=O)[O-])O.[Na+].[Na+]"",""postTreatmentChemicalAgentConcentration"":""40 ; 40 ; 20"",""postTreatment"":""Drying""}]",,1.8,92.3,"1216",0,"CC(O)C","40",,,,,"33:67",,,,,,,,,,,,,,,,,,,,,,,,,,,,,,,,,,,,,,,,,,,,,,,,,,,,,,,,,,,,,,,,,,,,,,"[]",,,,,,,,,,,,
"6576de02f08f91631aa25e46","2023-11-28T16:14:20.854Z","[""Tetrahydrofuran (THF)"",""Dimethylformamide (DMF)""]","[""water""]","[""v%""]","[]","17","250","[]","[]","[]","[]","[]","[]","[]","[]",,,,,false,"Dead-end",10,25,4.52,"Isopropanol (IPA)","Dye","Rose Bengal (disodium salt)",1017.64,70,"µmol/L",1,"[]",,,,true,false,"Accepted","[""ISA""]","[""Polyimide(Matrimid® 5218)""]","[]","[""Not Applicable""]","[""Drying""]","6566108ef08f91631aa25d5a","2023-11-28T16:08:46.384Z","2009-01-01T00:00:00.000Z","High throughput study of phase inversion parameters for polyimide-based SRNF membranes","Scientific Report","backOffice","10.1016/j.memsci.2008.12.068","636192a80ead340671ea2b1e","Vandezande","https://doi.org/10.1016/j.memsci.2008.12.068",0,"ISA/inorganic/dense","17PI-33/66/THF/DMF-ET30-0/NS-IPA60%coag","Scientific report",,"[{""postTreatmentChemicalAgentConcentrationUnit"":[""v%"",""v%"",""v%""],""_id"":""656611ecf08f91631aa25d91"",""postTreatmentChemicalAgentSmiles"":""CC1=CC=CC=C1 ; CC(C)CC(=O)C ; C1=CC=C(C=C1)N=NC2=C(C=CC3=CC(=CC(=C32)S(=O)(=O)[O-])S(=O)(=O)[O-])O.[Na+].[Na+]"",""postTreatmentChemicalAgentConcentration"":""40 ; 40 ; 20"",""postTreatment"":""Drying""}]",,2.43,91.3,"1217",0,"CC(O)C","60",,,,,"33:67",,,,,,,,,,,,,,,,,,,,,,,,,,,,,,,,,,,,,,,,,,,,,,,,,,,,,,,,,,,,,,,,,,,,,,"[]",,,,,,,,,,,,
"6576de13f08f91631aa25e4b","2023-11-28T16:14:20.854Z","[""Tetrahydrofuran (THF)"",""Dimethylformamide (DMF)""]","[""water""]","[""v%""]","[]","17","250","[]","[]","[]","[]","[]","[]","[]","[]",,,,,false,"Dead-end",10,25,4.52,"Isopropanol (IPA)","Dye","Rose Bengal (disodium salt)",1017.64,70,"µmol/L",1,"[]",,,,true,false,"Accepted","[""ISA""]","[""Polyimide(Matrimid® 5218)""]","[]","[""Not Applicable""]","[""Drying""]","6566108ef08f91631aa25d5a","2023-11-28T16:08:46.384Z","2009-01-01T00:00:00.000Z","High throughput study of phase inversion parameters for polyimide-based SRNF membranes","Scientific Report","backOffice","10.1016/j.memsci.2008.12.068","636192a80ead340671ea2b1e","Vandezande","https://doi.org/10.1016/j.memsci.2008.12.068",0,"ISA/inorganic/dense","17PI-33/66/THF/DMF-ET30-0/NS-IPA80%coag","Scientific report",,"[{""postTreatmentChemicalAgentConcentrationUnit"":[""v%"",""v%"",""v%""],""_id"":""656611ecf08f91631aa25d91"",""postTreatmentChemicalAgentSmiles"":""CC1=CC=CC=C1 ; CC(C)CC(=O)C ; C1=CC=C(C=C1)N=NC2=C(C=CC3=CC(=CC(=C32)S(=O)(=O)[O-])S(=O)(=O)[O-])O.[Na+].[Na+]"",""postTreatmentChemicalAgentConcentration"":""40 ; 40 ; 20"",""postTreatment"":""Drying""}]",,1.96,93.6,"1218",0,"CC(O)C","80",,,,,"33:67",,,,,,,,,,,,,,,,,,,,,,,,,,,,,,,,,,,,,,,,,,,,,,,,,,,,,,,,,,,,,,,,,,,,,,"[]",,,,,,,,,,,,
"6576de2cf08f91631aa25e50","2023-11-28T16:14:20.854Z","[""Tetrahydrofuran (THF)"",""Dimethylformamide (DMF)""]","[""Isopropanol (IPA)""]","[]","[]","17","250","[]","[]","[]","[]","[]","[]","[]","[]",,,,,false,"Dead-end",10,25,4.52,"Isopropanol (IPA)","Dye","Rose Bengal (disodium salt)",1017.64,70,"µmol/L",1,"[]",,,,true,false,"Accepted","[""ISA""]","[""Polyimide(Matrimid® 5218)""]","[]","[""Not Applicable""]","[""Drying""]","6566108ef08f91631aa25d5a","2023-11-28T16:08:46.384Z","2009-01-01T00:00:00.000Z","High throughput study of phase inversion parameters for polyimide-based SRNF membranes","Scientific Report","backOffice","10.1016/j.memsci.2008.12.068","636192a80ead340671ea2b1e","Vandezande","https://doi.org/10.1016/j.memsci.2008.12.068",0,"ISA/inorganic/dense","17PI-33/66/THF/DMF-ET30-0/NS-IPA100%coag","Scientific report",,"[{""postTreatmentChemicalAgentConcentrationUnit"":[""v%"",""v%"",""v%""],""_id"":""656611ecf08f91631aa25d91"",""postTreatmentChemicalAgentSmiles"":""CC1=CC=CC=C1 ; CC(C)CC(=O)C ; C1=CC=C(C=C1)N=NC2=C(C=CC3=CC(=CC(=C32)S(=O)(=O)[O-])S(=O)(=O)[O-])O.[Na+].[Na+]"",""postTreatmentChemicalAgentConcentration"":""40 ; 40 ; 20"",""postTreatment"":""Drying""}]",,1.9,96.6,"1219",0,"","",,,,,"33:67",,,,,,,,,,,,,,,,,,,,,,,,,,,,,,,,,,,,,,,,,,,,,,,,,,,,,,,,,,,,,,,,,,,,,,"[]",,,,,,,,,,,,
"6576de4ef08f91631aa25e55","2023-11-28T16:14:20.854Z","[""Tetrahydrofuran (THF)"",""Dimethylacetamide (DMAC)""]","[""water""]","[""v%""]","[]","17","250","[]","[]","[]","[]","[]","[]","[]","[]",,,,,false,"Dead-end",10,25,4.52,"Isopropanol (IPA)","Dye","Rose Bengal (disodium salt)",1017.64,70,"µmol/L",1,"[]",,,,true,false,"Accepted","[""ISA""]","[""Polyimide(Matrimid® 5218)""]","[]","[""Not Applicable""]","[""Drying""]","6566108ef08f91631aa25d5a","2023-11-28T16:08:46.384Z","2009-01-01T00:00:00.000Z","High throughput study of phase inversion parameters for polyimide-based SRNF membranes","Scientific Report","backOffice","10.1016/j.memsci.2008.12.068","636192a80ead340671ea2b1e","Vandezande","https://doi.org/10.1016/j.memsci.2008.12.068",0,"ISA/inorganic/dense","17PI-33/66/THF/DMac-ET30-0/NS-IPA20%coag","Scientific report",,"[{""postTreatmentChemicalAgentConcentrationUnit"":[""v%"",""v%"",""v%""],""_id"":""656611ecf08f91631aa25d91"",""postTreatmentChemicalAgentSmiles"":""CC1=CC=CC=C1 ; CC(C)CC(=O)C ; C1=CC=C(C=C1)N=NC2=C(C=CC3=CC(=CC(=C32)S(=O)(=O)[O-])S(=O)(=O)[O-])O.[Na+].[Na+]"",""postTreatmentChemicalAgentConcentration"":""40 ; 40 ; 20"",""postTreatment"":""Drying""}]",,1.48,96.3,"1220",0,"CC(O)C","20",,,,,"33:67",,,,,,,,,,,,,,,,,,,,,,,,,,,,,,,,,,,,,,,,,,,,,,,,,,,,,,,,,,,,,,,,,,,,,,"[]",,,,,,,,,,,,
