Repository: BAMresearch/onf-database

This repository belongs to the the publication "Revealing structure-property-performance relationships of organic solvent nanofiltration membranes using a FAIR, open-access database" published in ADD JOURNAL (DOI). 
It uses a dataset derived from The Open Membrane Database (https://openmembranedatabase.org/). The access date was April 8th 2025. The original dataset is in the repository as OMD_SRNF_2025-04-08.csv file.

The main researchers involved in the study are Sarah Glass (ORCID: 0000-0002-0625-0057), Petra Merten (no ORCID available), Torsten Brinkmann (ORCID: 0000-0002-5114-6259) and Volkan Filiz (ORCID: 0000-0003-0239-8641). 

The repository contains 5 Python files:

File: OMD_SRNF_2025-04-08.csv (part 45 of 184)
"6576de5ef08f91631aa25e5a","2023-11-28T16:14:20.854Z","[""Tetrahydrofuran (THF)"",""Dimethylacetamide (DMAC)""]","[""water""]","[""v%""]","[]","17","250","[]","[]","[]","[]","[]","[]","[]","[]",,,,,false,"Dead-end",10,25,4.52,"Isopropanol (IPA)","Dye","Rose Bengal (disodium salt)",1017.64,70,"µmol/L",1,"[]",,,,true,false,"Accepted","[""ISA""]","[""Polyimide(Matrimid® 5218)""]","[]","[""Not Applicable""]","[""Drying""]","6566108ef08f91631aa25d5a","2023-11-28T16:08:46.384Z","2009-01-01T00:00:00.000Z","High throughput study of phase inversion parameters for polyimide-based SRNF membranes","Scientific Report","backOffice","10.1016/j.memsci.2008.12.068","636192a80ead340671ea2b1e","Vandezande","https://doi.org/10.1016/j.memsci.2008.12.068",0,"ISA/inorganic/dense","17PI-33/66/THF/DMac-ET30-0/NS-IPA40%coag","Scientific report",,"[{""postTreatmentChemicalAgentConcentrationUnit"":[""v%"",""v%"",""v%""],""_id"":""656611ecf08f91631aa25d91"",""postTreatmentChemicalAgentSmiles"":""CC1=CC=CC=C1 ; CC(C)CC(=O)C ; C1=CC=C(C=C1)N=NC2=C(C=CC3=CC(=CC(=C32)S(=O)(=O)[O-])S(=O)(=O)[O-])O.[Na+].[Na+]"",""postTreatmentChemicalAgentConcentration"":""40 ; 40 ; 20"",""postTreatment"":""Drying""}]",,1.82,92.6,"1221",0,"CC(O)C","40",,,,,"33:67",,,,,,,,,,,,,,,,,,,,,,,,,,,,,,,,,,,,,,,,,,,,,,,,,,,,,,,,,,,,,,,,,,,,,,"[]",,,,,,,,,,,,
"6576de6ff08f91631aa25e5f","2023-11-28T16:14:20.854Z","[""Tetrahydrofuran (THF)"",""Dimethylacetamide (DMAC)""]","[""water""]","[""v%""]","[]","17","250","[]","[]","[]","[]","[]","[]","[]","[]",,,,,false,"Dead-end",10,25,4.52,"Isopropanol (IPA)","Dye","Rose Bengal (disodium salt)",1017.64,70,"µmol/L",1,"[]",,,,true,false,"Accepted","[""ISA""]","[""Polyimide(Matrimid® 5218)""]","[]","[""Not Applicable""]","[""Drying""]","6566108ef08f91631aa25d5a","2023-11-28T16:08:46.384Z","2009-01-01T00:00:00.000Z","High throughput study of phase inversion parameters for polyimide-based SRNF membranes","Scientific Report","backOffice","10.1016/j.memsci.2008.12.068","636192a80ead340671ea2b1e","Vandezande","https://doi.org/10.1016/j.memsci.2008.12.068",0,"ISA/inorganic/dense","17PI-33/66/THF/DMac-ET30-0/NS-IPA60%coag","Scientific report",,"[{""postTreatmentChemicalAgentConcentrationUnit"":[""v%"",""v%"",""v%""],""_id"":""656611ecf08f91631aa25d91"",""postTreatmentChemicalAgentSmiles"":""CC1=CC=CC=C1 ; CC(C)CC(=O)C ; C1=CC=C(C=C1)N=NC2=C(C=CC3=CC(=CC(=C32)S(=O)(=O)[O-])S(=O)(=O)[O-])O.[Na+].[Na+]"",""postTreatmentChemicalAgentConcentration"":""40 ; 40 ; 20"",""postTreatment"":""Drying""}]",,1.9,91.3,"1222",0,"CC(O)C","60",,,,,"33:67",,,,,,,,,,,,,,,,,,,,,,,,,,,,,,,,,,,,,,,,,,,,,,,,,,,,,,,,,,,,,,,,,,,,,,"[]",,,,,,,,,,,,
"6576de80f08f91631aa25e64","2023-11-28T16:14:20.854Z","[""Tetrahydrofuran (THF)"",""Dimethylacetamide (DMAC)""]","[""water""]","[""v%""]","[]","17","250","[]","[]","[]","[]","[]","[]","[]","[]",,,,,false,"Dead-end",10,25,4.52,"Isopropanol (IPA)","Dye","Rose Bengal (disodium salt)",1017.64,70,"µmol/L",1,"[]",,,,true,false,"Accepted","[""ISA""]","[""Polyimide(Matrimid® 5218)""]","[]","[""Not Applicable""]","[""Drying""]","6566108ef08f91631aa25d5a","2023-11-28T16:08:46.384Z","2009-01-01T00:00:00.000Z","High throughput study of phase inversion parameters for polyimide-based SRNF membranes","Scientific Report","backOffice","10.1016/j.memsci.2008.12.068","636192a80ead340671ea2b1e","Vandezande","https://doi.org/10.1016/j.memsci.2008.12.068",0,"ISA/inorganic/dense","17PI-33/66/THF/DMac-ET30-0/NS-IPA80%coag","Scientific report",,"[{""postTreatmentChemicalAgentConcentrationUnit"":[""v%"",""v%"",""v%""],""_id"":""656611ecf08f91631aa25d91"",""postTreatmentChemicalAgentSmiles"":""CC1=CC=CC=C1 ; CC(C)CC(=O)C ; C1=CC=C(C=C1)N=NC2=C(C=CC3=CC(=CC(=C32)S(=O)(=O)[O-])S(=O)(=O)[O-])O.[Na+].[Na+]"",""postTreatmentChemicalAgentConcentration"":""40 ; 40 ; 20"",""postTreatment"":""Drying""}]",,2.03,92.6,"1223",0,"CC(O)C","80",,,,,"33:67",,,,,,,,,,,,,,,,,,,,,,,,,,,,,,,,,,,,,,,,,,,,,,,,,,,,,,,,,,,,,,,,,,,,,,"[]",,,,,,,,,,,,
"6576de98f08f91631aa25e69","2023-11-28T16:14:20.854Z","[""Tetrahydrofuran (THF)"",""Dimethylacetamide (DMAC)""]","[""Isopropanol (IPA)""]","[]","[]","17","250","[]","[]","[]","[]","[]","[]","[]","[]",,,,,false,"Dead-end",10,25,4.52,"Isopropanol (IPA)","Dye","Rose Bengal (disodium salt)",1017.64,70,"µmol/L",1,"[]",,,,true,false,"Accepted","[""ISA""]","[""Polyimide(Matrimid® 5218)""]","[]","[""Not Applicable""]","[""Drying""]","6566108ef08f91631aa25d5a","2023-11-28T16:08:46.384Z","2009-01-01T00:00:00.000Z","High throughput study of phase inversion parameters for polyimide-based SRNF membranes","Scientific Report","backOffice","10.1016/j.memsci.2008.12.068","636192a80ead340671ea2b1e","Vandezande","https://doi.org/10.1016/j.memsci.2008.12.068",0,"ISA/inorganic/dense","17PI-33/66/THF/DMac-ET30-0/NS-IPA100%coag","Scientific report",,"[{""postTreatmentChemicalAgentConcentrationUnit"":[""v%"",""v%"",""v%""],""_id"":""656611ecf08f91631aa25d91"",""postTreatmentChemicalAgentSmiles"":""CC1=CC=CC=C1 ; CC(C)CC(=O)C ; C1=CC=C(C=C1)N=NC2=C(C=CC3=CC(=CC(=C32)S(=O)(=O)[O-])S(=O)(=O)[O-])O.[Na+].[Na+]"",""postTreatmentChemicalAgentConcentration"":""40 ; 40 ; 20"",""postTreatment"":""Drying""}]",,1.23,94.4,"1224",0,"","",,,,,"33:67",,,,,,,,,,,,,,,,,,,,,,,,,,,,,,,,,,,,,,,,,,,,,,,,,,,,,,,,,,,,,,,,,,,,,,"[]",,,,,,,,,,,,
"6576df1bf08f91631aa25e6e","2023-11-28T16:14:20.854Z","[""Tetrahydrofuran (THF)"",""1-Methyl-2-pyrrolidinone (NMP)""]","[""Isopropanol (IPA)""]","[]","[]","17","250","[]","[]","[]","[]","[]","[]","[]","[]",,,,,false,"Dead-end",10,25,4.52,"Isopropanol (IPA)","Dye","Rose Bengal (disodium salt)",1017.64,70,"µmol/L",1,"[]",,,,true,false,"Accepted","[""ISA""]","[""Polyimide(Matrimid® 5218)""]","[]","[""Not Applicable""]","[""Drying""]","6566108ef08f91631aa25d5a","2023-11-28T16:08:46.384Z","2009-01-01T00:00:00.000Z","High throughput study of phase inversion parameters for polyimide-based SRNF membranes","Scientific Report","backOffice","10.1016/j.memsci.2008.12.068","636192a80ead340671ea2b1e","Vandezande","https://doi.org/10.1016/j.memsci.2008.12.068",0,"ISA/inorganic/dense","17PI-33/66/THF/NMP-ET30-0/NS-IPA100%coag","Scientific report",,"[{""postTreatmentChemicalAgentConcentrationUnit"":[""v%"",""v%"",""v%""],""_id"":""656611ecf08f91631aa25d91"",""postTreatmentChemicalAgentSmiles"":""CC1=CC=CC=C1 ; CC(C)CC(=O)C ; C1=CC=C(C=C1)N=NC2=C(C=CC3=CC(=CC(=C32)S(=O)(=O)[O-])S(=O)(=O)[O-])O.[Na+].[Na+]"",""postTreatmentChemicalAgentConcentration"":""40 ; 40 ; 20"",""postTreatment"":""Drying""}]",,1.1,94.6,"1225",0,"","",,,,,"33:67",,,,,,,,,,,,,,,,,,,,,,,,,,,,,,,,,,,,,,,,,,,,,,,,,,,,,,,,,,,,,,,,,,,,,,"[]",,,,,,,,,,,,
"6576df84f08f91631aa25e73","2023-11-28T16:14:20.854Z","[""Tetrahydrofuran (THF)"",""1-Methyl-2-pyrrolidinone (NMP)""]","[""Ethanol""]","[]","[]","17","250","[]","[]","[]","[]","[]","[]","[]","[]",,,,,false,"Dead-end",10,25,4.52,"Isopropanol (IPA)","Dye","Rose Bengal (disodium salt)",1017.64,70,"µmol/L",1,"[]",,,,true,false,"Accepted","[""ISA""]","[""Polyimide(Matrimid® 5218)""]","[]","[""Not Applicable""]","[""Drying""]","6566108ef08f91631aa25d5a","2023-11-28T16:08:46.384Z","2009-01-01T00:00:00.000Z","High throughput study of phase inversion parameters for polyimide-based SRNF membranes","Scientific Report","backOffice","10.1016/j.memsci.2008.12.068","636192a80ead340671ea2b1e","Vandezande","https://doi.org/10.1016/j.memsci.2008.12.068",0,"ISA/inorganic/dense","17PI-33/66/THF/NMP-ET30-0/NS-EtOH100%coag","Scientific report",,"[{""postTreatmentChemicalAgentConcentrationUnit"":[""v%"",""v%"",""v%""],""_id"":""656611ecf08f91631aa25d91"",""postTreatmentChemicalAgentSmiles"":""CC1=CC=CC=C1 ; CC(C)CC(=O)C ; C1=CC=C(C=C1)N=NC2=C(C=CC3=CC(=CC(=C32)S(=O)(=O)[O-])S(=O)(=O)[O-])O.[Na+].[Na+]"",""postTreatmentChemicalAgentConcentration"":""40 ; 40 ; 20"",""postTreatment"":""Drying""}]",,1.8,93.5,"1226",0,"","",,,,,"33:67",,,,,,,,,,,,,,,,,,,,,,,,,,,,,,,,,,,,,,,,,,,,,,,,,,,,,,,,,,,,,,,,,,,,,,"[]",,,,,,,,,,,,
"6576dfa4f08f91631aa25e78","2023-11-28T16:14:20.854Z","[""Tetrahydrofuran (THF)"",""1-Methyl-2-pyrrolidinone (NMP)""]","[""Methanol""]","[]","[]","17","250","[]","[]","[]","[]","[]","[]","[]","[]",,,,,false,"Dead-end",10,25,4.52,"Isopropanol (IPA)","Dye","Rose Bengal (disodium salt)",1017.64,70,"µmol/L",1,"[]",,,,true,false,"Accepted","[""ISA""]","[""Polyimide(Matrimid® 5218)""]","[]","[""Not Applicable""]","[""Drying""]","6566108ef08f91631aa25d5a","2023-11-28T16:08:46.384Z","2009-01-01T00:00:00.000Z","High throughput study of phase inversion parameters for polyimide-based SRNF membranes","Scientific Report","backOffice","10.1016/j.memsci.2008.12.068","636192a80ead340671ea2b1e","Vandezande","https://doi.org/10.1016/j.memsci.2008.12.068",0,"ISA/inorganic/dense","17PI-33/66/THF/NMP-ET30-0/NS-MeOH100%coag","Scientific report",,"[{""postTreatmentChemicalAgentConcentrationUnit"":[""v%"",""v%"",""v%""],""_id"":""656611ecf08f91631aa25d91"",""postTreatmentChemicalAgentSmiles"":""CC1=CC=CC=C1 ; CC(C)CC(=O)C ; C1=CC=C(C=C1)N=NC2=C(C=CC3=CC(=CC(=C32)S(=O)(=O)[O-])S(=O)(=O)[O-])O.[Na+].[Na+]"",""postTreatmentChemicalAgentConcentration"":""40 ; 40 ; 20"",""postTreatment"":""Drying""}]",,2.3,94.5,"1227",0,"","",,,,,"33:67",,,,,,,,,,,,,,,,,,,,,,,,,,,,,,,,,,,,,,,,,,,,,,,,,,,,,,,,,,,,,,,,,,,,,,"[]",,,,,,,,,,,,
"6576dfcdf08f91631aa25e83","2023-11-28T16:14:20.854Z","[""Tetrahydrofuran (THF)"",""Dimethylformamide (DMF)""]","[""Methanol""]","[]","[]","17","250","[]","[]","[]","[]","[]","[]","[]","[]",,,,,false,"Dead-end",10,25,4.52,"Isopropanol (IPA)","Dye","Rose Bengal (disodium salt)",1017.64,70,"µmol/L",1,"[]",,,,true,false,"Accepted","[""ISA""]","[""Polyimide(Matrimid® 5218)""]","[]","[""Not Applicable""]","[""Drying""]","6566108ef08f91631aa25d5a","2023-11-28T16:08:46.384Z","2009-01-01T00:00:00.000Z","High throughput study of phase inversion parameters for polyimide-based SRNF membranes","Scientific Report","backOffice","10.1016/j.memsci.2008.12.068","636192a80ead340671ea2b1e","Vandezande","https://doi.org/10.1016/j.memsci.2008.12.068",0,"ISA/inorganic/dense","17PI-33/66/THF/DMF-ET30-0/NS-MeOH100%coag","Scientific report",,"[{""postTreatmentChemicalAgentConcentrationUnit"":[""v%"",""v%"",""v%""],""_id"":""656611ecf08f91631aa25d91"",""postTreatmentChemicalAgentSmiles"":""CC1=CC=CC=C1 ; CC(C)CC(=O)C ; C1=CC=C(C=C1)N=NC2=C(C=CC3=CC(=CC(=C32)S(=O)(=O)[O-])S(=O)(=O)[O-])O.[Na+].[Na+]"",""postTreatmentChemicalAgentConcentration"":""40 ; 40 ; 20"",""postTreatment"":""Drying""}]",,2.9,96.2,"1228",0,"","",,,,,"33:67",,,,,,,,,,,,,,,,,,,,,,,,,,,,,,,,,,,,,,,,,,,,,,,,,,,,,,,,,,,,,,,,,,,,,,"[]",,,,,,,,,,,,
"6576dfe5f08f91631aa25e88","2023-11-28T16:14:20.854Z","[""Tetrahydrofuran (THF)"",""Dimethylformamide (DMF)""]","[""Ethanol""]","[]","[]","17","250","[]","[]","[]","[]","[]","[]","[]","[]",,,,,false,"Dead-end",10,25,4.52,"Isopropanol (IPA)","Dye","Rose Bengal (disodium salt)",1017.64,70,"µmol/L",1,"[]",,,,true,false,"Accepted","[""ISA""]","[""Polyimide(Matrimid® 5218)""]","[]","[""Not Applicable""]","[""Drying""]","6566108ef08f91631aa25d5a","2023-11-28T16:08:46.384Z","2009-01-01T00:00:00.000Z","High throughput study of phase inversion parameters for polyimide-based SRNF membranes","Scientific Report","backOffice","10.1016/j.memsci.2008.12.068","636192a80ead340671ea2b1e","Vandezande","https://doi.org/10.1016/j.memsci.2008.12.068",0,"ISA/inorganic/dense","17PI-33/66/THF/DMF-ET30-0/NS-EtOH100%coag","Scientific report",,"[{""postTreatmentChemicalAgentConcentrationUnit"":[""v%"",""v%"",""v%""],""_id"":""656611ecf08f91631aa25d91"",""postTreatmentChemicalAgentSmiles"":""CC1=CC=CC=C1 ; CC(C)CC(=O)C ; C1=CC=C(C=C1)N=NC2=C(C=CC3=CC(=CC(=C32)S(=O)(=O)[O-])S(=O)(=O)[O-])O.[Na+].[Na+]"",""postTreatmentChemicalAgentConcentration"":""40 ; 40 ; 20"",""postTreatment"":""Drying""}]",,2.6,93.2,"1229",0,"","",,,,,"33:67",,,,,,,,,,,,,,,,,,,,,,,,,,,,,,,,,,,,,,,,,,,,,,,,,,,,,,,,,,,,,,,,,,,,,,"[]",,,,,,,,,,,,
"6576e026f08f91631aa25e8d","2023-11-28T16:14:20.854Z","[""Tetrahydrofuran (THF)"",""Dimethylacetamide (DMAC)""]","[""Methanol""]","[]","[]","17","250","[]","[]","[]","[]","[]","[]","[]","[]",,,,,false,"Dead-end",10,25,4.52,"Isopropanol (IPA)","Dye","Rose Bengal (disodium salt)",1017.64,70,"µmol/L",1,"[]",,,,true,false,"Accepted","[""ISA""]","[""Polyimide(Matrimid® 5218)""]","[]","[""Not Applicable""]","[""Drying""]","6566108ef08f91631aa25d5a","2023-11-28T16:08:46.384Z","2009-01-01T00:00:00.000Z","High throughput study of phase inversion parameters for polyimide-based SRNF membranes","Scientific Report","backOffice","10.1016/j.memsci.2008.12.068","636192a80ead340671ea2b1e","Vandezande","https://doi.org/10.1016/j.memsci.2008.12.068",0,"ISA/inorganic/dense","17PI-33/66/THF/DMac-ET30-0/NS-MeOH100%coag","Scientific report",,"[{""postTreatmentChemicalAgentConcentrationUnit"":[""v%"",""v%"",""v%""],""_id"":""656611ecf08f91631aa25d91"",""postTreatmentChemicalAgentSmiles"":""CC1=CC=CC=C1 ; CC(C)CC(=O)C ; C1=CC=C(C=C1)N=NC2=C(C=CC3=CC(=CC(=C32)S(=O)(=O)[O-])S(=O)(=O)[O-])O.[Na+].[Na+]"",""postTreatmentChemicalAgentConcentration"":""40 ; 40 ; 20"",""postTreatment"":""Drying""}]",,2.2,95,"1230",0,"","",,,,,"33:67",,,,,,,,,,,,,,,,,,,,,,,,,,,,,,,,,,,,,,,,,,,,,,,,,,,,,,,,,,,,,,,,,,,,,,"[]",,,,,,,,,,,,
"6576e045f08f91631aa25e92","2023-11-28T16:14:20.854Z","[""Tetrahydrofuran (THF)"",""Dimethylacetamide (DMAC)""]","[""Ethanol""]","[]","[]","17","250","[]","[]","[]","[]","[]","[]","[]","[]",,,,,false,"Dead-end",10,25,4.52,"Isopropanol (IPA)","Dye","Rose Bengal (disodium salt)",1017.64,70,"µmol/L",1,"[]",,,,true,false,"Accepted","[""ISA""]","[""Polyimide(Matrimid® 5218)""]","[]","[""Not Applicable""]","[""Drying""]","6566108ef08f91631aa25d5a","2023-11-28T16:08:46.384Z","2009-01-01T00:00:00.000Z","High throughput study of phase inversion parameters for polyimide-based SRNF membranes","Scientific Report","backOffice","10.1016/j.memsci.2008.12.068","636192a80ead340671ea2b1e","Vandezande","https://doi.org/10.1016/j.memsci.2008.12.068",0,"ISA/inorganic/dense","17PI-33/66/THF/DMac-ET30-0/NS-EtOH100%coag","Scientific report",,"[{""postTreatmentChemicalAgentConcentrationUnit"":[""v%"",""v%"",""v%""],""_id"":""656611ecf08f91631aa25d91"",""postTreatmentChemicalAgentSmiles"":""CC1=CC=CC=C1 ; CC(C)CC(=O)C ; C1=CC=C(C=C1)N=NC2=C(C=CC3=CC(=CC(=C32)S(=O)(=O)[O-])S(=O)(=O)[O-])O.[Na+].[Na+]"",""postTreatmentChemicalAgentConcentration"":""40 ; 40 ; 20"",""postTreatment"":""Drying""}]",,2,93.5,"1231",0,"","",,,,,"33:67",,,,,,,,,,,,,,,,,,,,,,,,,,,,,,,,,,,,,,,,,,,,,,,,,,,,,,,,,,,,,,,,,,,,,,"[]",,,,,,,,,,,,
"6576f1dee228493735990416","2023-12-11T11:26:22.026Z","[""Tetrahydrofuran (THF)"",""1-Methyl-2-pyrrolidinone (NMP)""]","[""water""]","[]","[]","14","250","[""Crosslinking""]","[{""postTreatmentChemicalAgentConcentrationUnit"":[""wt%""],""_id"":""6576f1dee228493735990418"",""postTreatment"":""Crosslinking"",""postTreatmentChemicalAgentSmiles"":""NCCCCCCN"",""postTreatmentChemicalAgentConcentration"":""5""}]","[""water""]","[""Toluene""]","[""w/v%""]","[""mmol/L""]","[""w/v%"",""w/v%""]","[]","Cl.Cl.Cl.Cl.NC1=CC(N)=C(N)C=C1N","0.326","ClC(=O)C1=CC2=C(C=CC=C2)C2=C1OCOC1=C(C=C3C=CC=CC3=C21)C(Cl)=O; ClC(C1=CC2=CC=CC=C2[C@@]([C@@]3=C(C=CC=C4)C4=C5)=C1OCOC3=C5C(Cl)=O)=O","0,0375 ;  0,1125",false,"Dead-end",15,25,1.17,"Acetonitrile","Dye","Rose Bengal (disodium salt)",1017.64,35,"µmol/L",1,"[""SEM"",""TEM""]",30.9,,,true,false,"Accepted","[""TFC""]","[""Polyamide""]","[]","[""Polyimide(Matrimid® 5218)""]","[""None""]","6576f1dde228493735990414","2023-12-11T11:26:21.752Z","2023-11-21T00:00:00.000Z","The significant role of enantiomeric excess of the monomer in binaphthalene-based polymer membranes","Scientific Report","backOffice","10.1016/j.memsci.2022.120570","65003a2e9af97755a1fa02ed","Marloes Thijs and Marie Lenaerts and Cédric Van Goethem and Ivo F.J. Vankelecom and Guy Koeckelberghs","https://doi.org/10.1016/j.memsci.2022.120570",0,"Composite","Pa-75%","Scientific report","Interfacial Polymerization","[{""postTreatmentChemicalAgentConcentrationUnit"":[],""_id"":""6576f1dee228493735990417"",""postTreatment"":""None"",""postTreatmentChemicalAgentSmiles"":""N/A"",""postTreatmentChemicalAgentConcentration"":""""}]","ISA",9.111,98.9,"1232",0,,,,,,,"25:75",,,,"CCN(CC)CC","46",,80.0309,,,,,,,,,,,,,,,,,,,,,,,,,,,,,,,,,,,,,,,,,,,,,,,,,,,,,,,,,,,,,,,"[]",,,,,,,,,,,,
"6576f1dee22849373599041b","2023-12-11T11:26:22.293Z","[""Tetrahydrofuran (THF)"",""1-Methyl-2-pyrrolidinone (NMP)""]","[""water""]","[]","[]","14","250","[""Crosslinking""]","[{""postTreatmentChemicalAgentConcentrationUnit"":[""wt%""],""_id"":""6576f1dee22849373599041d"",""postTreatment"":""Crosslinking"",""postTreatmentChemicalAgentSmiles"":""NCCCCCCN"",""postTreatmentChemicalAgentConcentration"":""5""}]","[""water""]","[""Toluene""]","[""w/v%""]","[""mmol/L""]","[""w/v%"",""w/v%""]","[]","Cl.Cl.Cl.NC1=CC(N)=CC(N)=C1","0.356","ClC(=O)C1=CC2=C(C=CC=C2)C2=C1OCOC1=C(C=C3C=CC=CC3=C21)C(Cl)=O; ClC(C1=CC2=CC=CC=C2[C@@]([C@@]3=C(C=CC=C4)C4=C5)=C1OCOC3=C5C(Cl)=O)=O","0,0375 ;  0,1125",false,"Dead-end",15,25,1.17,"Acetonitrile","Dye","Rose Bengal (disodium salt)",1017.64,35,"µmol/L",1,"[""SEM"",""TEM""]",30.7,,,true,false,"Accepted","[""TFC""]","[""Polyamide""]","[]","[""Polyimide(Matrimid® 5218)""]","[""None""]","6576f1dde228493735990414","2023-12-11T11:26:21.752Z","2023-11-21T00:00:00.000Z","The significant role of enantiomeric excess of the monomer in binaphthalene-based polymer membranes","Scientific Report","backOffice","10.1016/j.memsci.2022.120570","65003a2e9af97755a1fa02ed","Marloes Thijs and Marie Lenaerts and Cédric Van Goethem and Ivo F.J. Vankelecom and Guy Koeckelberghs","https://doi.org/10.1016/j.memsci.2022.120570",0,"Composite","Pb-75%","Scientific report","Interfacial Polymerization","[{""postTreatmentChemicalAgentConcentrationUnit"":[],""_id"":""6576f1dee22849373599041c"",""postTreatment"":""None"",""postTreatmentChemicalAgentSmiles"":""N/A"",""postTreatmentChemicalAgentConcentration"":""""}]","ISA",5.967,97.9,"1233",0,,,,,,,"25:75",,,,"CCN(CC)CC","46",,80.0307,,,,,,,,,,,,,,,,,,,,,,,,,,,,,,,,,,,,,,,,,,,,,,,,,,,,,,,,,,,,,,,"[]",,,,,,,,,,,,
"6576f1dee228493735990420","2023-12-11T11:26:22.503Z","[""Tetrahydrofuran (THF)"",""1-Methyl-2-pyrrolidinone (NMP)""]","[""water""]","[]","[]","14","250","[""Crosslinking""]","[{""postTreatmentChemicalAgentConcentrationUnit"":[""wt%""],""_id"":""6576f1dee228493735990422"",""postTreatment"":""Crosslinking"",""postTreatmentChemicalAgentSmiles"":""NCCCCCCN"",""postTreatmentChemicalAgentConcentration"":""5""}]","[""water""]","[""Toluene""]","[""w/v%""]","[""mmol/L""]","[""w/v%"",""w/v%""]","[]","Cl.Cl.NC1=CC=C(N)C(N)=C1","0.3","ClC(=O)C1=CC2=C(C=CC=C2)C2=C1OCOC1=C(C=C3C=CC=CC3=C21)C(Cl)=O; ClC(C1=CC2=CC=CC=C2[C@@]([C@@]3=C(C=CC=C4)C4=C5)=C1OCOC3=C5C(Cl)=O)=O","0,0375 ;  0,1125",false,"Dead-end",15,25,1.17,"Acetonitrile","Dye","Rose Bengal (disodium salt)",1017.64,35,"µmol/L",1,"[""SEM"",""TEM""]",31,,,true,false,"Accepted","[""TFC""]","[""Polyamide""]","[]","[""Polyimide(Matrimid® 5218)""]","[""None""]","6576f1dde228493735990414","2023-12-11T11:26:21.752Z","2023-11-21T00:00:00.000Z","The significant role of enantiomeric excess of the monomer in binaphthalene-based polymer membranes","Scientific Report","backOffice","10.1016/j.memsci.2022.120570","65003a2e9af97755a1fa02ed","Marloes Thijs and Marie Lenaerts and Cédric Van Goethem and Ivo F.J. Vankelecom and Guy Koeckelberghs","https://doi.org/10.1016/j.memsci.2022.120570",0,"Composite","Pc-75%","Scientific report","Interfacial Polymerization","[{""postTreatmentChemicalAgentConcentrationUnit"":[],""_id"":""6576f1dee228493735990421"",""postTreatment"":""None"",""postTreatmentChemicalAgentSmiles"":""N/A"",""postTreatmentChemicalAgentConcentration"":""""}]","ISA",4.41,99.5,"1234",0,,,,,,,"25:75",,,,"CCN(CC)CC","46",,80.031,,,,,,,,,,,,,,,,,,,,,,,,,,,,,,,,,,,,,,,,,,,,,,,,,,,,,,,,,,,,,,,"[]",,,,,,,,,,,,
"6576f1dee228493735990425","2023-12-11T11:26:22.709Z","[""Tetrahydrofuran (THF)"",""1-Methyl-2-pyrrolidinone (NMP)""]","[""water""]","[]","[]","14","250","[""Crosslinking""]","[{""postTreatmentChemicalAgentConcentrationUnit"":[""wt%""],""_id"":""6576f1dee228493735990427"",""postTreatment"":""Crosslinking"",""postTreatmentChemicalAgentSmiles"":""NCCCCCCN"",""postTreatmentChemicalAgentConcentration"":""5""}]","[""water""]","[""Toluene""]","[""w/v%"",""w/v%""]","[""mmol/L""]","[""w/v%"",""w/v%""]","[]","Cl.Cl.NC1=CC=C(N)C(N)=C1; NC1=CC(N)=CC=C1; ClC(C1=CC2=CC=CC=C2[C@@]([C@@]3=C(C=CC=C4)C4=C5)=C1OCOC3=C5C(Cl)=O)=O","0,1375 ;  0,1375","ClC(=O)C1=CC2=C(C=CC=C2)C2=C1OCOC1=C(C=C3C=CC=CC3=C21)C(Cl)=O; ClC(C1=CC2=CC=CC=C2[C@@]([C@@]3=C(C=CC=C4)C4=C5)=C1OCOC3=C5C(Cl)=O)=O","0,0375 ;  0,1125",false,"Dead-end",15,25,1.17,"Acetonitrile","Dye","Rose Bengal (disodium salt)",1017.64,35,"µmol/L",1,"[""SEM"",""TEM""]",32.7,,,true,false,"Accepted","[""TFC""]","[""Polyamide""]","[]","[""Polyimide(Matrimid® 5218)""]","[""None""]","6576f1dde228493735990414","2023-12-11T11:26:21.752Z","2023-11-21T00:00:00.000Z","The significant role of enantiomeric excess of the monomer in binaphthalene-based polymer membranes","Scientific Report","backOffice","10.1016/j.memsci.2022.120570","65003a2e9af97755a1fa02ed","Marloes Thijs and Marie Lenaerts and Cédric Van Goethem and Ivo F.J. Vankelecom and Guy Koeckelberghs","https://doi.org/10.1016/j.memsci.2022.120570",0,"Composite","Pd-75%","Scientific report","Interfacial Polymerization","[{""postTreatmentChemicalAgentConcentrationUnit"":[],""_id"":""6576f1dee228493735990426"",""postTreatment"":""None"",""postTreatmentChemicalAgentSmiles"":""N/A"",""postTreatmentChemicalAgentConcentration"":""""}]","ISA",9.973,98.8,"1235",0,,,,,,,"25:75",,,,"CCN(CC)CC","50",,80.0327,,,,,,,,,,,,,,,,,,,,,,,,,,,,,,,,,,,,,,,,,,,,,,,,,,,,,,,,,,,,,,,"[]",,,,,,,,,,,,
"6576f1dee22849373599042a","2023-12-11T11:26:22.946Z","[""Tetrahydrofuran (THF)"",""1-Methyl-2-pyrrolidinone (NMP)""]","[""water""]","[]","[]","14","250","[""Crosslinking""]","[{""postTreatmentChemicalAgentConcentrationUnit"":[""wt%""],""_id"":""6576f1dee22849373599042c"",""postTreatment"":""Crosslinking"",""postTreatmentChemicalAgentSmiles"":""NCCCCCCN"",""postTreatmentChemicalAgentConcentration"":""5""}]","[""water""]","[""Toluene""]","[""w/v%""]","[""mmol/L""]","[""w/v%""]","[]","Cl.Cl.Cl.Cl.NC1=CC(N)=C(N)C=C1N","0.326","ClC(C1=CC2=CC=CC=C2[C@@]([C@@]3=C(C=CC=C4)C4=C5)=C1OCOC3=C5C(Cl)=O)=O","0.15",false,"Dead-end",15,25,1.17,"water","Dye","Rose Bengal (disodium salt)",1017.64,35,"µmol/L",1,"[""SEM"",""TEM""]",30.9,,,true,false,"Accepted","[""TFC""]","[""Polyamide""]","[]","[""Polyimide(Matrimid® 5218)""]","[""None""]","6576f1dde228493735990414","2023-12-11T11:26:21.752Z","2023-11-21T00:00:00.000Z","The significant role of enantiomeric excess of the monomer in binaphthalene-based polymer membranes","Scientific Report","backOffice","10.1016/j.memsci.2022.120570","65003a2e9af97755a1fa02ed","Marloes Thijs and Marie Lenaerts and Cédric Van Goethem and Ivo F.J. Vankelecom and Guy Koeckelberghs","https://doi.org/10.1016/j.memsci.2022.120570",0,"Composite","Pa-100%","Scientific report","Interfacial Polymerization","[{""postTreatmentChemicalAgentConcentrationUnit"":[],""_id"":""6576f1dee22849373599042b"",""postTreatment"":""None"",""postTreatmentChemicalAgentSmiles"":""N/A"",""postTreatmentChemicalAgentConcentration"":""""}]","ISA",4.708,58.1,"1236",0,,,,,,,"25:75",,,,"CCN(CC)CC","46",,80.0309,,,,,,,,,,,,,,,,,,,,,,,,,,,,,,,,,,,,,,,,,,,,,,,,,,,,,,,,,,,,,,,"[]",,,,,,,,,,,,
"6576f1dfe22849373599042f","2023-12-11T11:26:23.190Z","[""Tetrahydrofuran (THF)"",""1-Methyl-2-pyrrolidinone (NMP)""]","[""water""]","[]","[]","14","250","[""Crosslinking""]","[{""postTreatmentChemicalAgentConcentrationUnit"":[""wt%""],""_id"":""6576f1dfe228493735990431"",""postTreatment"":""Crosslinking"",""postTreatmentChemicalAgentSmiles"":""NCCCCCCN"",""postTreatmentChemicalAgentConcentration"":""5""}]","[""water""]","[""Toluene""]","[""w/v%""]","[""mmol/L""]","[""w/v%""]","[]","Cl.Cl.Cl.NC1=CC(N)=CC(N)=C1","0.356","ClC(C1=CC2=CC=CC=C2[C@@]([C@@]3=C(C=CC=C4)C4=C5)=C1OCOC3=C5C(Cl)=O)=O","0.15",false,"Dead-end",15,25,1.17,"water","Dye","Rose Bengal (disodium salt)",1017.64,35,"µmol/L",1,"[""SEM"",""TEM""]",30.7,,,true,false,"Accepted","[""TFC""]","[""Polyamide""]","[]","[""Polyimide(Matrimid® 5218)""]","[""None""]","6576f1dde228493735990414","2023-12-11T11:26:21.752Z","2023-11-21T00:00:00.000Z","The significant role of enantiomeric excess of the monomer in binaphthalene-based polymer membranes","Scientific Report","backOffice","10.1016/j.memsci.2022.120570","65003a2e9af97755a1fa02ed","Marloes Thijs and Marie Lenaerts and Cédric Van Goethem and Ivo F.J. Vankelecom and Guy Koeckelberghs","https://doi.org/10.1016/j.memsci.2022.120570",0,"Composite","Pb-100%","Scientific report","Interfacial Polymerization","[{""postTreatmentChemicalAgentConcentrationUnit"":[],""_id"":""6576f1dfe228493735990430"",""postTreatment"":""None"",""postTreatmentChemicalAgentSmiles"":""N/A"",""postTreatmentChemicalAgentConcentration"":""""}]","ISA",3.723,95.9,"1237",0,,,,,,,"25:75",,,,"CCN(CC)CC","46",,80.0307,,,,,,,,,,,,,,,,,,,,,,,,,,,,,,,,,,,,,,,,,,,,,,,,,,,,,,,,,,,,,,,"[]",,,,,,,,,,,,
"6576f1dfe228493735990434","2023-12-11T11:26:23.397Z","[""Tetrahydrofuran (THF)"",""1-Methyl-2-pyrrolidinone (NMP)""]","[""water""]","[]","[]","14","250","[""Crosslinking""]","[{""postTreatmentChemicalAgentConcentrationUnit"":[""wt%""],""_id"":""6576f1dfe228493735990436"",""postTreatment"":""Crosslinking"",""postTreatmentChemicalAgentSmiles"":""NCCCCCCN"",""postTreatmentChemicalAgentConcentration"":""5""}]","[""water""]","[""Toluene""]","[""w/v%""]","[""mmol/L""]","[""w/v%""]","[]","Cl.Cl.NC1=CC=C(N)C(N)=C1","0.3","ClC(C1=CC2=CC=CC=C2[C@@]([C@@]3=C(C=CC=C4)C4=C5)=C1OCOC3=C5C(Cl)=O)=O","0.15",false,"Dead-end",15,25,1.17,"water","Dye","Rose Bengal (disodium salt)",1017.64,35,"µmol/L",1,"[""SEM"",""TEM""]",31,,,true,false,"Accepted","[""TFC""]","[""Polyamide""]","[]","[""Polyimide(Matrimid® 5218)""]","[""None""]","6576f1dde228493735990414","2023-12-11T11:26:21.752Z","2023-11-21T00:00:00.000Z","The significant role of enantiomeric excess of the monomer in binaphthalene-based polymer membranes","Scientific Report","backOffice","10.1016/j.memsci.2022.120570","65003a2e9af97755a1fa02ed","Marloes Thijs and Marie Lenaerts and Cédric Van Goethem and Ivo F.J. Vankelecom and Guy Koeckelberghs","https://doi.org/10.1016/j.memsci.2022.120570",0,"Composite","Pc-100%","Scientific report","Interfacial Polymerization","[{""postTreatmentChemicalAgentConcentrationUnit"":[],""_id"":""6576f1dfe228493735990435"",""postTreatment"":""None"",""postTreatmentChemicalAgentSmiles"":""N/A"",""postTreatmentChemicalAgentConcentration"":""""}]","ISA",2.657,97.3,"1238",0,,,,,,,"25:75",,,,"CCN(CC)CC","46",,80.031,,,,,,,,,,,,,,,,,,,,,,,,,,,,,,,,,,,,,,,,,,,,,,,,,,,,,,,,,,,,,,,"[]",,,,,,,,,,,,
"6576f1dfe228493735990439","2023-12-11T11:26:23.600Z","[""Tetrahydrofuran (THF)"",""1-Methyl-2-pyrrolidinone (NMP)""]","[""water""]","[]","[]","14","250","[""Crosslinking""]","[{""postTreatmentChemicalAgentConcentrationUnit"":[""wt%""],""_id"":""6576f1dfe22849373599043b"",""postTreatment"":""Crosslinking"",""postTreatmentChemicalAgentSmiles"":""NCCCCCCN"",""postTreatmentChemicalAgentConcentration"":""5""}]","[""water""]","[""Toluene""]","[""w/v%"",""w/v%""]","[""mmol/L""]","[""w/v%""]","[]","Cl.Cl.NC1=CC=C(N)C(N)=C1; NC1=CC(N)=CC=C1","0,1375 ;  0,1375","ClC(C1=CC2=CC=CC=C2[C@@]([C@@]3=C(C=CC=C4)C4=C5)=C1OCOC3=C5C(Cl)=O)=O","0.15",false,"Dead-end",15,25,1.17,"water","Dye","Rose Bengal (disodium salt)",1017.64,35,"µmol/L",1,"[""SEM"",""TEM""]",32.7,,,true,false,"Accepted","[""TFC""]","[""Polyamide""]","[]","[""Polyimide(Matrimid® 5218)""]","[""None""]","6576f1dde228493735990414","2023-12-11T11:26:21.752Z","2023-11-21T00:00:00.000Z","The significant role of enantiomeric excess of the monomer in binaphthalene-based polymer membranes","Scientific Report","backOffice","10.1016/j.memsci.2022.120570","65003a2e9af97755a1fa02ed","Marloes Thijs and Marie Lenaerts and Cédric Van Goethem and Ivo F.J. Vankelecom and Guy Koeckelberghs","https://doi.org/10.1016/j.memsci.2022.120570",0,"Composite","Pd-100%","Scientific report","Interfacial Polymerization","[{""postTreatmentChemicalAgentConcentrationUnit"":[],""_id"":""6576f1dfe22849373599043a"",""postTreatment"":""None"",""postTreatmentChemicalAgentSmiles"":""N/A"",""postTreatmentChemicalAgentConcentration"":""""}]","ISA",2.413,93.4,"1239",0,,,,,,,"25:75",,,,"CCN(CC)CC","50",,80.0327,,,,,,,,,,,,,,,,,,,,,,,,,,,,,,,,,,,,,,,,,,,,,,,,,,,,,,,,,,,,,,,"[]",,,,,,,,,,,,
"6576f1dfe22849373599043e","2023-12-11T11:26:23.841Z","[""Tetrahydrofuran (THF)"",""1-Methyl-2-pyrrolidinone (NMP)""]","[""water""]","[]","[]","14","250","[""Crosslinking""]","[{""postTreatmentChemicalAgentConcentrationUnit"":[""wt%""],""_id"":""6576f1dfe228493735990440"",""postTreatment"":""Crosslinking"",""postTreatmentChemicalAgentSmiles"":""NCCCCCCN"",""postTreatmentChemicalAgentConcentration"":""5""}]","[""water""]","[""Toluene""]","[""w/v%""]","[""mmol/L""]","[""w/v%""]","[]","Cl.Cl.Cl.Cl.NC1=CC(N)=C(N)C=C1N","0.326","ClC(C1=CC2=CC=CC=C2[C@@]([C@@]3=C(C=CC=C4)C4=C5)=C1OCOC3=C5C(Cl)=O)=O","0.15",false,"Dead-end",15,25,1.17,"Ethanol","Dye","Rose Bengal (disodium salt)",1017.64,35,"µmol/L",1,"[""SEM"",""TEM""]",30.9,,,true,false,"Accepted","[""TFC""]","[""Polyamide""]","[]","[""Polyimide(Matrimid® 5218)""]","[""None""]","6576f1dde228493735990414","2023-12-11T11:26:21.752Z","2023-11-21T00:00:00.000Z","The significant role of enantiomeric excess of the monomer in binaphthalene-based polymer membranes","Scientific Report","backOffice","10.1016/j.memsci.2022.120570","65003a2e9af97755a1fa02ed","Marloes Thijs and Marie Lenaerts and Cédric Van Goethem and Ivo F.J. Vankelecom and Guy Koeckelberghs","https://doi.org/10.1016/j.memsci.2022.120570",0,"Composite","Pa-100%","Scientific report","Interfacial Polymerization","[{""postTreatmentChemicalAgentConcentrationUnit"":[],""_id"":""6576f1dfe22849373599043f"",""postTreatment"":""None"",""postTreatmentChemicalAgentSmiles"":""N/A"",""postTreatmentChemicalAgentConcentration"":""""}]","ISA",8.775,0.5,"1240",0,,,,,,,"25:75",,,,"CCN(CC)CC","46",,80.0309,,,,,,,,,,,,,,,,,,,,,,,,,,,,,,,,,,,,,,,,,,,,,,,,,,,,,,,,,,,,,,,"[]",,,,,,,,,,,,
"6576f1e0e228493735990443","2023-12-11T11:26:24.028Z","[""Tetrahydrofuran (THF)"",""1-Methyl-2-pyrrolidinone (NMP)""]","[""water""]","[]","[]","14","250","[""Crosslinking""]","[{""postTreatmentChemicalAgentConcentrationUnit"":[""wt%""],""_id"":""6576f1e0e228493735990445"",""postTreatment"":""Crosslinking"",""postTreatmentChemicalAgentSmiles"":""NCCCCCCN"",""postTreatmentChemicalAgentConcentration"":""5""}]","[""water""]","[""Toluene""]","[""w/v%""]","[""mmol/L""]","[""w/v%""]","[]","Cl.Cl.Cl.NC1=CC(N)=CC(N)=C1","0.356","ClC(C1=CC2=CC=CC=C2[C@@]([C@@]3=C(C=CC=C4)C4=C5)=C1OCOC3=C5C(Cl)=O)=O","0.15",false,"Dead-end",15,25,1.17,"Ethanol","Dye","Rose Bengal (disodium salt)",1017.64,35,"µmol/L",1,"[""SEM"",""TEM""]",30.7,,,true,false,"Accepted","[""TFC""]","[""Polyamide""]","[]","[""Polyimide(Matrimid® 5218)""]","[""None""]","6576f1dde228493735990414","2023-12-11T11:26:21.752Z","2023-11-21T00:00:00.000Z","The significant role of enantiomeric excess of the monomer in binaphthalene-based polymer membranes","Scientific Report","backOffice","10.1016/j.memsci.2022.120570","65003a2e9af97755a1fa02ed","Marloes Thijs and Marie Lenaerts and Cédric Van Goethem and Ivo F.J. Vankelecom and Guy Koeckelberghs","https://doi.org/10.1016/j.memsci.2022.120570",0,"Composite","Pb-100%","Scientific report","Interfacial Polymerization","[{""postTreatmentChemicalAgentConcentrationUnit"":[],""_id"":""6576f1e0e228493735990444"",""postTreatment"":""None"",""postTreatmentChemicalAgentSmiles"":""N/A"",""postTreatmentChemicalAgentConcentration"":""""}]","ISA",3.382,94.3,"1241",0,,,,,,,"25:75",,,,"CCN(CC)CC","46",,80.0307,,,,,,,,,,,,,,,,,,,,,,,,,,,,,,,,,,,,,,,,,,,,,,,,,,,,,,,,,,,,,,,"[]",,,,,,,,,,,,
"6576f1e0e228493735990448","2023-12-11T11:26:24.256Z","[""Tetrahydrofuran (THF)"",""1-Methyl-2-pyrrolidinone (NMP)""]","[""water""]","[]","[]","14","250","[""Crosslinking""]","[{""postTreatmentChemicalAgentConcentrationUnit"":[""wt%""],""_id"":""6576f1e0e22849373599044a"",""postTreatment"":""Crosslinking"",""postTreatmentChemicalAgentSmiles"":""NCCCCCCN"",""postTreatmentChemicalAgentConcentration"":""5""}]","[""water""]","[""Toluene""]","[""w/v%""]","[""mmol/L""]","[""w/v%""]","[]","Cl.Cl.NC1=CC=C(N)C(N)=C1","0.3","ClC(C1=CC2=CC=CC=C2[C@@]([C@@]3=C(C=CC=C4)C4=C5)=C1OCOC3=C5C(Cl)=O)=O","0.15",false,"Dead-end",15,25,1.17,"Ethanol","Dye","Rose Bengal (disodium salt)",1017.64,35,"µmol/L",1,"[""SEM"",""TEM""]",31,,,true,false,"Accepted","[""TFC""]","[""Polyamide""]","[]","[""Polyimide(Matrimid® 5218)""]","[""None""]","6576f1dde228493735990414","2023-12-11T11:26:21.752Z","2023-11-21T00:00:00.000Z","The significant role of enantiomeric excess of the monomer in binaphthalene-based polymer membranes","Scientific Report","backOffice","10.1016/j.memsci.2022.120570","65003a2e9af97755a1fa02ed","Marloes Thijs and Marie Lenaerts and Cédric Van Goethem and Ivo F.J. Vankelecom and Guy Koeckelberghs","https://doi.org/10.1016/j.memsci.2022.120570",0,"Composite","Pc-100%","Scientific report","Interfacial Polymerization","[{""postTreatmentChemicalAgentConcentrationUnit"":[],""_id"":""6576f1e0e228493735990449"",""postTreatment"":""None"",""postTreatmentChemicalAgentSmiles"":""N/A"",""postTreatmentChemicalAgentConcentration"":""""}]","ISA",3.766,60.7,"1242",0,,,,,,,"25:75",,,,"CCN(CC)CC","46",,80.031,,,,,,,,,,,,,,,,,,,,,,,,,,,,,,,,,,,,,,,,,,,,,,,,,,,,,,,,,,,,,,,"[]",,,,,,,,,,,,
"6576f1e0e22849373599044d","2023-12-11T11:26:24.451Z","[""Tetrahydrofuran (THF)"",""1-Methyl-2-pyrrolidinone (NMP)""]","[""water""]","[]","[]","14","250","[""Crosslinking""]","[{""postTreatmentChemicalAgentConcentrationUnit"":[""wt%""],""_id"":""6576f1e0e22849373599044f"",""postTreatment"":""Crosslinking"",""postTreatmentChemicalAgentSmiles"":""NCCCCCCN"",""postTreatmentChemicalAgentConcentration"":""5""}]","[""water""]","[""Toluene""]","[""w/v%"",""w/v%""]","[""mmol/L""]","[""w/v%""]","[]","Cl.Cl.NC1=CC=C(N)C(N)=C1; NC1=CC(N)=CC=C1","0,1375 ;  0,1375","ClC(C1=CC2=CC=CC=C2[C@@]([C@@]3=C(C=CC=C4)C4=C5)=C1OCOC3=C5C(Cl)=O)=O","0.15",false,"Dead-end",15,25,1.17,"Ethanol","Dye","Rose Bengal (disodium salt)",1017.64,35,"µmol/L",1,"[""SEM"",""TEM""]",32.7,,,true,false,"Accepted","[""TFC""]","[""Polyamide""]","[]","[""Polyimide(Matrimid® 5218)""]","[""None""]","6576f1dde228493735990414","2023-12-11T11:26:21.752Z","2023-11-21T00:00:00.000Z","The significant role of enantiomeric excess of the monomer in binaphthalene-based polymer membranes","Scientific Report","backOffice","10.1016/j.memsci.2022.120570","65003a2e9af97755a1fa02ed","Marloes Thijs and Marie Lenaerts and Cédric Van Goethem and Ivo F.J. Vankelecom and Guy Koeckelberghs","https://doi.org/10.1016/j.memsci.2022.120570",0,"Composite","Pd-100%","Scientific report","Interfacial Polymerization","[{""postTreatmentChemicalAgentConcentrationUnit"":[],""_id"":""6576f1e0e22849373599044e"",""postTreatment"":""None"",""postTreatmentChemicalAgentSmiles"":""N/A"",""postTreatmentChemicalAgentConcentration"":""""}]","ISA",4.89,91.2,"1243",0,,,,,,,"25:75",,,,"CCN(CC)CC","50",,80.0327,,,,,,,,,,,,,,,,,,,,,,,,,,,,,,,,,,,,,,,,,,,,,,,,,,,,,,,,,,,,,,,"[]",,,,,,,,,,,,
"6576f1e0e228493735990452","2023-12-11T11:26:24.640Z","[""Tetrahydrofuran (THF)"",""1-Methyl-2-pyrrolidinone (NMP)""]","[""water""]","[]","[]","14","250","[""Crosslinking""]","[{""postTreatmentChemicalAgentConcentrationUnit"":[""wt%""],""_id"":""6576f1e0e228493735990454"",""postTreatment"":""Crosslinking"",""postTreatmentChemicalAgentSmiles"":""NCCCCCCN"",""postTreatmentChemicalAgentConcentration"":""5""}]","[""water""]","[""Toluene""]","[""w/v%""]","[""mmol/L""]","[""w/v%""]","[]","Cl.Cl.Cl.Cl.NC1=CC(N)=C(N)C=C1N","0.326","ClC(C1=CC2=CC=CC=C2[C@@]([C@@]3=C(C=CC=C4)C4=C5)=C1OCOC3=C5C(Cl)=O)=O","0.15",false,"Dead-end",15,25,1.17,"Acetonitrile","Dye","Rose Bengal (disodium salt)",1017.64,35,"µmol/L",1,"[""SEM"",""TEM""]",30.9,,,true,false,"Accepted","[""TFC""]","[""Polyamide""]","[]","[""Polyimide(Matrimid® 5218)""]","[""None""]","6576f1dde228493735990414","2023-12-11T11:26:21.752Z","2023-11-21T00:00:00.000Z","The significant role of enantiomeric excess of the monomer in binaphthalene-based polymer membranes","Scientific Report","backOffice","10.1016/j.memsci.2022.120570","65003a2e9af97755a1fa02ed","Marloes Thijs and Marie Lenaerts and Cédric Van Goethem and Ivo F.J. Vankelecom and Guy Koeckelberghs","https://doi.org/10.1016/j.memsci.2022.120570",0,"Composite","Pa-100%","Scientific report","Interfacial Polymerization","[{""postTreatmentChemicalAgentConcentrationUnit"":[],""_id"":""6576f1e0e228493735990453"",""postTreatment"":""None"",""postTreatmentChemicalAgentSmiles"":""N/A"",""postTreatmentChemicalAgentConcentration"":""""}]","ISA",8.019,88.4,"1244",0,,,,,,,"25:75",,,,"CCN(CC)CC","46",,80.0309,,,,,,,,,,,,,,,,,,,,,,,,,,,,,,,,,,,,,,,,,,,,,,,,,,,,,,,,,,,,,,,"[]",,,,,,,,,,,,
"6576f1e0e228493735990457","2023-12-11T11:26:24.873Z","[""Tetrahydrofuran (THF)"",""1-Methyl-2-pyrrolidinone (NMP)""]","[""water""]","[]","[]","14","250","[""Crosslinking""]","[{""postTreatmentChemicalAgentConcentrationUnit"":[""wt%""],""_id"":""6576f1e0e228493735990459"",""postTreatment"":""Crosslinking"",""postTreatmentChemicalAgentSmiles"":""NCCCCCCN"",""postTreatmentChemicalAgentConcentration"":""5""}]","[""water""]","[""Toluene""]","[""w/v%""]","[""mmol/L""]","[""w/v%""]","[]","Cl.Cl.Cl.NC1=CC(N)=CC(N)=C1","0.356","ClC(C1=CC2=CC=CC=C2[C@@]([C@@]3=C(C=CC=C4)C4=C5)=C1OCOC3=C5C(Cl)=O)=O","0.15",false,"Dead-end",15,25,1.17,"Acetonitrile","Dye","Rose Bengal (disodium salt)",1017.64,35,"µmol/L",1,"[""SEM"",""TEM""]",30.7,,,true,false,"Accepted","[""TFC""]","[""Polyamide""]","[]","[""Polyimide(Matrimid® 5218)""]","[""None""]","6576f1dde228493735990414","2023-12-11T11:26:21.752Z","2023-11-21T00:00:00.000Z","The significant role of enantiomeric excess of the monomer in binaphthalene-based polymer membranes","Scientific Report","backOffice","10.1016/j.memsci.2022.120570","65003a2e9af97755a1fa02ed","Marloes Thijs and Marie Lenaerts and Cédric Van Goethem and Ivo F.J. Vankelecom and Guy Koeckelberghs","https://doi.org/10.1016/j.memsci.2022.120570",0,"Composite","Pb-100%","Scientific report","Interfacial Polymerization","[{""postTreatmentChemicalAgentConcentrationUnit"":[],""_id"":""6576f1e0e228493735990458"",""postTreatment"":""None"",""postTreatmentChemicalAgentSmiles"":""N/A"",""postTreatmentChemicalAgentConcentration"":""""}]","ISA",13.96,93.4,"1245",0,,,,,,,"25:75",,,,"CCN(CC)CC","46",,80.0307,,,,,,,,,,,,,,,,,,,,,,,,,,,,,,,,,,,,,,,,,,,,,,,,,,,,,,,,,,,,,,,"[]",,,,,,,,,,,,
