Repository: BAMresearch/onf-database

This repository belongs to the the publication "Revealing structure-property-performance relationships of organic solvent nanofiltration membranes using a FAIR, open-access database" published in ADD JOURNAL (DOI). 
It uses a dataset derived from The Open Membrane Database (https://openmembranedatabase.org/). The access date was April 8th 2025. The original dataset is in the repository as OMD_SRNF_2025-04-08.csv file.

The main researchers involved in the study are Sarah Glass (ORCID: 0000-0002-0625-0057), Petra Merten (no ORCID available), Torsten Brinkmann (ORCID: 0000-0002-5114-6259) and Volkan Filiz (ORCID: 0000-0003-0239-8641). 

The repository contains 5 Python files:

File: OMD_SRNF_2025-04-08.csv (part 46 of 184)
"6576f1e1e22849373599045c","2023-12-11T11:26:25.068Z","[""Tetrahydrofuran (THF)"",""1-Methyl-2-pyrrolidinone (NMP)""]","[""water""]","[]","[]","14","250","[""Crosslinking""]","[{""postTreatmentChemicalAgentConcentrationUnit"":[""wt%""],""_id"":""6576f1e1e22849373599045e"",""postTreatment"":""Crosslinking"",""postTreatmentChemicalAgentSmiles"":""NCCCCCCN"",""postTreatmentChemicalAgentConcentration"":""5""}]","[""water""]","[""Toluene""]","[""w/v%""]","[""mmol/L""]","[""w/v%""]","[]","Cl.Cl.NC1=CC=C(N)C(N)=C1","0.3","ClC(C1=CC2=CC=CC=C2[C@@]([C@@]3=C(C=CC=C4)C4=C5)=C1OCOC3=C5C(Cl)=O)=O","0.15",false,"Dead-end",15,25,1.17,"Acetonitrile","Dye","Rose Bengal (disodium salt)",1017.64,35,"µmol/L",1,"[""SEM"",""TEM""]",31,,,true,false,"Accepted","[""TFC""]","[""Polyamide""]","[]","[""Polyimide(Matrimid® 5218)""]","[""None""]","6576f1dde228493735990414","2023-12-11T11:26:21.752Z","2023-11-21T00:00:00.000Z","The significant role of enantiomeric excess of the monomer in binaphthalene-based polymer membranes","Scientific Report","backOffice","10.1016/j.memsci.2022.120570","65003a2e9af97755a1fa02ed","Marloes Thijs and Marie Lenaerts and Cédric Van Goethem and Ivo F.J. Vankelecom and Guy Koeckelberghs","https://doi.org/10.1016/j.memsci.2022.120570",0,"Composite","Pc-100%","Scientific report","Interfacial Polymerization","[{""postTreatmentChemicalAgentConcentrationUnit"":[],""_id"":""6576f1e1e22849373599045d"",""postTreatment"":""None"",""postTreatmentChemicalAgentSmiles"":""N/A"",""postTreatmentChemicalAgentConcentration"":""""}]","ISA",15.943,99.4,"1246",0,,,,,,,"25:75",,,,"CCN(CC)CC","46",,80.031,,,,,,,,,,,,,,,,,,,,,,,,,,,,,,,,,,,,,,,,,,,,,,,,,,,,,,,,,,,,,,,"[]",,,,,,,,,,,,
"6576f1e1e228493735990461","2023-12-11T11:26:25.319Z","[""Tetrahydrofuran (THF)"",""1-Methyl-2-pyrrolidinone (NMP)""]","[""water""]","[]","[]","14","250","[""Crosslinking""]","[{""postTreatmentChemicalAgentConcentrationUnit"":[""wt%""],""_id"":""6576f1e1e228493735990463"",""postTreatment"":""Crosslinking"",""postTreatmentChemicalAgentSmiles"":""NCCCCCCN"",""postTreatmentChemicalAgentConcentration"":""5""}]","[""water""]","[""Toluene""]","[""w/v%"",""w/v%""]","[""mmol/L""]","[""w/v%""]","[]","Cl.Cl.NC1=CC=C(N)C(N)=C1; NC1=CC(N)=CC=C1; ClC(C1=CC2=CC=CC=C2[C@@]([C@@]3=C(C=CC=C4)C4=C5)=C1OCOC3=C5C(Cl)=O)=O","0,1375 ;  0,1375","ClC(C1=CC2=CC=CC=C2[C@@]([C@@]3=C(C=CC=C4)C4=C5)=C1OCOC3=C5C(Cl)=O)=O","0.15",false,"Dead-end",15,25,1.17,"Acetonitrile","Dye","Rose Bengal (disodium salt)",1017.64,35,"µmol/L",1,"[""SEM"",""TEM""]",32.7,,,true,false,"Accepted","[""TFC""]","[""Polyamide""]","[]","[""Polyimide(Matrimid® 5218)""]","[""None""]","6576f1dde228493735990414","2023-12-11T11:26:21.752Z","2023-11-21T00:00:00.000Z","The significant role of enantiomeric excess of the monomer in binaphthalene-based polymer membranes","Scientific Report","backOffice","10.1016/j.memsci.2022.120570","65003a2e9af97755a1fa02ed","Marloes Thijs and Marie Lenaerts and Cédric Van Goethem and Ivo F.J. Vankelecom and Guy Koeckelberghs","https://doi.org/10.1016/j.memsci.2022.120570",0,"Composite","Pd-100%","Scientific report","Interfacial Polymerization","[{""postTreatmentChemicalAgentConcentrationUnit"":[],""_id"":""6576f1e1e228493735990462"",""postTreatment"":""None"",""postTreatmentChemicalAgentSmiles"":""N/A"",""postTreatmentChemicalAgentConcentration"":""""}]","ISA",21.12,99,"1247",0,,,,,,,"25:75",,,,"CCN(CC)CC","50",,80.0327,,,,,,,,,,,,,,,,,,,,,,,,,,,,,,,,,,,,,,,,,,,,,,,,,,,,,,,,,,,,,,,"[]",,,,,,,,,,,,
"6576f1e1e228493735990466","2023-12-11T11:26:25.522Z","[]","[]","[]","[]",,,"[""None""]","[{""postTreatmentChemicalAgentConcentrationUnit"":[],""_id"":""6576f1e1e228493735990468"",""postTreatment"":""None"",""postTreatmentChemicalAgentSmiles"":""N/A"",""postTreatmentChemicalAgentConcentration"":""""}]","[""water""]","[null]","[""wt%"",""wt%""]","[]","[""wt%""]","[]","*-CCNCCN(-*)CCN-* ; C1CNCCN1","0,5 ;  0,5","C1=C(C=C(C=C1C(=O)Cl)C(=O)Cl)C(=O)Cl","1",false,"Dead-end",7,25,3.462,"Ethanol","Dye","Congo red (disodium salt)",696.66,43,"µmol/L",1,"[""SEM"",""AFM""]",,160,,true,false,"Accepted","[""TFN""]","[""Polyamide""]","[]","[""Polyvinylidenefluoride""]","[""Thermal treatment""]","65003a9c9af97755a1fa0d7c","2023-09-12T10:17:00.207Z","1970-01-01T00:00:02.022Z","Fabrication of organic solvent nanofiltration membrane using commercial PVDF substrate via interfacial polymerization on top of metal-organic frameworks interlayer","Scientific Report","backOffice","10.1016/j.memsci.2022.120465","65003a2e9af97755a1fa02ed","Ayan Yao and Dan Hua and Zhuo Fan Gao and Junyang Pan and Abdul-Rauf Ibrahim and Dayuan Zheng and Yiping Hong and Ya Liu and Guowu Zhan","https://doi.org/10.1016/j.memsci.2022.120465",0,"Composite","PVDF/i-Cu-TCPP/PA - (0,25)","Scientific report","Interfacial Polymerization","[{""postTreatmentChemicalAgentConcentrationUnit"":[],""_id"":""6576f1e1e228493735990467"",""postTreatment"":""Thermal treatment"",""postTreatmentChemicalAgentSmiles"":""N/A"",""postTreatmentChemicalAgentConcentration"":""""}]","Commercial",1.09,93.1,"1248",0,,,"coating solution","Cu-TCPP","0,25 mL",,,,,,,,,,,,,,,,,,,,,,,,,,,,,,,,,,,,,,,,,,,,,,,,,,,,,,,,,,,,,,,,,,,,,,,,"[]",,,,,,,,,,,,
"6576f1e1e22849373599046b","2023-12-11T11:26:25.700Z","[]","[]","[]","[]",,,"[""None""]","[{""postTreatmentChemicalAgentConcentrationUnit"":[],""_id"":""6576f1e1e22849373599046d"",""postTreatment"":""None"",""postTreatmentChemicalAgentSmiles"":""N/A"",""postTreatmentChemicalAgentConcentration"":""""}]","[""water""]","[null]","[""wt%"",""wt%""]","[]","[""wt%""]","[]","-CCNCCN(-)CCN-* ; C1CNCCN1","0,5 ;  0,5","C1=C(C=C(C=C1C(=O)Cl)C(=O)Cl)C(=O)Cl","1",false,"Dead-end",7,25,3.462,"Ethanol","Dye","Congo red (disodium salt)",696.66,43,"µmol/L",1,"[""SEM"",""AFM"",""FTIR"",""Zeta potential"",""Tensile strength""]",,131,,true,false,"Accepted","[""TFN""]","[""Polyamide""]","[]","[""Polyvinylidenefluoride""]","[""Thermal treatment""]","65003a9c9af97755a1fa0d7c","2023-09-12T10:17:00.207Z","1970-01-01T00:00:02.022Z","Fabrication of organic solvent nanofiltration membrane using commercial PVDF substrate via interfacial polymerization on top of metal-organic frameworks interlayer","Scientific Report","backOffice","10.1016/j.memsci.2022.120465","65003a2e9af97755a1fa02ed","Ayan Yao and Dan Hua and Zhuo Fan Gao and Junyang Pan and Abdul-Rauf Ibrahim and Dayuan Zheng and Yiping Hong and Ya Liu and Guowu Zhan","https://doi.org/10.1016/j.memsci.2022.120465",0,"Composite","PVDF/i-Cu-TCPP/PA - (0,5)","Scientific report","Interfacial Polymerization","[{""postTreatmentChemicalAgentConcentrationUnit"":[],""_id"":""6576f1e1e22849373599046c"",""postTreatment"":""Thermal treatment"",""postTreatmentChemicalAgentSmiles"":""N/A"",""postTreatmentChemicalAgentConcentration"":""""}]","Commercial",1.93,99.3,"1249",0,,,"coating solution","Cu-TCPP","0,5 mL",,,,,,,,,,,,,,,,,,,,,,,,,,,,,,,,,,,,,,,,,,,,,,,,,,,,,,,,,,,,,,,,,,,,,,,,"[]",,,,,,,,,,,,
"6576f1e1e228493735990470","2023-12-11T11:26:25.888Z","[]","[]","[]","[]",,,"[""None""]","[{""postTreatmentChemicalAgentConcentrationUnit"":[],""_id"":""6576f1e1e228493735990472"",""postTreatment"":""None"",""postTreatmentChemicalAgentSmiles"":""N/A"",""postTreatmentChemicalAgentConcentration"":""""}]","[""water""]","[null]","[""wt%"",""wt%""]","[]","[""wt%""]","[]","-CCNCCN(-)CCN-* ; C1CNCCN1","0,5 ;  0,5","C1=C(C=C(C=C1C(=O)Cl)C(=O)Cl)C(=O)Cl","1",false,"Dead-end",7,25,3.462,"Ethanol","Dye","Congo red (disodium salt)",696.66,43,"µmol/L",1,"[""SEM"",""AFM""]",,135,,true,false,"Accepted","[""TFN""]","[""Polyamide""]","[]","[""Polyvinylidenefluoride""]","[""Thermal treatment""]","65003a9c9af97755a1fa0d7c","2023-09-12T10:17:00.207Z","1970-01-01T00:00:02.022Z","Fabrication of organic solvent nanofiltration membrane using commercial PVDF substrate via interfacial polymerization on top of metal-organic frameworks interlayer","Scientific Report","backOffice","10.1016/j.memsci.2022.120465","65003a2e9af97755a1fa02ed","Ayan Yao and Dan Hua and Zhuo Fan Gao and Junyang Pan and Abdul-Rauf Ibrahim and Dayuan Zheng and Yiping Hong and Ya Liu and Guowu Zhan","https://doi.org/10.1016/j.memsci.2022.120465",0,"Composite","PVDF/i-Cu-TCPP/PA - (1)","Scientific report","Interfacial Polymerization","[{""postTreatmentChemicalAgentConcentrationUnit"":[],""_id"":""6576f1e1e228493735990471"",""postTreatment"":""Thermal treatment"",""postTreatmentChemicalAgentSmiles"":""N/A"",""postTreatmentChemicalAgentConcentration"":""""}]","Commercial",1.47,98.3,"1250",0,,,"coating solution","Cu-TCPP","1 mL",,,,,,,,,,,,,,,,,,,,,,,,,,,,,,,,,,,,,,,,,,,,,,,,,,,,,,,,,,,,,,,,,,,,,,,,"[]",,,,,,,,,,,,
"6576f1e2e228493735990475","2023-12-11T11:26:26.104Z","[]","[]","[]","[]",,,"[""None""]","[{""postTreatmentChemicalAgentConcentrationUnit"":[],""_id"":""6576f1e2e228493735990477"",""postTreatment"":""None"",""postTreatmentChemicalAgentSmiles"":""N/A"",""postTreatmentChemicalAgentConcentration"":""""}]","[""water""]","[null]","[""wt%"",""wt%""]","[]","[""wt%""]","[]","-CCNCCN(-)CCN-* ; C1CNCCN1","0,5 ;  0,5","C1=C(C=C(C=C1C(=O)Cl)C(=O)Cl)C(=O)Cl","1",false,"Dead-end",7,25,3.462,"Ethanol","Dye","Congo red (disodium salt)",696.66,43,"µmol/L",1,"[""SEM"",""AFM""]",,186,,true,false,"Accepted","[""TFN""]","[""Polyamide""]","[]","[""Polyvinylidenefluoride""]","[""Thermal treatment""]","65003a9c9af97755a1fa0d7c","2023-09-12T10:17:00.207Z","1970-01-01T00:00:02.022Z","Fabrication of organic solvent nanofiltration membrane using commercial PVDF substrate via interfacial polymerization on top of metal-organic frameworks interlayer","Scientific Report","backOffice","10.1016/j.memsci.2022.120465","65003a2e9af97755a1fa02ed","Ayan Yao and Dan Hua and Zhuo Fan Gao and Junyang Pan and Abdul-Rauf Ibrahim and Dayuan Zheng and Yiping Hong and Ya Liu and Guowu Zhan","https://doi.org/10.1016/j.memsci.2022.120465",0,"Composite","PVDF/i-Cu-TCPP/PA - (2)","Scientific report","Interfacial Polymerization","[{""postTreatmentChemicalAgentConcentrationUnit"":[],""_id"":""6576f1e2e228493735990476"",""postTreatment"":""Thermal treatment"",""postTreatmentChemicalAgentSmiles"":""N/A"",""postTreatmentChemicalAgentConcentration"":""""}]","Commercial",0.97,97.1,"1251",0,,,"coating solution","Cu-TCPP","2 mL",,,,,,,,,,,,,,,,,,,,,,,,,,,,,,,,,,,,,,,,,,,,,,,,,,,,,,,,,,,,,,,,,,,,,,,,"[]",,,,,,,,,,,,
"6576f1e2e22849373599047a","2023-12-11T11:26:26.313Z","[]","[]","[]","[]",,,"[""None""]","[{""postTreatmentChemicalAgentConcentrationUnit"":[],""_id"":""6576f1e2e22849373599047c"",""postTreatment"":""None"",""postTreatmentChemicalAgentSmiles"":""N/A"",""postTreatmentChemicalAgentConcentration"":""""}]","[""water""]","[null]","[""wt%"",""wt%""]","[]","[""wt%""]","[]","-CCNCCN(-)CCN-* ; C1CNCCN1","0,5 ;  0,5","C1=C(C=C(C=C1C(=O)Cl)C(=O)Cl)C(=O)Cl","0.5",false,"Dead-end",7,25,3.462,"Ethanol","Dye","Congo red (disodium salt)",696.66,43,"µmol/L",1,"[]",,,,true,false,"Accepted","[""TFN""]","[""Polyamide""]","[]","[""Polyvinylidenefluoride""]","[""Thermal treatment""]","65003a9c9af97755a1fa0d7c","2023-09-12T10:17:00.207Z","1970-01-01T00:00:02.022Z","Fabrication of organic solvent nanofiltration membrane using commercial PVDF substrate via interfacial polymerization on top of metal-organic frameworks interlayer","Scientific Report","backOffice","10.1016/j.memsci.2022.120465","65003a2e9af97755a1fa02ed","Ayan Yao and Dan Hua and Zhuo Fan Gao and Junyang Pan and Abdul-Rauf Ibrahim and Dayuan Zheng and Yiping Hong and Ya Liu and Guowu Zhan","https://doi.org/10.1016/j.memsci.2022.120465",0,"Composite","PVDF/i-Cu-TCPP/PA - TMC (0,5)","Scientific report","Interfacial Polymerization","[{""postTreatmentChemicalAgentConcentrationUnit"":[],""_id"":""6576f1e2e22849373599047b"",""postTreatment"":""Thermal treatment"",""postTreatmentChemicalAgentSmiles"":""N/A"",""postTreatmentChemicalAgentConcentration"":""""}]","Commercial",4.7,47.4,"1252",0,,,"coating solution","Cu-TCPP","0,5 mL",,,,,,,,,,,,,,,,,,,,,,,,,,,,,,,,,,,,,,,,,,,,,,,,,,,,,,,,,,,,,,,,,,,,,,,,"[]",,,,,,,,,,,,
"6576f1e2e22849373599047f","2023-12-11T11:26:26.539Z","[]","[]","[]","[]",,,"[""None""]","[{""postTreatmentChemicalAgentConcentrationUnit"":[],""_id"":""6576f1e2e228493735990481"",""postTreatment"":""None"",""postTreatmentChemicalAgentSmiles"":""N/A"",""postTreatmentChemicalAgentConcentration"":""""}]","[""water""]","[null]","[""wt%"",""wt%""]","[]","[""wt%""]","[]","-CCNCCN(-)CCN-* ; C1CNCCN1","0,5 ;  0,5","C1=C(C=C(C=C1C(=O)Cl)C(=O)Cl)C(=O)Cl","0.75",false,"Dead-end",7,25,3.462,"Ethanol","Dye","Congo red (disodium salt)",696.66,43,"µmol/L",1,"[]",,,,true,false,"Accepted","[""TFN""]","[""Polyamide""]","[]","[""Polyvinylidenefluoride""]","[""Thermal treatment""]","65003a9c9af97755a1fa0d7c","2023-09-12T10:17:00.207Z","1970-01-01T00:00:02.022Z","Fabrication of organic solvent nanofiltration membrane using commercial PVDF substrate via interfacial polymerization on top of metal-organic frameworks interlayer","Scientific Report","backOffice","10.1016/j.memsci.2022.120465","65003a2e9af97755a1fa02ed","Ayan Yao and Dan Hua and Zhuo Fan Gao and Junyang Pan and Abdul-Rauf Ibrahim and Dayuan Zheng and Yiping Hong and Ya Liu and Guowu Zhan","https://doi.org/10.1016/j.memsci.2022.120465",0,"Composite","PVDF/i-Cu-TCPP/PA - TMC (0,75)","Scientific report","Interfacial Polymerization","[{""postTreatmentChemicalAgentConcentrationUnit"":[],""_id"":""6576f1e2e228493735990480"",""postTreatment"":""Thermal treatment"",""postTreatmentChemicalAgentSmiles"":""N/A"",""postTreatmentChemicalAgentConcentration"":""""}]","Commercial",1.79,91.8,"1253",0,,,"coating solution","Cu-TCPP","0,5 mL",,,,,,,,,,,,,,,,,,,,,,,,,,,,,,,,,,,,,,,,,,,,,,,,,,,,,,,,,,,,,,,,,,,,,,,,"[]",,,,,,,,,,,,
"6576f1e2e228493735990484","2023-12-11T11:26:26.713Z","[]","[]","[]","[]",,,"[""None""]","[{""postTreatmentChemicalAgentConcentrationUnit"":[],""_id"":""6576f1e2e228493735990486"",""postTreatment"":""None"",""postTreatmentChemicalAgentSmiles"":""N/A"",""postTreatmentChemicalAgentConcentration"":""""}]","[""water""]","[null]","[""wt%"",""wt%""]","[]","[""wt%""]","[]","-CCNCCN(-)CCN-* ; C1CNCCN1","0,5 ;  0,5","C1=C(C=C(C=C1C(=O)Cl)C(=O)Cl)C(=O)Cl","1",false,"Dead-end",7,25,3.462,"Ethanol","Dye","Congo red (disodium salt)",696.66,43,"µmol/L",1,"[]",,,,true,false,"Accepted","[""TFN""]","[""Polyamide""]","[]","[""Polyvinylidenefluoride""]","[""Thermal treatment""]","65003a9c9af97755a1fa0d7c","2023-09-12T10:17:00.207Z","1970-01-01T00:00:02.022Z","Fabrication of organic solvent nanofiltration membrane using commercial PVDF substrate via interfacial polymerization on top of metal-organic frameworks interlayer","Scientific Report","backOffice","10.1016/j.memsci.2022.120465","65003a2e9af97755a1fa02ed","Ayan Yao and Dan Hua and Zhuo Fan Gao and Junyang Pan and Abdul-Rauf Ibrahim and Dayuan Zheng and Yiping Hong and Ya Liu and Guowu Zhan","https://doi.org/10.1016/j.memsci.2022.120465",0,"Composite","PVDF/i-Cu-TCPP/PA - TMC (1)","Scientific report","Interfacial Polymerization","[{""postTreatmentChemicalAgentConcentrationUnit"":[],""_id"":""6576f1e2e228493735990485"",""postTreatment"":""Thermal treatment"",""postTreatmentChemicalAgentSmiles"":""N/A"",""postTreatmentChemicalAgentConcentration"":""""}]","Commercial",1.93,99.3,"1254",0,,,"coating solution","Cu-TCPP","0,5 mL",,,,,,,,,,,,,,,,,,,,,,,,,,,,,,,,,,,,,,,,,,,,,,,,,,,,,,,,,,,,,,,,,,,,,,,,"[]",,,,,,,,,,,,
"6576f1e2e228493735990489","2023-12-11T11:26:26.890Z","[]","[]","[]","[]",,,"[""None""]","[{""postTreatmentChemicalAgentConcentrationUnit"":[],""_id"":""6576f1e2e22849373599048b"",""postTreatment"":""None"",""postTreatmentChemicalAgentSmiles"":""N/A"",""postTreatmentChemicalAgentConcentration"":""""}]","[""water""]","[null]","[""wt%"",""wt%""]","[]","[""wt%""]","[]","-CCNCCN(-)CCN-* ; C1CNCCN1","0,5 ;  0,5","C1=C(C=C(C=C1C(=O)Cl)C(=O)Cl)C(=O)Cl","2",false,"Dead-end",7,25,3.462,"Ethanol","Dye","Congo red (disodium salt)",696.66,43,"µmol/L",1,"[]",,,,true,false,"Accepted","[""TFN""]","[""Polyamide""]","[]","[""Polyvinylidenefluoride""]","[""Thermal treatment""]","65003a9c9af97755a1fa0d7c","2023-09-12T10:17:00.207Z","1970-01-01T00:00:02.022Z","Fabrication of organic solvent nanofiltration membrane using commercial PVDF substrate via interfacial polymerization on top of metal-organic frameworks interlayer","Scientific Report","backOffice","10.1016/j.memsci.2022.120465","65003a2e9af97755a1fa02ed","Ayan Yao and Dan Hua and Zhuo Fan Gao and Junyang Pan and Abdul-Rauf Ibrahim and Dayuan Zheng and Yiping Hong and Ya Liu and Guowu Zhan","https://doi.org/10.1016/j.memsci.2022.120465",0,"Composite","PVDF/i-Cu-TCPP/PA - TMC (2)","Scientific report","Interfacial Polymerization","[{""postTreatmentChemicalAgentConcentrationUnit"":[],""_id"":""6576f1e2e22849373599048a"",""postTreatment"":""Thermal treatment"",""postTreatmentChemicalAgentSmiles"":""N/A"",""postTreatmentChemicalAgentConcentration"":""""}]","Commercial",0.4,99.3,"1255",0,,,"coating solution","Cu-TCPP","0,5 mL",,,,,,,,,,,,,,,,,,,,,,,,,,,,,,,,,,,,,,,,,,,,,,,,,,,,,,,,,,,,,,,,,,,,,,,,"[]",,,,,,,,,,,,
"6576f1e3e22849373599048e","2023-12-11T11:26:27.059Z","[]","[]","[]","[]",,,"[""None""]","[{""postTreatmentChemicalAgentConcentrationUnit"":[],""_id"":""6576f1e3e228493735990490"",""postTreatment"":""None"",""postTreatmentChemicalAgentSmiles"":""N/A"",""postTreatmentChemicalAgentConcentration"":""""}]","[""water""]","[null]","[""wt%"",""wt%""]","[]","[""wt%""]","[]","-CCNCCN(-)CCN-* ; C1CNCCN1","0,5 ;  0,5","C1=C(C=C(C=C1C(=O)Cl)C(=O)Cl)C(=O)Cl","1",false,"Dead-end",7,25,3.462,"Ethanol","Dye","Congo red (disodium salt)",696.66,144,"µmol/L",1,"[]",,,,true,false,"Accepted","[""TFN""]","[""Polyamide""]","[]","[""Polyvinylidenefluoride""]","[""Thermal treatment""]","65003a9c9af97755a1fa0d7c","2023-09-12T10:17:00.207Z","1970-01-01T00:00:02.022Z","Fabrication of organic solvent nanofiltration membrane using commercial PVDF substrate via interfacial polymerization on top of metal-organic frameworks interlayer","Scientific Report","backOffice","10.1016/j.memsci.2022.120465","65003a2e9af97755a1fa02ed","Ayan Yao and Dan Hua and Zhuo Fan Gao and Junyang Pan and Abdul-Rauf Ibrahim and Dayuan Zheng and Yiping Hong and Ya Liu and Guowu Zhan","https://doi.org/10.1016/j.memsci.2022.120465",0,"Composite","PVDF/i-Cu-TCPP/PA - (0,5)","Scientific report","Interfacial Polymerization","[{""postTreatmentChemicalAgentConcentrationUnit"":[],""_id"":""6576f1e3e22849373599048f"",""postTreatment"":""Thermal treatment"",""postTreatmentChemicalAgentSmiles"":""N/A"",""postTreatmentChemicalAgentConcentration"":""""}]","Commercial",1.91,98.36,"1256",0,,,"coating solution","Cu-TCPP","0,5 mL",,,,,,,,,,,,,,,,,,,,,,,,,,,,,,,,,,,,,,,,,,,,,,,,,,,,,,,,,,,,,,,,,,,,,,,,"[]",,,,,,,,,,,,
"6576f1e3e228493735990493","2023-12-11T11:26:27.227Z","[]","[]","[]","[]",,,"[""None""]","[{""postTreatmentChemicalAgentConcentrationUnit"":[],""_id"":""6576f1e3e228493735990495"",""postTreatment"":""None"",""postTreatmentChemicalAgentSmiles"":""N/A"",""postTreatmentChemicalAgentConcentration"":""""}]","[""water""]","[null]","[""wt%"",""wt%""]","[]","[""wt%""]","[]","-CCNCCN(-)CCN-* ; C1CNCCN1","0,5 ;  0,5","C1=C(C=C(C=C1C(=O)Cl)C(=O)Cl)C(=O)Cl","1",false,"Dead-end",7,25,3.462,"Ethanol","Dye","Congo red (disodium salt)",696.66,430,"µmol/L",1,"[]",,,,true,false,"Accepted","[""TFN""]","[""Polyamide""]","[]","[""Polyvinylidenefluoride""]","[""Thermal treatment""]","65003a9c9af97755a1fa0d7c","2023-09-12T10:17:00.207Z","1970-01-01T00:00:02.022Z","Fabrication of organic solvent nanofiltration membrane using commercial PVDF substrate via interfacial polymerization on top of metal-organic frameworks interlayer","Scientific Report","backOffice","10.1016/j.memsci.2022.120465","65003a2e9af97755a1fa02ed","Ayan Yao and Dan Hua and Zhuo Fan Gao and Junyang Pan and Abdul-Rauf Ibrahim and Dayuan Zheng and Yiping Hong and Ya Liu and Guowu Zhan","https://doi.org/10.1016/j.memsci.2022.120465",0,"Composite","PVDF/i-Cu-TCPP/PA - (0,5)","Scientific report","Interfacial Polymerization","[{""postTreatmentChemicalAgentConcentrationUnit"":[],""_id"":""6576f1e3e228493735990494"",""postTreatment"":""Thermal treatment"",""postTreatmentChemicalAgentSmiles"":""N/A"",""postTreatmentChemicalAgentConcentration"":""""}]","Commercial",1.85,99.7,"1257",0,,,"coating solution","Cu-TCPP","0,5 mL",,,,,,,,,,,,,,,,,,,,,,,,,,,,,,,,,,,,,,,,,,,,,,,,,,,,,,,,,,,,,,,,,,,,,,,,"[]",,,,,,,,,,,,
"6576f1e3e228493735990498","2023-12-11T11:26:27.390Z","[]","[]","[]","[]",,,"[""None""]","[{""postTreatmentChemicalAgentConcentrationUnit"":[],""_id"":""6576f1e3e22849373599049a"",""postTreatment"":""None"",""postTreatmentChemicalAgentSmiles"":""N/A"",""postTreatmentChemicalAgentConcentration"":""""}]","[""water""]","[null]","[""wt%"",""wt%""]","[]","[""wt%""]","[]","-CCNCCN(-)CCN-* ; C1CNCCN1","0,5 ;  0,5","C1=C(C=C(C=C1C(=O)Cl)C(=O)Cl)C(=O)Cl","1",false,"Dead-end",7,25,3.462,"Ethanol","Dye","Congo red (disodium salt)",696.66,861,"µmol/L",1,"[]",,,,true,false,"Accepted","[""TFN""]","[""Polyamide""]","[]","[""Polyvinylidenefluoride""]","[""Thermal treatment""]","65003a9c9af97755a1fa0d7c","2023-09-12T10:17:00.207Z","1970-01-01T00:00:02.022Z","Fabrication of organic solvent nanofiltration membrane using commercial PVDF substrate via interfacial polymerization on top of metal-organic frameworks interlayer","Scientific Report","backOffice","10.1016/j.memsci.2022.120465","65003a2e9af97755a1fa02ed","Ayan Yao and Dan Hua and Zhuo Fan Gao and Junyang Pan and Abdul-Rauf Ibrahim and Dayuan Zheng and Yiping Hong and Ya Liu and Guowu Zhan","https://doi.org/10.1016/j.memsci.2022.120465",0,"Composite","PVDF/i-Cu-TCPP/PA - (0,5)","Scientific report","Interfacial Polymerization","[{""postTreatmentChemicalAgentConcentrationUnit"":[],""_id"":""6576f1e3e228493735990499"",""postTreatment"":""Thermal treatment"",""postTreatmentChemicalAgentSmiles"":""N/A"",""postTreatmentChemicalAgentConcentration"":""""}]","Commercial",1.57,99.85,"1258",0,,,"coating solution","Cu-TCPP","0,5 mL",,,,,,,,,,,,,,,,,,,,,,,,,,,,,,,,,,,,,,,,,,,,,,,,,,,,,,,,,,,,,,,,,,,,,,,,"[]",,,,,,,,,,,,
"6576f1e3e22849373599049d","2023-12-11T11:26:27.577Z","[]","[]","[]","[]",,,"[""None""]","[{""postTreatmentChemicalAgentConcentrationUnit"":[],""_id"":""6576f1e3e22849373599049f"",""postTreatment"":""None"",""postTreatmentChemicalAgentSmiles"":""N/A"",""postTreatmentChemicalAgentConcentration"":""""}]","[""water""]","[null]","[""wt%"",""wt%""]","[]","[""wt%""]","[]","-CCNCCN(-)CCN-* ; C1CNCCN1","0,5 ;  0,5","C1=C(C=C(C=C1C(=O)Cl)C(=O)Cl)C(=O)Cl","1",false,"Dead-end",7,25,3.462,"Ethanol","Dye","Methylene blue (chloride salt)",319.85,94,"µmol/L",1,"[]",,,,true,false,"Accepted","[""TFN""]","[""Polyamide""]","[]","[""Polyvinylidenefluoride""]","[""Thermal treatment""]","65003a9c9af97755a1fa0d7c","2023-09-12T10:17:00.207Z","1970-01-01T00:00:02.022Z","Fabrication of organic solvent nanofiltration membrane using commercial PVDF substrate via interfacial polymerization on top of metal-organic frameworks interlayer","Scientific Report","backOffice","10.1016/j.memsci.2022.120465","65003a2e9af97755a1fa02ed","Ayan Yao and Dan Hua and Zhuo Fan Gao and Junyang Pan and Abdul-Rauf Ibrahim and Dayuan Zheng and Yiping Hong and Ya Liu and Guowu Zhan","https://doi.org/10.1016/j.memsci.2022.120465",0,"Composite","PVDF/i-Cu-TCPP/PA - (0,5)","Scientific report","Interfacial Polymerization","[{""postTreatmentChemicalAgentConcentrationUnit"":[],""_id"":""6576f1e3e22849373599049e"",""postTreatment"":""Thermal treatment"",""postTreatmentChemicalAgentSmiles"":""N/A"",""postTreatmentChemicalAgentConcentration"":""""}]","Commercial",2.05,97.17,"1259",0,,,"coating solution","Cu-TCPP","0,5 mL",,,,,,,,,,,,,,,,,,,,,,,,,,,,,,,,,,,,,,,,,,,,,,,,,,,,,,,,,,,,,,,,,,,,,,,,"[]",,,,,,,,,,,,
"6576f1e3e2284937359904a2","2023-12-11T11:26:27.790Z","[]","[]","[]","[]",,,"[""None""]","[{""postTreatmentChemicalAgentConcentrationUnit"":[],""_id"":""6576f1e3e2284937359904a4"",""postTreatment"":""None"",""postTreatmentChemicalAgentSmiles"":""N/A"",""postTreatmentChemicalAgentConcentration"":""""}]","[""water""]","[null]","[""wt%"",""wt%""]","[]","[""wt%""]","[]","-CCNCCN(-)CCN-* ; C1CNCCN1","0,5 ;  0,5","C1=C(C=C(C=C1C(=O)Cl)C(=O)Cl)C(=O)Cl","1",false,"Dead-end",7,25,3.462,"Ethanol","Dye","Acid Red 27",604.48,50,"µmol/L",1,"[]",,,,true,false,"Accepted","[""TFN""]","[""Polyamide""]","[]","[""Polyvinylidenefluoride""]","[""Thermal treatment""]","65003a9c9af97755a1fa0d7c","2023-09-12T10:17:00.207Z","1970-01-01T00:00:02.022Z","Fabrication of organic solvent nanofiltration membrane using commercial PVDF substrate via interfacial polymerization on top of metal-organic frameworks interlayer","Scientific Report","backOffice","10.1016/j.memsci.2022.120465","65003a2e9af97755a1fa02ed","Ayan Yao and Dan Hua and Zhuo Fan Gao and Junyang Pan and Abdul-Rauf Ibrahim and Dayuan Zheng and Yiping Hong and Ya Liu and Guowu Zhan","https://doi.org/10.1016/j.memsci.2022.120465",0,"Composite","PVDF/i-Cu-TCPP/PA - (0,5)","Scientific report","Interfacial Polymerization","[{""postTreatmentChemicalAgentConcentrationUnit"":[],""_id"":""6576f1e3e2284937359904a3"",""postTreatment"":""Thermal treatment"",""postTreatmentChemicalAgentSmiles"":""N/A"",""postTreatmentChemicalAgentConcentration"":""""}]","Commercial",1.75,99.37,"1260",0,,,"coating solution","Cu-TCPP","0,5 mL",,,,,,,,,,,,,,,,,,,,,,,,,,,,,,,,,,,,,,,,,,,,,,,,,,,,,,,,,,,,,,,,,,,,,,,,"[]",,,,,,,,,,,,
"6576f1e3e2284937359904a7","2023-12-11T11:26:27.988Z","[]","[]","[]","[]",,,"[""None""]","[{""postTreatmentChemicalAgentConcentrationUnit"":[],""_id"":""6576f1e3e2284937359904a9"",""postTreatment"":""None"",""postTreatmentChemicalAgentSmiles"":""N/A"",""postTreatmentChemicalAgentConcentration"":""""}]","[""water""]","[null]","[""wt%"",""wt%""]","[]","[""wt%""]","[]","-CCNCCN(-)CCN-* ; C1CNCCN1","0,5 ;  0,5","C1=C(C=C(C=C1C(=O)Cl)C(=O)Cl)C(=O)Cl","1",false,"Dead-end",7,25,3.462,"Ethanol","Dye","Eosin Y disodium salt",691.85,43,"µmol/L",1,"[]",,,,true,false,"Accepted","[""TFN""]","[""Polyamide""]","[]","[""Polyvinylidenefluoride""]","[""Thermal treatment""]","65003a9c9af97755a1fa0d7c","2023-09-12T10:17:00.207Z","1970-01-01T00:00:02.022Z","Fabrication of organic solvent nanofiltration membrane using commercial PVDF substrate via interfacial polymerization on top of metal-organic frameworks interlayer","Scientific Report","backOffice","10.1016/j.memsci.2022.120465","65003a2e9af97755a1fa02ed","Ayan Yao and Dan Hua and Zhuo Fan Gao and Junyang Pan and Abdul-Rauf Ibrahim and Dayuan Zheng and Yiping Hong and Ya Liu and Guowu Zhan","https://doi.org/10.1016/j.memsci.2022.120465",0,"Composite","PVDF/i-Cu-TCPP/PA - (0,5)","Scientific report","Interfacial Polymerization","[{""postTreatmentChemicalAgentConcentrationUnit"":[],""_id"":""6576f1e3e2284937359904a8"",""postTreatment"":""Thermal treatment"",""postTreatmentChemicalAgentSmiles"":""N/A"",""postTreatmentChemicalAgentConcentration"":""""}]","Commercial",1.79,97.32,"1261",0,,,"coating solution","Cu-TCPP","0,5 mL",,,,,,,,,,,,,,,,,,,,,,,,,,,,,,,,,,,,,,,,,,,,,,,,,,,,,,,,,,,,,,,,,,,,,,,,"[]",,,,,,,,,,,,
"6576f1e4e2284937359904ac","2023-12-11T11:26:28.141Z","[]","[]","[]","[]",,,"[""None""]","[{""postTreatmentChemicalAgentConcentrationUnit"":[],""_id"":""6576f1e4e2284937359904ae"",""postTreatment"":""None"",""postTreatmentChemicalAgentSmiles"":""N/A"",""postTreatmentChemicalAgentConcentration"":""""}]","[""water""]","[null]","[""wt%"",""wt%""]","[]","[""wt%""]","[]","-CCNCCN(-)CCN-* ; C1CNCCN1","0,5 ;  0,5","C1=C(C=C(C=C1C(=O)Cl)C(=O)Cl)C(=O)Cl","1",false,"Dead-end",7,25,3.462,"Ethanol","Dye","Congo red (disodium salt)",696.66,43,"µmol/L",1,"[]",,,,true,false,"Accepted","[""TFN""]","[""Polyamide""]","[]","[""Polyvinylidenefluoride""]","[""Thermal treatment""]","65003a9c9af97755a1fa0d7c","2023-09-12T10:17:00.207Z","1970-01-01T00:00:02.022Z","Fabrication of organic solvent nanofiltration membrane using commercial PVDF substrate via interfacial polymerization on top of metal-organic frameworks interlayer","Scientific Report","backOffice","10.1016/j.memsci.2022.120465","65003a2e9af97755a1fa02ed","Ayan Yao and Dan Hua and Zhuo Fan Gao and Junyang Pan and Abdul-Rauf Ibrahim and Dayuan Zheng and Yiping Hong and Ya Liu and Guowu Zhan","https://doi.org/10.1016/j.memsci.2022.120465",0,"Composite","PVDF/i-Cu-TCPP/PA - (0,5)","Scientific report","Interfacial Polymerization","[{""postTreatmentChemicalAgentConcentrationUnit"":[],""_id"":""6576f1e4e2284937359904ad"",""postTreatment"":""Thermal treatment"",""postTreatmentChemicalAgentSmiles"":""N/A"",""postTreatmentChemicalAgentConcentration"":""""}]","Commercial",1.92,100,"1262",0,,,"coating solution","Cu-TCPP","0,5 mL",,,,,,,,,,,,,,,,,,,,,,,,,,,,,,,,,,,,,,,,,,,,,,,,,,,,,,,,,,,,,,,,,,,,,,,,"[]",,,,,,,,,,,,
"6576f1e4e2284937359904b1","2023-12-11T11:26:28.321Z","[]","[]","[]","[]",,,"[""None""]","[{""postTreatmentChemicalAgentConcentrationUnit"":[],""_id"":""6576f1e4e2284937359904b3"",""postTreatment"":""None"",""postTreatmentChemicalAgentSmiles"":""N/A"",""postTreatmentChemicalAgentConcentration"":""""}]","[""water""]","[null]","[""wt%"",""wt%""]","[]","[""wt%""]","[]","-CCNCCN(-)CCN-* ; C1CNCCN1","0,5 ;  0,5","C1=C(C=C(C=C1C(=O)Cl)C(=O)Cl)C(=O)Cl","1",false,"Dead-end",7,25,3.462,"Ethanol","Dye","Remazol briljant blue R (disodium salt)",626.54,48,"µmol/L",1,"[]",,,,true,false,"Accepted","[""TFN""]","[""Polyamide""]","[]","[""Polyvinylidenefluoride""]","[""Thermal treatment""]","65003a9c9af97755a1fa0d7c","2023-09-12T10:17:00.207Z","1970-01-01T00:00:02.022Z","Fabrication of organic solvent nanofiltration membrane using commercial PVDF substrate via interfacial polymerization on top of metal-organic frameworks interlayer","Scientific Report","backOffice","10.1016/j.memsci.2022.120465","65003a2e9af97755a1fa02ed","Ayan Yao and Dan Hua and Zhuo Fan Gao and Junyang Pan and Abdul-Rauf Ibrahim and Dayuan Zheng and Yiping Hong and Ya Liu and Guowu Zhan","https://doi.org/10.1016/j.memsci.2022.120465",0,"Composite","PVDF/i-Cu-TCPP/PA - (0,5)","Scientific report","Interfacial Polymerization","[{""postTreatmentChemicalAgentConcentrationUnit"":[],""_id"":""6576f1e4e2284937359904b2"",""postTreatment"":""Thermal treatment"",""postTreatmentChemicalAgentSmiles"":""N/A"",""postTreatmentChemicalAgentConcentration"":""""}]","Commercial",1.86,99.84,"1263",0,,,"coating solution","Cu-TCPP","0,5 mL",,,,,,,,,,,,,,,,,,,,,,,,,,,,,,,,,,,,,,,,,,,,,,,,,,,,,,,,,,,,,,,,,,,,,,,,"[]",,,,,,,,,,,,
"6576f1e4e2284937359904b6","2023-12-11T11:26:28.489Z","[]","[]","[]","[]",,,"[""None""]","[{""postTreatmentChemicalAgentConcentrationUnit"":[],""_id"":""6576f1e4e2284937359904b8"",""postTreatment"":""None"",""postTreatmentChemicalAgentSmiles"":""N/A"",""postTreatmentChemicalAgentConcentration"":""""}]","[""water""]","[null]","[""wt%"",""wt%""]","[]","[""wt%""]","[]","-CCNCCN(-)CCN-* ; C1CNCCN1","0,5 ;  0,5","C1=C(C=C(C=C1C(=O)Cl)C(=O)Cl)C(=O)Cl","1",false,"Dead-end",7,25,3.462,"Ethanol","Dye","Rose Bengal (disodium salt)",1017.64,29,"µmol/L",1,"[]",,,,true,false,"Accepted","[""TFN""]","[""Polyamide""]","[]","[""Polyvinylidenefluoride""]","[""Thermal treatment""]","65003a9c9af97755a1fa0d7c","2023-09-12T10:17:00.207Z","1970-01-01T00:00:02.022Z","Fabrication of organic solvent nanofiltration membrane using commercial PVDF substrate via interfacial polymerization on top of metal-organic frameworks interlayer","Scientific Report","backOffice","10.1016/j.memsci.2022.120465","65003a2e9af97755a1fa02ed","Ayan Yao and Dan Hua and Zhuo Fan Gao and Junyang Pan and Abdul-Rauf Ibrahim and Dayuan Zheng and Yiping Hong and Ya Liu and Guowu Zhan","https://doi.org/10.1016/j.memsci.2022.120465",0,"Composite","PVDF/i-Cu-TCPP/PA - (0,5)","Scientific report","Interfacial Polymerization","[{""postTreatmentChemicalAgentConcentrationUnit"":[],""_id"":""6576f1e4e2284937359904b7"",""postTreatment"":""Thermal treatment"",""postTreatmentChemicalAgentSmiles"":""N/A"",""postTreatmentChemicalAgentConcentration"":""""}]","Commercial",1.85,100,"1264",0,,,"coating solution","Cu-TCPP","0,5 mL",,,,,,,,,,,,,,,,,,,,,,,,,,,,,,,,,,,,,,,,,,,,,,,,,,,,,,,,,,,,,,,,,,,,,,,,"[]",,,,,,,,,,,,
"6576f1e4e2284937359904bb","2023-12-11T11:26:28.663Z","[]","[]","[]","[]",,,"[""None""]","[{""postTreatmentChemicalAgentConcentrationUnit"":[],""_id"":""6576f1e4e2284937359904bd"",""postTreatment"":""None"",""postTreatmentChemicalAgentSmiles"":""N/A"",""postTreatmentChemicalAgentConcentration"":""""}]","[""water""]","[null]","[""wt%"",""wt%""]","[]","[""wt%""]","[]","-CCNCCN(-)CCN-* ; C1CNCCN1","0,5 ;  0,5","C1=C(C=C(C=C1C(=O)Cl)C(=O)Cl)C(=O)Cl","1",false,"Dead-end",7,25,3.462,"Ethanol",,"Vitamin B12",1356.4,22,"µmol/L",1,"[]",,,,true,false,"Accepted","[""TFN""]","[""Polyamide""]","[]","[""Polyvinylidenefluoride""]","[""Thermal treatment""]","65003a9c9af97755a1fa0d7c","2023-09-12T10:17:00.207Z","1970-01-01T00:00:02.022Z","Fabrication of organic solvent nanofiltration membrane using commercial PVDF substrate via interfacial polymerization on top of metal-organic frameworks interlayer","Scientific Report","backOffice","10.1016/j.memsci.2022.120465","65003a2e9af97755a1fa02ed","Ayan Yao and Dan Hua and Zhuo Fan Gao and Junyang Pan and Abdul-Rauf Ibrahim and Dayuan Zheng and Yiping Hong and Ya Liu and Guowu Zhan","https://doi.org/10.1016/j.memsci.2022.120465",0,"Composite","PVDF/i-Cu-TCPP/PA - (0,5)","Scientific report","Interfacial Polymerization","[{""postTreatmentChemicalAgentConcentrationUnit"":[],""_id"":""6576f1e4e2284937359904bc"",""postTreatment"":""Thermal treatment"",""postTreatmentChemicalAgentSmiles"":""N/A"",""postTreatmentChemicalAgentConcentration"":""""}]","Commercial",1.85,99.06,"1265",0,,,"coating solution","Cu-TCPP","0,5 mL",,,,,,,,,,,,,,,,,,,,,,,,,,,,,,,,,,,,,,,,,,,,,,,,,,,,,,,,,,,,,,,,,,,,,,,,"[]",,,,,,,,,,,,
"6576f1e4e2284937359904c0","2023-12-11T11:26:28.846Z","[]","[]","[]","[]",,,"[""None""]","[{""postTreatmentChemicalAgentConcentrationUnit"":[],""_id"":""6576f1e4e2284937359904c2"",""postTreatment"":""None"",""postTreatmentChemicalAgentSmiles"":""N/A"",""postTreatmentChemicalAgentConcentration"":""""}]","[""water""]","[null]","[""wt%"",""wt%""]","[]","[""wt%""]","[]","-CCNCCN(-)CCN-* ; C1CNCCN1","0,5 ;  0,5","C1=C(C=C(C=C1C(=O)Cl)C(=O)Cl)C(=O)Cl","1",false,"Dead-end",7,25,3.462,"water",,,,,,1,"[]",,,,true,false,"Accepted","[""TFN""]","[""Polyamide""]","[]","[""Polyvinylidenefluoride""]","[""Thermal treatment""]","65003a9c9af97755a1fa0d7c","2023-09-12T10:17:00.207Z","1970-01-01T00:00:02.022Z","Fabrication of organic solvent nanofiltration membrane using commercial PVDF substrate via interfacial polymerization on top of metal-organic frameworks interlayer","Scientific Report","backOffice","10.1016/j.memsci.2022.120465","65003a2e9af97755a1fa02ed","Ayan Yao and Dan Hua and Zhuo Fan Gao and Junyang Pan and Abdul-Rauf Ibrahim and Dayuan Zheng and Yiping Hong and Ya Liu and Guowu Zhan","https://doi.org/10.1016/j.memsci.2022.120465",0,"Composite","PVDF/i-Cu-TCPP/PA - (0,5)","Scientific report","Interfacial Polymerization","[{""postTreatmentChemicalAgentConcentrationUnit"":[],""_id"":""6576f1e4e2284937359904c1"",""postTreatment"":""Thermal treatment"",""postTreatmentChemicalAgentSmiles"":""N/A"",""postTreatmentChemicalAgentConcentration"":""""}]","Commercial",,,"1266",0,,,"coating solution","Cu-TCPP","0,5 mL",14.6,,,,,,,,,,,,,,,,,,,,,,,,,,,,,,,,,,,,,,,,,,,,,,,,,,,,,,,,,,,,,,,,,,,,,,,"[]",,,,,,,,,,,,
"6576f1e5e2284937359904c5","2023-12-11T11:26:29.028Z","[]","[]","[]","[]",,,"[""None""]","[{""postTreatmentChemicalAgentConcentrationUnit"":[],""_id"":""6576f1e5e2284937359904c7"",""postTreatment"":""None"",""postTreatmentChemicalAgentSmiles"":""N/A"",""postTreatmentChemicalAgentConcentration"":""""}]","[""water""]","[null]","[""wt%"",""wt%""]","[]","[""wt%""]","[]","-CCNCCN(-)CCN-* ; C1CNCCN1","0,5 ;  0,5","C1=C(C=C(C=C1C(=O)Cl)C(=O)Cl)C(=O)Cl","1",false,"Dead-end",7,25,3.462,"Methanol",,,,,,1,"[]",,,,true,false,"Accepted","[""TFN""]","[""Polyamide""]","[]","[""Polyvinylidenefluoride""]","[""Thermal treatment""]","65003a9c9af97755a1fa0d7c","2023-09-12T10:17:00.207Z","1970-01-01T00:00:02.022Z","Fabrication of organic solvent nanofiltration membrane using commercial PVDF substrate via interfacial polymerization on top of metal-organic frameworks interlayer","Scientific Report","backOffice","10.1016/j.memsci.2022.120465","65003a2e9af97755a1fa02ed","Ayan Yao and Dan Hua and Zhuo Fan Gao and Junyang Pan and Abdul-Rauf Ibrahim and Dayuan Zheng and Yiping Hong and Ya Liu and Guowu Zhan","https://doi.org/10.1016/j.memsci.2022.120465",0,"Composite","PVDF/i-Cu-TCPP/PA - (0,5)","Scientific report","Interfacial Polymerization","[{""postTreatmentChemicalAgentConcentrationUnit"":[],""_id"":""6576f1e5e2284937359904c6"",""postTreatment"":""Thermal treatment"",""postTreatmentChemicalAgentSmiles"":""N/A"",""postTreatmentChemicalAgentConcentration"":""""}]","Commercial",,,"1267",0,,,"coating solution","Cu-TCPP","0,5 mL",4.41,,,,,,,,,,,,,,,,,,,,,,,,,,,,,,,,,,,,,,,,,,,,,,,,,,,,,,,,,,,,,,,,,,,,,,,"[]",,,,,,,,,,,,
"6576f1e5e2284937359904ca","2023-12-11T11:26:29.237Z","[]","[]","[]","[]",,,"[""None""]","[{""postTreatmentChemicalAgentConcentrationUnit"":[],""_id"":""6576f1e5e2284937359904cc"",""postTreatment"":""None"",""postTreatmentChemicalAgentSmiles"":""N/A"",""postTreatmentChemicalAgentConcentration"":""""}]","[""water""]","[null]","[""wt%"",""wt%""]","[]","[""wt%""]","[]","-CCNCCN(-)CCN-* ; C1CNCCN1","0,5 ;  0,5","C1=C(C=C(C=C1C(=O)Cl)C(=O)Cl)C(=O)Cl","1",false,"Dead-end",7,25,3.462,"Isopropanol (IPA)",,,,,,1,"[]",,,,true,false,"Accepted","[""TFN""]","[""Polyamide""]","[]","[""Polyvinylidenefluoride""]","[""Thermal treatment""]","65003a9c9af97755a1fa0d7c","2023-09-12T10:17:00.207Z","1970-01-01T00:00:02.022Z","Fabrication of organic solvent nanofiltration membrane using commercial PVDF substrate via interfacial polymerization on top of metal-organic frameworks interlayer","Scientific Report","backOffice","10.1016/j.memsci.2022.120465","65003a2e9af97755a1fa02ed","Ayan Yao and Dan Hua and Zhuo Fan Gao and Junyang Pan and Abdul-Rauf Ibrahim and Dayuan Zheng and Yiping Hong and Ya Liu and Guowu Zhan","https://doi.org/10.1016/j.memsci.2022.120465",0,"Composite","PVDF/i-Cu-TCPP/PA - (0,5)","Scientific report","Interfacial Polymerization","[{""postTreatmentChemicalAgentConcentrationUnit"":[],""_id"":""6576f1e5e2284937359904cb"",""postTreatment"":""Thermal treatment"",""postTreatmentChemicalAgentSmiles"":""N/A"",""postTreatmentChemicalAgentConcentration"":""""}]","Commercial",,,"1268",0,,,"coating solution","Cu-TCPP","0,5 mL",2.21,,,,,,,,,,,,,,,,,,,,,,,,,,,,,,,,,,,,,,,,,,,,,,,,,,,,,,,,,,,,,,,,,,,,,,,"[]",,,,,,,,,,,,
