Repository: BAMresearch/onf-database

This repository belongs to the the publication "Revealing structure-property-performance relationships of organic solvent nanofiltration membranes using a FAIR, open-access database" published in ADD JOURNAL (DOI). 
It uses a dataset derived from The Open Membrane Database (https://openmembranedatabase.org/). The access date was April 8th 2025. The original dataset is in the repository as OMD_SRNF_2025-04-08.csv file.

The main researchers involved in the study are Sarah Glass (ORCID: 0000-0002-0625-0057), Petra Merten (no ORCID available), Torsten Brinkmann (ORCID: 0000-0002-5114-6259) and Volkan Filiz (ORCID: 0000-0003-0239-8641). 

The repository contains 5 Python files:

File: OMD_SRNF_2025-04-08.csv (part 47 of 184)
"6576f1e5e2284937359904cf","2023-12-11T11:26:29.382Z","[]","[]","[]","[]",,,"[""None""]","[{""postTreatmentChemicalAgentConcentrationUnit"":[],""_id"":""6576f1e5e2284937359904d1"",""postTreatment"":""None"",""postTreatmentChemicalAgentSmiles"":""N/A"",""postTreatmentChemicalAgentConcentration"":""""}]","[""water""]","[null]","[""wt%"",""wt%""]","[]","[""wt%""]","[]","-CCNCCN(-)CCN-* ; C1CNCCN1","0,5 ;  0,5","C1=C(C=C(C=C1C(=O)Cl)C(=O)Cl)C(=O)Cl","1",false,"Dead-end",7,25,3.462,"Acetone",,,,,,1,"[]",,,,true,false,"Accepted","[""TFN""]","[""Polyamide""]","[]","[""Polyvinylidenefluoride""]","[""Thermal treatment""]","65003a9c9af97755a1fa0d7c","2023-09-12T10:17:00.207Z","1970-01-01T00:00:02.022Z","Fabrication of organic solvent nanofiltration membrane using commercial PVDF substrate via interfacial polymerization on top of metal-organic frameworks interlayer","Scientific Report","backOffice","10.1016/j.memsci.2022.120465","65003a2e9af97755a1fa02ed","Ayan Yao and Dan Hua and Zhuo Fan Gao and Junyang Pan and Abdul-Rauf Ibrahim and Dayuan Zheng and Yiping Hong and Ya Liu and Guowu Zhan","https://doi.org/10.1016/j.memsci.2022.120465",0,"Composite","PVDF/i-Cu-TCPP/PA - (0,5)","Scientific report","Interfacial Polymerization","[{""postTreatmentChemicalAgentConcentrationUnit"":[],""_id"":""6576f1e5e2284937359904d0"",""postTreatment"":""Thermal treatment"",""postTreatmentChemicalAgentSmiles"":""N/A"",""postTreatmentChemicalAgentConcentration"":""""}]","Commercial",,,"1269",0,,,"coating solution","Cu-TCPP","0,5 mL",5.56,,,,,,,,,,,,,,,,,,,,,,,,,,,,,,,,,,,,,,,,,,,,,,,,,,,,,,,,,,,,,,,,,,,,,,,"[]",,,,,,,,,,,,
"6576f1e5e2284937359904d4","2023-12-11T11:26:29.552Z","[]","[]","[]","[]",,,"[""None""]","[{""postTreatmentChemicalAgentConcentrationUnit"":[],""_id"":""6576f1e5e2284937359904d6"",""postTreatment"":""None"",""postTreatmentChemicalAgentSmiles"":""N/A"",""postTreatmentChemicalAgentConcentration"":""""}]","[""water""]","[null]","[""wt%"",""wt%""]","[]","[""wt%""]","[]","-CCNCCN(-)CCN-* ; C1CNCCN1","0,5 ;  0,5","C1=C(C=C(C=C1C(=O)Cl)C(=O)Cl)C(=O)Cl","1",false,"Dead-end",7,25,3.462,"Acetonitrile",,,,,,1,"[]",,,,true,false,"Accepted","[""TFN""]","[""Polyamide""]","[]","[""Polyvinylidenefluoride""]","[""Thermal treatment""]","65003a9c9af97755a1fa0d7c","2023-09-12T10:17:00.207Z","1970-01-01T00:00:02.022Z","Fabrication of organic solvent nanofiltration membrane using commercial PVDF substrate via interfacial polymerization on top of metal-organic frameworks interlayer","Scientific Report","backOffice","10.1016/j.memsci.2022.120465","65003a2e9af97755a1fa02ed","Ayan Yao and Dan Hua and Zhuo Fan Gao and Junyang Pan and Abdul-Rauf Ibrahim and Dayuan Zheng and Yiping Hong and Ya Liu and Guowu Zhan","https://doi.org/10.1016/j.memsci.2022.120465",0,"Composite","PVDF/i-Cu-TCPP/PA - (0,5)","Scientific report","Interfacial Polymerization","[{""postTreatmentChemicalAgentConcentrationUnit"":[],""_id"":""6576f1e5e2284937359904d5"",""postTreatment"":""Thermal treatment"",""postTreatmentChemicalAgentSmiles"":""N/A"",""postTreatmentChemicalAgentConcentration"":""""}]","Commercial",,,"1270",0,,,"coating solution","Cu-TCPP","0,5 mL",10.34,,,,,,,,,,,,,,,,,,,,,,,,,,,,,,,,,,,,,,,,,,,,,,,,,,,,,,,,,,,,,,,,,,,,,,,"[]",,,,,,,,,,,,
"6576f1e5e2284937359904d9","2023-12-11T11:26:29.712Z","[]","[]","[]","[]",,,"[""None""]","[{""postTreatmentChemicalAgentConcentrationUnit"":[],""_id"":""6576f1e5e2284937359904db"",""postTreatment"":""None"",""postTreatmentChemicalAgentSmiles"":""N/A"",""postTreatmentChemicalAgentConcentration"":""""}]","[""water""]","[null]","[""wt%"",""wt%""]","[]","[""wt%""]","[]","-CCNCCN(-)CCN-* ; C1CNCCN1","0,5 ;  0,5","C1=C(C=C(C=C1C(=O)Cl)C(=O)Cl)C(=O)Cl","1",false,"Dead-end",7,25,3.462,"Hexane",,,,,,1,"[]",,,,true,false,"Accepted","[""TFN""]","[""Polyamide""]","[]","[""Polyvinylidenefluoride""]","[""Thermal treatment""]","65003a9c9af97755a1fa0d7c","2023-09-12T10:17:00.207Z","1970-01-01T00:00:02.022Z","Fabrication of organic solvent nanofiltration membrane using commercial PVDF substrate via interfacial polymerization on top of metal-organic frameworks interlayer","Scientific Report","backOffice","10.1016/j.memsci.2022.120465","65003a2e9af97755a1fa02ed","Ayan Yao and Dan Hua and Zhuo Fan Gao and Junyang Pan and Abdul-Rauf Ibrahim and Dayuan Zheng and Yiping Hong and Ya Liu and Guowu Zhan","https://doi.org/10.1016/j.memsci.2022.120465",0,"Composite","PVDF/i-Cu-TCPP/PA - (0,5)","Scientific report","Interfacial Polymerization","[{""postTreatmentChemicalAgentConcentrationUnit"":[],""_id"":""6576f1e5e2284937359904da"",""postTreatment"":""Thermal treatment"",""postTreatmentChemicalAgentSmiles"":""N/A"",""postTreatmentChemicalAgentConcentration"":""""}]","Commercial",,,"1271",0,,,"coating solution","Cu-TCPP","0,5 mL",0.09,,,,,,,,,,,,,,,,,,,,,,,,,,,,,,,,,,,,,,,,,,,,,,,,,,,,,,,,,,,,,,,,,,,,,,,"[]",,,,,,,,,,,,
"6576f1e5e2284937359904de","2023-12-11T11:26:29.876Z","[]","[]","[]","[]",,,"[""None""]","[{""postTreatmentChemicalAgentConcentrationUnit"":[],""_id"":""6576f1e5e2284937359904e0"",""postTreatment"":""None"",""postTreatmentChemicalAgentSmiles"":""N/A"",""postTreatmentChemicalAgentConcentration"":""""}]","[""water""]","[null]","[""wt%"",""wt%""]","[]","[""wt%""]","[]","-CCNCCN(-)CCN-* ; C1CNCCN1","0,5 ;  0,5","C1=C(C=C(C=C1C(=O)Cl)C(=O)Cl)C(=O)Cl","1",false,"Dead-end",7,25,3.462,"Ethanol","Dye","Congo red (disodium salt)",696.66,43,"µmol/L",1,"[""SEM"",""Zeta potential"",""Tensile strength""]",480,,,true,false,"Accepted","[""TFN""]","[""Polyamide""]","[]","[""Polyvinylidenefluoride""]","[""Thermal treatment""]","65003a9c9af97755a1fa0d7c","2023-09-12T10:17:00.207Z","1970-01-01T00:00:02.022Z","Fabrication of organic solvent nanofiltration membrane using commercial PVDF substrate via interfacial polymerization on top of metal-organic frameworks interlayer","Scientific Report","backOffice","10.1016/j.memsci.2022.120465","65003a2e9af97755a1fa02ed","Ayan Yao and Dan Hua and Zhuo Fan Gao and Junyang Pan and Abdul-Rauf Ibrahim and Dayuan Zheng and Yiping Hong and Ya Liu and Guowu Zhan","https://doi.org/10.1016/j.memsci.2022.120465",0,"Composite","PVDF/e-Cu-TCPP/PA - (0,5)","Scientific report","Interfacial Polymerization","[{""postTreatmentChemicalAgentConcentrationUnit"":[],""_id"":""6576f1e5e2284937359904df"",""postTreatment"":""Thermal treatment"",""postTreatmentChemicalAgentSmiles"":""N/A"",""postTreatmentChemicalAgentConcentration"":""""}]","Commercial",,,"1272",0,,,"coating solution","Cu-TCPP","0,5 mL",0.1,,,,,,,,,,,,,,,,,,,,,,,,,,,,,,,,,,,,,,,,,,,,,,,,,,,,,,,,,,,,,,,,,,,,,,,"[]",,,,,,,,,,,,
"6576f1e6e2284937359904e5","2023-12-11T11:26:30.443Z","[""Dimethylformamide (DMF)""]","[""water""]","[]","[]","20","1270","[""Pure solvent treatment"",""Crosslinking""]","[{""postTreatmentChemicalAgentConcentrationUnit"":[""v%""],""_id"":""6576f1e6e2284937359904e8"",""postTreatment"":""Pure solvent treatment"",""postTreatmentChemicalAgentSmiles"":""CC(O)C"",""postTreatmentChemicalAgentConcentration"":""100""},{""postTreatmentChemicalAgentConcentrationUnit"":[""w/v%""],""_id"":""6576f1e6e2284937359904e9"",""postTreatment"":""Crosslinking"",""postTreatmentChemicalAgentSmiles"":""NCCCCCCN"",""postTreatmentChemicalAgentConcentration"":""3""}]","[""water""]","[""Hexane""]","[""w/v%""]","[]","[""w/v%""]","[]","C1=CC(=CC(=C1)N)N","2","C1=C(C=C(C=C1C(=O)Cl)C(=O)Cl)C(=O)Cl","0.125",false,"Dead-end",6.89,22,,"Methanol","Dye","Indigo",262.27,191,"µmol/L",1,"[""Zeta potential"",""XPS"",""FTIR"",""AFM"",""SEM""]",,,,true,false,"Accepted","[""TFN""]","[""Polyamide""]","[]","[""Polyimide(Lenzig® P84)""]","[""Pure solvent treatment"",""Thermal treatment""]","6576f1e6e2284937359904e2","2023-12-11T11:26:30.274Z","2023-11-22T00:00:00.000Z","All-Polymeric Thin-Film Nanocomposite Membrane for Organic Solvent Nanofiltration","Scientific Report","backOffice","10.1021/acsapm.1c01291","65003a2e9af97755a1fa02ed","Syed Ibrahim Gnani Peer Mohamed and Siamak Nejati and Mona Bavarian","https://doi.org/10.1021/acsapm.1c01291",0,"Composite","TFN-2_MeOH_IG","Scientific report","Interfacial Polymerization","[{""postTreatmentChemicalAgentConcentrationUnit"":[""v%""],""_id"":""6576f1e6e2284937359904e6"",""postTreatment"":""Pure solvent treatment"",""postTreatmentChemicalAgentSmiles"":""CC(O)C"",""postTreatmentChemicalAgentConcentration"":""100""},{""postTreatmentChemicalAgentConcentrationUnit"":[],""_id"":""6576f1e6e2284937359904e7"",""postTreatment"":""Thermal treatment"",""postTreatmentChemicalAgentSmiles"":""N/A"",""postTreatmentChemicalAgentConcentration"":""""}]","ISA",5.4,79.1,"1273",0,,,"phase 2 (IFP)","Poly(DVB-co-PFDA)","1 g/L",,,,,,,,,,,,,,,,,,,,,,,,,,,,,,,,,,,,,,,,,,,,,,,,,,,,,,,,,,,,,,,,,,,,,,,,"[]",,,,,,,,,,,,
"6576f1e6e2284937359904ed","2023-12-11T11:26:30.632Z","[""Dimethylformamide (DMF)""]","[""water""]","[]","[]","20","1270","[""Pure solvent treatment"",""Crosslinking""]","[{""postTreatmentChemicalAgentConcentrationUnit"":[""v%""],""_id"":""6576f1e6e2284937359904f0"",""postTreatment"":""Pure solvent treatment"",""postTreatmentChemicalAgentSmiles"":""CC(O)C"",""postTreatmentChemicalAgentConcentration"":""100""},{""postTreatmentChemicalAgentConcentrationUnit"":[""w/v%""],""_id"":""6576f1e6e2284937359904f1"",""postTreatment"":""Crosslinking"",""postTreatmentChemicalAgentSmiles"":""NCCCCCCN"",""postTreatmentChemicalAgentConcentration"":""3""}]","[""water""]","[""Hexane""]","[""w/v%""]","[]","[""w/v%""]","[]","C1=CC(=CC(=C1)N)N","2","C1=C(C=C(C=C1C(=O)Cl)C(=O)Cl)C(=O)Cl","0.125",false,"Dead-end",6.89,22,,"Methanol","Dye","Methyl orange (sodium salt)",327.33,153,"µmol/L",1,"[""Zeta potential"",""XPS"",""FTIR"",""AFM"",""SEM""]",,,,true,false,"Accepted","[""TFN""]","[""Polyamide""]","[]","[""Polyimide(Lenzig® P84)""]","[""Pure solvent treatment"",""Thermal treatment""]","6576f1e6e2284937359904e2","2023-12-11T11:26:30.274Z","2023-11-22T00:00:00.000Z","All-Polymeric Thin-Film Nanocomposite Membrane for Organic Solvent Nanofiltration","Scientific Report","backOffice","10.1021/acsapm.1c01291","65003a2e9af97755a1fa02ed","Syed Ibrahim Gnani Peer Mohamed and Siamak Nejati and Mona Bavarian","https://doi.org/10.1021/acsapm.1c01291",0,"Composite","TFN-2_MeOH_MO","Scientific report","Interfacial Polymerization","[{""postTreatmentChemicalAgentConcentrationUnit"":[""v%""],""_id"":""6576f1e6e2284937359904ee"",""postTreatment"":""Pure solvent treatment"",""postTreatmentChemicalAgentSmiles"":""CC(O)C"",""postTreatmentChemicalAgentConcentration"":""100""},{""postTreatmentChemicalAgentConcentrationUnit"":[],""_id"":""6576f1e6e2284937359904ef"",""postTreatment"":""Thermal treatment"",""postTreatmentChemicalAgentSmiles"":""N/A"",""postTreatmentChemicalAgentConcentration"":""""}]","ISA",5.4,93,"1274",0,,,"phase 2 (IFP)","Poly(DVB-co-PFDA)","1 g/L",,,,,,,,,,,,,,,,,,,,,,,,,,,,,,,,,,,,,,,,,,,,,,,,,,,,,,,,,,,,,,,,,,,,,,,,"[]",,,,,,,,,,,,
"6576f1e6e2284937359904f5","2023-12-11T11:26:30.841Z","[""Dimethylformamide (DMF)""]","[""water""]","[]","[]","20","1270","[""Pure solvent treatment"",""Crosslinking""]","[{""postTreatmentChemicalAgentConcentrationUnit"":[""v%""],""_id"":""6576f1e6e2284937359904f8"",""postTreatment"":""Pure solvent treatment"",""postTreatmentChemicalAgentSmiles"":""CC(O)C"",""postTreatmentChemicalAgentConcentration"":""100""},{""postTreatmentChemicalAgentConcentrationUnit"":[""w/v%""],""_id"":""6576f1e6e2284937359904f9"",""postTreatment"":""Crosslinking"",""postTreatmentChemicalAgentSmiles"":""NCCCCCCN"",""postTreatmentChemicalAgentConcentration"":""3""}]","[""water""]","[""Hexane""]","[""w/v%""]","[]","[""w/v%""]","[]","C1=CC(=CC(=C1)N)N","2","C1=C(C=C(C=C1C(=O)Cl)C(=O)Cl)C(=O)Cl","0.125",false,"Dead-end",6.89,22,,"Methanol","Dye","Rhodamine B (chloride salt)",479.02,104,"µmol/L",1,"[""Zeta potential"",""XPS"",""FTIR"",""AFM"",""SEM""]",,,,true,false,"Accepted","[""TFN""]","[""Polyamide""]","[]","[""Polyimide(Lenzig® P84)""]","[""Pure solvent treatment"",""Thermal treatment""]","6576f1e6e2284937359904e2","2023-12-11T11:26:30.274Z","2023-11-22T00:00:00.000Z","All-Polymeric Thin-Film Nanocomposite Membrane for Organic Solvent Nanofiltration","Scientific Report","backOffice","10.1021/acsapm.1c01291","65003a2e9af97755a1fa02ed","Syed Ibrahim Gnani Peer Mohamed and Siamak Nejati and Mona Bavarian","https://doi.org/10.1021/acsapm.1c01291",0,"Composite","TFN-2_MeOH_RhB","Scientific report","Interfacial Polymerization","[{""postTreatmentChemicalAgentConcentrationUnit"":[""v%""],""_id"":""6576f1e6e2284937359904f6"",""postTreatment"":""Pure solvent treatment"",""postTreatmentChemicalAgentSmiles"":""CC(O)C"",""postTreatmentChemicalAgentConcentration"":""100""},{""postTreatmentChemicalAgentConcentrationUnit"":[],""_id"":""6576f1e6e2284937359904f7"",""postTreatment"":""Thermal treatment"",""postTreatmentChemicalAgentSmiles"":""N/A"",""postTreatmentChemicalAgentConcentration"":""""}]","ISA",5.4,94.1,"1275",0,,,"phase 2 (IFP)","Poly(DVB-co-PFDA)","1 g/L",,,,,,,,,,,,,,,,,,,,,,,,,,,,,,,,,,,,,,,,,,,,,,,,,,,,,,,,,,,,,,,,,,,,,,,,"[]",,,,,,,,,,,,
"6576f1e7e2284937359904fd","2023-12-11T11:26:31.053Z","[""Dimethylformamide (DMF)""]","[""water""]","[]","[]","20","1270","[""Pure solvent treatment"",""Crosslinking""]","[{""postTreatmentChemicalAgentConcentrationUnit"":[""v%""],""_id"":""6576f1e7e228493735990500"",""postTreatment"":""Pure solvent treatment"",""postTreatmentChemicalAgentSmiles"":""CC(O)C"",""postTreatmentChemicalAgentConcentration"":""100""},{""postTreatmentChemicalAgentConcentrationUnit"":[""w/v%""],""_id"":""6576f1e7e228493735990501"",""postTreatment"":""Crosslinking"",""postTreatmentChemicalAgentSmiles"":""NCCCCCCN"",""postTreatmentChemicalAgentConcentration"":""3""}]","[""water""]","[""Hexane""]","[""w/v%""]","[]","[""w/v%""]","[]","C1=CC(=CC(=C1)N)N","2","C1=C(C=C(C=C1C(=O)Cl)C(=O)Cl)C(=O)Cl","0.125",false,"Dead-end",6.89,22,,"Methanol","Dye","Congo red (disodium salt)",696.66,72,"µmol/L",1,"[""Zeta potential"",""XPS"",""FTIR"",""AFM"",""SEM""]",,,,true,false,"Accepted","[""TFN""]","[""Polyamide""]","[]","[""Polyimide(Lenzig® P84)""]","[""Pure solvent treatment"",""Thermal treatment""]","6576f1e6e2284937359904e2","2023-12-11T11:26:30.274Z","2023-11-22T00:00:00.000Z","All-Polymeric Thin-Film Nanocomposite Membrane for Organic Solvent Nanofiltration","Scientific Report","backOffice","10.1021/acsapm.1c01291","65003a2e9af97755a1fa02ed","Syed Ibrahim Gnani Peer Mohamed and Siamak Nejati and Mona Bavarian","https://doi.org/10.1021/acsapm.1c01291",0,"Composite","TFN-2_MeOH_CR","Scientific report","Interfacial Polymerization","[{""postTreatmentChemicalAgentConcentrationUnit"":[""v%""],""_id"":""6576f1e7e2284937359904fe"",""postTreatment"":""Pure solvent treatment"",""postTreatmentChemicalAgentSmiles"":""CC(O)C"",""postTreatmentChemicalAgentConcentration"":""100""},{""postTreatmentChemicalAgentConcentrationUnit"":[],""_id"":""6576f1e7e2284937359904ff"",""postTreatment"":""Thermal treatment"",""postTreatmentChemicalAgentSmiles"":""N/A"",""postTreatmentChemicalAgentConcentration"":""""}]","ISA",5.4,98.1,"1276",0,,,"phase 2 (IFP)","Poly(DVB-co-PFDA)","1 g/L",,,,,,,,,,,,,,,,,,,,,,,,,,,,,,,,,,,,,,,,,,,,,,,,,,,,,,,,,,,,,,,,,,,,,,,,"[]",,,,,,,,,,,,
"6576f1e7e228493735990505","2023-12-11T11:26:31.229Z","[""Dimethylformamide (DMF)""]","[""water""]","[]","[]","20","1270","[""Pure solvent treatment"",""Crosslinking""]","[{""postTreatmentChemicalAgentConcentrationUnit"":[""v%""],""_id"":""6576f1e7e228493735990508"",""postTreatment"":""Pure solvent treatment"",""postTreatmentChemicalAgentSmiles"":""CC(O)C"",""postTreatmentChemicalAgentConcentration"":""100""},{""postTreatmentChemicalAgentConcentrationUnit"":[""w/v%""],""_id"":""6576f1e7e228493735990509"",""postTreatment"":""Crosslinking"",""postTreatmentChemicalAgentSmiles"":""NCCCCCCN"",""postTreatmentChemicalAgentConcentration"":""3""}]","[""water""]","[""Hexane""]","[""w/v%""]","[]","[""w/v%""]","[]","C1=CC(=CC(=C1)N)N","2","C1=C(C=C(C=C1C(=O)Cl)C(=O)Cl)C(=O)Cl","0.125",false,"Dead-end",6.89,22,,"Methanol","Dye","Reactive black 5 (tetrasodium salt)",991.82,50,"µmol/L",1,"[""Zeta potential"",""XPS"",""FTIR"",""AFM"",""SEM""]",,,,true,false,"Accepted","[""TFN""]","[""Polyamide""]","[]","[""Polyimide(Lenzig® P84)""]","[""Pure solvent treatment"",""Thermal treatment""]","6576f1e6e2284937359904e2","2023-12-11T11:26:30.274Z","2023-11-22T00:00:00.000Z","All-Polymeric Thin-Film Nanocomposite Membrane for Organic Solvent Nanofiltration","Scientific Report","backOffice","10.1021/acsapm.1c01291","65003a2e9af97755a1fa02ed","Syed Ibrahim Gnani Peer Mohamed and Siamak Nejati and Mona Bavarian","https://doi.org/10.1021/acsapm.1c01291",0,"Composite","TFN-2_MeOH_RB5","Scientific report","Interfacial Polymerization","[{""postTreatmentChemicalAgentConcentrationUnit"":[""v%""],""_id"":""6576f1e7e228493735990506"",""postTreatment"":""Pure solvent treatment"",""postTreatmentChemicalAgentSmiles"":""CC(O)C"",""postTreatmentChemicalAgentConcentration"":""100""},{""postTreatmentChemicalAgentConcentrationUnit"":[],""_id"":""6576f1e7e228493735990507"",""postTreatment"":""Thermal treatment"",""postTreatmentChemicalAgentSmiles"":""N/A"",""postTreatmentChemicalAgentConcentration"":""""}]","ISA",5.4,99.1,"1277",0,,,"phase 2 (IFP)","Poly(DVB-co-PFDA)","1 g/L",,,,,,,,,,,,,,,,,,,,,,,,,,,,,,,,,,,,,,,,,,,,,,,,,,,,,,,,,,,,,,,,,,,,,,,,"[]",,,,,,,,,,,,
"6576f1e7e22849373599050d","2023-12-11T11:26:31.415Z","[""Dimethylformamide (DMF)""]","[""water""]","[]","[]","20","1270","[""Pure solvent treatment"",""Crosslinking""]","[{""postTreatmentChemicalAgentConcentrationUnit"":[""v%""],""_id"":""6576f1e7e228493735990510"",""postTreatment"":""Pure solvent treatment"",""postTreatmentChemicalAgentSmiles"":""CC(O)C"",""postTreatmentChemicalAgentConcentration"":""100""},{""postTreatmentChemicalAgentConcentrationUnit"":[""w/v%""],""_id"":""6576f1e7e228493735990511"",""postTreatment"":""Crosslinking"",""postTreatmentChemicalAgentSmiles"":""NCCCCCCN"",""postTreatmentChemicalAgentConcentration"":""3""}]","[""water""]","[""Hexane""]","[""w/v%""]","[]","[""w/v%""]","[]","C1=CC(=CC(=C1)N)N","2","C1=C(C=C(C=C1C(=O)Cl)C(=O)Cl)C(=O)Cl","0.125",false,"Dead-end",6.89,22,,"Methanol","Dye","Methyl orange (sodium salt)",327.33,153,"µmol/L",1,"[""XPS"",""AFM"",""SEM""]",,,,true,false,"Accepted","[""TFN""]","[""Polyamide""]","[]","[""Polyimide(Lenzig® P84)""]","[""Pure solvent treatment"",""Thermal treatment""]","6576f1e6e2284937359904e2","2023-12-11T11:26:30.274Z","2023-11-22T00:00:00.000Z","All-Polymeric Thin-Film Nanocomposite Membrane for Organic Solvent Nanofiltration","Scientific Report","backOffice","10.1021/acsapm.1c01291","65003a2e9af97755a1fa02ed","Syed Ibrahim Gnani Peer Mohamed and Siamak Nejati and Mona Bavarian","https://doi.org/10.1021/acsapm.1c01291",0,"Composite","TFN-1_MeOH_MO","Scientific report","Interfacial Polymerization","[{""postTreatmentChemicalAgentConcentrationUnit"":[""v%""],""_id"":""6576f1e7e22849373599050e"",""postTreatment"":""Pure solvent treatment"",""postTreatmentChemicalAgentSmiles"":""CC(O)C"",""postTreatmentChemicalAgentConcentration"":""100""},{""postTreatmentChemicalAgentConcentrationUnit"":[],""_id"":""6576f1e7e22849373599050f"",""postTreatment"":""Thermal treatment"",""postTreatmentChemicalAgentSmiles"":""N/A"",""postTreatmentChemicalAgentConcentration"":""""}]","ISA",4.9,93,"1278",0,,,"phase 2 (IFP)","Poly(DVB-co-PFDA)","0,75 g/L",,,,,,,,,,,,,,,,,,,,,,,,,,,,,,,,,,,,,,,,,,,,,,,,,,,,,,,,,,,,,,,,,,,,,,,,"[]",,,,,,,,,,,,
"6576f1e7e228493735990515","2023-12-11T11:26:31.585Z","[""Dimethylformamide (DMF)""]","[""water""]","[]","[]","20","1270","[""Pure solvent treatment"",""Crosslinking""]","[{""postTreatmentChemicalAgentConcentrationUnit"":[""v%""],""_id"":""6576f1e7e228493735990518"",""postTreatment"":""Pure solvent treatment"",""postTreatmentChemicalAgentSmiles"":""CC(O)C"",""postTreatmentChemicalAgentConcentration"":""100""},{""postTreatmentChemicalAgentConcentrationUnit"":[""w/v%""],""_id"":""6576f1e7e228493735990519"",""postTreatment"":""Crosslinking"",""postTreatmentChemicalAgentSmiles"":""NCCCCCCN"",""postTreatmentChemicalAgentConcentration"":""3""}]","[""water""]","[""Hexane""]","[""w/v%""]","[]","[""w/v%""]","[]","C1=CC(=CC(=C1)N)N","2","C1=C(C=C(C=C1C(=O)Cl)C(=O)Cl)C(=O)Cl","0.125",false,"Dead-end",6.89,22,,"Methanol","Dye","Methyl orange (sodium salt)",327.33,153,"µmol/L",1,"[""XPS"",""AFM"",""SEM""]",,,,true,false,"Accepted","[""TFN""]","[""Polyamide""]","[]","[""Polyimide(Lenzig® P84)""]","[""Pure solvent treatment"",""Thermal treatment""]","6576f1e6e2284937359904e2","2023-12-11T11:26:30.274Z","2023-11-22T00:00:00.000Z","All-Polymeric Thin-Film Nanocomposite Membrane for Organic Solvent Nanofiltration","Scientific Report","backOffice","10.1021/acsapm.1c01291","65003a2e9af97755a1fa02ed","Syed Ibrahim Gnani Peer Mohamed and Siamak Nejati and Mona Bavarian","https://doi.org/10.1021/acsapm.1c01291",0,"Composite","TFN-3_MeOH_MO","Scientific report","Interfacial Polymerization","[{""postTreatmentChemicalAgentConcentrationUnit"":[""v%""],""_id"":""6576f1e7e228493735990516"",""postTreatment"":""Pure solvent treatment"",""postTreatmentChemicalAgentSmiles"":""CC(O)C"",""postTreatmentChemicalAgentConcentration"":""100""},{""postTreatmentChemicalAgentConcentrationUnit"":[],""_id"":""6576f1e7e228493735990517"",""postTreatment"":""Thermal treatment"",""postTreatmentChemicalAgentSmiles"":""N/A"",""postTreatmentChemicalAgentConcentration"":""""}]","ISA",7.5,75,"1279",0,,,"phase 2 (IFP)","Poly(DVB-co-PFDA)","1,25 g/L",,,,,,,,,,,,,,,,,,,,,,,,,,,,,,,,,,,,,,,,,,,,,,,,,,,,,,,,,,,,,,,,,,,,,,,,"[]",,,,,,,,,,,,
"6576f1e7e22849373599051d","2023-12-11T11:26:31.752Z","[""Dimethylformamide (DMF)""]","[""water""]","[]","[]","20","1270","[""Pure solvent treatment"",""Crosslinking""]","[{""postTreatmentChemicalAgentConcentrationUnit"":[""v%""],""_id"":""6576f1e7e228493735990520"",""postTreatment"":""Pure solvent treatment"",""postTreatmentChemicalAgentSmiles"":""CC(O)C"",""postTreatmentChemicalAgentConcentration"":""100""},{""postTreatmentChemicalAgentConcentrationUnit"":[""w/v%""],""_id"":""6576f1e7e228493735990521"",""postTreatment"":""Crosslinking"",""postTreatmentChemicalAgentSmiles"":""NCCCCCCN"",""postTreatmentChemicalAgentConcentration"":""3""}]","[""water""]","[""Hexane""]","[""w/v%""]","[]","[""w/v%""]","[]","C1=CC(=CC(=C1)N)N","2","C1=C(C=C(C=C1C(=O)Cl)C(=O)Cl)C(=O)Cl","0.125",false,"Dead-end",6.89,22,,"Methanol","Dye","Methyl orange (sodium salt)",327.33,153,"µmol/L",1,"[""XPS"",""FTIR"",""AFM"",""SEM""]",,,,true,false,"Accepted","[""TFC""]","[""Polyamide""]","[]","[""Polyimide(Lenzig® P84)""]","[""Pure solvent treatment"",""Thermal treatment""]","6576f1e6e2284937359904e2","2023-12-11T11:26:30.274Z","2023-11-22T00:00:00.000Z","All-Polymeric Thin-Film Nanocomposite Membrane for Organic Solvent Nanofiltration","Scientific Report","backOffice","10.1021/acsapm.1c01291","65003a2e9af97755a1fa02ed","Syed Ibrahim Gnani Peer Mohamed and Siamak Nejati and Mona Bavarian","https://doi.org/10.1021/acsapm.1c01291",0,"Composite","TFC_control-MeOH_MO","Scientific report","Interfacial Polymerization","[{""postTreatmentChemicalAgentConcentrationUnit"":[""v%""],""_id"":""6576f1e7e22849373599051e"",""postTreatment"":""Pure solvent treatment"",""postTreatmentChemicalAgentSmiles"":""CC(O)C"",""postTreatmentChemicalAgentConcentration"":""100""},{""postTreatmentChemicalAgentConcentrationUnit"":[],""_id"":""6576f1e7e22849373599051f"",""postTreatment"":""Thermal treatment"",""postTreatmentChemicalAgentSmiles"":""N/A"",""postTreatmentChemicalAgentConcentration"":""""}]","ISA",2,93.9,"1280",0,,,,,,,,,,,,,,,,,,,,,,,,,,,,,,,,,,,,,,,,,,,,,,,,,,,,,,,,,,,,,,,,,,,,,,,,,,,,,"[]",,,,,,,,,,,,
"6576f1e7e228493735990525","2023-12-11T11:26:31.924Z","[""Dimethylformamide (DMF)""]","[""water""]","[]","[]","20","1270","[""Pure solvent treatment"",""Crosslinking""]","[{""postTreatmentChemicalAgentConcentrationUnit"":[""v%""],""_id"":""6576f1e7e228493735990528"",""postTreatment"":""Pure solvent treatment"",""postTreatmentChemicalAgentSmiles"":""CC(O)C"",""postTreatmentChemicalAgentConcentration"":""100""},{""postTreatmentChemicalAgentConcentrationUnit"":[""w/v%""],""_id"":""6576f1e7e228493735990529"",""postTreatment"":""Crosslinking"",""postTreatmentChemicalAgentSmiles"":""NCCCCCCN"",""postTreatmentChemicalAgentConcentration"":""3""}]","[""water""]","[""Hexane""]","[""w/v%""]","[]","[""w/v%""]","[]","C1=CC(=CC(=C1)N)N","2","C1=C(C=C(C=C1C(=O)Cl)C(=O)Cl)C(=O)Cl","0.125",false,"Dead-end",6.89,22,,"Methanol","Dye","Methyl orange (sodium salt)",327.33,153,"µmol/L",1,"[""Zeta potential"",""XPS"",""FTIR"",""AFM"",""SEM""]",,,,true,false,"Accepted","[""TFN""]","[""Polyamide""]","[]","[""Polyimide(Lenzig® P84)""]","[""Pure solvent treatment"",""Thermal treatment""]","6576f1e6e2284937359904e2","2023-12-11T11:26:30.274Z","2023-11-22T00:00:00.000Z","All-Polymeric Thin-Film Nanocomposite Membrane for Organic Solvent Nanofiltration","Scientific Report","backOffice","10.1021/acsapm.1c01291","65003a2e9af97755a1fa02ed","Syed Ibrahim Gnani Peer Mohamed and Siamak Nejati and Mona Bavarian","https://doi.org/10.1021/acsapm.1c01291",0,"Composite","TFN-2_MeOH_MO_longterm_RT","Scientific report","Interfacial Polymerization","[{""postTreatmentChemicalAgentConcentrationUnit"":[""v%""],""_id"":""6576f1e7e228493735990526"",""postTreatment"":""Pure solvent treatment"",""postTreatmentChemicalAgentSmiles"":""CC(O)C"",""postTreatmentChemicalAgentConcentration"":""100""},{""postTreatmentChemicalAgentConcentrationUnit"":[],""_id"":""6576f1e7e228493735990527"",""postTreatment"":""Thermal treatment"",""postTreatmentChemicalAgentSmiles"":""N/A"",""postTreatmentChemicalAgentConcentration"":""""}]","ISA",37.4,92.1,"1281",0,,,"phase 2 (IFP)","Poly(DVB-co-PFDA)","1 g/L",,,,,,,,,,,,,,,,,,,,,,,,,,,,,,,,,,,,,,,,,,,,,,,,,,,,,,,,,,,,,,,,,,,,,,,,"[]",,,,,,,,,,,,
"6576f1e8e22849373599052d","2023-12-11T11:26:32.131Z","[""Dimethylformamide (DMF)""]","[""water""]","[]","[]","20","1270","[""Pure solvent treatment"",""Crosslinking""]","[{""postTreatmentChemicalAgentConcentrationUnit"":[""v%""],""_id"":""6576f1e8e228493735990530"",""postTreatment"":""Pure solvent treatment"",""postTreatmentChemicalAgentSmiles"":""CC(O)C"",""postTreatmentChemicalAgentConcentration"":""100""},{""postTreatmentChemicalAgentConcentrationUnit"":[""w/v%""],""_id"":""6576f1e8e228493735990531"",""postTreatment"":""Crosslinking"",""postTreatmentChemicalAgentSmiles"":""NCCCCCCN"",""postTreatmentChemicalAgentConcentration"":""3""}]","[""water""]","[""Hexane""]","[""w/v%""]","[]","[""w/v%""]","[]","C1=CC(=CC(=C1)N)N","2","C1=C(C=C(C=C1C(=O)Cl)C(=O)Cl)C(=O)Cl","0.125",false,"Dead-end",6.89,40,,"Methanol","Dye","Methyl orange (sodium salt)",327.33,153,"µmol/L",1,"[""Zeta potential"",""XPS"",""FTIR"",""AFM"",""SEM""]",,,,true,false,"Accepted","[""TFN""]","[""Polyamide""]","[]","[""Polyimide(Lenzig® P84)""]","[""Pure solvent treatment"",""Thermal treatment""]","6576f1e6e2284937359904e2","2023-12-11T11:26:30.274Z","2023-11-22T00:00:00.000Z","All-Polymeric Thin-Film Nanocomposite Membrane for Organic Solvent Nanofiltration","Scientific Report","backOffice","10.1021/acsapm.1c01291","65003a2e9af97755a1fa02ed","Syed Ibrahim Gnani Peer Mohamed and Siamak Nejati and Mona Bavarian","https://doi.org/10.1021/acsapm.1c01291",0,"Composite","TFN-2_MeOH_MO_longterm_40°C","Scientific report","Interfacial Polymerization","[{""postTreatmentChemicalAgentConcentrationUnit"":[""v%""],""_id"":""6576f1e8e22849373599052e"",""postTreatment"":""Pure solvent treatment"",""postTreatmentChemicalAgentSmiles"":""CC(O)C"",""postTreatmentChemicalAgentConcentration"":""100""},{""postTreatmentChemicalAgentConcentrationUnit"":[],""_id"":""6576f1e8e22849373599052f"",""postTreatment"":""Thermal treatment"",""postTreatmentChemicalAgentSmiles"":""N/A"",""postTreatmentChemicalAgentConcentration"":""""}]","ISA",37.5,91.8,"1282",0,,,"phase 2 (IFP)","Poly(DVB-co-PFDA)","1 g/L",,,,,,,,,,,,,,,,,,,,,,,,,,,,,,,,,,,,,,,,,,,,,,,,,,,,,,,,,,,,,,,,,,,,,,,,"[]",,,,,,,,,,,,
"6576f1e8e228493735990536","2023-12-11T11:26:32.675Z","[]","[]","[]","[]",,,"[""None""]","[{""postTreatmentChemicalAgentConcentrationUnit"":[],""_id"":""6576f1e8e228493735990539"",""postTreatment"":""None"",""postTreatmentChemicalAgentSmiles"":""N/A"",""postTreatmentChemicalAgentConcentration"":""""}]","[""Dimethylformamide (DMF)""]","[""Hexane""]","[]","[""v%""]","[""mmol/L""]","[]","C1=CC(=CC=C1C2(C3=C(C=CC(=C3)S(=O)(=O)O)C4=C2C=C(C=C4)S(=O)(=O)O)C5=CC=C(C=C5)N)N",,"C1=C(C=C(C=C1C(=O)Cl)C(=O)Cl)C(=O)Cl","2.5",false,"Dead-end",4,25,,"Methanol","Dye","Rose Bengal (disodium salt)",1017.64,20,"mg/L",1,"[]",,,,true,false,"Accepted","[""TFC""]","[""Polyamide""]","[]","[""Polyvinylidenefluoride""]","[""Thermal treatment"",""Pure solvent treatment""]","6576f1e8e228493735990533","2023-12-11T11:26:32.530Z","2023-11-30T00:00:00.000Z","Rigid twisted structured PA membranes for organic solvent nanofiltration via co-solvent assisted interfacial polymerization","Scientific Report","backOffice","10.1016/j.memsci.2022.121179","65003a2e9af97755a1fa02ed","Yirong Sun and Jundong Zhong and Ziyu Lin and Ruiyin Sun and Liyuan Chen and Zhenhua Jiang and Jinhui Pang","https://doi.org/10.1016/j.memsci.2022.121179",0,"Composite","BAF-PA-10%-water","Scientific report","Interfacial Polymerization","[{""postTreatmentChemicalAgentConcentrationUnit"":[],""_id"":""6576f1e8e228493735990537"",""postTreatment"":""Thermal treatment"",""postTreatmentChemicalAgentSmiles"":""N/A"",""postTreatmentChemicalAgentConcentration"":""""},{""postTreatmentChemicalAgentConcentrationUnit"":[""v%""],""_id"":""6576f1e8e228493735990538"",""postTreatment"":""Pure solvent treatment"",""postTreatmentChemicalAgentSmiles"":""CCO"",""postTreatmentChemicalAgentConcentration"":""100""}]","Commercial",14.3,66.8,"1283",0,,,,,,,,,,,"O","10",,,,,,,,,,,,,,,,,,,,,,,,,,,,,,,,,,,,,,,,,,,,,,,,,,,,,,,,,,,,,,,,,"[]",,,,,,,,,,,,
"6576f1e8e22849373599053d","2023-12-11T11:26:32.835Z","[]","[]","[]","[]",,,"[""None""]","[{""postTreatmentChemicalAgentConcentrationUnit"":[],""_id"":""6576f1e8e228493735990540"",""postTreatment"":""None"",""postTreatmentChemicalAgentSmiles"":""N/A"",""postTreatmentChemicalAgentConcentration"":""""}]","[""Dimethylformamide (DMF)""]","[""Hexane""]","[]","[""v%""]","[""mmol/L""]","[]","C1=CC(=CC=C1C2(C3=C(C=CC(=C3)S(=O)(=O)O)C4=C2C=C(C=C4)S(=O)(=O)O)C5=CC=C(C=C5)N)N",,"C1=C(C=C(C=C1C(=O)Cl)C(=O)Cl)C(=O)Cl","2.5",false,"Dead-end",4,25,,"Methanol","Dye","Rose Bengal (disodium salt)",1017.64,20,"mg/L",1,"[]",,,,true,false,"Accepted","[""TFC""]","[""Polyamide""]","[]","[""Polyvinylidenefluoride""]","[""Thermal treatment"",""Pure solvent treatment""]","6576f1e8e228493735990533","2023-12-11T11:26:32.530Z","2023-11-30T00:00:00.000Z","Rigid twisted structured PA membranes for organic solvent nanofiltration via co-solvent assisted interfacial polymerization","Scientific Report","backOffice","10.1016/j.memsci.2022.121179","65003a2e9af97755a1fa02ed","Yirong Sun and Jundong Zhong and Ziyu Lin and Ruiyin Sun and Liyuan Chen and Zhenhua Jiang and Jinhui Pang","https://doi.org/10.1016/j.memsci.2022.121179",0,"Composite","BAF-PA-20%-water","Scientific report","Interfacial Polymerization","[{""postTreatmentChemicalAgentConcentrationUnit"":[],""_id"":""6576f1e8e22849373599053e"",""postTreatment"":""Thermal treatment"",""postTreatmentChemicalAgentSmiles"":""N/A"",""postTreatmentChemicalAgentConcentration"":""""},{""postTreatmentChemicalAgentConcentrationUnit"":[""v%""],""_id"":""6576f1e8e22849373599053f"",""postTreatment"":""Pure solvent treatment"",""postTreatmentChemicalAgentSmiles"":""CCO"",""postTreatmentChemicalAgentConcentration"":""100""}]","Commercial",23.7,97.9,"1284",0,,,,,,,,,,,"O","20",,,,,,,,,,,,,,,,,,,,,,,,,,,,,,,,,,,,,,,,,,,,,,,,,,,,,,,,,,,,,,,,,"[]",,,,,,,,,,,,
"6576f1e8e228493735990544","2023-12-11T11:26:33.005Z","[]","[]","[]","[]",,,"[""None""]","[{""postTreatmentChemicalAgentConcentrationUnit"":[],""_id"":""6576f1e8e228493735990547"",""postTreatment"":""None"",""postTreatmentChemicalAgentSmiles"":""N/A"",""postTreatmentChemicalAgentConcentration"":""""}]","[""Dimethylformamide (DMF)""]","[""Hexane""]","[]","[""v%""]","[""mmol/L""]","[]","C1=CC(=CC=C1C2(C3=C(C=CC(=C3)S(=O)(=O)O)C4=C2C=C(C=C4)S(=O)(=O)O)C5=CC=C(C=C5)N)N",,"C1=C(C=C(C=C1C(=O)Cl)C(=O)Cl)C(=O)Cl","2.5",false,"Dead-end",4,25,,"Methanol","Dye","Rose Bengal (disodium salt)",1017.64,20,"mg/L",1,"[]",,,,true,false,"Accepted","[""TFC""]","[""Polyamide""]","[]","[""Polyvinylidenefluoride""]","[""Thermal treatment"",""Pure solvent treatment""]","6576f1e8e228493735990533","2023-12-11T11:26:32.530Z","2023-11-30T00:00:00.000Z","Rigid twisted structured PA membranes for organic solvent nanofiltration via co-solvent assisted interfacial polymerization","Scientific Report","backOffice","10.1016/j.memsci.2022.121179","65003a2e9af97755a1fa02ed","Yirong Sun and Jundong Zhong and Ziyu Lin and Ruiyin Sun and Liyuan Chen and Zhenhua Jiang and Jinhui Pang","https://doi.org/10.1016/j.memsci.2022.121179",0,"Composite","BAF-PA-30%-water","Scientific report","Interfacial Polymerization","[{""postTreatmentChemicalAgentConcentrationUnit"":[],""_id"":""6576f1e8e228493735990545"",""postTreatment"":""Thermal treatment"",""postTreatmentChemicalAgentSmiles"":""N/A"",""postTreatmentChemicalAgentConcentration"":""""},{""postTreatmentChemicalAgentConcentrationUnit"":[""v%""],""_id"":""6576f1e8e228493735990546"",""postTreatment"":""Pure solvent treatment"",""postTreatmentChemicalAgentSmiles"":""CCO"",""postTreatmentChemicalAgentConcentration"":""100""}]","Commercial",52.6,78.6,"1285",0,,,,,,,,,,,"O","30",,,,,,,,,,,,,,,,,,,,,,,,,,,,,,,,,,,,,,,,,,,,,,,,,,,,,,,,,,,,,,,,,"[]",,,,,,,,,,,,
"6576f1e9e22849373599054b","2023-12-11T11:26:33.178Z","[]","[]","[]","[]",,,"[""None""]","[{""postTreatmentChemicalAgentConcentrationUnit"":[],""_id"":""6576f1e9e22849373599054e"",""postTreatment"":""None"",""postTreatmentChemicalAgentSmiles"":""N/A"",""postTreatmentChemicalAgentConcentration"":""""}]","[""Dimethylformamide (DMF)""]","[""Hexane""]","[""mmol/L""]","[""v%""]","[""mmol/L""]","[]","C1=CC(=CC=C1C2(C3=C(C=CC(=C3)S(=O)(=O)O)C4=C2C=C(C=C4)S(=O)(=O)O)C5=CC=C(C=C5)N)N","10","C1=C(C=C(C=C1C(=O)Cl)C(=O)Cl)C(=O)Cl","2.5",false,"Dead-end",4,25,,"Methanol","Dye","Rose Bengal (disodium salt)",1017.64,20,"mg/L",1,"[""XPS""]",,,,true,false,"Accepted","[""TFC""]","[""Polyamide""]","[]","[""Polyvinylidenefluoride""]","[""Thermal treatment"",""Pure solvent treatment""]","6576f1e8e228493735990533","2023-12-11T11:26:32.530Z","2023-11-30T00:00:00.000Z","Rigid twisted structured PA membranes for organic solvent nanofiltration via co-solvent assisted interfacial polymerization","Scientific Report","backOffice","10.1016/j.memsci.2022.121179","65003a2e9af97755a1fa02ed","Yirong Sun and Jundong Zhong and Ziyu Lin and Ruiyin Sun and Liyuan Chen and Zhenhua Jiang and Jinhui Pang","https://doi.org/10.1016/j.memsci.2022.121179",0,"Composite","BAF-PA-10mmol-BAF","Scientific report","Interfacial Polymerization","[{""postTreatmentChemicalAgentConcentrationUnit"":[],""_id"":""6576f1e9e22849373599054c"",""postTreatment"":""Thermal treatment"",""postTreatmentChemicalAgentSmiles"":""N/A"",""postTreatmentChemicalAgentConcentration"":""""},{""postTreatmentChemicalAgentConcentrationUnit"":[""v%""],""_id"":""6576f1e9e22849373599054d"",""postTreatment"":""Pure solvent treatment"",""postTreatmentChemicalAgentSmiles"":""CCO"",""postTreatmentChemicalAgentConcentration"":""100""}]","Commercial",13.9,58.9,"1286",0,,,,,,,,,,,"O","20",,,,,,,,,,,,,,,,,,,,,,,,,,,,,,,,,,,,,,,,,,,,,,,,,,,,,,,,,,,,,,,,,"[]",,,,,,,,,,,,
"6576f1e9e228493735990552","2023-12-11T11:26:33.349Z","[]","[]","[]","[]",,,"[""None""]","[{""postTreatmentChemicalAgentConcentrationUnit"":[],""_id"":""6576f1e9e228493735990555"",""postTreatment"":""None"",""postTreatmentChemicalAgentSmiles"":""N/A"",""postTreatmentChemicalAgentConcentration"":""""}]","[""Dimethylformamide (DMF)""]","[""Hexane""]","[""mmol/L""]","[""v%""]","[""mmol/L""]","[]","C1=CC(=CC=C1C2(C3=C(C=CC(=C3)S(=O)(=O)O)C4=C2C=C(C=C4)S(=O)(=O)O)C5=CC=C(C=C5)N)N","20","C1=C(C=C(C=C1C(=O)Cl)C(=O)Cl)C(=O)Cl","2.5",false,"Dead-end",4,25,,"Methanol","Dye","Rose Bengal (disodium salt)",1017.64,20,"mg/L",1,"[""AFM"",""SEM"",""XPS""]",,,,true,false,"Accepted","[""TFC""]","[""Polyamide""]","[]","[""Polyvinylidenefluoride""]","[""Thermal treatment"",""Pure solvent treatment""]","6576f1e8e228493735990533","2023-12-11T11:26:32.530Z","2023-11-30T00:00:00.000Z","Rigid twisted structured PA membranes for organic solvent nanofiltration via co-solvent assisted interfacial polymerization","Scientific Report","backOffice","10.1016/j.memsci.2022.121179","65003a2e9af97755a1fa02ed","Yirong Sun and Jundong Zhong and Ziyu Lin and Ruiyin Sun and Liyuan Chen and Zhenhua Jiang and Jinhui Pang","https://doi.org/10.1016/j.memsci.2022.121179",0,"Composite","BAF-PA-20mmol-BAF","Scientific report","Interfacial Polymerization","[{""postTreatmentChemicalAgentConcentrationUnit"":[],""_id"":""6576f1e9e228493735990553"",""postTreatment"":""Thermal treatment"",""postTreatmentChemicalAgentSmiles"":""N/A"",""postTreatmentChemicalAgentConcentration"":""""},{""postTreatmentChemicalAgentConcentrationUnit"":[""v%""],""_id"":""6576f1e9e228493735990554"",""postTreatment"":""Pure solvent treatment"",""postTreatmentChemicalAgentSmiles"":""CCO"",""postTreatmentChemicalAgentConcentration"":""100""}]","Commercial",23.6,91.3,"1287",0,,,,,,,,,,,"O","20",,,,,,,,,,,,,,,,,,,,,,,,,,,,,,,,,,,,,,,,,,,,,,,,,,,,,,,,,,,,,,,,,"[]",,,,,,,,,,,,
"6576f1e9e228493735990559","2023-12-11T11:26:33.513Z","[]","[]","[]","[]",,,"[""None""]","[{""postTreatmentChemicalAgentConcentrationUnit"":[],""_id"":""6576f1e9e22849373599055c"",""postTreatment"":""None"",""postTreatmentChemicalAgentSmiles"":""N/A"",""postTreatmentChemicalAgentConcentration"":""""}]","[""Dimethylformamide (DMF)""]","[""Hexane""]","[""mmol/L""]","[""v%""]","[""mmol/L""]","[]","C1=CC(=CC=C1C2(C3=C(C=CC(=C3)S(=O)(=O)O)C4=C2C=C(C=C4)S(=O)(=O)O)C5=CC=C(C=C5)N)N","30","C1=C(C=C(C=C1C(=O)Cl)C(=O)Cl)C(=O)Cl","2.5",false,"Dead-end",4,25,,"Methanol","Dye","Rose Bengal (disodium salt)",1017.64,20,"mg/L",1,"[""XPS""]",,,,true,false,"Accepted","[""TFC""]","[""Polyamide""]","[]","[""Polyvinylidenefluoride""]","[""Thermal treatment"",""Pure solvent treatment""]","6576f1e8e228493735990533","2023-12-11T11:26:32.530Z","2023-11-30T00:00:00.000Z","Rigid twisted structured PA membranes for organic solvent nanofiltration via co-solvent assisted interfacial polymerization","Scientific Report","backOffice","10.1016/j.memsci.2022.121179","65003a2e9af97755a1fa02ed","Yirong Sun and Jundong Zhong and Ziyu Lin and Ruiyin Sun and Liyuan Chen and Zhenhua Jiang and Jinhui Pang","https://doi.org/10.1016/j.memsci.2022.121179",0,"Composite","BAF-PA-30mmol-BAF","Scientific report","Interfacial Polymerization","[{""postTreatmentChemicalAgentConcentrationUnit"":[],""_id"":""6576f1e9e22849373599055a"",""postTreatment"":""Thermal treatment"",""postTreatmentChemicalAgentSmiles"":""N/A"",""postTreatmentChemicalAgentConcentration"":""""},{""postTreatmentChemicalAgentConcentrationUnit"":[""v%""],""_id"":""6576f1e9e22849373599055b"",""postTreatment"":""Pure solvent treatment"",""postTreatmentChemicalAgentSmiles"":""CCO"",""postTreatmentChemicalAgentConcentration"":""100""}]","Commercial",28.6,83.2,"1288",0,,,,,,,,,,,"O","20",,,,,,,,,,,,,,,,,,,,,,,,,,,,,,,,,,,,,,,,,,,,,,,,,,,,,,,,,,,,,,,,,"[]",,,,,,,,,,,,
