Repository: BAMresearch/onf-database

This repository belongs to the the publication "Revealing structure-property-performance relationships of organic solvent nanofiltration membranes using a FAIR, open-access database" published in ADD JOURNAL (DOI). 
It uses a dataset derived from The Open Membrane Database (https://openmembranedatabase.org/). The access date was April 8th 2025. The original dataset is in the repository as OMD_SRNF_2025-04-08.csv file.

The main researchers involved in the study are Sarah Glass (ORCID: 0000-0002-0625-0057), Petra Merten (no ORCID available), Torsten Brinkmann (ORCID: 0000-0002-5114-6259) and Volkan Filiz (ORCID: 0000-0003-0239-8641). 

The repository contains 5 Python files:

File: OMD_SRNF_2025-04-08.csv (part 48 of 184)
"6576f1e9e228493735990560","2023-12-11T11:26:33.721Z","[]","[]","[]","[]",,,"[""None""]","[{""postTreatmentChemicalAgentConcentrationUnit"":[],""_id"":""6576f1e9e228493735990563"",""postTreatment"":""None"",""postTreatmentChemicalAgentSmiles"":""N/A"",""postTreatmentChemicalAgentConcentration"":""""}]","[""Dimethylformamide (DMF)""]","[""Hexane""]","[""mmol/L""]","[""v%""]","[""mmol/L""]","[]","C1=CC(=CC=C1C2(C3=C(C=CC(=C3)S(=O)(=O)O)C4=C2C=C(C=C4)S(=O)(=O)O)C5=CC=C(C=C5)N)N","40","C1=C(C=C(C=C1C(=O)Cl)C(=O)Cl)C(=O)Cl","2.5",false,"Dead-end",4,25,,"Methanol","Dye","Rose Bengal (disodium salt)",1017.64,20,"mg/L",1,"[""XPS""]",,,,true,false,"Accepted","[""TFC""]","[""Polyamide""]","[]","[""Polyvinylidenefluoride""]","[""Thermal treatment"",""Pure solvent treatment""]","6576f1e8e228493735990533","2023-12-11T11:26:32.530Z","2023-11-30T00:00:00.000Z","Rigid twisted structured PA membranes for organic solvent nanofiltration via co-solvent assisted interfacial polymerization","Scientific Report","backOffice","10.1016/j.memsci.2022.121179","65003a2e9af97755a1fa02ed","Yirong Sun and Jundong Zhong and Ziyu Lin and Ruiyin Sun and Liyuan Chen and Zhenhua Jiang and Jinhui Pang","https://doi.org/10.1016/j.memsci.2022.121179",0,"Composite","BAF-PA-40mmol-BAF","Scientific report","Interfacial Polymerization","[{""postTreatmentChemicalAgentConcentrationUnit"":[],""_id"":""6576f1e9e228493735990561"",""postTreatment"":""Thermal treatment"",""postTreatmentChemicalAgentSmiles"":""N/A"",""postTreatmentChemicalAgentConcentration"":""""},{""postTreatmentChemicalAgentConcentrationUnit"":[""v%""],""_id"":""6576f1e9e228493735990562"",""postTreatment"":""Pure solvent treatment"",""postTreatmentChemicalAgentSmiles"":""CCO"",""postTreatmentChemicalAgentConcentration"":""100""}]","Commercial",42.8,68.3,"1289",0,,,,,,,,,,,"O","20",,,,,,,,,,,,,,,,,,,,,,,,,,,,,,,,,,,,,,,,,,,,,,,,,,,,,,,,,,,,,,,,,"[]",,,,,,,,,,,,
"6576f1e9e228493735990567","2023-12-11T11:26:33.915Z","[]","[]","[]","[]",,,"[""None""]","[{""postTreatmentChemicalAgentConcentrationUnit"":[],""_id"":""6576f1e9e22849373599056a"",""postTreatment"":""None"",""postTreatmentChemicalAgentSmiles"":""N/A"",""postTreatmentChemicalAgentConcentration"":""""}]","[""Dimethylformamide (DMF)""]","[""Hexane""]","[""mmol/L""]","[""v%""]","[""mmol/L""]","[]","C1=CC(=CC(=C1)N)N","20","C1=C(C=C(C=C1C(=O)Cl)C(=O)Cl)C(=O)Cl","2.5",false,"Dead-end",4,25,,"Ethanol","Dye","Rhodamine B (chloride salt)",479.02,20,"mg/L",1,"[]",,,,true,false,"Accepted","[""TFC""]","[""Polyamide""]","[]","[""Polyvinylidenefluoride""]","[""Thermal treatment"",""Pure solvent treatment""]","6576f1e8e228493735990533","2023-12-11T11:26:32.530Z","2023-11-30T00:00:00.000Z","Rigid twisted structured PA membranes for organic solvent nanofiltration via co-solvent assisted interfacial polymerization","Scientific Report","backOffice","10.1016/j.memsci.2022.121179","65003a2e9af97755a1fa02ed","Yirong Sun and Jundong Zhong and Ziyu Lin and Ruiyin Sun and Liyuan Chen and Zhenhua Jiang and Jinhui Pang","https://doi.org/10.1016/j.memsci.2022.121179",0,"Composite","MPD-PA-20%-water","Scientific report","Interfacial Polymerization","[{""postTreatmentChemicalAgentConcentrationUnit"":[],""_id"":""6576f1e9e228493735990568"",""postTreatment"":""Thermal treatment"",""postTreatmentChemicalAgentSmiles"":""N/A"",""postTreatmentChemicalAgentConcentration"":""""},{""postTreatmentChemicalAgentConcentrationUnit"":[""v%""],""_id"":""6576f1e9e228493735990569"",""postTreatment"":""Pure solvent treatment"",""postTreatmentChemicalAgentSmiles"":""CCO"",""postTreatmentChemicalAgentConcentration"":""100""}]","Commercial",2.8,69.2,"1290",0,,,,,,,,,,,"O","20",,,,,,,,,,,,,,,,,,,,,,,,,,,,,,,,,,,,,,,,,,,,,,,,,,,,,,,,,,,,,,,,,"[]",,,,,,,,,,,,
"6576f1eae22849373599056e","2023-12-11T11:26:34.068Z","[]","[]","[]","[]",,,"[""None""]","[{""postTreatmentChemicalAgentConcentrationUnit"":[],""_id"":""6576f1eae228493735990571"",""postTreatment"":""None"",""postTreatmentChemicalAgentSmiles"":""N/A"",""postTreatmentChemicalAgentConcentration"":""""}]","[""Dimethylformamide (DMF)""]","[""Hexane""]","[""mmol/L""]","[""v%""]","[""mmol/L""]","[]","C1=CC(=CC(=C1)N)N","20","C1=C(C=C(C=C1C(=O)Cl)C(=O)Cl)C(=O)Cl","2.5",false,"Dead-end",4,25,,"Ethanol","Dye","Rhodamine B (chloride salt)",479.02,20,"mg/L",1,"[]",,,,true,false,"Accepted","[""TFC""]","[""Polyamide""]","[]","[""Polyvinylidenefluoride""]","[""Thermal treatment"",""Pure solvent treatment""]","6576f1e8e228493735990533","2023-12-11T11:26:32.530Z","2023-11-30T00:00:00.000Z","Rigid twisted structured PA membranes for organic solvent nanofiltration via co-solvent assisted interfacial polymerization","Scientific Report","backOffice","10.1016/j.memsci.2022.121179","65003a2e9af97755a1fa02ed","Yirong Sun and Jundong Zhong and Ziyu Lin and Ruiyin Sun and Liyuan Chen and Zhenhua Jiang and Jinhui Pang","https://doi.org/10.1016/j.memsci.2022.121179",0,"Composite","MPD-PA-40%-water","Scientific report","Interfacial Polymerization","[{""postTreatmentChemicalAgentConcentrationUnit"":[],""_id"":""6576f1eae22849373599056f"",""postTreatment"":""Thermal treatment"",""postTreatmentChemicalAgentSmiles"":""N/A"",""postTreatmentChemicalAgentConcentration"":""""},{""postTreatmentChemicalAgentConcentrationUnit"":[""v%""],""_id"":""6576f1eae228493735990570"",""postTreatment"":""Pure solvent treatment"",""postTreatmentChemicalAgentSmiles"":""CCO"",""postTreatmentChemicalAgentConcentration"":""100""}]","Commercial",1.4,89.7,"1291",0,,,,,,,,,,,"O","40",,,,,,,,,,,,,,,,,,,,,,,,,,,,,,,,,,,,,,,,,,,,,,,,,,,,,,,,,,,,,,,,,"[]",,,,,,,,,,,,
"6576f1eae228493735990575","2023-12-11T11:26:34.224Z","[]","[]","[]","[]",,,"[""None""]","[{""postTreatmentChemicalAgentConcentrationUnit"":[],""_id"":""6576f1eae228493735990578"",""postTreatment"":""None"",""postTreatmentChemicalAgentSmiles"":""N/A"",""postTreatmentChemicalAgentConcentration"":""""}]","[""Dimethylformamide (DMF)""]","[""Hexane""]","[""mmol/L""]","[""v%""]","[""mmol/L""]","[]","C1=CC(=CC(=C1)N)N","20","C1=C(C=C(C=C1C(=O)Cl)C(=O)Cl)C(=O)Cl","2.5",false,"Dead-end",4,25,,"Ethanol","Dye","Rhodamine B (chloride salt)",479.02,20,"mg/L",1,"[]",,,,true,false,"Accepted","[""TFC""]","[""Polyamide""]","[]","[""Polyvinylidenefluoride""]","[""Thermal treatment"",""Pure solvent treatment""]","6576f1e8e228493735990533","2023-12-11T11:26:32.530Z","2023-11-30T00:00:00.000Z","Rigid twisted structured PA membranes for organic solvent nanofiltration via co-solvent assisted interfacial polymerization","Scientific Report","backOffice","10.1016/j.memsci.2022.121179","65003a2e9af97755a1fa02ed","Yirong Sun and Jundong Zhong and Ziyu Lin and Ruiyin Sun and Liyuan Chen and Zhenhua Jiang and Jinhui Pang","https://doi.org/10.1016/j.memsci.2022.121179",0,"Composite","MPD-PA-60%-water","Scientific report","Interfacial Polymerization","[{""postTreatmentChemicalAgentConcentrationUnit"":[],""_id"":""6576f1eae228493735990576"",""postTreatment"":""Thermal treatment"",""postTreatmentChemicalAgentSmiles"":""N/A"",""postTreatmentChemicalAgentConcentration"":""""},{""postTreatmentChemicalAgentConcentrationUnit"":[""v%""],""_id"":""6576f1eae228493735990577"",""postTreatment"":""Pure solvent treatment"",""postTreatmentChemicalAgentSmiles"":""CCO"",""postTreatmentChemicalAgentConcentration"":""100""}]","Commercial",0.73,93.8,"1292",0,,,,,,,,,,,"O","60",,,,,,,,,,,,,,,,,,,,,,,,,,,,,,,,,,,,,,,,,,,,,,,,,,,,,,,,,,,,,,,,,"[]",,,,,,,,,,,,
"6576f1eae22849373599057c","2023-12-11T11:26:34.378Z","[]","[]","[]","[]",,,"[""None""]","[{""postTreatmentChemicalAgentConcentrationUnit"":[],""_id"":""6576f1eae22849373599057f"",""postTreatment"":""None"",""postTreatmentChemicalAgentSmiles"":""N/A"",""postTreatmentChemicalAgentConcentration"":""""}]","[""Dimethylformamide (DMF)""]","[""Hexane""]","[""mmol/L""]","[""v%""]","[""mmol/L""]","[]","C1=CC(=CC(=C1)N)N","20","C1=C(C=C(C=C1C(=O)Cl)C(=O)Cl)C(=O)Cl","2.5",false,"Dead-end",4,25,,"Ethanol","Dye","Rhodamine B (chloride salt)",479.02,20,"mg/L",1,"[]",,,,true,false,"Accepted","[""TFC""]","[""Polyamide""]","[]","[""Polyvinylidenefluoride""]","[""Thermal treatment"",""Pure solvent treatment""]","6576f1e8e228493735990533","2023-12-11T11:26:32.530Z","2023-11-30T00:00:00.000Z","Rigid twisted structured PA membranes for organic solvent nanofiltration via co-solvent assisted interfacial polymerization","Scientific Report","backOffice","10.1016/j.memsci.2022.121179","65003a2e9af97755a1fa02ed","Yirong Sun and Jundong Zhong and Ziyu Lin and Ruiyin Sun and Liyuan Chen and Zhenhua Jiang and Jinhui Pang","https://doi.org/10.1016/j.memsci.2022.121179",0,"Composite","MPD-PA-80%-water","Scientific report","Interfacial Polymerization","[{""postTreatmentChemicalAgentConcentrationUnit"":[],""_id"":""6576f1eae22849373599057d"",""postTreatment"":""Thermal treatment"",""postTreatmentChemicalAgentSmiles"":""N/A"",""postTreatmentChemicalAgentConcentration"":""""},{""postTreatmentChemicalAgentConcentrationUnit"":[""v%""],""_id"":""6576f1eae22849373599057e"",""postTreatment"":""Pure solvent treatment"",""postTreatmentChemicalAgentSmiles"":""CCO"",""postTreatmentChemicalAgentConcentration"":""100""}]","Commercial",0.74,95,"1293",0,,,,,,,,,,,"O","80",,,,,,,,,,,,,,,,,,,,,,,,,,,,,,,,,,,,,,,,,,,,,,,,,,,,,,,,,,,,,,,,,"[]",,,,,,,,,,,,
"6576f1eae228493735990583","2023-12-11T11:26:34.565Z","[]","[]","[]","[]",,,"[""None""]","[{""postTreatmentChemicalAgentConcentrationUnit"":[],""_id"":""6576f1eae228493735990586"",""postTreatment"":""None"",""postTreatmentChemicalAgentSmiles"":""N/A"",""postTreatmentChemicalAgentConcentration"":""""}]","[""water""]","[""Hexane""]","[""mmol/L""]","[]","[""mmol/L""]","[]","C1=CC(=CC(=C1)N)N","20","C1=C(C=C(C=C1C(=O)Cl)C(=O)Cl)C(=O)Cl","2.5",false,"Dead-end",4,25,,"Ethanol","Dye","Rhodamine B (chloride salt)",479.02,20,"mg/L",1,"[]",,,,true,false,"Accepted","[""TFC""]","[""Polyamide""]","[]","[""Polyvinylidenefluoride""]","[""Thermal treatment"",""Pure solvent treatment""]","6576f1e8e228493735990533","2023-12-11T11:26:32.530Z","2023-11-30T00:00:00.000Z","Rigid twisted structured PA membranes for organic solvent nanofiltration via co-solvent assisted interfacial polymerization","Scientific Report","backOffice","10.1016/j.memsci.2022.121179","65003a2e9af97755a1fa02ed","Yirong Sun and Jundong Zhong and Ziyu Lin and Ruiyin Sun and Liyuan Chen and Zhenhua Jiang and Jinhui Pang","https://doi.org/10.1016/j.memsci.2022.121179",0,"Composite","MPD-PA-100%-water","Scientific report","Interfacial Polymerization","[{""postTreatmentChemicalAgentConcentrationUnit"":[],""_id"":""6576f1eae228493735990584"",""postTreatment"":""Thermal treatment"",""postTreatmentChemicalAgentSmiles"":""N/A"",""postTreatmentChemicalAgentConcentration"":""""},{""postTreatmentChemicalAgentConcentrationUnit"":[""v%""],""_id"":""6576f1eae228493735990585"",""postTreatment"":""Pure solvent treatment"",""postTreatmentChemicalAgentSmiles"":""CCO"",""postTreatmentChemicalAgentConcentration"":""100""}]","Commercial",0.6,99.3,"1294",0,,,,,,,,,,,,,,,,,,,,,,,,,,,,,,,,,,,,,,,,,,,,,,,,,,,,,,,,,,,,,,,,,,,,,,,,,,,,,"[]",,,,,,,,,,,,
"6576f1ebe22849373599058a","2023-12-11T11:26:35.078Z","[""Dimethylacetamide (DMAC)"",""Tetrahydrofuran (THF)""]","[""water""]","[]","[]","17","200","[""Crosslinking""]","[{""postTreatmentChemicalAgentConcentrationUnit"":[""wt%""],""_id"":""6576f1ebe22849373599058c"",""postTreatment"":""Crosslinking"",""postTreatmentChemicalAgentSmiles"":""BrCc1ccc(CBr)cc1"",""postTreatmentChemicalAgentConcentration"":""3""}]","[""Acetonitrile""]","[""Ethanol""]","[""wt%""]","[]","[""wt%""]","[]","BrCc1ccc(CBr)cc1","3","C1CN1","0.6",false,"Dead-end",5,25,3.14,"Ethanol",,"tetracycline",444.44,113,"µmol/L",1,"[]",,,,true,false,"Accepted","[""TFC""]","[""Polyamine""]","[]","[""Polybenzimidazole""]","[""None""]","6576f1eae228493735990588","2023-12-11T11:26:34.931Z","2023-12-02T00:00:00.000Z","Facile fabrication of solvent resistant thin film composite membranes by interfacial crosslinking reaction between polyethylenimine and dibromo-p-xylene on polybenzimidazole substrates","Scientific Report","backOffice","10.1016/j.memsci.2018.05.019","65003a2e9af97755a1fa02ed","Akbar Asadi Tashvigh and Tai-Shung Chung","https://doi.org/10.1016/j.memsci.2018.05.019",0,"Composite","M-0,8k-0,6-10","Scientific report","Interfacial Polymerization","[{""postTreatmentChemicalAgentConcentrationUnit"":[],""_id"":""6576f1ebe22849373599058b"",""postTreatment"":""None"",""postTreatmentChemicalAgentSmiles"":""N/A"",""postTreatmentChemicalAgentConcentration"":""""}]","ISA",7.66,94.07,"1295",0,,,,,,,"90:10",,,,,,,,,,,,,,,,,,,,,,,,,,,,,,,,,,,,,,,,,,,,,,,,,,,,,,,,,,,,,,,,,,,,,,"[]",,,,,,,,,,,,
"6576f1ebe22849373599058f","2023-12-11T11:26:35.295Z","[""Dimethylacetamide (DMAC)"",""Tetrahydrofuran (THF)""]","[""water""]","[]","[]","17","200","[""Crosslinking""]","[{""postTreatmentChemicalAgentConcentrationUnit"":[""wt%""],""_id"":""6576f1ebe228493735990591"",""postTreatment"":""Crosslinking"",""postTreatmentChemicalAgentSmiles"":""BrCc1ccc(CBr)cc1"",""postTreatmentChemicalAgentConcentration"":""3""}]","[""Acetonitrile""]","[""Ethanol""]","[""wt%""]","[]","[""wt%""]","[]","BrCc1ccc(CBr)cc1","3","C1CN1","0.6",false,"Dead-end",5,25,3.14,"Ethanol",,"tetracycline",444.44,113,"µmol/L",1,"[""PALS"",""SEM""]",,,,true,false,"Accepted","[""TFC""]","[""Polyamine""]","[]","[""Polybenzimidazole""]","[""None""]","6576f1eae228493735990588","2023-12-11T11:26:34.931Z","2023-12-02T00:00:00.000Z","Facile fabrication of solvent resistant thin film composite membranes by interfacial crosslinking reaction between polyethylenimine and dibromo-p-xylene on polybenzimidazole substrates","Scientific Report","backOffice","10.1016/j.memsci.2018.05.019","65003a2e9af97755a1fa02ed","Akbar Asadi Tashvigh and Tai-Shung Chung","https://doi.org/10.1016/j.memsci.2018.05.019",0,"Composite","M-2k-0,6-10","Scientific report","Interfacial Polymerization","[{""postTreatmentChemicalAgentConcentrationUnit"":[],""_id"":""6576f1ebe228493735990590"",""postTreatment"":""None"",""postTreatmentChemicalAgentSmiles"":""N/A"",""postTreatmentChemicalAgentConcentration"":""""}]","ISA",5.91,97.71,"1296",0,,,,,,,"90:10",,,,,,,,,,,,,,,,,,,,,,,,,,,,,,,,,,,,,,,,,,,,,,,,,,,,,,,,,,,,,,,,,,,,,,"[]",,,,,,,,,,,,
"6576f1ebe228493735990594","2023-12-11T11:26:35.473Z","[""Dimethylacetamide (DMAC)"",""Tetrahydrofuran (THF)""]","[""water""]","[]","[]","17","200","[""Crosslinking""]","[{""postTreatmentChemicalAgentConcentrationUnit"":[""wt%""],""_id"":""6576f1ebe228493735990596"",""postTreatment"":""Crosslinking"",""postTreatmentChemicalAgentSmiles"":""BrCc1ccc(CBr)cc1"",""postTreatmentChemicalAgentConcentration"":""3""}]","[""Acetonitrile""]","[""Ethanol""]","[""wt%""]","[]","[""wt%""]","[]","BrCc1ccc(CBr)cc1","3","C1CN1","0.6",false,"Dead-end",5,25,3.14,"Ethanol",,"tetracycline",444.44,113,"µmol/L",1,"[]",,,,true,false,"Accepted","[""TFC""]","[""Polyamine""]","[]","[""Polybenzimidazole""]","[""None""]","6576f1eae228493735990588","2023-12-11T11:26:34.931Z","2023-12-02T00:00:00.000Z","Facile fabrication of solvent resistant thin film composite membranes by interfacial crosslinking reaction between polyethylenimine and dibromo-p-xylene on polybenzimidazole substrates","Scientific Report","backOffice","10.1016/j.memsci.2018.05.019","65003a2e9af97755a1fa02ed","Akbar Asadi Tashvigh and Tai-Shung Chung","https://doi.org/10.1016/j.memsci.2018.05.019",0,"Composite","M-25k-0,6-10","Scientific report","Interfacial Polymerization","[{""postTreatmentChemicalAgentConcentrationUnit"":[],""_id"":""6576f1ebe228493735990595"",""postTreatment"":""None"",""postTreatmentChemicalAgentSmiles"":""N/A"",""postTreatmentChemicalAgentConcentration"":""""}]","ISA",4.09,99.66,"1297",0,,,,,,,"90:10",,,,,,,,,,,,,,,,,,,,,,,,,,,,,,,,,,,,,,,,,,,,,,,,,,,,,,,,,,,,,,,,,,,,,,"[]",,,,,,,,,,,,
"6576f1ebe228493735990599","2023-12-11T11:26:35.638Z","[""Dimethylacetamide (DMAC)"",""Tetrahydrofuran (THF)""]","[""water""]","[]","[]","17","200","[""Crosslinking""]","[{""postTreatmentChemicalAgentConcentrationUnit"":[""wt%""],""_id"":""6576f1ebe22849373599059b"",""postTreatment"":""Crosslinking"",""postTreatmentChemicalAgentSmiles"":""BrCc1ccc(CBr)cc1"",""postTreatmentChemicalAgentConcentration"":""3""}]","[""Acetonitrile""]","[""Ethanol""]","[""wt%""]","[]","[""wt%""]","[]","BrCc1ccc(CBr)cc1","3","C1CN1","0.6",false,"Dead-end",5,25,3.14,"Ethanol",,"tetracycline",444.44,113,"µmol/L",1,"[""FTIR"",""PALS"",""AFM"",""SEM""]",,,,true,false,"Accepted","[""TFC""]","[""Polyamine""]","[]","[""Polybenzimidazole""]","[""None""]","6576f1eae228493735990588","2023-12-11T11:26:34.931Z","2023-12-02T00:00:00.000Z","Facile fabrication of solvent resistant thin film composite membranes by interfacial crosslinking reaction between polyethylenimine and dibromo-p-xylene on polybenzimidazole substrates","Scientific Report","backOffice","10.1016/j.memsci.2018.05.019","65003a2e9af97755a1fa02ed","Akbar Asadi Tashvigh and Tai-Shung Chung","https://doi.org/10.1016/j.memsci.2018.05.019",0,"Composite","M-60k-0,6-10","Scientific report","Interfacial Polymerization","[{""postTreatmentChemicalAgentConcentrationUnit"":[],""_id"":""6576f1ebe22849373599059a"",""postTreatment"":""None"",""postTreatmentChemicalAgentSmiles"":""N/A"",""postTreatmentChemicalAgentConcentration"":""""}]","ISA",0.03,99.94,"1298",0,,,,,,,"90:10",,,,,,,,,,,,,,,,,,,,,,,,,,,,,,,,,,,,,,,,,,,,,,,,,,,,,,,,,,,,,,,,,,,,,,"[]",,,,,,,,,,,,
"6576f1ebe22849373599059e","2023-12-11T11:26:35.802Z","[""Dimethylacetamide (DMAC)"",""Tetrahydrofuran (THF)""]","[""water""]","[]","[]","17","200","[""Crosslinking""]","[{""postTreatmentChemicalAgentConcentrationUnit"":[""wt%""],""_id"":""6576f1ebe2284937359905a0"",""postTreatment"":""Crosslinking"",""postTreatmentChemicalAgentSmiles"":""BrCc1ccc(CBr)cc1"",""postTreatmentChemicalAgentConcentration"":""3""}]","[""Acetonitrile""]","[""Ethanol""]","[""wt%""]","[]","[""wt%""]","[]","BrCc1ccc(CBr)cc1","3","C1CN1","0.1",false,"Dead-end",5,25,3.14,"Ethanol",,"tetracycline",444.44,113,"µmol/L",1,"[]",,,,true,false,"Accepted","[""TFC""]","[""Polyamine""]","[]","[""Polybenzimidazole""]","[""None""]","6576f1eae228493735990588","2023-12-11T11:26:34.931Z","2023-12-02T00:00:00.000Z","Facile fabrication of solvent resistant thin film composite membranes by interfacial crosslinking reaction between polyethylenimine and dibromo-p-xylene on polybenzimidazole substrates","Scientific Report","backOffice","10.1016/j.memsci.2018.05.019","65003a2e9af97755a1fa02ed","Akbar Asadi Tashvigh and Tai-Shung Chung","https://doi.org/10.1016/j.memsci.2018.05.019",0,"Composite","M-2k-0,1-10","Scientific report","Interfacial Polymerization","[{""postTreatmentChemicalAgentConcentrationUnit"":[],""_id"":""6576f1ebe22849373599059f"",""postTreatment"":""None"",""postTreatmentChemicalAgentSmiles"":""N/A"",""postTreatmentChemicalAgentConcentration"":""""}]","ISA",8.43,86,"1299",0,,,,,,,"90:10",,,,,,,,,,,,,,,,,,,,,,,,,,,,,,,,,,,,,,,,,,,,,,,,,,,,,,,,,,,,,,,,,,,,,,"[]",,,,,,,,,,,,
"6576f1ebe2284937359905a3","2023-12-11T11:26:35.966Z","[""Dimethylacetamide (DMAC)"",""Tetrahydrofuran (THF)""]","[""water""]","[]","[]","17","200","[""Crosslinking""]","[{""postTreatmentChemicalAgentConcentrationUnit"":[""wt%""],""_id"":""6576f1ebe2284937359905a5"",""postTreatment"":""Crosslinking"",""postTreatmentChemicalAgentSmiles"":""BrCc1ccc(CBr)cc1"",""postTreatmentChemicalAgentConcentration"":""3""}]","[""Acetonitrile""]","[""Ethanol""]","[""wt%""]","[]","[""wt%""]","[]","BrCc1ccc(CBr)cc1","3","C1CN1","0.3",false,"Dead-end",5,25,3.14,"Ethanol",,"tetracycline",444.44,113,"µmol/L",1,"[]",,,,true,false,"Accepted","[""TFC""]","[""Polyamine""]","[]","[""Polybenzimidazole""]","[""None""]","6576f1eae228493735990588","2023-12-11T11:26:34.931Z","2023-12-02T00:00:00.000Z","Facile fabrication of solvent resistant thin film composite membranes by interfacial crosslinking reaction between polyethylenimine and dibromo-p-xylene on polybenzimidazole substrates","Scientific Report","backOffice","10.1016/j.memsci.2018.05.019","65003a2e9af97755a1fa02ed","Akbar Asadi Tashvigh and Tai-Shung Chung","https://doi.org/10.1016/j.memsci.2018.05.019",0,"Composite","M-2k-0,3-10","Scientific report","Interfacial Polymerization","[{""postTreatmentChemicalAgentConcentrationUnit"":[],""_id"":""6576f1ebe2284937359905a4"",""postTreatment"":""None"",""postTreatmentChemicalAgentSmiles"":""N/A"",""postTreatmentChemicalAgentConcentration"":""""}]","ISA",7.42,89.46,"1300",0,,,,,,,"90:10",,,,,,,,,,,,,,,,,,,,,,,,,,,,,,,,,,,,,,,,,,,,,,,,,,,,,,,,,,,,,,,,,,,,,,"[]",,,,,,,,,,,,
"6576f1ece2284937359905a8","2023-12-11T11:26:36.125Z","[""Dimethylacetamide (DMAC)"",""Tetrahydrofuran (THF)""]","[""water""]","[]","[]","17","200","[""Crosslinking""]","[{""postTreatmentChemicalAgentConcentrationUnit"":[""wt%""],""_id"":""6576f1ece2284937359905aa"",""postTreatment"":""Crosslinking"",""postTreatmentChemicalAgentSmiles"":""BrCc1ccc(CBr)cc1"",""postTreatmentChemicalAgentConcentration"":""3""}]","[""Acetonitrile""]","[""Ethanol""]","[""wt%""]","[]","[""wt%""]","[]","BrCc1ccc(CBr)cc1","3","C1CN1","0.6",false,"Dead-end",5,25,3.14,"Ethanol",,"tetracycline",444.44,113,"µmol/L",1,"[]",,,,true,false,"Accepted","[""TFC""]","[""Polyamine""]","[]","[""Polybenzimidazole""]","[""None""]","6576f1eae228493735990588","2023-12-11T11:26:34.931Z","2023-12-02T00:00:00.000Z","Facile fabrication of solvent resistant thin film composite membranes by interfacial crosslinking reaction between polyethylenimine and dibromo-p-xylene on polybenzimidazole substrates","Scientific Report","backOffice","10.1016/j.memsci.2018.05.019","65003a2e9af97755a1fa02ed","Akbar Asadi Tashvigh and Tai-Shung Chung","https://doi.org/10.1016/j.memsci.2018.05.019",0,"Composite","M-2k-0,6-10","Scientific report","Interfacial Polymerization","[{""postTreatmentChemicalAgentConcentrationUnit"":[],""_id"":""6576f1ece2284937359905a9"",""postTreatment"":""None"",""postTreatmentChemicalAgentSmiles"":""N/A"",""postTreatmentChemicalAgentConcentration"":""""}]","ISA",5.96,97.66,"1301",0,,,,,,,"90:10",,,,,,,,,,,,,,,,,,,,,,,,,,,,,,,,,,,,,,,,,,,,,,,,,,,,,,,,,,,,,,,,,,,,,,"[]",,,,,,,,,,,,
"6576f1ece2284937359905ad","2023-12-11T11:26:36.293Z","[""Dimethylacetamide (DMAC)"",""Tetrahydrofuran (THF)""]","[""water""]","[]","[]","17","200","[""Crosslinking""]","[{""postTreatmentChemicalAgentConcentrationUnit"":[""wt%""],""_id"":""6576f1ece2284937359905af"",""postTreatment"":""Crosslinking"",""postTreatmentChemicalAgentSmiles"":""BrCc1ccc(CBr)cc1"",""postTreatmentChemicalAgentConcentration"":""3""}]","[""Acetonitrile""]","[""Ethanol""]","[""wt%""]","[]","[""wt%""]","[]","BrCc1ccc(CBr)cc1","3","C1CN1","1",false,"Dead-end",5,25,3.14,"Ethanol",,"tetracycline",444.44,113,"µmol/L",1,"[]",,,,true,false,"Accepted","[""TFC""]","[""Polyamine""]","[]","[""Polybenzimidazole""]","[""None""]","6576f1eae228493735990588","2023-12-11T11:26:34.931Z","2023-12-02T00:00:00.000Z","Facile fabrication of solvent resistant thin film composite membranes by interfacial crosslinking reaction between polyethylenimine and dibromo-p-xylene on polybenzimidazole substrates","Scientific Report","backOffice","10.1016/j.memsci.2018.05.019","65003a2e9af97755a1fa02ed","Akbar Asadi Tashvigh and Tai-Shung Chung","https://doi.org/10.1016/j.memsci.2018.05.019",0,"Composite","M-2k-1-10","Scientific report","Interfacial Polymerization","[{""postTreatmentChemicalAgentConcentrationUnit"":[],""_id"":""6576f1ece2284937359905ae"",""postTreatment"":""None"",""postTreatmentChemicalAgentSmiles"":""N/A"",""postTreatmentChemicalAgentConcentration"":""""}]","ISA",4.49,99.16,"1302",0,,,,,,,"90:10",,,,,,,,,,,,,,,,,,,,,,,,,,,,,,,,,,,,,,,,,,,,,,,,,,,,,,,,,,,,,,,,,,,,,,"[]",,,,,,,,,,,,
"6576f1ece2284937359905b2","2023-12-11T11:26:36.488Z","[""Dimethylacetamide (DMAC)"",""Tetrahydrofuran (THF)""]","[""water""]","[]","[]","17","200","[""Crosslinking""]","[{""postTreatmentChemicalAgentConcentrationUnit"":[""wt%""],""_id"":""6576f1ece2284937359905b4"",""postTreatment"":""Crosslinking"",""postTreatmentChemicalAgentSmiles"":""BrCc1ccc(CBr)cc1"",""postTreatmentChemicalAgentConcentration"":""3""}]","[""Acetonitrile""]","[""Ethanol""]","[""wt%""]","[]","[""wt%""]","[]","BrCc1ccc(CBr)cc1","3","C1CN1","1",false,"Dead-end",5,25,3.14,"Ethanol",,"tetracycline",444.44,113,"µmol/L",1,"[]",,,,true,false,"Accepted","[""TFC""]","[""Polyamine""]","[]","[""Polybenzimidazole""]","[""None""]","6576f1eae228493735990588","2023-12-11T11:26:34.931Z","2023-12-02T00:00:00.000Z","Facile fabrication of solvent resistant thin film composite membranes by interfacial crosslinking reaction between polyethylenimine and dibromo-p-xylene on polybenzimidazole substrates","Scientific Report","backOffice","10.1016/j.memsci.2018.05.019","65003a2e9af97755a1fa02ed","Akbar Asadi Tashvigh and Tai-Shung Chung","https://doi.org/10.1016/j.memsci.2018.05.019",0,"Composite","M-2k-1-5","Scientific report","Interfacial Polymerization","[{""postTreatmentChemicalAgentConcentrationUnit"":[],""_id"":""6576f1ece2284937359905b3"",""postTreatment"":""None"",""postTreatmentChemicalAgentSmiles"":""N/A"",""postTreatmentChemicalAgentConcentration"":""""}]","ISA",4.67,99.11,"1303",0,,,,,,,"90:10",,,,,,,,,,,,,,,,,,,,,,,,,,,,,,,,,,,,,,,,,,,,,,,,,,,,,,,,,,,,,,,,,,,,,,"[]",,,,,,,,,,,,
"6576f1ece2284937359905b7","2023-12-11T11:26:36.688Z","[""Dimethylacetamide (DMAC)"",""Tetrahydrofuran (THF)""]","[""water""]","[]","[]","17","200","[""Crosslinking""]","[{""postTreatmentChemicalAgentConcentrationUnit"":[""wt%""],""_id"":""6576f1ece2284937359905b9"",""postTreatment"":""Crosslinking"",""postTreatmentChemicalAgentSmiles"":""BrCc1ccc(CBr)cc1"",""postTreatmentChemicalAgentConcentration"":""3""}]","[""Acetonitrile""]","[""Ethanol""]","[""wt%""]","[]","[""wt%""]","[]","BrCc1ccc(CBr)cc1","3","C1CN1","1",false,"Dead-end",5,25,3.14,"Ethanol",,"tetracycline",444.44,113,"µmol/L",1,"[]",,,,true,false,"Accepted","[""TFC""]","[""Polyamine""]","[]","[""Polybenzimidazole""]","[""None""]","6576f1eae228493735990588","2023-12-11T11:26:34.931Z","2023-12-02T00:00:00.000Z","Facile fabrication of solvent resistant thin film composite membranes by interfacial crosslinking reaction between polyethylenimine and dibromo-p-xylene on polybenzimidazole substrates","Scientific Report","backOffice","10.1016/j.memsci.2018.05.019","65003a2e9af97755a1fa02ed","Akbar Asadi Tashvigh and Tai-Shung Chung","https://doi.org/10.1016/j.memsci.2018.05.019",0,"Composite","M-2k-1-10","Scientific report","Interfacial Polymerization","[{""postTreatmentChemicalAgentConcentrationUnit"":[],""_id"":""6576f1ece2284937359905b8"",""postTreatment"":""None"",""postTreatmentChemicalAgentSmiles"":""N/A"",""postTreatmentChemicalAgentConcentration"":""""}]","ISA",4.46,99.23,"1304",0,,,,,,,"90:10",,,,,,,,,,,,,,,,,,,,,,,,,,,,,,,,,,,,,,,,,,,,,,,,,,,,,,,,,,,,,,,,,,,,,,"[]",,,,,,,,,,,,
"6576f1ece2284937359905bc","2023-12-11T11:26:36.844Z","[""Dimethylacetamide (DMAC)"",""Tetrahydrofuran (THF)""]","[""water""]","[]","[]","17","200","[""Crosslinking""]","[{""postTreatmentChemicalAgentConcentrationUnit"":[""wt%""],""_id"":""6576f1ece2284937359905be"",""postTreatment"":""Crosslinking"",""postTreatmentChemicalAgentSmiles"":""BrCc1ccc(CBr)cc1"",""postTreatmentChemicalAgentConcentration"":""3""}]","[""Acetonitrile""]","[""Ethanol""]","[""wt%""]","[]","[""wt%""]","[]","BrCc1ccc(CBr)cc1","3","C1CN1","1",false,"Dead-end",5,25,3.14,"Ethanol",,"tetracycline",444.44,113,"µmol/L",1,"[]",,,,true,false,"Accepted","[""TFC""]","[""Polyamine""]","[]","[""Polybenzimidazole""]","[""None""]","6576f1eae228493735990588","2023-12-11T11:26:34.931Z","2023-12-02T00:00:00.000Z","Facile fabrication of solvent resistant thin film composite membranes by interfacial crosslinking reaction between polyethylenimine and dibromo-p-xylene on polybenzimidazole substrates","Scientific Report","backOffice","10.1016/j.memsci.2018.05.019","65003a2e9af97755a1fa02ed","Akbar Asadi Tashvigh and Tai-Shung Chung","https://doi.org/10.1016/j.memsci.2018.05.019",0,"Composite","M-2k-1-20","Scientific report","Interfacial Polymerization","[{""postTreatmentChemicalAgentConcentrationUnit"":[],""_id"":""6576f1ece2284937359905bd"",""postTreatment"":""None"",""postTreatmentChemicalAgentSmiles"":""N/A"",""postTreatmentChemicalAgentConcentration"":""""}]","ISA",3.87,99.83,"1305",0,,,,,,,"90:10",,,,,,,,,,,,,,,,,,,,,,,,,,,,,,,,,,,,,,,,,,,,,,,,,,,,,,,,,,,,,,,,,,,,,,"[]",,,,,,,,,,,,
"6576f1ede2284937359905c1","2023-12-11T11:26:37.022Z","[""Dimethylacetamide (DMAC)"",""Tetrahydrofuran (THF)""]","[""water""]","[]","[]","17","200","[""Crosslinking""]","[{""postTreatmentChemicalAgentConcentrationUnit"":[""wt%""],""_id"":""6576f1ede2284937359905c3"",""postTreatment"":""Crosslinking"",""postTreatmentChemicalAgentSmiles"":""BrCc1ccc(CBr)cc1"",""postTreatmentChemicalAgentConcentration"":""3""}]","[""Acetonitrile""]","[""Ethanol""]","[""wt%""]","[]","[""wt%""]","[]","BrCc1ccc(CBr)cc1","3","C1CN1","1",false,"Dead-end",5,25,3.14,"Methanol","Dye","Methyl orange (sodium salt)",327.33,153,"µmol/L",1,"[]",,,,true,false,"Accepted","[""TFC""]","[""Polyamine""]","[]","[""Polybenzimidazole""]","[""None""]","6576f1eae228493735990588","2023-12-11T11:26:34.931Z","2023-12-02T00:00:00.000Z","Facile fabrication of solvent resistant thin film composite membranes by interfacial crosslinking reaction between polyethylenimine and dibromo-p-xylene on polybenzimidazole substrates","Scientific Report","backOffice","10.1016/j.memsci.2018.05.019","65003a2e9af97755a1fa02ed","Akbar Asadi Tashvigh and Tai-Shung Chung","https://doi.org/10.1016/j.memsci.2018.05.019",0,"Composite","M-2k-1-10","Scientific report","Interfacial Polymerization","[{""postTreatmentChemicalAgentConcentrationUnit"":[],""_id"":""6576f1ede2284937359905c2"",""postTreatment"":""None"",""postTreatmentChemicalAgentSmiles"":""N/A"",""postTreatmentChemicalAgentConcentration"":""""}]","ISA",4.59,91.17,"1306",0,,,,,,,"90:10",,,,,,,,,,,,,,,,,,,,,,,,,,,,,,,,,,,,,,,,,,,,,,,,,,,,,,,,,,,,,,,,,,,,,,"[]",,,,,,,,,,,,
"6576f1ede2284937359905c6","2023-12-11T11:26:37.205Z","[""Dimethylacetamide (DMAC)"",""Tetrahydrofuran (THF)""]","[""water""]","[]","[]","17","200","[""Crosslinking""]","[{""postTreatmentChemicalAgentConcentrationUnit"":[""wt%""],""_id"":""6576f1ede2284937359905c8"",""postTreatment"":""Crosslinking"",""postTreatmentChemicalAgentSmiles"":""BrCc1ccc(CBr)cc1"",""postTreatmentChemicalAgentConcentration"":""3""}]","[""Acetonitrile""]","[""Ethanol""]","[""wt%""]","[]","[""wt%""]","[]","BrCc1ccc(CBr)cc1","3","C1CN1","1",false,"Dead-end",5,25,3.14,"Methanol",,"tetracycline",444.44,113,"µmol/L",1,"[]",,,,true,false,"Accepted","[""TFC""]","[""Polyamine""]","[]","[""Polybenzimidazole""]","[""None""]","6576f1eae228493735990588","2023-12-11T11:26:34.931Z","2023-12-02T00:00:00.000Z","Facile fabrication of solvent resistant thin film composite membranes by interfacial crosslinking reaction between polyethylenimine and dibromo-p-xylene on polybenzimidazole substrates","Scientific Report","backOffice","10.1016/j.memsci.2018.05.019","65003a2e9af97755a1fa02ed","Akbar Asadi Tashvigh and Tai-Shung Chung","https://doi.org/10.1016/j.memsci.2018.05.019",0,"Composite","M-2k-1-10","Scientific report","Interfacial Polymerization","[{""postTreatmentChemicalAgentConcentrationUnit"":[],""_id"":""6576f1ede2284937359905c7"",""postTreatment"":""None"",""postTreatmentChemicalAgentSmiles"":""N/A"",""postTreatmentChemicalAgentConcentration"":""""}]","ISA",4.59,98.95,"1307",0,,,,,,,"90:10",,,,,,,,,,,,,,,,,,,,,,,,,,,,,,,,,,,,,,,,,,,,,,,,,,,,,,,,,,,,,,,,,,,,,,"[]",,,,,,,,,,,,
"6576f1ede2284937359905cb","2023-12-11T11:26:37.384Z","[""Dimethylacetamide (DMAC)"",""Tetrahydrofuran (THF)""]","[""water""]","[]","[]","17","200","[""Crosslinking""]","[{""postTreatmentChemicalAgentConcentrationUnit"":[""wt%""],""_id"":""6576f1ede2284937359905cd"",""postTreatment"":""Crosslinking"",""postTreatmentChemicalAgentSmiles"":""BrCc1ccc(CBr)cc1"",""postTreatmentChemicalAgentConcentration"":""3""}]","[""Acetonitrile""]","[""Ethanol""]","[""wt%""]","[]","[""wt%""]","[]","BrCc1ccc(CBr)cc1","3","C1CN1","1",false,"Dead-end",5,25,3.14,"Methanol","Dye","Rose Bengal (disodium salt)",1017.64,49,"µmol/L",1,"[]",,,,true,false,"Accepted","[""TFC""]","[""Polyamine""]","[]","[""Polybenzimidazole""]","[""None""]","6576f1eae228493735990588","2023-12-11T11:26:34.931Z","2023-12-02T00:00:00.000Z","Facile fabrication of solvent resistant thin film composite membranes by interfacial crosslinking reaction between polyethylenimine and dibromo-p-xylene on polybenzimidazole substrates","Scientific Report","backOffice","10.1016/j.memsci.2018.05.019","65003a2e9af97755a1fa02ed","Akbar Asadi Tashvigh and Tai-Shung Chung","https://doi.org/10.1016/j.memsci.2018.05.019",0,"Composite","M-2k-1-10","Scientific report","Interfacial Polymerization","[{""postTreatmentChemicalAgentConcentrationUnit"":[],""_id"":""6576f1ede2284937359905cc"",""postTreatment"":""None"",""postTreatmentChemicalAgentSmiles"":""N/A"",""postTreatmentChemicalAgentConcentration"":""""}]","ISA",4.59,100,"1308",0,,,,,,,"90:10",,,,,,,,,,,,,,,,,,,,,,,,,,,,,,,,,,,,,,,,,,,,,,,,,,,,,,,,,,,,,,,,,,,,,,"[]",,,,,,,,,,,,
"6576f1ede2284937359905d0","2023-12-11T11:26:37.542Z","[""Dimethylacetamide (DMAC)"",""Tetrahydrofuran (THF)""]","[""water""]","[]","[]","17","200","[""Crosslinking""]","[{""postTreatmentChemicalAgentConcentrationUnit"":[""wt%""],""_id"":""6576f1ede2284937359905d2"",""postTreatment"":""Crosslinking"",""postTreatmentChemicalAgentSmiles"":""BrCc1ccc(CBr)cc1"",""postTreatmentChemicalAgentConcentration"":""3""}]","[""Acetonitrile""]","[""Ethanol""]","[""wt%""]","[]","[""wt%""]","[]","BrCc1ccc(CBr)cc1","3","C1CN1","1",false,"Dead-end",5,25,3.14,"water","Dye","Methyl orange (sodium salt)",327.33,153,"µmol/L",1,"[]",,,,true,false,"Accepted","[""TFC""]","[""Polyamine""]","[]","[""Polybenzimidazole""]","[""None""]","6576f1eae228493735990588","2023-12-11T11:26:34.931Z","2023-12-02T00:00:00.000Z","Facile fabrication of solvent resistant thin film composite membranes by interfacial crosslinking reaction between polyethylenimine and dibromo-p-xylene on polybenzimidazole substrates","Scientific Report","backOffice","10.1016/j.memsci.2018.05.019","65003a2e9af97755a1fa02ed","Akbar Asadi Tashvigh and Tai-Shung Chung","https://doi.org/10.1016/j.memsci.2018.05.019",0,"Composite","M-2k-1-10","Scientific report","Interfacial Polymerization","[{""postTreatmentChemicalAgentConcentrationUnit"":[],""_id"":""6576f1ede2284937359905d1"",""postTreatment"":""None"",""postTreatmentChemicalAgentSmiles"":""N/A"",""postTreatmentChemicalAgentConcentration"":""""}]","ISA",3.91,85.23,"1309",0,,,,,,,"90:10",,,,,,,,,,,,,,,,,,,,,,,,,,,,,,,,,,,,,,,,,,,,,,,,,,,,,,,,,,,,,,,,,,,,,,"[]",,,,,,,,,,,,
"6576f1ede2284937359905d5","2023-12-11T11:26:37.717Z","[""Dimethylacetamide (DMAC)"",""Tetrahydrofuran (THF)""]","[""water""]","[]","[]","17","200","[""Crosslinking""]","[{""postTreatmentChemicalAgentConcentrationUnit"":[""wt%""],""_id"":""6576f1ede2284937359905d7"",""postTreatment"":""Crosslinking"",""postTreatmentChemicalAgentSmiles"":""BrCc1ccc(CBr)cc1"",""postTreatmentChemicalAgentConcentration"":""3""}]","[""Acetonitrile""]","[""Ethanol""]","[""wt%""]","[]","[""wt%""]","[]","BrCc1ccc(CBr)cc1","3","C1CN1","1",false,"Dead-end",5,25,3.14,"water",,"tetracycline",444.44,113,"µmol/L",1,"[]",,,,true,false,"Accepted","[""TFC""]","[""Polyamine""]","[]","[""Polybenzimidazole""]","[""None""]","6576f1eae228493735990588","2023-12-11T11:26:34.931Z","2023-12-02T00:00:00.000Z","Facile fabrication of solvent resistant thin film composite membranes by interfacial crosslinking reaction between polyethylenimine and dibromo-p-xylene on polybenzimidazole substrates","Scientific Report","backOffice","10.1016/j.memsci.2018.05.019","65003a2e9af97755a1fa02ed","Akbar Asadi Tashvigh and Tai-Shung Chung","https://doi.org/10.1016/j.memsci.2018.05.019",0,"Composite","M-2k-1-10","Scientific report","Interfacial Polymerization","[{""postTreatmentChemicalAgentConcentrationUnit"":[],""_id"":""6576f1ede2284937359905d6"",""postTreatment"":""None"",""postTreatmentChemicalAgentSmiles"":""N/A"",""postTreatmentChemicalAgentConcentration"":""""}]","ISA",3.91,97.73,"1310",0,,,,,,,"90:10",,,,,,,,,,,,,,,,,,,,,,,,,,,,,,,,,,,,,,,,,,,,,,,,,,,,,,,,,,,,,,,,,,,,,,"[]",,,,,,,,,,,,
"6576f1ede2284937359905da","2023-12-11T11:26:37.907Z","[""Dimethylacetamide (DMAC)"",""Tetrahydrofuran (THF)""]","[""water""]","[]","[]","17","200","[""Crosslinking""]","[{""postTreatmentChemicalAgentConcentrationUnit"":[""wt%""],""_id"":""6576f1ede2284937359905dc"",""postTreatment"":""Crosslinking"",""postTreatmentChemicalAgentSmiles"":""BrCc1ccc(CBr)cc1"",""postTreatmentChemicalAgentConcentration"":""3""}]","[""Acetonitrile""]","[""Ethanol""]","[""wt%""]","[]","[""wt%""]","[]","BrCc1ccc(CBr)cc1","3","C1CN1","1",false,"Dead-end",5,25,3.14,"water","Dye","Rose Bengal (disodium salt)",1017.64,49,"µmol/L",1,"[]",,,,true,false,"Accepted","[""TFC""]","[""Polyamine""]","[]","[""Polybenzimidazole""]","[""None""]","6576f1eae228493735990588","2023-12-11T11:26:34.931Z","2023-12-02T00:00:00.000Z","Facile fabrication of solvent resistant thin film composite membranes by interfacial crosslinking reaction between polyethylenimine and dibromo-p-xylene on polybenzimidazole substrates","Scientific Report","backOffice","10.1016/j.memsci.2018.05.019","65003a2e9af97755a1fa02ed","Akbar Asadi Tashvigh and Tai-Shung Chung","https://doi.org/10.1016/j.memsci.2018.05.019",0,"Composite","M-2k-1-10","Scientific report","Interfacial Polymerization","[{""postTreatmentChemicalAgentConcentrationUnit"":[],""_id"":""6576f1ede2284937359905db"",""postTreatment"":""None"",""postTreatmentChemicalAgentSmiles"":""N/A"",""postTreatmentChemicalAgentConcentration"":""""}]","ISA",3.91,100,"1311",0,,,,,,,"90:10",,,,,,,,,,,,,,,,,,,,,,,,,,,,,,,,,,,,,,,,,,,,,,,,,,,,,,,,,,,,,,,,,,,,,,"[]",,,,,,,,,,,,
"6576f1eee2284937359905df","2023-12-11T11:26:38.084Z","[""Dimethylacetamide (DMAC)"",""Tetrahydrofuran (THF)""]","[""water""]","[]","[]","17","200","[""Crosslinking""]","[{""postTreatmentChemicalAgentConcentrationUnit"":[""wt%""],""_id"":""6576f1eee2284937359905e1"",""postTreatment"":""Crosslinking"",""postTreatmentChemicalAgentSmiles"":""BrCc1ccc(CBr)cc1"",""postTreatmentChemicalAgentConcentration"":""3""}]","[""Acetonitrile""]","[""Ethanol""]","[""wt%""]","[]","[""wt%""]","[]","BrCc1ccc(CBr)cc1","3","C1CN1","1",false,"Dead-end",5,25,3.14,"Acetone","Dye","Methyl orange (sodium salt)",327.33,153,"µmol/L",1,"[]",,,,true,false,"Accepted","[""TFC""]","[""Polyamine""]","[]","[""Polybenzimidazole""]","[""None""]","6576f1eae228493735990588","2023-12-11T11:26:34.931Z","2023-12-02T00:00:00.000Z","Facile fabrication of solvent resistant thin film composite membranes by interfacial crosslinking reaction between polyethylenimine and dibromo-p-xylene on polybenzimidazole substrates","Scientific Report","backOffice","10.1016/j.memsci.2018.05.019","65003a2e9af97755a1fa02ed","Akbar Asadi Tashvigh and Tai-Shung Chung","https://doi.org/10.1016/j.memsci.2018.05.019",0,"Composite","M-2k-1-10","Scientific report","Interfacial Polymerization","[{""postTreatmentChemicalAgentConcentrationUnit"":[],""_id"":""6576f1eee2284937359905e0"",""postTreatment"":""None"",""postTreatmentChemicalAgentSmiles"":""N/A"",""postTreatmentChemicalAgentConcentration"":""""}]","ISA",13.98,81.91,"1312",0,,,,,,,"90:10",,,,,,,,,,,,,,,,,,,,,,,,,,,,,,,,,,,,,,,,,,,,,,,,,,,,,,,,,,,,,,,,,,,,,,"[]",,,,,,,,,,,,
