Repository: BAMresearch/onf-database

This repository belongs to the the publication "Revealing structure-property-performance relationships of organic solvent nanofiltration membranes using a FAIR, open-access database" published in ADD JOURNAL (DOI). 
It uses a dataset derived from The Open Membrane Database (https://openmembranedatabase.org/). The access date was April 8th 2025. The original dataset is in the repository as OMD_SRNF_2025-04-08.csv file.

The main researchers involved in the study are Sarah Glass (ORCID: 0000-0002-0625-0057), Petra Merten (no ORCID available), Torsten Brinkmann (ORCID: 0000-0002-5114-6259) and Volkan Filiz (ORCID: 0000-0003-0239-8641). 

The repository contains 5 Python files:

File: OMD_SRNF_2025-04-08.csv (part 49 of 184)
"6576f1eee2284937359905e4","2023-12-11T11:26:38.248Z","[""Dimethylacetamide (DMAC)"",""Tetrahydrofuran (THF)""]","[""water""]","[]","[]","17","200","[""Crosslinking""]","[{""postTreatmentChemicalAgentConcentrationUnit"":[""wt%""],""_id"":""6576f1eee2284937359905e6"",""postTreatment"":""Crosslinking"",""postTreatmentChemicalAgentSmiles"":""BrCc1ccc(CBr)cc1"",""postTreatmentChemicalAgentConcentration"":""3""}]","[""Acetonitrile""]","[""Ethanol""]","[""wt%""]","[]","[""wt%""]","[]","BrCc1ccc(CBr)cc1","3","C1CN1","1",false,"Dead-end",5,25,3.14,"Acetone",,"tetracycline",444.44,113,"µmol/L",1,"[]",,,,true,false,"Accepted","[""TFC""]","[""Polyamine""]","[]","[""Polybenzimidazole""]","[""None""]","6576f1eae228493735990588","2023-12-11T11:26:34.931Z","2023-12-02T00:00:00.000Z","Facile fabrication of solvent resistant thin film composite membranes by interfacial crosslinking reaction between polyethylenimine and dibromo-p-xylene on polybenzimidazole substrates","Scientific Report","backOffice","10.1016/j.memsci.2018.05.019","65003a2e9af97755a1fa02ed","Akbar Asadi Tashvigh and Tai-Shung Chung","https://doi.org/10.1016/j.memsci.2018.05.019",0,"Composite","M-2k-1-10","Scientific report","Interfacial Polymerization","[{""postTreatmentChemicalAgentConcentrationUnit"":[],""_id"":""6576f1eee2284937359905e5"",""postTreatment"":""None"",""postTreatmentChemicalAgentSmiles"":""N/A"",""postTreatmentChemicalAgentConcentration"":""""}]","ISA",13.98,96.59,"1313",0,,,,,,,"90:10",,,,,,,,,,,,,,,,,,,,,,,,,,,,,,,,,,,,,,,,,,,,,,,,,,,,,,,,,,,,,,,,,,,,,,"[]",,,,,,,,,,,,
"6576f1eee2284937359905e9","2023-12-11T11:26:38.409Z","[""Dimethylacetamide (DMAC)"",""Tetrahydrofuran (THF)""]","[""water""]","[]","[]","17","200","[""Crosslinking""]","[{""postTreatmentChemicalAgentConcentrationUnit"":[""wt%""],""_id"":""6576f1eee2284937359905eb"",""postTreatment"":""Crosslinking"",""postTreatmentChemicalAgentSmiles"":""BrCc1ccc(CBr)cc1"",""postTreatmentChemicalAgentConcentration"":""3""}]","[""Acetonitrile""]","[""Ethanol""]","[""wt%""]","[]","[""wt%""]","[]","BrCc1ccc(CBr)cc1","3","C1CN1","1",false,"Dead-end",5,25,3.14,"Acetone","Dye","Rose Bengal (disodium salt)",1017.64,49,"µmol/L",1,"[]",,,,true,false,"Accepted","[""TFC""]","[""Polyamine""]","[]","[""Polybenzimidazole""]","[""None""]","6576f1eae228493735990588","2023-12-11T11:26:34.931Z","2023-12-02T00:00:00.000Z","Facile fabrication of solvent resistant thin film composite membranes by interfacial crosslinking reaction between polyethylenimine and dibromo-p-xylene on polybenzimidazole substrates","Scientific Report","backOffice","10.1016/j.memsci.2018.05.019","65003a2e9af97755a1fa02ed","Akbar Asadi Tashvigh and Tai-Shung Chung","https://doi.org/10.1016/j.memsci.2018.05.019",0,"Composite","M-2k-1-10","Scientific report","Interfacial Polymerization","[{""postTreatmentChemicalAgentConcentrationUnit"":[],""_id"":""6576f1eee2284937359905ea"",""postTreatment"":""None"",""postTreatmentChemicalAgentSmiles"":""N/A"",""postTreatmentChemicalAgentConcentration"":""""}]","ISA",13.98,100,"1314",0,,,,,,,"90:10",,,,,,,,,,,,,,,,,,,,,,,,,,,,,,,,,,,,,,,,,,,,,,,,,,,,,,,,,,,,,,,,,,,,,,"[]",,,,,,,,,,,,
"6576f1eee2284937359905ef","2023-12-11T11:26:38.969Z","[""Dimethylformamide (DMF)""]","[""water""]","[]","[]","17","75","[""Drying""]","[{""postTreatmentChemicalAgentConcentrationUnit"":[],""_id"":""6576f1eee2284937359905f1"",""postTreatment"":""Drying"",""postTreatmentChemicalAgentSmiles"":""N/A"",""postTreatmentChemicalAgentConcentration"":""""}]","[""water"",""Isopropanol (IPA)""]","[""Hexane""]","[""wt%""]","[]","[""wt%""]","[]","C1CN1","1","C1=CC(=CC(=C1)C(=O)Cl)C(=O)Cl","0.1",false,"Dead-end",5,25,23.75,"Methanol","Dye","Bromothymol Blue",624.38,80,"µmol/L",1,"[""FTIR"",""AFM"",""SEM""]",,,,true,false,"Accepted","[""TFC""]","[""Polyamine""]","[]","[""Polysulfone""]","[""Thermal treatment""]","6576f1eee2284937359905ed","2023-12-11T11:26:38.787Z","2023-12-09T00:00:00.000Z","Thin film composite membranes with modified polysulfone supports for organic solvent nanofiltration","Scientific Report","backOffice","10.1016/j.memsci.2012.08.019","65003a2e9af97755a1fa02ed","Majid Peyravi and Ahmad Rahimpour and Mohsen Jahanshahi","https://doi.org/10.1016/j.memsci.2012.08.019",0,"Composite","TFC-PSf","Scientific report","Interfacial Polymerization","[{""postTreatmentChemicalAgentConcentrationUnit"":[],""_id"":""6576f1eee2284937359905f0"",""postTreatment"":""Thermal treatment"",""postTreatmentChemicalAgentSmiles"":""N/A"",""postTreatmentChemicalAgentConcentration"":""""}]","ISA",4.88,41.38,"1315",0,,,,,,6.73,,,,,,,,,,,,,,,,,,,,,,,,,,,,,,,,,,,,,,,,,,,,,,,,,,,,,,,,,,,,,,,,,,,,,,,"[]",,,,,,,,,,,,
"6576f1efe2284937359905f4","2023-12-11T11:26:39.145Z","[""Dimethylformamide (DMF)""]","[""water""]","[]","[]","17","75","[""Drying""]","[{""postTreatmentChemicalAgentConcentrationUnit"":[],""_id"":""6576f1efe2284937359905f6"",""postTreatment"":""Drying"",""postTreatmentChemicalAgentSmiles"":""N/A"",""postTreatmentChemicalAgentConcentration"":""""}]","[""water"",""Isopropanol (IPA)""]","[""Hexane""]","[""wt%""]","[]","[""wt%""]","[]","C1CN1","1","C1=CC(=CC(=C1)C(=O)Cl)C(=O)Cl","0.1",false,"Dead-end",5,25,23.75,"Methanol","Dye","Crystal Violet (chloride salt)",407.99,25,"µmol/L",1,"[""FTIR"",""AFM"",""SEM""]",,,,true,false,"Accepted","[""TFC""]","[""Polyamine""]","[]","[""Polysulfone""]","[""Thermal treatment""]","6576f1eee2284937359905ed","2023-12-11T11:26:38.787Z","2023-12-09T00:00:00.000Z","Thin film composite membranes with modified polysulfone supports for organic solvent nanofiltration","Scientific Report","backOffice","10.1016/j.memsci.2012.08.019","65003a2e9af97755a1fa02ed","Majid Peyravi and Ahmad Rahimpour and Mohsen Jahanshahi","https://doi.org/10.1016/j.memsci.2012.08.019",0,"Composite","TFC-PSf","Scientific report","Interfacial Polymerization","[{""postTreatmentChemicalAgentConcentrationUnit"":[],""_id"":""6576f1efe2284937359905f5"",""postTreatment"":""Thermal treatment"",""postTreatmentChemicalAgentSmiles"":""N/A"",""postTreatmentChemicalAgentConcentration"":""""}]","ISA",4.81,41.76,"1316",0,,,,,,6.73,,,,,,,,,,,,,,,,,,,,,,,,,,,,,,,,,,,,,,,,,,,,,,,,,,,,,,,,,,,,,,,,,,,,,,,"[]",,,,,,,,,,,,
"6576f1efe2284937359905f9","2023-12-11T11:26:39.348Z","[""Dimethylformamide (DMF)""]","[""water""]","[]","[]","17","75","[""Drying""]","[{""postTreatmentChemicalAgentConcentrationUnit"":[],""_id"":""6576f1efe2284937359905fb"",""postTreatment"":""Drying"",""postTreatmentChemicalAgentSmiles"":""N/A"",""postTreatmentChemicalAgentConcentration"":""""}]","[""water"",""Isopropanol (IPA)""]","[""Hexane""]","[""wt%""]","[]","[""wt%""]","[]","C1CN1","1","C1=CC(=CC(=C1)C(=O)Cl)C(=O)Cl","0.1",false,"Dead-end",5,25,23.75,"Ethyl acetate",,,,,,1,"[""FTIR"",""AFM"",""SEM""]",,,,true,false,"Accepted","[""TFC""]","[""Polyamine""]","[]","[""Polysulfone""]","[""Thermal treatment""]","6576f1eee2284937359905ed","2023-12-11T11:26:38.787Z","2023-12-09T00:00:00.000Z","Thin film composite membranes with modified polysulfone supports for organic solvent nanofiltration","Scientific Report","backOffice","10.1016/j.memsci.2012.08.019","65003a2e9af97755a1fa02ed","Majid Peyravi and Ahmad Rahimpour and Mohsen Jahanshahi","https://doi.org/10.1016/j.memsci.2012.08.019",0,"Composite","TFC-PSf","Scientific report","Interfacial Polymerization","[{""postTreatmentChemicalAgentConcentrationUnit"":[],""_id"":""6576f1efe2284937359905fa"",""postTreatment"":""Thermal treatment"",""postTreatmentChemicalAgentSmiles"":""N/A"",""postTreatmentChemicalAgentConcentration"":""""}]","ISA",,,"1317",0,,,,,,7.85,,,,,,,,,,,,,,,,,,,,,,,,,,,,,,,,,,,,,,,,,,,,,,,,,,,,,,,,,,,,,,,,,,,,,,,"[]",,,,,,,,,,,,
"6576f1efe2284937359905fe","2023-12-11T11:26:39.528Z","[""Dimethylformamide (DMF)""]","[""water""]","[]","[]","17","75","[""Drying""]","[{""postTreatmentChemicalAgentConcentrationUnit"":[],""_id"":""6576f1efe228493735990600"",""postTreatment"":""Drying"",""postTreatmentChemicalAgentSmiles"":""N/A"",""postTreatmentChemicalAgentConcentration"":""""}]","[""water"",""Isopropanol (IPA)""]","[""Hexane""]","[""wt%""]","[]","[""wt%""]","[]","C1CN1","1","C1=CC(=CC(=C1)C(=O)Cl)C(=O)Cl","0.1",false,"Dead-end",5,25,23.75,"Hexane",,,,,,1,"[""FTIR"",""AFM"",""SEM""]",,,,true,false,"Accepted","[""TFC""]","[""Polyamine""]","[]","[""Polysulfone""]","[""Thermal treatment""]","6576f1eee2284937359905ed","2023-12-11T11:26:38.787Z","2023-12-09T00:00:00.000Z","Thin film composite membranes with modified polysulfone supports for organic solvent nanofiltration","Scientific Report","backOffice","10.1016/j.memsci.2012.08.019","65003a2e9af97755a1fa02ed","Majid Peyravi and Ahmad Rahimpour and Mohsen Jahanshahi","https://doi.org/10.1016/j.memsci.2012.08.019",0,"Composite","TFC-PSf","Scientific report","Interfacial Polymerization","[{""postTreatmentChemicalAgentConcentrationUnit"":[],""_id"":""6576f1efe2284937359905ff"",""postTreatment"":""Thermal treatment"",""postTreatmentChemicalAgentSmiles"":""N/A"",""postTreatmentChemicalAgentConcentration"":""""}]","ISA",,,"1318",0,,,,,,7.49,,,,,,,,,,,,,,,,,,,,,,,,,,,,,,,,,,,,,,,,,,,,,,,,,,,,,,,,,,,,,,,,,,,,,,,"[]",,,,,,,,,,,,
"6576f1efe228493735990603","2023-12-11T11:26:39.697Z","[""Dimethylformamide (DMF)""]","[""water""]","[]","[]","17;2","75","[""Drying""]","[{""postTreatmentChemicalAgentConcentrationUnit"":[],""_id"":""6576f1efe228493735990605"",""postTreatment"":""Drying"",""postTreatmentChemicalAgentSmiles"":""N/A"",""postTreatmentChemicalAgentConcentration"":""""}]","[""water"",""Isopropanol (IPA)""]","[""Hexane""]","[""wt%""]","[]","[""wt%""]","[]","C1CN1","1","C1=CC(=CC(=C1)C(=O)Cl)C(=O)Cl","0.1",false,"Dead-end",5,25,23.75,"Methanol","Dye","Bromothymol Blue",624.38,80,"µmol/L",1,"[""FTIR"",""AFM"",""SEM""]",,,,true,false,"Accepted","[""TFC""]","[""Polyamine""]","[]","[""Polysulfone"",""Other""]","[""Thermal treatment""]","6576f1eee2284937359905ed","2023-12-11T11:26:38.787Z","2023-12-09T00:00:00.000Z","Thin film composite membranes with modified polysulfone supports for organic solvent nanofiltration","Scientific Report","backOffice","10.1016/j.memsci.2012.08.019","65003a2e9af97755a1fa02ed","Majid Peyravi and Ahmad Rahimpour and Mohsen Jahanshahi","https://doi.org/10.1016/j.memsci.2012.08.019",0,"Composite","TFC-TBN","Scientific report","Interfacial Polymerization","[{""postTreatmentChemicalAgentConcentrationUnit"":[],""_id"":""6576f1efe228493735990604"",""postTreatment"":""Thermal treatment"",""postTreatmentChemicalAgentSmiles"":""N/A"",""postTreatmentChemicalAgentConcentration"":""""}]","ISA",1.62,92.58,"1319",0,,,,,,2.34,,,,"Sulfonated poly(ether sulfide sulfone) (SPESS)",,,,,,,,,,,,,,,,,,,,,,,,,,,,,,,,,,,,,,,,,,,,,,,,,,,,,,,,,,,,,,,,,,,"[]",,,,,,,,,,,,
"6576f1efe228493735990608","2023-12-11T11:26:39.866Z","[""Dimethylformamide (DMF)""]","[""water""]","[]","[]","17;2","75","[""Drying""]","[{""postTreatmentChemicalAgentConcentrationUnit"":[],""_id"":""6576f1efe22849373599060a"",""postTreatment"":""Drying"",""postTreatmentChemicalAgentSmiles"":""N/A"",""postTreatmentChemicalAgentConcentration"":""""}]","[""water"",""Isopropanol (IPA)""]","[""Hexane""]","[""wt%""]","[]","[""wt%""]","[]","C1CN1","1","C1=CC(=CC(=C1)C(=O)Cl)C(=O)Cl","0.1",false,"Dead-end",5,25,23.75,"Methanol","Dye","Crystal Violet (chloride salt)",407.99,25,"µmol/L",1,"[""FTIR"",""AFM"",""SEM""]",,,,true,false,"Accepted","[""TFC""]","[""Polyamine""]","[]","[""Polysulfone"",""Other""]","[""Thermal treatment""]","6576f1eee2284937359905ed","2023-12-11T11:26:38.787Z","2023-12-09T00:00:00.000Z","Thin film composite membranes with modified polysulfone supports for organic solvent nanofiltration","Scientific Report","backOffice","10.1016/j.memsci.2012.08.019","65003a2e9af97755a1fa02ed","Majid Peyravi and Ahmad Rahimpour and Mohsen Jahanshahi","https://doi.org/10.1016/j.memsci.2012.08.019",0,"Composite","TFC-TBN","Scientific report","Interfacial Polymerization","[{""postTreatmentChemicalAgentConcentrationUnit"":[],""_id"":""6576f1efe228493735990609"",""postTreatment"":""Thermal treatment"",""postTreatmentChemicalAgentSmiles"":""N/A"",""postTreatmentChemicalAgentConcentration"":""""}]","ISA",1.52,96.73,"1320",0,,,,,,2.34,,,,"Sulfonated poly(ether sulfide sulfone) (SPESS)",,,,,,,,,,,,,,,,,,,,,,,,,,,,,,,,,,,,,,,,,,,,,,,,,,,,,,,,,,,,,,,,,,,"[]",,,,,,,,,,,,
"6576f1f0e22849373599060d","2023-12-11T11:26:40.039Z","[""Dimethylformamide (DMF)""]","[""water""]","[]","[]","17;2","75","[""Drying""]","[{""postTreatmentChemicalAgentConcentrationUnit"":[],""_id"":""6576f1f0e22849373599060f"",""postTreatment"":""Drying"",""postTreatmentChemicalAgentSmiles"":""N/A"",""postTreatmentChemicalAgentConcentration"":""""}]","[""water"",""Isopropanol (IPA)""]","[""Hexane""]","[""wt%""]","[]","[""wt%""]","[]","C1CN1","1","C1=CC(=CC(=C1)C(=O)Cl)C(=O)Cl","0.1",false,"Dead-end",5,25,23.75,"Ethyl acetate",,,,,,1,"[""FTIR"",""AFM"",""SEM""]",,,,true,false,"Accepted","[""TFC""]","[""Polyamine""]","[]","[""Polysulfone"",""Other""]","[""Thermal treatment""]","6576f1eee2284937359905ed","2023-12-11T11:26:38.787Z","2023-12-09T00:00:00.000Z","Thin film composite membranes with modified polysulfone supports for organic solvent nanofiltration","Scientific Report","backOffice","10.1016/j.memsci.2012.08.019","65003a2e9af97755a1fa02ed","Majid Peyravi and Ahmad Rahimpour and Mohsen Jahanshahi","https://doi.org/10.1016/j.memsci.2012.08.019",0,"Composite","TFC-TBN","Scientific report","Interfacial Polymerization","[{""postTreatmentChemicalAgentConcentrationUnit"":[],""_id"":""6576f1f0e22849373599060e"",""postTreatment"":""Thermal treatment"",""postTreatmentChemicalAgentSmiles"":""N/A"",""postTreatmentChemicalAgentConcentration"":""""}]","ISA",,,"1321",0,,,,,,2.03,,,,"Sulfonated poly(ether sulfide sulfone) (SPESS)",,,,,,,,,,,,,,,,,,,,,,,,,,,,,,,,,,,,,,,,,,,,,,,,,,,,,,,,,,,,,,,,,,,"[]",,,,,,,,,,,,
"6576f1f0e228493735990612","2023-12-11T11:26:40.213Z","[""Dimethylformamide (DMF)""]","[""water""]","[]","[]","17;2","75","[""Drying""]","[{""postTreatmentChemicalAgentConcentrationUnit"":[],""_id"":""6576f1f0e228493735990614"",""postTreatment"":""Drying"",""postTreatmentChemicalAgentSmiles"":""N/A"",""postTreatmentChemicalAgentConcentration"":""""}]","[""water"",""Isopropanol (IPA)""]","[""Hexane""]","[""wt%""]","[]","[""wt%""]","[]","C1CN1","1","C1=CC(=CC(=C1)C(=O)Cl)C(=O)Cl","0.1",false,"Dead-end",5,25,23.75,"Hexane",,,,,,1,"[""FTIR"",""AFM"",""SEM""]",,,,true,false,"Accepted","[""TFC""]","[""Polyamine""]","[]","[""Polysulfone"",""Other""]","[""Thermal treatment""]","6576f1eee2284937359905ed","2023-12-11T11:26:38.787Z","2023-12-09T00:00:00.000Z","Thin film composite membranes with modified polysulfone supports for organic solvent nanofiltration","Scientific Report","backOffice","10.1016/j.memsci.2012.08.019","65003a2e9af97755a1fa02ed","Majid Peyravi and Ahmad Rahimpour and Mohsen Jahanshahi","https://doi.org/10.1016/j.memsci.2012.08.019",0,"Composite","TFC-TBN","Scientific report","Interfacial Polymerization","[{""postTreatmentChemicalAgentConcentrationUnit"":[],""_id"":""6576f1f0e228493735990613"",""postTreatment"":""Thermal treatment"",""postTreatmentChemicalAgentSmiles"":""N/A"",""postTreatmentChemicalAgentConcentration"":""""}]","ISA",,,"1322",0,,,,,,1.71,,,,"Sulfonated poly(ether sulfide sulfone) (SPESS)",,,,,,,,,,,,,,,,,,,,,,,,,,,,,,,,,,,,,,,,,,,,,,,,,,,,,,,,,,,,,,,,,,,"[]",,,,,,,,,,,,
"6576f1f0e228493735990617","2023-12-11T11:26:40.374Z","[""Dimethylformamide (DMF)""]","[""water""]","[]","[]","17;2","75","[""Drying""]","[{""postTreatmentChemicalAgentConcentrationUnit"":[],""_id"":""6576f1f0e228493735990619"",""postTreatment"":""Drying"",""postTreatmentChemicalAgentSmiles"":""N/A"",""postTreatmentChemicalAgentConcentration"":""""}]","[""water"",""Isopropanol (IPA)""]","[""Hexane""]","[""wt%""]","[]","[""wt%""]","[]","C1CN1","1","C1=CC(=CC(=C1)C(=O)Cl)C(=O)Cl","0.1",false,"Dead-end",5,25,23.75,"Methanol","Dye","Bromothymol Blue",624.38,80,"µmol/L",1,"[""FTIR"",""AFM"",""SEM""]",,,,true,false,"Accepted","[""TFC""]","[""Polyamine""]","[]","[""Polysulfone"",""Other""]","[""Thermal treatment""]","6576f1eee2284937359905ed","2023-12-11T11:26:38.787Z","2023-12-09T00:00:00.000Z","Thin film composite membranes with modified polysulfone supports for organic solvent nanofiltration","Scientific Report","backOffice","10.1016/j.memsci.2012.08.019","65003a2e9af97755a1fa02ed","Majid Peyravi and Ahmad Rahimpour and Mohsen Jahanshahi","https://doi.org/10.1016/j.memsci.2012.08.019",0,"Composite","TFC-TBMP","Scientific report","Interfacial Polymerization","[{""postTreatmentChemicalAgentConcentrationUnit"":[],""_id"":""6576f1f0e228493735990618"",""postTreatment"":""Thermal treatment"",""postTreatmentChemicalAgentSmiles"":""N/A"",""postTreatmentChemicalAgentConcentration"":""""}]","ISA",1.85,89.56,"1323",0,,,,,,2.43,,,,"Sulfonated poly(ether sulfide sulfone) (SPESS)",,,,,,,,,,,,,,,,,,,,,,,,,,,,,,,,,,,,,,,,,,,,,,,,,,,,,,,,,,,,,,,,,,,"[]",,,,,,,,,,,,
"6576f1f0e22849373599061c","2023-12-11T11:26:40.570Z","[""Dimethylformamide (DMF)""]","[""water""]","[]","[]","17;2","75","[""Drying""]","[{""postTreatmentChemicalAgentConcentrationUnit"":[],""_id"":""6576f1f0e22849373599061e"",""postTreatment"":""Drying"",""postTreatmentChemicalAgentSmiles"":""N/A"",""postTreatmentChemicalAgentConcentration"":""""}]","[""water"",""Isopropanol (IPA)""]","[""Hexane""]","[""wt%""]","[]","[""wt%""]","[]","C1CN1","1","C1=CC(=CC(=C1)C(=O)Cl)C(=O)Cl","0.1",false,"Dead-end",5,25,23.75,"Methanol","Dye","Crystal Violet (chloride salt)",407.99,25,"µmol/L",1,"[""FTIR"",""AFM"",""SEM""]",,,,true,false,"Accepted","[""TFC""]","[""Polyamine""]","[]","[""Polysulfone"",""Other""]","[""Thermal treatment""]","6576f1eee2284937359905ed","2023-12-11T11:26:38.787Z","2023-12-09T00:00:00.000Z","Thin film composite membranes with modified polysulfone supports for organic solvent nanofiltration","Scientific Report","backOffice","10.1016/j.memsci.2012.08.019","65003a2e9af97755a1fa02ed","Majid Peyravi and Ahmad Rahimpour and Mohsen Jahanshahi","https://doi.org/10.1016/j.memsci.2012.08.019",0,"Composite","TFC-TBMP","Scientific report","Interfacial Polymerization","[{""postTreatmentChemicalAgentConcentrationUnit"":[],""_id"":""6576f1f0e22849373599061d"",""postTreatment"":""Thermal treatment"",""postTreatmentChemicalAgentSmiles"":""N/A"",""postTreatmentChemicalAgentConcentration"":""""}]","ISA",1.75,91.7,"1324",0,,,,,,2.43,,,,"Sulfonated poly(ether sulfide sulfone) (SPESS)",,,,,,,,,,,,,,,,,,,,,,,,,,,,,,,,,,,,,,,,,,,,,,,,,,,,,,,,,,,,,,,,,,,"[]",,,,,,,,,,,,
"6576f1f0e228493735990621","2023-12-11T11:26:40.752Z","[""Dimethylformamide (DMF)""]","[""water""]","[]","[]","17;2","75","[""Drying""]","[{""postTreatmentChemicalAgentConcentrationUnit"":[],""_id"":""6576f1f0e228493735990623"",""postTreatment"":""Drying"",""postTreatmentChemicalAgentSmiles"":""N/A"",""postTreatmentChemicalAgentConcentration"":""""}]","[""water"",""Isopropanol (IPA)""]","[""Hexane""]","[""wt%""]","[]","[""wt%""]","[]","C1CN1","1","C1=CC(=CC(=C1)C(=O)Cl)C(=O)Cl","0.1",false,"Dead-end",5,25,23.75,"Ethyl acetate",,,,,,1,"[""FTIR"",""AFM"",""SEM""]",,,,true,false,"Accepted","[""TFC""]","[""Polyamine""]","[]","[""Polysulfone"",""Other""]","[""Thermal treatment""]","6576f1eee2284937359905ed","2023-12-11T11:26:38.787Z","2023-12-09T00:00:00.000Z","Thin film composite membranes with modified polysulfone supports for organic solvent nanofiltration","Scientific Report","backOffice","10.1016/j.memsci.2012.08.019","65003a2e9af97755a1fa02ed","Majid Peyravi and Ahmad Rahimpour and Mohsen Jahanshahi","https://doi.org/10.1016/j.memsci.2012.08.019",0,"Composite","TFC-TBMP","Scientific report","Interfacial Polymerization","[{""postTreatmentChemicalAgentConcentrationUnit"":[],""_id"":""6576f1f0e228493735990622"",""postTreatment"":""Thermal treatment"",""postTreatmentChemicalAgentSmiles"":""N/A"",""postTreatmentChemicalAgentConcentration"":""""}]","ISA",,,"1325",0,,,,,,2.2,,,,"Sulfonated poly(ether sulfide sulfone) (SPESS)",,,,,,,,,,,,,,,,,,,,,,,,,,,,,,,,,,,,,,,,,,,,,,,,,,,,,,,,,,,,,,,,,,,"[]",,,,,,,,,,,,
"6576f1f0e228493735990626","2023-12-11T11:26:40.900Z","[""Dimethylformamide (DMF)""]","[""water""]","[]","[]","17;2","75","[""Drying""]","[{""postTreatmentChemicalAgentConcentrationUnit"":[],""_id"":""6576f1f0e228493735990628"",""postTreatment"":""Drying"",""postTreatmentChemicalAgentSmiles"":""N/A"",""postTreatmentChemicalAgentConcentration"":""""}]","[""water"",""Isopropanol (IPA)""]","[""Hexane""]","[""wt%""]","[]","[""wt%""]","[]","C1CN1","1","C1=CC(=CC(=C1)C(=O)Cl)C(=O)Cl","0.1",false,"Dead-end",5,25,23.75,"Hexane",,,,,,1,"[""FTIR"",""AFM"",""SEM""]",,,,true,false,"Accepted","[""TFC""]","[""Polyamine""]","[]","[""Polysulfone"",""Other""]","[""Thermal treatment""]","6576f1eee2284937359905ed","2023-12-11T11:26:38.787Z","2023-12-09T00:00:00.000Z","Thin film composite membranes with modified polysulfone supports for organic solvent nanofiltration","Scientific Report","backOffice","10.1016/j.memsci.2012.08.019","65003a2e9af97755a1fa02ed","Majid Peyravi and Ahmad Rahimpour and Mohsen Jahanshahi","https://doi.org/10.1016/j.memsci.2012.08.019",0,"Composite","TFC-TBMP","Scientific report","Interfacial Polymerization","[{""postTreatmentChemicalAgentConcentrationUnit"":[],""_id"":""6576f1f0e228493735990627"",""postTreatment"":""Thermal treatment"",""postTreatmentChemicalAgentSmiles"":""N/A"",""postTreatmentChemicalAgentConcentration"":""""}]","ISA",,,"1326",0,,,,,,1.82,,,,"Sulfonated poly(ether sulfide sulfone) (SPESS)",,,,,,,,,,,,,,,,,,,,,,,,,,,,,,,,,,,,,,,,,,,,,,,,,,,,,,,,,,,,,,,,,,,"[]",,,,,,,,,,,,
"6576f1f1e22849373599062b","2023-12-11T11:26:41.066Z","[""Dimethylformamide (DMF)""]","[""water""]","[]","[]","17;2","75","[""Drying""]","[{""postTreatmentChemicalAgentConcentrationUnit"":[],""_id"":""6576f1f1e22849373599062d"",""postTreatment"":""Drying"",""postTreatmentChemicalAgentSmiles"":""N/A"",""postTreatmentChemicalAgentConcentration"":""""}]","[""water"",""Isopropanol (IPA)""]","[""Hexane""]","[""wt%""]","[]","[""wt%""]","[]","C1CN1","1","C1=CC(=CC(=C1)C(=O)Cl)C(=O)Cl","0.1",false,"Dead-end",5,25,23.75,"Methanol","Dye","Bromothymol Blue",624.38,80,"µmol/L",1,"[""FTIR"",""AFM"",""SEM""]",,,,true,false,"Accepted","[""TFC""]","[""Polyamine""]","[]","[""Polysulfone"",""Other""]","[""Thermal treatment""]","6576f1eee2284937359905ed","2023-12-11T11:26:38.787Z","2023-12-09T00:00:00.000Z","Thin film composite membranes with modified polysulfone supports for organic solvent nanofiltration","Scientific Report","backOffice","10.1016/j.memsci.2012.08.019","65003a2e9af97755a1fa02ed","Majid Peyravi and Ahmad Rahimpour and Mohsen Jahanshahi","https://doi.org/10.1016/j.memsci.2012.08.019",0,"Composite","TFC-CUR","Scientific report","Interfacial Polymerization","[{""postTreatmentChemicalAgentConcentrationUnit"":[],""_id"":""6576f1f1e22849373599062c"",""postTreatment"":""Thermal treatment"",""postTreatmentChemicalAgentSmiles"":""N/A"",""postTreatmentChemicalAgentConcentration"":""""}]","ISA",1.1,93.33,"1327",0,,,,,,1.63,,,,"Sulfonated poly(ether sulfide sulfone) (SPESS)",,,,,,,,,,,,,,,,,,,,,,,,,,,,,,,,,,,,,,,,,,,,,,,,,,,,,,,,,,,,,,,,,,,"[]",,,,,,,,,,,,
"6576f1f1e228493735990630","2023-12-11T11:26:41.236Z","[""Dimethylformamide (DMF)""]","[""water""]","[]","[]","17;2","75","[""Drying""]","[{""postTreatmentChemicalAgentConcentrationUnit"":[],""_id"":""6576f1f1e228493735990632"",""postTreatment"":""Drying"",""postTreatmentChemicalAgentSmiles"":""N/A"",""postTreatmentChemicalAgentConcentration"":""""}]","[""water"",""Isopropanol (IPA)""]","[""Hexane""]","[""wt%""]","[]","[""wt%""]","[]","C1CN1","1","C1=CC(=CC(=C1)C(=O)Cl)C(=O)Cl","0.1",false,"Dead-end",5,25,23.75,"Methanol","Dye","Crystal Violet (chloride salt)",407.99,25,"µmol/L",1,"[""FTIR"",""AFM"",""SEM""]",,,,true,false,"Accepted","[""TFC""]","[""Polyamine""]","[]","[""Polysulfone"",""Other""]","[""Thermal treatment""]","6576f1eee2284937359905ed","2023-12-11T11:26:38.787Z","2023-12-09T00:00:00.000Z","Thin film composite membranes with modified polysulfone supports for organic solvent nanofiltration","Scientific Report","backOffice","10.1016/j.memsci.2012.08.019","65003a2e9af97755a1fa02ed","Majid Peyravi and Ahmad Rahimpour and Mohsen Jahanshahi","https://doi.org/10.1016/j.memsci.2012.08.019",0,"Composite","TFC-CUR","Scientific report","Interfacial Polymerization","[{""postTreatmentChemicalAgentConcentrationUnit"":[],""_id"":""6576f1f1e228493735990631"",""postTreatment"":""Thermal treatment"",""postTreatmentChemicalAgentSmiles"":""N/A"",""postTreatmentChemicalAgentConcentration"":""""}]","ISA",1.06,97.48,"1328",0,,,,,,1.63,,,,"Sulfonated poly(ether sulfide sulfone) (SPESS)",,,,,,,,,,,,,,,,,,,,,,,,,,,,,,,,,,,,,,,,,,,,,,,,,,,,,,,,,,,,,,,,,,,"[]",,,,,,,,,,,,
"6576f1f1e228493735990635","2023-12-11T11:26:41.399Z","[""Dimethylformamide (DMF)""]","[""water""]","[]","[]","17;2","75","[""Drying""]","[{""postTreatmentChemicalAgentConcentrationUnit"":[],""_id"":""6576f1f1e228493735990637"",""postTreatment"":""Drying"",""postTreatmentChemicalAgentSmiles"":""N/A"",""postTreatmentChemicalAgentConcentration"":""""}]","[""water"",""Isopropanol (IPA)""]","[""Hexane""]","[""wt%""]","[]","[""wt%""]","[]","C1CN1","1","C1=CC(=CC(=C1)C(=O)Cl)C(=O)Cl","0.1",false,"Dead-end",5,25,23.75,"Ethyl acetate",,,,,,1,"[""FTIR"",""AFM"",""SEM""]",,,,true,false,"Accepted","[""TFC""]","[""Polyamine""]","[]","[""Polysulfone"",""Other""]","[""Thermal treatment""]","6576f1eee2284937359905ed","2023-12-11T11:26:38.787Z","2023-12-09T00:00:00.000Z","Thin film composite membranes with modified polysulfone supports for organic solvent nanofiltration","Scientific Report","backOffice","10.1016/j.memsci.2012.08.019","65003a2e9af97755a1fa02ed","Majid Peyravi and Ahmad Rahimpour and Mohsen Jahanshahi","https://doi.org/10.1016/j.memsci.2012.08.019",0,"Composite","TFC-CUR","Scientific report","Interfacial Polymerization","[{""postTreatmentChemicalAgentConcentrationUnit"":[],""_id"":""6576f1f1e228493735990636"",""postTreatment"":""Thermal treatment"",""postTreatmentChemicalAgentSmiles"":""N/A"",""postTreatmentChemicalAgentConcentration"":""""}]","ISA",,,"1329",0,,,,,,1.24,,,,"Sulfonated poly(ether sulfide sulfone) (SPESS)",,,,,,,,,,,,,,,,,,,,,,,,,,,,,,,,,,,,,,,,,,,,,,,,,,,,,,,,,,,,,,,,,,,"[]",,,,,,,,,,,,
"6576f1f1e22849373599063a","2023-12-11T11:26:41.615Z","[""Dimethylformamide (DMF)""]","[""water""]","[]","[]","17;2","75","[""Drying""]","[{""postTreatmentChemicalAgentConcentrationUnit"":[],""_id"":""6576f1f1e22849373599063c"",""postTreatment"":""Drying"",""postTreatmentChemicalAgentSmiles"":""N/A"",""postTreatmentChemicalAgentConcentration"":""""}]","[""water"",""Isopropanol (IPA)""]","[""Hexane""]","[""wt%""]","[]","[""wt%""]","[]","C1CN1","1","C1=CC(=CC(=C1)C(=O)Cl)C(=O)Cl","0.1",false,"Dead-end",5,25,23.75,"Hexane",,,,,,1,"[""FTIR"",""AFM"",""SEM""]",,,,true,false,"Accepted","[""TFC""]","[""Polyamine""]","[]","[""Polysulfone"",""Other""]","[""Thermal treatment""]","6576f1eee2284937359905ed","2023-12-11T11:26:38.787Z","2023-12-09T00:00:00.000Z","Thin film composite membranes with modified polysulfone supports for organic solvent nanofiltration","Scientific Report","backOffice","10.1016/j.memsci.2012.08.019","65003a2e9af97755a1fa02ed","Majid Peyravi and Ahmad Rahimpour and Mohsen Jahanshahi","https://doi.org/10.1016/j.memsci.2012.08.019",0,"Composite","TFC-CUR","Scientific report","Interfacial Polymerization","[{""postTreatmentChemicalAgentConcentrationUnit"":[],""_id"":""6576f1f1e22849373599063b"",""postTreatment"":""Thermal treatment"",""postTreatmentChemicalAgentSmiles"":""N/A"",""postTreatmentChemicalAgentConcentration"":""""}]","ISA",,,"1330",0,,,,,,1.24,,,,"Sulfonated poly(ether sulfide sulfone) (SPESS)",,,,,,,,,,,,,,,,,,,,,,,,,,,,,,,,,,,,,,,,,,,,,,,,,,,,,,,,,,,,,,,,,,,"[]",,,,,,,,,,,,
"6576f1f2e228493735990640","2023-12-11T11:26:42.173Z","[""Dimethylacetamide (DMAC)""]","[""water""]","[]","[]","23","100","[""Crosslinking""]","[{""postTreatmentChemicalAgentConcentrationUnit"":[""wt%""],""_id"":""6576f1f2e228493735990642"",""postTreatment"":""Crosslinking"",""postTreatmentChemicalAgentSmiles"":""C(CN)N"",""postTreatmentChemicalAgentConcentration"":""6""}]","[""water""]","[""Hexane""]","[""w/v%""]","[""w/v%""]","[""wt%""]","[]","OC1=CC=C([N+]([O-])=O)C=C1","0.5","ClC(=O)c1cc(cc(c1)C(Cl)=O)C(Cl)=O","0.1",false,"Dead-end",,25,38.5,"Dimethylformamide (DMF)","Dye","Rose Bengal (disodium salt)",1017.64,,,1,"[]",,,,true,false,"Accepted","[""TFC""]","[""Other""]","[]","[""Polyethyleneimine""]","[""Thermal treatment""]","6576f1f1e22849373599063e","2023-12-11T11:26:41.980Z","2023-10-06T00:00:00.000Z","Fabrication of Poly(amide-co-ester) Solvent Resistant Nanofiltration Membrane from P-nitrophenol and Trimethyl Chloride via Interfacial Polymerization","Scientific Report","backOffice","10.3390/separations9020028","65003a2e9af97755a1fa02ed","Ayang Zhou and Lin Li and Mengying Li and Qi Chen","https://doi.org/10.3390/separations9020028",0,"Composite","NF-0,5PNP","Scientific report","Interfacial Polymerization","[{""postTreatmentChemicalAgentConcentrationUnit"":[],""_id"":""6576f1f2e228493735990641"",""postTreatment"":""Thermal treatment"",""postTreatmentChemicalAgentSmiles"":""N/A"",""postTreatmentChemicalAgentConcentration"":""""}]","ISA",0.8,78.36,"1331",0,,,,,,,,,,,"CN(C)C1=CC=NC=C1","0.3",,,"Poly(amide-co-ester)",,,,,,,,,,,,,,,,,,,,,,,,,,,,,,,,,,,,,,,,,,,,,,,,,,,,,,,,,,,,,,"[]",,,,,,,,,,,,
"6576f1f2e228493735990645","2023-12-11T11:26:42.348Z","[""Dimethylacetamide (DMAC)""]","[""water""]","[]","[]","23","100","[""Crosslinking""]","[{""postTreatmentChemicalAgentConcentrationUnit"":[""wt%""],""_id"":""6576f1f2e228493735990647"",""postTreatment"":""Crosslinking"",""postTreatmentChemicalAgentSmiles"":""C(CN)N"",""postTreatmentChemicalAgentConcentration"":""6""}]","[""water""]","[""Hexane""]","[""w/v%""]","[""w/v%""]","[""wt%""]","[]","OC1=CC=C([N+]([O-])=O)C=C1","0.75","ClC(=O)c1cc(cc(c1)C(Cl)=O)C(Cl)=O","0.1",false,"Dead-end",,25,38.5,"Dimethylformamide (DMF)","Dye","Rose Bengal (disodium salt)",1017.64,,,1,"[""SEM"",""AFM"",""FTIR""]",,,,true,false,"Accepted","[""TFC""]","[""Other""]","[]","[""Polyethyleneimine""]","[""Thermal treatment""]","6576f1f1e22849373599063e","2023-12-11T11:26:41.980Z","2023-10-06T00:00:00.000Z","Fabrication of Poly(amide-co-ester) Solvent Resistant Nanofiltration Membrane from P-nitrophenol and Trimethyl Chloride via Interfacial Polymerization","Scientific Report","backOffice","10.3390/separations9020028","65003a2e9af97755a1fa02ed","Ayang Zhou and Lin Li and Mengying Li and Qi Chen","https://doi.org/10.3390/separations9020028",0,"Composite","NF-0,75PNP","Scientific report","Interfacial Polymerization","[{""postTreatmentChemicalAgentConcentrationUnit"":[],""_id"":""6576f1f2e228493735990646"",""postTreatment"":""Thermal treatment"",""postTreatmentChemicalAgentSmiles"":""N/A"",""postTreatmentChemicalAgentConcentration"":""""}]","ISA",1.89,90.77,"1332",0,,,,,,,,,,,"CN(C)C1=CC=NC=C1","0.3",,,"Poly(amide-co-ester)",,,,,,,,,,,,,,,,,,,,,,,,,,,,,,,,,,,,,,,,,,,,,,,,,,,,,,,,,,,,,,"[]",,,,,,,,,,,,
"6576f1f2e22849373599064a","2023-12-11T11:26:42.527Z","[""Dimethylacetamide (DMAC)""]","[""water""]","[]","[]","23","100","[""Crosslinking""]","[{""postTreatmentChemicalAgentConcentrationUnit"":[""wt%""],""_id"":""6576f1f2e22849373599064c"",""postTreatment"":""Crosslinking"",""postTreatmentChemicalAgentSmiles"":""C(CN)N"",""postTreatmentChemicalAgentConcentration"":""6""}]","[""water""]","[""Hexane""]","[""w/v%""]","[""w/v%""]","[""wt%""]","[]","OC1=CC=C([N+]([O-])=O)C=C1","1.0","ClC(=O)c1cc(cc(c1)C(Cl)=O)C(Cl)=O","0.1",false,"Dead-end",,25,38.5,"Dimethylformamide (DMF)","Dye","Rose Bengal (disodium salt)",1017.64,,,1,"[""AFM"",""FTIR""]",,,,true,false,"Accepted","[""TFC""]","[""Other""]","[]","[""Polyethyleneimine""]","[""Thermal treatment""]","6576f1f1e22849373599063e","2023-12-11T11:26:41.980Z","2023-10-06T00:00:00.000Z","Fabrication of Poly(amide-co-ester) Solvent Resistant Nanofiltration Membrane from P-nitrophenol and Trimethyl Chloride via Interfacial Polymerization","Scientific Report","backOffice","10.3390/separations9020028","65003a2e9af97755a1fa02ed","Ayang Zhou and Lin Li and Mengying Li and Qi Chen","https://doi.org/10.3390/separations9020028",0,"Composite","NF-1,0PNP","Scientific report","Interfacial Polymerization","[{""postTreatmentChemicalAgentConcentrationUnit"":[],""_id"":""6576f1f2e22849373599064b"",""postTreatment"":""Thermal treatment"",""postTreatmentChemicalAgentSmiles"":""N/A"",""postTreatmentChemicalAgentConcentration"":""""}]","ISA",2.09,93.54,"1333",0,,,,,,,,,,,"CN(C)C1=CC=NC=C1","0.3",,,"Poly(amide-co-ester)",,,,,,,,,,,,,,,,,,,,,,,,,,,,,,,,,,,,,,,,,,,,,,,,,,,,,,,,,,,,,,"[]",,,,,,,,,,,,
"6576f1f2e22849373599064f","2023-12-11T11:26:42.690Z","[""Dimethylacetamide (DMAC)""]","[""water""]","[]","[]","23","100","[""Crosslinking""]","[{""postTreatmentChemicalAgentConcentrationUnit"":[""wt%""],""_id"":""6576f1f2e228493735990651"",""postTreatment"":""Crosslinking"",""postTreatmentChemicalAgentSmiles"":""C(CN)N"",""postTreatmentChemicalAgentConcentration"":""6""}]","[""water""]","[""Hexane""]","[""w/v%""]","[""w/v%""]","[""wt%""]","[]","OC1=CC=C([N+]([O-])=O)C=C1","1.25","ClC(=O)c1cc(cc(c1)C(Cl)=O)C(Cl)=O","0.1",false,"Dead-end",,25,38.5,"Dimethylformamide (DMF)","Dye","Rose Bengal (disodium salt)",1017.64,,,1,"[""FTIR""]",,,,true,false,"Accepted","[""TFC""]","[""Other""]","[]","[""Polyethyleneimine""]","[""Thermal treatment""]","6576f1f1e22849373599063e","2023-12-11T11:26:41.980Z","2023-10-06T00:00:00.000Z","Fabrication of Poly(amide-co-ester) Solvent Resistant Nanofiltration Membrane from P-nitrophenol and Trimethyl Chloride via Interfacial Polymerization","Scientific Report","backOffice","10.3390/separations9020028","65003a2e9af97755a1fa02ed","Ayang Zhou and Lin Li and Mengying Li and Qi Chen","https://doi.org/10.3390/separations9020028",0,"Composite","NF-1,25PNP","Scientific report","Interfacial Polymerization","[{""postTreatmentChemicalAgentConcentrationUnit"":[],""_id"":""6576f1f2e228493735990650"",""postTreatment"":""Thermal treatment"",""postTreatmentChemicalAgentSmiles"":""N/A"",""postTreatmentChemicalAgentConcentration"":""""}]","ISA",2,93.67,"1334",0,,,,,,,,,,,"CN(C)C1=CC=NC=C1","0.3",,,"Poly(amide-co-ester)",,,,,,,,,,,,,,,,,,,,,,,,,,,,,,,,,,,,,,,,,,,,,,,,,,,,,,,,,,,,,,"[]",,,,,,,,,,,,
"6576f1f2e228493735990654","2023-12-11T11:26:42.897Z","[""Dimethylacetamide (DMAC)""]","[""water""]","[]","[]","23","100","[""Crosslinking""]","[{""postTreatmentChemicalAgentConcentrationUnit"":[""wt%""],""_id"":""6576f1f2e228493735990656"",""postTreatment"":""Crosslinking"",""postTreatmentChemicalAgentSmiles"":""C(CN)N"",""postTreatmentChemicalAgentConcentration"":""6""}]","[""water""]","[""Hexane""]","[""w/v%""]","[""w/v%""]","[""wt%""]","[]","OC1=CC=C([N+]([O-])=O)C=C1","1.5","ClC(=O)c1cc(cc(c1)C(Cl)=O)C(Cl)=O","0.1",false,"Dead-end",,25,38.5,"Dimethylformamide (DMF)","Dye","Rose Bengal (disodium salt)",1017.64,,,1,"[""AFM"",""FTIR""]",,,,true,false,"Accepted","[""TFC""]","[""Other""]","[]","[""Polyethyleneimine""]","[""Thermal treatment""]","6576f1f1e22849373599063e","2023-12-11T11:26:41.980Z","2023-10-06T00:00:00.000Z","Fabrication of Poly(amide-co-ester) Solvent Resistant Nanofiltration Membrane from P-nitrophenol and Trimethyl Chloride via Interfacial Polymerization","Scientific Report","backOffice","10.3390/separations9020028","65003a2e9af97755a1fa02ed","Ayang Zhou and Lin Li and Mengying Li and Qi Chen","https://doi.org/10.3390/separations9020028",0,"Composite","NF-1,5PNP","Scientific report","Interfacial Polymerization","[{""postTreatmentChemicalAgentConcentrationUnit"":[],""_id"":""6576f1f2e228493735990655"",""postTreatment"":""Thermal treatment"",""postTreatmentChemicalAgentSmiles"":""N/A"",""postTreatmentChemicalAgentConcentration"":""""}]","ISA",1.86,93.27,"1335",0,,,,,,,,,,,"CN(C)C1=CC=NC=C1","0.3",,,"Poly(amide-co-ester)",,,,,,,,,,,,,,,,,,,,,,,,,,,,,,,,,,,,,,,,,,,,,,,,,,,,,,,,,,,,,,"[]",,,,,,,,,,,,
"6576f1f3e228493735990659","2023-12-11T11:26:43.100Z","[""Dimethylacetamide (DMAC)""]","[""water""]","[]","[]","23","100","[""Crosslinking""]","[{""postTreatmentChemicalAgentConcentrationUnit"":[""wt%""],""_id"":""6576f1f3e22849373599065b"",""postTreatment"":""Crosslinking"",""postTreatmentChemicalAgentSmiles"":""C(CN)N"",""postTreatmentChemicalAgentConcentration"":""6""}]","[""water""]","[""Hexane""]","[]","[""w/v%""]","[""g/L""]","[]","OC1=CC=C([N+]([O-])=O)C=C1",,"ClC(=O)c1cc(cc(c1)C(Cl)=O)C(Cl)=O","0.2",false,"Dead-end",,25,38.5,"Dimethylformamide (DMF)","Dye","Rose Bengal (disodium salt)",1017.64,,,1,"[]",,,,true,false,"Accepted","[""TFC""]","[""Other""]","[]","[""Polyethyleneimine""]","[""Thermal treatment""]","6576f1f1e22849373599063e","2023-12-11T11:26:41.980Z","2023-10-06T00:00:00.000Z","Fabrication of Poly(amide-co-ester) Solvent Resistant Nanofiltration Membrane from P-nitrophenol and Trimethyl Chloride via Interfacial Polymerization","Scientific Report","backOffice","10.3390/separations9020028","65003a2e9af97755a1fa02ed","Ayang Zhou and Lin Li and Mengying Li and Qi Chen","https://doi.org/10.3390/separations9020028",0,"Composite","NF-0,02TMC","Scientific report","Interfacial Polymerization","[{""postTreatmentChemicalAgentConcentrationUnit"":[],""_id"":""6576f1f3e22849373599065a"",""postTreatment"":""Thermal treatment"",""postTreatmentChemicalAgentSmiles"":""N/A"",""postTreatmentChemicalAgentConcentration"":""""}]","ISA",0.78,84.87,"1336",0,,,,,,,,,,,"CN(C)C1=CC=NC=C1","0.3",,,"Poly(amide-co-ester)",,,,,,,,,,,,,,,,,,,,,,,,,,,,,,,,,,,,,,,,,,,,,,,,,,,,,,,,,,,,,,"[]",,,,,,,,,,,,
"6576f1f3e22849373599065e","2023-12-11T11:26:43.277Z","[""Dimethylacetamide (DMAC)""]","[""water""]","[]","[]","23","100","[""Crosslinking""]","[{""postTreatmentChemicalAgentConcentrationUnit"":[""wt%""],""_id"":""6576f1f3e228493735990660"",""postTreatment"":""Crosslinking"",""postTreatmentChemicalAgentSmiles"":""C(CN)N"",""postTreatmentChemicalAgentConcentration"":""6""}]","[""water""]","[""Hexane""]","[]","[""w/v%""]","[""g/L""]","[]","OC1=CC=C([N+]([O-])=O)C=C1",,"ClC(=O)c1cc(cc(c1)C(Cl)=O)C(Cl)=O","0.5",false,"Dead-end",,25,38.5,"Dimethylformamide (DMF)","Dye","Rose Bengal (disodium salt)",1017.64,,,1,"[]",,,,true,false,"Accepted","[""TFC""]","[""Other""]","[]","[""Polyethyleneimine""]","[""Thermal treatment""]","6576f1f1e22849373599063e","2023-12-11T11:26:41.980Z","2023-10-06T00:00:00.000Z","Fabrication of Poly(amide-co-ester) Solvent Resistant Nanofiltration Membrane from P-nitrophenol and Trimethyl Chloride via Interfacial Polymerization","Scientific Report","backOffice","10.3390/separations9020028","65003a2e9af97755a1fa02ed","Ayang Zhou and Lin Li and Mengying Li and Qi Chen","https://doi.org/10.3390/separations9020028",0,"Composite","NF-0,05TMC","Scientific report","Interfacial Polymerization","[{""postTreatmentChemicalAgentConcentrationUnit"":[],""_id"":""6576f1f3e22849373599065f"",""postTreatment"":""Thermal treatment"",""postTreatmentChemicalAgentSmiles"":""N/A"",""postTreatmentChemicalAgentConcentration"":""""}]","ISA",1.2,92.11,"1337",0,,,,,,,,,,,"CN(C)C1=CC=NC=C1","0.3",,,"Poly(amide-co-ester)",,,,,,,,,,,,,,,,,,,,,,,,,,,,,,,,,,,,,,,,,,,,,,,,,,,,,,,,,,,,,,"[]",,,,,,,,,,,,
