Repository: BAMresearch/onf-database

This repository belongs to the the publication "Revealing structure-property-performance relationships of organic solvent nanofiltration membranes using a FAIR, open-access database" published in ADD JOURNAL (DOI). 
It uses a dataset derived from The Open Membrane Database (https://openmembranedatabase.org/). The access date was April 8th 2025. The original dataset is in the repository as OMD_SRNF_2025-04-08.csv file.

The main researchers involved in the study are Sarah Glass (ORCID: 0000-0002-0625-0057), Petra Merten (no ORCID available), Torsten Brinkmann (ORCID: 0000-0002-5114-6259) and Volkan Filiz (ORCID: 0000-0003-0239-8641). 

The repository contains 5 Python files:

File: OMD_SRNF_2025-04-08.csv (part 50 of 184)
"6576f1f3e228493735990663","2023-12-11T11:26:43.484Z","[""Dimethylacetamide (DMAC)""]","[""water""]","[]","[]","23","100","[""Crosslinking""]","[{""postTreatmentChemicalAgentConcentrationUnit"":[""wt%""],""_id"":""6576f1f3e228493735990665"",""postTreatment"":""Crosslinking"",""postTreatmentChemicalAgentSmiles"":""C(CN)N"",""postTreatmentChemicalAgentConcentration"":""6""}]","[""water""]","[""Hexane""]","[]","[""w/v%""]","[""g/L""]","[]","OC1=CC=C([N+]([O-])=O)C=C1",,"ClC(=O)c1cc(cc(c1)C(Cl)=O)C(Cl)=O","0.8",false,"Dead-end",,25,38.5,"Dimethylformamide (DMF)","Dye","Rose Bengal (disodium salt)",1017.64,,,1,"[]",,,,true,false,"Accepted","[""TFC""]","[""Other""]","[]","[""Polyethyleneimine""]","[""Thermal treatment""]","6576f1f1e22849373599063e","2023-12-11T11:26:41.980Z","2023-10-06T00:00:00.000Z","Fabrication of Poly(amide-co-ester) Solvent Resistant Nanofiltration Membrane from P-nitrophenol and Trimethyl Chloride via Interfacial Polymerization","Scientific Report","backOffice","10.3390/separations9020028","65003a2e9af97755a1fa02ed","Ayang Zhou and Lin Li and Mengying Li and Qi Chen","https://doi.org/10.3390/separations9020028",0,"Composite","NF-0,08TMC","Scientific report","Interfacial Polymerization","[{""postTreatmentChemicalAgentConcentrationUnit"":[],""_id"":""6576f1f3e228493735990664"",""postTreatment"":""Thermal treatment"",""postTreatmentChemicalAgentSmiles"":""N/A"",""postTreatmentChemicalAgentConcentration"":""""}]","ISA",1.54,96.93,"1338",0,,,,,,,,,,,"CN(C)C1=CC=NC=C1","0.3",,,"Poly(amide-co-ester)",,,,,,,,,,,,,,,,,,,,,,,,,,,,,,,,,,,,,,,,,,,,,,,,,,,,,,,,,,,,,,"[]",,,,,,,,,,,,
"6576f1f3e228493735990668","2023-12-11T11:26:43.683Z","[""Dimethylacetamide (DMAC)""]","[""water""]","[]","[]","23","100","[""Crosslinking""]","[{""postTreatmentChemicalAgentConcentrationUnit"":[""wt%""],""_id"":""6576f1f3e22849373599066a"",""postTreatment"":""Crosslinking"",""postTreatmentChemicalAgentSmiles"":""C(CN)N"",""postTreatmentChemicalAgentConcentration"":""6""}]","[""water""]","[""Hexane""]","[]","[""w/v%""]","[""g/L""]","[]","OC1=CC=C([N+]([O-])=O)C=C1",,"ClC(=O)c1cc(cc(c1)C(Cl)=O)C(Cl)=O","1",false,"Dead-end",,25,38.5,"Dimethylformamide (DMF)","Dye","Rose Bengal (disodium salt)",1017.64,,,1,"[]",,,,true,false,"Accepted","[""TFC""]","[""Other""]","[]","[""Polyethyleneimine""]","[""Thermal treatment""]","6576f1f1e22849373599063e","2023-12-11T11:26:41.980Z","2023-10-06T00:00:00.000Z","Fabrication of Poly(amide-co-ester) Solvent Resistant Nanofiltration Membrane from P-nitrophenol and Trimethyl Chloride via Interfacial Polymerization","Scientific Report","backOffice","10.3390/separations9020028","65003a2e9af97755a1fa02ed","Ayang Zhou and Lin Li and Mengying Li and Qi Chen","https://doi.org/10.3390/separations9020028",0,"Composite","NF-0,10TMC","Scientific report","Interfacial Polymerization","[{""postTreatmentChemicalAgentConcentrationUnit"":[],""_id"":""6576f1f3e228493735990669"",""postTreatment"":""Thermal treatment"",""postTreatmentChemicalAgentSmiles"":""N/A"",""postTreatmentChemicalAgentConcentration"":""""}]","ISA",2.09,99.2,"1339",0,,,,,,,,,,,"CN(C)C1=CC=NC=C1","0.3",,,"Poly(amide-co-ester)",,,,,,,,,,,,,,,,,,,,,,,,,,,,,,,,,,,,,,,,,,,,,,,,,,,,,,,,,,,,,,"[]",,,,,,,,,,,,
"6576f1f3e22849373599066d","2023-12-11T11:26:43.872Z","[""Dimethylacetamide (DMAC)""]","[""water""]","[]","[]","23","100","[""Crosslinking""]","[{""postTreatmentChemicalAgentConcentrationUnit"":[""wt%""],""_id"":""6576f1f3e22849373599066f"",""postTreatment"":""Crosslinking"",""postTreatmentChemicalAgentSmiles"":""C(CN)N"",""postTreatmentChemicalAgentConcentration"":""6""}]","[""water""]","[""Hexane""]","[]","[""w/v%""]","[""g/L""]","[]","OC1=CC=C([N+]([O-])=O)C=C1",,"ClC(=O)c1cc(cc(c1)C(Cl)=O)C(Cl)=O","1.2",false,"Dead-end",,25,38.5,"Dimethylformamide (DMF)","Dye","Rose Bengal (disodium salt)",1017.64,,,1,"[]",,,,true,false,"Accepted","[""TFC""]","[""Other""]","[]","[""Polyethyleneimine""]","[""Thermal treatment""]","6576f1f1e22849373599063e","2023-12-11T11:26:41.980Z","2023-10-06T00:00:00.000Z","Fabrication of Poly(amide-co-ester) Solvent Resistant Nanofiltration Membrane from P-nitrophenol and Trimethyl Chloride via Interfacial Polymerization","Scientific Report","backOffice","10.3390/separations9020028","65003a2e9af97755a1fa02ed","Ayang Zhou and Lin Li and Mengying Li and Qi Chen","https://doi.org/10.3390/separations9020028",0,"Composite","NF-0,12TMC","Scientific report","Interfacial Polymerization","[{""postTreatmentChemicalAgentConcentrationUnit"":[],""_id"":""6576f1f3e22849373599066e"",""postTreatment"":""Thermal treatment"",""postTreatmentChemicalAgentSmiles"":""N/A"",""postTreatmentChemicalAgentConcentration"":""""}]","ISA",2.4,97.09,"1340",0,,,,,,,,,,,"CN(C)C1=CC=NC=C1","0.3",,,"Poly(amide-co-ester)",,,,,,,,,,,,,,,,,,,,,,,,,,,,,,,,,,,,,,,,,,,,,,,,,,,,,,,,,,,,,,"[]",,,,,,,,,,,,
"6576f1f4e228493735990672","2023-12-11T11:26:44.059Z","[""Dimethylacetamide (DMAC)""]","[""water""]","[]","[]","23","100","[""Crosslinking""]","[{""postTreatmentChemicalAgentConcentrationUnit"":[""wt%""],""_id"":""6576f1f4e228493735990674"",""postTreatment"":""Crosslinking"",""postTreatmentChemicalAgentSmiles"":""C(CN)N"",""postTreatmentChemicalAgentConcentration"":""6""}]","[""water""]","[""Hexane""]","[]","[""w/v%""]","[""g/L""]","[]","OC1=CC=C([N+]([O-])=O)C=C1",,"ClC(=O)c1cc(cc(c1)C(Cl)=O)C(Cl)=O","1.5",false,"Dead-end",,25,38.5,"Dimethylformamide (DMF)","Dye","Rose Bengal (disodium salt)",1017.64,,,1,"[]",,,,true,false,"Accepted","[""TFC""]","[""Other""]","[]","[""Polyethyleneimine""]","[""Thermal treatment""]","6576f1f1e22849373599063e","2023-12-11T11:26:41.980Z","2023-10-06T00:00:00.000Z","Fabrication of Poly(amide-co-ester) Solvent Resistant Nanofiltration Membrane from P-nitrophenol and Trimethyl Chloride via Interfacial Polymerization","Scientific Report","backOffice","10.3390/separations9020028","65003a2e9af97755a1fa02ed","Ayang Zhou and Lin Li and Mengying Li and Qi Chen","https://doi.org/10.3390/separations9020028",0,"Composite","NF-0,15TMC","Scientific report","Interfacial Polymerization","[{""postTreatmentChemicalAgentConcentrationUnit"":[],""_id"":""6576f1f4e228493735990673"",""postTreatment"":""Thermal treatment"",""postTreatmentChemicalAgentSmiles"":""N/A"",""postTreatmentChemicalAgentConcentration"":""""}]","ISA",2,96.78,"1341",0,,,,,,,,,,,"CN(C)C1=CC=NC=C1","0.3",,,"Poly(amide-co-ester)",,,,,,,,,,,,,,,,,,,,,,,,,,,,,,,,,,,,,,,,,,,,,,,,,,,,,,,,,,,,,,"[]",,,,,,,,,,,,
"6576f1f4e228493735990677","2023-12-11T11:26:44.219Z","[""Dimethylacetamide (DMAC)""]","[""water""]","[]","[]","23","100","[""Crosslinking""]","[{""postTreatmentChemicalAgentConcentrationUnit"":[""wt%""],""_id"":""6576f1f4e228493735990679"",""postTreatment"":""Crosslinking"",""postTreatmentChemicalAgentSmiles"":""C(CN)N"",""postTreatmentChemicalAgentConcentration"":""6""}]","[""water""]","[""Hexane""]","[]","[""w/v%""]","[]","[]","OC1=CC=C([N+]([O-])=O)C=C1",,"ClC(=O)c1cc(cc(c1)C(Cl)=O)C(Cl)=O",,false,"Dead-end",,25,38.5,"Dimethylformamide (DMF)","Dye","Rose Bengal (disodium salt)",1017.64,,,1,"[]",,,,true,false,"Accepted","[""TFC""]","[""Other""]","[]","[""Polyethyleneimine""]","[""Thermal treatment""]","6576f1f1e22849373599063e","2023-12-11T11:26:41.980Z","2023-10-06T00:00:00.000Z","Fabrication of Poly(amide-co-ester) Solvent Resistant Nanofiltration Membrane from P-nitrophenol and Trimethyl Chloride via Interfacial Polymerization","Scientific Report","backOffice","10.3390/separations9020028","65003a2e9af97755a1fa02ed","Ayang Zhou and Lin Li and Mengying Li and Qi Chen","https://doi.org/10.3390/separations9020028",0,"Composite","NF-RT0,0","Scientific report","Interfacial Polymerization","[{""postTreatmentChemicalAgentConcentrationUnit"":[],""_id"":""6576f1f4e228493735990678"",""postTreatment"":""Thermal treatment"",""postTreatmentChemicalAgentSmiles"":""N/A"",""postTreatmentChemicalAgentConcentration"":""""}]","ISA",1.94,78.79,"1342",0,,,,,,,,,,,"CN(C)C1=CC=NC=C1","0.3",,,"Poly(amide-co-ester)",,,,,,,,,,,,,,,,,,,,,,,,,,,,,,,,,,,,,,,,,,,,,,,,,,,,,,,,,,,,,,"[]",,,,,,,,,,,,
"6576f1f4e22849373599067c","2023-12-11T11:26:44.374Z","[""Dimethylacetamide (DMAC)""]","[""water""]","[]","[]","23","100","[""Crosslinking""]","[{""postTreatmentChemicalAgentConcentrationUnit"":[""wt%""],""_id"":""6576f1f4e22849373599067e"",""postTreatment"":""Crosslinking"",""postTreatmentChemicalAgentSmiles"":""C(CN)N"",""postTreatmentChemicalAgentConcentration"":""6""}]","[""water""]","[""Hexane""]","[]","[""w/v%""]","[]","[]","OC1=CC=C([N+]([O-])=O)C=C1",,"ClC(=O)c1cc(cc(c1)C(Cl)=O)C(Cl)=O",,false,"Dead-end",,25,38.5,"Dimethylformamide (DMF)","Dye","Rose Bengal (disodium salt)",1017.64,,,1,"[]",,,,true,false,"Accepted","[""TFC""]","[""Other""]","[]","[""Polyethyleneimine""]","[""Thermal treatment""]","6576f1f1e22849373599063e","2023-12-11T11:26:41.980Z","2023-10-06T00:00:00.000Z","Fabrication of Poly(amide-co-ester) Solvent Resistant Nanofiltration Membrane from P-nitrophenol and Trimethyl Chloride via Interfacial Polymerization","Scientific Report","backOffice","10.3390/separations9020028","65003a2e9af97755a1fa02ed","Ayang Zhou and Lin Li and Mengying Li and Qi Chen","https://doi.org/10.3390/separations9020028",0,"Composite","NR-RT0,5","Scientific report","Interfacial Polymerization","[{""postTreatmentChemicalAgentConcentrationUnit"":[],""_id"":""6576f1f4e22849373599067d"",""postTreatment"":""Thermal treatment"",""postTreatmentChemicalAgentSmiles"":""N/A"",""postTreatmentChemicalAgentConcentration"":""""}]","ISA",1.55,87.79,"1343",0,,,,,,,,,,,"CN(C)C1=CC=NC=C1","0.3",,,"Poly(amide-co-ester)",,,,,,,,,,,,,,,,,,,,,,,,,,,,,,,,,,,,,,,,,,,,,,,,,,,,,,,,,,,,,,"[]",,,,,,,,,,,,
"6576f1f4e228493735990681","2023-12-11T11:26:44.540Z","[""Dimethylacetamide (DMAC)""]","[""water""]","[]","[]","23","100","[""Crosslinking""]","[{""postTreatmentChemicalAgentConcentrationUnit"":[""wt%""],""_id"":""6576f1f4e228493735990683"",""postTreatment"":""Crosslinking"",""postTreatmentChemicalAgentSmiles"":""C(CN)N"",""postTreatmentChemicalAgentConcentration"":""6""}]","[""water""]","[""Hexane""]","[]","[""w/v%""]","[]","[]","OC1=CC=C([N+]([O-])=O)C=C1",,"ClC(=O)c1cc(cc(c1)C(Cl)=O)C(Cl)=O",,false,"Dead-end",,25,38.5,"Dimethylformamide (DMF)","Dye","Rose Bengal (disodium salt)",1017.64,,,1,"[]",,,,true,false,"Accepted","[""TFC""]","[""Other""]","[]","[""Polyethyleneimine""]","[""Thermal treatment""]","6576f1f1e22849373599063e","2023-12-11T11:26:41.980Z","2023-10-06T00:00:00.000Z","Fabrication of Poly(amide-co-ester) Solvent Resistant Nanofiltration Membrane from P-nitrophenol and Trimethyl Chloride via Interfacial Polymerization","Scientific Report","backOffice","10.3390/separations9020028","65003a2e9af97755a1fa02ed","Ayang Zhou and Lin Li and Mengying Li and Qi Chen","https://doi.org/10.3390/separations9020028",0,"Composite","NF-RT1,0","Scientific report","Interfacial Polymerization","[{""postTreatmentChemicalAgentConcentrationUnit"":[],""_id"":""6576f1f4e228493735990682"",""postTreatment"":""Thermal treatment"",""postTreatmentChemicalAgentSmiles"":""N/A"",""postTreatmentChemicalAgentConcentration"":""""}]","ISA",2.1,87.78,"1344",0,,,,,,,,,,,"CN(C)C1=CC=NC=C1","0.3",,,"Poly(amide-co-ester)",,,,,,,,,,,,,,,,,,,,,,,,,,,,,,,,,,,,,,,,,,,,,,,,,,,,,,,,,,,,,,"[]",,,,,,,,,,,,
"6576f1f4e228493735990686","2023-12-11T11:26:44.701Z","[""Dimethylacetamide (DMAC)""]","[""water""]","[]","[]","23","100","[""Crosslinking""]","[{""postTreatmentChemicalAgentConcentrationUnit"":[""wt%""],""_id"":""6576f1f4e228493735990688"",""postTreatment"":""Crosslinking"",""postTreatmentChemicalAgentSmiles"":""C(CN)N"",""postTreatmentChemicalAgentConcentration"":""6""}]","[""water""]","[""Hexane""]","[]","[""w/v%""]","[]","[]","OC1=CC=C([N+]([O-])=O)C=C1",,"ClC(=O)c1cc(cc(c1)C(Cl)=O)C(Cl)=O",,false,"Dead-end",,25,38.5,"Dimethylformamide (DMF)","Dye","Rose Bengal (disodium salt)",1017.64,,,1,"[]",,,,true,false,"Accepted","[""TFC""]","[""Other""]","[]","[""Polyethyleneimine""]","[""Thermal treatment""]","6576f1f1e22849373599063e","2023-12-11T11:26:41.980Z","2023-10-06T00:00:00.000Z","Fabrication of Poly(amide-co-ester) Solvent Resistant Nanofiltration Membrane from P-nitrophenol and Trimethyl Chloride via Interfacial Polymerization","Scientific Report","backOffice","10.3390/separations9020028","65003a2e9af97755a1fa02ed","Ayang Zhou and Lin Li and Mengying Li and Qi Chen","https://doi.org/10.3390/separations9020028",0,"Composite","NF-RT1,5","Scientific report","Interfacial Polymerization","[{""postTreatmentChemicalAgentConcentrationUnit"":[],""_id"":""6576f1f4e228493735990687"",""postTreatment"":""Thermal treatment"",""postTreatmentChemicalAgentSmiles"":""N/A"",""postTreatmentChemicalAgentConcentration"":""""}]","ISA",1.3,98.88,"1345",0,,,,,,,,,,,"CN(C)C1=CC=NC=C1","0.3",,,"Poly(amide-co-ester)",,,,,,,,,,,,,,,,,,,,,,,,,,,,,,,,,,,,,,,,,,,,,,,,,,,,,,,,,,,,,,"[]",,,,,,,,,,,,
"6576f1f4e22849373599068b","2023-12-11T11:26:44.939Z","[""Dimethylacetamide (DMAC)""]","[""water""]","[]","[]","23","100","[""Crosslinking""]","[{""postTreatmentChemicalAgentConcentrationUnit"":[""wt%""],""_id"":""6576f1f4e22849373599068d"",""postTreatment"":""Crosslinking"",""postTreatmentChemicalAgentSmiles"":""C(CN)N"",""postTreatmentChemicalAgentConcentration"":""6""}]","[""water""]","[""Hexane""]","[]","[""w/v%""]","[]","[]","OC1=CC=C([N+]([O-])=O)C=C1",,"ClC(=O)c1cc(cc(c1)C(Cl)=O)C(Cl)=O",,false,"Dead-end",,25,38.5,"Dimethylformamide (DMF)","Dye","Rose Bengal (disodium salt)",1017.64,,,1,"[]",,,,true,false,"Accepted","[""TFC""]","[""Other""]","[]","[""Polyethyleneimine""]","[""Thermal treatment""]","6576f1f1e22849373599063e","2023-12-11T11:26:41.980Z","2023-10-06T00:00:00.000Z","Fabrication of Poly(amide-co-ester) Solvent Resistant Nanofiltration Membrane from P-nitrophenol and Trimethyl Chloride via Interfacial Polymerization","Scientific Report","backOffice","10.3390/separations9020028","65003a2e9af97755a1fa02ed","Ayang Zhou and Lin Li and Mengying Li and Qi Chen","https://doi.org/10.3390/separations9020028",0,"Composite","NF-RT2,0","Scientific report","Interfacial Polymerization","[{""postTreatmentChemicalAgentConcentrationUnit"":[],""_id"":""6576f1f4e22849373599068c"",""postTreatment"":""Thermal treatment"",""postTreatmentChemicalAgentSmiles"":""N/A"",""postTreatmentChemicalAgentConcentration"":""""}]","ISA",0.5,99.72,"1346",0,,,,,,,,,,,"CN(C)C1=CC=NC=C1","0.3",,,"Poly(amide-co-ester)",,,,,,,,,,,,,,,,,,,,,,,,,,,,,,,,,,,,,,,,,,,,,,,,,,,,,,,,,,,,,,"[]",,,,,,,,,,,,
"6576f1f5e228493735990691","2023-12-11T11:26:45.480Z","[]","[]","[]","[]",,,"[""Crosslinking""]","[{""postTreatmentChemicalAgentConcentrationUnit"":[""w/v%""],""_id"":""6576f1f5e228493735990693"",""postTreatment"":""Crosslinking"",""postTreatmentChemicalAgentSmiles"":""NCCN"",""postTreatmentChemicalAgentConcentration"":""6""}]","[""water""]","[""Hexane""]","[""w/v%""]","[]","[""w/v%""]","[]","OC1=CC=C(CC(C2=CC=C(O)C=C2)C2=CC=C(O)C=C2)C=C1 ; CCC1=CC(=C(C=C1)O)OC","0.5","C1=C(C=C(C=C1C(=O)Cl)C(=O)Cl)C(=O)Cl","0.1",false,"Dead-end",,25,38.5,"Dimethylformamide (DMF)","Dye","Crystal Violet (chloride salt)",407.99,0.01,"g/L",1,"[]",,,,true,false,"Accepted","[""TFC""]","[""Other""]","[]","[""Polyetherimide""]","[""Thermal treatment""]","6576f1f5e22849373599068f","2023-12-11T11:26:45.311Z","2023-08-04T00:00:00.000Z","Effective interfacially polymerized polyarylester solvent resistant nanofiltration membrane from liquefied walnut shell","Scientific Report","backOffice","10.1007/s11814-021-1048-1","65003a2e9af97755a1fa02ed","Ayang Zhou and Ying Wang and Dandan Cheng and Mengying Li and Lei Wang","https://doi.org/10.1007/s11814-021-1048-1",0,"Composite","NF-0,125LWP","Scientific report","Interfacial Polymerization","[{""postTreatmentChemicalAgentConcentrationUnit"":[],""_id"":""6576f1f5e228493735990692"",""postTreatment"":""Thermal treatment"",""postTreatmentChemicalAgentSmiles"":""N/A"",""postTreatmentChemicalAgentConcentration"":""""}]","Commercial",0.5,43,"1347",0,,,,,,,,,,,,,,,"Polyacrylester",,,,,,,,,,,,,,,,,,,,,,,,,,,,,,,,,,,,,,,,,,,,,,,,,,,,,,,,,,,,,,"[]",,,,,,,,,,,,
"6576f1f5e228493735990696","2023-12-11T11:26:45.640Z","[]","[]","[]","[]",,,"[""Crosslinking""]","[{""postTreatmentChemicalAgentConcentrationUnit"":[""w/v%""],""_id"":""6576f1f5e228493735990698"",""postTreatment"":""Crosslinking"",""postTreatmentChemicalAgentSmiles"":""NCCN"",""postTreatmentChemicalAgentConcentration"":""6""}]","[""water""]","[""Hexane""]","[""w/v%""]","[]","[""w/v%""]","[]","OC1=CC=C(CC(C2=CC=C(O)C=C2)C2=CC=C(O)C=C2)C=C1 ; CCC1=CC(=C(C=C1)O)OC","1","C1=C(C=C(C=C1C(=O)Cl)C(=O)Cl)C(=O)Cl","0.1",false,"Dead-end",,25,38.5,"Dimethylformamide (DMF)","Dye","Crystal Violet (chloride salt)",407.99,0.01,"g/L",1,"[]",,,,true,false,"Accepted","[""TFC""]","[""Other""]","[]","[""Polyetherimide""]","[""Thermal treatment""]","6576f1f5e22849373599068f","2023-12-11T11:26:45.311Z","2023-08-04T00:00:00.000Z","Effective interfacially polymerized polyarylester solvent resistant nanofiltration membrane from liquefied walnut shell","Scientific Report","backOffice","10.1007/s11814-021-1048-1","65003a2e9af97755a1fa02ed","Ayang Zhou and Ying Wang and Dandan Cheng and Mengying Li and Lei Wang","https://doi.org/10.1007/s11814-021-1048-1",0,"Composite","NF-0,25LWP","Scientific report","Interfacial Polymerization","[{""postTreatmentChemicalAgentConcentrationUnit"":[],""_id"":""6576f1f5e228493735990697"",""postTreatment"":""Thermal treatment"",""postTreatmentChemicalAgentSmiles"":""N/A"",""postTreatmentChemicalAgentConcentration"":""""}]","Commercial",1.6,50,"1348",0,,,,,,,,,,,,,,,"Polyacrylester",,,,,,,,,,,,,,,,,,,,,,,,,,,,,,,,,,,,,,,,,,,,,,,,,,,,,,,,,,,,,,"[]",,,,,,,,,,,,
"6576f1f5e22849373599069b","2023-12-11T11:26:45.806Z","[]","[]","[]","[]",,,"[""Crosslinking""]","[{""postTreatmentChemicalAgentConcentrationUnit"":[""w/v%""],""_id"":""6576f1f5e22849373599069d"",""postTreatment"":""Crosslinking"",""postTreatmentChemicalAgentSmiles"":""NCCN"",""postTreatmentChemicalAgentConcentration"":""6""}]","[""water""]","[""Hexane""]","[""w/v%""]","[]","[""w/v%""]","[]","OC1=CC=C(CC(C2=CC=C(O)C=C2)C2=CC=C(O)C=C2)C=C1 ; CCC1=CC(=C(C=C1)O)OC","1.5","C1=C(C=C(C=C1C(=O)Cl)C(=O)Cl)C(=O)Cl","0.1",false,"Dead-end",,25,38.5,"Dimethylformamide (DMF)","Dye","Crystal Violet (chloride salt)",407.99,0.01,"g/L",1,"[]",,,,true,false,"Accepted","[""TFC""]","[""Other""]","[]","[""Polyetherimide""]","[""Thermal treatment""]","6576f1f5e22849373599068f","2023-12-11T11:26:45.311Z","2023-08-04T00:00:00.000Z","Effective interfacially polymerized polyarylester solvent resistant nanofiltration membrane from liquefied walnut shell","Scientific Report","backOffice","10.1007/s11814-021-1048-1","65003a2e9af97755a1fa02ed","Ayang Zhou and Ying Wang and Dandan Cheng and Mengying Li and Lei Wang","https://doi.org/10.1007/s11814-021-1048-1",0,"Composite","NF-0,5LWP","Scientific report","Interfacial Polymerization","[{""postTreatmentChemicalAgentConcentrationUnit"":[],""_id"":""6576f1f5e22849373599069c"",""postTreatment"":""Thermal treatment"",""postTreatmentChemicalAgentSmiles"":""N/A"",""postTreatmentChemicalAgentConcentration"":""""}]","Commercial",1.8,62.5,"1349",0,,,,,,,,,,,,,,,"Polyacrylester",,,,,,,,,,,,,,,,,,,,,,,,,,,,,,,,,,,,,,,,,,,,,,,,,,,,,,,,,,,,,,"[]",,,,,,,,,,,,
"6576f1f5e2284937359906a0","2023-12-11T11:26:45.965Z","[]","[]","[]","[]",,,"[""Crosslinking""]","[{""postTreatmentChemicalAgentConcentrationUnit"":[""w/v%""],""_id"":""6576f1f5e2284937359906a2"",""postTreatment"":""Crosslinking"",""postTreatmentChemicalAgentSmiles"":""NCCN"",""postTreatmentChemicalAgentConcentration"":""6""}]","[""water""]","[""Hexane""]","[""w/v%""]","[]","[""w/v%""]","[]","OC1=CC=C(CC(C2=CC=C(O)C=C2)C2=CC=C(O)C=C2)C=C1 ; CCC1=CC(=C(C=C1)O)OC","2","C1=C(C=C(C=C1C(=O)Cl)C(=O)Cl)C(=O)Cl","0.1",false,"Dead-end",,25,38.5,"Dimethylformamide (DMF)","Dye","Crystal Violet (chloride salt)",407.99,0.01,"g/L",1,"[""SEM"",""AFM"",""FTIR""]",,,,true,false,"Accepted","[""TFC""]","[""Other""]","[]","[""Polyetherimide""]","[""Thermal treatment""]","6576f1f5e22849373599068f","2023-12-11T11:26:45.311Z","2023-08-04T00:00:00.000Z","Effective interfacially polymerized polyarylester solvent resistant nanofiltration membrane from liquefied walnut shell","Scientific Report","backOffice","10.1007/s11814-021-1048-1","65003a2e9af97755a1fa02ed","Ayang Zhou and Ying Wang and Dandan Cheng and Mengying Li and Lei Wang","https://doi.org/10.1007/s11814-021-1048-1",0,"Composite","NF-1LWP","Scientific report","Interfacial Polymerization","[{""postTreatmentChemicalAgentConcentrationUnit"":[],""_id"":""6576f1f5e2284937359906a1"",""postTreatment"":""Thermal treatment"",""postTreatmentChemicalAgentSmiles"":""N/A"",""postTreatmentChemicalAgentConcentration"":""""}]","Commercial",2.5,92,"1350",0,,,,,,,,,,,,,,,"Polyacrylester",,,,,,,,,,,,,,,,,,,,,,,,,,,,,,,,,,,,,,,,,,,,,,,,,,,,,,,,,,,,,,"[]",,,,,,,,,,,,
"6576f1f6e2284937359906a5","2023-12-11T11:26:46.130Z","[]","[]","[]","[]",,,"[""Crosslinking""]","[{""postTreatmentChemicalAgentConcentrationUnit"":[""w/v%""],""_id"":""6576f1f6e2284937359906a7"",""postTreatment"":""Crosslinking"",""postTreatmentChemicalAgentSmiles"":""NCCN"",""postTreatmentChemicalAgentConcentration"":""6""}]","[""water""]","[""Hexane""]","[""w/v%""]","[]","[""w/v%""]","[]","OC1=CC=C(CC(C2=CC=C(O)C=C2)C2=CC=C(O)C=C2)C=C1 ; CCC1=CC(=C(C=C1)O)OC","4","C1=C(C=C(C=C1C(=O)Cl)C(=O)Cl)C(=O)Cl","0.1",false,"Dead-end",,25,38.5,"Dimethylformamide (DMF)","Dye","Crystal Violet (chloride salt)",407.99,0.01,"g/L",1,"[""SEM"",""AFM"",""FTIR""]",,,,true,false,"Accepted","[""TFC""]","[""Other""]","[]","[""Polyetherimide""]","[""Thermal treatment""]","6576f1f5e22849373599068f","2023-12-11T11:26:45.311Z","2023-08-04T00:00:00.000Z","Effective interfacially polymerized polyarylester solvent resistant nanofiltration membrane from liquefied walnut shell","Scientific Report","backOffice","10.1007/s11814-021-1048-1","65003a2e9af97755a1fa02ed","Ayang Zhou and Ying Wang and Dandan Cheng and Mengying Li and Lei Wang","https://doi.org/10.1007/s11814-021-1048-1",0,"Composite","NF-2LWP","Scientific report","Interfacial Polymerization","[{""postTreatmentChemicalAgentConcentrationUnit"":[],""_id"":""6576f1f6e2284937359906a6"",""postTreatment"":""Thermal treatment"",""postTreatmentChemicalAgentSmiles"":""N/A"",""postTreatmentChemicalAgentConcentration"":""""}]","Commercial",2.2,98,"1351",0,,,,,,,,,,,,,,,"Polyacrylester",,,,,,,,,,,,,,,,,,,,,,,,,,,,,,,,,,,,,,,,,,,,,,,,,,,,,,,,,,,,,,"[]",,,,,,,,,,,,
"6576f1f6e2284937359906aa","2023-12-11T11:26:46.293Z","[]","[]","[]","[]",,,"[""Crosslinking""]","[{""postTreatmentChemicalAgentConcentrationUnit"":[""w/v%""],""_id"":""6576f1f6e2284937359906ac"",""postTreatment"":""Crosslinking"",""postTreatmentChemicalAgentSmiles"":""NCCN"",""postTreatmentChemicalAgentConcentration"":""6""}]","[""water""]","[""Hexane""]","[""w/v%""]","[]","[""w/v%""]","[]","NCCN","6","C1=C(C=C(C=C1C(=O)Cl)C(=O)Cl)C(=O)Cl","0.1",false,"Dead-end",,25,38.5,"Tetrahydrofuran (THF)","Dye","Rose Bengal (disodium salt)",1017.64,0.01,"g/L",1,"[]",,,,true,false,"Accepted","[""TFC""]","[""Polyamide""]","[]","[""Polyetherimide""]","[""Thermal treatment""]","6576f1f5e22849373599068f","2023-12-11T11:26:45.311Z","2023-08-04T00:00:00.000Z","Effective interfacially polymerized polyarylester solvent resistant nanofiltration membrane from liquefied walnut shell","Scientific Report","backOffice","10.1007/s11814-021-1048-1","65003a2e9af97755a1fa02ed","Ayang Zhou and Ying Wang and Dandan Cheng and Mengying Li and Lei Wang","https://doi.org/10.1007/s11814-021-1048-1",0,"Composite","NF-C","Scientific report","Interfacial Polymerization","[{""postTreatmentChemicalAgentConcentrationUnit"":[],""_id"":""6576f1f6e2284937359906ab"",""postTreatment"":""Thermal treatment"",""postTreatmentChemicalAgentSmiles"":""N/A"",""postTreatmentChemicalAgentConcentration"":""""}]","Commercial",0.25,70,"1352",0,,,,,,,,,,,,,,,,,,,,,,,,,,,,,,,,,,,,,,,,,,,,,,,,,,,,,,,,,,,,,,,,,,,,,,,,,,,,,"[]",,,,,,,,,,,,
"6576f1f6e2284937359906af","2023-12-11T11:26:46.505Z","[]","[]","[]","[]",,,"[""Crosslinking""]","[{""postTreatmentChemicalAgentConcentrationUnit"":[""w/v%""],""_id"":""6576f1f6e2284937359906b1"",""postTreatment"":""Crosslinking"",""postTreatmentChemicalAgentSmiles"":""NCCN"",""postTreatmentChemicalAgentConcentration"":""6""}]","[""water""]","[""Hexane""]","[""w/v%""]","[]","[""w/v%""]","[]","COC1=CC=CC=C1O","1","C1=C(C=C(C=C1C(=O)Cl)C(=O)Cl)C(=O)Cl","0.1",false,"Dead-end",,25,38.5,"Tetrahydrofuran (THF)","Dye","Rose Bengal (disodium salt)",1017.64,0.01,"g/L",1,"[]",,,,true,false,"Accepted","[""TFC""]","[""Other""]","[]","[""Polyetherimide""]","[""Thermal treatment""]","6576f1f5e22849373599068f","2023-12-11T11:26:45.311Z","2023-08-04T00:00:00.000Z","Effective interfacially polymerized polyarylester solvent resistant nanofiltration membrane from liquefied walnut shell","Scientific Report","backOffice","10.1007/s11814-021-1048-1","65003a2e9af97755a1fa02ed","Ayang Zhou and Ying Wang and Dandan Cheng and Mengying Li and Lei Wang","https://doi.org/10.1007/s11814-021-1048-1",0,"Composite","NF-1GA","Scientific report","Interfacial Polymerization","[{""postTreatmentChemicalAgentConcentrationUnit"":[],""_id"":""6576f1f6e2284937359906b0"",""postTreatment"":""Thermal treatment"",""postTreatmentChemicalAgentSmiles"":""N/A"",""postTreatmentChemicalAgentConcentration"":""""}]","Commercial",32.7,84,"1353",0,,,,,,,,,,,,,,,"Polyacrylester",,,,,,,,,,,,,,,,,,,,,,,,,,,,,,,,,,,,,,,,,,,,,,,,,,,,,,,,,,,,,,"[]",,,,,,,,,,,,
"6576f1f6e2284937359906b4","2023-12-11T11:26:46.692Z","[]","[]","[]","[]",,,"[""Crosslinking""]","[{""postTreatmentChemicalAgentConcentrationUnit"":[""w/v%""],""_id"":""6576f1f6e2284937359906b6"",""postTreatment"":""Crosslinking"",""postTreatmentChemicalAgentSmiles"":""NCCN"",""postTreatmentChemicalAgentConcentration"":""6""}]","[""water""]","[""Hexane""]","[""w/v%""]","[]","[""w/v%""]","[]","COC1=CC=CC=C1O","2","C1=C(C=C(C=C1C(=O)Cl)C(=O)Cl)C(=O)Cl","0.1",false,"Dead-end",,25,38.5,"Tetrahydrofuran (THF)","Dye","Rose Bengal (disodium salt)",1017.64,0.01,"g/L",1,"[]",,,,true,false,"Accepted","[""TFC""]","[""Other""]","[]","[""Polyetherimide""]","[""Thermal treatment""]","6576f1f5e22849373599068f","2023-12-11T11:26:45.311Z","2023-08-04T00:00:00.000Z","Effective interfacially polymerized polyarylester solvent resistant nanofiltration membrane from liquefied walnut shell","Scientific Report","backOffice","10.1007/s11814-021-1048-1","65003a2e9af97755a1fa02ed","Ayang Zhou and Ying Wang and Dandan Cheng and Mengying Li and Lei Wang","https://doi.org/10.1007/s11814-021-1048-1",0,"Composite","NF-2GA","Scientific report","Interfacial Polymerization","[{""postTreatmentChemicalAgentConcentrationUnit"":[],""_id"":""6576f1f6e2284937359906b5"",""postTreatment"":""Thermal treatment"",""postTreatmentChemicalAgentSmiles"":""N/A"",""postTreatmentChemicalAgentConcentration"":""""}]","Commercial",50.4,93,"1354",0,,,,,,,,,,,,,,,"Polyacrylester",,,,,,,,,,,,,,,,,,,,,,,,,,,,,,,,,,,,,,,,,,,,,,,,,,,,,,,,,,,,,,"[]",,,,,,,,,,,,
"6576f1f6e2284937359906b9","2023-12-11T11:26:46.845Z","[]","[]","[]","[]",,,"[""Crosslinking""]","[{""postTreatmentChemicalAgentConcentrationUnit"":[""w/v%""],""_id"":""6576f1f6e2284937359906bb"",""postTreatment"":""Crosslinking"",""postTreatmentChemicalAgentSmiles"":""NCCN"",""postTreatmentChemicalAgentConcentration"":""6""}]","[""water""]","[""Hexane""]","[""w/v%""]","[]","[""w/v%""]","[]","COC1=CC=CC=C1O","3","C1=C(C=C(C=C1C(=O)Cl)C(=O)Cl)C(=O)Cl","0.1",false,"Dead-end",,25,38.5,"Tetrahydrofuran (THF)","Dye","Rose Bengal (disodium salt)",1017.64,0.01,"g/L",1,"[]",,,,true,false,"Accepted","[""TFC""]","[""Other""]","[]","[""Polyetherimide""]","[""Thermal treatment""]","6576f1f5e22849373599068f","2023-12-11T11:26:45.311Z","2023-08-04T00:00:00.000Z","Effective interfacially polymerized polyarylester solvent resistant nanofiltration membrane from liquefied walnut shell","Scientific Report","backOffice","10.1007/s11814-021-1048-1","65003a2e9af97755a1fa02ed","Ayang Zhou and Ying Wang and Dandan Cheng and Mengying Li and Lei Wang","https://doi.org/10.1007/s11814-021-1048-1",0,"Composite","NF-3GA","Scientific report","Interfacial Polymerization","[{""postTreatmentChemicalAgentConcentrationUnit"":[],""_id"":""6576f1f6e2284937359906ba"",""postTreatment"":""Thermal treatment"",""postTreatmentChemicalAgentSmiles"":""N/A"",""postTreatmentChemicalAgentConcentration"":""""}]","Commercial",75,96,"1355",0,,,,,,,,,,,,,,,"Polyacrylester",,,,,,,,,,,,,,,,,,,,,,,,,,,,,,,,,,,,,,,,,,,,,,,,,,,,,,,,,,,,,,"[]",,,,,,,,,,,,
"6576f1f7e2284937359906be","2023-12-11T11:26:47.025Z","[]","[]","[]","[]",,,"[""Crosslinking""]","[{""postTreatmentChemicalAgentConcentrationUnit"":[""w/v%""],""_id"":""6576f1f7e2284937359906c0"",""postTreatment"":""Crosslinking"",""postTreatmentChemicalAgentSmiles"":""NCCN"",""postTreatmentChemicalAgentConcentration"":""6""}]","[""water""]","[""Hexane""]","[""w/v%""]","[]","[""w/v%""]","[]","COC1=CC=CC=C1O","4","C1=C(C=C(C=C1C(=O)Cl)C(=O)Cl)C(=O)Cl","0.1",false,"Dead-end",,25,38.5,"Tetrahydrofuran (THF)","Dye","Rose Bengal (disodium salt)",1017.64,0.01,"g/L",1,"[]",,,,true,false,"Accepted","[""TFC""]","[""Other""]","[]","[""Polyetherimide""]","[""Thermal treatment""]","6576f1f5e22849373599068f","2023-12-11T11:26:45.311Z","2023-08-04T00:00:00.000Z","Effective interfacially polymerized polyarylester solvent resistant nanofiltration membrane from liquefied walnut shell","Scientific Report","backOffice","10.1007/s11814-021-1048-1","65003a2e9af97755a1fa02ed","Ayang Zhou and Ying Wang and Dandan Cheng and Mengying Li and Lei Wang","https://doi.org/10.1007/s11814-021-1048-1",0,"Composite","NF-4GA","Scientific report","Interfacial Polymerization","[{""postTreatmentChemicalAgentConcentrationUnit"":[],""_id"":""6576f1f7e2284937359906bf"",""postTreatment"":""Thermal treatment"",""postTreatmentChemicalAgentSmiles"":""N/A"",""postTreatmentChemicalAgentConcentration"":""""}]","Commercial",67,98,"1356",0,,,,,,,,,,,,,,,"Polyacrylester",,,,,,,,,,,,,,,,,,,,,,,,,,,,,,,,,,,,,,,,,,,,,,,,,,,,,,,,,,,,,,"[]",,,,,,,,,,,,
"6576f1f7e2284937359906c4","2023-12-11T11:26:47.587Z","[""Dimethylformamide (DMF)""]","[""water""]","[]","[]","20","250","[""Crosslinking""]","[{""postTreatmentChemicalAgentConcentrationUnit"":[""wt%""],""_id"":""6576f1f7e2284937359906c6"",""postTreatment"":""Crosslinking"",""postTreatmentChemicalAgentSmiles"":""NCCCCCCN"",""postTreatmentChemicalAgentConcentration"":""10""}]","[""water""]","[""Hexane""]","[""wt%""]","[]","[""wt%""]","[]","C1=CC(=CC(=C1)N)N","2","ClC(=O)c1cc(cc(c1)C(Cl)=O)C(Cl)=O","0.15",false,"Crossflow",10,25,28.26,"Ethanol","Dye","Rhodamine B (chloride salt)",479.02,0.1,"g/L",1,"[]",,,,true,false,"Accepted","[""TFC""]","[""Polyamide""]","[]","[""Polyimide(Lenzig® P84)""]","[""Thermal treatment""]","6576f1f7e2284937359906c2","2023-12-11T11:26:47.421Z","2023-12-07T00:00:00.000Z","Amine-functionalized ZIF-8 nanoparticles as interlayer for the improvement of the separation performance of organic solvent nanofiltration (OSN) membrane","Scientific Report","backOffice","10.1016/j.memsci.2020.118433","65003a2e9af97755a1fa02ed","Shanshan Yang and Honghai Li and Xia Zhang and Shenju Du and Jinmiao Zhang and Baowei Su and Xueli Gao and Bishnupada Mandal","https://doi.org/10.1016/j.memsci.2020.118433",0,"Composite","PI/PA TFC - 1min oven","Scientific report","Interfacial Polymerization","[{""postTreatmentChemicalAgentConcentrationUnit"":[],""_id"":""6576f1f7e2284937359906c5"",""postTreatment"":""Thermal treatment"",""postTreatmentChemicalAgentSmiles"":""N/A"",""postTreatmentChemicalAgentConcentration"":""""}]","ISA",11.44,90.07,"1357",0,"C(CO)O","1",,,,,,,,,,,,,,,,,,,,,,,,,,,,,,,,,,,,,,,,,,,,,,,,,,,,,,,,,,,,,,,,,,,,,,,,,,,"[]",,,,,,,,,,,,
"6576f1f7e2284937359906c9","2023-12-11T11:26:47.751Z","[""Dimethylformamide (DMF)""]","[""water""]","[]","[]","20","250","[""Crosslinking""]","[{""postTreatmentChemicalAgentConcentrationUnit"":[""wt%""],""_id"":""6576f1f7e2284937359906cb"",""postTreatment"":""Crosslinking"",""postTreatmentChemicalAgentSmiles"":""NCCCCCCN"",""postTreatmentChemicalAgentConcentration"":""10""}]","[""water""]","[""Hexane""]","[""wt%""]","[]","[""wt%""]","[]","C1=CC(=CC(=C1)N)N","2","ClC(=O)c1cc(cc(c1)C(Cl)=O)C(Cl)=O","0.15",false,"Crossflow",10,25,28.26,"Ethanol","Dye","Rhodamine B (chloride salt)",479.02,0.1,"g/L",1,"[]",,,,true,false,"Accepted","[""TFC""]","[""Polyamide""]","[]","[""Polyimide(Lenzig® P84)""]","[""Thermal treatment""]","6576f1f7e2284937359906c2","2023-12-11T11:26:47.421Z","2023-12-07T00:00:00.000Z","Amine-functionalized ZIF-8 nanoparticles as interlayer for the improvement of the separation performance of organic solvent nanofiltration (OSN) membrane","Scientific Report","backOffice","10.1016/j.memsci.2020.118433","65003a2e9af97755a1fa02ed","Shanshan Yang and Honghai Li and Xia Zhang and Shenju Du and Jinmiao Zhang and Baowei Su and Xueli Gao and Bishnupada Mandal","https://doi.org/10.1016/j.memsci.2020.118433",0,"Composite","PI/PA TFC - 3min oven","Scientific report","Interfacial Polymerization","[{""postTreatmentChemicalAgentConcentrationUnit"":[],""_id"":""6576f1f7e2284937359906ca"",""postTreatment"":""Thermal treatment"",""postTreatmentChemicalAgentSmiles"":""N/A"",""postTreatmentChemicalAgentConcentration"":""""}]","ISA",11.9,92.23,"1358",0,"C(CO)O","1",,,,,,,,,,,,,,,,,,,,,,,,,,,,,,,,,,,,,,,,,,,,,,,,,,,,,,,,,,,,,,,,,,,,,,,,,,,"[]",,,,,,,,,,,,
"6576f1f7e2284937359906ce","2023-12-11T11:26:47.917Z","[""Dimethylformamide (DMF)""]","[""water""]","[]","[]","20","250","[""Crosslinking""]","[{""postTreatmentChemicalAgentConcentrationUnit"":[""wt%""],""_id"":""6576f1f7e2284937359906d0"",""postTreatment"":""Crosslinking"",""postTreatmentChemicalAgentSmiles"":""NCCCCCCN"",""postTreatmentChemicalAgentConcentration"":""10""}]","[""water""]","[""Hexane""]","[""wt%""]","[]","[""wt%""]","[]","C1=CC(=CC(=C1)N)N","2","ClC(=O)c1cc(cc(c1)C(Cl)=O)C(Cl)=O","0.15",false,"Crossflow",10,25,28.26,"Ethanol","Dye","Rhodamine B (chloride salt)",479.02,0.1,"g/L",1,"[]",,,,true,false,"Accepted","[""TFC""]","[""Polyamide""]","[]","[""Polyimide(Lenzig® P84)""]","[""Thermal treatment""]","6576f1f7e2284937359906c2","2023-12-11T11:26:47.421Z","2023-12-07T00:00:00.000Z","Amine-functionalized ZIF-8 nanoparticles as interlayer for the improvement of the separation performance of organic solvent nanofiltration (OSN) membrane","Scientific Report","backOffice","10.1016/j.memsci.2020.118433","65003a2e9af97755a1fa02ed","Shanshan Yang and Honghai Li and Xia Zhang and Shenju Du and Jinmiao Zhang and Baowei Su and Xueli Gao and Bishnupada Mandal","https://doi.org/10.1016/j.memsci.2020.118433",0,"Composite","PI/PA TFC - 5min oven","Scientific report","Interfacial Polymerization","[{""postTreatmentChemicalAgentConcentrationUnit"":[],""_id"":""6576f1f7e2284937359906cf"",""postTreatment"":""Thermal treatment"",""postTreatmentChemicalAgentSmiles"":""N/A"",""postTreatmentChemicalAgentConcentration"":""""}]","ISA",11.2,98.85,"1359",0,"C(CO)O","1",,,,,,,,,,,,,,,,,,,,,,,,,,,,,,,,,,,,,,,,,,,,,,,,,,,,,,,,,,,,,,,,,,,,,,,,,,,"[]",,,,,,,,,,,,
"6576f1f8e2284937359906d3","2023-12-11T11:26:48.089Z","[""Dimethylformamide (DMF)""]","[""water""]","[]","[]","20","250","[""Crosslinking""]","[{""postTreatmentChemicalAgentConcentrationUnit"":[""wt%""],""_id"":""6576f1f8e2284937359906d5"",""postTreatment"":""Crosslinking"",""postTreatmentChemicalAgentSmiles"":""NCCCCCCN"",""postTreatmentChemicalAgentConcentration"":""10""}]","[""water""]","[""Hexane""]","[""wt%""]","[]","[""wt%""]","[]","C1=CC(=CC(=C1)N)N","2","ClC(=O)c1cc(cc(c1)C(Cl)=O)C(Cl)=O","0.15",false,"Crossflow",10,25,28.26,"Ethanol","Dye","Rhodamine B (chloride salt)",479.02,0.1,"g/L",1,"[]",,,,true,false,"Accepted","[""TFC""]","[""Polyamide""]","[]","[""Polyimide(Lenzig® P84)""]","[""Thermal treatment""]","6576f1f7e2284937359906c2","2023-12-11T11:26:47.421Z","2023-12-07T00:00:00.000Z","Amine-functionalized ZIF-8 nanoparticles as interlayer for the improvement of the separation performance of organic solvent nanofiltration (OSN) membrane","Scientific Report","backOffice","10.1016/j.memsci.2020.118433","65003a2e9af97755a1fa02ed","Shanshan Yang and Honghai Li and Xia Zhang and Shenju Du and Jinmiao Zhang and Baowei Su and Xueli Gao and Bishnupada Mandal","https://doi.org/10.1016/j.memsci.2020.118433",0,"Composite","PI/PA TFC - 7min oven","Scientific report","Interfacial Polymerization","[{""postTreatmentChemicalAgentConcentrationUnit"":[],""_id"":""6576f1f8e2284937359906d4"",""postTreatment"":""Thermal treatment"",""postTreatmentChemicalAgentSmiles"":""N/A"",""postTreatmentChemicalAgentConcentration"":""""}]","ISA",6.29,98.49,"1360",0,"C(CO)O","1",,,,,,,,,,,,,,,,,,,,,,,,,,,,,,,,,,,,,,,,,,,,,,,,,,,,,,,,,,,,,,,,,,,,,,,,,,,"[]",,,,,,,,,,,,
"6576f1f8e2284937359906d9","2023-12-11T11:26:48.294Z","[""Dimethylformamide (DMF)""]","[""water""]","[]","[]","20","250","[""Crosslinking""]","[{""postTreatmentChemicalAgentConcentrationUnit"":[""wt%""],""_id"":""6576f1f8e2284937359906dc"",""postTreatment"":""Crosslinking"",""postTreatmentChemicalAgentSmiles"":""NCCCCCCN"",""postTreatmentChemicalAgentConcentration"":""10""}]","[""water""]","[""Hexane""]","[""wt%""]","[]","[""wt%""]","[]","C1=CC(=CC(=C1)N)N","2","ClC(=O)c1cc(cc(c1)C(Cl)=O)C(Cl)=O","0.15",false,"Crossflow",10,25,28.26,"Ethanol","Dye","Rhodamine B (chloride salt)",479.02,0.1,"g/L",1,"[""SEM"",""TEM"",""AFM"",null]",36.6,23.2,,true,false,"Accepted","[""TFC""]","[""Polyamide""]","[]","[""Polyimide(Lenzig® P84)""]","[""Thermal treatment"",""Pure solvent treatment""]","6576f1f7e2284937359906c2","2023-12-11T11:26:47.421Z","2023-12-07T00:00:00.000Z","Amine-functionalized ZIF-8 nanoparticles as interlayer for the improvement of the separation performance of organic solvent nanofiltration (OSN) membrane","Scientific Report","backOffice","10.1016/j.memsci.2020.118433","65003a2e9af97755a1fa02ed","Shanshan Yang and Honghai Li and Xia Zhang and Shenju Du and Jinmiao Zhang and Baowei Su and Xueli Gao and Bishnupada Mandal","https://doi.org/10.1016/j.memsci.2020.118433",0,"Composite","PI/PA TFC - 0,5h act","Scientific report","Interfacial Polymerization","[{""postTreatmentChemicalAgentConcentrationUnit"":[],""_id"":""6576f1f8e2284937359906da"",""postTreatment"":""Thermal treatment"",""postTreatmentChemicalAgentSmiles"":""N/A"",""postTreatmentChemicalAgentConcentration"":""""},{""postTreatmentChemicalAgentConcentrationUnit"":[""v%""],""_id"":""6576f1f8e2284937359906db"",""postTreatment"":""Pure solvent treatment"",""postTreatmentChemicalAgentSmiles"":""O=CN(C)C"",""postTreatmentChemicalAgentConcentration"":""100""}]","ISA",10.42,94.33,"1361",0,"C(CO)O","1",,,,,,,,,,,,,,,,,,,,,,,,,,,,,,,,,,,,,,,,,,,,,,,,,,,,,,,,,,,,,,,,,,,,,,,,,,,"[]",,,,,,,,,,,,
