Repository: BAMresearch/onf-database

This repository belongs to the the publication "Revealing structure-property-performance relationships of organic solvent nanofiltration membranes using a FAIR, open-access database" published in ADD JOURNAL (DOI). 
It uses a dataset derived from The Open Membrane Database (https://openmembranedatabase.org/). The access date was April 8th 2025. The original dataset is in the repository as OMD_SRNF_2025-04-08.csv file.

The main researchers involved in the study are Sarah Glass (ORCID: 0000-0002-0625-0057), Petra Merten (no ORCID available), Torsten Brinkmann (ORCID: 0000-0002-5114-6259) and Volkan Filiz (ORCID: 0000-0003-0239-8641). 

The repository contains 5 Python files:

File: OMD_SRNF_2025-04-08.csv (part 51 of 184)
"6576f1f8e2284937359906e0","2023-12-11T11:26:48.474Z","[""Dimethylformamide (DMF)""]","[""water""]","[]","[]","20","250","[""Crosslinking""]","[{""postTreatmentChemicalAgentConcentrationUnit"":[""wt%""],""_id"":""6576f1f8e2284937359906e3"",""postTreatment"":""Crosslinking"",""postTreatmentChemicalAgentSmiles"":""NCCCCCCN"",""postTreatmentChemicalAgentConcentration"":""10""}]","[""water""]","[""Hexane""]","[""wt%""]","[]","[""wt%""]","[]","C1=CC(=CC(=C1)N)N","2","ClC(=O)c1cc(cc(c1)C(Cl)=O)C(Cl)=O","0.15",false,"Crossflow",10,25,28.26,"Ethanol","Dye","Rhodamine B (chloride salt)",479.02,0.1,"g/L",1,"[]",,,,true,false,"Accepted","[""TFC""]","[""Polyamide""]","[]","[""Polyimide(Lenzig® P84)""]","[""Thermal treatment"",""Pure solvent treatment""]","6576f1f7e2284937359906c2","2023-12-11T11:26:47.421Z","2023-12-07T00:00:00.000Z","Amine-functionalized ZIF-8 nanoparticles as interlayer for the improvement of the separation performance of organic solvent nanofiltration (OSN) membrane","Scientific Report","backOffice","10.1016/j.memsci.2020.118433","65003a2e9af97755a1fa02ed","Shanshan Yang and Honghai Li and Xia Zhang and Shenju Du and Jinmiao Zhang and Baowei Su and Xueli Gao and Bishnupada Mandal","https://doi.org/10.1016/j.memsci.2020.118433",0,"Composite","PI/PA TFC - 1h act","Scientific report","Interfacial Polymerization","[{""postTreatmentChemicalAgentConcentrationUnit"":[],""_id"":""6576f1f8e2284937359906e1"",""postTreatment"":""Thermal treatment"",""postTreatmentChemicalAgentSmiles"":""N/A"",""postTreatmentChemicalAgentConcentration"":""""},{""postTreatmentChemicalAgentConcentrationUnit"":[""v%""],""_id"":""6576f1f8e2284937359906e2"",""postTreatment"":""Pure solvent treatment"",""postTreatmentChemicalAgentSmiles"":""O=CN(C)C"",""postTreatmentChemicalAgentConcentration"":""100""}]","ISA",12.17,91.72,"1362",0,"C(CO)O","1",,,,,,,,,,,,,,,,,,,,,,,,,,,,,,,,,,,,,,,,,,,,,,,,,,,,,,,,,,,,,,,,,,,,,,,,,,,"[]",,,,,,,,,,,,
"6576f1f8e2284937359906e7","2023-12-11T11:26:48.654Z","[""Dimethylformamide (DMF)""]","[""water""]","[]","[]","20","250","[""Crosslinking""]","[{""postTreatmentChemicalAgentConcentrationUnit"":[""wt%""],""_id"":""6576f1f8e2284937359906ea"",""postTreatment"":""Crosslinking"",""postTreatmentChemicalAgentSmiles"":""NCCCCCCN"",""postTreatmentChemicalAgentConcentration"":""10""}]","[""water""]","[""Hexane""]","[""wt%""]","[]","[""wt%""]","[]","C1=CC(=CC(=C1)N)N","2","ClC(=O)c1cc(cc(c1)C(Cl)=O)C(Cl)=O","0.15",false,"Crossflow",10,25,28.26,"Ethanol","Dye","Rhodamine B (chloride salt)",479.02,0.1,"g/L",1,"[]",,,,true,false,"Accepted","[""TFC""]","[""Polyamide""]","[]","[""Polyimide(Lenzig® P84)""]","[""Thermal treatment"",""Pure solvent treatment""]","6576f1f7e2284937359906c2","2023-12-11T11:26:47.421Z","2023-12-07T00:00:00.000Z","Amine-functionalized ZIF-8 nanoparticles as interlayer for the improvement of the separation performance of organic solvent nanofiltration (OSN) membrane","Scientific Report","backOffice","10.1016/j.memsci.2020.118433","65003a2e9af97755a1fa02ed","Shanshan Yang and Honghai Li and Xia Zhang and Shenju Du and Jinmiao Zhang and Baowei Su and Xueli Gao and Bishnupada Mandal","https://doi.org/10.1016/j.memsci.2020.118433",0,"Composite","PI/PA TFC - 1,5h act","Scientific report","Interfacial Polymerization","[{""postTreatmentChemicalAgentConcentrationUnit"":[],""_id"":""6576f1f8e2284937359906e8"",""postTreatment"":""Thermal treatment"",""postTreatmentChemicalAgentSmiles"":""N/A"",""postTreatmentChemicalAgentConcentration"":""""},{""postTreatmentChemicalAgentConcentrationUnit"":[""v%""],""_id"":""6576f1f8e2284937359906e9"",""postTreatment"":""Pure solvent treatment"",""postTreatmentChemicalAgentSmiles"":""O=CN(C)C"",""postTreatmentChemicalAgentConcentration"":""100""}]","ISA",14.26,94.03,"1363",0,"C(CO)O","1",,,,,,,,,,,,,,,,,,,,,,,,,,,,,,,,,,,,,,,,,,,,,,,,,,,,,,,,,,,,,,,,,,,,,,,,,,,"[]",,,,,,,,,,,,
"6576f1f8e2284937359906ee","2023-12-11T11:26:48.837Z","[""Dimethylformamide (DMF)""]","[""water""]","[]","[]","20","250","[""Crosslinking""]","[{""postTreatmentChemicalAgentConcentrationUnit"":[""wt%""],""_id"":""6576f1f8e2284937359906f1"",""postTreatment"":""Crosslinking"",""postTreatmentChemicalAgentSmiles"":""NCCCCCCN"",""postTreatmentChemicalAgentConcentration"":""10""}]","[""water""]","[""Hexane""]","[""wt%""]","[]","[""wt%""]","[]","C1=CC(=CC(=C1)N)N","2","ClC(=O)c1cc(cc(c1)C(Cl)=O)C(Cl)=O","0.15",false,"Crossflow",10,25,28.26,"Ethanol","Dye","Rhodamine B (chloride salt)",479.02,0.1,"g/L",1,"[]",,,,true,false,"Accepted","[""TFC""]","[""Polyamide""]","[]","[""Polyimide(Lenzig® P84)""]","[""Thermal treatment"",""Pure solvent treatment""]","6576f1f7e2284937359906c2","2023-12-11T11:26:47.421Z","2023-12-07T00:00:00.000Z","Amine-functionalized ZIF-8 nanoparticles as interlayer for the improvement of the separation performance of organic solvent nanofiltration (OSN) membrane","Scientific Report","backOffice","10.1016/j.memsci.2020.118433","65003a2e9af97755a1fa02ed","Shanshan Yang and Honghai Li and Xia Zhang and Shenju Du and Jinmiao Zhang and Baowei Su and Xueli Gao and Bishnupada Mandal","https://doi.org/10.1016/j.memsci.2020.118433",0,"Composite","PI/PA TFC - 24h act","Scientific report","Interfacial Polymerization","[{""postTreatmentChemicalAgentConcentrationUnit"":[],""_id"":""6576f1f8e2284937359906ef"",""postTreatment"":""Thermal treatment"",""postTreatmentChemicalAgentSmiles"":""N/A"",""postTreatmentChemicalAgentConcentration"":""""},{""postTreatmentChemicalAgentConcentrationUnit"":[""v%""],""_id"":""6576f1f8e2284937359906f0"",""postTreatment"":""Pure solvent treatment"",""postTreatmentChemicalAgentSmiles"":""O=CN(C)C"",""postTreatmentChemicalAgentConcentration"":""100""}]","ISA",14.05,92.69,"1364",0,"C(CO)O","1",,,,,,,,,,,,,,,,,,,,,,,,,,,,,,,,,,,,,,,,,,,,,,,,,,,,,,,,,,,,,,,,,,,,,,,,,,,"[]",,,,,,,,,,,,
"6576f1f9e2284937359906f5","2023-12-11T11:26:49.031Z","[""Dimethylformamide (DMF)""]","[""water""]","[]","[]","20","250","[""Crosslinking""]","[{""postTreatmentChemicalAgentConcentrationUnit"":[""wt%""],""_id"":""6576f1f9e2284937359906f8"",""postTreatment"":""Crosslinking"",""postTreatmentChemicalAgentSmiles"":""NCCCCCCN"",""postTreatmentChemicalAgentConcentration"":""10""}]","[""water""]","[""Hexane""]","[""wt%""]","[]","[""wt%""]","[]","C1=CC(=CC(=C1)N)N","2","ClC(=O)c1cc(cc(c1)C(Cl)=O)C(Cl)=O","0.15",false,"Crossflow",10,25,28.26,"Ethanol","Dye","Rhodamine B (chloride salt)",479.02,0.1,"g/L",1,"[]",,,,true,false,"Accepted","[""TFN""]","[""Polyamide""]","[]","[""Polyimide(Lenzig® P84)""]","[""Thermal treatment"",""Pure solvent treatment""]","6576f1f7e2284937359906c2","2023-12-11T11:26:47.421Z","2023-12-07T00:00:00.000Z","Amine-functionalized ZIF-8 nanoparticles as interlayer for the improvement of the separation performance of organic solvent nanofiltration (OSN) membrane","Scientific Report","backOffice","10.1016/j.memsci.2020.118433","65003a2e9af97755a1fa02ed","Shanshan Yang and Honghai Li and Xia Zhang and Shenju Du and Jinmiao Zhang and Baowei Su and Xueli Gao and Bishnupada Mandal","https://doi.org/10.1016/j.memsci.2020.118433",0,"Composite","PI/mZIF-8/PA - 0min dep","Scientific report","Interfacial Polymerization","[{""postTreatmentChemicalAgentConcentrationUnit"":[],""_id"":""6576f1f9e2284937359906f6"",""postTreatment"":""Thermal treatment"",""postTreatmentChemicalAgentSmiles"":""N/A"",""postTreatmentChemicalAgentConcentration"":""""},{""postTreatmentChemicalAgentConcentrationUnit"":[""v%""],""_id"":""6576f1f9e2284937359906f7"",""postTreatment"":""Pure solvent treatment"",""postTreatmentChemicalAgentSmiles"":""O=CN(C)C"",""postTreatmentChemicalAgentConcentration"":""100""}]","ISA",14.94,99.34,"1365",0,"C(CO)O","1","coating solution","ZIF-8","0,18 wt%",,,,,,,,,,,,,,,,,,,,,,,,,,,,,,,,,,,,,,,,,,,,,,,,,,,,,,,,,,,,,,,,,,,,,,,,"[]",,,,,,,,,,,,
"6576f1f9e2284937359906fc","2023-12-11T11:26:49.193Z","[""Dimethylformamide (DMF)""]","[""water""]","[]","[]","20","250","[""Crosslinking""]","[{""postTreatmentChemicalAgentConcentrationUnit"":[""wt%""],""_id"":""6576f1f9e2284937359906ff"",""postTreatment"":""Crosslinking"",""postTreatmentChemicalAgentSmiles"":""NCCCCCCN"",""postTreatmentChemicalAgentConcentration"":""10""}]","[""water""]","[""Hexane""]","[""wt%""]","[]","[""wt%""]","[]","C1=CC(=CC(=C1)N)N","2","ClC(=O)c1cc(cc(c1)C(Cl)=O)C(Cl)=O","0.15",false,"Crossflow",10,25,28.26,"Ethanol","Dye","Rhodamine B (chloride salt)",479.02,0.1,"g/L",1,"[""SEM"",""TEM"",""AFM"",null]",56.3,13.7,,true,false,"Accepted","[""TFN""]","[""Polyamide""]","[]","[""Polyimide(Lenzig® P84)""]","[""Thermal treatment"",""Pure solvent treatment""]","6576f1f7e2284937359906c2","2023-12-11T11:26:47.421Z","2023-12-07T00:00:00.000Z","Amine-functionalized ZIF-8 nanoparticles as interlayer for the improvement of the separation performance of organic solvent nanofiltration (OSN) membrane","Scientific Report","backOffice","10.1016/j.memsci.2020.118433","65003a2e9af97755a1fa02ed","Shanshan Yang and Honghai Li and Xia Zhang and Shenju Du and Jinmiao Zhang and Baowei Su and Xueli Gao and Bishnupada Mandal","https://doi.org/10.1016/j.memsci.2020.118433",0,"Composite","PI/mZIF-8/PA - 10min dep","Scientific report","Interfacial Polymerization","[{""postTreatmentChemicalAgentConcentrationUnit"":[],""_id"":""6576f1f9e2284937359906fd"",""postTreatment"":""Thermal treatment"",""postTreatmentChemicalAgentSmiles"":""N/A"",""postTreatmentChemicalAgentConcentration"":""""},{""postTreatmentChemicalAgentConcentrationUnit"":[""v%""],""_id"":""6576f1f9e2284937359906fe"",""postTreatment"":""Pure solvent treatment"",""postTreatmentChemicalAgentSmiles"":""O=CN(C)C"",""postTreatmentChemicalAgentConcentration"":""100""}]","ISA",13.85,99,"1366",0,"C(CO)O","1","coating solution","ZIF-8","0,18 wt%",,,,,,,,,,,,,,,,,,,,,,,,,,,,,,,,,,,,,,,,,,,,,,,,,,,,,,,,,,,,,,,,,,,,,,,,"[]",,,,,,,,,,,,
"6576f1f9e228493735990703","2023-12-11T11:26:49.394Z","[""Dimethylformamide (DMF)""]","[""water""]","[]","[]","20","250","[""Crosslinking""]","[{""postTreatmentChemicalAgentConcentrationUnit"":[""wt%""],""_id"":""6576f1f9e228493735990706"",""postTreatment"":""Crosslinking"",""postTreatmentChemicalAgentSmiles"":""NCCCCCCN"",""postTreatmentChemicalAgentConcentration"":""10""}]","[""water""]","[""Hexane""]","[""wt%""]","[]","[""wt%""]","[]","C1=CC(=CC(=C1)N)N","2","ClC(=O)c1cc(cc(c1)C(Cl)=O)C(Cl)=O","0.15",false,"Crossflow",10,25,28.26,"Ethanol","Dye","Rhodamine B (chloride salt)",479.02,0.1,"g/L",1,"[]",,,,true,false,"Accepted","[""TFN""]","[""Polyamide""]","[]","[""Polyimide(Lenzig® P84)""]","[""Thermal treatment"",""Pure solvent treatment""]","6576f1f7e2284937359906c2","2023-12-11T11:26:47.421Z","2023-12-07T00:00:00.000Z","Amine-functionalized ZIF-8 nanoparticles as interlayer for the improvement of the separation performance of organic solvent nanofiltration (OSN) membrane","Scientific Report","backOffice","10.1016/j.memsci.2020.118433","65003a2e9af97755a1fa02ed","Shanshan Yang and Honghai Li and Xia Zhang and Shenju Du and Jinmiao Zhang and Baowei Su and Xueli Gao and Bishnupada Mandal","https://doi.org/10.1016/j.memsci.2020.118433",0,"Composite","PI/mZIF-8/PA - 20min dep","Scientific report","Interfacial Polymerization","[{""postTreatmentChemicalAgentConcentrationUnit"":[],""_id"":""6576f1f9e228493735990704"",""postTreatment"":""Thermal treatment"",""postTreatmentChemicalAgentSmiles"":""N/A"",""postTreatmentChemicalAgentConcentration"":""""},{""postTreatmentChemicalAgentConcentrationUnit"":[""v%""],""_id"":""6576f1f9e228493735990705"",""postTreatment"":""Pure solvent treatment"",""postTreatmentChemicalAgentSmiles"":""O=CN(C)C"",""postTreatmentChemicalAgentConcentration"":""100""}]","ISA",18.28,98.37,"1367",0,"C(CO)O","1","coating solution","ZIF-8","0,18 wt%",,,,,,,,,,,,,,,,,,,,,,,,,,,,,,,,,,,,,,,,,,,,,,,,,,,,,,,,,,,,,,,,,,,,,,,,"[]",,,,,,,,,,,,
"6576f1f9e22849373599070a","2023-12-11T11:26:49.610Z","[""Dimethylformamide (DMF)""]","[""water""]","[]","[]","20","250","[""Crosslinking""]","[{""postTreatmentChemicalAgentConcentrationUnit"":[""wt%""],""_id"":""6576f1f9e22849373599070d"",""postTreatment"":""Crosslinking"",""postTreatmentChemicalAgentSmiles"":""NCCCCCCN"",""postTreatmentChemicalAgentConcentration"":""10""}]","[""water""]","[""Hexane""]","[""wt%""]","[]","[""wt%""]","[]","C1=CC(=CC(=C1)N)N","2","ClC(=O)c1cc(cc(c1)C(Cl)=O)C(Cl)=O","0.15",false,"Crossflow",10,25,28.26,"Ethanol","Dye","Rhodamine B (chloride salt)",479.02,0.1,"g/L",1,"[]",,,,true,false,"Accepted","[""TFN""]","[""Polyamide""]","[]","[""Polyimide(Lenzig® P84)""]","[""Thermal treatment"",""Pure solvent treatment""]","6576f1f7e2284937359906c2","2023-12-11T11:26:47.421Z","2023-12-07T00:00:00.000Z","Amine-functionalized ZIF-8 nanoparticles as interlayer for the improvement of the separation performance of organic solvent nanofiltration (OSN) membrane","Scientific Report","backOffice","10.1016/j.memsci.2020.118433","65003a2e9af97755a1fa02ed","Shanshan Yang and Honghai Li and Xia Zhang and Shenju Du and Jinmiao Zhang and Baowei Su and Xueli Gao and Bishnupada Mandal","https://doi.org/10.1016/j.memsci.2020.118433",0,"Composite","PI/mZIF-8/PA - 30min dep","Scientific report","Interfacial Polymerization","[{""postTreatmentChemicalAgentConcentrationUnit"":[],""_id"":""6576f1f9e22849373599070b"",""postTreatment"":""Thermal treatment"",""postTreatmentChemicalAgentSmiles"":""N/A"",""postTreatmentChemicalAgentConcentration"":""""},{""postTreatmentChemicalAgentConcentrationUnit"":[""v%""],""_id"":""6576f1f9e22849373599070c"",""postTreatment"":""Pure solvent treatment"",""postTreatmentChemicalAgentSmiles"":""O=CN(C)C"",""postTreatmentChemicalAgentConcentration"":""100""}]","ISA",27.53,99.11,"1368",0,"C(CO)O","1","coating solution","ZIF-8","0,18 wt%",,,,,,,,,,,,,,,,,,,,,,,,,,,,,,,,,,,,,,,,,,,,,,,,,,,,,,,,,,,,,,,,,,,,,,,,"[]",,,,,,,,,,,,
"6576f1f9e228493735990711","2023-12-11T11:26:49.820Z","[""Dimethylformamide (DMF)""]","[""water""]","[]","[]","20","250","[""Crosslinking""]","[{""postTreatmentChemicalAgentConcentrationUnit"":[""wt%""],""_id"":""6576f1f9e228493735990714"",""postTreatment"":""Crosslinking"",""postTreatmentChemicalAgentSmiles"":""NCCCCCCN"",""postTreatmentChemicalAgentConcentration"":""10""}]","[""water""]","[""Hexane""]","[""wt%""]","[]","[""wt%""]","[]","C1=CC(=CC(=C1)N)N","2","ClC(=O)c1cc(cc(c1)C(Cl)=O)C(Cl)=O","0.15",false,"Crossflow",10,25,28.26,"Ethanol","Dye","Rhodamine B (chloride salt)",479.02,0.1,"g/L",1,"[]",,,,true,false,"Accepted","[""TFN""]","[""Polyamide""]","[]","[""Polyimide(Lenzig® P84)""]","[""Thermal treatment"",""Pure solvent treatment""]","6576f1f7e2284937359906c2","2023-12-11T11:26:47.421Z","2023-12-07T00:00:00.000Z","Amine-functionalized ZIF-8 nanoparticles as interlayer for the improvement of the separation performance of organic solvent nanofiltration (OSN) membrane","Scientific Report","backOffice","10.1016/j.memsci.2020.118433","65003a2e9af97755a1fa02ed","Shanshan Yang and Honghai Li and Xia Zhang and Shenju Du and Jinmiao Zhang and Baowei Su and Xueli Gao and Bishnupada Mandal","https://doi.org/10.1016/j.memsci.2020.118433",0,"Composite","PI/mZIF-8/PA - 0,5 h immersion","Scientific report","Interfacial Polymerization","[{""postTreatmentChemicalAgentConcentrationUnit"":[],""_id"":""6576f1f9e228493735990712"",""postTreatment"":""Thermal treatment"",""postTreatmentChemicalAgentSmiles"":""N/A"",""postTreatmentChemicalAgentConcentration"":""""},{""postTreatmentChemicalAgentConcentrationUnit"":[""v%""],""_id"":""6576f1f9e228493735990713"",""postTreatment"":""Pure solvent treatment"",""postTreatmentChemicalAgentSmiles"":""O=CN(C)C"",""postTreatmentChemicalAgentConcentration"":""100""}]","ISA",27.68,99.15,"1369",0,"C(CO)O","1","coating solution","ZIF-8","0,18 wt%",,,,,,,,,,,,,,,,,,,,,,,,,,,,,,,,,,,,,,,,,,,,,,,,,,,,,,,,,,,,,,,,,,,,,,,,"[]",,,,,,,,,,,,
"6576f1f9e228493735990718","2023-12-11T11:26:49.976Z","[""Dimethylformamide (DMF)""]","[""water""]","[]","[]","20","250","[""Crosslinking""]","[{""postTreatmentChemicalAgentConcentrationUnit"":[""wt%""],""_id"":""6576f1f9e22849373599071b"",""postTreatment"":""Crosslinking"",""postTreatmentChemicalAgentSmiles"":""NCCCCCCN"",""postTreatmentChemicalAgentConcentration"":""10""}]","[""water""]","[""Hexane""]","[""wt%""]","[]","[""wt%""]","[]","C1=CC(=CC(=C1)N)N","2","ClC(=O)c1cc(cc(c1)C(Cl)=O)C(Cl)=O","0.15",false,"Crossflow",10,25,28.26,"Ethanol","Dye","Rhodamine B (chloride salt)",479.02,0.1,"g/L",1,"[]",,,,true,false,"Accepted","[""TFN""]","[""Polyamide""]","[]","[""Polyimide(Lenzig® P84)""]","[""Thermal treatment"",""Pure solvent treatment""]","6576f1f7e2284937359906c2","2023-12-11T11:26:47.421Z","2023-12-07T00:00:00.000Z","Amine-functionalized ZIF-8 nanoparticles as interlayer for the improvement of the separation performance of organic solvent nanofiltration (OSN) membrane","Scientific Report","backOffice","10.1016/j.memsci.2020.118433","65003a2e9af97755a1fa02ed","Shanshan Yang and Honghai Li and Xia Zhang and Shenju Du and Jinmiao Zhang and Baowei Su and Xueli Gao and Bishnupada Mandal","https://doi.org/10.1016/j.memsci.2020.118433",0,"Composite","PI/mZIF-8/PA - 48 h immersion","Scientific report","Interfacial Polymerization","[{""postTreatmentChemicalAgentConcentrationUnit"":[],""_id"":""6576f1f9e228493735990719"",""postTreatment"":""Thermal treatment"",""postTreatmentChemicalAgentSmiles"":""N/A"",""postTreatmentChemicalAgentConcentration"":""""},{""postTreatmentChemicalAgentConcentrationUnit"":[""v%""],""_id"":""6576f1f9e22849373599071a"",""postTreatment"":""Pure solvent treatment"",""postTreatmentChemicalAgentSmiles"":""O=CN(C)C"",""postTreatmentChemicalAgentConcentration"":""100""}]","ISA",26.89,99.45,"1370",0,"C(CO)O","1","coating solution","ZIF-8","0,18 wt%",,,,,,,,,,,,,,,,,,,,,,,,,,,,,,,,,,,,,,,,,,,,,,,,,,,,,,,,,,,,,,,,,,,,,,,,"[]",,,,,,,,,,,,
"6576f1fae22849373599071f","2023-12-11T11:26:50.153Z","[""Dimethylformamide (DMF)""]","[""water""]","[]","[]","20","250","[""Crosslinking""]","[{""postTreatmentChemicalAgentConcentrationUnit"":[""wt%""],""_id"":""6576f1fae228493735990722"",""postTreatment"":""Crosslinking"",""postTreatmentChemicalAgentSmiles"":""NCCCCCCN"",""postTreatmentChemicalAgentConcentration"":""10""}]","[""water""]","[""Hexane""]","[""wt%""]","[]","[""wt%""]","[]","C1=CC(=CC(=C1)N)N","2","ClC(=O)c1cc(cc(c1)C(Cl)=O)C(Cl)=O","0.15",false,"Crossflow",10,25,28.26,"Ethanol","Dye","Rhodamine B (chloride salt)",479.02,0.1,"g/L",1,"[]",,,,true,false,"Accepted","[""TFN""]","[""Polyamide""]","[]","[""Polyimide(Lenzig® P84)""]","[""Thermal treatment"",""Pure solvent treatment""]","6576f1f7e2284937359906c2","2023-12-11T11:26:47.421Z","2023-12-07T00:00:00.000Z","Amine-functionalized ZIF-8 nanoparticles as interlayer for the improvement of the separation performance of organic solvent nanofiltration (OSN) membrane","Scientific Report","backOffice","10.1016/j.memsci.2020.118433","65003a2e9af97755a1fa02ed","Shanshan Yang and Honghai Li and Xia Zhang and Shenju Du and Jinmiao Zhang and Baowei Su and Xueli Gao and Bishnupada Mandal","https://doi.org/10.1016/j.memsci.2020.118433",0,"Composite","PI/mZIF-8/PA - 72 h immersion","Scientific report","Interfacial Polymerization","[{""postTreatmentChemicalAgentConcentrationUnit"":[],""_id"":""6576f1fae228493735990720"",""postTreatment"":""Thermal treatment"",""postTreatmentChemicalAgentSmiles"":""N/A"",""postTreatmentChemicalAgentConcentration"":""""},{""postTreatmentChemicalAgentConcentrationUnit"":[""v%""],""_id"":""6576f1fae228493735990721"",""postTreatment"":""Pure solvent treatment"",""postTreatmentChemicalAgentSmiles"":""O=CN(C)C"",""postTreatmentChemicalAgentConcentration"":""100""}]","ISA",27.38,98.91,"1371",0,"C(CO)O","1","coating solution","ZIF-8","0,18 wt%",,,,,,,,,,,,,,,,,,,,,,,,,,,,,,,,,,,,,,,,,,,,,,,,,,,,,,,,,,,,,,,,,,,,,,,,"[]",,,,,,,,,,,,
"6576f1fae228493735990726","2023-12-11T11:26:50.321Z","[""Dimethylformamide (DMF)""]","[""water""]","[]","[]","20","250","[""Crosslinking""]","[{""postTreatmentChemicalAgentConcentrationUnit"":[""wt%""],""_id"":""6576f1fae228493735990729"",""postTreatment"":""Crosslinking"",""postTreatmentChemicalAgentSmiles"":""NCCCCCCN"",""postTreatmentChemicalAgentConcentration"":""10""}]","[""water""]","[""Hexane""]","[""wt%""]","[]","[""wt%""]","[]","C1=CC(=CC(=C1)N)N","2","ClC(=O)c1cc(cc(c1)C(Cl)=O)C(Cl)=O","0.15",false,"Crossflow",10,25,28.26,"Ethanol","Dye","Rhodamine B (chloride salt)",479.02,0.1,"g/L",1,"[]",,,,true,false,"Accepted","[""TFN""]","[""Polyamide""]","[]","[""Polyimide(Lenzig® P84)""]","[""Thermal treatment"",""Pure solvent treatment""]","6576f1f7e2284937359906c2","2023-12-11T11:26:47.421Z","2023-12-07T00:00:00.000Z","Amine-functionalized ZIF-8 nanoparticles as interlayer for the improvement of the separation performance of organic solvent nanofiltration (OSN) membrane","Scientific Report","backOffice","10.1016/j.memsci.2020.118433","65003a2e9af97755a1fa02ed","Shanshan Yang and Honghai Li and Xia Zhang and Shenju Du and Jinmiao Zhang and Baowei Su and Xueli Gao and Bishnupada Mandal","https://doi.org/10.1016/j.memsci.2020.118433",0,"Composite","PI/mZIF-8/PA - 96 h immersion","Scientific report","Interfacial Polymerization","[{""postTreatmentChemicalAgentConcentrationUnit"":[],""_id"":""6576f1fae228493735990727"",""postTreatment"":""Thermal treatment"",""postTreatmentChemicalAgentSmiles"":""N/A"",""postTreatmentChemicalAgentConcentration"":""""},{""postTreatmentChemicalAgentConcentrationUnit"":[""v%""],""_id"":""6576f1fae228493735990728"",""postTreatment"":""Pure solvent treatment"",""postTreatmentChemicalAgentSmiles"":""O=CN(C)C"",""postTreatmentChemicalAgentConcentration"":""100""}]","ISA",27.74,98.58,"1372",0,"C(CO)O","1","coating solution","ZIF-8","0,18 wt%",,,,,,,,,,,,,,,,,,,,,,,,,,,,,,,,,,,,,,,,,,,,,,,,,,,,,,,,,,,,,,,,,,,,,,,,"[]",,,,,,,,,,,,
"6576f1fae22849373599072d","2023-12-11T11:26:50.485Z","[""Dimethylformamide (DMF)""]","[""water""]","[]","[]","20","250","[""Crosslinking""]","[{""postTreatmentChemicalAgentConcentrationUnit"":[""wt%""],""_id"":""6576f1fae228493735990730"",""postTreatment"":""Crosslinking"",""postTreatmentChemicalAgentSmiles"":""NCCCCCCN"",""postTreatmentChemicalAgentConcentration"":""10""}]","[""water""]","[""Hexane""]","[""wt%""]","[]","[""wt%""]","[]","C1=CC(=CC(=C1)N)N","2","ClC(=O)c1cc(cc(c1)C(Cl)=O)C(Cl)=O","0.15",false,"Crossflow",10,25,28.26,"Ethanol","Dye","Rhodamine B (chloride salt)",479.02,0.1,"g/L",1,"[]",,,,true,false,"Accepted","[""TFN""]","[""Polyamide""]","[]","[""Polyimide(Lenzig® P84)""]","[""Thermal treatment"",""Pure solvent treatment""]","6576f1f7e2284937359906c2","2023-12-11T11:26:47.421Z","2023-12-07T00:00:00.000Z","Amine-functionalized ZIF-8 nanoparticles as interlayer for the improvement of the separation performance of organic solvent nanofiltration (OSN) membrane","Scientific Report","backOffice","10.1016/j.memsci.2020.118433","65003a2e9af97755a1fa02ed","Shanshan Yang and Honghai Li and Xia Zhang and Shenju Du and Jinmiao Zhang and Baowei Su and Xueli Gao and Bishnupada Mandal","https://doi.org/10.1016/j.memsci.2020.118433",0,"Composite","PI/mZIF-8/PA - 120 h immersion","Scientific report","Interfacial Polymerization","[{""postTreatmentChemicalAgentConcentrationUnit"":[],""_id"":""6576f1fae22849373599072e"",""postTreatment"":""Thermal treatment"",""postTreatmentChemicalAgentSmiles"":""N/A"",""postTreatmentChemicalAgentConcentration"":""""},{""postTreatmentChemicalAgentConcentrationUnit"":[""v%""],""_id"":""6576f1fae22849373599072f"",""postTreatment"":""Pure solvent treatment"",""postTreatmentChemicalAgentSmiles"":""O=CN(C)C"",""postTreatmentChemicalAgentConcentration"":""100""}]","ISA",27.68,98.7,"1373",0,"C(CO)O","1","coating solution","ZIF-8","0,18 wt%",,,,,,,,,,,,,,,,,,,,,,,,,,,,,,,,,,,,,,,,,,,,,,,,,,,,,,,,,,,,,,,,,,,,,,,,"[]",,,,,,,,,,,,
"6576f1fbe228493735990734","2023-12-11T11:26:51.720Z","[]","[]","[]","[]",,,"[""Surface treatment""]","[{""postTreatmentChemicalAgentConcentrationUnit"":[""mol/L""],""_id"":""6576f1fbe228493735990736"",""postTreatment"":""Surface treatment"",""postTreatmentChemicalAgentSmiles"":""[OH-].[Na+]"",""postTreatmentChemicalAgentConcentration"":""1,5""}]","[""water""]","[""Hexane""]","[""wt%""]","[""wt%"",""wt%""]","[""wt%""]","[]","*-CCNCCN(-*)CCN-*","0.25","ClC(=O)c1cc(cc(c1)C(Cl)=O)C(Cl)=O","0.05",false,"Crossflow",10,25,9.61,"Ethanol","Dye","Rose Bengal (disodium salt)",1017.64,0.1,"g/L",1,"[]",,,,true,false,"Accepted","[""TFC""]","[""Polyamide""]","[]","[""Polyacrylonitrile""]","[""Thermal treatment""]","6576f1fbe228493735990732","2023-12-11T11:26:51.567Z","2023-12-07T00:00:00.000Z","Interlayer-modulated polyamide composite membrane for organic solvent nanofiltration","Scientific Report","backOffice","10.1016/j.memsci.2022.120306","65003a2e9af97755a1fa02ed","Zhiyuan Zha and Pengpeng He and Song Zhao and Rui Guo and Zhi Wang and Jixiao Wang","https://doi.org/10.1016/j.memsci.2022.120306",0,"Composite","PA/HPAN","Scientific report","Interfacial Polymerization","[{""postTreatmentChemicalAgentConcentrationUnit"":[],""_id"":""6576f1fbe228493735990735"",""postTreatment"":""Thermal treatment"",""postTreatmentChemicalAgentSmiles"":""N/A"",""postTreatmentChemicalAgentConcentration"":""""}]","Commercial",12.8,84.9,"1374",0,,,,,,,,,,,"CCCCCCCCCCCCOS(=O)([O-])=O.[Na+] ; C(=O)([O-])[O-].[Na+].[Na+]","0,1 ;  0,1",,,,,,,,,,,,,,,,,,,,,,,,,,,,,,,,,,,,,,,,,,,,,,,,,,,,,,,,,,,,,,,,,"[]",,,,,,,,,,,,
"6576f1fbe228493735990739","2023-12-11T11:26:51.917Z","[]","[]","[]","[]",,,"[""Surface treatment""]","[{""postTreatmentChemicalAgentConcentrationUnit"":[""mol/L""],""_id"":""6576f1fbe22849373599073b"",""postTreatment"":""Surface treatment"",""postTreatmentChemicalAgentSmiles"":""[OH-].[Na+]"",""postTreatmentChemicalAgentConcentration"":""1,5""}]","[""water""]","[""Hexane""]","[""wt%""]","[""wt%"",""wt%""]","[""wt%""]","[]","*-CCNCCN(-*)CCN-*","0.25","ClC(=O)c1cc(cc(c1)C(Cl)=O)C(Cl)=O","0.05",false,"Crossflow",10,25,9.61,"Ethanol","Dye","Acid fuchsine (trisodium salt)",585.5,0.1,"g/L",1,"[]",,,,true,false,"Accepted","[""TFC""]","[""Polyamide""]","[]","[""Polyacrylonitrile""]","[""Thermal treatment""]","6576f1fbe228493735990732","2023-12-11T11:26:51.567Z","2023-12-07T00:00:00.000Z","Interlayer-modulated polyamide composite membrane for organic solvent nanofiltration","Scientific Report","backOffice","10.1016/j.memsci.2022.120306","65003a2e9af97755a1fa02ed","Zhiyuan Zha and Pengpeng He and Song Zhao and Rui Guo and Zhi Wang and Jixiao Wang","https://doi.org/10.1016/j.memsci.2022.120306",0,"Composite","PA/HPAN","Scientific report","Interfacial Polymerization","[{""postTreatmentChemicalAgentConcentrationUnit"":[],""_id"":""6576f1fbe22849373599073a"",""postTreatment"":""Thermal treatment"",""postTreatmentChemicalAgentSmiles"":""N/A"",""postTreatmentChemicalAgentConcentration"":""""}]","Commercial",12.8,21.1,"1375",0,,,,,,,,,,,"CCCCCCCCCCCCOS(=O)([O-])=O.[Na+] ; C(=O)([O-])[O-].[Na+].[Na+]","0,1 ;  0,1",,,,,,,,,,,,,,,,,,,,,,,,,,,,,,,,,,,,,,,,,,,,,,,,,,,,,,,,,,,,,,,,,"[]",,,,,,,,,,,,
"6576f1fce22849373599073e","2023-12-11T11:26:52.113Z","[]","[]","[]","[]",,,"[""Surface treatment""]","[{""postTreatmentChemicalAgentConcentrationUnit"":[""mol/L""],""_id"":""6576f1fce228493735990740"",""postTreatment"":""Surface treatment"",""postTreatmentChemicalAgentSmiles"":""[OH-].[Na+]"",""postTreatmentChemicalAgentConcentration"":""1,5""}]","[""water""]","[""Hexane""]","[""wt%""]","[""wt%"",""wt%""]","[""wt%""]","[]","*-CCNCCN(-*)CCN-*","0.25","ClC(=O)c1cc(cc(c1)C(Cl)=O)C(Cl)=O","0.05",false,"Crossflow",10,25,9.61,"Ethanol","Dye","Rose Bengal (disodium salt)",1017.64,0.1,"g/L",1,"[""XPS"",""FTIR"",""AFM"",""SEM""]",,,,true,false,"Accepted","[""TFC""]","[""Polyamide""]","[]","[""Polyacrylonitrile""]","[""Thermal treatment""]","6576f1fbe228493735990732","2023-12-11T11:26:51.567Z","2023-12-07T00:00:00.000Z","Interlayer-modulated polyamide composite membrane for organic solvent nanofiltration","Scientific Report","backOffice","10.1016/j.memsci.2022.120306","65003a2e9af97755a1fa02ed","Zhiyuan Zha and Pengpeng He and Song Zhao and Rui Guo and Zhi Wang and Jixiao Wang","https://doi.org/10.1016/j.memsci.2022.120306",0,"Composite","PA/PDA/HPAN","Scientific report","Interfacial Polymerization","[{""postTreatmentChemicalAgentConcentrationUnit"":[],""_id"":""6576f1fce22849373599073f"",""postTreatment"":""Thermal treatment"",""postTreatmentChemicalAgentSmiles"":""N/A"",""postTreatmentChemicalAgentConcentration"":""""}]","Commercial",0.6,99,"1376",0,,,,,,,,,,,"CCCCCCCCCCCCOS(=O)([O-])=O.[Na+] ; C(=O)([O-])[O-].[Na+].[Na+]","0,1 ;  0,1",,,,,,,,,,,,,,,,,,,,,,,,,,,,,,,,,,,,,,,,,,,,,,,,,,,,,,,,,,,,,,,,,"[]",,,,,,,,,,,,
"6576f1fce228493735990743","2023-12-11T11:26:52.258Z","[]","[]","[]","[]",,,"[""Surface treatment""]","[{""postTreatmentChemicalAgentConcentrationUnit"":[""mol/L""],""_id"":""6576f1fce228493735990745"",""postTreatment"":""Surface treatment"",""postTreatmentChemicalAgentSmiles"":""[OH-].[Na+]"",""postTreatmentChemicalAgentConcentration"":""1,5""}]","[""water""]","[""Hexane""]","[""wt%""]","[""wt%"",""wt%""]","[""wt%""]","[]","*-CCNCCN(-*)CCN-*","0.25","ClC(=O)c1cc(cc(c1)C(Cl)=O)C(Cl)=O","0.05",false,"Crossflow",10,25,9.61,"Ethanol","Dye","Acid fuchsine (trisodium salt)",585.5,0.1,"g/L",1,"[""XPS"",""FTIR"",""AFM"",""SEM""]",,,,true,false,"Accepted","[""TFC""]","[""Polyamide""]","[]","[""Polyacrylonitrile""]","[""Thermal treatment""]","6576f1fbe228493735990732","2023-12-11T11:26:51.567Z","2023-12-07T00:00:00.000Z","Interlayer-modulated polyamide composite membrane for organic solvent nanofiltration","Scientific Report","backOffice","10.1016/j.memsci.2022.120306","65003a2e9af97755a1fa02ed","Zhiyuan Zha and Pengpeng He and Song Zhao and Rui Guo and Zhi Wang and Jixiao Wang","https://doi.org/10.1016/j.memsci.2022.120306",0,"Composite","PA/PDA/HPAN","Scientific report","Interfacial Polymerization","[{""postTreatmentChemicalAgentConcentrationUnit"":[],""_id"":""6576f1fce228493735990744"",""postTreatment"":""Thermal treatment"",""postTreatmentChemicalAgentSmiles"":""N/A"",""postTreatmentChemicalAgentConcentration"":""""}]","Commercial",0.6,99,"1377",0,,,,,,,,,,,"CCCCCCCCCCCCOS(=O)([O-])=O.[Na+] ; C(=O)([O-])[O-].[Na+].[Na+]","0,1 ;  0,1",,,,,,,,,,,,,,,,,,,,,,,,,,,,,,,,,,,,,,,,,,,,,,,,,,,,,,,,,,,,,,,,,"[]",,,,,,,,,,,,
"6576f1fce228493735990748","2023-12-11T11:26:52.413Z","[]","[]","[]","[]",,,"[""Gutter layer synthesis"",""Thermal treatment"",""Surface treatment""]","[{""postTreatmentChemicalAgentConcentrationUnit"":[""wt%"",""wt%""],""_id"":""6576f1fce22849373599074a"",""postTreatment"":""Gutter layer synthesis"",""postTreatmentChemicalAgentSmiles"":""C1C(CC(CC1(C=O)O)(C=O)O)(C=O)O ; C1=CC2=CC=C1C(=O)ON(OC2=O)N"",""postTreatmentChemicalAgentConcentration"":""0,04 ;  0,05""},{""postTreatmentChemicalAgentConcentrationUnit"":[],""_id"":""6576f1fce22849373599074b"",""postTreatment"":""Thermal treatment"",""postTreatmentChemicalAgentSmiles"":""N/A"",""postTreatmentChemicalAgentConcentration"":""""},{""postTreatmentChemicalAgentConcentrationUnit"":[""mol/L""],""_id"":""6576f1fce22849373599074c"",""postTreatment"":""Surface treatment"",""postTreatmentChemicalAgentSmiles"":""N/A"",""postTreatmentChemicalAgentConcentration"":""1,5""}]","[""water""]","[""Hexane""]","[""wt%""]","[""wt%"",""wt%""]","[""wt%""]","[]","*-CCNCCN(-*)CCN-*","0.25","ClC(=O)c1cc(cc(c1)C(Cl)=O)C(Cl)=O","0.05",false,"Crossflow",10,25,9.61,"Ethanol","Dye","Rose Bengal (disodium salt)",1017.64,0.1,"g/L",1,"[""XPS"",""FTIR"",""AFM"",""SEM""]",,,,true,false,"Accepted","[""TFC""]","[""Polyamide""]","[]","[""Polyacrylonitrile""]","[""Thermal treatment""]","6576f1fbe228493735990732","2023-12-11T11:26:51.567Z","2023-12-07T00:00:00.000Z","Interlayer-modulated polyamide composite membrane for organic solvent nanofiltration","Scientific Report","backOffice","10.1016/j.memsci.2022.120306","65003a2e9af97755a1fa02ed","Zhiyuan Zha and Pengpeng He and Song Zhao and Rui Guo and Zhi Wang and Jixiao Wang","https://doi.org/10.1016/j.memsci.2022.120306",0,"Composite","PA/TpTD/HPAN","Scientific report","Interfacial Polymerization","[{""postTreatmentChemicalAgentConcentrationUnit"":[],""_id"":""6576f1fce228493735990749"",""postTreatment"":""Thermal treatment"",""postTreatmentChemicalAgentSmiles"":""N/A"",""postTreatmentChemicalAgentConcentration"":""""}]","Commercial",1.3,99.46,"1378",0,,,,,,,,,,,"CCCCCCCCCCCCOS(=O)([O-])=O.[Na+] ; C(=O)([O-])[O-].[Na+].[Na+]","0,1 ;  0,1",,,,,,,,,,,,,,,,,,,,,,,,,,,,,,,,,,,,,,,,,,,,,,,,,,,,,,,,,,,,,,,,,"[]",,,,,,,,,,,,
"6576f1fce22849373599074f","2023-12-11T11:26:52.573Z","[]","[]","[]","[]",,,"[""Gutter layer synthesis"",""Thermal treatment"",""Surface treatment""]","[{""postTreatmentChemicalAgentConcentrationUnit"":[""wt%"",""wt%""],""_id"":""6576f1fce228493735990751"",""postTreatment"":""Gutter layer synthesis"",""postTreatmentChemicalAgentSmiles"":""C1C(CC(CC1(C=O)O)(C=O)O)(C=O)O ; C1=CC2=CC=C1C(=O)ON(OC2=O)N"",""postTreatmentChemicalAgentConcentration"":""0,04 ;  0,05""},{""postTreatmentChemicalAgentConcentrationUnit"":[],""_id"":""6576f1fce228493735990752"",""postTreatment"":""Thermal treatment"",""postTreatmentChemicalAgentSmiles"":""N/A"",""postTreatmentChemicalAgentConcentration"":""""},{""postTreatmentChemicalAgentConcentrationUnit"":[""mol/L""],""_id"":""6576f1fce228493735990753"",""postTreatment"":""Surface treatment"",""postTreatmentChemicalAgentSmiles"":""N/A"",""postTreatmentChemicalAgentConcentration"":""1,5""}]","[""water""]","[""Hexane""]","[""wt%""]","[""wt%"",""wt%""]","[""wt%""]","[]","*-CCNCCN(-*)CCN-*","0.25","ClC(=O)c1cc(cc(c1)C(Cl)=O)C(Cl)=O","0.05",false,"Crossflow",10,25,9.61,"Ethanol","Dye","Acid fuchsine (trisodium salt)",585.5,0.1,"g/L",1,"[""XPS"",""FTIR"",""AFM"",""SEM""]",,,,true,false,"Accepted","[""TFC""]","[""Polyamide""]","[]","[""Polyacrylonitrile""]","[""Thermal treatment""]","6576f1fbe228493735990732","2023-12-11T11:26:51.567Z","2023-12-07T00:00:00.000Z","Interlayer-modulated polyamide composite membrane for organic solvent nanofiltration","Scientific Report","backOffice","10.1016/j.memsci.2022.120306","65003a2e9af97755a1fa02ed","Zhiyuan Zha and Pengpeng He and Song Zhao and Rui Guo and Zhi Wang and Jixiao Wang","https://doi.org/10.1016/j.memsci.2022.120306",0,"Composite","PA/TpTD/HPAN","Scientific report","Interfacial Polymerization","[{""postTreatmentChemicalAgentConcentrationUnit"":[],""_id"":""6576f1fce228493735990750"",""postTreatment"":""Thermal treatment"",""postTreatmentChemicalAgentSmiles"":""N/A"",""postTreatmentChemicalAgentConcentration"":""""}]","Commercial",1.3,99,"1379",0,,,,,,,,,,,"CCCCCCCCCCCCOS(=O)([O-])=O.[Na+] ; C(=O)([O-])[O-].[Na+].[Na+]","0,1 ;  0,1",,,,,,,,,,,,,,,,,,,,,,,,,,,,,,,,,,,,,,,,,,,,,,,,,,,,,,,,,,,,,,,,,"[]",,,,,,,,,,,,
"6576f1fce228493735990756","2023-12-11T11:26:52.747Z","[]","[]","[]","[]",,,"[""Gutter layer synthesis"",""Thermal treatment"",""Surface treatment""]","[{""postTreatmentChemicalAgentConcentrationUnit"":[""wt%"",""wt%""],""_id"":""6576f1fce228493735990758"",""postTreatment"":""Gutter layer synthesis"",""postTreatmentChemicalAgentSmiles"":""C1C(CC(CC1(C=O)O)(C=O)O)(C=O)O ; C1=CC2=CC=C1C(=O)ON(OC2=O)N"",""postTreatmentChemicalAgentConcentration"":""0,04 ;  0,05""},{""postTreatmentChemicalAgentConcentrationUnit"":[],""_id"":""6576f1fce228493735990759"",""postTreatment"":""Thermal treatment"",""postTreatmentChemicalAgentSmiles"":""N/A"",""postTreatmentChemicalAgentConcentration"":""""},{""postTreatmentChemicalAgentConcentrationUnit"":[""mol/L""],""_id"":""6576f1fce22849373599075a"",""postTreatment"":""Surface treatment"",""postTreatmentChemicalAgentSmiles"":""N/A"",""postTreatmentChemicalAgentConcentration"":""1,5""}]","[""water""]","[""Hexane""]","[""wt%""]","[""wt%"",""wt%""]","[""wt%""]","[]","*-CCNCCN(-*)CCN-*","0.25","ClC(=O)c1cc(cc(c1)C(Cl)=O)C(Cl)=O","0.05",false,"Crossflow",10,25,9.61,"Acetone",,,,,,1,"[""XPS"",""FTIR"",""AFM"",""SEM""]",,,,true,false,"Accepted","[""TFC""]","[""Polyamide""]","[]","[""Polyacrylonitrile""]","[""Thermal treatment""]","6576f1fbe228493735990732","2023-12-11T11:26:51.567Z","2023-12-07T00:00:00.000Z","Interlayer-modulated polyamide composite membrane for organic solvent nanofiltration","Scientific Report","backOffice","10.1016/j.memsci.2022.120306","65003a2e9af97755a1fa02ed","Zhiyuan Zha and Pengpeng He and Song Zhao and Rui Guo and Zhi Wang and Jixiao Wang","https://doi.org/10.1016/j.memsci.2022.120306",0,"Composite","PA/TpTD/HPAN","Scientific report","Interfacial Polymerization","[{""postTreatmentChemicalAgentConcentrationUnit"":[],""_id"":""6576f1fce228493735990757"",""postTreatment"":""Thermal treatment"",""postTreatmentChemicalAgentSmiles"":""N/A"",""postTreatmentChemicalAgentConcentration"":""""}]","Commercial",,,"1380",0,,,,,,3.9,,,,,"CCCCCCCCCCCCOS(=O)([O-])=O.[Na+] ; C(=O)([O-])[O-].[Na+].[Na+]","0,1 ;  0,1",,,,,,,,,,,,,,,,,,,,,,,,,,,,,,,,,,,,,,,,,,,,,,,,,,,,,,,,,,,,,,,,,"[]",,,,,,,,,,,,
"6576f1fce22849373599075d","2023-12-11T11:26:52.916Z","[]","[]","[]","[]",,,"[""Gutter layer synthesis"",""Thermal treatment"",""Surface treatment""]","[{""postTreatmentChemicalAgentConcentrationUnit"":[""wt%"",""wt%""],""_id"":""6576f1fce22849373599075f"",""postTreatment"":""Gutter layer synthesis"",""postTreatmentChemicalAgentSmiles"":""C1C(CC(CC1(C=O)O)(C=O)O)(C=O)O ; C1=CC2=CC=C1C(=O)ON(OC2=O)N"",""postTreatmentChemicalAgentConcentration"":""0,04 ;  0,05""},{""postTreatmentChemicalAgentConcentrationUnit"":[],""_id"":""6576f1fce228493735990760"",""postTreatment"":""Thermal treatment"",""postTreatmentChemicalAgentSmiles"":""N/A"",""postTreatmentChemicalAgentConcentration"":""""},{""postTreatmentChemicalAgentConcentrationUnit"":[""mol/L""],""_id"":""6576f1fce228493735990761"",""postTreatment"":""Surface treatment"",""postTreatmentChemicalAgentSmiles"":""N/A"",""postTreatmentChemicalAgentConcentration"":""1,5""}]","[""water""]","[""Hexane""]","[""wt%""]","[""wt%"",""wt%""]","[""wt%""]","[]","*-CCNCCN(-*)CCN-*","0.25","ClC(=O)c1cc(cc(c1)C(Cl)=O)C(Cl)=O","0.05",false,"Crossflow",10,25,9.61,"Methanol",,,,,,1,"[""XPS"",""FTIR"",""AFM"",""SEM""]",,,,true,false,"Accepted","[""TFC""]","[""Polyamide""]","[]","[""Polyacrylonitrile""]","[""Thermal treatment""]","6576f1fbe228493735990732","2023-12-11T11:26:51.567Z","2023-12-07T00:00:00.000Z","Interlayer-modulated polyamide composite membrane for organic solvent nanofiltration","Scientific Report","backOffice","10.1016/j.memsci.2022.120306","65003a2e9af97755a1fa02ed","Zhiyuan Zha and Pengpeng He and Song Zhao and Rui Guo and Zhi Wang and Jixiao Wang","https://doi.org/10.1016/j.memsci.2022.120306",0,"Composite","PA/TpTD/HPAN","Scientific report","Interfacial Polymerization","[{""postTreatmentChemicalAgentConcentrationUnit"":[],""_id"":""6576f1fce22849373599075e"",""postTreatment"":""Thermal treatment"",""postTreatmentChemicalAgentSmiles"":""N/A"",""postTreatmentChemicalAgentConcentration"":""""}]","Commercial",,,"1381",0,,,,,,4.3,,,,,"CCCCCCCCCCCCOS(=O)([O-])=O.[Na+] ; C(=O)([O-])[O-].[Na+].[Na+]","0,1 ;  0,1",,,,,,,,,,,,,,,,,,,,,,,,,,,,,,,,,,,,,,,,,,,,,,,,,,,,,,,,,,,,,,,,,"[]",,,,,,,,,,,,
