Repository: BAMresearch/onf-database

This repository belongs to the the publication "Revealing structure-property-performance relationships of organic solvent nanofiltration membranes using a FAIR, open-access database" published in ADD JOURNAL (DOI). 
It uses a dataset derived from The Open Membrane Database (https://openmembranedatabase.org/). The access date was April 8th 2025. The original dataset is in the repository as OMD_SRNF_2025-04-08.csv file.

The main researchers involved in the study are Sarah Glass (ORCID: 0000-0002-0625-0057), Petra Merten (no ORCID available), Torsten Brinkmann (ORCID: 0000-0002-5114-6259) and Volkan Filiz (ORCID: 0000-0003-0239-8641). 

The repository contains 5 Python files:

File: OMD_SRNF_2025-04-08.csv (part 52 of 184)
"6576f1fde228493735990764","2023-12-11T11:26:53.085Z","[]","[]","[]","[]",,,"[""Gutter layer synthesis"",""Thermal treatment"",""Surface treatment""]","[{""postTreatmentChemicalAgentConcentrationUnit"":[""wt%"",""wt%""],""_id"":""6576f1fde228493735990766"",""postTreatment"":""Gutter layer synthesis"",""postTreatmentChemicalAgentSmiles"":""C1C(CC(CC1(C=O)O)(C=O)O)(C=O)O ; C1=CC2=CC=C1C(=O)ON(OC2=O)N"",""postTreatmentChemicalAgentConcentration"":""0,04 ;  0,05""},{""postTreatmentChemicalAgentConcentrationUnit"":[],""_id"":""6576f1fde228493735990767"",""postTreatment"":""Thermal treatment"",""postTreatmentChemicalAgentSmiles"":""N/A"",""postTreatmentChemicalAgentConcentration"":""""},{""postTreatmentChemicalAgentConcentrationUnit"":[""mol/L""],""_id"":""6576f1fde228493735990768"",""postTreatment"":""Surface treatment"",""postTreatmentChemicalAgentSmiles"":""N/A"",""postTreatmentChemicalAgentConcentration"":""1,5""}]","[""water""]","[""Hexane""]","[""wt%""]","[""wt%"",""wt%""]","[""wt%""]","[]","*-CCNCCN(-*)CCN-*","0.25","ClC(=O)c1cc(cc(c1)C(Cl)=O)C(Cl)=O","0.05",false,"Crossflow",10,25,9.61,"Isopropanol (IPA)",,,,,,1,"[""XPS"",""FTIR"",""AFM"",""SEM""]",,,,true,false,"Accepted","[""TFC""]","[""Polyamide""]","[]","[""Polyacrylonitrile""]","[""Thermal treatment""]","6576f1fbe228493735990732","2023-12-11T11:26:51.567Z","2023-12-07T00:00:00.000Z","Interlayer-modulated polyamide composite membrane for organic solvent nanofiltration","Scientific Report","backOffice","10.1016/j.memsci.2022.120306","65003a2e9af97755a1fa02ed","Zhiyuan Zha and Pengpeng He and Song Zhao and Rui Guo and Zhi Wang and Jixiao Wang","https://doi.org/10.1016/j.memsci.2022.120306",0,"Composite","PA/TpTD/HPAN","Scientific report","Interfacial Polymerization","[{""postTreatmentChemicalAgentConcentrationUnit"":[],""_id"":""6576f1fde228493735990765"",""postTreatment"":""Thermal treatment"",""postTreatmentChemicalAgentSmiles"":""N/A"",""postTreatmentChemicalAgentConcentration"":""""}]","Commercial",,,"1382",0,,,,,,0.35,,,,,"CCCCCCCCCCCCOS(=O)([O-])=O.[Na+] ; C(=O)([O-])[O-].[Na+].[Na+]","0,1 ;  0,1",,,,,,,,,,,,,,,,,,,,,,,,,,,,,,,,,,,,,,,,,,,,,,,,,,,,,,,,,,,,,,,,,"[]",,,,,,,,,,,,
"6576f1fde22849373599076b","2023-12-11T11:26:53.291Z","[]","[]","[]","[]",,,"[""Gutter layer synthesis"",""Thermal treatment"",""Surface treatment""]","[{""postTreatmentChemicalAgentConcentrationUnit"":[""wt%"",""wt%""],""_id"":""6576f1fde22849373599076d"",""postTreatment"":""Gutter layer synthesis"",""postTreatmentChemicalAgentSmiles"":""C1C(CC(CC1(C=O)O)(C=O)O)(C=O)O ; C1=CC2=CC=C1C(=O)ON(OC2=O)N"",""postTreatmentChemicalAgentConcentration"":""0,04 ;  0,05""},{""postTreatmentChemicalAgentConcentrationUnit"":[],""_id"":""6576f1fde22849373599076e"",""postTreatment"":""Thermal treatment"",""postTreatmentChemicalAgentSmiles"":""N/A"",""postTreatmentChemicalAgentConcentration"":""""},{""postTreatmentChemicalAgentConcentrationUnit"":[""mol/L""],""_id"":""6576f1fde22849373599076f"",""postTreatment"":""Surface treatment"",""postTreatmentChemicalAgentSmiles"":""N/A"",""postTreatmentChemicalAgentConcentration"":""1,5""}]","[""water""]","[""Hexane""]","[""wt%""]","[""wt%"",""wt%""]","[""wt%""]","[]","*-CCNCCN(-*)CCN-*","0.25","ClC(=O)c1cc(cc(c1)C(Cl)=O)C(Cl)=O","0.05",false,"Crossflow",10,25,9.61,"Butanol",,,,,,1,"[""XPS"",""FTIR"",""AFM"",""SEM""]",,,,true,false,"Accepted","[""TFC""]","[""Polyamide""]","[]","[""Polyacrylonitrile""]","[""Thermal treatment""]","6576f1fbe228493735990732","2023-12-11T11:26:51.567Z","2023-12-07T00:00:00.000Z","Interlayer-modulated polyamide composite membrane for organic solvent nanofiltration","Scientific Report","backOffice","10.1016/j.memsci.2022.120306","65003a2e9af97755a1fa02ed","Zhiyuan Zha and Pengpeng He and Song Zhao and Rui Guo and Zhi Wang and Jixiao Wang","https://doi.org/10.1016/j.memsci.2022.120306",0,"Composite","PA/TpTD/HPAN","Scientific report","Interfacial Polymerization","[{""postTreatmentChemicalAgentConcentrationUnit"":[],""_id"":""6576f1fde22849373599076c"",""postTreatment"":""Thermal treatment"",""postTreatmentChemicalAgentSmiles"":""N/A"",""postTreatmentChemicalAgentConcentration"":""""}]","Commercial",,,"1383",0,,,,,,0.19,,,,,"CCCCCCCCCCCCOS(=O)([O-])=O.[Na+] ; C(=O)([O-])[O-].[Na+].[Na+]","0,1 ;  0,1",,,,,,,,,,,,,,,,,,,,,,,,,,,,,,,,,,,,,,,,,,,,,,,,,,,,,,,,,,,,,,,,,"[]",,,,,,,,,,,,
"6576f1fde228493735990772","2023-12-11T11:26:53.461Z","[]","[]","[]","[]",,,"[""Gutter layer synthesis"",""Thermal treatment"",""Surface treatment""]","[{""postTreatmentChemicalAgentConcentrationUnit"":[""wt%"",""wt%""],""_id"":""6576f1fde228493735990774"",""postTreatment"":""Gutter layer synthesis"",""postTreatmentChemicalAgentSmiles"":""C1C(CC(CC1(C=O)O)(C=O)O)(C=O)O ; C1=CC2=CC=C1C(=O)ON(OC2=O)N"",""postTreatmentChemicalAgentConcentration"":""0,04 ;  0,05""},{""postTreatmentChemicalAgentConcentrationUnit"":[],""_id"":""6576f1fde228493735990775"",""postTreatment"":""Thermal treatment"",""postTreatmentChemicalAgentSmiles"":""N/A"",""postTreatmentChemicalAgentConcentration"":""""},{""postTreatmentChemicalAgentConcentrationUnit"":[""mol/L""],""_id"":""6576f1fde228493735990776"",""postTreatment"":""Surface treatment"",""postTreatmentChemicalAgentSmiles"":""N/A"",""postTreatmentChemicalAgentConcentration"":""1,5""}]","[""water""]","[""Hexane""]","[""wt%""]","[""wt%"",""wt%""]","[""wt%""]","[]","*-CCNCCN(-*)CCN-*","0.25","ClC(=O)c1cc(cc(c1)C(Cl)=O)C(Cl)=O","0.05",false,"Crossflow",10,25,9.61,"Toluene",,,,,,1,"[""XPS"",""FTIR"",""AFM"",""SEM""]",,,,true,false,"Accepted","[""TFC""]","[""Polyamide""]","[]","[""Polyacrylonitrile""]","[""Thermal treatment""]","6576f1fbe228493735990732","2023-12-11T11:26:51.567Z","2023-12-07T00:00:00.000Z","Interlayer-modulated polyamide composite membrane for organic solvent nanofiltration","Scientific Report","backOffice","10.1016/j.memsci.2022.120306","65003a2e9af97755a1fa02ed","Zhiyuan Zha and Pengpeng He and Song Zhao and Rui Guo and Zhi Wang and Jixiao Wang","https://doi.org/10.1016/j.memsci.2022.120306",0,"Composite","PA/TpTD/HPAN","Scientific report","Interfacial Polymerization","[{""postTreatmentChemicalAgentConcentrationUnit"":[],""_id"":""6576f1fde228493735990773"",""postTreatment"":""Thermal treatment"",""postTreatmentChemicalAgentSmiles"":""N/A"",""postTreatmentChemicalAgentConcentration"":""""}]","Commercial",,,"1384",0,,,,,,0,,,,,"CCCCCCCCCCCCOS(=O)([O-])=O.[Na+] ; C(=O)([O-])[O-].[Na+].[Na+]","0,1 ;  0,1",,,,,,,,,,,,,,,,,,,,,,,,,,,,,,,,,,,,,,,,,,,,,,,,,,,,,,,,,,,,,,,,,"[]",,,,,,,,,,,,
"6576f1fde228493735990779","2023-12-11T11:26:53.619Z","[]","[]","[]","[]",,,"[""Gutter layer synthesis"",""Thermal treatment"",""Surface treatment""]","[{""postTreatmentChemicalAgentConcentrationUnit"":[""wt%"",""wt%""],""_id"":""6576f1fde22849373599077b"",""postTreatment"":""Gutter layer synthesis"",""postTreatmentChemicalAgentSmiles"":""C1C(CC(CC1(C=O)O)(C=O)O)(C=O)O ; C1=CC2=CC=C1C(=O)ON(OC2=O)N"",""postTreatmentChemicalAgentConcentration"":""0,04 ;  0,05""},{""postTreatmentChemicalAgentConcentrationUnit"":[],""_id"":""6576f1fde22849373599077c"",""postTreatment"":""Thermal treatment"",""postTreatmentChemicalAgentSmiles"":""N/A"",""postTreatmentChemicalAgentConcentration"":""""},{""postTreatmentChemicalAgentConcentrationUnit"":[""mol/L""],""_id"":""6576f1fde22849373599077d"",""postTreatment"":""Surface treatment"",""postTreatmentChemicalAgentSmiles"":""N/A"",""postTreatmentChemicalAgentConcentration"":""1,5""}]","[""water""]","[""Hexane""]","[""wt%""]","[""wt%"",""wt%""]","[""wt%""]","[]","*-CCNCCN(-*)CCN-*","0.25","ClC(=O)c1cc(cc(c1)C(Cl)=O)C(Cl)=O","0.05",false,"Crossflow",10,25,9.61,"Hexane",,,,,,1,"[""XPS"",""FTIR"",""AFM"",""SEM""]",,,,true,false,"Accepted","[""TFC""]","[""Polyamide""]","[]","[""Polyacrylonitrile""]","[""Thermal treatment""]","6576f1fbe228493735990732","2023-12-11T11:26:51.567Z","2023-12-07T00:00:00.000Z","Interlayer-modulated polyamide composite membrane for organic solvent nanofiltration","Scientific Report","backOffice","10.1016/j.memsci.2022.120306","65003a2e9af97755a1fa02ed","Zhiyuan Zha and Pengpeng He and Song Zhao and Rui Guo and Zhi Wang and Jixiao Wang","https://doi.org/10.1016/j.memsci.2022.120306",0,"Composite","PA/TpTD/HPAN","Scientific report","Interfacial Polymerization","[{""postTreatmentChemicalAgentConcentrationUnit"":[],""_id"":""6576f1fde22849373599077a"",""postTreatment"":""Thermal treatment"",""postTreatmentChemicalAgentSmiles"":""N/A"",""postTreatmentChemicalAgentConcentration"":""""}]","Commercial",,,"1385",0,,,,,,0,,,,,"CCCCCCCCCCCCOS(=O)([O-])=O.[Na+] ; C(=O)([O-])[O-].[Na+].[Na+]","0,1 ;  0,1",,,,,,,,,,,,,,,,,,,,,,,,,,,,,,,,,,,,,,,,,,,,,,,,,,,,,,,,,,,,,,,,,"[]",,,,,,,,,,,,
"6576f1fde228493735990780","2023-12-11T11:26:53.792Z","[]","[]","[]","[]",,,"[""Gutter layer synthesis"",""Thermal treatment"",""Surface treatment""]","[{""postTreatmentChemicalAgentConcentrationUnit"":[""wt%"",""wt%""],""_id"":""6576f1fde228493735990782"",""postTreatment"":""Gutter layer synthesis"",""postTreatmentChemicalAgentSmiles"":""C1C(CC(CC1(C=O)O)(C=O)O)(C=O)O ; C1=CC2=CC=C1C(=O)ON(OC2=O)N"",""postTreatmentChemicalAgentConcentration"":""0,04 ;  0,05""},{""postTreatmentChemicalAgentConcentrationUnit"":[],""_id"":""6576f1fde228493735990783"",""postTreatment"":""Thermal treatment"",""postTreatmentChemicalAgentSmiles"":""N/A"",""postTreatmentChemicalAgentConcentration"":""""},{""postTreatmentChemicalAgentConcentrationUnit"":[""mol/L""],""_id"":""6576f1fde228493735990784"",""postTreatment"":""Surface treatment"",""postTreatmentChemicalAgentSmiles"":""N/A"",""postTreatmentChemicalAgentConcentration"":""1,5""}]","[""water""]","[""Hexane""]","[""wt%""]","[""wt%"",""wt%""]","[""wt%""]","[]","*-CCNCCN(-*)CCN-*","0.25","ClC(=O)c1cc(cc(c1)C(Cl)=O)C(Cl)=O","0.05",false,"Crossflow",10,25,9.61,"Ethanol","Dye","Acid Orange 7 (sodium salt)",350.32,0.1,"g/L",1,"[""XPS"",""FTIR"",""AFM"",""SEM""]",,,,true,false,"Accepted","[""TFC""]","[""Polyamide""]","[]","[""Polyacrylonitrile""]","[""Thermal treatment""]","6576f1fbe228493735990732","2023-12-11T11:26:51.567Z","2023-12-07T00:00:00.000Z","Interlayer-modulated polyamide composite membrane for organic solvent nanofiltration","Scientific Report","backOffice","10.1016/j.memsci.2022.120306","65003a2e9af97755a1fa02ed","Zhiyuan Zha and Pengpeng He and Song Zhao and Rui Guo and Zhi Wang and Jixiao Wang","https://doi.org/10.1016/j.memsci.2022.120306",0,"Composite","PA/TpTD/HPAN","Scientific report","Interfacial Polymerization","[{""postTreatmentChemicalAgentConcentrationUnit"":[],""_id"":""6576f1fde228493735990781"",""postTreatment"":""Thermal treatment"",""postTreatmentChemicalAgentSmiles"":""N/A"",""postTreatmentChemicalAgentConcentration"":""""}]","Commercial",1.3,99.28,"1386",0,,,,,,,,,,,"CCCCCCCCCCCCOS(=O)([O-])=O.[Na+] ; C(=O)([O-])[O-].[Na+].[Na+]","0,1 ;  0,1",,,,,,,,,,,,,,,,,,,,,,,,,,,,,,,,,,,,,,,,,,,,,,,,,,,,,,,,,,,,,,,,,"[]",,,,,,,,,,,,
"6576f1fde228493735990787","2023-12-11T11:26:53.962Z","[]","[]","[]","[]",,,"[""Gutter layer synthesis"",""Thermal treatment"",""Surface treatment""]","[{""postTreatmentChemicalAgentConcentrationUnit"":[""wt%"",""wt%""],""_id"":""6576f1fde228493735990789"",""postTreatment"":""Gutter layer synthesis"",""postTreatmentChemicalAgentSmiles"":""C1C(CC(CC1(C=O)O)(C=O)O)(C=O)O ; C1=CC2=CC=C1C(=O)ON(OC2=O)N"",""postTreatmentChemicalAgentConcentration"":""0,04 ;  0,05""},{""postTreatmentChemicalAgentConcentrationUnit"":[],""_id"":""6576f1fde22849373599078a"",""postTreatment"":""Thermal treatment"",""postTreatmentChemicalAgentSmiles"":""N/A"",""postTreatmentChemicalAgentConcentration"":""""},{""postTreatmentChemicalAgentConcentrationUnit"":[""mol/L""],""_id"":""6576f1fde22849373599078b"",""postTreatment"":""Surface treatment"",""postTreatmentChemicalAgentSmiles"":""N/A"",""postTreatmentChemicalAgentConcentration"":""1,5""}]","[""water""]","[""Hexane""]","[""wt%""]","[""wt%"",""wt%""]","[""wt%""]","[]","*-CCNCCN(-*)CCN-*","0.25","ClC(=O)c1cc(cc(c1)C(Cl)=O)C(Cl)=O","0.05",false,"Crossflow",10,25,9.61,"Ethanol","Dye","Eriochrome black T (sodium salt)",461.38,0.1,"g/L",1,"[""XPS"",""FTIR"",""AFM"",""SEM""]",,,,true,false,"Accepted","[""TFC""]","[""Polyamide""]","[]","[""Polyacrylonitrile""]","[""Thermal treatment""]","6576f1fbe228493735990732","2023-12-11T11:26:51.567Z","2023-12-07T00:00:00.000Z","Interlayer-modulated polyamide composite membrane for organic solvent nanofiltration","Scientific Report","backOffice","10.1016/j.memsci.2022.120306","65003a2e9af97755a1fa02ed","Zhiyuan Zha and Pengpeng He and Song Zhao and Rui Guo and Zhi Wang and Jixiao Wang","https://doi.org/10.1016/j.memsci.2022.120306",0,"Composite","PA/TpTD/HPAN","Scientific report","Interfacial Polymerization","[{""postTreatmentChemicalAgentConcentrationUnit"":[],""_id"":""6576f1fde228493735990788"",""postTreatment"":""Thermal treatment"",""postTreatmentChemicalAgentSmiles"":""N/A"",""postTreatmentChemicalAgentConcentration"":""""}]","Commercial",1.3,99.65,"1387",0,,,,,,,,,,,"CCCCCCCCCCCCOS(=O)([O-])=O.[Na+] ; C(=O)([O-])[O-].[Na+].[Na+]","0,1 ;  0,1",,,,,,,,,,,,,,,,,,,,,,,,,,,,,,,,,,,,,,,,,,,,,,,,,,,,,,,,,,,,,,,,,"[]",,,,,,,,,,,,
"6576f1fee22849373599078e","2023-12-11T11:26:54.136Z","[]","[]","[]","[]",,,"[""Gutter layer synthesis"",""Thermal treatment"",""Surface treatment""]","[{""postTreatmentChemicalAgentConcentrationUnit"":[""wt%"",""wt%""],""_id"":""6576f1fee228493735990790"",""postTreatment"":""Gutter layer synthesis"",""postTreatmentChemicalAgentSmiles"":""C1C(CC(CC1(C=O)O)(C=O)O)(C=O)O ; C1=CC2=CC=C1C(=O)ON(OC2=O)N"",""postTreatmentChemicalAgentConcentration"":""0,04 ;  0,05""},{""postTreatmentChemicalAgentConcentrationUnit"":[],""_id"":""6576f1fee228493735990791"",""postTreatment"":""Thermal treatment"",""postTreatmentChemicalAgentSmiles"":""N/A"",""postTreatmentChemicalAgentConcentration"":""""},{""postTreatmentChemicalAgentConcentrationUnit"":[""mol/L""],""_id"":""6576f1fee228493735990792"",""postTreatment"":""Surface treatment"",""postTreatmentChemicalAgentSmiles"":""N/A"",""postTreatmentChemicalAgentConcentration"":""1,5""}]","[""water""]","[""Hexane""]","[""wt%""]","[""wt%"",""wt%""]","[""wt%""]","[]","*-CCNCCN(-*)CCN-*","0.25","ClC(=O)c1cc(cc(c1)C(Cl)=O)C(Cl)=O","0.05",false,"Crossflow",10,25,9.61,"Ethanol","Dye","Congo red (disodium salt)",696.66,0.1,"g/L",1,"[""XPS"",""FTIR"",""AFM"",""SEM""]",,,,true,false,"Accepted","[""TFC""]","[""Polyamide""]","[]","[""Polyacrylonitrile""]","[""Thermal treatment""]","6576f1fbe228493735990732","2023-12-11T11:26:51.567Z","2023-12-07T00:00:00.000Z","Interlayer-modulated polyamide composite membrane for organic solvent nanofiltration","Scientific Report","backOffice","10.1016/j.memsci.2022.120306","65003a2e9af97755a1fa02ed","Zhiyuan Zha and Pengpeng He and Song Zhao and Rui Guo and Zhi Wang and Jixiao Wang","https://doi.org/10.1016/j.memsci.2022.120306",0,"Composite","PA/TpTD/HPAN","Scientific report","Interfacial Polymerization","[{""postTreatmentChemicalAgentConcentrationUnit"":[],""_id"":""6576f1fee22849373599078f"",""postTreatment"":""Thermal treatment"",""postTreatmentChemicalAgentSmiles"":""N/A"",""postTreatmentChemicalAgentConcentration"":""""}]","Commercial",1.3,99.13,"1388",0,,,,,,,,,,,"CCCCCCCCCCCCOS(=O)([O-])=O.[Na+] ; C(=O)([O-])[O-].[Na+].[Na+]","0,1 ;  0,1",,,,,,,,,,,,,,,,,,,,,,,,,,,,,,,,,,,,,,,,,,,,,,,,,,,,,,,,,,,,,,,,,"[]",,,,,,,,,,,,
"6576f1fee228493735990795","2023-12-11T11:26:54.309Z","[]","[]","[]","[]",,,"[""Gutter layer synthesis"",""Thermal treatment"",""Surface treatment""]","[{""postTreatmentChemicalAgentConcentrationUnit"":[""wt%"",""wt%""],""_id"":""6576f1fee228493735990797"",""postTreatment"":""Gutter layer synthesis"",""postTreatmentChemicalAgentSmiles"":""C1C(CC(CC1(C=O)O)(C=O)O)(C=O)O ; C1=CC2=CC=C1C(=O)ON(OC2=O)N"",""postTreatmentChemicalAgentConcentration"":""0,04 ;  0,05""},{""postTreatmentChemicalAgentConcentrationUnit"":[],""_id"":""6576f1fee228493735990798"",""postTreatment"":""Thermal treatment"",""postTreatmentChemicalAgentSmiles"":""N/A"",""postTreatmentChemicalAgentConcentration"":""""},{""postTreatmentChemicalAgentConcentrationUnit"":[""mol/L""],""_id"":""6576f1fee228493735990799"",""postTreatment"":""Surface treatment"",""postTreatmentChemicalAgentSmiles"":""N/A"",""postTreatmentChemicalAgentConcentration"":""1,5""}]","[""water""]","[""Hexane""]","[""wt%""]","[""wt%"",""wt%""]","[""wt%""]","[]","*-CCNCCN(-*)CCN-*","0.25","ClC(=O)c1cc(cc(c1)C(Cl)=O)C(Cl)=O","0.05",false,"Crossflow",10,25,9.61,"Ethanol","Dye","Briljant blue R",826,0.1,"g/L",1,"[""XPS"",""FTIR"",""AFM"",""SEM""]",,,,true,false,"Accepted","[""TFC""]","[""Polyamide""]","[]","[""Polyacrylonitrile""]","[""Thermal treatment""]","6576f1fbe228493735990732","2023-12-11T11:26:51.567Z","2023-12-07T00:00:00.000Z","Interlayer-modulated polyamide composite membrane for organic solvent nanofiltration","Scientific Report","backOffice","10.1016/j.memsci.2022.120306","65003a2e9af97755a1fa02ed","Zhiyuan Zha and Pengpeng He and Song Zhao and Rui Guo and Zhi Wang and Jixiao Wang","https://doi.org/10.1016/j.memsci.2022.120306",0,"Composite","PA/TpTD/HPAN","Scientific report","Interfacial Polymerization","[{""postTreatmentChemicalAgentConcentrationUnit"":[],""_id"":""6576f1fee228493735990796"",""postTreatment"":""Thermal treatment"",""postTreatmentChemicalAgentSmiles"":""N/A"",""postTreatmentChemicalAgentConcentration"":""""}]","Commercial",1.3,99.62,"1389",0,,,,,,,,,,,"CCCCCCCCCCCCOS(=O)([O-])=O.[Na+] ; C(=O)([O-])[O-].[Na+].[Na+]","0,1 ;  0,1",,,,,,,,,,,,,,,,,,,,,,,,,,,,,,,,,,,,,,,,,,,,,,,,,,,,,,,,,,,,,,,,,"[]",,,,,,,,,,,,
"6576f1fee22849373599079d","2023-12-11T11:26:54.510Z","[]","[]","[]","[]",,,"[""Gutter layer synthesis"",""Thermal treatment"",""Surface treatment""]","[{""postTreatmentChemicalAgentConcentrationUnit"":[""wt%"",""wt%""],""_id"":""6576f1fee2284937359907a0"",""postTreatment"":""Gutter layer synthesis"",""postTreatmentChemicalAgentSmiles"":""C1C(CC(CC1(C=O)O)(C=O)O)(C=O)O ; C1=CC2=CC=C1C(=O)ON(OC2=O)N"",""postTreatmentChemicalAgentConcentration"":""0,04 ;  0,05""},{""postTreatmentChemicalAgentConcentrationUnit"":[],""_id"":""6576f1fee2284937359907a1"",""postTreatment"":""Thermal treatment"",""postTreatmentChemicalAgentSmiles"":""N/A"",""postTreatmentChemicalAgentConcentration"":""""},{""postTreatmentChemicalAgentConcentrationUnit"":[""mol/L""],""_id"":""6576f1fee2284937359907a2"",""postTreatment"":""Surface treatment"",""postTreatmentChemicalAgentSmiles"":""N/A"",""postTreatmentChemicalAgentConcentration"":""1,5""}]","[""water""]","[""Hexane""]","[""wt%""]","[""wt%"",""wt%""]","[""wt%""]","[]","*-CCNCCN(-*)CCN-*","0.25","ClC(=O)c1cc(cc(c1)C(Cl)=O)C(Cl)=O","0.05",false,"Crossflow",10,25,9.61,"Ethanol","Dye","Rose Bengal (disodium salt)",1017.64,0.1,"g/L",1,"[]",,,,true,false,"Accepted","[""TFC""]","[""Polyamide""]","[]","[""Polyacrylonitrile""]","[""Thermal treatment"",""Surface treatment""]","6576f1fbe228493735990732","2023-12-11T11:26:51.567Z","2023-12-07T00:00:00.000Z","Interlayer-modulated polyamide composite membrane for organic solvent nanofiltration","Scientific Report","backOffice","10.1016/j.memsci.2022.120306","65003a2e9af97755a1fa02ed","Zhiyuan Zha and Pengpeng He and Song Zhao and Rui Guo and Zhi Wang and Jixiao Wang","https://doi.org/10.1016/j.memsci.2022.120306",0,"Composite","PA/TpTD/HPAN - HCl treatment","Scientific report","Interfacial Polymerization","[{""postTreatmentChemicalAgentConcentrationUnit"":[],""_id"":""6576f1fee22849373599079e"",""postTreatment"":""Thermal treatment"",""postTreatmentChemicalAgentSmiles"":""N/A"",""postTreatmentChemicalAgentConcentration"":""""},{""postTreatmentChemicalAgentConcentrationUnit"":[""mol/L""],""_id"":""6576f1fee22849373599079f"",""postTreatment"":""Surface treatment"",""postTreatmentChemicalAgentSmiles"":""Cl"",""postTreatmentChemicalAgentConcentration"":""2""}]","Commercial",1.44,98.89,"1390",0,,,,,,,,,,,"CCCCCCCCCCCCOS(=O)([O-])=O.[Na+] ; C(=O)([O-])[O-].[Na+].[Na+]","0,1 ;  0,1",,,,,,,,,,,,,,,,,,,,,,,,,,,,,,,,,,,,,,,,,,,,,,,,,,,,,,,,,,,,,,,,,"[]",,,,,,,,,,,,
"6576f1fee2284937359907a5","2023-12-11T11:26:54.697Z","[]","[]","[]","[]",,,"[""Surface treatment""]","[{""postTreatmentChemicalAgentConcentrationUnit"":[""mol/L""],""_id"":""6576f1fee2284937359907a7"",""postTreatment"":""Surface treatment"",""postTreatmentChemicalAgentSmiles"":""[OH-].[Na+]"",""postTreatmentChemicalAgentConcentration"":""1,5""}]","[""water""]","[""Hexane""]","[""wt%""]","[""wt%"",""wt%""]","[""wt%""]","[]","*-CCNCCN(-*)CCN-*","0.25","ClC(=O)c1cc(cc(c1)C(Cl)=O)C(Cl)=O","0.05",false,"Crossflow",10,25,9.61,"Ethanol","Dye","Rose Bengal (disodium salt)",1017.64,0.1,"g/L",1,"[""XPS"",""FTIR"",""AFM"",""SEM""]",,,,true,false,"Accepted","[""TFC""]","[""Polyamide""]","[]","[""Polyacrylonitrile""]","[""Thermal treatment""]","6576f1fbe228493735990732","2023-12-11T11:26:51.567Z","2023-12-07T00:00:00.000Z","Interlayer-modulated polyamide composite membrane for organic solvent nanofiltration","Scientific Report","backOffice","10.1016/j.memsci.2022.120306","65003a2e9af97755a1fa02ed","Zhiyuan Zha and Pengpeng He and Song Zhao and Rui Guo and Zhi Wang and Jixiao Wang","https://doi.org/10.1016/j.memsci.2022.120306",0,"Composite","PA/PANI/HPAN","Scientific report","Interfacial Polymerization","[{""postTreatmentChemicalAgentConcentrationUnit"":[],""_id"":""6576f1fee2284937359907a6"",""postTreatment"":""Thermal treatment"",""postTreatmentChemicalAgentSmiles"":""N/A"",""postTreatmentChemicalAgentConcentration"":""""}]","Commercial",3.1,98.63,"1391",0,,,,,,,,,,,"CCCCCCCCCCCCOS(=O)([O-])=O.[Na+] ; C(=O)([O-])[O-].[Na+].[Na+]","0,1 ;  0,1",,,,,,,,,,,,,,,,,,,,,,,,,,,,,,,,,,,,,,,,,,,,,,,,,,,,,,,,,,,,,,,,,"[]",,,,,,,,,,,,
"6576f1fee2284937359907aa","2023-12-11T11:26:54.845Z","[]","[]","[]","[]",,,"[""Surface treatment""]","[{""postTreatmentChemicalAgentConcentrationUnit"":[""mol/L""],""_id"":""6576f1fee2284937359907ac"",""postTreatment"":""Surface treatment"",""postTreatmentChemicalAgentSmiles"":""[OH-].[Na+]"",""postTreatmentChemicalAgentConcentration"":""1,5""}]","[""water""]","[""Hexane""]","[""wt%""]","[""wt%"",""wt%""]","[""wt%""]","[]","*-CCNCCN(-*)CCN-*","0.25","ClC(=O)c1cc(cc(c1)C(Cl)=O)C(Cl)=O","0.05",false,"Crossflow",10,25,9.61,"Ethanol","Dye","Acid fuchsine (trisodium salt)",585.5,0.1,"g/L",1,"[""XPS"",""FTIR"",""AFM"",""SEM""]",,,,true,false,"Accepted","[""TFC""]","[""Polyamide""]","[]","[""Polyacrylonitrile""]","[""Thermal treatment""]","6576f1fbe228493735990732","2023-12-11T11:26:51.567Z","2023-12-07T00:00:00.000Z","Interlayer-modulated polyamide composite membrane for organic solvent nanofiltration","Scientific Report","backOffice","10.1016/j.memsci.2022.120306","65003a2e9af97755a1fa02ed","Zhiyuan Zha and Pengpeng He and Song Zhao and Rui Guo and Zhi Wang and Jixiao Wang","https://doi.org/10.1016/j.memsci.2022.120306",0,"Composite","PA/PANI/HPAN","Scientific report","Interfacial Polymerization","[{""postTreatmentChemicalAgentConcentrationUnit"":[],""_id"":""6576f1fee2284937359907ab"",""postTreatment"":""Thermal treatment"",""postTreatmentChemicalAgentSmiles"":""N/A"",""postTreatmentChemicalAgentConcentration"":""""}]","Commercial",3.1,99,"1392",0,,,,,,,,,,,"CCCCCCCCCCCCOS(=O)([O-])=O.[Na+] ; C(=O)([O-])[O-].[Na+].[Na+]","0,1 ;  0,1",,,,,,,,,,,,,,,,,,,,,,,,,,,,,,,,,,,,,,,,,,,,,,,,,,,,,,,,,,,,,,,,,"[]",,,,,,,,,,,,
"6576f1ffe2284937359907af","2023-12-11T11:26:55.022Z","[]","[]","[]","[]",,,"[""Surface treatment""]","[{""postTreatmentChemicalAgentConcentrationUnit"":[""mol/L""],""_id"":""6576f1ffe2284937359907b1"",""postTreatment"":""Surface treatment"",""postTreatmentChemicalAgentSmiles"":""[OH-].[Na+]"",""postTreatmentChemicalAgentConcentration"":""1,5""}]","[""water""]","[""Hexane""]","[""wt%""]","[""wt%"",""wt%""]","[""wt%""]","[]","*-CCNCCN(-*)CCN-*","0.25","ClC(=O)c1cc(cc(c1)C(Cl)=O)C(Cl)=O","0.05",false,"Crossflow",10,25,9.61,"Acetone",,,,,,1,"[""XPS"",""FTIR"",""AFM"",""SEM""]",,,,true,false,"Accepted","[""TFC""]","[""Polyamide""]","[]","[""Polyacrylonitrile""]","[""Thermal treatment""]","6576f1fbe228493735990732","2023-12-11T11:26:51.567Z","2023-12-07T00:00:00.000Z","Interlayer-modulated polyamide composite membrane for organic solvent nanofiltration","Scientific Report","backOffice","10.1016/j.memsci.2022.120306","65003a2e9af97755a1fa02ed","Zhiyuan Zha and Pengpeng He and Song Zhao and Rui Guo and Zhi Wang and Jixiao Wang","https://doi.org/10.1016/j.memsci.2022.120306",0,"Composite","PA/PANI/HPAN","Scientific report","Interfacial Polymerization","[{""postTreatmentChemicalAgentConcentrationUnit"":[],""_id"":""6576f1ffe2284937359907b0"",""postTreatment"":""Thermal treatment"",""postTreatmentChemicalAgentSmiles"":""N/A"",""postTreatmentChemicalAgentConcentration"":""""}]","Commercial",,,"1393",0,,,,,,12.4,,,,,"CCCCCCCCCCCCOS(=O)([O-])=O.[Na+] ; C(=O)([O-])[O-].[Na+].[Na+]","0,1 ;  0,1",,,,,,,,,,,,,,,,,,,,,,,,,,,,,,,,,,,,,,,,,,,,,,,,,,,,,,,,,,,,,,,,,"[]",,,,,,,,,,,,
"6576f1ffe2284937359907b4","2023-12-11T11:26:55.190Z","[]","[]","[]","[]",,,"[""Surface treatment""]","[{""postTreatmentChemicalAgentConcentrationUnit"":[""mol/L""],""_id"":""6576f1ffe2284937359907b6"",""postTreatment"":""Surface treatment"",""postTreatmentChemicalAgentSmiles"":""[OH-].[Na+]"",""postTreatmentChemicalAgentConcentration"":""1,5""}]","[""water""]","[""Hexane""]","[""wt%""]","[""wt%"",""wt%""]","[""wt%""]","[]","*-CCNCCN(-*)CCN-*","0.25","ClC(=O)c1cc(cc(c1)C(Cl)=O)C(Cl)=O","0.05",false,"Crossflow",10,25,9.61,"Methanol",,,,,,1,"[""XPS"",""FTIR"",""AFM"",""SEM""]",,,,true,false,"Accepted","[""TFC""]","[""Polyamide""]","[]","[""Polyacrylonitrile""]","[""Thermal treatment""]","6576f1fbe228493735990732","2023-12-11T11:26:51.567Z","2023-12-07T00:00:00.000Z","Interlayer-modulated polyamide composite membrane for organic solvent nanofiltration","Scientific Report","backOffice","10.1016/j.memsci.2022.120306","65003a2e9af97755a1fa02ed","Zhiyuan Zha and Pengpeng He and Song Zhao and Rui Guo and Zhi Wang and Jixiao Wang","https://doi.org/10.1016/j.memsci.2022.120306",0,"Composite","PA/PANI/HPAN","Scientific report","Interfacial Polymerization","[{""postTreatmentChemicalAgentConcentrationUnit"":[],""_id"":""6576f1ffe2284937359907b5"",""postTreatment"":""Thermal treatment"",""postTreatmentChemicalAgentSmiles"":""N/A"",""postTreatmentChemicalAgentConcentration"":""""}]","Commercial",,,"1394",0,,,,,,9.83,,,,,"CCCCCCCCCCCCOS(=O)([O-])=O.[Na+] ; C(=O)([O-])[O-].[Na+].[Na+]","0,1 ;  0,1",,,,,,,,,,,,,,,,,,,,,,,,,,,,,,,,,,,,,,,,,,,,,,,,,,,,,,,,,,,,,,,,,"[]",,,,,,,,,,,,
"6576f1ffe2284937359907b9","2023-12-11T11:26:55.357Z","[]","[]","[]","[]",,,"[""Surface treatment""]","[{""postTreatmentChemicalAgentConcentrationUnit"":[""mol/L""],""_id"":""6576f1ffe2284937359907bb"",""postTreatment"":""Surface treatment"",""postTreatmentChemicalAgentSmiles"":""[OH-].[Na+]"",""postTreatmentChemicalAgentConcentration"":""1,5""}]","[""water""]","[""Hexane""]","[""wt%""]","[""wt%"",""wt%""]","[""wt%""]","[]","*-CCNCCN(-*)CCN-*","0.25","ClC(=O)c1cc(cc(c1)C(Cl)=O)C(Cl)=O","0.05",false,"Crossflow",10,25,9.61,"Isopropanol (IPA)",,,,,,1,"[""XPS"",""FTIR"",""AFM"",""SEM""]",,,,true,false,"Accepted","[""TFC""]","[""Polyamide""]","[]","[""Polyacrylonitrile""]","[""Thermal treatment""]","6576f1fbe228493735990732","2023-12-11T11:26:51.567Z","2023-12-07T00:00:00.000Z","Interlayer-modulated polyamide composite membrane for organic solvent nanofiltration","Scientific Report","backOffice","10.1016/j.memsci.2022.120306","65003a2e9af97755a1fa02ed","Zhiyuan Zha and Pengpeng He and Song Zhao and Rui Guo and Zhi Wang and Jixiao Wang","https://doi.org/10.1016/j.memsci.2022.120306",0,"Composite","PA/PANI/HPAN","Scientific report","Interfacial Polymerization","[{""postTreatmentChemicalAgentConcentrationUnit"":[],""_id"":""6576f1ffe2284937359907ba"",""postTreatment"":""Thermal treatment"",""postTreatmentChemicalAgentSmiles"":""N/A"",""postTreatmentChemicalAgentConcentration"":""""}]","Commercial",,,"1395",0,,,,,,1.35,,,,,"CCCCCCCCCCCCOS(=O)([O-])=O.[Na+] ; C(=O)([O-])[O-].[Na+].[Na+]","0,1 ;  0,1",,,,,,,,,,,,,,,,,,,,,,,,,,,,,,,,,,,,,,,,,,,,,,,,,,,,,,,,,,,,,,,,,"[]",,,,,,,,,,,,
"6576f1ffe2284937359907be","2023-12-11T11:26:55.547Z","[]","[]","[]","[]",,,"[""Surface treatment""]","[{""postTreatmentChemicalAgentConcentrationUnit"":[""mol/L""],""_id"":""6576f1ffe2284937359907c0"",""postTreatment"":""Surface treatment"",""postTreatmentChemicalAgentSmiles"":""[OH-].[Na+]"",""postTreatmentChemicalAgentConcentration"":""1,5""}]","[""water""]","[""Hexane""]","[""wt%""]","[""wt%"",""wt%""]","[""wt%""]","[]","*-CCNCCN(-*)CCN-*","0.25","ClC(=O)c1cc(cc(c1)C(Cl)=O)C(Cl)=O","0.05",false,"Crossflow",10,25,9.61,"Butanol",,,,,,1,"[""XPS"",""FTIR"",""AFM"",""SEM""]",,,,true,false,"Accepted","[""TFC""]","[""Polyamide""]","[]","[""Polyacrylonitrile""]","[""Thermal treatment""]","6576f1fbe228493735990732","2023-12-11T11:26:51.567Z","2023-12-07T00:00:00.000Z","Interlayer-modulated polyamide composite membrane for organic solvent nanofiltration","Scientific Report","backOffice","10.1016/j.memsci.2022.120306","65003a2e9af97755a1fa02ed","Zhiyuan Zha and Pengpeng He and Song Zhao and Rui Guo and Zhi Wang and Jixiao Wang","https://doi.org/10.1016/j.memsci.2022.120306",0,"Composite","PA/PANI/HPAN","Scientific report","Interfacial Polymerization","[{""postTreatmentChemicalAgentConcentrationUnit"":[],""_id"":""6576f1ffe2284937359907bf"",""postTreatment"":""Thermal treatment"",""postTreatmentChemicalAgentSmiles"":""N/A"",""postTreatmentChemicalAgentConcentration"":""""}]","Commercial",,,"1396",0,,,,,,0.54,,,,,"CCCCCCCCCCCCOS(=O)([O-])=O.[Na+] ; C(=O)([O-])[O-].[Na+].[Na+]","0,1 ;  0,1",,,,,,,,,,,,,,,,,,,,,,,,,,,,,,,,,,,,,,,,,,,,,,,,,,,,,,,,,,,,,,,,,"[]",,,,,,,,,,,,
"6576f1ffe2284937359907c3","2023-12-11T11:26:55.746Z","[]","[]","[]","[]",,,"[""Surface treatment""]","[{""postTreatmentChemicalAgentConcentrationUnit"":[""mol/L""],""_id"":""6576f1ffe2284937359907c5"",""postTreatment"":""Surface treatment"",""postTreatmentChemicalAgentSmiles"":""[OH-].[Na+]"",""postTreatmentChemicalAgentConcentration"":""1,5""}]","[""water""]","[""Hexane""]","[""wt%""]","[""wt%"",""wt%""]","[""wt%""]","[]","*-CCNCCN(-*)CCN-*","0.25","ClC(=O)c1cc(cc(c1)C(Cl)=O)C(Cl)=O","0.05",false,"Crossflow",10,25,9.61,"Toluene",,,,,,1,"[""XPS"",""FTIR"",""AFM"",""SEM""]",,,,true,false,"Accepted","[""TFC""]","[""Polyamide""]","[]","[""Polyacrylonitrile""]","[""Thermal treatment""]","6576f1fbe228493735990732","2023-12-11T11:26:51.567Z","2023-12-07T00:00:00.000Z","Interlayer-modulated polyamide composite membrane for organic solvent nanofiltration","Scientific Report","backOffice","10.1016/j.memsci.2022.120306","65003a2e9af97755a1fa02ed","Zhiyuan Zha and Pengpeng He and Song Zhao and Rui Guo and Zhi Wang and Jixiao Wang","https://doi.org/10.1016/j.memsci.2022.120306",0,"Composite","PA/PANI/HPAN","Scientific report","Interfacial Polymerization","[{""postTreatmentChemicalAgentConcentrationUnit"":[],""_id"":""6576f1ffe2284937359907c4"",""postTreatment"":""Thermal treatment"",""postTreatmentChemicalAgentSmiles"":""N/A"",""postTreatmentChemicalAgentConcentration"":""""}]","Commercial",,,"1397",0,,,,,,0.35,,,,,"CCCCCCCCCCCCOS(=O)([O-])=O.[Na+] ; C(=O)([O-])[O-].[Na+].[Na+]","0,1 ;  0,1",,,,,,,,,,,,,,,,,,,,,,,,,,,,,,,,,,,,,,,,,,,,,,,,,,,,,,,,,,,,,,,,,"[]",,,,,,,,,,,,
"6576f1ffe2284937359907c8","2023-12-11T11:26:55.927Z","[]","[]","[]","[]",,,"[""Surface treatment""]","[{""postTreatmentChemicalAgentConcentrationUnit"":[""mol/L""],""_id"":""6576f1ffe2284937359907ca"",""postTreatment"":""Surface treatment"",""postTreatmentChemicalAgentSmiles"":""[OH-].[Na+]"",""postTreatmentChemicalAgentConcentration"":""1,5""}]","[""water""]","[""Hexane""]","[""wt%""]","[""wt%"",""wt%""]","[""wt%""]","[]","*-CCNCCN(-*)CCN-*","0.25","ClC(=O)c1cc(cc(c1)C(Cl)=O)C(Cl)=O","0.05",false,"Crossflow",10,25,9.61,"Hexane",,,,,,1,"[""XPS"",""FTIR"",""AFM"",""SEM""]",,,,true,false,"Accepted","[""TFC""]","[""Polyamide""]","[]","[""Polyacrylonitrile""]","[""Thermal treatment""]","6576f1fbe228493735990732","2023-12-11T11:26:51.567Z","2023-12-07T00:00:00.000Z","Interlayer-modulated polyamide composite membrane for organic solvent nanofiltration","Scientific Report","backOffice","10.1016/j.memsci.2022.120306","65003a2e9af97755a1fa02ed","Zhiyuan Zha and Pengpeng He and Song Zhao and Rui Guo and Zhi Wang and Jixiao Wang","https://doi.org/10.1016/j.memsci.2022.120306",0,"Composite","PA/PANI/HPAN","Scientific report","Interfacial Polymerization","[{""postTreatmentChemicalAgentConcentrationUnit"":[],""_id"":""6576f1ffe2284937359907c9"",""postTreatment"":""Thermal treatment"",""postTreatmentChemicalAgentSmiles"":""N/A"",""postTreatmentChemicalAgentConcentration"":""""}]","Commercial",,,"1398",0,,,,,,0.3,,,,,"CCCCCCCCCCCCOS(=O)([O-])=O.[Na+] ; C(=O)([O-])[O-].[Na+].[Na+]","0,1 ;  0,1",,,,,,,,,,,,,,,,,,,,,,,,,,,,,,,,,,,,,,,,,,,,,,,,,,,,,,,,,,,,,,,,,"[]",,,,,,,,,,,,
"6576f200e2284937359907cd","2023-12-11T11:26:56.084Z","[]","[]","[]","[]",,,"[""Surface treatment""]","[{""postTreatmentChemicalAgentConcentrationUnit"":[""mol/L""],""_id"":""6576f200e2284937359907cf"",""postTreatment"":""Surface treatment"",""postTreatmentChemicalAgentSmiles"":""[OH-].[Na+]"",""postTreatmentChemicalAgentConcentration"":""1,5""}]","[""water""]","[""Hexane""]","[""wt%""]","[""wt%"",""wt%""]","[""wt%""]","[]","*-CCNCCN(-*)CCN-*","0.25","ClC(=O)c1cc(cc(c1)C(Cl)=O)C(Cl)=O","0.05",false,"Crossflow",10,25,9.61,"Ethanol","Dye","Acid Orange 7 (sodium salt)",350.32,0.1,"g/L",1,"[""XPS"",""FTIR"",""AFM"",""SEM""]",,,,true,false,"Accepted","[""TFC""]","[""Polyamide""]","[]","[""Polyacrylonitrile""]","[""Thermal treatment""]","6576f1fbe228493735990732","2023-12-11T11:26:51.567Z","2023-12-07T00:00:00.000Z","Interlayer-modulated polyamide composite membrane for organic solvent nanofiltration","Scientific Report","backOffice","10.1016/j.memsci.2022.120306","65003a2e9af97755a1fa02ed","Zhiyuan Zha and Pengpeng He and Song Zhao and Rui Guo and Zhi Wang and Jixiao Wang","https://doi.org/10.1016/j.memsci.2022.120306",0,"Composite","PA/PANI/HPAN","Scientific report","Interfacial Polymerization","[{""postTreatmentChemicalAgentConcentrationUnit"":[],""_id"":""6576f200e2284937359907ce"",""postTreatment"":""Thermal treatment"",""postTreatmentChemicalAgentSmiles"":""N/A"",""postTreatmentChemicalAgentConcentration"":""""}]","Commercial",3.1,94.45,"1399",0,,,,,,,,,,,"CCCCCCCCCCCCOS(=O)([O-])=O.[Na+] ; C(=O)([O-])[O-].[Na+].[Na+]","0,1 ;  0,1",,,,,,,,,,,,,,,,,,,,,,,,,,,,,,,,,,,,,,,,,,,,,,,,,,,,,,,,,,,,,,,,,"[]",,,,,,,,,,,,
"6576f200e2284937359907d2","2023-12-11T11:26:56.244Z","[]","[]","[]","[]",,,"[""Surface treatment""]","[{""postTreatmentChemicalAgentConcentrationUnit"":[""mol/L""],""_id"":""6576f200e2284937359907d4"",""postTreatment"":""Surface treatment"",""postTreatmentChemicalAgentSmiles"":""[OH-].[Na+]"",""postTreatmentChemicalAgentConcentration"":""1,5""}]","[""water""]","[""Hexane""]","[""wt%""]","[""wt%"",""wt%""]","[""wt%""]","[]","*-CCNCCN(-*)CCN-*","0.25","ClC(=O)c1cc(cc(c1)C(Cl)=O)C(Cl)=O","0.05",false,"Crossflow",10,25,9.61,"Ethanol","Dye","Eriochrome black T (sodium salt)",461.38,0.1,"g/L",1,"[""XPS"",""FTIR"",""AFM"",""SEM""]",,,,true,false,"Accepted","[""TFC""]","[""Polyamide""]","[]","[""Polyacrylonitrile""]","[""Thermal treatment""]","6576f1fbe228493735990732","2023-12-11T11:26:51.567Z","2023-12-07T00:00:00.000Z","Interlayer-modulated polyamide composite membrane for organic solvent nanofiltration","Scientific Report","backOffice","10.1016/j.memsci.2022.120306","65003a2e9af97755a1fa02ed","Zhiyuan Zha and Pengpeng He and Song Zhao and Rui Guo and Zhi Wang and Jixiao Wang","https://doi.org/10.1016/j.memsci.2022.120306",0,"Composite","PA/PANI/HPAN","Scientific report","Interfacial Polymerization","[{""postTreatmentChemicalAgentConcentrationUnit"":[],""_id"":""6576f200e2284937359907d3"",""postTreatment"":""Thermal treatment"",""postTreatmentChemicalAgentSmiles"":""N/A"",""postTreatmentChemicalAgentConcentration"":""""}]","Commercial",3.1,99.04,"1400",0,,,,,,,,,,,"CCCCCCCCCCCCOS(=O)([O-])=O.[Na+] ; C(=O)([O-])[O-].[Na+].[Na+]","0,1 ;  0,1",,,,,,,,,,,,,,,,,,,,,,,,,,,,,,,,,,,,,,,,,,,,,,,,,,,,,,,,,,,,,,,,,"[]",,,,,,,,,,,,
"6576f200e2284937359907d7","2023-12-11T11:26:56.415Z","[]","[]","[]","[]",,,"[""Surface treatment""]","[{""postTreatmentChemicalAgentConcentrationUnit"":[""mol/L""],""_id"":""6576f200e2284937359907d9"",""postTreatment"":""Surface treatment"",""postTreatmentChemicalAgentSmiles"":""[OH-].[Na+]"",""postTreatmentChemicalAgentConcentration"":""1,5""}]","[""water""]","[""Hexane""]","[""wt%""]","[""wt%"",""wt%""]","[""wt%""]","[]","*-CCNCCN(-*)CCN-*","0.25","ClC(=O)c1cc(cc(c1)C(Cl)=O)C(Cl)=O","0.05",false,"Crossflow",10,25,9.61,"Ethanol","Dye","Congo red (disodium salt)",696.66,0.1,"g/L",1,"[""XPS"",""FTIR"",""AFM"",""SEM""]",,,,true,false,"Accepted","[""TFC""]","[""Polyamide""]","[]","[""Polyacrylonitrile""]","[""Thermal treatment""]","6576f1fbe228493735990732","2023-12-11T11:26:51.567Z","2023-12-07T00:00:00.000Z","Interlayer-modulated polyamide composite membrane for organic solvent nanofiltration","Scientific Report","backOffice","10.1016/j.memsci.2022.120306","65003a2e9af97755a1fa02ed","Zhiyuan Zha and Pengpeng He and Song Zhao and Rui Guo and Zhi Wang and Jixiao Wang","https://doi.org/10.1016/j.memsci.2022.120306",0,"Composite","PA/PANI/HPAN","Scientific report","Interfacial Polymerization","[{""postTreatmentChemicalAgentConcentrationUnit"":[],""_id"":""6576f200e2284937359907d8"",""postTreatment"":""Thermal treatment"",""postTreatmentChemicalAgentSmiles"":""N/A"",""postTreatmentChemicalAgentConcentration"":""""}]","Commercial",3.1,99.74,"1401",0,,,,,,,,,,,"CCCCCCCCCCCCOS(=O)([O-])=O.[Na+] ; C(=O)([O-])[O-].[Na+].[Na+]","0,1 ;  0,1",,,,,,,,,,,,,,,,,,,,,,,,,,,,,,,,,,,,,,,,,,,,,,,,,,,,,,,,,,,,,,,,,"[]",,,,,,,,,,,,
"6576f200e2284937359907dc","2023-12-11T11:26:56.578Z","[]","[]","[]","[]",,,"[""Surface treatment""]","[{""postTreatmentChemicalAgentConcentrationUnit"":[""mol/L""],""_id"":""6576f200e2284937359907de"",""postTreatment"":""Surface treatment"",""postTreatmentChemicalAgentSmiles"":""[OH-].[Na+]"",""postTreatmentChemicalAgentConcentration"":""1,5""}]","[""water""]","[""Hexane""]","[""wt%""]","[""wt%"",""wt%""]","[""wt%""]","[]","*-CCNCCN(-*)CCN-*","0.25","ClC(=O)c1cc(cc(c1)C(Cl)=O)C(Cl)=O","0.05",false,"Crossflow",10,25,9.61,"Ethanol","Dye","Briljant blue R",826,0.1,"g/L",1,"[""XPS"",""FTIR"",""AFM"",""SEM""]",,,,true,false,"Accepted","[""TFC""]","[""Polyamide""]","[]","[""Polyacrylonitrile""]","[""Thermal treatment""]","6576f1fbe228493735990732","2023-12-11T11:26:51.567Z","2023-12-07T00:00:00.000Z","Interlayer-modulated polyamide composite membrane for organic solvent nanofiltration","Scientific Report","backOffice","10.1016/j.memsci.2022.120306","65003a2e9af97755a1fa02ed","Zhiyuan Zha and Pengpeng He and Song Zhao and Rui Guo and Zhi Wang and Jixiao Wang","https://doi.org/10.1016/j.memsci.2022.120306",0,"Composite","PA/PANI/HPAN","Scientific report","Interfacial Polymerization","[{""postTreatmentChemicalAgentConcentrationUnit"":[],""_id"":""6576f200e2284937359907dd"",""postTreatment"":""Thermal treatment"",""postTreatmentChemicalAgentSmiles"":""N/A"",""postTreatmentChemicalAgentConcentration"":""""}]","Commercial",3.1,98.9,"1402",0,,,,,,,,,,,"CCCCCCCCCCCCOS(=O)([O-])=O.[Na+] ; C(=O)([O-])[O-].[Na+].[Na+]","0,1 ;  0,1",,,,,,,,,,,,,,,,,,,,,,,,,,,,,,,,,,,,,,,,,,,,,,,,,,,,,,,,,,,,,,,,,"[]",,,,,,,,,,,,
