Repository: BAMresearch/onf-database

This repository belongs to the the publication "Revealing structure-property-performance relationships of organic solvent nanofiltration membranes using a FAIR, open-access database" published in ADD JOURNAL (DOI). 
It uses a dataset derived from The Open Membrane Database (https://openmembranedatabase.org/). The access date was April 8th 2025. The original dataset is in the repository as OMD_SRNF_2025-04-08.csv file.

The main researchers involved in the study are Sarah Glass (ORCID: 0000-0002-0625-0057), Petra Merten (no ORCID available), Torsten Brinkmann (ORCID: 0000-0002-5114-6259) and Volkan Filiz (ORCID: 0000-0003-0239-8641). 

The repository contains 5 Python files:

File: OMD_SRNF_2025-04-08.csv (part 53 of 184)
"6576f200e2284937359907e2","2023-12-11T11:26:56.752Z","[]","[]","[]","[]",,,"[""Surface treatment""]","[{""postTreatmentChemicalAgentConcentrationUnit"":[""mol/L""],""_id"":""6576f200e2284937359907e5"",""postTreatment"":""Surface treatment"",""postTreatmentChemicalAgentSmiles"":""[OH-].[Na+]"",""postTreatmentChemicalAgentConcentration"":""1,5""}]","[""water""]","[""Hexane""]","[""wt%""]","[""wt%"",""wt%""]","[""wt%""]","[]","*-CCNCCN(-*)CCN-*","0.25","ClC(=O)c1cc(cc(c1)C(Cl)=O)C(Cl)=O","0.05",false,"Crossflow",10,25,9.61,"Ethanol","Dye","Rose Bengal (disodium salt)",1017.64,0.1,"g/L",1,"[]",,,,true,false,"Accepted","[""TFC""]","[""Polyamide""]","[]","[""Polyacrylonitrile""]","[""Thermal treatment"",""Surface treatment""]","6576f1fbe228493735990732","2023-12-11T11:26:51.567Z","2023-12-07T00:00:00.000Z","Interlayer-modulated polyamide composite membrane for organic solvent nanofiltration","Scientific Report","backOffice","10.1016/j.memsci.2022.120306","65003a2e9af97755a1fa02ed","Zhiyuan Zha and Pengpeng He and Song Zhao and Rui Guo and Zhi Wang and Jixiao Wang","https://doi.org/10.1016/j.memsci.2022.120306",0,"Composite","PA/PANI/HPAN - HCl treatment","Scientific report","Interfacial Polymerization","[{""postTreatmentChemicalAgentConcentrationUnit"":[],""_id"":""6576f200e2284937359907e3"",""postTreatment"":""Thermal treatment"",""postTreatmentChemicalAgentSmiles"":""N/A"",""postTreatmentChemicalAgentConcentration"":""""},{""postTreatmentChemicalAgentConcentrationUnit"":[""mol/L""],""_id"":""6576f200e2284937359907e4"",""postTreatment"":""Surface treatment"",""postTreatmentChemicalAgentSmiles"":""Cl"",""postTreatmentChemicalAgentConcentration"":""2""}]","Commercial",3.72,98.06,"1403",0,,,,,,,,,,,"CCCCCCCCCCCCOS(=O)([O-])=O.[Na+] ; C(=O)([O-])[O-].[Na+].[Na+]","0,1 ;  0,1",,,,,,,,,,,,,,,,,,,,,,,,,,,,,,,,,,,,,,,,,,,,,,,,,,,,,,,,,,,,,,,,,"[]",,,,,,,,,,,,
"6576f200e2284937359907e8","2023-12-11T11:26:56.920Z","[]","[]","[]","[]",,,"[""None""]","[{""postTreatmentChemicalAgentConcentrationUnit"":[],""_id"":""6576f200e2284937359907ea"",""postTreatment"":""None"",""postTreatmentChemicalAgentSmiles"":""N/A"",""postTreatmentChemicalAgentConcentration"":""""}]","[]","[]","[]","[]","[]","[]",,,,,false,"Dead-end",15,30,15.2,"Toluene",,"Wilkinson catalyst",925.2,0.225,"µmol/L",1,"[]",,,,true,false,"Accepted","[""TFC""]","[""Polydimethylsiloxane""]","[]","[""Polyacrylonitrile""]","[""Thermal treatment""]","65003a899af97755a1fa0c4e","2023-09-12T10:16:41.445Z","1970-01-01T00:00:02.006Z","Solvent-resistant nanofiltration with filled polydimethylsiloxane (PDMS) membranes","Scientific Report","backOffice","10.1016/j.memsci.2005.10.056","65003a2e9af97755a1fa02ed","Lieven E.M. Gevers and Ivo F.J. Vankelecom and Pierre A. Jacobs","https://doi.org/10.1016/j.memsci.2005.10.056",0,"Composite","PDMS","Scientific report","Casting","[{""postTreatmentChemicalAgentConcentrationUnit"":[],""_id"":""6576f200e2284937359907e9"",""postTreatment"":""Thermal treatment"",""postTreatmentChemicalAgentSmiles"":""N/A"",""postTreatmentChemicalAgentConcentration"":""""}]","Commercial",1.15,78,"1404",0,,,,,,,,,,,,,,,,,,,,,,,,,,,,,,,,,,,,,,,,,,,,,,,,,,,,,,,,,,,,,,,,,,,,,,,,,,,,,"[]",,,,,,,,,,,,
"6576f201e2284937359907ed","2023-12-11T11:26:57.121Z","[]","[]","[]","[]",,,"[""None""]","[{""postTreatmentChemicalAgentConcentrationUnit"":[],""_id"":""6576f201e2284937359907ef"",""postTreatment"":""None"",""postTreatmentChemicalAgentSmiles"":""N/A"",""postTreatmentChemicalAgentConcentration"":""""}]","[]","[]","[]","[]","[]","[]",,,,,false,"Dead-end",15,30,15.2,"Ethyl acetate",,"Wilkinson catalyst",925.2,0.225,"µmol/L",1,"[]",,,,true,false,"Accepted","[""TFC""]","[""Polydimethylsiloxane""]","[]","[""Polyacrylonitrile""]","[""Thermal treatment""]","65003a899af97755a1fa0c4e","2023-09-12T10:16:41.445Z","1970-01-01T00:00:02.006Z","Solvent-resistant nanofiltration with filled polydimethylsiloxane (PDMS) membranes","Scientific Report","backOffice","10.1016/j.memsci.2005.10.056","65003a2e9af97755a1fa02ed","Lieven E.M. Gevers and Ivo F.J. Vankelecom and Pierre A. Jacobs","https://doi.org/10.1016/j.memsci.2005.10.056",0,"Composite","PDMS","Scientific report","Casting","[{""postTreatmentChemicalAgentConcentrationUnit"":[],""_id"":""6576f201e2284937359907ee"",""postTreatment"":""Thermal treatment"",""postTreatmentChemicalAgentSmiles"":""N/A"",""postTreatmentChemicalAgentConcentration"":""""}]","Commercial",1.14,62,"1405",0,,,,,,,,,,,,,,,,,,,,,,,,,,,,,,,,,,,,,,,,,,,,,,,,,,,,,,,,,,,,,,,,,,,,,,,,,,,,,"[]",,,,,,,,,,,,
"6576f201e2284937359907f2","2023-12-11T11:26:57.262Z","[]","[]","[]","[]",,,"[""None""]","[{""postTreatmentChemicalAgentConcentrationUnit"":[],""_id"":""6576f201e2284937359907f4"",""postTreatment"":""None"",""postTreatmentChemicalAgentSmiles"":""N/A"",""postTreatmentChemicalAgentConcentration"":""""}]","[]","[]","[]","[]","[]","[]",,,,,false,"Dead-end",15,30,15.2,"Dichloromethane (DCM)",,"Wilkinson catalyst",925.2,0.225,"µmol/L",1,"[]",,,,true,false,"Accepted","[""TFC""]","[""Polydimethylsiloxane""]","[]","[""Polyacrylonitrile""]","[""Thermal treatment""]","65003a899af97755a1fa0c4e","2023-09-12T10:16:41.445Z","1970-01-01T00:00:02.006Z","Solvent-resistant nanofiltration with filled polydimethylsiloxane (PDMS) membranes","Scientific Report","backOffice","10.1016/j.memsci.2005.10.056","65003a2e9af97755a1fa02ed","Lieven E.M. Gevers and Ivo F.J. Vankelecom and Pierre A. Jacobs","https://doi.org/10.1016/j.memsci.2005.10.056",0,"Composite","PDMS","Scientific report","Casting","[{""postTreatmentChemicalAgentConcentrationUnit"":[],""_id"":""6576f201e2284937359907f3"",""postTreatment"":""Thermal treatment"",""postTreatmentChemicalAgentSmiles"":""N/A"",""postTreatmentChemicalAgentConcentration"":""""}]","Commercial",1.71,81,"1406",0,,,,,,,,,,,,,,,,,,,,,,,,,,,,,,,,,,,,,,,,,,,,,,,,,,,,,,,,,,,,,,,,,,,,,,,,,,,,,"[]",,,,,,,,,,,,
"6576f201e2284937359907f7","2023-12-11T11:26:57.413Z","[]","[]","[]","[]",,,"[""None""]","[{""postTreatmentChemicalAgentConcentrationUnit"":[],""_id"":""6576f201e2284937359907f9"",""postTreatment"":""None"",""postTreatmentChemicalAgentSmiles"":""N/A"",""postTreatmentChemicalAgentConcentration"":""""}]","[]","[]","[]","[]","[]","[]",,,,,false,"Dead-end",15,30,15.2,"Toluene",,"Wilkinson catalyst",925.2,0.225,"µmol/L",1,"[]",,,,true,false,"Accepted","[""TFC""]","[""Polydimethylsiloxane""]","[]","[""Polyacrylonitrile""]","[""Thermal treatment""]","65003a899af97755a1fa0c4e","2023-09-12T10:16:41.445Z","1970-01-01T00:00:02.006Z","Solvent-resistant nanofiltration with filled polydimethylsiloxane (PDMS) membranes","Scientific Report","backOffice","10.1016/j.memsci.2005.10.056","65003a2e9af97755a1fa02ed","Lieven E.M. Gevers and Ivo F.J. Vankelecom and Pierre A. Jacobs","https://doi.org/10.1016/j.memsci.2005.10.056",0,"Composite","PDMS-ZSM-5","Scientific report","Casting","[{""postTreatmentChemicalAgentConcentrationUnit"":[],""_id"":""6576f201e2284937359907f8"",""postTreatment"":""Thermal treatment"",""postTreatmentChemicalAgentSmiles"":""N/A"",""postTreatmentChemicalAgentConcentration"":""""}]","Commercial",0.58,98.5,"1407",0,,,,,,,,,,,,,,,,,,,,,,,,,,,,,,,,,,,,,,,,,,,,,,,,,,,,,,,,,,,,,,,,,,,,,,,,,,,,,"[]",,,,,,,,,,,,
"6576f201e2284937359907fc","2023-12-11T11:26:57.587Z","[]","[]","[]","[]",,,"[""None""]","[{""postTreatmentChemicalAgentConcentrationUnit"":[],""_id"":""6576f201e2284937359907fe"",""postTreatment"":""None"",""postTreatmentChemicalAgentSmiles"":""N/A"",""postTreatmentChemicalAgentConcentration"":""""}]","[]","[]","[]","[]","[]","[]",,,,,false,"Dead-end",15,30,15.2,"Ethyl acetate",,"Wilkinson catalyst",925.2,0.225,"µmol/L",1,"[]",,,,true,false,"Accepted","[""TFC""]","[""Polydimethylsiloxane""]","[]","[""Polyacrylonitrile""]","[""Thermal treatment""]","65003a899af97755a1fa0c4e","2023-09-12T10:16:41.445Z","1970-01-01T00:00:02.006Z","Solvent-resistant nanofiltration with filled polydimethylsiloxane (PDMS) membranes","Scientific Report","backOffice","10.1016/j.memsci.2005.10.056","65003a2e9af97755a1fa02ed","Lieven E.M. Gevers and Ivo F.J. Vankelecom and Pierre A. Jacobs","https://doi.org/10.1016/j.memsci.2005.10.056",0,"Composite","PDMS-ZSM-5","Scientific report","Casting","[{""postTreatmentChemicalAgentConcentrationUnit"":[],""_id"":""6576f201e2284937359907fd"",""postTreatment"":""Thermal treatment"",""postTreatmentChemicalAgentSmiles"":""N/A"",""postTreatmentChemicalAgentConcentration"":""""}]","Commercial",0.55,97,"1408",0,,,,,,,,,,,,,,,,,,,,,,,,,,,,,,,,,,,,,,,,,,,,,,,,,,,,,,,,,,,,,,,,,,,,,,,,,,,,,"[]",,,,,,,,,,,,
"6576f201e228493735990801","2023-12-11T11:26:57.755Z","[]","[]","[]","[]",,,"[""None""]","[{""postTreatmentChemicalAgentConcentrationUnit"":[],""_id"":""6576f201e228493735990803"",""postTreatment"":""None"",""postTreatmentChemicalAgentSmiles"":""N/A"",""postTreatmentChemicalAgentConcentration"":""""}]","[]","[]","[]","[]","[]","[]",,,,,false,"Dead-end",15,30,15.2,"Dichloromethane (DCM)",,"Wilkinson catalyst",925.2,0.225,"µmol/L",1,"[]",,,,true,false,"Accepted","[""TFC""]","[""Polydimethylsiloxane""]","[]","[""Polyacrylonitrile""]","[""Thermal treatment""]","65003a899af97755a1fa0c4e","2023-09-12T10:16:41.445Z","1970-01-01T00:00:02.006Z","Solvent-resistant nanofiltration with filled polydimethylsiloxane (PDMS) membranes","Scientific Report","backOffice","10.1016/j.memsci.2005.10.056","65003a2e9af97755a1fa02ed","Lieven E.M. Gevers and Ivo F.J. Vankelecom and Pierre A. Jacobs","https://doi.org/10.1016/j.memsci.2005.10.056",0,"Composite","PDMS-ZSM-5","Scientific report","Casting","[{""postTreatmentChemicalAgentConcentrationUnit"":[],""_id"":""6576f201e228493735990802"",""postTreatment"":""Thermal treatment"",""postTreatmentChemicalAgentSmiles"":""N/A"",""postTreatmentChemicalAgentConcentration"":""""}]","Commercial",0.71,93,"1409",0,,,,,,,,,,,,,,,,,,,,,,,,,,,,,,,,,,,,,,,,,,,,,,,,,,,,,,,,,,,,,,,,,,,,,,,,,,,,,"[]",,,,,,,,,,,,
"6576f201e228493735990806","2023-12-11T11:26:57.905Z","[]","[]","[]","[]",,,"[""None""]","[{""postTreatmentChemicalAgentConcentrationUnit"":[],""_id"":""6576f201e228493735990808"",""postTreatment"":""None"",""postTreatmentChemicalAgentSmiles"":""N/A"",""postTreatmentChemicalAgentConcentration"":""""}]","[]","[]","[]","[]","[]","[]",,,,,false,"Dead-end",15,30,15.2,"Tetrahydrofuran (THF)",,"Wilkinson catalyst",925.2,0.225,"µmol/L",1,"[]",,,,true,false,"Accepted","[""TFC""]","[""Polydimethylsiloxane""]","[]","[""Polyacrylonitrile""]","[""Thermal treatment""]","65003a899af97755a1fa0c4e","2023-09-12T10:16:41.445Z","1970-01-01T00:00:02.006Z","Solvent-resistant nanofiltration with filled polydimethylsiloxane (PDMS) membranes","Scientific Report","backOffice","10.1016/j.memsci.2005.10.056","65003a2e9af97755a1fa02ed","Lieven E.M. Gevers and Ivo F.J. Vankelecom and Pierre A. Jacobs","https://doi.org/10.1016/j.memsci.2005.10.056",0,"Composite","PDMS-ZSM-5","Scientific report","Casting","[{""postTreatmentChemicalAgentConcentrationUnit"":[],""_id"":""6576f201e228493735990807"",""postTreatment"":""Thermal treatment"",""postTreatmentChemicalAgentSmiles"":""N/A"",""postTreatmentChemicalAgentConcentration"":""""}]","Commercial",0.85,80,"1410",0,,,,,,,,,,,,,,,,,,,,,,,,,,,,,,,,,,,,,,,,,,,,,,,,,,,,,,,,,,,,,,,,,,,,,,,,,,,,,"[]",,,,,,,,,,,,
"6576f202e22849373599080b","2023-12-11T11:26:58.073Z","[]","[]","[]","[]",,,"[""None""]","[{""postTreatmentChemicalAgentConcentrationUnit"":[],""_id"":""6576f202e22849373599080d"",""postTreatment"":""None"",""postTreatmentChemicalAgentSmiles"":""N/A"",""postTreatmentChemicalAgentConcentration"":""""}]","[]","[]","[]","[]","[]","[]",,,,,false,"Dead-end",15,30,15.2,"Toluene",,"Wilkinson catalyst",925.2,0.225,"µmol/L",1,"[]",,,,true,false,"Accepted","[""TFC""]","[""Polydimethylsiloxane""]","[]","[""Polyacrylonitrile""]","[""Thermal treatment""]","65003a899af97755a1fa0c4e","2023-09-12T10:16:41.445Z","1970-01-01T00:00:02.006Z","Solvent-resistant nanofiltration with filled polydimethylsiloxane (PDMS) membranes","Scientific Report","backOffice","10.1016/j.memsci.2005.10.056","65003a2e9af97755a1fa02ed","Lieven E.M. Gevers and Ivo F.J. Vankelecom and Pierre A. Jacobs","https://doi.org/10.1016/j.memsci.2005.10.056",0,"Composite","PDMS-USY","Scientific report","Casting","[{""postTreatmentChemicalAgentConcentrationUnit"":[],""_id"":""6576f202e22849373599080c"",""postTreatment"":""Thermal treatment"",""postTreatmentChemicalAgentSmiles"":""N/A"",""postTreatmentChemicalAgentConcentration"":""""}]","Commercial",0.22,98,"1411",0,,,,,,,,,,,,,,,,,,,,,,,,,,,,,,,,,,,,,,,,,,,,,,,,,,,,,,,,,,,,,,,,,,,,,,,,,,,,,"[]",,,,,,,,,,,,
"6576f202e228493735990810","2023-12-11T11:26:58.276Z","[]","[]","[]","[]",,,"[""None""]","[{""postTreatmentChemicalAgentConcentrationUnit"":[],""_id"":""6576f202e228493735990812"",""postTreatment"":""None"",""postTreatmentChemicalAgentSmiles"":""N/A"",""postTreatmentChemicalAgentConcentration"":""""}]","[]","[]","[]","[]","[]","[]",,,,,false,"Dead-end",15,30,15.2,"Ethyl acetate",,"Wilkinson catalyst",925.2,0.225,"µmol/L",1,"[]",,,,true,false,"Accepted","[""TFC""]","[""Polydimethylsiloxane""]","[]","[""Polyacrylonitrile""]","[""Thermal treatment""]","65003a899af97755a1fa0c4e","2023-09-12T10:16:41.445Z","1970-01-01T00:00:02.006Z","Solvent-resistant nanofiltration with filled polydimethylsiloxane (PDMS) membranes","Scientific Report","backOffice","10.1016/j.memsci.2005.10.056","65003a2e9af97755a1fa02ed","Lieven E.M. Gevers and Ivo F.J. Vankelecom and Pierre A. Jacobs","https://doi.org/10.1016/j.memsci.2005.10.056",0,"Composite","PDMS-USY","Scientific report","Casting","[{""postTreatmentChemicalAgentConcentrationUnit"":[],""_id"":""6576f202e228493735990811"",""postTreatment"":""Thermal treatment"",""postTreatmentChemicalAgentSmiles"":""N/A"",""postTreatmentChemicalAgentConcentration"":""""}]","Commercial",0.2,94,"1412",0,,,,,,,,,,,,,,,,,,,,,,,,,,,,,,,,,,,,,,,,,,,,,,,,,,,,,,,,,,,,,,,,,,,,,,,,,,,,,"[]",,,,,,,,,,,,
"6576f202e228493735990815","2023-12-11T11:26:58.463Z","[]","[]","[]","[]",,,"[""None""]","[{""postTreatmentChemicalAgentConcentrationUnit"":[],""_id"":""6576f202e228493735990817"",""postTreatment"":""None"",""postTreatmentChemicalAgentSmiles"":""N/A"",""postTreatmentChemicalAgentConcentration"":""""}]","[]","[]","[]","[]","[]","[]",,,,,false,"Dead-end",15,50,15.2,"Toluene",,"Wilkinson catalyst",925.2,0.225,"µmol/L",1,"[]",,,,true,false,"Accepted","[""TFC""]","[""Polydimethylsiloxane""]","[]","[""Polyacrylonitrile""]","[""Thermal treatment""]","65003a899af97755a1fa0c4e","2023-09-12T10:16:41.445Z","1970-01-01T00:00:02.006Z","Solvent-resistant nanofiltration with filled polydimethylsiloxane (PDMS) membranes","Scientific Report","backOffice","10.1016/j.memsci.2005.10.056","65003a2e9af97755a1fa02ed","Lieven E.M. Gevers and Ivo F.J. Vankelecom and Pierre A. Jacobs","https://doi.org/10.1016/j.memsci.2005.10.056",0,"Composite","PDMS","Scientific report","Casting","[{""postTreatmentChemicalAgentConcentrationUnit"":[],""_id"":""6576f202e228493735990816"",""postTreatment"":""Thermal treatment"",""postTreatmentChemicalAgentSmiles"":""N/A"",""postTreatmentChemicalAgentConcentration"":""""}]","Commercial",1.5,,"1413",0,,,,,,,,,,,,,,,,,,,,,,,,,,,,,,,,,,,,,,,,,,,,,,,,,,,,,,,,,,,,,,,,,,,,,,,,,,,,,"[]",,,,,,,,,,,,
"6576f202e22849373599081a","2023-12-11T11:26:58.618Z","[]","[]","[]","[]",,,"[""None""]","[{""postTreatmentChemicalAgentConcentrationUnit"":[],""_id"":""6576f202e22849373599081c"",""postTreatment"":""None"",""postTreatmentChemicalAgentSmiles"":""N/A"",""postTreatmentChemicalAgentConcentration"":""""}]","[]","[]","[]","[]","[]","[]",,,,,false,"Dead-end",15,50,15.2,"Toluene",,"Wilkinson catalyst",925.2,0.225,"µmol/L",1,"[]",,,,true,false,"Accepted","[""TFC""]","[""Polydimethylsiloxane""]","[]","[""Polyacrylonitrile""]","[""Thermal treatment""]","65003a899af97755a1fa0c4e","2023-09-12T10:16:41.445Z","1970-01-01T00:00:02.006Z","Solvent-resistant nanofiltration with filled polydimethylsiloxane (PDMS) membranes","Scientific Report","backOffice","10.1016/j.memsci.2005.10.056","65003a2e9af97755a1fa02ed","Lieven E.M. Gevers and Ivo F.J. Vankelecom and Pierre A. Jacobs","https://doi.org/10.1016/j.memsci.2005.10.056",0,"Composite","PDMS-ZSM-5","Scientific report","Casting","[{""postTreatmentChemicalAgentConcentrationUnit"":[],""_id"":""6576f202e22849373599081b"",""postTreatment"":""Thermal treatment"",""postTreatmentChemicalAgentSmiles"":""N/A"",""postTreatmentChemicalAgentConcentration"":""""}]","Commercial",0.72,98,"1414",0,,,,,,,,,,,,,,,,,,,,,,,,,,,,,,,,,,,,,,,,,,,,,,,,,,,,,,,,,,,,,,,,,,,,,,,,,,,,,"[]",,,,,,,,,,,,
"6576f202e22849373599081f","2023-12-11T11:26:58.776Z","[]","[]","[]","[]",,,"[""None""]","[{""postTreatmentChemicalAgentConcentrationUnit"":[],""_id"":""6576f202e228493735990821"",""postTreatment"":""None"",""postTreatmentChemicalAgentSmiles"":""N/A"",""postTreatmentChemicalAgentConcentration"":""""}]","[]","[]","[]","[]","[]","[]",,,,,false,"Dead-end",15,80,15.2,"Toluene",,"Wilkinson catalyst",925.2,0.225,"µmol/L",1,"[]",,,,true,false,"Accepted","[""TFC""]","[""Polydimethylsiloxane""]","[]","[""Polyacrylonitrile""]","[""Thermal treatment""]","65003a899af97755a1fa0c4e","2023-09-12T10:16:41.445Z","1970-01-01T00:00:02.006Z","Solvent-resistant nanofiltration with filled polydimethylsiloxane (PDMS) membranes","Scientific Report","backOffice","10.1016/j.memsci.2005.10.056","65003a2e9af97755a1fa02ed","Lieven E.M. Gevers and Ivo F.J. Vankelecom and Pierre A. Jacobs","https://doi.org/10.1016/j.memsci.2005.10.056",0,"Composite","PDMS-ZSM-5","Scientific report","Casting","[{""postTreatmentChemicalAgentConcentrationUnit"":[],""_id"":""6576f202e228493735990820"",""postTreatment"":""Thermal treatment"",""postTreatmentChemicalAgentSmiles"":""N/A"",""postTreatmentChemicalAgentConcentration"":""""}]","Commercial",0.84,88,"1415",0,,,,,,,,,,,,,,,,,,,,,,,,,,,,,,,,,,,,,,,,,,,,,,,,,,,,,,,,,,,,,,,,,,,,,,,,,,,,,"[]",,,,,,,,,,,,
"6576f202e228493735990824","2023-12-11T11:26:58.935Z","[]","[]","[]","[]",,,"[""None""]","[{""postTreatmentChemicalAgentConcentrationUnit"":[],""_id"":""6576f202e228493735990826"",""postTreatment"":""None"",""postTreatmentChemicalAgentSmiles"":""N/A"",""postTreatmentChemicalAgentConcentration"":""""}]","[]","[]","[]","[]","[]","[]",,,,,false,"Dead-end",15,50,15.2,"Toluene",,"Wilkinson catalyst",925.2,0.225,"µmol/L",1,"[]",,,,true,false,"Accepted","[""TFC""]","[""Polydimethylsiloxane""]","[]","[""Polyacrylonitrile""]","[""Thermal treatment""]","65003a899af97755a1fa0c4e","2023-09-12T10:16:41.445Z","1970-01-01T00:00:02.006Z","Solvent-resistant nanofiltration with filled polydimethylsiloxane (PDMS) membranes","Scientific Report","backOffice","10.1016/j.memsci.2005.10.056","65003a2e9af97755a1fa02ed","Lieven E.M. Gevers and Ivo F.J. Vankelecom and Pierre A. Jacobs","https://doi.org/10.1016/j.memsci.2005.10.056",0,"Composite","PDMS-USY","Scientific report","Casting","[{""postTreatmentChemicalAgentConcentrationUnit"":[],""_id"":""6576f202e228493735990825"",""postTreatment"":""Thermal treatment"",""postTreatmentChemicalAgentSmiles"":""N/A"",""postTreatmentChemicalAgentConcentration"":""""}]","Commercial",0.27,98,"1416",0,,,,,,,,,,,,,,,,,,,,,,,,,,,,,,,,,,,,,,,,,,,,,,,,,,,,,,,,,,,,,,,,,,,,,,,,,,,,,"[]",,,,,,,,,,,,
"6576f203e22849373599082a","2023-12-11T11:26:59.548Z","[""Dimethylacetamide (DMAC)""]","[""water""]","[]","[]","18;2",,"[""None""]","[{""postTreatmentChemicalAgentConcentrationUnit"":[],""_id"":""6576f203e22849373599082c"",""postTreatment"":""None"",""postTreatmentChemicalAgentSmiles"":""N/A"",""postTreatmentChemicalAgentConcentration"":""""}]","[]","[]","[]","[]","[]","[]",,,,,false,"Dead-end",10,25,,"Isopropanol (IPA)","Dye","Rose Bengal (disodium salt)",1017.64,,,1,"[""SEM"",""FTIR""]",,,,true,false,"Accepted","[""TFC""]","[""Polypyrrole""]","[]","[""Polysulfone"",""Sulfonated poly(ether ether) ketone""]","[""None""]","6576f203e228493735990828","2023-12-11T11:26:59.344Z","2023-10-07T00:00:00.000Z","Polypyrrole modified solvent resistant nanofiltration membranes","Scientific Report","backOffice","10.1016/j.memsci.2008.03.061","65003a2e9af97755a1fa02ed","Xianfeng Li and Pieter Vandezande and Ivo F.J. Vankelecom","https://doi.org/10.1016/j.memsci.2008.03.061",0,"Composite","Psf/SPEEK/PPy_IPA_RB_0%","Scientific report","Kiss coating","[{""postTreatmentChemicalAgentConcentrationUnit"":[],""_id"":""6576f203e22849373599082b"",""postTreatment"":""None"",""postTreatmentChemicalAgentSmiles"":""N/A"",""postTreatmentChemicalAgentConcentration"":""""}]","ISA",6.5,59,"1417",0,,,,,,,,,,,,,,,,,,,,,,,,,,,,,,,,,,,,,,,,,,,,,,,,,,,,,,,,,,,,,,,,,,,,,,,,,,,,,"[]",,,,,,,,,,,,
"6576f203e22849373599082f","2023-12-11T11:26:59.729Z","[""Dimethylsulfoxide (DMSO)""]","[""water""]","[]","[]","15",,"[""Surface treatment"",""Pure solvent treatment""]","[{""postTreatmentChemicalAgentConcentrationUnit"":[""wt%""],""_id"":""6576f203e228493735990831"",""postTreatment"":""Surface treatment"",""postTreatmentChemicalAgentSmiles"":""[OH-].[Na+]"",""postTreatmentChemicalAgentConcentration"":""10""},{""postTreatmentChemicalAgentConcentrationUnit"":[""v%""],""_id"":""6576f203e228493735990832"",""postTreatment"":""Pure solvent treatment"",""postTreatmentChemicalAgentSmiles"":""CC(O)C"",""postTreatmentChemicalAgentConcentration"":""100""}]","[]","[]","[]","[]","[]","[]",,,,,false,"Dead-end",10,25,,"Isopropanol (IPA)","Dye","Rose Bengal (disodium salt)",1017.64,,,1,"[""XPS"",""SEM""]",,,,true,false,"Accepted","[""TFC""]","[""Polypyrrole""]","[]","[""Polyacrylonitrile""]","[""None""]","6576f203e228493735990828","2023-12-11T11:26:59.344Z","2023-10-07T00:00:00.000Z","Polypyrrole modified solvent resistant nanofiltration membranes","Scientific Report","backOffice","10.1016/j.memsci.2008.03.061","65003a2e9af97755a1fa02ed","Xianfeng Li and Pieter Vandezande and Ivo F.J. Vankelecom","https://doi.org/10.1016/j.memsci.2008.03.061",0,"Composite","PAN-H/PPy_IPA_RB_0%","Scientific report","Kiss coating","[{""postTreatmentChemicalAgentConcentrationUnit"":[],""_id"":""6576f203e228493735990830"",""postTreatment"":""None"",""postTreatmentChemicalAgentSmiles"":""N/A"",""postTreatmentChemicalAgentConcentration"":""""}]","ISA",6.81,72,"1418",0,,,,,,,,,,,,,,,,,,,,,,,,,,,,,,,,,,,,,,,,,,,,,,,,,,,,,,,,,,,,,,,,,,,,,,,,,,,,,"[]",,,,,,,,,,,,
"6576f203e228493735990835","2023-12-11T11:26:59.938Z","[""Dimethylsulfoxide (DMSO)""]","[""water""]","[]","[]","15",,"[""Surface treatment"",""Pure solvent treatment""]","[{""postTreatmentChemicalAgentConcentrationUnit"":[""wt%""],""_id"":""6576f203e228493735990837"",""postTreatment"":""Surface treatment"",""postTreatmentChemicalAgentSmiles"":""[OH-].[Na+]"",""postTreatmentChemicalAgentConcentration"":""10""},{""postTreatmentChemicalAgentConcentrationUnit"":[""v%""],""_id"":""6576f203e228493735990838"",""postTreatment"":""Pure solvent treatment"",""postTreatmentChemicalAgentSmiles"":""CC(O)C"",""postTreatmentChemicalAgentConcentration"":""100""}]","[]","[]","[]","[]","[]","[]",,,,,false,"Dead-end",10,25,,"Tetrahydrofuran (THF)","Dye","Rose Bengal (disodium salt)",1017.64,,,1,"[""XPS"",""SEM""]",,,,true,false,"Accepted","[""TFC""]","[""Polypyrrole""]","[]","[""Polyacrylonitrile""]","[""None""]","6576f203e228493735990828","2023-12-11T11:26:59.344Z","2023-10-07T00:00:00.000Z","Polypyrrole modified solvent resistant nanofiltration membranes","Scientific Report","backOffice","10.1016/j.memsci.2008.03.061","65003a2e9af97755a1fa02ed","Xianfeng Li and Pieter Vandezande and Ivo F.J. Vankelecom","https://doi.org/10.1016/j.memsci.2008.03.061",0,"Composite","PAN-H/PPy_THF_RB_0%","Scientific report","Kiss coating","[{""postTreatmentChemicalAgentConcentrationUnit"":[],""_id"":""6576f203e228493735990836"",""postTreatment"":""None"",""postTreatmentChemicalAgentSmiles"":""N/A"",""postTreatmentChemicalAgentConcentration"":""""}]","ISA",218,87,"1419",0,,,,,,,,,,,,,,,,,,,,,,,,,,,,,,,,,,,,,,,,,,,,,,,,,,,,,,,,,,,,,,,,,,,,,,,,,,,,,"[]",,,,,,,,,,,,
"6576f204e22849373599083b","2023-12-11T11:27:00.149Z","[""Dimethylsulfoxide (DMSO)""]","[""water""]","[]","[]","15",,"[""Surface treatment"",""Pure solvent treatment""]","[{""postTreatmentChemicalAgentConcentrationUnit"":[""wt%""],""_id"":""6576f204e22849373599083d"",""postTreatment"":""Surface treatment"",""postTreatmentChemicalAgentSmiles"":""[OH-].[Na+]"",""postTreatmentChemicalAgentConcentration"":""10""},{""postTreatmentChemicalAgentConcentrationUnit"":[""v%""],""_id"":""6576f204e22849373599083e"",""postTreatment"":""Pure solvent treatment"",""postTreatmentChemicalAgentSmiles"":""CC(O)C"",""postTreatmentChemicalAgentConcentration"":""100""}]","[]","[]","[]","[]","[]","[]",,,,,false,"Dead-end",10,25,,"Dimethylformamide (DMF)","Dye","Rose Bengal (disodium salt)",1017.64,,,1,"[""XPS"",""SEM""]",,,,true,false,"Accepted","[""TFC""]","[""Polypyrrole""]","[]","[""Polyacrylonitrile""]","[""None""]","6576f203e228493735990828","2023-12-11T11:26:59.344Z","2023-10-07T00:00:00.000Z","Polypyrrole modified solvent resistant nanofiltration membranes","Scientific Report","backOffice","10.1016/j.memsci.2008.03.061","65003a2e9af97755a1fa02ed","Xianfeng Li and Pieter Vandezande and Ivo F.J. Vankelecom","https://doi.org/10.1016/j.memsci.2008.03.061",0,"Composite","PAN-H/PPy_DMF_RB_0%","Scientific report","Kiss coating","[{""postTreatmentChemicalAgentConcentrationUnit"":[],""_id"":""6576f204e22849373599083c"",""postTreatment"":""None"",""postTreatmentChemicalAgentSmiles"":""N/A"",""postTreatmentChemicalAgentConcentration"":""""}]","ISA",0.07,78,"1420",0,,,,,,,,,,,,,,,,,,,,,,,,,,,,,,,,,,,,,,,,,,,,,,,,,,,,,,,,,,,,,,,,,,,,,,,,,,,,,"[]",,,,,,,,,,,,
"6576f204e228493735990841","2023-12-11T11:27:00.306Z","[""1-Methyl-2-pyrrolidinone (NMP)""]","[""water""]","[]","[]","15",,"[""None""]","[{""postTreatmentChemicalAgentConcentrationUnit"":[],""_id"":""6576f204e228493735990843"",""postTreatment"":""None"",""postTreatmentChemicalAgentSmiles"":""N/A"",""postTreatmentChemicalAgentConcentration"":""""}]","[]","[]","[]","[]","[]","[]",,,,,false,"Dead-end",10,25,,"Isopropanol (IPA)","Dye","Rose Bengal (disodium salt)",1017.64,,,1,"[]",,,,true,false,"Accepted","[""TFC""]","[""Polypyrrole""]","[]","[""Polysulfone""]","[""Surface treatment""]","6576f203e228493735990828","2023-12-11T11:26:59.344Z","2023-10-07T00:00:00.000Z","Polypyrrole modified solvent resistant nanofiltration membranes","Scientific Report","backOffice","10.1016/j.memsci.2008.03.061","65003a2e9af97755a1fa02ed","Xianfeng Li and Pieter Vandezande and Ivo F.J. Vankelecom","https://doi.org/10.1016/j.memsci.2008.03.061",0,"Composite","PSf-acid/Ppy_IPA_RB_0%","Scientific report","Kiss coating","[{""postTreatmentChemicalAgentConcentrationUnit"":[""mol/L""],""_id"":""6576f204e228493735990842"",""postTreatment"":""Surface treatment"",""postTreatmentChemicalAgentSmiles"":""Cl"",""postTreatmentChemicalAgentConcentration"":""0,2""}]","ISA",5.59,45,"1421",0,,,,,,,,,,,,,,,,,,,,,,,,,,,,,,,,,,,,,,,,,,,,,,,,,,,,,,,,,,,,,,,,,,,,,,,,,,,,,"[]",,,,,,,,,,,,
"6576f204e228493735990846","2023-12-11T11:27:00.472Z","[""1-Methyl-2-pyrrolidinone (NMP)""]","[""water""]","[]","[]","15",,"[""Pure solvent treatment""]","[{""postTreatmentChemicalAgentConcentrationUnit"":[""v%""],""_id"":""6576f204e228493735990848"",""postTreatment"":""Pure solvent treatment"",""postTreatmentChemicalAgentSmiles"":""CC(O)C"",""postTreatmentChemicalAgentConcentration"":""100""}]","[]","[]","[]","[]","[]","[]",,,,,false,"Dead-end",10,25,,"Isopropanol (IPA)","Dye","Rose Bengal (disodium salt)",1017.64,,,1,"[]",,,,true,false,"Accepted","[""TFC""]","[""Polypyrrole""]","[]","[""Polyimide(Matrimid® 5218)""]","[""Surface treatment""]","6576f203e228493735990828","2023-12-11T11:26:59.344Z","2023-10-07T00:00:00.000Z","Polypyrrole modified solvent resistant nanofiltration membranes","Scientific Report","backOffice","10.1016/j.memsci.2008.03.061","65003a2e9af97755a1fa02ed","Xianfeng Li and Pieter Vandezande and Ivo F.J. Vankelecom","https://doi.org/10.1016/j.memsci.2008.03.061",0,"Composite","PI-acid/PPy_IPA_RB_0%","Scientific report","Kiss coating","[{""postTreatmentChemicalAgentConcentrationUnit"":[""mol/L""],""_id"":""6576f204e228493735990847"",""postTreatment"":""Surface treatment"",""postTreatmentChemicalAgentSmiles"":""Cl"",""postTreatmentChemicalAgentConcentration"":""0,2""}]","ISA",8.61,21,"1422",0,,,,,,,,,,,,,,,,,,,,,,,,,,,,,,,,,,,,,,,,,,,,,,,,,,,,,,,,,,,,,,,,,,,,,,,,,,,,,"[]",,,,,,,,,,,,
"6576f204e22849373599084b","2023-12-11T11:27:00.627Z","[""1-Methyl-2-pyrrolidinone (NMP)""]","[""water""]","[]","[]","15",,"[""None""]","[{""postTreatmentChemicalAgentConcentrationUnit"":[],""_id"":""6576f204e22849373599084d"",""postTreatment"":""None"",""postTreatmentChemicalAgentSmiles"":""N/A"",""postTreatmentChemicalAgentConcentration"":""""}]","[]","[]","[]","[]","[]","[]",,,,,false,"Dead-end",10,25,,"Isopropanol (IPA)","Dye","Rose Bengal (disodium salt)",1017.64,,,1,"[]",,,,true,false,"Accepted","[""TFC""]","[""Polypyrrole""]","[]","[""Polysulfone""]","[""None""]","6576f203e228493735990828","2023-12-11T11:26:59.344Z","2023-10-07T00:00:00.000Z","Polypyrrole modified solvent resistant nanofiltration membranes","Scientific Report","backOffice","10.1016/j.memsci.2008.03.061","65003a2e9af97755a1fa02ed","Xianfeng Li and Pieter Vandezande and Ivo F.J. Vankelecom","https://doi.org/10.1016/j.memsci.2008.03.061",0,"Composite","PSf/PPy_IPA_RB_0%","Scientific report","Kiss coating","[{""postTreatmentChemicalAgentConcentrationUnit"":[],""_id"":""6576f204e22849373599084c"",""postTreatment"":""None"",""postTreatmentChemicalAgentSmiles"":""N/A"",""postTreatmentChemicalAgentConcentration"":""""}]","ISA",5.6,45,"1423",0,,,,,,,,,,,,,,,,,,,,,,,,,,,,,,,,,,,,,,,,,,,,,,,,,,,,,,,,,,,,,,,,,,,,,,,,,,,,,"[]",,,,,,,,,,,,
"6576f204e228493735990850","2023-12-11T11:27:00.787Z","[""Dimethylacetamide (DMAC)""]","[""water""]","[]","[]","18;2",,"[""None""]","[{""postTreatmentChemicalAgentConcentrationUnit"":[],""_id"":""6576f204e228493735990852"",""postTreatment"":""None"",""postTreatmentChemicalAgentSmiles"":""N/A"",""postTreatmentChemicalAgentConcentration"":""""}]","[]","[]","[]","[]","[]","[]",,,,,false,"Dead-end",10,25,,"Isopropanol (IPA)","Dye","Rose Bengal (disodium salt)",1017.64,,,1,"[""SEM"",""FTIR""]",,,,true,false,"Accepted","[""TFC""]","[""Polypyrrole""]","[]","[""Polysulfone"",""Sulfonated poly(ether ether) ketone""]","[""None""]","6576f203e228493735990828","2023-12-11T11:26:59.344Z","2023-10-07T00:00:00.000Z","Polypyrrole modified solvent resistant nanofiltration membranes","Scientific Report","backOffice","10.1016/j.memsci.2008.03.061","65003a2e9af97755a1fa02ed","Xianfeng Li and Pieter Vandezande and Ivo F.J. Vankelecom","https://doi.org/10.1016/j.memsci.2008.03.061",0,"Composite","Psf/SPEEK/PPy_IPA_RB_2%","Scientific report","Kiss coating","[{""postTreatmentChemicalAgentConcentrationUnit"":[],""_id"":""6576f204e228493735990851"",""postTreatment"":""None"",""postTreatmentChemicalAgentSmiles"":""N/A"",""postTreatmentChemicalAgentConcentration"":""""}]","ISA",1.11,98,"1424",0,,,,,,,,,,,,,,,,,,,,,,,,,,,,,,,,,,,,,,,,,,,,,,,,,,,,,,,,,,,,,,,,,,,,,,,,,,,,,"[]",,,,,,,,,,,,
"6576f204e228493735990855","2023-12-11T11:27:00.951Z","[""Dimethylsulfoxide (DMSO)""]","[""water""]","[]","[]","15",,"[""Surface treatment"",""Pure solvent treatment""]","[{""postTreatmentChemicalAgentConcentrationUnit"":[""wt%""],""_id"":""6576f204e228493735990857"",""postTreatment"":""Surface treatment"",""postTreatmentChemicalAgentSmiles"":""[OH-].[Na+]"",""postTreatmentChemicalAgentConcentration"":""10""},{""postTreatmentChemicalAgentConcentrationUnit"":[""v%""],""_id"":""6576f204e228493735990858"",""postTreatment"":""Pure solvent treatment"",""postTreatmentChemicalAgentSmiles"":""CC(O)C"",""postTreatmentChemicalAgentConcentration"":""100""}]","[]","[]","[]","[]","[]","[]",,,,,false,"Dead-end",10,25,,"Isopropanol (IPA)","Dye","Rose Bengal (disodium salt)",1017.64,,,1,"[""XPS"",""SEM""]",,,,true,false,"Accepted","[""TFC""]","[""Polypyrrole""]","[]","[""Polyacrylonitrile""]","[""None""]","6576f203e228493735990828","2023-12-11T11:26:59.344Z","2023-10-07T00:00:00.000Z","Polypyrrole modified solvent resistant nanofiltration membranes","Scientific Report","backOffice","10.1016/j.memsci.2008.03.061","65003a2e9af97755a1fa02ed","Xianfeng Li and Pieter Vandezande and Ivo F.J. Vankelecom","https://doi.org/10.1016/j.memsci.2008.03.061",0,"Composite","PAN-H/PPy_IPA_RB_2%","Scientific report","Kiss coating","[{""postTreatmentChemicalAgentConcentrationUnit"":[],""_id"":""6576f204e228493735990856"",""postTreatment"":""None"",""postTreatmentChemicalAgentSmiles"":""N/A"",""postTreatmentChemicalAgentConcentration"":""""}]","ISA",2.68,99,"1425",0,,,,,,,,,,,,,,,,,,,,,,,,,,,,,,,,,,,,,,,,,,,,,,,,,,,,,,,,,,,,,,,,,,,,,,,,,,,,,"[]",,,,,,,,,,,,
"6576f205e22849373599085b","2023-12-11T11:27:01.146Z","[""Dimethylsulfoxide (DMSO)""]","[""water""]","[]","[]","15",,"[""Surface treatment"",""Pure solvent treatment""]","[{""postTreatmentChemicalAgentConcentrationUnit"":[""wt%""],""_id"":""6576f205e22849373599085d"",""postTreatment"":""Surface treatment"",""postTreatmentChemicalAgentSmiles"":""[OH-].[Na+]"",""postTreatmentChemicalAgentConcentration"":""10""},{""postTreatmentChemicalAgentConcentrationUnit"":[""v%""],""_id"":""6576f205e22849373599085e"",""postTreatment"":""Pure solvent treatment"",""postTreatmentChemicalAgentSmiles"":""CC(O)C"",""postTreatmentChemicalAgentConcentration"":""100""}]","[]","[]","[]","[]","[]","[]",,,,,false,"Dead-end",10,25,,"Tetrahydrofuran (THF)","Dye","Rose Bengal (disodium salt)",1017.64,,,1,"[""XPS"",""SEM""]",,,,true,false,"Accepted","[""TFC""]","[""Polypyrrole""]","[]","[""Polyacrylonitrile""]","[""None""]","6576f203e228493735990828","2023-12-11T11:26:59.344Z","2023-10-07T00:00:00.000Z","Polypyrrole modified solvent resistant nanofiltration membranes","Scientific Report","backOffice","10.1016/j.memsci.2008.03.061","65003a2e9af97755a1fa02ed","Xianfeng Li and Pieter Vandezande and Ivo F.J. Vankelecom","https://doi.org/10.1016/j.memsci.2008.03.061",0,"Composite","PAN-H/PPy_THF_RB_2%","Scientific report","Kiss coating","[{""postTreatmentChemicalAgentConcentrationUnit"":[],""_id"":""6576f205e22849373599085c"",""postTreatment"":""None"",""postTreatmentChemicalAgentSmiles"":""N/A"",""postTreatmentChemicalAgentConcentration"":""""}]","ISA",67.1,98,"1426",0,,,,,,,,,,,,,,,,,,,,,,,,,,,,,,,,,,,,,,,,,,,,,,,,,,,,,,,,,,,,,,,,,,,,,,,,,,,,,"[]",,,,,,,,,,,,
"6576f205e228493735990861","2023-12-11T11:27:01.316Z","[""Dimethylsulfoxide (DMSO)""]","[""water""]","[]","[]","15",,"[""Surface treatment"",""Pure solvent treatment""]","[{""postTreatmentChemicalAgentConcentrationUnit"":[""wt%""],""_id"":""6576f205e228493735990863"",""postTreatment"":""Surface treatment"",""postTreatmentChemicalAgentSmiles"":""[OH-].[Na+]"",""postTreatmentChemicalAgentConcentration"":""10""},{""postTreatmentChemicalAgentConcentrationUnit"":[""v%""],""_id"":""6576f205e228493735990864"",""postTreatment"":""Pure solvent treatment"",""postTreatmentChemicalAgentSmiles"":""CC(O)C"",""postTreatmentChemicalAgentConcentration"":""100""}]","[]","[]","[]","[]","[]","[]",,,,,false,"Dead-end",10,25,,"Dimethylformamide (DMF)","Dye","Rose Bengal (disodium salt)",1017.64,,,1,"[""XPS"",""SEM""]",,,,true,false,"Accepted","[""TFC""]","[""Polypyrrole""]","[]","[""Polyacrylonitrile""]","[""None""]","6576f203e228493735990828","2023-12-11T11:26:59.344Z","2023-10-07T00:00:00.000Z","Polypyrrole modified solvent resistant nanofiltration membranes","Scientific Report","backOffice","10.1016/j.memsci.2008.03.061","65003a2e9af97755a1fa02ed","Xianfeng Li and Pieter Vandezande and Ivo F.J. Vankelecom","https://doi.org/10.1016/j.memsci.2008.03.061",0,"Composite","PAN-H/PPy_DMF_RB_2%","Scientific report","Kiss coating","[{""postTreatmentChemicalAgentConcentrationUnit"":[],""_id"":""6576f205e228493735990862"",""postTreatment"":""None"",""postTreatmentChemicalAgentSmiles"":""N/A"",""postTreatmentChemicalAgentConcentration"":""""}]","ISA",0.05,91,"1427",0,,,,,,,,,,,,,,,,,,,,,,,,,,,,,,,,,,,,,,,,,,,,,,,,,,,,,,,,,,,,,,,,,,,,,,,,,,,,,"[]",,,,,,,,,,,,
"6576f205e228493735990867","2023-12-11T11:27:01.546Z","[""1-Methyl-2-pyrrolidinone (NMP)""]","[""water""]","[]","[]","15",,"[""None""]","[{""postTreatmentChemicalAgentConcentrationUnit"":[],""_id"":""6576f205e228493735990869"",""postTreatment"":""None"",""postTreatmentChemicalAgentSmiles"":""N/A"",""postTreatmentChemicalAgentConcentration"":""""}]","[]","[]","[]","[]","[]","[]",,,,,false,"Dead-end",10,25,,"Isopropanol (IPA)","Dye","Rose Bengal (disodium salt)",1017.64,,,1,"[]",,,,true,false,"Accepted","[""TFC""]","[""Polypyrrole""]","[]","[""Polysulfone""]","[""Surface treatment""]","6576f203e228493735990828","2023-12-11T11:26:59.344Z","2023-10-07T00:00:00.000Z","Polypyrrole modified solvent resistant nanofiltration membranes","Scientific Report","backOffice","10.1016/j.memsci.2008.03.061","65003a2e9af97755a1fa02ed","Xianfeng Li and Pieter Vandezande and Ivo F.J. Vankelecom","https://doi.org/10.1016/j.memsci.2008.03.061",0,"Composite","PSf-acid/Ppy_IPA_RB_2%","Scientific report","Kiss coating","[{""postTreatmentChemicalAgentConcentrationUnit"":[""mol/L""],""_id"":""6576f205e228493735990868"",""postTreatment"":""Surface treatment"",""postTreatmentChemicalAgentSmiles"":""Cl"",""postTreatmentChemicalAgentConcentration"":""0,2""}]","ISA",3.84,85,"1428",0,,,,,,,,,,,,,,,,,,,,,,,,,,,,,,,,,,,,,,,,,,,,,,,,,,,,,,,,,,,,,,,,,,,,,,,,,,,,,"[]",,,,,,,,,,,,
"6576f205e22849373599086c","2023-12-11T11:27:01.697Z","[""1-Methyl-2-pyrrolidinone (NMP)""]","[""water""]","[]","[]","15",,"[""Pure solvent treatment""]","[{""postTreatmentChemicalAgentConcentrationUnit"":[""v%""],""_id"":""6576f205e22849373599086e"",""postTreatment"":""Pure solvent treatment"",""postTreatmentChemicalAgentSmiles"":""CC(O)C"",""postTreatmentChemicalAgentConcentration"":""100""}]","[]","[]","[]","[]","[]","[]",,,,,false,"Dead-end",10,25,,"Isopropanol (IPA)","Dye","Rose Bengal (disodium salt)",1017.64,,,1,"[]",,,,true,false,"Accepted","[""TFC""]","[""Polypyrrole""]","[]","[""Polyimide(Matrimid® 5218)""]","[""Surface treatment""]","6576f203e228493735990828","2023-12-11T11:26:59.344Z","2023-10-07T00:00:00.000Z","Polypyrrole modified solvent resistant nanofiltration membranes","Scientific Report","backOffice","10.1016/j.memsci.2008.03.061","65003a2e9af97755a1fa02ed","Xianfeng Li and Pieter Vandezande and Ivo F.J. Vankelecom","https://doi.org/10.1016/j.memsci.2008.03.061",0,"Composite","PI-acid/PPy_IPA_RB_2%","Scientific report","Kiss coating","[{""postTreatmentChemicalAgentConcentrationUnit"":[""mol/L""],""_id"":""6576f205e22849373599086d"",""postTreatment"":""Surface treatment"",""postTreatmentChemicalAgentSmiles"":""Cl"",""postTreatmentChemicalAgentConcentration"":""0,2""}]","ISA",0.04,90,"1429",0,,,,,,,,,,,,,,,,,,,,,,,,,,,,,,,,,,,,,,,,,,,,,,,,,,,,,,,,,,,,,,,,,,,,,,,,,,,,,"[]",,,,,,,,,,,,
