Repository: BAMresearch/onf-database

This repository belongs to the the publication "Revealing structure-property-performance relationships of organic solvent nanofiltration membranes using a FAIR, open-access database" published in ADD JOURNAL (DOI). 
It uses a dataset derived from The Open Membrane Database (https://openmembranedatabase.org/). The access date was April 8th 2025. The original dataset is in the repository as OMD_SRNF_2025-04-08.csv file.

The main researchers involved in the study are Sarah Glass (ORCID: 0000-0002-0625-0057), Petra Merten (no ORCID available), Torsten Brinkmann (ORCID: 0000-0002-5114-6259) and Volkan Filiz (ORCID: 0000-0003-0239-8641). 

The repository contains 5 Python files:

File: OMD_SRNF_2025-04-08.csv (part 54 of 184)
"6576f205e228493735990871","2023-12-11T11:27:01.871Z","[""1-Methyl-2-pyrrolidinone (NMP)""]","[""water""]","[]","[]","15",,"[""None""]","[{""postTreatmentChemicalAgentConcentrationUnit"":[],""_id"":""6576f205e228493735990873"",""postTreatment"":""None"",""postTreatmentChemicalAgentSmiles"":""N/A"",""postTreatmentChemicalAgentConcentration"":""""}]","[]","[]","[]","[]","[]","[]",,,,,false,"Dead-end",10,25,,"Isopropanol (IPA)","Dye","Rose Bengal (disodium salt)",1017.64,,,1,"[]",,,,true,false,"Accepted","[""TFC""]","[""Polypyrrole""]","[]","[""Polysulfone""]","[""None""]","6576f203e228493735990828","2023-12-11T11:26:59.344Z","2023-10-07T00:00:00.000Z","Polypyrrole modified solvent resistant nanofiltration membranes","Scientific Report","backOffice","10.1016/j.memsci.2008.03.061","65003a2e9af97755a1fa02ed","Xianfeng Li and Pieter Vandezande and Ivo F.J. Vankelecom","https://doi.org/10.1016/j.memsci.2008.03.061",0,"Composite","PSf/PPy_IPA_RB_2%","Scientific report","Kiss coating","[{""postTreatmentChemicalAgentConcentrationUnit"":[],""_id"":""6576f205e228493735990872"",""postTreatment"":""None"",""postTreatmentChemicalAgentSmiles"":""N/A"",""postTreatmentChemicalAgentConcentration"":""""}]","ISA",3.04,67,"1430",0,,,,,,,,,,,,,,,,,,,,,,,,,,,,,,,,,,,,,,,,,,,,,,,,,,,,,,,,,,,,,,,,,,,,,,,,,,,,,"[]",,,,,,,,,,,,
"6576f206e228493735990876","2023-12-11T11:27:02.037Z","[""Dimethylacetamide (DMAC)""]","[""water""]","[]","[]","18;2",,"[""None""]","[{""postTreatmentChemicalAgentConcentrationUnit"":[],""_id"":""6576f206e228493735990878"",""postTreatment"":""None"",""postTreatmentChemicalAgentSmiles"":""N/A"",""postTreatmentChemicalAgentConcentration"":""""}]","[]","[]","[]","[]","[]","[]",,,,,false,"Dead-end",10,25,,"Isopropanol (IPA)","Dye","Rose Bengal (disodium salt)",1017.64,,,1,"[""SEM"",""FTIR""]",,,,true,false,"Accepted","[""TFC""]","[""Polypyrrole""]","[]","[""Polysulfone"",""Sulfonated poly(ether ether) ketone""]","[""None""]","6576f203e228493735990828","2023-12-11T11:26:59.344Z","2023-10-07T00:00:00.000Z","Polypyrrole modified solvent resistant nanofiltration membranes","Scientific Report","backOffice","10.1016/j.memsci.2008.03.061","65003a2e9af97755a1fa02ed","Xianfeng Li and Pieter Vandezande and Ivo F.J. Vankelecom","https://doi.org/10.1016/j.memsci.2008.03.061",0,"Composite","Psf/SPEEK/PPy_IPA_RB_4%","Scientific report","Kiss coating","[{""postTreatmentChemicalAgentConcentrationUnit"":[],""_id"":""6576f206e228493735990877"",""postTreatment"":""None"",""postTreatmentChemicalAgentSmiles"":""N/A"",""postTreatmentChemicalAgentConcentration"":""""}]","ISA",0.44,94,"1431",0,,,,,,,,,,,,,,,,,,,,,,,,,,,,,,,,,,,,,,,,,,,,,,,,,,,,,,,,,,,,,,,,,,,,,,,,,,,,,"[]",,,,,,,,,,,,
"6576f206e22849373599087b","2023-12-11T11:27:02.207Z","[""Dimethylsulfoxide (DMSO)""]","[""water""]","[]","[]","15",,"[""Surface treatment"",""Pure solvent treatment""]","[{""postTreatmentChemicalAgentConcentrationUnit"":[""wt%""],""_id"":""6576f206e22849373599087d"",""postTreatment"":""Surface treatment"",""postTreatmentChemicalAgentSmiles"":""[OH-].[Na+]"",""postTreatmentChemicalAgentConcentration"":""10""},{""postTreatmentChemicalAgentConcentrationUnit"":[""v%""],""_id"":""6576f206e22849373599087e"",""postTreatment"":""Pure solvent treatment"",""postTreatmentChemicalAgentSmiles"":""CC(O)C"",""postTreatmentChemicalAgentConcentration"":""100""}]","[]","[]","[]","[]","[]","[]",,,,,false,"Dead-end",10,25,,"Isopropanol (IPA)","Dye","Rose Bengal (disodium salt)",1017.64,,,1,"[""XPS"",""SEM""]",,,,true,false,"Accepted","[""TFC""]","[""Polypyrrole""]","[]","[""Polyacrylonitrile""]","[""None""]","6576f203e228493735990828","2023-12-11T11:26:59.344Z","2023-10-07T00:00:00.000Z","Polypyrrole modified solvent resistant nanofiltration membranes","Scientific Report","backOffice","10.1016/j.memsci.2008.03.061","65003a2e9af97755a1fa02ed","Xianfeng Li and Pieter Vandezande and Ivo F.J. Vankelecom","https://doi.org/10.1016/j.memsci.2008.03.061",0,"Composite","PAN-H/PPy_IPA_RB_4%","Scientific report","Kiss coating","[{""postTreatmentChemicalAgentConcentrationUnit"":[],""_id"":""6576f206e22849373599087c"",""postTreatment"":""None"",""postTreatmentChemicalAgentSmiles"":""N/A"",""postTreatmentChemicalAgentConcentration"":""""}]","ISA",3.12,97,"1432",0,,,,,,,,,,,,,,,,,,,,,,,,,,,,,,,,,,,,,,,,,,,,,,,,,,,,,,,,,,,,,,,,,,,,,,,,,,,,,"[]",,,,,,,,,,,,
"6576f206e228493735990881","2023-12-11T11:27:02.375Z","[""Dimethylsulfoxide (DMSO)""]","[""water""]","[]","[]","15",,"[""Surface treatment"",""Pure solvent treatment""]","[{""postTreatmentChemicalAgentConcentrationUnit"":[""wt%""],""_id"":""6576f206e228493735990883"",""postTreatment"":""Surface treatment"",""postTreatmentChemicalAgentSmiles"":""[OH-].[Na+]"",""postTreatmentChemicalAgentConcentration"":""10""},{""postTreatmentChemicalAgentConcentrationUnit"":[""v%""],""_id"":""6576f206e228493735990884"",""postTreatment"":""Pure solvent treatment"",""postTreatmentChemicalAgentSmiles"":""CC(O)C"",""postTreatmentChemicalAgentConcentration"":""100""}]","[]","[]","[]","[]","[]","[]",,,,,false,"Dead-end",10,25,,"Tetrahydrofuran (THF)","Dye","Rose Bengal (disodium salt)",1017.64,,,1,"[""XPS"",""SEM""]",,,,true,false,"Accepted","[""TFC""]","[""Polypyrrole""]","[]","[""Polyacrylonitrile""]","[""None""]","6576f203e228493735990828","2023-12-11T11:26:59.344Z","2023-10-07T00:00:00.000Z","Polypyrrole modified solvent resistant nanofiltration membranes","Scientific Report","backOffice","10.1016/j.memsci.2008.03.061","65003a2e9af97755a1fa02ed","Xianfeng Li and Pieter Vandezande and Ivo F.J. Vankelecom","https://doi.org/10.1016/j.memsci.2008.03.061",0,"Composite","PAN-H/PPy_THF_RB_4%","Scientific report","Kiss coating","[{""postTreatmentChemicalAgentConcentrationUnit"":[],""_id"":""6576f206e228493735990882"",""postTreatment"":""None"",""postTreatmentChemicalAgentSmiles"":""N/A"",""postTreatmentChemicalAgentConcentration"":""""}]","ISA",28.6,99,"1433",0,,,,,,,,,,,,,,,,,,,,,,,,,,,,,,,,,,,,,,,,,,,,,,,,,,,,,,,,,,,,,,,,,,,,,,,,,,,,,"[]",,,,,,,,,,,,
"6576f206e228493735990887","2023-12-11T11:27:02.549Z","[""Dimethylsulfoxide (DMSO)""]","[""water""]","[]","[]","15",,"[""Surface treatment"",""Pure solvent treatment""]","[{""postTreatmentChemicalAgentConcentrationUnit"":[""wt%""],""_id"":""6576f206e228493735990889"",""postTreatment"":""Surface treatment"",""postTreatmentChemicalAgentSmiles"":""[OH-].[Na+]"",""postTreatmentChemicalAgentConcentration"":""10""},{""postTreatmentChemicalAgentConcentrationUnit"":[""v%""],""_id"":""6576f206e22849373599088a"",""postTreatment"":""Pure solvent treatment"",""postTreatmentChemicalAgentSmiles"":""CC(O)C"",""postTreatmentChemicalAgentConcentration"":""100""}]","[]","[]","[]","[]","[]","[]",,,,,false,"Dead-end",10,25,,"Dimethylformamide (DMF)","Dye","Rose Bengal (disodium salt)",1017.64,,,1,"[""XPS"",""SEM""]",,,,true,false,"Accepted","[""TFC""]","[""Polypyrrole""]","[]","[""Polyacrylonitrile""]","[""None""]","6576f203e228493735990828","2023-12-11T11:26:59.344Z","2023-10-07T00:00:00.000Z","Polypyrrole modified solvent resistant nanofiltration membranes","Scientific Report","backOffice","10.1016/j.memsci.2008.03.061","65003a2e9af97755a1fa02ed","Xianfeng Li and Pieter Vandezande and Ivo F.J. Vankelecom","https://doi.org/10.1016/j.memsci.2008.03.061",0,"Composite","PAN-H/PPy_DMF_RB_4%","Scientific report","Kiss coating","[{""postTreatmentChemicalAgentConcentrationUnit"":[],""_id"":""6576f206e228493735990888"",""postTreatment"":""None"",""postTreatmentChemicalAgentSmiles"":""N/A"",""postTreatmentChemicalAgentConcentration"":""""}]","ISA",0.04,90,"1434",0,,,,,,,,,,,,,,,,,,,,,,,,,,,,,,,,,,,,,,,,,,,,,,,,,,,,,,,,,,,,,,,,,,,,,,,,,,,,,"[]",,,,,,,,,,,,
"6576f206e22849373599088d","2023-12-11T11:27:02.748Z","[""1-Methyl-2-pyrrolidinone (NMP)""]","[""water""]","[]","[]","15",,"[""None""]","[{""postTreatmentChemicalAgentConcentrationUnit"":[],""_id"":""6576f206e22849373599088f"",""postTreatment"":""None"",""postTreatmentChemicalAgentSmiles"":""N/A"",""postTreatmentChemicalAgentConcentration"":""""}]","[]","[]","[]","[]","[]","[]",,,,,false,"Dead-end",10,25,,"Isopropanol (IPA)","Dye","Rose Bengal (disodium salt)",1017.64,,,1,"[]",,,,true,false,"Accepted","[""TFC""]","[""Polypyrrole""]","[]","[""Polysulfone""]","[""Surface treatment""]","6576f203e228493735990828","2023-12-11T11:26:59.344Z","2023-10-07T00:00:00.000Z","Polypyrrole modified solvent resistant nanofiltration membranes","Scientific Report","backOffice","10.1016/j.memsci.2008.03.061","65003a2e9af97755a1fa02ed","Xianfeng Li and Pieter Vandezande and Ivo F.J. Vankelecom","https://doi.org/10.1016/j.memsci.2008.03.061",0,"Composite","PSf-acid/Ppy_IPA_RB_4%","Scientific report","Kiss coating","[{""postTreatmentChemicalAgentConcentrationUnit"":[""mol/L""],""_id"":""6576f206e22849373599088e"",""postTreatment"":""Surface treatment"",""postTreatmentChemicalAgentSmiles"":""Cl"",""postTreatmentChemicalAgentConcentration"":""0,2""}]","ISA",2.75,90,"1435",0,,,,,,,,,,,,,,,,,,,,,,,,,,,,,,,,,,,,,,,,,,,,,,,,,,,,,,,,,,,,,,,,,,,,,,,,,,,,,"[]",,,,,,,,,,,,
"6576f206e228493735990892","2023-12-11T11:27:02.890Z","[""1-Methyl-2-pyrrolidinone (NMP)""]","[""water""]","[]","[]","15",,"[""Pure solvent treatment""]","[{""postTreatmentChemicalAgentConcentrationUnit"":[""v%""],""_id"":""6576f206e228493735990894"",""postTreatment"":""Pure solvent treatment"",""postTreatmentChemicalAgentSmiles"":""CC(O)C"",""postTreatmentChemicalAgentConcentration"":""100""}]","[]","[]","[]","[]","[]","[]",,,,,false,"Dead-end",10,25,,"Isopropanol (IPA)","Dye","Rose Bengal (disodium salt)",1017.64,,,1,"[]",,,,true,false,"Accepted","[""TFC""]","[""Polypyrrole""]","[]","[""Polyimide(Matrimid® 5218)""]","[""Surface treatment""]","6576f203e228493735990828","2023-12-11T11:26:59.344Z","2023-10-07T00:00:00.000Z","Polypyrrole modified solvent resistant nanofiltration membranes","Scientific Report","backOffice","10.1016/j.memsci.2008.03.061","65003a2e9af97755a1fa02ed","Xianfeng Li and Pieter Vandezande and Ivo F.J. Vankelecom","https://doi.org/10.1016/j.memsci.2008.03.061",0,"Composite","PI-acid/PPy_IPA_RB_4%","Scientific report","Kiss coating","[{""postTreatmentChemicalAgentConcentrationUnit"":[""mol/L""],""_id"":""6576f206e228493735990893"",""postTreatment"":""Surface treatment"",""postTreatmentChemicalAgentSmiles"":""Cl"",""postTreatmentChemicalAgentConcentration"":""0,2""}]","ISA",0.02,94,"1436",0,,,,,,,,,,,,,,,,,,,,,,,,,,,,,,,,,,,,,,,,,,,,,,,,,,,,,,,,,,,,,,,,,,,,,,,,,,,,,"[]",,,,,,,,,,,,
"6576f207e228493735990897","2023-12-11T11:27:03.037Z","[""1-Methyl-2-pyrrolidinone (NMP)""]","[""water""]","[]","[]","15",,"[""None""]","[{""postTreatmentChemicalAgentConcentrationUnit"":[],""_id"":""6576f207e228493735990899"",""postTreatment"":""None"",""postTreatmentChemicalAgentSmiles"":""N/A"",""postTreatmentChemicalAgentConcentration"":""""}]","[]","[]","[]","[]","[]","[]",,,,,false,"Dead-end",10,25,,"Isopropanol (IPA)","Dye","Rose Bengal (disodium salt)",1017.64,,,1,"[]",,,,true,false,"Accepted","[""TFC""]","[""Polypyrrole""]","[]","[""Polysulfone""]","[""None""]","6576f203e228493735990828","2023-12-11T11:26:59.344Z","2023-10-07T00:00:00.000Z","Polypyrrole modified solvent resistant nanofiltration membranes","Scientific Report","backOffice","10.1016/j.memsci.2008.03.061","65003a2e9af97755a1fa02ed","Xianfeng Li and Pieter Vandezande and Ivo F.J. Vankelecom","https://doi.org/10.1016/j.memsci.2008.03.061",0,"Composite","PSf/PPy_IPA_RB_4%","Scientific report","Kiss coating","[{""postTreatmentChemicalAgentConcentrationUnit"":[],""_id"":""6576f207e228493735990898"",""postTreatment"":""None"",""postTreatmentChemicalAgentSmiles"":""N/A"",""postTreatmentChemicalAgentConcentration"":""""}]","ISA",2.39,82,"1437",0,,,,,,,,,,,,,,,,,,,,,,,,,,,,,,,,,,,,,,,,,,,,,,,,,,,,,,,,,,,,,,,,,,,,,,,,,,,,,"[]",,,,,,,,,,,,
"6576f207e22849373599089c","2023-12-11T11:27:03.193Z","[""Dimethylacetamide (DMAC)""]","[""water""]","[]","[]","18;2",,"[""None""]","[{""postTreatmentChemicalAgentConcentrationUnit"":[],""_id"":""6576f207e22849373599089e"",""postTreatment"":""None"",""postTreatmentChemicalAgentSmiles"":""N/A"",""postTreatmentChemicalAgentConcentration"":""""}]","[]","[]","[]","[]","[]","[]",,,,,false,"Dead-end",10,25,,"Isopropanol (IPA)","Dye","Rose Bengal (disodium salt)",1017.64,,,1,"[""SEM"",""FTIR""]",,,,true,false,"Accepted","[""TFC""]","[""Polypyrrole""]","[]","[""Polysulfone"",""Sulfonated poly(ether ether) ketone""]","[""None""]","6576f203e228493735990828","2023-12-11T11:26:59.344Z","2023-10-07T00:00:00.000Z","Polypyrrole modified solvent resistant nanofiltration membranes","Scientific Report","backOffice","10.1016/j.memsci.2008.03.061","65003a2e9af97755a1fa02ed","Xianfeng Li and Pieter Vandezande and Ivo F.J. Vankelecom","https://doi.org/10.1016/j.memsci.2008.03.061",0,"Composite","Psf/SPEEK/PPy_IPA_RB_7,5%","Scientific report","Kiss coating","[{""postTreatmentChemicalAgentConcentrationUnit"":[],""_id"":""6576f207e22849373599089d"",""postTreatment"":""None"",""postTreatmentChemicalAgentSmiles"":""N/A"",""postTreatmentChemicalAgentConcentration"":""""}]","ISA",0.29,96,"1438",0,,,,,,,,,,,,,,,,,,,,,,,,,,,,,,,,,,,,,,,,,,,,,,,,,,,,,,,,,,,,,,,,,,,,,,,,,,,,,"[]",,,,,,,,,,,,
"6576f207e2284937359908a1","2023-12-11T11:27:03.344Z","[""Dimethylsulfoxide (DMSO)""]","[""water""]","[]","[]","15",,"[""Surface treatment"",""Pure solvent treatment""]","[{""postTreatmentChemicalAgentConcentrationUnit"":[""wt%""],""_id"":""6576f207e2284937359908a3"",""postTreatment"":""Surface treatment"",""postTreatmentChemicalAgentSmiles"":""[OH-].[Na+]"",""postTreatmentChemicalAgentConcentration"":""10""},{""postTreatmentChemicalAgentConcentrationUnit"":[""v%""],""_id"":""6576f207e2284937359908a4"",""postTreatment"":""Pure solvent treatment"",""postTreatmentChemicalAgentSmiles"":""CC(O)C"",""postTreatmentChemicalAgentConcentration"":""100""}]","[]","[]","[]","[]","[]","[]",,,,,false,"Dead-end",10,25,,"Isopropanol (IPA)","Dye","Rose Bengal (disodium salt)",1017.64,,,1,"[""XPS"",""SEM""]",,,,true,false,"Accepted","[""TFC""]","[""Polypyrrole""]","[]","[""Polyacrylonitrile""]","[""None""]","6576f203e228493735990828","2023-12-11T11:26:59.344Z","2023-10-07T00:00:00.000Z","Polypyrrole modified solvent resistant nanofiltration membranes","Scientific Report","backOffice","10.1016/j.memsci.2008.03.061","65003a2e9af97755a1fa02ed","Xianfeng Li and Pieter Vandezande and Ivo F.J. Vankelecom","https://doi.org/10.1016/j.memsci.2008.03.061",0,"Composite","PAN-H/PPy_IPA_RB_7,5%","Scientific report","Kiss coating","[{""postTreatmentChemicalAgentConcentrationUnit"":[],""_id"":""6576f207e2284937359908a2"",""postTreatment"":""None"",""postTreatmentChemicalAgentSmiles"":""N/A"",""postTreatmentChemicalAgentConcentration"":""""}]","ISA",0.74,99,"1439",0,,,,,,,,,,,,,,,,,,,,,,,,,,,,,,,,,,,,,,,,,,,,,,,,,,,,,,,,,,,,,,,,,,,,,,,,,,,,,"[]",,,,,,,,,,,,
"6576f207e2284937359908a7","2023-12-11T11:27:03.509Z","[""Dimethylsulfoxide (DMSO)""]","[""water""]","[]","[]","15",,"[""Surface treatment"",""Pure solvent treatment""]","[{""postTreatmentChemicalAgentConcentrationUnit"":[""wt%""],""_id"":""6576f207e2284937359908a9"",""postTreatment"":""Surface treatment"",""postTreatmentChemicalAgentSmiles"":""[OH-].[Na+]"",""postTreatmentChemicalAgentConcentration"":""10""},{""postTreatmentChemicalAgentConcentrationUnit"":[""v%""],""_id"":""6576f207e2284937359908aa"",""postTreatment"":""Pure solvent treatment"",""postTreatmentChemicalAgentSmiles"":""CC(O)C"",""postTreatmentChemicalAgentConcentration"":""100""}]","[]","[]","[]","[]","[]","[]",,,,,false,"Dead-end",10,25,,"Tetrahydrofuran (THF)","Dye","Rose Bengal (disodium salt)",1017.64,,,1,"[""XPS"",""SEM""]",,,,true,false,"Accepted","[""TFC""]","[""Polypyrrole""]","[]","[""Polyacrylonitrile""]","[""None""]","6576f203e228493735990828","2023-12-11T11:26:59.344Z","2023-10-07T00:00:00.000Z","Polypyrrole modified solvent resistant nanofiltration membranes","Scientific Report","backOffice","10.1016/j.memsci.2008.03.061","65003a2e9af97755a1fa02ed","Xianfeng Li and Pieter Vandezande and Ivo F.J. Vankelecom","https://doi.org/10.1016/j.memsci.2008.03.061",0,"Composite","PAN-H/PPy_THF_RB_7,5%","Scientific report","Kiss coating","[{""postTreatmentChemicalAgentConcentrationUnit"":[],""_id"":""6576f207e2284937359908a8"",""postTreatment"":""None"",""postTreatmentChemicalAgentSmiles"":""N/A"",""postTreatmentChemicalAgentConcentration"":""""}]","ISA",4.11,98,"1440",0,,,,,,,,,,,,,,,,,,,,,,,,,,,,,,,,,,,,,,,,,,,,,,,,,,,,,,,,,,,,,,,,,,,,,,,,,,,,,"[]",,,,,,,,,,,,
"6576f207e2284937359908ad","2023-12-11T11:27:03.673Z","[""Dimethylsulfoxide (DMSO)""]","[""water""]","[]","[]","15",,"[""Surface treatment"",""Pure solvent treatment""]","[{""postTreatmentChemicalAgentConcentrationUnit"":[""wt%""],""_id"":""6576f207e2284937359908af"",""postTreatment"":""Surface treatment"",""postTreatmentChemicalAgentSmiles"":""[OH-].[Na+]"",""postTreatmentChemicalAgentConcentration"":""10""},{""postTreatmentChemicalAgentConcentrationUnit"":[""v%""],""_id"":""6576f207e2284937359908b0"",""postTreatment"":""Pure solvent treatment"",""postTreatmentChemicalAgentSmiles"":""CC(O)C"",""postTreatmentChemicalAgentConcentration"":""100""}]","[]","[]","[]","[]","[]","[]",,,,,false,"Dead-end",10,25,,"Dimethylformamide (DMF)","Dye","Rose Bengal (disodium salt)",1017.64,,,1,"[""XPS"",""SEM""]",,,,true,false,"Accepted","[""TFC""]","[""Polypyrrole""]","[]","[""Polyacrylonitrile""]","[""None""]","6576f203e228493735990828","2023-12-11T11:26:59.344Z","2023-10-07T00:00:00.000Z","Polypyrrole modified solvent resistant nanofiltration membranes","Scientific Report","backOffice","10.1016/j.memsci.2008.03.061","65003a2e9af97755a1fa02ed","Xianfeng Li and Pieter Vandezande and Ivo F.J. Vankelecom","https://doi.org/10.1016/j.memsci.2008.03.061",0,"Composite","PAN-H/PPy_DMF_RB_7,5%","Scientific report","Kiss coating","[{""postTreatmentChemicalAgentConcentrationUnit"":[],""_id"":""6576f207e2284937359908ae"",""postTreatment"":""None"",""postTreatmentChemicalAgentSmiles"":""N/A"",""postTreatmentChemicalAgentConcentration"":""""}]","ISA",0.77,86,"1441",0,,,,,,,,,,,,,,,,,,,,,,,,,,,,,,,,,,,,,,,,,,,,,,,,,,,,,,,,,,,,,,,,,,,,,,,,,,,,,"[]",,,,,,,,,,,,
"6576f207e2284937359908b3","2023-12-11T11:27:03.868Z","[""1-Methyl-2-pyrrolidinone (NMP)""]","[""water""]","[]","[]","15",,"[""None""]","[{""postTreatmentChemicalAgentConcentrationUnit"":[],""_id"":""6576f207e2284937359908b5"",""postTreatment"":""None"",""postTreatmentChemicalAgentSmiles"":""N/A"",""postTreatmentChemicalAgentConcentration"":""""}]","[]","[]","[]","[]","[]","[]",,,,,false,"Dead-end",10,25,,"Isopropanol (IPA)","Dye","Rose Bengal (disodium salt)",1017.64,,,1,"[]",,,,true,false,"Accepted","[""TFC""]","[""Polypyrrole""]","[]","[""Polysulfone""]","[""Surface treatment""]","6576f203e228493735990828","2023-12-11T11:26:59.344Z","2023-10-07T00:00:00.000Z","Polypyrrole modified solvent resistant nanofiltration membranes","Scientific Report","backOffice","10.1016/j.memsci.2008.03.061","65003a2e9af97755a1fa02ed","Xianfeng Li and Pieter Vandezande and Ivo F.J. Vankelecom","https://doi.org/10.1016/j.memsci.2008.03.061",0,"Composite","PSf-acid/Ppy_IPA_RB_7,5%","Scientific report","Kiss coating","[{""postTreatmentChemicalAgentConcentrationUnit"":[""mol/L""],""_id"":""6576f207e2284937359908b4"",""postTreatment"":""Surface treatment"",""postTreatmentChemicalAgentSmiles"":""Cl"",""postTreatmentChemicalAgentConcentration"":""0,2""}]","ISA",0.68,95,"1442",0,,,,,,,,,,,,,,,,,,,,,,,,,,,,,,,,,,,,,,,,,,,,,,,,,,,,,,,,,,,,,,,,,,,,,,,,,,,,,"[]",,,,,,,,,,,,
"6576f208e2284937359908b8","2023-12-11T11:27:04.059Z","[""1-Methyl-2-pyrrolidinone (NMP)""]","[""water""]","[]","[]","15",,"[""Pure solvent treatment""]","[{""postTreatmentChemicalAgentConcentrationUnit"":[""v%""],""_id"":""6576f208e2284937359908ba"",""postTreatment"":""Pure solvent treatment"",""postTreatmentChemicalAgentSmiles"":""CC(O)C"",""postTreatmentChemicalAgentConcentration"":""100""}]","[]","[]","[]","[]","[]","[]",,,,,false,"Dead-end",10,25,,"Isopropanol (IPA)","Dye","Rose Bengal (disodium salt)",1017.64,,,1,"[]",,,,true,false,"Accepted","[""TFC""]","[""Polypyrrole""]","[]","[""Polyimide(Matrimid® 5218)""]","[""Surface treatment""]","6576f203e228493735990828","2023-12-11T11:26:59.344Z","2023-10-07T00:00:00.000Z","Polypyrrole modified solvent resistant nanofiltration membranes","Scientific Report","backOffice","10.1016/j.memsci.2008.03.061","65003a2e9af97755a1fa02ed","Xianfeng Li and Pieter Vandezande and Ivo F.J. Vankelecom","https://doi.org/10.1016/j.memsci.2008.03.061",0,"Composite","PI-acid/PPy_IPA_RB_7,5%","Scientific report","Kiss coating","[{""postTreatmentChemicalAgentConcentrationUnit"":[""mol/L""],""_id"":""6576f208e2284937359908b9"",""postTreatment"":""Surface treatment"",""postTreatmentChemicalAgentSmiles"":""Cl"",""postTreatmentChemicalAgentConcentration"":""0,2""}]","ISA",0.03,95,"1443",0,,,,,,,,,,,,,,,,,,,,,,,,,,,,,,,,,,,,,,,,,,,,,,,,,,,,,,,,,,,,,,,,,,,,,,,,,,,,,"[]",,,,,,,,,,,,
"6576f208e2284937359908bd","2023-12-11T11:27:04.212Z","[""1-Methyl-2-pyrrolidinone (NMP)""]","[""water""]","[]","[]","15",,"[""None""]","[{""postTreatmentChemicalAgentConcentrationUnit"":[],""_id"":""6576f208e2284937359908bf"",""postTreatment"":""None"",""postTreatmentChemicalAgentSmiles"":""N/A"",""postTreatmentChemicalAgentConcentration"":""""}]","[]","[]","[]","[]","[]","[]",,,,,false,"Dead-end",10,25,,"Isopropanol (IPA)","Dye","Rose Bengal (disodium salt)",1017.64,,,1,"[]",,,,true,false,"Accepted","[""TFC""]","[""Polypyrrole""]","[]","[""Polysulfone""]","[""None""]","6576f203e228493735990828","2023-12-11T11:26:59.344Z","2023-10-07T00:00:00.000Z","Polypyrrole modified solvent resistant nanofiltration membranes","Scientific Report","backOffice","10.1016/j.memsci.2008.03.061","65003a2e9af97755a1fa02ed","Xianfeng Li and Pieter Vandezande and Ivo F.J. Vankelecom","https://doi.org/10.1016/j.memsci.2008.03.061",0,"Composite","PSf/PPy_IPA_RB_7,5%","Scientific report","Kiss coating","[{""postTreatmentChemicalAgentConcentrationUnit"":[],""_id"":""6576f208e2284937359908be"",""postTreatment"":""None"",""postTreatmentChemicalAgentSmiles"":""N/A"",""postTreatmentChemicalAgentConcentration"":""""}]","ISA",0.72,71,"1444",0,,,,,,,,,,,,,,,,,,,,,,,,,,,,,,,,,,,,,,,,,,,,,,,,,,,,,,,,,,,,,,,,,,,,,,,,,,,,,"[]",,,,,,,,,,,,
"6576f208e2284937359908c2","2023-12-11T11:27:04.378Z","[""Dimethylacetamide (DMAC)""]","[""water""]","[]","[]","18;2",,"[""None""]","[{""postTreatmentChemicalAgentConcentrationUnit"":[],""_id"":""6576f208e2284937359908c4"",""postTreatment"":""None"",""postTreatmentChemicalAgentSmiles"":""N/A"",""postTreatmentChemicalAgentConcentration"":""""}]","[]","[]","[]","[]","[]","[]",,,,,false,"Dead-end",10,25,,"Isopropanol (IPA)","Dye","Rose Bengal (disodium salt)",1017.64,,,1,"[""SEM"",""FTIR""]",,,,true,false,"Accepted","[""TFC""]","[""Polypyrrole""]","[]","[""Polysulfone"",""Sulfonated poly(ether ether) ketone""]","[""None""]","6576f203e228493735990828","2023-12-11T11:26:59.344Z","2023-10-07T00:00:00.000Z","Polypyrrole modified solvent resistant nanofiltration membranes","Scientific Report","backOffice","10.1016/j.memsci.2008.03.061","65003a2e9af97755a1fa02ed","Xianfeng Li and Pieter Vandezande and Ivo F.J. Vankelecom","https://doi.org/10.1016/j.memsci.2008.03.061",0,"Composite","Psf/SPEEK/PPy_IPA_RB_10%","Scientific report","Kiss coating","[{""postTreatmentChemicalAgentConcentrationUnit"":[],""_id"":""6576f208e2284937359908c3"",""postTreatment"":""None"",""postTreatmentChemicalAgentSmiles"":""N/A"",""postTreatmentChemicalAgentConcentration"":""""}]","ISA",0.1,97,"1445",0,,,,,,,,,,,,,,,,,,,,,,,,,,,,,,,,,,,,,,,,,,,,,,,,,,,,,,,,,,,,,,,,,,,,,,,,,,,,,"[]",,,,,,,,,,,,
"6576f208e2284937359908c7","2023-12-11T11:27:04.546Z","[""Dimethylsulfoxide (DMSO)""]","[""water""]","[]","[]","15",,"[""Surface treatment"",""Pure solvent treatment""]","[{""postTreatmentChemicalAgentConcentrationUnit"":[""wt%""],""_id"":""6576f208e2284937359908c9"",""postTreatment"":""Surface treatment"",""postTreatmentChemicalAgentSmiles"":""[OH-].[Na+]"",""postTreatmentChemicalAgentConcentration"":""10""},{""postTreatmentChemicalAgentConcentrationUnit"":[""v%""],""_id"":""6576f208e2284937359908ca"",""postTreatment"":""Pure solvent treatment"",""postTreatmentChemicalAgentSmiles"":""CC(O)C"",""postTreatmentChemicalAgentConcentration"":""100""}]","[]","[]","[]","[]","[]","[]",,,,,false,"Dead-end",10,25,,"Isopropanol (IPA)","Dye","Rose Bengal (disodium salt)",1017.64,,,1,"[""XPS"",""SEM""]",,,,true,false,"Accepted","[""TFC""]","[""Polypyrrole""]","[]","[""Polyacrylonitrile""]","[""None""]","6576f203e228493735990828","2023-12-11T11:26:59.344Z","2023-10-07T00:00:00.000Z","Polypyrrole modified solvent resistant nanofiltration membranes","Scientific Report","backOffice","10.1016/j.memsci.2008.03.061","65003a2e9af97755a1fa02ed","Xianfeng Li and Pieter Vandezande and Ivo F.J. Vankelecom","https://doi.org/10.1016/j.memsci.2008.03.061",0,"Composite","PAN-H/PPy_IPA_RB_10%","Scientific report","Kiss coating","[{""postTreatmentChemicalAgentConcentrationUnit"":[],""_id"":""6576f208e2284937359908c8"",""postTreatment"":""None"",""postTreatmentChemicalAgentSmiles"":""N/A"",""postTreatmentChemicalAgentConcentration"":""""}]","ISA",1.42,98,"1446",0,,,,,,,,,,,,,,,,,,,,,,,,,,,,,,,,,,,,,,,,,,,,,,,,,,,,,,,,,,,,,,,,,,,,,,,,,,,,,"[]",,,,,,,,,,,,
"6576f208e2284937359908cd","2023-12-11T11:27:04.708Z","[""Dimethylsulfoxide (DMSO)""]","[""water""]","[]","[]","15",,"[""Surface treatment"",""Pure solvent treatment""]","[{""postTreatmentChemicalAgentConcentrationUnit"":[""wt%""],""_id"":""6576f208e2284937359908cf"",""postTreatment"":""Surface treatment"",""postTreatmentChemicalAgentSmiles"":""[OH-].[Na+]"",""postTreatmentChemicalAgentConcentration"":""10""},{""postTreatmentChemicalAgentConcentrationUnit"":[""v%""],""_id"":""6576f208e2284937359908d0"",""postTreatment"":""Pure solvent treatment"",""postTreatmentChemicalAgentSmiles"":""CC(O)C"",""postTreatmentChemicalAgentConcentration"":""100""}]","[]","[]","[]","[]","[]","[]",,,,,false,"Dead-end",10,25,,"Tetrahydrofuran (THF)","Dye","Rose Bengal (disodium salt)",1017.64,,,1,"[""XPS"",""SEM""]",,,,true,false,"Accepted","[""TFC""]","[""Polypyrrole""]","[]","[""Polyacrylonitrile""]","[""None""]","6576f203e228493735990828","2023-12-11T11:26:59.344Z","2023-10-07T00:00:00.000Z","Polypyrrole modified solvent resistant nanofiltration membranes","Scientific Report","backOffice","10.1016/j.memsci.2008.03.061","65003a2e9af97755a1fa02ed","Xianfeng Li and Pieter Vandezande and Ivo F.J. Vankelecom","https://doi.org/10.1016/j.memsci.2008.03.061",0,"Composite","PAN-H/PPy_THF_RB_10%","Scientific report","Kiss coating","[{""postTreatmentChemicalAgentConcentrationUnit"":[],""_id"":""6576f208e2284937359908ce"",""postTreatment"":""None"",""postTreatmentChemicalAgentSmiles"":""N/A"",""postTreatmentChemicalAgentConcentration"":""""}]","ISA",14.5,99,"1447",0,,,,,,,,,,,,,,,,,,,,,,,,,,,,,,,,,,,,,,,,,,,,,,,,,,,,,,,,,,,,,,,,,,,,,,,,,,,,,"[]",,,,,,,,,,,,
"6576f208e2284937359908d3","2023-12-11T11:27:04.869Z","[""Dimethylsulfoxide (DMSO)""]","[""water""]","[]","[]","15",,"[""Surface treatment"",""Pure solvent treatment""]","[{""postTreatmentChemicalAgentConcentrationUnit"":[""wt%""],""_id"":""6576f208e2284937359908d5"",""postTreatment"":""Surface treatment"",""postTreatmentChemicalAgentSmiles"":""[OH-].[Na+]"",""postTreatmentChemicalAgentConcentration"":""10""},{""postTreatmentChemicalAgentConcentrationUnit"":[""v%""],""_id"":""6576f208e2284937359908d6"",""postTreatment"":""Pure solvent treatment"",""postTreatmentChemicalAgentSmiles"":""CC(O)C"",""postTreatmentChemicalAgentConcentration"":""100""}]","[]","[]","[]","[]","[]","[]",,,,,false,"Dead-end",10,25,,"Dimethylformamide (DMF)","Dye","Rose Bengal (disodium salt)",1017.64,,,1,"[""XPS"",""SEM""]",,,,true,false,"Accepted","[""TFC""]","[""Polypyrrole""]","[]","[""Polyacrylonitrile""]","[""None""]","6576f203e228493735990828","2023-12-11T11:26:59.344Z","2023-10-07T00:00:00.000Z","Polypyrrole modified solvent resistant nanofiltration membranes","Scientific Report","backOffice","10.1016/j.memsci.2008.03.061","65003a2e9af97755a1fa02ed","Xianfeng Li and Pieter Vandezande and Ivo F.J. Vankelecom","https://doi.org/10.1016/j.memsci.2008.03.061",0,"Composite","PAN-H/PPy_DMF_RB_10%","Scientific report","Kiss coating","[{""postTreatmentChemicalAgentConcentrationUnit"":[],""_id"":""6576f208e2284937359908d4"",""postTreatment"":""None"",""postTreatmentChemicalAgentSmiles"":""N/A"",""postTreatmentChemicalAgentConcentration"":""""}]","ISA",0.03,90,"1448",0,,,,,,,,,,,,,,,,,,,,,,,,,,,,,,,,,,,,,,,,,,,,,,,,,,,,,,,,,,,,,,,,,,,,,,,,,,,,,"[]",,,,,,,,,,,,
"6576f209e2284937359908d9","2023-12-11T11:27:05.073Z","[""Dimethylsulfoxide (DMSO)""]","[""water""]","[]","[]","15",,"[""Surface treatment"",""Pure solvent treatment""]","[{""postTreatmentChemicalAgentConcentrationUnit"":[""wt%""],""_id"":""6576f209e2284937359908db"",""postTreatment"":""Surface treatment"",""postTreatmentChemicalAgentSmiles"":""[OH-].[Na+]"",""postTreatmentChemicalAgentConcentration"":""10""},{""postTreatmentChemicalAgentConcentrationUnit"":[""v%""],""_id"":""6576f209e2284937359908dc"",""postTreatment"":""Pure solvent treatment"",""postTreatmentChemicalAgentSmiles"":""CC(O)C"",""postTreatmentChemicalAgentConcentration"":""100""}]","[]","[]","[]","[]","[]","[]",,,,,false,"Dead-end",10,25,,"Dimethylformamide (DMF)","Dye","Rose Bengal (disodium salt)",1017.64,,,1,"[""XPS"",""SEM""]",,,,true,false,"Accepted","[""TFC""]","[""Polypyrrole""]","[]","[""Polyacrylonitrile""]","[""None""]","6576f203e228493735990828","2023-12-11T11:26:59.344Z","2023-10-07T00:00:00.000Z","Polypyrrole modified solvent resistant nanofiltration membranes","Scientific Report","backOffice","10.1016/j.memsci.2008.03.061","65003a2e9af97755a1fa02ed","Xianfeng Li and Pieter Vandezande and Ivo F.J. Vankelecom","https://doi.org/10.1016/j.memsci.2008.03.061",0,"Composite","PAN-H/PPy_DMF_RB_4%_long-term","Scientific report","Kiss coating","[{""postTreatmentChemicalAgentConcentrationUnit"":[],""_id"":""6576f209e2284937359908da"",""postTreatment"":""None"",""postTreatmentChemicalAgentSmiles"":""N/A"",""postTreatmentChemicalAgentConcentration"":""""}]","ISA",0.04,98,"1449",0,,,,,,,,,,,,,,,,,,,,,,,,,,,,,,,,,,,,,,,,,,,,,,,,,,,,,,,,,,,,,,,,,,,,,,,,,,,,,"[]",,,,,,,,,,,,
"6576f209e2284937359908df","2023-12-11T11:27:05.249Z","[""Dimethylacetamide (DMAC)""]","[""water""]","[]","[]","18 ;2",,"[""None""]","[{""postTreatmentChemicalAgentConcentrationUnit"":[],""_id"":""6576f209e2284937359908e1"",""postTreatment"":""None"",""postTreatmentChemicalAgentSmiles"":""N/A"",""postTreatmentChemicalAgentConcentration"":""""}]","[]","[]","[]","[]","[]","[]",,,,,false,"Dead-end",10,25,,"Dimethylformamide (DMF)","Dye","Bromothymol Blue (sodium salt)",646.36,,,1,"[""SEM"",""FTIR""]",,,,true,false,"Accepted","[""TFC""]","[""Polypyrrole""]","[]","[""Polysulfone"",""Sulfonated poly(ether ether) ketone""]","[""None""]","6576f203e228493735990828","2023-12-11T11:26:59.344Z","2023-10-07T00:00:00.000Z","Polypyrrole modified solvent resistant nanofiltration membranes","Scientific Report","backOffice","10.1016/j.memsci.2008.03.061","65003a2e9af97755a1fa02ed","Xianfeng Li and Pieter Vandezande and Ivo F.J. Vankelecom","https://doi.org/10.1016/j.memsci.2008.03.061",0,"Composite","Psf/SPEEK/PPy_DMF_BTB_0%","Scientific report","Kiss coating","[{""postTreatmentChemicalAgentConcentrationUnit"":[],""_id"":""6576f209e2284937359908e0"",""postTreatment"":""None"",""postTreatmentChemicalAgentSmiles"":""N/A"",""postTreatmentChemicalAgentConcentration"":""""}]","ISA",3.6,8.16,"1450",0,,,,,,,,,,,,,,,,,,,,,,,,,,,,,,,,,,,,,,,,,,,,,,,,,,,,,,,,,,,,,,,,,,,,,,,,,,,,,"[]",,,,,,,,,,,,
"6576f209e2284937359908e4","2023-12-11T11:27:05.415Z","[""Dimethylacetamide (DMAC)""]","[""water""]","[]","[]","18 ;2",,"[""None""]","[{""postTreatmentChemicalAgentConcentrationUnit"":[],""_id"":""6576f209e2284937359908e6"",""postTreatment"":""None"",""postTreatmentChemicalAgentSmiles"":""N/A"",""postTreatmentChemicalAgentConcentration"":""""}]","[]","[]","[]","[]","[]","[]",,,,,false,"Dead-end",10,25,,"Dimethylformamide (DMF)","Dye","Bromothymol Blue (sodium salt)",646.36,,,1,"[""SEM"",""FTIR""]",,,,true,false,"Accepted","[""TFC""]","[""Polypyrrole""]","[]","[""Polysulfone"",""Sulfonated poly(ether ether) ketone""]","[""None""]","6576f203e228493735990828","2023-12-11T11:26:59.344Z","2023-10-07T00:00:00.000Z","Polypyrrole modified solvent resistant nanofiltration membranes","Scientific Report","backOffice","10.1016/j.memsci.2008.03.061","65003a2e9af97755a1fa02ed","Xianfeng Li and Pieter Vandezande and Ivo F.J. Vankelecom","https://doi.org/10.1016/j.memsci.2008.03.061",0,"Composite","Psf/SPEEK/PPy_DMF_BTB_2%","Scientific report","Kiss coating","[{""postTreatmentChemicalAgentConcentrationUnit"":[],""_id"":""6576f209e2284937359908e5"",""postTreatment"":""None"",""postTreatmentChemicalAgentSmiles"":""N/A"",""postTreatmentChemicalAgentConcentration"":""""}]","ISA",3.5,11.54,"1451",0,,,,,,,,,,,,,,,,,,,,,,,,,,,,,,,,,,,,,,,,,,,,,,,,,,,,,,,,,,,,,,,,,,,,,,,,,,,,,"[]",,,,,,,,,,,,
"6576f209e2284937359908e9","2023-12-11T11:27:05.627Z","[""Dimethylacetamide (DMAC)""]","[""water""]","[]","[]","18 ;2",,"[""None""]","[{""postTreatmentChemicalAgentConcentrationUnit"":[],""_id"":""6576f209e2284937359908eb"",""postTreatment"":""None"",""postTreatmentChemicalAgentSmiles"":""N/A"",""postTreatmentChemicalAgentConcentration"":""""}]","[]","[]","[]","[]","[]","[]",,,,,false,"Dead-end",10,25,,"Dimethylformamide (DMF)","Dye","Bromothymol Blue (sodium salt)",646.36,,,1,"[""SEM"",""FTIR""]",,,,true,false,"Accepted","[""TFC""]","[""Polypyrrole""]","[]","[""Polysulfone"",""Sulfonated poly(ether ether) ketone""]","[""None""]","6576f203e228493735990828","2023-12-11T11:26:59.344Z","2023-10-07T00:00:00.000Z","Polypyrrole modified solvent resistant nanofiltration membranes","Scientific Report","backOffice","10.1016/j.memsci.2008.03.061","65003a2e9af97755a1fa02ed","Xianfeng Li and Pieter Vandezande and Ivo F.J. Vankelecom","https://doi.org/10.1016/j.memsci.2008.03.061",0,"Composite","Psf/SPEEK/PPy_DMF_BTB_4%","Scientific report","Kiss coating","[{""postTreatmentChemicalAgentConcentrationUnit"":[],""_id"":""6576f209e2284937359908ea"",""postTreatment"":""None"",""postTreatmentChemicalAgentSmiles"":""N/A"",""postTreatmentChemicalAgentConcentration"":""""}]","ISA",1.95,12.92,"1452",0,,,,,,,,,,,,,,,,,,,,,,,,,,,,,,,,,,,,,,,,,,,,,,,,,,,,,,,,,,,,,,,,,,,,,,,,,,,,,"[]",,,,,,,,,,,,
"6576f209e2284937359908ee","2023-12-11T11:27:05.815Z","[""Dimethylacetamide (DMAC)""]","[""water""]","[]","[]","18 ;2",,"[""None""]","[{""postTreatmentChemicalAgentConcentrationUnit"":[],""_id"":""6576f209e2284937359908f0"",""postTreatment"":""None"",""postTreatmentChemicalAgentSmiles"":""N/A"",""postTreatmentChemicalAgentConcentration"":""""}]","[]","[]","[]","[]","[]","[]",,,,,false,"Dead-end",10,25,,"Dimethylformamide (DMF)","Dye","Bromothymol Blue (sodium salt)",646.36,,,1,"[""SEM"",""FTIR""]",,,,true,false,"Accepted","[""TFC""]","[""Polypyrrole""]","[]","[""Polysulfone"",""Sulfonated poly(ether ether) ketone""]","[""None""]","6576f203e228493735990828","2023-12-11T11:26:59.344Z","2023-10-07T00:00:00.000Z","Polypyrrole modified solvent resistant nanofiltration membranes","Scientific Report","backOffice","10.1016/j.memsci.2008.03.061","65003a2e9af97755a1fa02ed","Xianfeng Li and Pieter Vandezande and Ivo F.J. Vankelecom","https://doi.org/10.1016/j.memsci.2008.03.061",0,"Composite","Psf/SPEEK/PPy_DMF_BTB_7,5%","Scientific report","Kiss coating","[{""postTreatmentChemicalAgentConcentrationUnit"":[],""_id"":""6576f209e2284937359908ef"",""postTreatment"":""None"",""postTreatmentChemicalAgentSmiles"":""N/A"",""postTreatmentChemicalAgentConcentration"":""""}]","ISA",2,12.92,"1453",0,,,,,,,,,,,,,,,,,,,,,,,,,,,,,,,,,,,,,,,,,,,,,,,,,,,,,,,,,,,,,,,,,,,,,,,,,,,,,"[]",,,,,,,,,,,,
"6576f209e2284937359908f3","2023-12-11T11:27:06.004Z","[""Dimethylacetamide (DMAC)""]","[""water""]","[]","[]","18 ;2",,"[""None""]","[{""postTreatmentChemicalAgentConcentrationUnit"":[],""_id"":""6576f209e2284937359908f5"",""postTreatment"":""None"",""postTreatmentChemicalAgentSmiles"":""N/A"",""postTreatmentChemicalAgentConcentration"":""""}]","[]","[]","[]","[]","[]","[]",,,,,false,"Dead-end",10,25,,"Dimethylformamide (DMF)","Dye","Bromothymol Blue (sodium salt)",646.36,,,1,"[""SEM"",""FTIR""]",,,,true,false,"Accepted","[""TFC""]","[""Polypyrrole""]","[]","[""Polysulfone"",""Sulfonated poly(ether ether) ketone""]","[""None""]","6576f203e228493735990828","2023-12-11T11:26:59.344Z","2023-10-07T00:00:00.000Z","Polypyrrole modified solvent resistant nanofiltration membranes","Scientific Report","backOffice","10.1016/j.memsci.2008.03.061","65003a2e9af97755a1fa02ed","Xianfeng Li and Pieter Vandezande and Ivo F.J. Vankelecom","https://doi.org/10.1016/j.memsci.2008.03.061",0,"Composite","Psf/SPEEK/PPy_DMF_BTB_10%","Scientific report","Kiss coating","[{""postTreatmentChemicalAgentConcentrationUnit"":[],""_id"":""6576f209e2284937359908f4"",""postTreatment"":""None"",""postTreatmentChemicalAgentSmiles"":""N/A"",""postTreatmentChemicalAgentConcentration"":""""}]","ISA",0.22,76,"1454",0,,,,,,,,,,,,,,,,,,,,,,,,,,,,,,,,,,,,,,,,,,,,,,,,,,,,,,,,,,,,,,,,,,,,,,,,,,,,,"[]",,,,,,,,,,,,
"6576f20ae2284937359908f8","2023-12-11T11:27:06.202Z","[""Dimethylacetamide (DMAC)""]","[""water""]","[]","[]","18 ;2",,"[""None""]","[{""postTreatmentChemicalAgentConcentrationUnit"":[],""_id"":""6576f20ae2284937359908fa"",""postTreatment"":""None"",""postTreatmentChemicalAgentSmiles"":""N/A"",""postTreatmentChemicalAgentConcentration"":""""}]","[]","[]","[]","[]","[]","[]",,,,,false,"Dead-end",10,25,,"Dimethylformamide (DMF)","Dye","Crystal Violet (chloride salt)",407.99,,,1,"[""SEM"",""FTIR""]",,,,true,false,"Accepted","[""TFC""]","[""Polypyrrole""]","[]","[""Polysulfone"",""Sulfonated poly(ether ether) ketone""]","[""None""]","6576f203e228493735990828","2023-12-11T11:26:59.344Z","2023-10-07T00:00:00.000Z","Polypyrrole modified solvent resistant nanofiltration membranes","Scientific Report","backOffice","10.1016/j.memsci.2008.03.061","65003a2e9af97755a1fa02ed","Xianfeng Li and Pieter Vandezande and Ivo F.J. Vankelecom","https://doi.org/10.1016/j.memsci.2008.03.061",0,"Composite","Psf/SPEEK/PPy_DMF_CV_0%","Scientific report","Kiss coating","[{""postTreatmentChemicalAgentConcentrationUnit"":[],""_id"":""6576f20ae2284937359908f9"",""postTreatment"":""None"",""postTreatmentChemicalAgentSmiles"":""N/A"",""postTreatmentChemicalAgentConcentration"":""""}]","ISA",4.9,3.39,"1455",0,,,,,,,,,,,,,,,,,,,,,,,,,,,,,,,,,,,,,,,,,,,,,,,,,,,,,,,,,,,,,,,,,,,,,,,,,,,,,"[]",,,,,,,,,,,,
"6576f20ae2284937359908fd","2023-12-11T11:27:06.439Z","[""Dimethylacetamide (DMAC)""]","[""water""]","[]","[]","18 ;2",,"[""None""]","[{""postTreatmentChemicalAgentConcentrationUnit"":[],""_id"":""6576f20ae2284937359908ff"",""postTreatment"":""None"",""postTreatmentChemicalAgentSmiles"":""N/A"",""postTreatmentChemicalAgentConcentration"":""""}]","[]","[]","[]","[]","[]","[]",,,,,false,"Dead-end",10,25,,"Dimethylformamide (DMF)","Dye","Crystal Violet (chloride salt)",407.99,,,1,"[""SEM"",""FTIR""]",,,,true,false,"Accepted","[""TFC""]","[""Polypyrrole""]","[]","[""Polysulfone"",""Sulfonated poly(ether ether) ketone""]","[""None""]","6576f203e228493735990828","2023-12-11T11:26:59.344Z","2023-10-07T00:00:00.000Z","Polypyrrole modified solvent resistant nanofiltration membranes","Scientific Report","backOffice","10.1016/j.memsci.2008.03.061","65003a2e9af97755a1fa02ed","Xianfeng Li and Pieter Vandezande and Ivo F.J. Vankelecom","https://doi.org/10.1016/j.memsci.2008.03.061",0,"Composite","Psf/SPEEK/PPy_DMF_CV_2%","Scientific report","Kiss coating","[{""postTreatmentChemicalAgentConcentrationUnit"":[],""_id"":""6576f20ae2284937359908fe"",""postTreatment"":""None"",""postTreatmentChemicalAgentSmiles"":""N/A"",""postTreatmentChemicalAgentConcentration"":""""}]","ISA",1.7,5.64,"1456",0,,,,,,,,,,,,,,,,,,,,,,,,,,,,,,,,,,,,,,,,,,,,,,,,,,,,,,,,,,,,,,,,,,,,,,,,,,,,,"[]",,,,,,,,,,,,
