Repository: BAMresearch/onf-database

This repository belongs to the the publication "Revealing structure-property-performance relationships of organic solvent nanofiltration membranes using a FAIR, open-access database" published in ADD JOURNAL (DOI). 
It uses a dataset derived from The Open Membrane Database (https://openmembranedatabase.org/). The access date was April 8th 2025. The original dataset is in the repository as OMD_SRNF_2025-04-08.csv file.

The main researchers involved in the study are Sarah Glass (ORCID: 0000-0002-0625-0057), Petra Merten (no ORCID available), Torsten Brinkmann (ORCID: 0000-0002-5114-6259) and Volkan Filiz (ORCID: 0000-0003-0239-8641). 

The repository contains 5 Python files:

File: OMD_SRNF_2025-04-08.csv (part 55 of 184)
"6576f20ae228493735990902","2023-12-11T11:27:06.636Z","[""Dimethylacetamide (DMAC)""]","[""water""]","[]","[]","18 ;2",,"[""None""]","[{""postTreatmentChemicalAgentConcentrationUnit"":[],""_id"":""6576f20ae228493735990904"",""postTreatment"":""None"",""postTreatmentChemicalAgentSmiles"":""N/A"",""postTreatmentChemicalAgentConcentration"":""""}]","[]","[]","[]","[]","[]","[]",,,,,false,"Dead-end",10,25,,"Dimethylformamide (DMF)","Dye","Crystal Violet (chloride salt)",407.99,,,1,"[""SEM"",""FTIR""]",,,,true,false,"Accepted","[""TFC""]","[""Polypyrrole""]","[]","[""Polysulfone"",""Sulfonated poly(ether ether) ketone""]","[""None""]","6576f203e228493735990828","2023-12-11T11:26:59.344Z","2023-10-07T00:00:00.000Z","Polypyrrole modified solvent resistant nanofiltration membranes","Scientific Report","backOffice","10.1016/j.memsci.2008.03.061","65003a2e9af97755a1fa02ed","Xianfeng Li and Pieter Vandezande and Ivo F.J. Vankelecom","https://doi.org/10.1016/j.memsci.2008.03.061",0,"Composite","Psf/SPEEK/PPy_DMF_CV_4%","Scientific report","Kiss coating","[{""postTreatmentChemicalAgentConcentrationUnit"":[],""_id"":""6576f20ae228493735990903"",""postTreatment"":""None"",""postTreatmentChemicalAgentSmiles"":""N/A"",""postTreatmentChemicalAgentConcentration"":""""}]","ISA",1.19,2,"1457",0,,,,,,,,,,,,,,,,,,,,,,,,,,,,,,,,,,,,,,,,,,,,,,,,,,,,,,,,,,,,,,,,,,,,,,,,,,,,,"[]",,,,,,,,,,,,
"6576f20ae228493735990907","2023-12-11T11:27:06.844Z","[""Dimethylacetamide (DMAC)""]","[""water""]","[]","[]","18 ;2",,"[""None""]","[{""postTreatmentChemicalAgentConcentrationUnit"":[],""_id"":""6576f20ae228493735990909"",""postTreatment"":""None"",""postTreatmentChemicalAgentSmiles"":""N/A"",""postTreatmentChemicalAgentConcentration"":""""}]","[]","[]","[]","[]","[]","[]",,,,,false,"Dead-end",10,25,,"Dimethylformamide (DMF)","Dye","Crystal Violet (chloride salt)",407.99,,,1,"[""SEM"",""FTIR""]",,,,true,false,"Accepted","[""TFC""]","[""Polypyrrole""]","[]","[""Polysulfone"",""Sulfonated poly(ether ether) ketone""]","[""None""]","6576f203e228493735990828","2023-12-11T11:26:59.344Z","2023-10-07T00:00:00.000Z","Polypyrrole modified solvent resistant nanofiltration membranes","Scientific Report","backOffice","10.1016/j.memsci.2008.03.061","65003a2e9af97755a1fa02ed","Xianfeng Li and Pieter Vandezande and Ivo F.J. Vankelecom","https://doi.org/10.1016/j.memsci.2008.03.061",0,"Composite","Psf/SPEEK/PPy_DMF_CV_7,5%","Scientific report","Kiss coating","[{""postTreatmentChemicalAgentConcentrationUnit"":[],""_id"":""6576f20ae228493735990908"",""postTreatment"":""None"",""postTreatmentChemicalAgentSmiles"":""N/A"",""postTreatmentChemicalAgentConcentration"":""""}]","ISA",0.74,8.91,"1458",0,,,,,,,,,,,,,,,,,,,,,,,,,,,,,,,,,,,,,,,,,,,,,,,,,,,,,,,,,,,,,,,,,,,,,,,,,,,,,"[]",,,,,,,,,,,,
"6576f20be22849373599090c","2023-12-11T11:27:07.022Z","[""Dimethylacetamide (DMAC)""]","[""water""]","[]","[]","18 ;2",,"[""None""]","[{""postTreatmentChemicalAgentConcentrationUnit"":[],""_id"":""6576f20be22849373599090e"",""postTreatment"":""None"",""postTreatmentChemicalAgentSmiles"":""N/A"",""postTreatmentChemicalAgentConcentration"":""""}]","[]","[]","[]","[]","[]","[]",,,,,false,"Dead-end",10,25,,"Dimethylformamide (DMF)","Dye","Crystal Violet (chloride salt)",407.99,,,1,"[""SEM"",""FTIR""]",,,,true,false,"Accepted","[""TFC""]","[""Polypyrrole""]","[]","[""Polysulfone"",""Sulfonated poly(ether ether) ketone""]","[""None""]","6576f203e228493735990828","2023-12-11T11:26:59.344Z","2023-10-07T00:00:00.000Z","Polypyrrole modified solvent resistant nanofiltration membranes","Scientific Report","backOffice","10.1016/j.memsci.2008.03.061","65003a2e9af97755a1fa02ed","Xianfeng Li and Pieter Vandezande and Ivo F.J. Vankelecom","https://doi.org/10.1016/j.memsci.2008.03.061",0,"Composite","Psf/SPEEK/PPy_DMF_CV_10%","Scientific report","Kiss coating","[{""postTreatmentChemicalAgentConcentrationUnit"":[],""_id"":""6576f20be22849373599090d"",""postTreatment"":""None"",""postTreatmentChemicalAgentSmiles"":""N/A"",""postTreatmentChemicalAgentConcentration"":""""}]","ISA",0.12,11.67,"1459",0,,,,,,,,,,,,,,,,,,,,,,,,,,,,,,,,,,,,,,,,,,,,,,,,,,,,,,,,,,,,,,,,,,,,,,,,,,,,,"[]",,,,,,,,,,,,
"6576f20be228493735990911","2023-12-11T11:27:07.192Z","[""Dimethylacetamide (DMAC)""]","[""water""]","[]","[]","18 ;2",,"[""None""]","[{""postTreatmentChemicalAgentConcentrationUnit"":[],""_id"":""6576f20be228493735990913"",""postTreatment"":""None"",""postTreatmentChemicalAgentSmiles"":""N/A"",""postTreatmentChemicalAgentConcentration"":""""}]","[]","[]","[]","[]","[]","[]",,,,,false,"Dead-end",10,25,,"Dimethylformamide (DMF)","Dye","Rose Bengal (disodium salt)",1017.64,,,1,"[""SEM"",""FTIR""]",,,,true,false,"Accepted","[""TFC""]","[""Polypyrrole""]","[]","[""Polysulfone"",""Sulfonated poly(ether ether) ketone""]","[""None""]","6576f203e228493735990828","2023-12-11T11:26:59.344Z","2023-10-07T00:00:00.000Z","Polypyrrole modified solvent resistant nanofiltration membranes","Scientific Report","backOffice","10.1016/j.memsci.2008.03.061","65003a2e9af97755a1fa02ed","Xianfeng Li and Pieter Vandezande and Ivo F.J. Vankelecom","https://doi.org/10.1016/j.memsci.2008.03.061",0,"Composite","Psf/SPEEK/PPy_DMF_RB_0%","Scientific report","Kiss coating","[{""postTreatmentChemicalAgentConcentrationUnit"":[],""_id"":""6576f20be228493735990912"",""postTreatment"":""None"",""postTreatmentChemicalAgentSmiles"":""N/A"",""postTreatmentChemicalAgentConcentration"":""""}]","ISA",6.49,58.97,"1460",0,,,,,,,,,,,,,,,,,,,,,,,,,,,,,,,,,,,,,,,,,,,,,,,,,,,,,,,,,,,,,,,,,,,,,,,,,,,,,"[]",,,,,,,,,,,,
"6576f20be228493735990916","2023-12-11T11:27:07.356Z","[""Dimethylacetamide (DMAC)""]","[""water""]","[]","[]","18 ;2",,"[""None""]","[{""postTreatmentChemicalAgentConcentrationUnit"":[],""_id"":""6576f20be228493735990918"",""postTreatment"":""None"",""postTreatmentChemicalAgentSmiles"":""N/A"",""postTreatmentChemicalAgentConcentration"":""""}]","[]","[]","[]","[]","[]","[]",,,,,false,"Dead-end",10,25,,"Dimethylformamide (DMF)","Dye","Rose Bengal (disodium salt)",1017.64,,,1,"[""SEM"",""FTIR""]",,,,true,false,"Accepted","[""TFC""]","[""Polypyrrole""]","[]","[""Polysulfone"",""Sulfonated poly(ether ether) ketone""]","[""None""]","6576f203e228493735990828","2023-12-11T11:26:59.344Z","2023-10-07T00:00:00.000Z","Polypyrrole modified solvent resistant nanofiltration membranes","Scientific Report","backOffice","10.1016/j.memsci.2008.03.061","65003a2e9af97755a1fa02ed","Xianfeng Li and Pieter Vandezande and Ivo F.J. Vankelecom","https://doi.org/10.1016/j.memsci.2008.03.061",0,"Composite","Psf/SPEEK/PPy_DMF_RB_2%","Scientific report","Kiss coating","[{""postTreatmentChemicalAgentConcentrationUnit"":[],""_id"":""6576f20be228493735990917"",""postTreatment"":""None"",""postTreatmentChemicalAgentSmiles"":""N/A"",""postTreatmentChemicalAgentConcentration"":""""}]","ISA",1.11,97.74,"1461",0,,,,,,,,,,,,,,,,,,,,,,,,,,,,,,,,,,,,,,,,,,,,,,,,,,,,,,,,,,,,,,,,,,,,,,,,,,,,,"[]",,,,,,,,,,,,
"6576f20be22849373599091b","2023-12-11T11:27:07.519Z","[""Dimethylacetamide (DMAC)""]","[""water""]","[]","[]","18 ;2",,"[""None""]","[{""postTreatmentChemicalAgentConcentrationUnit"":[],""_id"":""6576f20be22849373599091d"",""postTreatment"":""None"",""postTreatmentChemicalAgentSmiles"":""N/A"",""postTreatmentChemicalAgentConcentration"":""""}]","[]","[]","[]","[]","[]","[]",,,,,false,"Dead-end",10,25,,"Dimethylformamide (DMF)","Dye","Rose Bengal (disodium salt)",1017.64,,,1,"[""SEM"",""FTIR""]",,,,true,false,"Accepted","[""TFC""]","[""Polypyrrole""]","[]","[""Polysulfone"",""Sulfonated poly(ether ether) ketone""]","[""None""]","6576f203e228493735990828","2023-12-11T11:26:59.344Z","2023-10-07T00:00:00.000Z","Polypyrrole modified solvent resistant nanofiltration membranes","Scientific Report","backOffice","10.1016/j.memsci.2008.03.061","65003a2e9af97755a1fa02ed","Xianfeng Li and Pieter Vandezande and Ivo F.J. Vankelecom","https://doi.org/10.1016/j.memsci.2008.03.061",0,"Composite","Psf/SPEEK/PPy_DMF_RB_4%","Scientific report","Kiss coating","[{""postTreatmentChemicalAgentConcentrationUnit"":[],""_id"":""6576f20be22849373599091c"",""postTreatment"":""None"",""postTreatmentChemicalAgentSmiles"":""N/A"",""postTreatmentChemicalAgentConcentration"":""""}]","ISA",0.43,93.73,"1462",0,,,,,,,,,,,,,,,,,,,,,,,,,,,,,,,,,,,,,,,,,,,,,,,,,,,,,,,,,,,,,,,,,,,,,,,,,,,,,"[]",,,,,,,,,,,,
"6576f20be228493735990920","2023-12-11T11:27:07.729Z","[""Dimethylacetamide (DMAC)""]","[""water""]","[]","[]","18 ;2",,"[""None""]","[{""postTreatmentChemicalAgentConcentrationUnit"":[],""_id"":""6576f20be228493735990922"",""postTreatment"":""None"",""postTreatmentChemicalAgentSmiles"":""N/A"",""postTreatmentChemicalAgentConcentration"":""""}]","[]","[]","[]","[]","[]","[]",,,,,false,"Dead-end",10,25,,"Dimethylformamide (DMF)","Dye","Rose Bengal (disodium salt)",1017.64,,,1,"[""SEM"",""FTIR""]",,,,true,false,"Accepted","[""TFC""]","[""Polypyrrole""]","[]","[""Polysulfone"",""Sulfonated poly(ether ether) ketone""]","[""None""]","6576f203e228493735990828","2023-12-11T11:26:59.344Z","2023-10-07T00:00:00.000Z","Polypyrrole modified solvent resistant nanofiltration membranes","Scientific Report","backOffice","10.1016/j.memsci.2008.03.061","65003a2e9af97755a1fa02ed","Xianfeng Li and Pieter Vandezande and Ivo F.J. Vankelecom","https://doi.org/10.1016/j.memsci.2008.03.061",0,"Composite","Psf/SPEEK/PPy_DMF_RB_7,5%","Scientific report","Kiss coating","[{""postTreatmentChemicalAgentConcentrationUnit"":[],""_id"":""6576f20be228493735990921"",""postTreatment"":""None"",""postTreatmentChemicalAgentSmiles"":""N/A"",""postTreatmentChemicalAgentConcentration"":""""}]","ISA",0.3,95.5,"1463",0,,,,,,,,,,,,,,,,,,,,,,,,,,,,,,,,,,,,,,,,,,,,,,,,,,,,,,,,,,,,,,,,,,,,,,,,,,,,,"[]",,,,,,,,,,,,
"6576f20be228493735990925","2023-12-11T11:27:07.917Z","[""Dimethylacetamide (DMAC)""]","[""water""]","[]","[]","18 ;2",,"[""None""]","[{""postTreatmentChemicalAgentConcentrationUnit"":[],""_id"":""6576f20be228493735990927"",""postTreatment"":""None"",""postTreatmentChemicalAgentSmiles"":""N/A"",""postTreatmentChemicalAgentConcentration"":""""}]","[]","[]","[]","[]","[]","[]",,,,,false,"Dead-end",10,25,,"Dimethylformamide (DMF)","Dye","Rose Bengal (disodium salt)",1017.64,,,1,"[""SEM"",""FTIR""]",,,,true,false,"Accepted","[""TFC""]","[""Polypyrrole""]","[]","[""Polysulfone"",""Sulfonated poly(ether ether) ketone""]","[""None""]","6576f203e228493735990828","2023-12-11T11:26:59.344Z","2023-10-07T00:00:00.000Z","Polypyrrole modified solvent resistant nanofiltration membranes","Scientific Report","backOffice","10.1016/j.memsci.2008.03.061","65003a2e9af97755a1fa02ed","Xianfeng Li and Pieter Vandezande and Ivo F.J. Vankelecom","https://doi.org/10.1016/j.memsci.2008.03.061",0,"Composite","Psf/SPEEK/PPy_DMF_RB_10%","Scientific report","Kiss coating","[{""postTreatmentChemicalAgentConcentrationUnit"":[],""_id"":""6576f20be228493735990926"",""postTreatment"":""None"",""postTreatmentChemicalAgentSmiles"":""N/A"",""postTreatmentChemicalAgentConcentration"":""""}]","ISA",0.14,97,"1464",0,,,,,,,,,,,,,,,,,,,,,,,,,,,,,,,,,,,,,,,,,,,,,,,,,,,,,,,,,,,,,,,,,,,,,,,,,,,,,"[]",,,,,,,,,,,,
"6576f20ce22849373599092a","2023-12-11T11:27:08.069Z","[""Dimethylacetamide (DMAC)""]","[""water""]","[]","[]","18 ;2",,"[""None""]","[{""postTreatmentChemicalAgentConcentrationUnit"":[],""_id"":""6576f20ce22849373599092c"",""postTreatment"":""None"",""postTreatmentChemicalAgentSmiles"":""N/A"",""postTreatmentChemicalAgentConcentration"":""""}]","[]","[]","[]","[]","[]","[]",,,,,false,"Dead-end",10,25,,"Dimethylformamide (DMF)","Dye","Acid fuchsine (trisodium salt)",585.5,,,1,"[""SEM"",""FTIR""]",,,,true,false,"Accepted","[""TFC""]","[""Polypyrrole""]","[]","[""Polysulfone"",""Sulfonated poly(ether ether) ketone""]","[""None""]","6576f203e228493735990828","2023-12-11T11:26:59.344Z","2023-10-07T00:00:00.000Z","Polypyrrole modified solvent resistant nanofiltration membranes","Scientific Report","backOffice","10.1016/j.memsci.2008.03.061","65003a2e9af97755a1fa02ed","Xianfeng Li and Pieter Vandezande and Ivo F.J. Vankelecom","https://doi.org/10.1016/j.memsci.2008.03.061",0,"Composite","Psf/SPEEK/PPy_DMF_AF_0%","Scientific report","Kiss coating","[{""postTreatmentChemicalAgentConcentrationUnit"":[],""_id"":""6576f20ce22849373599092b"",""postTreatment"":""None"",""postTreatmentChemicalAgentSmiles"":""N/A"",""postTreatmentChemicalAgentConcentration"":""""}]","ISA",3.44,15.3,"1465",0,,,,,,,,,,,,,,,,,,,,,,,,,,,,,,,,,,,,,,,,,,,,,,,,,,,,,,,,,,,,,,,,,,,,,,,,,,,,,"[]",,,,,,,,,,,,
"6576f20ce22849373599092f","2023-12-11T11:27:08.237Z","[""Dimethylacetamide (DMAC)""]","[""water""]","[]","[]","18 ;2",,"[""None""]","[{""postTreatmentChemicalAgentConcentrationUnit"":[],""_id"":""6576f20ce228493735990931"",""postTreatment"":""None"",""postTreatmentChemicalAgentSmiles"":""N/A"",""postTreatmentChemicalAgentConcentration"":""""}]","[]","[]","[]","[]","[]","[]",,,,,false,"Dead-end",10,25,,"Dimethylformamide (DMF)","Dye","Acid fuchsine (trisodium salt)",585.5,,,1,"[""SEM"",""FTIR""]",,,,true,false,"Accepted","[""TFC""]","[""Polypyrrole""]","[]","[""Polysulfone"",""Sulfonated poly(ether ether) ketone""]","[""None""]","6576f203e228493735990828","2023-12-11T11:26:59.344Z","2023-10-07T00:00:00.000Z","Polypyrrole modified solvent resistant nanofiltration membranes","Scientific Report","backOffice","10.1016/j.memsci.2008.03.061","65003a2e9af97755a1fa02ed","Xianfeng Li and Pieter Vandezande and Ivo F.J. Vankelecom","https://doi.org/10.1016/j.memsci.2008.03.061",0,"Composite","Psf/SPEEK/PPy_DMF_AF_2%","Scientific report","Kiss coating","[{""postTreatmentChemicalAgentConcentrationUnit"":[],""_id"":""6576f20ce228493735990930"",""postTreatment"":""None"",""postTreatmentChemicalAgentSmiles"":""N/A"",""postTreatmentChemicalAgentConcentration"":""""}]","ISA",0.85,70.1,"1466",0,,,,,,,,,,,,,,,,,,,,,,,,,,,,,,,,,,,,,,,,,,,,,,,,,,,,,,,,,,,,,,,,,,,,,,,,,,,,,"[]",,,,,,,,,,,,
"6576f20ce228493735990934","2023-12-11T11:27:08.401Z","[""Dimethylacetamide (DMAC)""]","[""water""]","[]","[]","18 ;2",,"[""None""]","[{""postTreatmentChemicalAgentConcentrationUnit"":[],""_id"":""6576f20ce228493735990936"",""postTreatment"":""None"",""postTreatmentChemicalAgentSmiles"":""N/A"",""postTreatmentChemicalAgentConcentration"":""""}]","[]","[]","[]","[]","[]","[]",,,,,false,"Dead-end",10,25,,"Dimethylformamide (DMF)","Dye","Acid fuchsine (trisodium salt)",585.5,,,1,"[""SEM"",""FTIR""]",,,,true,false,"Accepted","[""TFC""]","[""Polypyrrole""]","[]","[""Polysulfone"",""Sulfonated poly(ether ether) ketone""]","[""None""]","6576f203e228493735990828","2023-12-11T11:26:59.344Z","2023-10-07T00:00:00.000Z","Polypyrrole modified solvent resistant nanofiltration membranes","Scientific Report","backOffice","10.1016/j.memsci.2008.03.061","65003a2e9af97755a1fa02ed","Xianfeng Li and Pieter Vandezande and Ivo F.J. Vankelecom","https://doi.org/10.1016/j.memsci.2008.03.061",0,"Composite","Psf/SPEEK/PPy_DMF_AF_4%","Scientific report","Kiss coating","[{""postTreatmentChemicalAgentConcentrationUnit"":[],""_id"":""6576f20ce228493735990935"",""postTreatment"":""None"",""postTreatmentChemicalAgentSmiles"":""N/A"",""postTreatmentChemicalAgentConcentration"":""""}]","ISA",0.75,82.9,"1467",0,,,,,,,,,,,,,,,,,,,,,,,,,,,,,,,,,,,,,,,,,,,,,,,,,,,,,,,,,,,,,,,,,,,,,,,,,,,,,"[]",,,,,,,,,,,,
"6576f20ce228493735990939","2023-12-11T11:27:08.575Z","[""Dimethylacetamide (DMAC)""]","[""water""]","[]","[]","18 ;2",,"[""None""]","[{""postTreatmentChemicalAgentConcentrationUnit"":[],""_id"":""6576f20ce22849373599093b"",""postTreatment"":""None"",""postTreatmentChemicalAgentSmiles"":""N/A"",""postTreatmentChemicalAgentConcentration"":""""}]","[]","[]","[]","[]","[]","[]",,,,,false,"Dead-end",10,25,,"Dimethylformamide (DMF)","Dye","Acid fuchsine (trisodium salt)",585.5,,,1,"[""SEM"",""FTIR""]",,,,true,false,"Accepted","[""TFC""]","[""Polypyrrole""]","[]","[""Polysulfone"",""Sulfonated poly(ether ether) ketone""]","[""None""]","6576f203e228493735990828","2023-12-11T11:26:59.344Z","2023-10-07T00:00:00.000Z","Polypyrrole modified solvent resistant nanofiltration membranes","Scientific Report","backOffice","10.1016/j.memsci.2008.03.061","65003a2e9af97755a1fa02ed","Xianfeng Li and Pieter Vandezande and Ivo F.J. Vankelecom","https://doi.org/10.1016/j.memsci.2008.03.061",0,"Composite","Psf/SPEEK/PPy_DMF_AF_7,5%","Scientific report","Kiss coating","[{""postTreatmentChemicalAgentConcentrationUnit"":[],""_id"":""6576f20ce22849373599093a"",""postTreatment"":""None"",""postTreatmentChemicalAgentSmiles"":""N/A"",""postTreatmentChemicalAgentConcentration"":""""}]","ISA",0.96,70.12,"1468",0,,,,,,,,,,,,,,,,,,,,,,,,,,,,,,,,,,,,,,,,,,,,,,,,,,,,,,,,,,,,,,,,,,,,,,,,,,,,,"[]",,,,,,,,,,,,
"6576f20ce22849373599093e","2023-12-11T11:27:08.745Z","[""Dimethylacetamide (DMAC)""]","[""water""]","[]","[]","18 ;2",,"[""None""]","[{""postTreatmentChemicalAgentConcentrationUnit"":[],""_id"":""6576f20ce228493735990940"",""postTreatment"":""None"",""postTreatmentChemicalAgentSmiles"":""N/A"",""postTreatmentChemicalAgentConcentration"":""""}]","[]","[]","[]","[]","[]","[]",,,,,false,"Dead-end",10,25,,"Dimethylformamide (DMF)","Dye","Acid fuchsine (trisodium salt)",585.5,,,1,"[""SEM"",""FTIR""]",,,,true,false,"Accepted","[""TFC""]","[""Polypyrrole""]","[]","[""Polysulfone"",""Sulfonated poly(ether ether) ketone""]","[""None""]","6576f203e228493735990828","2023-12-11T11:26:59.344Z","2023-10-07T00:00:00.000Z","Polypyrrole modified solvent resistant nanofiltration membranes","Scientific Report","backOffice","10.1016/j.memsci.2008.03.061","65003a2e9af97755a1fa02ed","Xianfeng Li and Pieter Vandezande and Ivo F.J. Vankelecom","https://doi.org/10.1016/j.memsci.2008.03.061",0,"Composite","Psf/SPEEK/PPy_DMF_AF_10%","Scientific report","Kiss coating","[{""postTreatmentChemicalAgentConcentrationUnit"":[],""_id"":""6576f20ce22849373599093f"",""postTreatment"":""None"",""postTreatmentChemicalAgentSmiles"":""N/A"",""postTreatmentChemicalAgentConcentration"":""""}]","ISA",0.1,94,"1469",0,,,,,,,,,,,,,,,,,,,,,,,,,,,,,,,,,,,,,,,,,,,,,,,,,,,,,,,,,,,,,,,,,,,,,,,,,,,,,"[]",,,,,,,,,,,,
"6576f20de228493735990944","2023-12-11T11:27:09.326Z","[""Dimethylsulfoxide (DMSO)""]","[""water""]","[]","[]","15",,"[""Surface treatment""]","[{""postTreatmentChemicalAgentConcentrationUnit"":[""wt%"",""mol/L""],""_id"":""6576f20de228493735990946"",""postTreatment"":""Surface treatment"",""postTreatmentChemicalAgentSmiles"":""[OH-].[Na+] ; Cl"",""postTreatmentChemicalAgentConcentration"":""10 ;  2""}]","[]","[]","[]","[]","[]","[]",,,,,false,"Dead-end",20,25,,"Isopropanol (IPA)","Dye","Rose Bengal (disodium salt)",1017.64,,,1,"[""AFM""]",,,,true,false,"Accepted","[""TFC""]","[""Polyelectrolyte""]","[]","[""Polyacrylonitrile""]","[""None""]","6576f20de228493735990942","2023-12-11T11:27:09.131Z","2023-10-30T00:00:00.000Z","Morphology and performance of solvent-resistant nanofiltration membranes based on multilayered polyelectrolytes: Study of preparation conditions","Scientific Report","backOffice","10.1016/j.memsci.2010.04.039","65003a2e9af97755a1fa02ed","Xianfeng Li and Ward Goyens and Pejman Ahmadiannamini and Willem Vanderlinden and Steven De Feyter and Ivo Vankelecom","https://doi.org/10.1016/j.memsci.2010.04.039",0,"Composite","PEC_5BL_IPA_RB_0M_NaCl","Scientific report","Layer-by-layer","[{""postTreatmentChemicalAgentConcentrationUnit"":[],""_id"":""6576f20de228493735990945"",""postTreatment"":""None"",""postTreatmentChemicalAgentSmiles"":""N/A"",""postTreatmentChemicalAgentConcentration"":""""}]","ISA",0.07,98,"1470",0,,,,,,,,,,,,,,,,,,,,,,,,,,,,,,,,,,,,,,,,,,,,,,,,,,,,,,,,,,,,,,,,,,,,,,,,,,,,,"[]",,,,,,,,,,,,
"6576f20de228493735990949","2023-12-11T11:27:09.508Z","[""Dimethylsulfoxide (DMSO)""]","[""water""]","[]","[]","15",,"[""Surface treatment""]","[{""postTreatmentChemicalAgentConcentrationUnit"":[""wt%"",""mol/L""],""_id"":""6576f20de22849373599094b"",""postTreatment"":""Surface treatment"",""postTreatmentChemicalAgentSmiles"":""[OH-].[Na+] ; Cl"",""postTreatmentChemicalAgentConcentration"":""10 ;  2""}]","[]","[]","[]","[]","[]","[]",,,,,false,"Dead-end",20,25,,"Isopropanol (IPA)","Dye","Rose Bengal (disodium salt)",1017.64,,,1,"[""AFM""]",,,,true,false,"Accepted","[""TFC""]","[""Polyelectrolyte""]","[]","[""Polyacrylonitrile""]","[""None""]","6576f20de228493735990942","2023-12-11T11:27:09.131Z","2023-10-30T00:00:00.000Z","Morphology and performance of solvent-resistant nanofiltration membranes based on multilayered polyelectrolytes: Study of preparation conditions","Scientific Report","backOffice","10.1016/j.memsci.2010.04.039","65003a2e9af97755a1fa02ed","Xianfeng Li and Ward Goyens and Pejman Ahmadiannamini and Willem Vanderlinden and Steven De Feyter and Ivo Vankelecom","https://doi.org/10.1016/j.memsci.2010.04.039",0,"Composite","PEC_5BL_IPA_RB_0,1M_NaCl","Scientific report","Layer-by-layer","[{""postTreatmentChemicalAgentConcentrationUnit"":[],""_id"":""6576f20de22849373599094a"",""postTreatment"":""None"",""postTreatmentChemicalAgentSmiles"":""N/A"",""postTreatmentChemicalAgentConcentration"":""""}]","ISA",0.4,93.7,"1471",0,,,,,,,,,,,,,,,,,,,,,,,,,,,,,,,,,,,,,,,,,,,,,,,,,,,,,,,,,,,,,,,,,,,,,,,,,,,,,"[]",,,,,,,,,,,,
"6576f20de22849373599094e","2023-12-11T11:27:09.691Z","[""Dimethylsulfoxide (DMSO)""]","[""water""]","[]","[]","15",,"[""Surface treatment""]","[{""postTreatmentChemicalAgentConcentrationUnit"":[""wt%"",""mol/L""],""_id"":""6576f20de228493735990950"",""postTreatment"":""Surface treatment"",""postTreatmentChemicalAgentSmiles"":""[OH-].[Na+] ; Cl"",""postTreatmentChemicalAgentConcentration"":""10 ;  2""}]","[]","[]","[]","[]","[]","[]",,,,,false,"Dead-end",20,25,,"Isopropanol (IPA)","Dye","Rose Bengal (disodium salt)",1017.64,,,1,"[""AFM""]",,,,true,false,"Accepted","[""TFC""]","[""Polyelectrolyte""]","[]","[""Polyacrylonitrile""]","[""None""]","6576f20de228493735990942","2023-12-11T11:27:09.131Z","2023-10-30T00:00:00.000Z","Morphology and performance of solvent-resistant nanofiltration membranes based on multilayered polyelectrolytes: Study of preparation conditions","Scientific Report","backOffice","10.1016/j.memsci.2010.04.039","65003a2e9af97755a1fa02ed","Xianfeng Li and Ward Goyens and Pejman Ahmadiannamini and Willem Vanderlinden and Steven De Feyter and Ivo Vankelecom","https://doi.org/10.1016/j.memsci.2010.04.039",0,"Composite","PEC_5BL_IPA_RB_0,2M_NaCl","Scientific report","Layer-by-layer","[{""postTreatmentChemicalAgentConcentrationUnit"":[],""_id"":""6576f20de22849373599094f"",""postTreatment"":""None"",""postTreatmentChemicalAgentSmiles"":""N/A"",""postTreatmentChemicalAgentConcentration"":""""}]","ISA",0.2,98.92,"1472",0,,,,,,,,,,,,,,,,,,,,,,,,,,,,,,,,,,,,,,,,,,,,,,,,,,,,,,,,,,,,,,,,,,,,,,,,,,,,,"[]",,,,,,,,,,,,
"6576f20de228493735990953","2023-12-11T11:27:09.872Z","[""Dimethylsulfoxide (DMSO)""]","[""water""]","[]","[]","15",,"[""Surface treatment""]","[{""postTreatmentChemicalAgentConcentrationUnit"":[""wt%"",""mol/L""],""_id"":""6576f20de228493735990955"",""postTreatment"":""Surface treatment"",""postTreatmentChemicalAgentSmiles"":""[OH-].[Na+] ; Cl"",""postTreatmentChemicalAgentConcentration"":""10 ;  2""}]","[]","[]","[]","[]","[]","[]",,,,,false,"Dead-end",20,25,,"Isopropanol (IPA)","Dye","Rose Bengal (disodium salt)",1017.64,,,1,"[""AFM""]",,,,true,false,"Accepted","[""TFC""]","[""Polyelectrolyte""]","[]","[""Polyacrylonitrile""]","[""None""]","6576f20de228493735990942","2023-12-11T11:27:09.131Z","2023-10-30T00:00:00.000Z","Morphology and performance of solvent-resistant nanofiltration membranes based on multilayered polyelectrolytes: Study of preparation conditions","Scientific Report","backOffice","10.1016/j.memsci.2010.04.039","65003a2e9af97755a1fa02ed","Xianfeng Li and Ward Goyens and Pejman Ahmadiannamini and Willem Vanderlinden and Steven De Feyter and Ivo Vankelecom","https://doi.org/10.1016/j.memsci.2010.04.039",0,"Composite","PEC_5BL_IPA_RB_0,5M_NaCl","Scientific report","Layer-by-layer","[{""postTreatmentChemicalAgentConcentrationUnit"":[],""_id"":""6576f20de228493735990954"",""postTreatment"":""None"",""postTreatmentChemicalAgentSmiles"":""N/A"",""postTreatmentChemicalAgentConcentration"":""""}]","ISA",0.98,86.61,"1473",0,,,,,,,,,,,,,,,,,,,,,,,,,,,,,,,,,,,,,,,,,,,,,,,,,,,,,,,,,,,,,,,,,,,,,,,,,,,,,"[]",,,,,,,,,,,,
"6576f20ee228493735990958","2023-12-11T11:27:10.088Z","[""Dimethylsulfoxide (DMSO)""]","[""water""]","[]","[]","15",,"[""Surface treatment""]","[{""postTreatmentChemicalAgentConcentrationUnit"":[""wt%"",""mol/L""],""_id"":""6576f20ee22849373599095a"",""postTreatment"":""Surface treatment"",""postTreatmentChemicalAgentSmiles"":""[OH-].[Na+] ; Cl"",""postTreatmentChemicalAgentConcentration"":""10 ;  2""}]","[]","[]","[]","[]","[]","[]",,,,,false,"Dead-end",20,25,,"Isopropanol (IPA)","Dye","Rose Bengal (disodium salt)",1017.64,,,1,"[""AFM""]",,,,true,false,"Accepted","[""TFC""]","[""Polyelectrolyte""]","[]","[""Polyacrylonitrile""]","[""None""]","6576f20de228493735990942","2023-12-11T11:27:09.131Z","2023-10-30T00:00:00.000Z","Morphology and performance of solvent-resistant nanofiltration membranes based on multilayered polyelectrolytes: Study of preparation conditions","Scientific Report","backOffice","10.1016/j.memsci.2010.04.039","65003a2e9af97755a1fa02ed","Xianfeng Li and Ward Goyens and Pejman Ahmadiannamini and Willem Vanderlinden and Steven De Feyter and Ivo Vankelecom","https://doi.org/10.1016/j.memsci.2010.04.039",0,"Composite","PEC_5BL_IPA_RB_1M_NaCl","Scientific report","Layer-by-layer","[{""postTreatmentChemicalAgentConcentrationUnit"":[],""_id"":""6576f20ee228493735990959"",""postTreatment"":""None"",""postTreatmentChemicalAgentSmiles"":""N/A"",""postTreatmentChemicalAgentConcentration"":""""}]","ISA",0.71,93.46,"1474",0,,,,,,,,,,,,,,,,,,,,,,,,,,,,,,,,,,,,,,,,,,,,,,,,,,,,,,,,,,,,,,,,,,,,,,,,,,,,,"[]",,,,,,,,,,,,
"6576f20ee22849373599095d","2023-12-11T11:27:10.257Z","[""Dimethylsulfoxide (DMSO)""]","[""water""]","[]","[]","15",,"[""Surface treatment""]","[{""postTreatmentChemicalAgentConcentrationUnit"":[""wt%"",""mol/L""],""_id"":""6576f20ee22849373599095f"",""postTreatment"":""Surface treatment"",""postTreatmentChemicalAgentSmiles"":""[OH-].[Na+] ; Cl"",""postTreatmentChemicalAgentConcentration"":""10 ;  2""}]","[]","[]","[]","[]","[]","[]",,,,,false,"Dead-end",20,25,,"Isopropanol (IPA)","Dye","Rose Bengal (disodium salt)",1017.64,,,1,"[""AFM""]",,,,true,false,"Accepted","[""TFC""]","[""Polyelectrolyte""]","[]","[""Polyacrylonitrile""]","[""None""]","6576f20de228493735990942","2023-12-11T11:27:09.131Z","2023-10-30T00:00:00.000Z","Morphology and performance of solvent-resistant nanofiltration membranes based on multilayered polyelectrolytes: Study of preparation conditions","Scientific Report","backOffice","10.1016/j.memsci.2010.04.039","65003a2e9af97755a1fa02ed","Xianfeng Li and Ward Goyens and Pejman Ahmadiannamini and Willem Vanderlinden and Steven De Feyter and Ivo Vankelecom","https://doi.org/10.1016/j.memsci.2010.04.039",0,"Composite","PEC_10BL_IPA_RB_0M_NaCl","Scientific report","Layer-by-layer","[{""postTreatmentChemicalAgentConcentrationUnit"":[],""_id"":""6576f20ee22849373599095e"",""postTreatment"":""None"",""postTreatmentChemicalAgentSmiles"":""N/A"",""postTreatmentChemicalAgentConcentration"":""""}]","ISA",0.05,95.8,"1475",0,,,,,,,,,,,,,,,,,,,,,,,,,,,,,,,,,,,,,,,,,,,,,,,,,,,,,,,,,,,,,,,,,,,,,,,,,,,,,"[]",,,,,,,,,,,,
"6576f20ee228493735990962","2023-12-11T11:27:10.432Z","[""Dimethylsulfoxide (DMSO)""]","[""water""]","[]","[]","15",,"[""Surface treatment""]","[{""postTreatmentChemicalAgentConcentrationUnit"":[""wt%"",""mol/L""],""_id"":""6576f20ee228493735990964"",""postTreatment"":""Surface treatment"",""postTreatmentChemicalAgentSmiles"":""[OH-].[Na+] ; Cl"",""postTreatmentChemicalAgentConcentration"":""10 ;  2""}]","[]","[]","[]","[]","[]","[]",,,,,false,"Dead-end",20,25,,"Isopropanol (IPA)","Dye","Rose Bengal (disodium salt)",1017.64,,,1,"[""AFM""]",,,,true,false,"Accepted","[""TFC""]","[""Polyelectrolyte""]","[]","[""Polyacrylonitrile""]","[""None""]","6576f20de228493735990942","2023-12-11T11:27:09.131Z","2023-10-30T00:00:00.000Z","Morphology and performance of solvent-resistant nanofiltration membranes based on multilayered polyelectrolytes: Study of preparation conditions","Scientific Report","backOffice","10.1016/j.memsci.2010.04.039","65003a2e9af97755a1fa02ed","Xianfeng Li and Ward Goyens and Pejman Ahmadiannamini and Willem Vanderlinden and Steven De Feyter and Ivo Vankelecom","https://doi.org/10.1016/j.memsci.2010.04.039",0,"Composite","PEC_10BL_IPA_RB_0,1M_NaCl","Scientific report","Layer-by-layer","[{""postTreatmentChemicalAgentConcentrationUnit"":[],""_id"":""6576f20ee228493735990963"",""postTreatment"":""None"",""postTreatmentChemicalAgentSmiles"":""N/A"",""postTreatmentChemicalAgentConcentration"":""""}]","ISA",0.27,98.82,"1476",0,,,,,,,,,,,,,,,,,,,,,,,,,,,,,,,,,,,,,,,,,,,,,,,,,,,,,,,,,,,,,,,,,,,,,,,,,,,,,"[]",,,,,,,,,,,,
"6576f20ee228493735990967","2023-12-11T11:27:10.633Z","[""Dimethylsulfoxide (DMSO)""]","[""water""]","[]","[]","15",,"[""Surface treatment""]","[{""postTreatmentChemicalAgentConcentrationUnit"":[""wt%"",""mol/L""],""_id"":""6576f20ee228493735990969"",""postTreatment"":""Surface treatment"",""postTreatmentChemicalAgentSmiles"":""[OH-].[Na+] ; Cl"",""postTreatmentChemicalAgentConcentration"":""10 ;  2""}]","[]","[]","[]","[]","[]","[]",,,,,false,"Dead-end",20,25,,"Isopropanol (IPA)","Dye","Rose Bengal (disodium salt)",1017.64,,,1,"[""AFM""]",,,,true,false,"Accepted","[""TFC""]","[""Polyelectrolyte""]","[]","[""Polyacrylonitrile""]","[""None""]","6576f20de228493735990942","2023-12-11T11:27:09.131Z","2023-10-30T00:00:00.000Z","Morphology and performance of solvent-resistant nanofiltration membranes based on multilayered polyelectrolytes: Study of preparation conditions","Scientific Report","backOffice","10.1016/j.memsci.2010.04.039","65003a2e9af97755a1fa02ed","Xianfeng Li and Ward Goyens and Pejman Ahmadiannamini and Willem Vanderlinden and Steven De Feyter and Ivo Vankelecom","https://doi.org/10.1016/j.memsci.2010.04.039",0,"Composite","PEC_10BL_IPA_RB_0,2M_NaCl","Scientific report","Layer-by-layer","[{""postTreatmentChemicalAgentConcentrationUnit"":[],""_id"":""6576f20ee228493735990968"",""postTreatment"":""None"",""postTreatmentChemicalAgentSmiles"":""N/A"",""postTreatmentChemicalAgentConcentration"":""""}]","ISA",0.24,98.61,"1477",0,,,,,,,,,,,,,,,,,,,,,,,,,,,,,,,,,,,,,,,,,,,,,,,,,,,,,,,,,,,,,,,,,,,,,,,,,,,,,"[]",,,,,,,,,,,,
"6576f20ee22849373599096c","2023-12-11T11:27:10.840Z","[""Dimethylsulfoxide (DMSO)""]","[""water""]","[]","[]","15",,"[""Surface treatment""]","[{""postTreatmentChemicalAgentConcentrationUnit"":[""wt%"",""mol/L""],""_id"":""6576f20ee22849373599096e"",""postTreatment"":""Surface treatment"",""postTreatmentChemicalAgentSmiles"":""[OH-].[Na+] ; Cl"",""postTreatmentChemicalAgentConcentration"":""10 ;  2""}]","[]","[]","[]","[]","[]","[]",,,,,false,"Dead-end",20,25,,"Isopropanol (IPA)","Dye","Rose Bengal (disodium salt)",1017.64,,,1,"[""AFM""]",,,,true,false,"Accepted","[""TFC""]","[""Polyelectrolyte""]","[]","[""Polyacrylonitrile""]","[""None""]","6576f20de228493735990942","2023-12-11T11:27:09.131Z","2023-10-30T00:00:00.000Z","Morphology and performance of solvent-resistant nanofiltration membranes based on multilayered polyelectrolytes: Study of preparation conditions","Scientific Report","backOffice","10.1016/j.memsci.2010.04.039","65003a2e9af97755a1fa02ed","Xianfeng Li and Ward Goyens and Pejman Ahmadiannamini and Willem Vanderlinden and Steven De Feyter and Ivo Vankelecom","https://doi.org/10.1016/j.memsci.2010.04.039",0,"Composite","PEC_10BL_IPA_RB_0,5M_NaCl","Scientific report","Layer-by-layer","[{""postTreatmentChemicalAgentConcentrationUnit"":[],""_id"":""6576f20ee22849373599096d"",""postTreatment"":""None"",""postTreatmentChemicalAgentSmiles"":""N/A"",""postTreatmentChemicalAgentConcentration"":""""}]","ISA",0.68,84.49,"1478",0,,,,,,,,,,,,,,,,,,,,,,,,,,,,,,,,,,,,,,,,,,,,,,,,,,,,,,,,,,,,,,,,,,,,,,,,,,,,,"[]",,,,,,,,,,,,
"6576f20fe228493735990971","2023-12-11T11:27:11.013Z","[""Dimethylsulfoxide (DMSO)""]","[""water""]","[]","[]","15",,"[""Surface treatment""]","[{""postTreatmentChemicalAgentConcentrationUnit"":[""wt%"",""mol/L""],""_id"":""6576f20fe228493735990973"",""postTreatment"":""Surface treatment"",""postTreatmentChemicalAgentSmiles"":""[OH-].[Na+] ; Cl"",""postTreatmentChemicalAgentConcentration"":""10 ;  2""}]","[]","[]","[]","[]","[]","[]",,,,,false,"Dead-end",20,25,,"Isopropanol (IPA)","Dye","Rose Bengal (disodium salt)",1017.64,,,1,"[""AFM""]",,,,true,false,"Accepted","[""TFC""]","[""Polyelectrolyte""]","[]","[""Polyacrylonitrile""]","[""None""]","6576f20de228493735990942","2023-12-11T11:27:09.131Z","2023-10-30T00:00:00.000Z","Morphology and performance of solvent-resistant nanofiltration membranes based on multilayered polyelectrolytes: Study of preparation conditions","Scientific Report","backOffice","10.1016/j.memsci.2010.04.039","65003a2e9af97755a1fa02ed","Xianfeng Li and Ward Goyens and Pejman Ahmadiannamini and Willem Vanderlinden and Steven De Feyter and Ivo Vankelecom","https://doi.org/10.1016/j.memsci.2010.04.039",0,"Composite","PEC_10BL_IPA_RB_1M_NaCl","Scientific report","Layer-by-layer","[{""postTreatmentChemicalAgentConcentrationUnit"":[],""_id"":""6576f20fe228493735990972"",""postTreatment"":""None"",""postTreatmentChemicalAgentSmiles"":""N/A"",""postTreatmentChemicalAgentConcentration"":""""}]","ISA",0.48,97.53,"1479",0,,,,,,,,,,,,,,,,,,,,,,,,,,,,,,,,,,,,,,,,,,,,,,,,,,,,,,,,,,,,,,,,,,,,,,,,,,,,,"[]",,,,,,,,,,,,
"6576f20fe228493735990976","2023-12-11T11:27:11.194Z","[""Dimethylsulfoxide (DMSO)""]","[""water""]","[]","[]","15",,"[""Surface treatment""]","[{""postTreatmentChemicalAgentConcentrationUnit"":[""wt%"",""mol/L""],""_id"":""6576f20fe228493735990978"",""postTreatment"":""Surface treatment"",""postTreatmentChemicalAgentSmiles"":""[OH-].[Na+] ; Cl"",""postTreatmentChemicalAgentConcentration"":""10 ;  2""}]","[]","[]","[]","[]","[]","[]",,,,,false,"Dead-end",20,25,,"Isopropanol (IPA)","Dye","Rose Bengal (disodium salt)",1017.64,,,1,"[""AFM""]",,,,true,false,"Accepted","[""TFC""]","[""Polyelectrolyte""]","[]","[""Polyacrylonitrile""]","[""None""]","6576f20de228493735990942","2023-12-11T11:27:09.131Z","2023-10-30T00:00:00.000Z","Morphology and performance of solvent-resistant nanofiltration membranes based on multilayered polyelectrolytes: Study of preparation conditions","Scientific Report","backOffice","10.1016/j.memsci.2010.04.039","65003a2e9af97755a1fa02ed","Xianfeng Li and Ward Goyens and Pejman Ahmadiannamini and Willem Vanderlinden and Steven De Feyter and Ivo Vankelecom","https://doi.org/10.1016/j.memsci.2010.04.039",0,"Composite","PEC_15BL_IPA_RB_0M_NaCl","Scientific report","Layer-by-layer","[{""postTreatmentChemicalAgentConcentrationUnit"":[],""_id"":""6576f20fe228493735990977"",""postTreatment"":""None"",""postTreatmentChemicalAgentSmiles"":""N/A"",""postTreatmentChemicalAgentConcentration"":""""}]","ISA",0.06,98.5,"1480",0,,,,,,,,,,,,,,,,,,,,,,,,,,,,,,,,,,,,,,,,,,,,,,,,,,,,,,,,,,,,,,,,,,,,,,,,,,,,,"[]",,,,,,,,,,,,
"6576f20fe22849373599097b","2023-12-11T11:27:11.387Z","[""Dimethylsulfoxide (DMSO)""]","[""water""]","[]","[]","15",,"[""Surface treatment""]","[{""postTreatmentChemicalAgentConcentrationUnit"":[""wt%"",""mol/L""],""_id"":""6576f20fe22849373599097d"",""postTreatment"":""Surface treatment"",""postTreatmentChemicalAgentSmiles"":""[OH-].[Na+] ; Cl"",""postTreatmentChemicalAgentConcentration"":""10 ;  2""}]","[]","[]","[]","[]","[]","[]",,,,,false,"Dead-end",20,25,,"Isopropanol (IPA)","Dye","Rose Bengal (disodium salt)",1017.64,,,1,"[""AFM""]",,,,true,false,"Accepted","[""TFC""]","[""Polyelectrolyte""]","[]","[""Polyacrylonitrile""]","[""None""]","6576f20de228493735990942","2023-12-11T11:27:09.131Z","2023-10-30T00:00:00.000Z","Morphology and performance of solvent-resistant nanofiltration membranes based on multilayered polyelectrolytes: Study of preparation conditions","Scientific Report","backOffice","10.1016/j.memsci.2010.04.039","65003a2e9af97755a1fa02ed","Xianfeng Li and Ward Goyens and Pejman Ahmadiannamini and Willem Vanderlinden and Steven De Feyter and Ivo Vankelecom","https://doi.org/10.1016/j.memsci.2010.04.039",0,"Composite","PEC_15BL_IPA_RB_0,1M_NaCl","Scientific report","Layer-by-layer","[{""postTreatmentChemicalAgentConcentrationUnit"":[],""_id"":""6576f20fe22849373599097c"",""postTreatment"":""None"",""postTreatmentChemicalAgentSmiles"":""N/A"",""postTreatmentChemicalAgentConcentration"":""""}]","ISA",0.23,97.64,"1481",0,,,,,,,,,,,,,,,,,,,,,,,,,,,,,,,,,,,,,,,,,,,,,,,,,,,,,,,,,,,,,,,,,,,,,,,,,,,,,"[]",,,,,,,,,,,,
"6576f20fe228493735990980","2023-12-11T11:27:11.569Z","[""Dimethylsulfoxide (DMSO)""]","[""water""]","[]","[]","15",,"[""Surface treatment""]","[{""postTreatmentChemicalAgentConcentrationUnit"":[""wt%"",""mol/L""],""_id"":""6576f20fe228493735990982"",""postTreatment"":""Surface treatment"",""postTreatmentChemicalAgentSmiles"":""[OH-].[Na+] ; Cl"",""postTreatmentChemicalAgentConcentration"":""10 ;  2""}]","[]","[]","[]","[]","[]","[]",,,,,false,"Dead-end",20,25,,"Isopropanol (IPA)","Dye","Rose Bengal (disodium salt)",1017.64,,,1,"[""AFM""]",,,,true,false,"Accepted","[""TFC""]","[""Polyelectrolyte""]","[]","[""Polyacrylonitrile""]","[""None""]","6576f20de228493735990942","2023-12-11T11:27:09.131Z","2023-10-30T00:00:00.000Z","Morphology and performance of solvent-resistant nanofiltration membranes based on multilayered polyelectrolytes: Study of preparation conditions","Scientific Report","backOffice","10.1016/j.memsci.2010.04.039","65003a2e9af97755a1fa02ed","Xianfeng Li and Ward Goyens and Pejman Ahmadiannamini and Willem Vanderlinden and Steven De Feyter and Ivo Vankelecom","https://doi.org/10.1016/j.memsci.2010.04.039",0,"Composite","PEC_15BL_IPA_RB_0,2M_NaCl","Scientific report","Layer-by-layer","[{""postTreatmentChemicalAgentConcentrationUnit"":[],""_id"":""6576f20fe228493735990981"",""postTreatment"":""None"",""postTreatmentChemicalAgentSmiles"":""N/A"",""postTreatmentChemicalAgentConcentration"":""""}]","ISA",0.27,96.36,"1482",0,,,,,,,,,,,,,,,,,,,,,,,,,,,,,,,,,,,,,,,,,,,,,,,,,,,,,,,,,,,,,,,,,,,,,,,,,,,,,"[]",,,,,,,,,,,,
"6576f20fe228493735990985","2023-12-11T11:27:11.770Z","[""Dimethylsulfoxide (DMSO)""]","[""water""]","[]","[]","15",,"[""Surface treatment""]","[{""postTreatmentChemicalAgentConcentrationUnit"":[""wt%"",""mol/L""],""_id"":""6576f20fe228493735990987"",""postTreatment"":""Surface treatment"",""postTreatmentChemicalAgentSmiles"":""[OH-].[Na+] ; Cl"",""postTreatmentChemicalAgentConcentration"":""10 ;  2""}]","[]","[]","[]","[]","[]","[]",,,,,false,"Dead-end",20,25,,"Isopropanol (IPA)","Dye","Rose Bengal (disodium salt)",1017.64,,,1,"[""AFM""]",,,,true,false,"Accepted","[""TFC""]","[""Polyelectrolyte""]","[]","[""Polyacrylonitrile""]","[""None""]","6576f20de228493735990942","2023-12-11T11:27:09.131Z","2023-10-30T00:00:00.000Z","Morphology and performance of solvent-resistant nanofiltration membranes based on multilayered polyelectrolytes: Study of preparation conditions","Scientific Report","backOffice","10.1016/j.memsci.2010.04.039","65003a2e9af97755a1fa02ed","Xianfeng Li and Ward Goyens and Pejman Ahmadiannamini and Willem Vanderlinden and Steven De Feyter and Ivo Vankelecom","https://doi.org/10.1016/j.memsci.2010.04.039",0,"Composite","PEC_15BL_IPA_RB_0,5M_NaCl","Scientific report","Layer-by-layer","[{""postTreatmentChemicalAgentConcentrationUnit"":[],""_id"":""6576f20fe228493735990986"",""postTreatment"":""None"",""postTreatmentChemicalAgentSmiles"":""N/A"",""postTreatmentChemicalAgentConcentration"":""""}]","ISA",0.89,95.18,"1483",0,,,,,,,,,,,,,,,,,,,,,,,,,,,,,,,,,,,,,,,,,,,,,,,,,,,,,,,,,,,,,,,,,,,,,,,,,,,,,"[]",,,,,,,,,,,,
