Repository: BAMresearch/onf-database

This repository belongs to the the publication "Revealing structure-property-performance relationships of organic solvent nanofiltration membranes using a FAIR, open-access database" published in ADD JOURNAL (DOI). 
It uses a dataset derived from The Open Membrane Database (https://openmembranedatabase.org/). The access date was April 8th 2025. The original dataset is in the repository as OMD_SRNF_2025-04-08.csv file.

The main researchers involved in the study are Sarah Glass (ORCID: 0000-0002-0625-0057), Petra Merten (no ORCID available), Torsten Brinkmann (ORCID: 0000-0002-5114-6259) and Volkan Filiz (ORCID: 0000-0003-0239-8641). 

The repository contains 5 Python files:

File: OMD_SRNF_2025-04-08.csv (part 56 of 184)
"6576f20fe22849373599098a","2023-12-11T11:27:11.961Z","[""Dimethylsulfoxide (DMSO)""]","[""water""]","[]","[]","15",,"[""Surface treatment""]","[{""postTreatmentChemicalAgentConcentrationUnit"":[""wt%"",""mol/L""],""_id"":""6576f20fe22849373599098c"",""postTreatment"":""Surface treatment"",""postTreatmentChemicalAgentSmiles"":""[OH-].[Na+] ; Cl"",""postTreatmentChemicalAgentConcentration"":""10 ;  2""}]","[]","[]","[]","[]","[]","[]",,,,,false,"Dead-end",20,25,,"Isopropanol (IPA)","Dye","Rose Bengal (disodium salt)",1017.64,,,1,"[""AFM""]",,,,true,false,"Accepted","[""TFC""]","[""Polyelectrolyte""]","[]","[""Polyacrylonitrile""]","[""None""]","6576f20de228493735990942","2023-12-11T11:27:09.131Z","2023-10-30T00:00:00.000Z","Morphology and performance of solvent-resistant nanofiltration membranes based on multilayered polyelectrolytes: Study of preparation conditions","Scientific Report","backOffice","10.1016/j.memsci.2010.04.039","65003a2e9af97755a1fa02ed","Xianfeng Li and Ward Goyens and Pejman Ahmadiannamini and Willem Vanderlinden and Steven De Feyter and Ivo Vankelecom","https://doi.org/10.1016/j.memsci.2010.04.039",0,"Composite","PEC_15BL_IPA_RB_1M_NaCl","Scientific report","Layer-by-layer","[{""postTreatmentChemicalAgentConcentrationUnit"":[],""_id"":""6576f20fe22849373599098b"",""postTreatment"":""None"",""postTreatmentChemicalAgentSmiles"":""N/A"",""postTreatmentChemicalAgentConcentration"":""""}]","ISA",0.46,95.61,"1484",0,,,,,,,,,,,,,,,,,,,,,,,,,,,,,,,,,,,,,,,,,,,,,,,,,,,,,,,,,,,,,,,,,,,,,,,,,,,,,"[]",,,,,,,,,,,,
"6576f210e22849373599098f","2023-12-11T11:27:12.188Z","[""Dimethylsulfoxide (DMSO)""]","[""water""]","[]","[]","15",,"[""Surface treatment""]","[{""postTreatmentChemicalAgentConcentrationUnit"":[""wt%"",""mol/L""],""_id"":""6576f210e228493735990991"",""postTreatment"":""Surface treatment"",""postTreatmentChemicalAgentSmiles"":""[OH-].[Na+] ; Cl"",""postTreatmentChemicalAgentConcentration"":""10 ;  2""}]","[]","[]","[]","[]","[]","[]",,,,,false,"Dead-end",20,25,,"Isopropanol (IPA)","Dye","Rose Bengal (disodium salt)",1017.64,,,1,"[""AFM""]",,,,true,false,"Accepted","[""TFC""]","[""Polyelectrolyte""]","[]","[""Polyacrylonitrile""]","[""None""]","6576f20de228493735990942","2023-12-11T11:27:09.131Z","2023-10-30T00:00:00.000Z","Morphology and performance of solvent-resistant nanofiltration membranes based on multilayered polyelectrolytes: Study of preparation conditions","Scientific Report","backOffice","10.1016/j.memsci.2010.04.039","65003a2e9af97755a1fa02ed","Xianfeng Li and Ward Goyens and Pejman Ahmadiannamini and Willem Vanderlinden and Steven De Feyter and Ivo Vankelecom","https://doi.org/10.1016/j.memsci.2010.04.039",0,"Composite","PEC_20BL_IPA_RB_0M_NaCl","Scientific report","Layer-by-layer","[{""postTreatmentChemicalAgentConcentrationUnit"":[],""_id"":""6576f210e228493735990990"",""postTreatment"":""None"",""postTreatmentChemicalAgentSmiles"":""N/A"",""postTreatmentChemicalAgentConcentration"":""""}]","ISA",0.1,94,"1485",0,,,,,,,,,,,,,,,,,,,,,,,,,,,,,,,,,,,,,,,,,,,,,,,,,,,,,,,,,,,,,,,,,,,,,,,,,,,,,"[]",,,,,,,,,,,,
"6576f210e228493735990994","2023-12-11T11:27:12.365Z","[""Dimethylsulfoxide (DMSO)""]","[""water""]","[]","[]","15",,"[""Surface treatment""]","[{""postTreatmentChemicalAgentConcentrationUnit"":[""wt%"",""mol/L""],""_id"":""6576f210e228493735990996"",""postTreatment"":""Surface treatment"",""postTreatmentChemicalAgentSmiles"":""[OH-].[Na+] ; Cl"",""postTreatmentChemicalAgentConcentration"":""10 ;  2""}]","[]","[]","[]","[]","[]","[]",,,,,false,"Dead-end",20,25,,"Isopropanol (IPA)","Dye","Rose Bengal (disodium salt)",1017.64,,,1,"[""AFM""]",,,,true,false,"Accepted","[""TFC""]","[""Polyelectrolyte""]","[]","[""Polyacrylonitrile""]","[""None""]","6576f20de228493735990942","2023-12-11T11:27:09.131Z","2023-10-30T00:00:00.000Z","Morphology and performance of solvent-resistant nanofiltration membranes based on multilayered polyelectrolytes: Study of preparation conditions","Scientific Report","backOffice","10.1016/j.memsci.2010.04.039","65003a2e9af97755a1fa02ed","Xianfeng Li and Ward Goyens and Pejman Ahmadiannamini and Willem Vanderlinden and Steven De Feyter and Ivo Vankelecom","https://doi.org/10.1016/j.memsci.2010.04.039",0,"Composite","PEC_20BL_IPA_RB_0,1M_NaCl","Scientific report","Layer-by-layer","[{""postTreatmentChemicalAgentConcentrationUnit"":[],""_id"":""6576f210e228493735990995"",""postTreatment"":""None"",""postTreatmentChemicalAgentSmiles"":""N/A"",""postTreatmentChemicalAgentConcentration"":""""}]","ISA",0.23,93.79,"1486",0,,,,,,,,,,,,,,,,,,,,,,,,,,,,,,,,,,,,,,,,,,,,,,,,,,,,,,,,,,,,,,,,,,,,,,,,,,,,,"[]",,,,,,,,,,,,
"6576f210e228493735990999","2023-12-11T11:27:12.511Z","[""Dimethylsulfoxide (DMSO)""]","[""water""]","[]","[]","15",,"[""Surface treatment""]","[{""postTreatmentChemicalAgentConcentrationUnit"":[""wt%"",""mol/L""],""_id"":""6576f210e22849373599099b"",""postTreatment"":""Surface treatment"",""postTreatmentChemicalAgentSmiles"":""[OH-].[Na+] ; Cl"",""postTreatmentChemicalAgentConcentration"":""10 ;  2""}]","[]","[]","[]","[]","[]","[]",,,,,false,"Dead-end",20,25,,"Isopropanol (IPA)","Dye","Rose Bengal (disodium salt)",1017.64,,,1,"[""AFM""]",,,,true,false,"Accepted","[""TFC""]","[""Polyelectrolyte""]","[]","[""Polyacrylonitrile""]","[""None""]","6576f20de228493735990942","2023-12-11T11:27:09.131Z","2023-10-30T00:00:00.000Z","Morphology and performance of solvent-resistant nanofiltration membranes based on multilayered polyelectrolytes: Study of preparation conditions","Scientific Report","backOffice","10.1016/j.memsci.2010.04.039","65003a2e9af97755a1fa02ed","Xianfeng Li and Ward Goyens and Pejman Ahmadiannamini and Willem Vanderlinden and Steven De Feyter and Ivo Vankelecom","https://doi.org/10.1016/j.memsci.2010.04.039",0,"Composite","PEC_20BL_IPA_RB_0,2M_NaCl","Scientific report","Layer-by-layer","[{""postTreatmentChemicalAgentConcentrationUnit"":[],""_id"":""6576f210e22849373599099a"",""postTreatment"":""None"",""postTreatmentChemicalAgentSmiles"":""N/A"",""postTreatmentChemicalAgentConcentration"":""""}]","ISA",0.53,98.43,"1487",0,,,,,,,,,,,,,,,,,,,,,,,,,,,,,,,,,,,,,,,,,,,,,,,,,,,,,,,,,,,,,,,,,,,,,,,,,,,,,"[]",,,,,,,,,,,,
"6576f210e22849373599099e","2023-12-11T11:27:12.663Z","[""Dimethylsulfoxide (DMSO)""]","[""water""]","[]","[]","15",,"[""Surface treatment""]","[{""postTreatmentChemicalAgentConcentrationUnit"":[""wt%"",""mol/L""],""_id"":""6576f210e2284937359909a0"",""postTreatment"":""Surface treatment"",""postTreatmentChemicalAgentSmiles"":""[OH-].[Na+] ; Cl"",""postTreatmentChemicalAgentConcentration"":""10 ;  2""}]","[]","[]","[]","[]","[]","[]",,,,,false,"Dead-end",20,25,,"Isopropanol (IPA)","Dye","Rose Bengal (disodium salt)",1017.64,,,1,"[""AFM""]",,,,true,false,"Accepted","[""TFC""]","[""Polyelectrolyte""]","[]","[""Polyacrylonitrile""]","[""None""]","6576f20de228493735990942","2023-12-11T11:27:09.131Z","2023-10-30T00:00:00.000Z","Morphology and performance of solvent-resistant nanofiltration membranes based on multilayered polyelectrolytes: Study of preparation conditions","Scientific Report","backOffice","10.1016/j.memsci.2010.04.039","65003a2e9af97755a1fa02ed","Xianfeng Li and Ward Goyens and Pejman Ahmadiannamini and Willem Vanderlinden and Steven De Feyter and Ivo Vankelecom","https://doi.org/10.1016/j.memsci.2010.04.039",0,"Composite","PEC_20BL_IPA_RB_0,5M_NaCl","Scientific report","Layer-by-layer","[{""postTreatmentChemicalAgentConcentrationUnit"":[],""_id"":""6576f210e22849373599099f"",""postTreatment"":""None"",""postTreatmentChemicalAgentSmiles"":""N/A"",""postTreatmentChemicalAgentConcentration"":""""}]","ISA",0.87,95.39,"1488",0,,,,,,,,,,,,,,,,,,,,,,,,,,,,,,,,,,,,,,,,,,,,,,,,,,,,,,,,,,,,,,,,,,,,,,,,,,,,,"[]",,,,,,,,,,,,
"6576f210e2284937359909a3","2023-12-11T11:27:12.845Z","[""Dimethylsulfoxide (DMSO)""]","[""water""]","[]","[]","15",,"[""Surface treatment""]","[{""postTreatmentChemicalAgentConcentrationUnit"":[""wt%"",""mol/L""],""_id"":""6576f210e2284937359909a5"",""postTreatment"":""Surface treatment"",""postTreatmentChemicalAgentSmiles"":""[OH-].[Na+] ; Cl"",""postTreatmentChemicalAgentConcentration"":""10 ;  2""}]","[]","[]","[]","[]","[]","[]",,,,,false,"Dead-end",20,25,,"Isopropanol (IPA)","Dye","Rose Bengal (disodium salt)",1017.64,,,1,"[""AFM""]",,,,true,false,"Accepted","[""TFC""]","[""Polyelectrolyte""]","[]","[""Polyacrylonitrile""]","[""None""]","6576f20de228493735990942","2023-12-11T11:27:09.131Z","2023-10-30T00:00:00.000Z","Morphology and performance of solvent-resistant nanofiltration membranes based on multilayered polyelectrolytes: Study of preparation conditions","Scientific Report","backOffice","10.1016/j.memsci.2010.04.039","65003a2e9af97755a1fa02ed","Xianfeng Li and Ward Goyens and Pejman Ahmadiannamini and Willem Vanderlinden and Steven De Feyter and Ivo Vankelecom","https://doi.org/10.1016/j.memsci.2010.04.039",0,"Composite","PEC_20BL_IPA_RB_1M_NaCl","Scientific report","Layer-by-layer","[{""postTreatmentChemicalAgentConcentrationUnit"":[],""_id"":""6576f210e2284937359909a4"",""postTreatment"":""None"",""postTreatmentChemicalAgentSmiles"":""N/A"",""postTreatmentChemicalAgentConcentration"":""""}]","ISA",0.64,95.39,"1489",0,,,,,,,,,,,,,,,,,,,,,,,,,,,,,,,,,,,,,,,,,,,,,,,,,,,,,,,,,,,,,,,,,,,,,,,,,,,,,"[]",,,,,,,,,,,,
"6576f211e2284937359909a8","2023-12-11T11:27:13.017Z","[""Dimethylsulfoxide (DMSO)""]","[""water""]","[]","[]","15",,"[""Surface treatment""]","[{""postTreatmentChemicalAgentConcentrationUnit"":[""wt%"",""mol/L""],""_id"":""6576f211e2284937359909aa"",""postTreatment"":""Surface treatment"",""postTreatmentChemicalAgentSmiles"":""[OH-].[Na+] ; Cl"",""postTreatmentChemicalAgentConcentration"":""10 ;  2""}]","[]","[]","[]","[]","[]","[]",,,,,false,"Dead-end",20,25,,"Tetrahydrofuran (THF)","Dye","Rose Bengal (disodium salt)",1017.64,,,1,"[""AFM""]",,,,true,false,"Accepted","[""TFC""]","[""Polyelectrolyte""]","[]","[""Polyacrylonitrile""]","[""None""]","6576f20de228493735990942","2023-12-11T11:27:09.131Z","2023-10-30T00:00:00.000Z","Morphology and performance of solvent-resistant nanofiltration membranes based on multilayered polyelectrolytes: Study of preparation conditions","Scientific Report","backOffice","10.1016/j.memsci.2010.04.039","65003a2e9af97755a1fa02ed","Xianfeng Li and Ward Goyens and Pejman Ahmadiannamini and Willem Vanderlinden and Steven De Feyter and Ivo Vankelecom","https://doi.org/10.1016/j.memsci.2010.04.039",0,"Composite","PEC_5BL_THF_RB_0M_NaCl","Scientific report","Layer-by-layer","[{""postTreatmentChemicalAgentConcentrationUnit"":[],""_id"":""6576f211e2284937359909a9"",""postTreatment"":""None"",""postTreatmentChemicalAgentSmiles"":""N/A"",""postTreatmentChemicalAgentConcentration"":""""}]","ISA",2.57,94.18,"1490",0,,,,,,,,,,,,,,,,,,,,,,,,,,,,,,,,,,,,,,,,,,,,,,,,,,,,,,,,,,,,,,,,,,,,,,,,,,,,,"[]",,,,,,,,,,,,
"6576f211e2284937359909ad","2023-12-11T11:27:13.184Z","[""Dimethylsulfoxide (DMSO)""]","[""water""]","[]","[]","15",,"[""Surface treatment""]","[{""postTreatmentChemicalAgentConcentrationUnit"":[""wt%"",""mol/L""],""_id"":""6576f211e2284937359909af"",""postTreatment"":""Surface treatment"",""postTreatmentChemicalAgentSmiles"":""[OH-].[Na+] ; Cl"",""postTreatmentChemicalAgentConcentration"":""10 ;  2""}]","[]","[]","[]","[]","[]","[]",,,,,false,"Dead-end",20,25,,"Tetrahydrofuran (THF)","Dye","Rose Bengal (disodium salt)",1017.64,,,1,"[""AFM""]",,,,true,false,"Accepted","[""TFC""]","[""Polyelectrolyte""]","[]","[""Polyacrylonitrile""]","[""None""]","6576f20de228493735990942","2023-12-11T11:27:09.131Z","2023-10-30T00:00:00.000Z","Morphology and performance of solvent-resistant nanofiltration membranes based on multilayered polyelectrolytes: Study of preparation conditions","Scientific Report","backOffice","10.1016/j.memsci.2010.04.039","65003a2e9af97755a1fa02ed","Xianfeng Li and Ward Goyens and Pejman Ahmadiannamini and Willem Vanderlinden and Steven De Feyter and Ivo Vankelecom","https://doi.org/10.1016/j.memsci.2010.04.039",0,"Composite","PEC_5BL_THF_RB_0,1M_NaCl","Scientific report","Layer-by-layer","[{""postTreatmentChemicalAgentConcentrationUnit"":[],""_id"":""6576f211e2284937359909ae"",""postTreatment"":""None"",""postTreatmentChemicalAgentSmiles"":""N/A"",""postTreatmentChemicalAgentConcentration"":""""}]","ISA",12.1,92.88,"1491",0,,,,,,,,,,,,,,,,,,,,,,,,,,,,,,,,,,,,,,,,,,,,,,,,,,,,,,,,,,,,,,,,,,,,,,,,,,,,,"[]",,,,,,,,,,,,
"6576f211e2284937359909b2","2023-12-11T11:27:13.357Z","[""Dimethylsulfoxide (DMSO)""]","[""water""]","[]","[]","15",,"[""Surface treatment""]","[{""postTreatmentChemicalAgentConcentrationUnit"":[""wt%"",""mol/L""],""_id"":""6576f211e2284937359909b4"",""postTreatment"":""Surface treatment"",""postTreatmentChemicalAgentSmiles"":""[OH-].[Na+] ; Cl"",""postTreatmentChemicalAgentConcentration"":""10 ;  2""}]","[]","[]","[]","[]","[]","[]",,,,,false,"Dead-end",20,25,,"Tetrahydrofuran (THF)","Dye","Rose Bengal (disodium salt)",1017.64,,,1,"[""AFM""]",,,,true,false,"Accepted","[""TFC""]","[""Polyelectrolyte""]","[]","[""Polyacrylonitrile""]","[""None""]","6576f20de228493735990942","2023-12-11T11:27:09.131Z","2023-10-30T00:00:00.000Z","Morphology and performance of solvent-resistant nanofiltration membranes based on multilayered polyelectrolytes: Study of preparation conditions","Scientific Report","backOffice","10.1016/j.memsci.2010.04.039","65003a2e9af97755a1fa02ed","Xianfeng Li and Ward Goyens and Pejman Ahmadiannamini and Willem Vanderlinden and Steven De Feyter and Ivo Vankelecom","https://doi.org/10.1016/j.memsci.2010.04.039",0,"Composite","PEC_5BL_THF_RB_0,2M_NaCl","Scientific report","Layer-by-layer","[{""postTreatmentChemicalAgentConcentrationUnit"":[],""_id"":""6576f211e2284937359909b3"",""postTreatment"":""None"",""postTreatmentChemicalAgentSmiles"":""N/A"",""postTreatmentChemicalAgentConcentration"":""""}]","ISA",13.51,92.27,"1492",0,,,,,,,,,,,,,,,,,,,,,,,,,,,,,,,,,,,,,,,,,,,,,,,,,,,,,,,,,,,,,,,,,,,,,,,,,,,,,"[]",,,,,,,,,,,,
"6576f211e2284937359909b7","2023-12-11T11:27:13.560Z","[""Dimethylsulfoxide (DMSO)""]","[""water""]","[]","[]","15",,"[""Surface treatment""]","[{""postTreatmentChemicalAgentConcentrationUnit"":[""wt%"",""mol/L""],""_id"":""6576f211e2284937359909b9"",""postTreatment"":""Surface treatment"",""postTreatmentChemicalAgentSmiles"":""[OH-].[Na+] ; Cl"",""postTreatmentChemicalAgentConcentration"":""10 ;  2""}]","[]","[]","[]","[]","[]","[]",,,,,false,"Dead-end",20,25,,"Tetrahydrofuran (THF)","Dye","Rose Bengal (disodium salt)",1017.64,,,1,"[""AFM""]",,,,true,false,"Accepted","[""TFC""]","[""Polyelectrolyte""]","[]","[""Polyacrylonitrile""]","[""None""]","6576f20de228493735990942","2023-12-11T11:27:09.131Z","2023-10-30T00:00:00.000Z","Morphology and performance of solvent-resistant nanofiltration membranes based on multilayered polyelectrolytes: Study of preparation conditions","Scientific Report","backOffice","10.1016/j.memsci.2010.04.039","65003a2e9af97755a1fa02ed","Xianfeng Li and Ward Goyens and Pejman Ahmadiannamini and Willem Vanderlinden and Steven De Feyter and Ivo Vankelecom","https://doi.org/10.1016/j.memsci.2010.04.039",0,"Composite","PEC_5BL_THF_RB_0,5M_NaCl","Scientific report","Layer-by-layer","[{""postTreatmentChemicalAgentConcentrationUnit"":[],""_id"":""6576f211e2284937359909b8"",""postTreatment"":""None"",""postTreatmentChemicalAgentSmiles"":""N/A"",""postTreatmentChemicalAgentConcentration"":""""}]","ISA",25.57,92.36,"1493",0,,,,,,,,,,,,,,,,,,,,,,,,,,,,,,,,,,,,,,,,,,,,,,,,,,,,,,,,,,,,,,,,,,,,,,,,,,,,,"[]",,,,,,,,,,,,
"6576f211e2284937359909bc","2023-12-11T11:27:13.709Z","[""Dimethylsulfoxide (DMSO)""]","[""water""]","[]","[]","15",,"[""Surface treatment""]","[{""postTreatmentChemicalAgentConcentrationUnit"":[""wt%"",""mol/L""],""_id"":""6576f211e2284937359909be"",""postTreatment"":""Surface treatment"",""postTreatmentChemicalAgentSmiles"":""[OH-].[Na+] ; Cl"",""postTreatmentChemicalAgentConcentration"":""10 ;  2""}]","[]","[]","[]","[]","[]","[]",,,,,false,"Dead-end",20,25,,"Tetrahydrofuran (THF)","Dye","Rose Bengal (disodium salt)",1017.64,,,1,"[""AFM""]",,,,true,false,"Accepted","[""TFC""]","[""Polyelectrolyte""]","[]","[""Polyacrylonitrile""]","[""None""]","6576f20de228493735990942","2023-12-11T11:27:09.131Z","2023-10-30T00:00:00.000Z","Morphology and performance of solvent-resistant nanofiltration membranes based on multilayered polyelectrolytes: Study of preparation conditions","Scientific Report","backOffice","10.1016/j.memsci.2010.04.039","65003a2e9af97755a1fa02ed","Xianfeng Li and Ward Goyens and Pejman Ahmadiannamini and Willem Vanderlinden and Steven De Feyter and Ivo Vankelecom","https://doi.org/10.1016/j.memsci.2010.04.039",0,"Composite","PEC_5BL_THF_RB_1M_NaCl","Scientific report","Layer-by-layer","[{""postTreatmentChemicalAgentConcentrationUnit"":[],""_id"":""6576f211e2284937359909bd"",""postTreatment"":""None"",""postTreatmentChemicalAgentSmiles"":""N/A"",""postTreatmentChemicalAgentConcentration"":""""}]","ISA",28.5,92.8,"1494",0,,,,,,,,,,,,,,,,,,,,,,,,,,,,,,,,,,,,,,,,,,,,,,,,,,,,,,,,,,,,,,,,,,,,,,,,,,,,,"[]",,,,,,,,,,,,
"6576f211e2284937359909c1","2023-12-11T11:27:13.864Z","[""Dimethylsulfoxide (DMSO)""]","[""water""]","[]","[]","15",,"[""Surface treatment""]","[{""postTreatmentChemicalAgentConcentrationUnit"":[""wt%"",""mol/L""],""_id"":""6576f211e2284937359909c3"",""postTreatment"":""Surface treatment"",""postTreatmentChemicalAgentSmiles"":""[OH-].[Na+] ; Cl"",""postTreatmentChemicalAgentConcentration"":""10 ;  2""}]","[]","[]","[]","[]","[]","[]",,,,,false,"Dead-end",20,25,,"Tetrahydrofuran (THF)","Dye","Rose Bengal (disodium salt)",1017.64,,,1,"[""AFM""]",,,,true,false,"Accepted","[""TFC""]","[""Polyelectrolyte""]","[]","[""Polyacrylonitrile""]","[""None""]","6576f20de228493735990942","2023-12-11T11:27:09.131Z","2023-10-30T00:00:00.000Z","Morphology and performance of solvent-resistant nanofiltration membranes based on multilayered polyelectrolytes: Study of preparation conditions","Scientific Report","backOffice","10.1016/j.memsci.2010.04.039","65003a2e9af97755a1fa02ed","Xianfeng Li and Ward Goyens and Pejman Ahmadiannamini and Willem Vanderlinden and Steven De Feyter and Ivo Vankelecom","https://doi.org/10.1016/j.memsci.2010.04.039",0,"Composite","PEC_10BL_THF_RB_0M_NaCl","Scientific report","Layer-by-layer","[{""postTreatmentChemicalAgentConcentrationUnit"":[],""_id"":""6576f211e2284937359909c2"",""postTreatment"":""None"",""postTreatmentChemicalAgentSmiles"":""N/A"",""postTreatmentChemicalAgentConcentration"":""""}]","ISA",1.96,98,"1495",0,,,,,,,,,,,,,,,,,,,,,,,,,,,,,,,,,,,,,,,,,,,,,,,,,,,,,,,,,,,,,,,,,,,,,,,,,,,,,"[]",,,,,,,,,,,,
"6576f212e2284937359909c6","2023-12-11T11:27:14.015Z","[""Dimethylsulfoxide (DMSO)""]","[""water""]","[]","[]","15",,"[""Surface treatment""]","[{""postTreatmentChemicalAgentConcentrationUnit"":[""wt%"",""mol/L""],""_id"":""6576f212e2284937359909c8"",""postTreatment"":""Surface treatment"",""postTreatmentChemicalAgentSmiles"":""[OH-].[Na+] ; Cl"",""postTreatmentChemicalAgentConcentration"":""10 ;  2""}]","[]","[]","[]","[]","[]","[]",,,,,false,"Dead-end",20,25,,"Tetrahydrofuran (THF)","Dye","Rose Bengal (disodium salt)",1017.64,,,1,"[""AFM""]",,,,true,false,"Accepted","[""TFC""]","[""Polyelectrolyte""]","[]","[""Polyacrylonitrile""]","[""None""]","6576f20de228493735990942","2023-12-11T11:27:09.131Z","2023-10-30T00:00:00.000Z","Morphology and performance of solvent-resistant nanofiltration membranes based on multilayered polyelectrolytes: Study of preparation conditions","Scientific Report","backOffice","10.1016/j.memsci.2010.04.039","65003a2e9af97755a1fa02ed","Xianfeng Li and Ward Goyens and Pejman Ahmadiannamini and Willem Vanderlinden and Steven De Feyter and Ivo Vankelecom","https://doi.org/10.1016/j.memsci.2010.04.039",0,"Composite","PEC_10BL_THF_RB_0,1M_NaCl","Scientific report","Layer-by-layer","[{""postTreatmentChemicalAgentConcentrationUnit"":[],""_id"":""6576f212e2284937359909c7"",""postTreatment"":""None"",""postTreatmentChemicalAgentSmiles"":""N/A"",""postTreatmentChemicalAgentConcentration"":""""}]","ISA",11.37,95.82,"1496",0,,,,,,,,,,,,,,,,,,,,,,,,,,,,,,,,,,,,,,,,,,,,,,,,,,,,,,,,,,,,,,,,,,,,,,,,,,,,,"[]",,,,,,,,,,,,
"6576f212e2284937359909cb","2023-12-11T11:27:14.174Z","[""Dimethylsulfoxide (DMSO)""]","[""water""]","[]","[]","15",,"[""Surface treatment""]","[{""postTreatmentChemicalAgentConcentrationUnit"":[""wt%"",""mol/L""],""_id"":""6576f212e2284937359909cd"",""postTreatment"":""Surface treatment"",""postTreatmentChemicalAgentSmiles"":""[OH-].[Na+] ; Cl"",""postTreatmentChemicalAgentConcentration"":""10 ;  2""}]","[]","[]","[]","[]","[]","[]",,,,,false,"Dead-end",20,25,,"Tetrahydrofuran (THF)","Dye","Rose Bengal (disodium salt)",1017.64,,,1,"[""AFM""]",,,,true,false,"Accepted","[""TFC""]","[""Polyelectrolyte""]","[]","[""Polyacrylonitrile""]","[""None""]","6576f20de228493735990942","2023-12-11T11:27:09.131Z","2023-10-30T00:00:00.000Z","Morphology and performance of solvent-resistant nanofiltration membranes based on multilayered polyelectrolytes: Study of preparation conditions","Scientific Report","backOffice","10.1016/j.memsci.2010.04.039","65003a2e9af97755a1fa02ed","Xianfeng Li and Ward Goyens and Pejman Ahmadiannamini and Willem Vanderlinden and Steven De Feyter and Ivo Vankelecom","https://doi.org/10.1016/j.memsci.2010.04.039",0,"Composite","PEC_10BL_THF_RB_0,2M_NaCl","Scientific report","Layer-by-layer","[{""postTreatmentChemicalAgentConcentrationUnit"":[],""_id"":""6576f212e2284937359909cc"",""postTreatment"":""None"",""postTreatmentChemicalAgentSmiles"":""N/A"",""postTreatmentChemicalAgentConcentration"":""""}]","ISA",9.16,94.1,"1497",0,,,,,,,,,,,,,,,,,,,,,,,,,,,,,,,,,,,,,,,,,,,,,,,,,,,,,,,,,,,,,,,,,,,,,,,,,,,,,"[]",,,,,,,,,,,,
"6576f212e2284937359909d0","2023-12-11T11:27:14.342Z","[""Dimethylsulfoxide (DMSO)""]","[""water""]","[]","[]","15",,"[""Surface treatment""]","[{""postTreatmentChemicalAgentConcentrationUnit"":[""wt%"",""mol/L""],""_id"":""6576f212e2284937359909d2"",""postTreatment"":""Surface treatment"",""postTreatmentChemicalAgentSmiles"":""[OH-].[Na+] ; Cl"",""postTreatmentChemicalAgentConcentration"":""10 ;  2""}]","[]","[]","[]","[]","[]","[]",,,,,false,"Dead-end",20,25,,"Tetrahydrofuran (THF)","Dye","Rose Bengal (disodium salt)",1017.64,,,1,"[""AFM""]",,,,true,false,"Accepted","[""TFC""]","[""Polyelectrolyte""]","[]","[""Polyacrylonitrile""]","[""None""]","6576f20de228493735990942","2023-12-11T11:27:09.131Z","2023-10-30T00:00:00.000Z","Morphology and performance of solvent-resistant nanofiltration membranes based on multilayered polyelectrolytes: Study of preparation conditions","Scientific Report","backOffice","10.1016/j.memsci.2010.04.039","65003a2e9af97755a1fa02ed","Xianfeng Li and Ward Goyens and Pejman Ahmadiannamini and Willem Vanderlinden and Steven De Feyter and Ivo Vankelecom","https://doi.org/10.1016/j.memsci.2010.04.039",0,"Composite","PEC_10BL_THF_RB_0,5M_NaCl","Scientific report","Layer-by-layer","[{""postTreatmentChemicalAgentConcentrationUnit"":[],""_id"":""6576f212e2284937359909d1"",""postTreatment"":""None"",""postTreatmentChemicalAgentSmiles"":""N/A"",""postTreatmentChemicalAgentConcentration"":""""}]","ISA",18.93,93.1,"1498",0,,,,,,,,,,,,,,,,,,,,,,,,,,,,,,,,,,,,,,,,,,,,,,,,,,,,,,,,,,,,,,,,,,,,,,,,,,,,,"[]",,,,,,,,,,,,
"6576f212e2284937359909d5","2023-12-11T11:27:14.504Z","[""Dimethylsulfoxide (DMSO)""]","[""water""]","[]","[]","15",,"[""Surface treatment""]","[{""postTreatmentChemicalAgentConcentrationUnit"":[""wt%"",""mol/L""],""_id"":""6576f212e2284937359909d7"",""postTreatment"":""Surface treatment"",""postTreatmentChemicalAgentSmiles"":""[OH-].[Na+] ; Cl"",""postTreatmentChemicalAgentConcentration"":""10 ;  2""}]","[]","[]","[]","[]","[]","[]",,,,,false,"Dead-end",20,25,,"Tetrahydrofuran (THF)","Dye","Rose Bengal (disodium salt)",1017.64,,,1,"[""AFM""]",,,,true,false,"Accepted","[""TFC""]","[""Polyelectrolyte""]","[]","[""Polyacrylonitrile""]","[""None""]","6576f20de228493735990942","2023-12-11T11:27:09.131Z","2023-10-30T00:00:00.000Z","Morphology and performance of solvent-resistant nanofiltration membranes based on multilayered polyelectrolytes: Study of preparation conditions","Scientific Report","backOffice","10.1016/j.memsci.2010.04.039","65003a2e9af97755a1fa02ed","Xianfeng Li and Ward Goyens and Pejman Ahmadiannamini and Willem Vanderlinden and Steven De Feyter and Ivo Vankelecom","https://doi.org/10.1016/j.memsci.2010.04.039",0,"Composite","PEC_10BL_THF_RB_1M_NaCl","Scientific report","Layer-by-layer","[{""postTreatmentChemicalAgentConcentrationUnit"":[],""_id"":""6576f212e2284937359909d6"",""postTreatment"":""None"",""postTreatmentChemicalAgentSmiles"":""N/A"",""postTreatmentChemicalAgentConcentration"":""""}]","ISA",18.57,95.2,"1499",0,,,,,,,,,,,,,,,,,,,,,,,,,,,,,,,,,,,,,,,,,,,,,,,,,,,,,,,,,,,,,,,,,,,,,,,,,,,,,"[]",,,,,,,,,,,,
"6576f212e2284937359909da","2023-12-11T11:27:14.678Z","[""Dimethylsulfoxide (DMSO)""]","[""water""]","[]","[]","15",,"[""Surface treatment""]","[{""postTreatmentChemicalAgentConcentrationUnit"":[""wt%"",""mol/L""],""_id"":""6576f212e2284937359909dc"",""postTreatment"":""Surface treatment"",""postTreatmentChemicalAgentSmiles"":""[OH-].[Na+] ; Cl"",""postTreatmentChemicalAgentConcentration"":""10 ;  2""}]","[]","[]","[]","[]","[]","[]",,,,,false,"Dead-end",20,25,,"Tetrahydrofuran (THF)","Dye","Rose Bengal (disodium salt)",1017.64,,,1,"[""AFM""]",,,,true,false,"Accepted","[""TFC""]","[""Polyelectrolyte""]","[]","[""Polyacrylonitrile""]","[""None""]","6576f20de228493735990942","2023-12-11T11:27:09.131Z","2023-10-30T00:00:00.000Z","Morphology and performance of solvent-resistant nanofiltration membranes based on multilayered polyelectrolytes: Study of preparation conditions","Scientific Report","backOffice","10.1016/j.memsci.2010.04.039","65003a2e9af97755a1fa02ed","Xianfeng Li and Ward Goyens and Pejman Ahmadiannamini and Willem Vanderlinden and Steven De Feyter and Ivo Vankelecom","https://doi.org/10.1016/j.memsci.2010.04.039",0,"Composite","PEC_15BL_THF_RB_0M_NaCl","Scientific report","Layer-by-layer","[{""postTreatmentChemicalAgentConcentrationUnit"":[],""_id"":""6576f212e2284937359909db"",""postTreatment"":""None"",""postTreatmentChemicalAgentSmiles"":""N/A"",""postTreatmentChemicalAgentConcentration"":""""}]","ISA",6.4,93.5,"1500",0,,,,,,,,,,,,,,,,,,,,,,,,,,,,,,,,,,,,,,,,,,,,,,,,,,,,,,,,,,,,,,,,,,,,,,,,,,,,,"[]",,,,,,,,,,,,
"6576f212e2284937359909df","2023-12-11T11:27:14.888Z","[""Dimethylsulfoxide (DMSO)""]","[""water""]","[]","[]","15",,"[""Surface treatment""]","[{""postTreatmentChemicalAgentConcentrationUnit"":[""wt%"",""mol/L""],""_id"":""6576f212e2284937359909e1"",""postTreatment"":""Surface treatment"",""postTreatmentChemicalAgentSmiles"":""[OH-].[Na+] ; Cl"",""postTreatmentChemicalAgentConcentration"":""10 ;  2""}]","[]","[]","[]","[]","[]","[]",,,,,false,"Dead-end",20,25,,"Tetrahydrofuran (THF)","Dye","Rose Bengal (disodium salt)",1017.64,,,1,"[""AFM""]",,,,true,false,"Accepted","[""TFC""]","[""Polyelectrolyte""]","[]","[""Polyacrylonitrile""]","[""None""]","6576f20de228493735990942","2023-12-11T11:27:09.131Z","2023-10-30T00:00:00.000Z","Morphology and performance of solvent-resistant nanofiltration membranes based on multilayered polyelectrolytes: Study of preparation conditions","Scientific Report","backOffice","10.1016/j.memsci.2010.04.039","65003a2e9af97755a1fa02ed","Xianfeng Li and Ward Goyens and Pejman Ahmadiannamini and Willem Vanderlinden and Steven De Feyter and Ivo Vankelecom","https://doi.org/10.1016/j.memsci.2010.04.039",0,"Composite","PEC_15BL_THF_RB_0,1M_NaCl","Scientific report","Layer-by-layer","[{""postTreatmentChemicalAgentConcentrationUnit"":[],""_id"":""6576f212e2284937359909e0"",""postTreatment"":""None"",""postTreatmentChemicalAgentSmiles"":""N/A"",""postTreatmentChemicalAgentConcentration"":""""}]","ISA",10.22,95.94,"1501",0,,,,,,,,,,,,,,,,,,,,,,,,,,,,,,,,,,,,,,,,,,,,,,,,,,,,,,,,,,,,,,,,,,,,,,,,,,,,,"[]",,,,,,,,,,,,
"6576f213e2284937359909e4","2023-12-11T11:27:15.039Z","[""Dimethylsulfoxide (DMSO)""]","[""water""]","[]","[]","15",,"[""Surface treatment""]","[{""postTreatmentChemicalAgentConcentrationUnit"":[""wt%"",""mol/L""],""_id"":""6576f213e2284937359909e6"",""postTreatment"":""Surface treatment"",""postTreatmentChemicalAgentSmiles"":""[OH-].[Na+] ; Cl"",""postTreatmentChemicalAgentConcentration"":""10 ;  2""}]","[]","[]","[]","[]","[]","[]",,,,,false,"Dead-end",20,25,,"Tetrahydrofuran (THF)","Dye","Rose Bengal (disodium salt)",1017.64,,,1,"[""AFM""]",,,,true,false,"Accepted","[""TFC""]","[""Polyelectrolyte""]","[]","[""Polyacrylonitrile""]","[""None""]","6576f20de228493735990942","2023-12-11T11:27:09.131Z","2023-10-30T00:00:00.000Z","Morphology and performance of solvent-resistant nanofiltration membranes based on multilayered polyelectrolytes: Study of preparation conditions","Scientific Report","backOffice","10.1016/j.memsci.2010.04.039","65003a2e9af97755a1fa02ed","Xianfeng Li and Ward Goyens and Pejman Ahmadiannamini and Willem Vanderlinden and Steven De Feyter and Ivo Vankelecom","https://doi.org/10.1016/j.memsci.2010.04.039",0,"Composite","PEC_15BL_THF_RB_0,2M_NaCl","Scientific report","Layer-by-layer","[{""postTreatmentChemicalAgentConcentrationUnit"":[],""_id"":""6576f213e2284937359909e5"",""postTreatment"":""None"",""postTreatmentChemicalAgentSmiles"":""N/A"",""postTreatmentChemicalAgentConcentration"":""""}]","ISA",12.1,94.88,"1502",0,,,,,,,,,,,,,,,,,,,,,,,,,,,,,,,,,,,,,,,,,,,,,,,,,,,,,,,,,,,,,,,,,,,,,,,,,,,,,"[]",,,,,,,,,,,,
"6576f213e2284937359909e9","2023-12-11T11:27:15.223Z","[""Dimethylsulfoxide (DMSO)""]","[""water""]","[]","[]","15",,"[""Surface treatment""]","[{""postTreatmentChemicalAgentConcentrationUnit"":[""wt%"",""mol/L""],""_id"":""6576f213e2284937359909eb"",""postTreatment"":""Surface treatment"",""postTreatmentChemicalAgentSmiles"":""[OH-].[Na+] ; Cl"",""postTreatmentChemicalAgentConcentration"":""10 ;  2""}]","[]","[]","[]","[]","[]","[]",,,,,false,"Dead-end",20,25,,"Tetrahydrofuran (THF)","Dye","Rose Bengal (disodium salt)",1017.64,,,1,"[""AFM""]",,,,true,false,"Accepted","[""TFC""]","[""Polyelectrolyte""]","[]","[""Polyacrylonitrile""]","[""None""]","6576f20de228493735990942","2023-12-11T11:27:09.131Z","2023-10-30T00:00:00.000Z","Morphology and performance of solvent-resistant nanofiltration membranes based on multilayered polyelectrolytes: Study of preparation conditions","Scientific Report","backOffice","10.1016/j.memsci.2010.04.039","65003a2e9af97755a1fa02ed","Xianfeng Li and Ward Goyens and Pejman Ahmadiannamini and Willem Vanderlinden and Steven De Feyter and Ivo Vankelecom","https://doi.org/10.1016/j.memsci.2010.04.039",0,"Composite","PEC_15BL_THF_RB_0,5M_NaCl","Scientific report","Layer-by-layer","[{""postTreatmentChemicalAgentConcentrationUnit"":[],""_id"":""6576f213e2284937359909ea"",""postTreatment"":""None"",""postTreatmentChemicalAgentSmiles"":""N/A"",""postTreatmentChemicalAgentConcentration"":""""}]","ISA",27.64,99.91,"1503",0,,,,,,,,,,,,,,,,,,,,,,,,,,,,,,,,,,,,,,,,,,,,,,,,,,,,,,,,,,,,,,,,,,,,,,,,,,,,,"[]",,,,,,,,,,,,
"6576f213e2284937359909ee","2023-12-11T11:27:15.386Z","[""Dimethylsulfoxide (DMSO)""]","[""water""]","[]","[]","15",,"[""Surface treatment""]","[{""postTreatmentChemicalAgentConcentrationUnit"":[""wt%"",""mol/L""],""_id"":""6576f213e2284937359909f0"",""postTreatment"":""Surface treatment"",""postTreatmentChemicalAgentSmiles"":""[OH-].[Na+] ; Cl"",""postTreatmentChemicalAgentConcentration"":""10 ;  2""}]","[]","[]","[]","[]","[]","[]",,,,,false,"Dead-end",20,25,,"Tetrahydrofuran (THF)","Dye","Rose Bengal (disodium salt)",1017.64,,,1,"[""AFM""]",,,,true,false,"Accepted","[""TFC""]","[""Polyelectrolyte""]","[]","[""Polyacrylonitrile""]","[""None""]","6576f20de228493735990942","2023-12-11T11:27:09.131Z","2023-10-30T00:00:00.000Z","Morphology and performance of solvent-resistant nanofiltration membranes based on multilayered polyelectrolytes: Study of preparation conditions","Scientific Report","backOffice","10.1016/j.memsci.2010.04.039","65003a2e9af97755a1fa02ed","Xianfeng Li and Ward Goyens and Pejman Ahmadiannamini and Willem Vanderlinden and Steven De Feyter and Ivo Vankelecom","https://doi.org/10.1016/j.memsci.2010.04.039",0,"Composite","PEC_15BL_THF_RB_1M_NaCl","Scientific report","Layer-by-layer","[{""postTreatmentChemicalAgentConcentrationUnit"":[],""_id"":""6576f213e2284937359909ef"",""postTreatment"":""None"",""postTreatmentChemicalAgentSmiles"":""N/A"",""postTreatmentChemicalAgentConcentration"":""""}]","ISA",21.3,97.79,"1504",0,,,,,,,,,,,,,,,,,,,,,,,,,,,,,,,,,,,,,,,,,,,,,,,,,,,,,,,,,,,,,,,,,,,,,,,,,,,,,"[]",,,,,,,,,,,,
"6576f213e2284937359909f3","2023-12-11T11:27:15.549Z","[""Dimethylsulfoxide (DMSO)""]","[""water""]","[]","[]","15",,"[""Surface treatment""]","[{""postTreatmentChemicalAgentConcentrationUnit"":[""wt%"",""mol/L""],""_id"":""6576f213e2284937359909f5"",""postTreatment"":""Surface treatment"",""postTreatmentChemicalAgentSmiles"":""[OH-].[Na+] ; Cl"",""postTreatmentChemicalAgentConcentration"":""10 ;  2""}]","[]","[]","[]","[]","[]","[]",,,,,false,"Dead-end",20,25,,"Tetrahydrofuran (THF)","Dye","Rose Bengal (disodium salt)",1017.64,,,1,"[""AFM""]",,,,true,false,"Accepted","[""TFC""]","[""Polyelectrolyte""]","[]","[""Polyacrylonitrile""]","[""None""]","6576f20de228493735990942","2023-12-11T11:27:09.131Z","2023-10-30T00:00:00.000Z","Morphology and performance of solvent-resistant nanofiltration membranes based on multilayered polyelectrolytes: Study of preparation conditions","Scientific Report","backOffice","10.1016/j.memsci.2010.04.039","65003a2e9af97755a1fa02ed","Xianfeng Li and Ward Goyens and Pejman Ahmadiannamini and Willem Vanderlinden and Steven De Feyter and Ivo Vankelecom","https://doi.org/10.1016/j.memsci.2010.04.039",0,"Composite","PEC_20BL_THF_RB_0M_NaCl","Scientific report","Layer-by-layer","[{""postTreatmentChemicalAgentConcentrationUnit"":[],""_id"":""6576f213e2284937359909f4"",""postTreatment"":""None"",""postTreatmentChemicalAgentSmiles"":""N/A"",""postTreatmentChemicalAgentConcentration"":""""}]","ISA",3.64,96.1,"1505",0,,,,,,,,,,,,,,,,,,,,,,,,,,,,,,,,,,,,,,,,,,,,,,,,,,,,,,,,,,,,,,,,,,,,,,,,,,,,,"[]",,,,,,,,,,,,
"6576f213e2284937359909f8","2023-12-11T11:27:15.706Z","[""Dimethylsulfoxide (DMSO)""]","[""water""]","[]","[]","15",,"[""Surface treatment""]","[{""postTreatmentChemicalAgentConcentrationUnit"":[""wt%"",""mol/L""],""_id"":""6576f213e2284937359909fa"",""postTreatment"":""Surface treatment"",""postTreatmentChemicalAgentSmiles"":""[OH-].[Na+] ; Cl"",""postTreatmentChemicalAgentConcentration"":""10 ;  2""}]","[]","[]","[]","[]","[]","[]",,,,,false,"Dead-end",20,25,,"Tetrahydrofuran (THF)","Dye","Rose Bengal (disodium salt)",1017.64,,,1,"[""AFM""]",,,,true,false,"Accepted","[""TFC""]","[""Polyelectrolyte""]","[]","[""Polyacrylonitrile""]","[""None""]","6576f20de228493735990942","2023-12-11T11:27:09.131Z","2023-10-30T00:00:00.000Z","Morphology and performance of solvent-resistant nanofiltration membranes based on multilayered polyelectrolytes: Study of preparation conditions","Scientific Report","backOffice","10.1016/j.memsci.2010.04.039","65003a2e9af97755a1fa02ed","Xianfeng Li and Ward Goyens and Pejman Ahmadiannamini and Willem Vanderlinden and Steven De Feyter and Ivo Vankelecom","https://doi.org/10.1016/j.memsci.2010.04.039",0,"Composite","PEC_20BL_THF_RB_0,1M_NaCl","Scientific report","Layer-by-layer","[{""postTreatmentChemicalAgentConcentrationUnit"":[],""_id"":""6576f213e2284937359909f9"",""postTreatment"":""None"",""postTreatmentChemicalAgentSmiles"":""N/A"",""postTreatmentChemicalAgentConcentration"":""""}]","ISA",16.35,97.83,"1506",0,,,,,,,,,,,,,,,,,,,,,,,,,,,,,,,,,,,,,,,,,,,,,,,,,,,,,,,,,,,,,,,,,,,,,,,,,,,,,"[]",,,,,,,,,,,,
"6576f213e2284937359909fd","2023-12-11T11:27:15.879Z","[""Dimethylsulfoxide (DMSO)""]","[""water""]","[]","[]","15",,"[""Surface treatment""]","[{""postTreatmentChemicalAgentConcentrationUnit"":[""wt%"",""mol/L""],""_id"":""6576f213e2284937359909ff"",""postTreatment"":""Surface treatment"",""postTreatmentChemicalAgentSmiles"":""[OH-].[Na+] ; Cl"",""postTreatmentChemicalAgentConcentration"":""10 ;  2""}]","[]","[]","[]","[]","[]","[]",,,,,false,"Dead-end",20,25,,"Tetrahydrofuran (THF)","Dye","Rose Bengal (disodium salt)",1017.64,,,1,"[""AFM""]",,,,true,false,"Accepted","[""TFC""]","[""Polyelectrolyte""]","[]","[""Polyacrylonitrile""]","[""None""]","6576f20de228493735990942","2023-12-11T11:27:09.131Z","2023-10-30T00:00:00.000Z","Morphology and performance of solvent-resistant nanofiltration membranes based on multilayered polyelectrolytes: Study of preparation conditions","Scientific Report","backOffice","10.1016/j.memsci.2010.04.039","65003a2e9af97755a1fa02ed","Xianfeng Li and Ward Goyens and Pejman Ahmadiannamini and Willem Vanderlinden and Steven De Feyter and Ivo Vankelecom","https://doi.org/10.1016/j.memsci.2010.04.039",0,"Composite","PEC_20BL_THF_RB_0,2M_NaCl","Scientific report","Layer-by-layer","[{""postTreatmentChemicalAgentConcentrationUnit"":[],""_id"":""6576f213e2284937359909fe"",""postTreatment"":""None"",""postTreatmentChemicalAgentSmiles"":""N/A"",""postTreatmentChemicalAgentConcentration"":""""}]","ISA",4.62,96.1,"1507",0,,,,,,,,,,,,,,,,,,,,,,,,,,,,,,,,,,,,,,,,,,,,,,,,,,,,,,,,,,,,,,,,,,,,,,,,,,,,,"[]",,,,,,,,,,,,
"6576f214e228493735990a02","2023-12-11T11:27:16.093Z","[""Dimethylsulfoxide (DMSO)""]","[""water""]","[]","[]","15",,"[""Surface treatment""]","[{""postTreatmentChemicalAgentConcentrationUnit"":[""wt%"",""mol/L""],""_id"":""6576f214e228493735990a04"",""postTreatment"":""Surface treatment"",""postTreatmentChemicalAgentSmiles"":""[OH-].[Na+] ; Cl"",""postTreatmentChemicalAgentConcentration"":""10 ;  2""}]","[]","[]","[]","[]","[]","[]",,,,,false,"Dead-end",20,25,,"Tetrahydrofuran (THF)","Dye","Rose Bengal (disodium salt)",1017.64,,,1,"[""AFM""]",,,,true,false,"Accepted","[""TFC""]","[""Polyelectrolyte""]","[]","[""Polyacrylonitrile""]","[""None""]","6576f20de228493735990942","2023-12-11T11:27:09.131Z","2023-10-30T00:00:00.000Z","Morphology and performance of solvent-resistant nanofiltration membranes based on multilayered polyelectrolytes: Study of preparation conditions","Scientific Report","backOffice","10.1016/j.memsci.2010.04.039","65003a2e9af97755a1fa02ed","Xianfeng Li and Ward Goyens and Pejman Ahmadiannamini and Willem Vanderlinden and Steven De Feyter and Ivo Vankelecom","https://doi.org/10.1016/j.memsci.2010.04.039",0,"Composite","PEC_20BL_THF_RB_0,5M_NaCl","Scientific report","Layer-by-layer","[{""postTreatmentChemicalAgentConcentrationUnit"":[],""_id"":""6576f214e228493735990a03"",""postTreatment"":""None"",""postTreatmentChemicalAgentSmiles"":""N/A"",""postTreatmentChemicalAgentConcentration"":""""}]","ISA",25.16,97.22,"1508",0,,,,,,,,,,,,,,,,,,,,,,,,,,,,,,,,,,,,,,,,,,,,,,,,,,,,,,,,,,,,,,,,,,,,,,,,,,,,,"[]",,,,,,,,,,,,
