Repository: BAMresearch/onf-database

This repository belongs to the the publication "Revealing structure-property-performance relationships of organic solvent nanofiltration membranes using a FAIR, open-access database" published in ADD JOURNAL (DOI). 
It uses a dataset derived from The Open Membrane Database (https://openmembranedatabase.org/). The access date was April 8th 2025. The original dataset is in the repository as OMD_SRNF_2025-04-08.csv file.

The main researchers involved in the study are Sarah Glass (ORCID: 0000-0002-0625-0057), Petra Merten (no ORCID available), Torsten Brinkmann (ORCID: 0000-0002-5114-6259) and Volkan Filiz (ORCID: 0000-0003-0239-8641). 

The repository contains 5 Python files:

File: OMD_SRNF_2025-04-08.csv (part 57 of 184)
"6576f214e228493735990a07","2023-12-11T11:27:16.266Z","[""Dimethylsulfoxide (DMSO)""]","[""water""]","[]","[]","15",,"[""Surface treatment""]","[{""postTreatmentChemicalAgentConcentrationUnit"":[""wt%"",""mol/L""],""_id"":""6576f214e228493735990a09"",""postTreatment"":""Surface treatment"",""postTreatmentChemicalAgentSmiles"":""[OH-].[Na+] ; Cl"",""postTreatmentChemicalAgentConcentration"":""10 ;  2""}]","[]","[]","[]","[]","[]","[]",,,,,false,"Dead-end",20,25,,"Tetrahydrofuran (THF)","Dye","Rose Bengal (disodium salt)",1017.64,,,1,"[""AFM""]",,,,true,false,"Accepted","[""TFC""]","[""Polyelectrolyte""]","[]","[""Polyacrylonitrile""]","[""None""]","6576f20de228493735990942","2023-12-11T11:27:09.131Z","2023-10-30T00:00:00.000Z","Morphology and performance of solvent-resistant nanofiltration membranes based on multilayered polyelectrolytes: Study of preparation conditions","Scientific Report","backOffice","10.1016/j.memsci.2010.04.039","65003a2e9af97755a1fa02ed","Xianfeng Li and Ward Goyens and Pejman Ahmadiannamini and Willem Vanderlinden and Steven De Feyter and Ivo Vankelecom","https://doi.org/10.1016/j.memsci.2010.04.039",0,"Composite","PEC_20BL_THF_RB_1M_NaCl","Scientific report","Layer-by-layer","[{""postTreatmentChemicalAgentConcentrationUnit"":[],""_id"":""6576f214e228493735990a08"",""postTreatment"":""None"",""postTreatmentChemicalAgentSmiles"":""N/A"",""postTreatmentChemicalAgentConcentration"":""""}]","ISA",16.71,94.79,"1509",0,,,,,,,,,,,,,,,,,,,,,,,,,,,,,,,,,,,,,,,,,,,,,,,,,,,,,,,,,,,,,,,,,,,,,,,,,,,,,"[]",,,,,,,,,,,,
"6576f214e228493735990a0c","2023-12-11T11:27:16.407Z","[""Dimethylsulfoxide (DMSO)""]","[""water""]","[]","[]","15",,"[""Surface treatment""]","[{""postTreatmentChemicalAgentConcentrationUnit"":[""wt%"",""mol/L""],""_id"":""6576f214e228493735990a0e"",""postTreatment"":""Surface treatment"",""postTreatmentChemicalAgentSmiles"":""[OH-].[Na+] ; Cl"",""postTreatmentChemicalAgentConcentration"":""10 ;  2""}]","[]","[]","[]","[]","[]","[]",,,,,false,"Dead-end",20,25,,"Isopropanol (IPA)","Dye","Methyl orange (sodium salt)",327.33,,,1,"[""AFM""]",,,,true,false,"Accepted","[""TFC""]","[""Polyelectrolyte""]","[]","[""Polyacrylonitrile""]","[""None""]","6576f20de228493735990942","2023-12-11T11:27:09.131Z","2023-10-30T00:00:00.000Z","Morphology and performance of solvent-resistant nanofiltration membranes based on multilayered polyelectrolytes: Study of preparation conditions","Scientific Report","backOffice","10.1016/j.memsci.2010.04.039","65003a2e9af97755a1fa02ed","Xianfeng Li and Ward Goyens and Pejman Ahmadiannamini and Willem Vanderlinden and Steven De Feyter and Ivo Vankelecom","https://doi.org/10.1016/j.memsci.2010.04.039",0,"Composite","PEC_5BL_IPA_MO_0M_NaCl","Scientific report","Layer-by-layer","[{""postTreatmentChemicalAgentConcentrationUnit"":[],""_id"":""6576f214e228493735990a0d"",""postTreatment"":""None"",""postTreatmentChemicalAgentSmiles"":""N/A"",""postTreatmentChemicalAgentConcentration"":""""}]","ISA",0.6,78.15,"1510",0,,,,,,,,,,,,,,,,,,,,,,,,,,,,,,,,,,,,,,,,,,,,,,,,,,,,,,,,,,,,,,,,,,,,,,,,,,,,,"[]",,,,,,,,,,,,
"6576f214e228493735990a11","2023-12-11T11:27:16.560Z","[""Dimethylsulfoxide (DMSO)""]","[""water""]","[]","[]","15",,"[""Surface treatment""]","[{""postTreatmentChemicalAgentConcentrationUnit"":[""wt%"",""mol/L""],""_id"":""6576f214e228493735990a13"",""postTreatment"":""Surface treatment"",""postTreatmentChemicalAgentSmiles"":""[OH-].[Na+] ; Cl"",""postTreatmentChemicalAgentConcentration"":""10 ;  2""}]","[]","[]","[]","[]","[]","[]",,,,,false,"Dead-end",20,25,,"Isopropanol (IPA)","Dye","Methyl orange (sodium salt)",327.33,,,1,"[""AFM""]",,,,true,false,"Accepted","[""TFC""]","[""Polyelectrolyte""]","[]","[""Polyacrylonitrile""]","[""None""]","6576f20de228493735990942","2023-12-11T11:27:09.131Z","2023-10-30T00:00:00.000Z","Morphology and performance of solvent-resistant nanofiltration membranes based on multilayered polyelectrolytes: Study of preparation conditions","Scientific Report","backOffice","10.1016/j.memsci.2010.04.039","65003a2e9af97755a1fa02ed","Xianfeng Li and Ward Goyens and Pejman Ahmadiannamini and Willem Vanderlinden and Steven De Feyter and Ivo Vankelecom","https://doi.org/10.1016/j.memsci.2010.04.039",0,"Composite","PEC_5BL_IPA_MO_0,1M_NaCl","Scientific report","Layer-by-layer","[{""postTreatmentChemicalAgentConcentrationUnit"":[],""_id"":""6576f214e228493735990a12"",""postTreatment"":""None"",""postTreatmentChemicalAgentSmiles"":""N/A"",""postTreatmentChemicalAgentConcentration"":""""}]","ISA",2.31,48.77,"1511",0,,,,,,,,,,,,,,,,,,,,,,,,,,,,,,,,,,,,,,,,,,,,,,,,,,,,,,,,,,,,,,,,,,,,,,,,,,,,,"[]",,,,,,,,,,,,
"6576f214e228493735990a16","2023-12-11T11:27:16.730Z","[""Dimethylsulfoxide (DMSO)""]","[""water""]","[]","[]","15",,"[""Surface treatment""]","[{""postTreatmentChemicalAgentConcentrationUnit"":[""wt%"",""mol/L""],""_id"":""6576f214e228493735990a18"",""postTreatment"":""Surface treatment"",""postTreatmentChemicalAgentSmiles"":""[OH-].[Na+] ; Cl"",""postTreatmentChemicalAgentConcentration"":""10 ;  2""}]","[]","[]","[]","[]","[]","[]",,,,,false,"Dead-end",20,25,,"Isopropanol (IPA)","Dye","Methyl orange (sodium salt)",327.33,,,1,"[""AFM""]",,,,true,false,"Accepted","[""TFC""]","[""Polyelectrolyte""]","[]","[""Polyacrylonitrile""]","[""None""]","6576f20de228493735990942","2023-12-11T11:27:09.131Z","2023-10-30T00:00:00.000Z","Morphology and performance of solvent-resistant nanofiltration membranes based on multilayered polyelectrolytes: Study of preparation conditions","Scientific Report","backOffice","10.1016/j.memsci.2010.04.039","65003a2e9af97755a1fa02ed","Xianfeng Li and Ward Goyens and Pejman Ahmadiannamini and Willem Vanderlinden and Steven De Feyter and Ivo Vankelecom","https://doi.org/10.1016/j.memsci.2010.04.039",0,"Composite","PEC_5BL_IPA_MO_0,2M_NaCl","Scientific report","Layer-by-layer","[{""postTreatmentChemicalAgentConcentrationUnit"":[],""_id"":""6576f214e228493735990a17"",""postTreatment"":""None"",""postTreatmentChemicalAgentSmiles"":""N/A"",""postTreatmentChemicalAgentConcentration"":""""}]","ISA",2.92,45.55,"1512",0,,,,,,,,,,,,,,,,,,,,,,,,,,,,,,,,,,,,,,,,,,,,,,,,,,,,,,,,,,,,,,,,,,,,,,,,,,,,,"[]",,,,,,,,,,,,
"6576f214e228493735990a1b","2023-12-11T11:27:16.902Z","[""Dimethylsulfoxide (DMSO)""]","[""water""]","[]","[]","15",,"[""Surface treatment""]","[{""postTreatmentChemicalAgentConcentrationUnit"":[""wt%"",""mol/L""],""_id"":""6576f214e228493735990a1d"",""postTreatment"":""Surface treatment"",""postTreatmentChemicalAgentSmiles"":""[OH-].[Na+] ; Cl"",""postTreatmentChemicalAgentConcentration"":""10 ;  2""}]","[]","[]","[]","[]","[]","[]",,,,,false,"Dead-end",20,25,,"Isopropanol (IPA)","Dye","Methyl orange (sodium salt)",327.33,,,1,"[""AFM""]",,,,true,false,"Accepted","[""TFC""]","[""Polyelectrolyte""]","[]","[""Polyacrylonitrile""]","[""None""]","6576f20de228493735990942","2023-12-11T11:27:09.131Z","2023-10-30T00:00:00.000Z","Morphology and performance of solvent-resistant nanofiltration membranes based on multilayered polyelectrolytes: Study of preparation conditions","Scientific Report","backOffice","10.1016/j.memsci.2010.04.039","65003a2e9af97755a1fa02ed","Xianfeng Li and Ward Goyens and Pejman Ahmadiannamini and Willem Vanderlinden and Steven De Feyter and Ivo Vankelecom","https://doi.org/10.1016/j.memsci.2010.04.039",0,"Composite","PEC_5BL_IPA_MP_0,5M_NaCl","Scientific report","Layer-by-layer","[{""postTreatmentChemicalAgentConcentrationUnit"":[],""_id"":""6576f214e228493735990a1c"",""postTreatment"":""None"",""postTreatmentChemicalAgentSmiles"":""N/A"",""postTreatmentChemicalAgentConcentration"":""""}]","ISA",7.1,46.54,"1513",0,,,,,,,,,,,,,,,,,,,,,,,,,,,,,,,,,,,,,,,,,,,,,,,,,,,,,,,,,,,,,,,,,,,,,,,,,,,,,"[]",,,,,,,,,,,,
"6576f215e228493735990a20","2023-12-11T11:27:17.065Z","[""Dimethylsulfoxide (DMSO)""]","[""water""]","[]","[]","15",,"[""Surface treatment""]","[{""postTreatmentChemicalAgentConcentrationUnit"":[""wt%"",""mol/L""],""_id"":""6576f215e228493735990a22"",""postTreatment"":""Surface treatment"",""postTreatmentChemicalAgentSmiles"":""[OH-].[Na+] ; Cl"",""postTreatmentChemicalAgentConcentration"":""10 ;  2""}]","[]","[]","[]","[]","[]","[]",,,,,false,"Dead-end",20,25,,"Isopropanol (IPA)","Dye","Methyl orange (sodium salt)",327.33,,,1,"[""AFM""]",,,,true,false,"Accepted","[""TFC""]","[""Polyelectrolyte""]","[]","[""Polyacrylonitrile""]","[""None""]","6576f20de228493735990942","2023-12-11T11:27:09.131Z","2023-10-30T00:00:00.000Z","Morphology and performance of solvent-resistant nanofiltration membranes based on multilayered polyelectrolytes: Study of preparation conditions","Scientific Report","backOffice","10.1016/j.memsci.2010.04.039","65003a2e9af97755a1fa02ed","Xianfeng Li and Ward Goyens and Pejman Ahmadiannamini and Willem Vanderlinden and Steven De Feyter and Ivo Vankelecom","https://doi.org/10.1016/j.memsci.2010.04.039",0,"Composite","PEC_5BL_IPA_MO_1M_NaCl","Scientific report","Layer-by-layer","[{""postTreatmentChemicalAgentConcentrationUnit"":[],""_id"":""6576f215e228493735990a21"",""postTreatment"":""None"",""postTreatmentChemicalAgentSmiles"":""N/A"",""postTreatmentChemicalAgentConcentration"":""""}]","ISA",12.52,40.98,"1514",0,,,,,,,,,,,,,,,,,,,,,,,,,,,,,,,,,,,,,,,,,,,,,,,,,,,,,,,,,,,,,,,,,,,,,,,,,,,,,"[]",,,,,,,,,,,,
"6576f215e228493735990a25","2023-12-11T11:27:17.253Z","[""Dimethylsulfoxide (DMSO)""]","[""water""]","[]","[]","15",,"[""Surface treatment""]","[{""postTreatmentChemicalAgentConcentrationUnit"":[""wt%"",""mol/L""],""_id"":""6576f215e228493735990a27"",""postTreatment"":""Surface treatment"",""postTreatmentChemicalAgentSmiles"":""[OH-].[Na+] ; Cl"",""postTreatmentChemicalAgentConcentration"":""10 ;  2""}]","[]","[]","[]","[]","[]","[]",,,,,false,"Dead-end",20,25,,"Isopropanol (IPA)","Dye","Methyl orange (sodium salt)",327.33,,,1,"[""AFM""]",,,,true,false,"Accepted","[""TFC""]","[""Polyelectrolyte""]","[]","[""Polyacrylonitrile""]","[""None""]","6576f20de228493735990942","2023-12-11T11:27:09.131Z","2023-10-30T00:00:00.000Z","Morphology and performance of solvent-resistant nanofiltration membranes based on multilayered polyelectrolytes: Study of preparation conditions","Scientific Report","backOffice","10.1016/j.memsci.2010.04.039","65003a2e9af97755a1fa02ed","Xianfeng Li and Ward Goyens and Pejman Ahmadiannamini and Willem Vanderlinden and Steven De Feyter and Ivo Vankelecom","https://doi.org/10.1016/j.memsci.2010.04.039",0,"Composite","PEC_10BL_IPA_MO_0M_NaCl","Scientific report","Layer-by-layer","[{""postTreatmentChemicalAgentConcentrationUnit"":[],""_id"":""6576f215e228493735990a26"",""postTreatment"":""None"",""postTreatmentChemicalAgentSmiles"":""N/A"",""postTreatmentChemicalAgentConcentration"":""""}]","ISA",0.8,56.91,"1515",0,,,,,,,,,,,,,,,,,,,,,,,,,,,,,,,,,,,,,,,,,,,,,,,,,,,,,,,,,,,,,,,,,,,,,,,,,,,,,"[]",,,,,,,,,,,,
"6576f215e228493735990a2a","2023-12-11T11:27:17.426Z","[""Dimethylsulfoxide (DMSO)""]","[""water""]","[]","[]","15",,"[""Surface treatment""]","[{""postTreatmentChemicalAgentConcentrationUnit"":[""wt%"",""mol/L""],""_id"":""6576f215e228493735990a2c"",""postTreatment"":""Surface treatment"",""postTreatmentChemicalAgentSmiles"":""[OH-].[Na+] ; Cl"",""postTreatmentChemicalAgentConcentration"":""10 ;  2""}]","[]","[]","[]","[]","[]","[]",,,,,false,"Dead-end",20,25,,"Isopropanol (IPA)","Dye","Methyl orange (sodium salt)",327.33,,,1,"[""AFM""]",,,,true,false,"Accepted","[""TFC""]","[""Polyelectrolyte""]","[]","[""Polyacrylonitrile""]","[""None""]","6576f20de228493735990942","2023-12-11T11:27:09.131Z","2023-10-30T00:00:00.000Z","Morphology and performance of solvent-resistant nanofiltration membranes based on multilayered polyelectrolytes: Study of preparation conditions","Scientific Report","backOffice","10.1016/j.memsci.2010.04.039","65003a2e9af97755a1fa02ed","Xianfeng Li and Ward Goyens and Pejman Ahmadiannamini and Willem Vanderlinden and Steven De Feyter and Ivo Vankelecom","https://doi.org/10.1016/j.memsci.2010.04.039",0,"Composite","PEC_10BL_IPA_MO_0,1M_NaCl","Scientific report","Layer-by-layer","[{""postTreatmentChemicalAgentConcentrationUnit"":[],""_id"":""6576f215e228493735990a2b"",""postTreatment"":""None"",""postTreatmentChemicalAgentSmiles"":""N/A"",""postTreatmentChemicalAgentConcentration"":""""}]","ISA",2.12,45.93,"1516",0,,,,,,,,,,,,,,,,,,,,,,,,,,,,,,,,,,,,,,,,,,,,,,,,,,,,,,,,,,,,,,,,,,,,,,,,,,,,,"[]",,,,,,,,,,,,
"6576f215e228493735990a2f","2023-12-11T11:27:17.565Z","[""Dimethylsulfoxide (DMSO)""]","[""water""]","[]","[]","15",,"[""Surface treatment""]","[{""postTreatmentChemicalAgentConcentrationUnit"":[""wt%"",""mol/L""],""_id"":""6576f215e228493735990a31"",""postTreatment"":""Surface treatment"",""postTreatmentChemicalAgentSmiles"":""[OH-].[Na+] ; Cl"",""postTreatmentChemicalAgentConcentration"":""10 ;  2""}]","[]","[]","[]","[]","[]","[]",,,,,false,"Dead-end",20,25,,"Isopropanol (IPA)","Dye","Methyl orange (sodium salt)",327.33,,,1,"[""AFM""]",,,,true,false,"Accepted","[""TFC""]","[""Polyelectrolyte""]","[]","[""Polyacrylonitrile""]","[""None""]","6576f20de228493735990942","2023-12-11T11:27:09.131Z","2023-10-30T00:00:00.000Z","Morphology and performance of solvent-resistant nanofiltration membranes based on multilayered polyelectrolytes: Study of preparation conditions","Scientific Report","backOffice","10.1016/j.memsci.2010.04.039","65003a2e9af97755a1fa02ed","Xianfeng Li and Ward Goyens and Pejman Ahmadiannamini and Willem Vanderlinden and Steven De Feyter and Ivo Vankelecom","https://doi.org/10.1016/j.memsci.2010.04.039",0,"Composite","PEC_10BL_IPA_MO_0,2M_NaCl","Scientific report","Layer-by-layer","[{""postTreatmentChemicalAgentConcentrationUnit"":[],""_id"":""6576f215e228493735990a30"",""postTreatment"":""None"",""postTreatmentChemicalAgentSmiles"":""N/A"",""postTreatmentChemicalAgentConcentration"":""""}]","ISA",3.74,46.79,"1517",0,,,,,,,,,,,,,,,,,,,,,,,,,,,,,,,,,,,,,,,,,,,,,,,,,,,,,,,,,,,,,,,,,,,,,,,,,,,,,"[]",,,,,,,,,,,,
"6576f215e228493735990a34","2023-12-11T11:27:17.723Z","[""Dimethylsulfoxide (DMSO)""]","[""water""]","[]","[]","15",,"[""Surface treatment""]","[{""postTreatmentChemicalAgentConcentrationUnit"":[""wt%"",""mol/L""],""_id"":""6576f215e228493735990a36"",""postTreatment"":""Surface treatment"",""postTreatmentChemicalAgentSmiles"":""[OH-].[Na+] ; Cl"",""postTreatmentChemicalAgentConcentration"":""10 ;  2""}]","[]","[]","[]","[]","[]","[]",,,,,false,"Dead-end",20,25,,"Isopropanol (IPA)","Dye","Methyl orange (sodium salt)",327.33,,,1,"[""AFM""]",,,,true,false,"Accepted","[""TFC""]","[""Polyelectrolyte""]","[]","[""Polyacrylonitrile""]","[""None""]","6576f20de228493735990942","2023-12-11T11:27:09.131Z","2023-10-30T00:00:00.000Z","Morphology and performance of solvent-resistant nanofiltration membranes based on multilayered polyelectrolytes: Study of preparation conditions","Scientific Report","backOffice","10.1016/j.memsci.2010.04.039","65003a2e9af97755a1fa02ed","Xianfeng Li and Ward Goyens and Pejman Ahmadiannamini and Willem Vanderlinden and Steven De Feyter and Ivo Vankelecom","https://doi.org/10.1016/j.memsci.2010.04.039",0,"Composite","PEC_10BL_IPA_MO_0,5M_NaCl","Scientific report","Layer-by-layer","[{""postTreatmentChemicalAgentConcentrationUnit"":[],""_id"":""6576f215e228493735990a35"",""postTreatment"":""None"",""postTreatmentChemicalAgentSmiles"":""N/A"",""postTreatmentChemicalAgentConcentration"":""""}]","ISA",8.56,45.56,"1518",0,,,,,,,,,,,,,,,,,,,,,,,,,,,,,,,,,,,,,,,,,,,,,,,,,,,,,,,,,,,,,,,,,,,,,,,,,,,,,"[]",,,,,,,,,,,,
"6576f215e228493735990a39","2023-12-11T11:27:17.872Z","[""Dimethylsulfoxide (DMSO)""]","[""water""]","[]","[]","15",,"[""Surface treatment""]","[{""postTreatmentChemicalAgentConcentrationUnit"":[""wt%"",""mol/L""],""_id"":""6576f215e228493735990a3b"",""postTreatment"":""Surface treatment"",""postTreatmentChemicalAgentSmiles"":""[OH-].[Na+] ; Cl"",""postTreatmentChemicalAgentConcentration"":""10 ;  2""}]","[]","[]","[]","[]","[]","[]",,,,,false,"Dead-end",20,25,,"Isopropanol (IPA)","Dye","Methyl orange (sodium salt)",327.33,,,1,"[""AFM""]",,,,true,false,"Accepted","[""TFC""]","[""Polyelectrolyte""]","[]","[""Polyacrylonitrile""]","[""None""]","6576f20de228493735990942","2023-12-11T11:27:09.131Z","2023-10-30T00:00:00.000Z","Morphology and performance of solvent-resistant nanofiltration membranes based on multilayered polyelectrolytes: Study of preparation conditions","Scientific Report","backOffice","10.1016/j.memsci.2010.04.039","65003a2e9af97755a1fa02ed","Xianfeng Li and Ward Goyens and Pejman Ahmadiannamini and Willem Vanderlinden and Steven De Feyter and Ivo Vankelecom","https://doi.org/10.1016/j.memsci.2010.04.039",0,"Composite","PEC_10BL_IPA_MO_1M_NaCl","Scientific report","Layer-by-layer","[{""postTreatmentChemicalAgentConcentrationUnit"":[],""_id"":""6576f215e228493735990a3a"",""postTreatment"":""None"",""postTreatmentChemicalAgentSmiles"":""N/A"",""postTreatmentChemicalAgentConcentration"":""""}]","ISA",9.83,44.81,"1519",0,,,,,,,,,,,,,,,,,,,,,,,,,,,,,,,,,,,,,,,,,,,,,,,,,,,,,,,,,,,,,,,,,,,,,,,,,,,,,"[]",,,,,,,,,,,,
"6576f216e228493735990a3e","2023-12-11T11:27:18.032Z","[""Dimethylsulfoxide (DMSO)""]","[""water""]","[]","[]","15",,"[""Surface treatment""]","[{""postTreatmentChemicalAgentConcentrationUnit"":[""wt%"",""mol/L""],""_id"":""6576f216e228493735990a40"",""postTreatment"":""Surface treatment"",""postTreatmentChemicalAgentSmiles"":""[OH-].[Na+] ; Cl"",""postTreatmentChemicalAgentConcentration"":""10 ;  2""}]","[]","[]","[]","[]","[]","[]",,,,,false,"Dead-end",20,25,,"Isopropanol (IPA)","Dye","Methyl orange (sodium salt)",327.33,,,1,"[""AFM""]",,,,true,false,"Accepted","[""TFC""]","[""Polyelectrolyte""]","[]","[""Polyacrylonitrile""]","[""None""]","6576f20de228493735990942","2023-12-11T11:27:09.131Z","2023-10-30T00:00:00.000Z","Morphology and performance of solvent-resistant nanofiltration membranes based on multilayered polyelectrolytes: Study of preparation conditions","Scientific Report","backOffice","10.1016/j.memsci.2010.04.039","65003a2e9af97755a1fa02ed","Xianfeng Li and Ward Goyens and Pejman Ahmadiannamini and Willem Vanderlinden and Steven De Feyter and Ivo Vankelecom","https://doi.org/10.1016/j.memsci.2010.04.039",0,"Composite","PEC_15BL_IPA_MO_0M_NaCl","Scientific report","Layer-by-layer","[{""postTreatmentChemicalAgentConcentrationUnit"":[],""_id"":""6576f216e228493735990a3f"",""postTreatment"":""None"",""postTreatmentChemicalAgentSmiles"":""N/A"",""postTreatmentChemicalAgentConcentration"":""""}]","ISA",0.52,54.57,"1520",0,,,,,,,,,,,,,,,,,,,,,,,,,,,,,,,,,,,,,,,,,,,,,,,,,,,,,,,,,,,,,,,,,,,,,,,,,,,,,"[]",,,,,,,,,,,,
"6576f216e228493735990a43","2023-12-11T11:27:18.191Z","[""Dimethylsulfoxide (DMSO)""]","[""water""]","[]","[]","15",,"[""Surface treatment""]","[{""postTreatmentChemicalAgentConcentrationUnit"":[""wt%"",""mol/L""],""_id"":""6576f216e228493735990a45"",""postTreatment"":""Surface treatment"",""postTreatmentChemicalAgentSmiles"":""[OH-].[Na+] ; Cl"",""postTreatmentChemicalAgentConcentration"":""10 ;  2""}]","[]","[]","[]","[]","[]","[]",,,,,false,"Dead-end",20,25,,"Isopropanol (IPA)","Dye","Methyl orange (sodium salt)",327.33,,,1,"[""AFM""]",,,,true,false,"Accepted","[""TFC""]","[""Polyelectrolyte""]","[]","[""Polyacrylonitrile""]","[""None""]","6576f20de228493735990942","2023-12-11T11:27:09.131Z","2023-10-30T00:00:00.000Z","Morphology and performance of solvent-resistant nanofiltration membranes based on multilayered polyelectrolytes: Study of preparation conditions","Scientific Report","backOffice","10.1016/j.memsci.2010.04.039","65003a2e9af97755a1fa02ed","Xianfeng Li and Ward Goyens and Pejman Ahmadiannamini and Willem Vanderlinden and Steven De Feyter and Ivo Vankelecom","https://doi.org/10.1016/j.memsci.2010.04.039",0,"Composite","PEC_15BL_IPA_MO_0,1M_NaCl","Scientific report","Layer-by-layer","[{""postTreatmentChemicalAgentConcentrationUnit"":[],""_id"":""6576f216e228493735990a44"",""postTreatment"":""None"",""postTreatmentChemicalAgentSmiles"":""N/A"",""postTreatmentChemicalAgentConcentration"":""""}]","ISA",1.51,51.98,"1521",0,,,,,,,,,,,,,,,,,,,,,,,,,,,,,,,,,,,,,,,,,,,,,,,,,,,,,,,,,,,,,,,,,,,,,,,,,,,,,"[]",,,,,,,,,,,,
"6576f216e228493735990a48","2023-12-11T11:27:18.374Z","[""Dimethylsulfoxide (DMSO)""]","[""water""]","[]","[]","15",,"[""Surface treatment""]","[{""postTreatmentChemicalAgentConcentrationUnit"":[""wt%"",""mol/L""],""_id"":""6576f216e228493735990a4a"",""postTreatment"":""Surface treatment"",""postTreatmentChemicalAgentSmiles"":""[OH-].[Na+] ; Cl"",""postTreatmentChemicalAgentConcentration"":""10 ;  2""}]","[]","[]","[]","[]","[]","[]",,,,,false,"Dead-end",20,25,,"Isopropanol (IPA)","Dye","Methyl orange (sodium salt)",327.33,,,1,"[""AFM""]",,,,true,false,"Accepted","[""TFC""]","[""Polyelectrolyte""]","[]","[""Polyacrylonitrile""]","[""None""]","6576f20de228493735990942","2023-12-11T11:27:09.131Z","2023-10-30T00:00:00.000Z","Morphology and performance of solvent-resistant nanofiltration membranes based on multilayered polyelectrolytes: Study of preparation conditions","Scientific Report","backOffice","10.1016/j.memsci.2010.04.039","65003a2e9af97755a1fa02ed","Xianfeng Li and Ward Goyens and Pejman Ahmadiannamini and Willem Vanderlinden and Steven De Feyter and Ivo Vankelecom","https://doi.org/10.1016/j.memsci.2010.04.039",0,"Composite","PEC_15BL_IPA_MO_0,2M_NaCl","Scientific report","Layer-by-layer","[{""postTreatmentChemicalAgentConcentrationUnit"":[],""_id"":""6576f216e228493735990a49"",""postTreatment"":""None"",""postTreatmentChemicalAgentSmiles"":""N/A"",""postTreatmentChemicalAgentConcentration"":""""}]","ISA",2.04,49.88,"1522",0,,,,,,,,,,,,,,,,,,,,,,,,,,,,,,,,,,,,,,,,,,,,,,,,,,,,,,,,,,,,,,,,,,,,,,,,,,,,,"[]",,,,,,,,,,,,
"6576f216e228493735990a4d","2023-12-11T11:27:18.553Z","[""Dimethylsulfoxide (DMSO)""]","[""water""]","[]","[]","15",,"[""Surface treatment""]","[{""postTreatmentChemicalAgentConcentrationUnit"":[""wt%"",""mol/L""],""_id"":""6576f216e228493735990a4f"",""postTreatment"":""Surface treatment"",""postTreatmentChemicalAgentSmiles"":""[OH-].[Na+] ; Cl"",""postTreatmentChemicalAgentConcentration"":""10 ;  2""}]","[]","[]","[]","[]","[]","[]",,,,,false,"Dead-end",20,25,,"Isopropanol (IPA)","Dye","Methyl orange (sodium salt)",327.33,,,1,"[""AFM""]",,,,true,false,"Accepted","[""TFC""]","[""Polyelectrolyte""]","[]","[""Polyacrylonitrile""]","[""None""]","6576f20de228493735990942","2023-12-11T11:27:09.131Z","2023-10-30T00:00:00.000Z","Morphology and performance of solvent-resistant nanofiltration membranes based on multilayered polyelectrolytes: Study of preparation conditions","Scientific Report","backOffice","10.1016/j.memsci.2010.04.039","65003a2e9af97755a1fa02ed","Xianfeng Li and Ward Goyens and Pejman Ahmadiannamini and Willem Vanderlinden and Steven De Feyter and Ivo Vankelecom","https://doi.org/10.1016/j.memsci.2010.04.039",0,"Composite","PEC_15BL_IPA_MO_0,5M_NaCl","Scientific report","Layer-by-layer","[{""postTreatmentChemicalAgentConcentrationUnit"":[],""_id"":""6576f216e228493735990a4e"",""postTreatment"":""None"",""postTreatmentChemicalAgentSmiles"":""N/A"",""postTreatmentChemicalAgentConcentration"":""""}]","ISA",6.61,46.17,"1523",0,,,,,,,,,,,,,,,,,,,,,,,,,,,,,,,,,,,,,,,,,,,,,,,,,,,,,,,,,,,,,,,,,,,,,,,,,,,,,"[]",,,,,,,,,,,,
"6576f216e228493735990a52","2023-12-11T11:27:18.710Z","[""Dimethylsulfoxide (DMSO)""]","[""water""]","[]","[]","15",,"[""Surface treatment""]","[{""postTreatmentChemicalAgentConcentrationUnit"":[""wt%"",""mol/L""],""_id"":""6576f216e228493735990a54"",""postTreatment"":""Surface treatment"",""postTreatmentChemicalAgentSmiles"":""[OH-].[Na+] ; Cl"",""postTreatmentChemicalAgentConcentration"":""10 ;  2""}]","[]","[]","[]","[]","[]","[]",,,,,false,"Dead-end",20,25,,"Isopropanol (IPA)","Dye","Methyl orange (sodium salt)",327.33,,,1,"[""AFM""]",,,,true,false,"Accepted","[""TFC""]","[""Polyelectrolyte""]","[]","[""Polyacrylonitrile""]","[""None""]","6576f20de228493735990942","2023-12-11T11:27:09.131Z","2023-10-30T00:00:00.000Z","Morphology and performance of solvent-resistant nanofiltration membranes based on multilayered polyelectrolytes: Study of preparation conditions","Scientific Report","backOffice","10.1016/j.memsci.2010.04.039","65003a2e9af97755a1fa02ed","Xianfeng Li and Ward Goyens and Pejman Ahmadiannamini and Willem Vanderlinden and Steven De Feyter and Ivo Vankelecom","https://doi.org/10.1016/j.memsci.2010.04.039",0,"Composite","PEC_15BL_IPA_MO_1M_NaCl","Scientific report","Layer-by-layer","[{""postTreatmentChemicalAgentConcentrationUnit"":[],""_id"":""6576f216e228493735990a53"",""postTreatment"":""None"",""postTreatmentChemicalAgentSmiles"":""N/A"",""postTreatmentChemicalAgentConcentration"":""""}]","ISA",9.1,45.06,"1524",0,,,,,,,,,,,,,,,,,,,,,,,,,,,,,,,,,,,,,,,,,,,,,,,,,,,,,,,,,,,,,,,,,,,,,,,,,,,,,"[]",,,,,,,,,,,,
"6576f216e228493735990a57","2023-12-11T11:27:18.881Z","[""Dimethylsulfoxide (DMSO)""]","[""water""]","[]","[]","15",,"[""Surface treatment""]","[{""postTreatmentChemicalAgentConcentrationUnit"":[""wt%"",""mol/L""],""_id"":""6576f216e228493735990a59"",""postTreatment"":""Surface treatment"",""postTreatmentChemicalAgentSmiles"":""[OH-].[Na+] ; Cl"",""postTreatmentChemicalAgentConcentration"":""10 ;  2""}]","[]","[]","[]","[]","[]","[]",,,,,false,"Dead-end",20,25,,"Isopropanol (IPA)","Dye","Methyl orange (sodium salt)",327.33,,,1,"[""AFM""]",,,,true,false,"Accepted","[""TFC""]","[""Polyelectrolyte""]","[]","[""Polyacrylonitrile""]","[""None""]","6576f20de228493735990942","2023-12-11T11:27:09.131Z","2023-10-30T00:00:00.000Z","Morphology and performance of solvent-resistant nanofiltration membranes based on multilayered polyelectrolytes: Study of preparation conditions","Scientific Report","backOffice","10.1016/j.memsci.2010.04.039","65003a2e9af97755a1fa02ed","Xianfeng Li and Ward Goyens and Pejman Ahmadiannamini and Willem Vanderlinden and Steven De Feyter and Ivo Vankelecom","https://doi.org/10.1016/j.memsci.2010.04.039",0,"Composite","PEC_20BL_IPA_MO_0M_NaCl","Scientific report","Layer-by-layer","[{""postTreatmentChemicalAgentConcentrationUnit"":[],""_id"":""6576f216e228493735990a58"",""postTreatment"":""None"",""postTreatmentChemicalAgentSmiles"":""N/A"",""postTreatmentChemicalAgentConcentration"":""""}]","ISA",0.69,55.43,"1525",0,,,,,,,,,,,,,,,,,,,,,,,,,,,,,,,,,,,,,,,,,,,,,,,,,,,,,,,,,,,,,,,,,,,,,,,,,,,,,"[]",,,,,,,,,,,,
"6576f217e228493735990a5c","2023-12-11T11:27:19.056Z","[""Dimethylsulfoxide (DMSO)""]","[""water""]","[]","[]","15",,"[""Surface treatment""]","[{""postTreatmentChemicalAgentConcentrationUnit"":[""wt%"",""mol/L""],""_id"":""6576f217e228493735990a5e"",""postTreatment"":""Surface treatment"",""postTreatmentChemicalAgentSmiles"":""[OH-].[Na+] ; Cl"",""postTreatmentChemicalAgentConcentration"":""10 ;  2""}]","[]","[]","[]","[]","[]","[]",,,,,false,"Dead-end",20,25,,"Isopropanol (IPA)","Dye","Methyl orange (sodium salt)",327.33,,,1,"[""AFM""]",,,,true,false,"Accepted","[""TFC""]","[""Polyelectrolyte""]","[]","[""Polyacrylonitrile""]","[""None""]","6576f20de228493735990942","2023-12-11T11:27:09.131Z","2023-10-30T00:00:00.000Z","Morphology and performance of solvent-resistant nanofiltration membranes based on multilayered polyelectrolytes: Study of preparation conditions","Scientific Report","backOffice","10.1016/j.memsci.2010.04.039","65003a2e9af97755a1fa02ed","Xianfeng Li and Ward Goyens and Pejman Ahmadiannamini and Willem Vanderlinden and Steven De Feyter and Ivo Vankelecom","https://doi.org/10.1016/j.memsci.2010.04.039",0,"Composite","PEC_20BL_IPA_MO_0,1M_NaCl","Scientific report","Layer-by-layer","[{""postTreatmentChemicalAgentConcentrationUnit"":[],""_id"":""6576f217e228493735990a5d"",""postTreatment"":""None"",""postTreatmentChemicalAgentSmiles"":""N/A"",""postTreatmentChemicalAgentConcentration"":""""}]","ISA",0.83,46.79,"1526",0,,,,,,,,,,,,,,,,,,,,,,,,,,,,,,,,,,,,,,,,,,,,,,,,,,,,,,,,,,,,,,,,,,,,,,,,,,,,,"[]",,,,,,,,,,,,
"6576f217e228493735990a61","2023-12-11T11:27:19.226Z","[""Dimethylsulfoxide (DMSO)""]","[""water""]","[]","[]","15",,"[""Surface treatment""]","[{""postTreatmentChemicalAgentConcentrationUnit"":[""wt%"",""mol/L""],""_id"":""6576f217e228493735990a63"",""postTreatment"":""Surface treatment"",""postTreatmentChemicalAgentSmiles"":""[OH-].[Na+] ; Cl"",""postTreatmentChemicalAgentConcentration"":""10 ;  2""}]","[]","[]","[]","[]","[]","[]",,,,,false,"Dead-end",20,25,,"Isopropanol (IPA)","Dye","Methyl orange (sodium salt)",327.33,,,1,"[""AFM""]",,,,true,false,"Accepted","[""TFC""]","[""Polyelectrolyte""]","[]","[""Polyacrylonitrile""]","[""None""]","6576f20de228493735990942","2023-12-11T11:27:09.131Z","2023-10-30T00:00:00.000Z","Morphology and performance of solvent-resistant nanofiltration membranes based on multilayered polyelectrolytes: Study of preparation conditions","Scientific Report","backOffice","10.1016/j.memsci.2010.04.039","65003a2e9af97755a1fa02ed","Xianfeng Li and Ward Goyens and Pejman Ahmadiannamini and Willem Vanderlinden and Steven De Feyter and Ivo Vankelecom","https://doi.org/10.1016/j.memsci.2010.04.039",0,"Composite","PEC_20BL_IPA_MO_0,2M_NaCl","Scientific report","Layer-by-layer","[{""postTreatmentChemicalAgentConcentrationUnit"":[],""_id"":""6576f217e228493735990a62"",""postTreatment"":""None"",""postTreatmentChemicalAgentSmiles"":""N/A"",""postTreatmentChemicalAgentConcentration"":""""}]","ISA",2.39,46.42,"1527",0,,,,,,,,,,,,,,,,,,,,,,,,,,,,,,,,,,,,,,,,,,,,,,,,,,,,,,,,,,,,,,,,,,,,,,,,,,,,,"[]",,,,,,,,,,,,
"6576f217e228493735990a66","2023-12-11T11:27:19.422Z","[""Dimethylsulfoxide (DMSO)""]","[""water""]","[]","[]","15",,"[""Surface treatment""]","[{""postTreatmentChemicalAgentConcentrationUnit"":[""wt%"",""mol/L""],""_id"":""6576f217e228493735990a68"",""postTreatment"":""Surface treatment"",""postTreatmentChemicalAgentSmiles"":""[OH-].[Na+] ; Cl"",""postTreatmentChemicalAgentConcentration"":""10 ;  2""}]","[]","[]","[]","[]","[]","[]",,,,,false,"Dead-end",20,25,,"Isopropanol (IPA)","Dye","Methyl orange (sodium salt)",327.33,,,1,"[""AFM""]",,,,true,false,"Accepted","[""TFC""]","[""Polyelectrolyte""]","[]","[""Polyacrylonitrile""]","[""None""]","6576f20de228493735990942","2023-12-11T11:27:09.131Z","2023-10-30T00:00:00.000Z","Morphology and performance of solvent-resistant nanofiltration membranes based on multilayered polyelectrolytes: Study of preparation conditions","Scientific Report","backOffice","10.1016/j.memsci.2010.04.039","65003a2e9af97755a1fa02ed","Xianfeng Li and Ward Goyens and Pejman Ahmadiannamini and Willem Vanderlinden and Steven De Feyter and Ivo Vankelecom","https://doi.org/10.1016/j.memsci.2010.04.039",0,"Composite","PEC_20BL_IPA_MO_0,5M_NaCl","Scientific report","Layer-by-layer","[{""postTreatmentChemicalAgentConcentrationUnit"":[],""_id"":""6576f217e228493735990a67"",""postTreatment"":""None"",""postTreatmentChemicalAgentSmiles"":""N/A"",""postTreatmentChemicalAgentConcentration"":""""}]","ISA",9.55,45.93,"1528",0,,,,,,,,,,,,,,,,,,,,,,,,,,,,,,,,,,,,,,,,,,,,,,,,,,,,,,,,,,,,,,,,,,,,,,,,,,,,,"[]",,,,,,,,,,,,
"6576f217e228493735990a6b","2023-12-11T11:27:19.637Z","[""Dimethylsulfoxide (DMSO)""]","[""water""]","[]","[]","15",,"[""Surface treatment""]","[{""postTreatmentChemicalAgentConcentrationUnit"":[""wt%"",""mol/L""],""_id"":""6576f217e228493735990a6d"",""postTreatment"":""Surface treatment"",""postTreatmentChemicalAgentSmiles"":""[OH-].[Na+] ; Cl"",""postTreatmentChemicalAgentConcentration"":""10 ;  2""}]","[]","[]","[]","[]","[]","[]",,,,,false,"Dead-end",20,25,,"Isopropanol (IPA)","Dye","Methyl orange (sodium salt)",327.33,,,1,"[""AFM""]",,,,true,false,"Accepted","[""TFC""]","[""Polyelectrolyte""]","[]","[""Polyacrylonitrile""]","[""None""]","6576f20de228493735990942","2023-12-11T11:27:09.131Z","2023-10-30T00:00:00.000Z","Morphology and performance of solvent-resistant nanofiltration membranes based on multilayered polyelectrolytes: Study of preparation conditions","Scientific Report","backOffice","10.1016/j.memsci.2010.04.039","65003a2e9af97755a1fa02ed","Xianfeng Li and Ward Goyens and Pejman Ahmadiannamini and Willem Vanderlinden and Steven De Feyter and Ivo Vankelecom","https://doi.org/10.1016/j.memsci.2010.04.039",0,"Composite","PEC_20BL_IPA_MO_1M_NaCl","Scientific report","Layer-by-layer","[{""postTreatmentChemicalAgentConcentrationUnit"":[],""_id"":""6576f217e228493735990a6c"",""postTreatment"":""None"",""postTreatmentChemicalAgentSmiles"":""N/A"",""postTreatmentChemicalAgentConcentration"":""""}]","ISA",8.72,47.41,"1529",0,,,,,,,,,,,,,,,,,,,,,,,,,,,,,,,,,,,,,,,,,,,,,,,,,,,,,,,,,,,,,,,,,,,,,,,,,,,,,"[]",,,,,,,,,,,,
"6576f218e228493735990a71","2023-12-11T11:27:20.215Z","[""1-Methyl-2-pyrrolidinone (NMP)""]","[""water""]","[]","[]","18","200","[""None""]","[{""postTreatmentChemicalAgentConcentrationUnit"":[],""_id"":""6576f218e228493735990a73"",""postTreatment"":""None"",""postTreatmentChemicalAgentSmiles"":""N/A"",""postTreatmentChemicalAgentConcentration"":""""}]","[""water""]","[""Hexane""]","[""w/v%""]","[]","[""w/v%""]","[]","C1=CC(=CC(=C1)N)N","0.2","C1=C(C=C(C=C1C(=O)Cl)C(=O)Cl)C(=O)Cl","0.1",false,"Dead-end",,25,,"Ethanol","Dye","Rose Bengal (disodium salt)",1017.64,35,"µmol/L",1,"[]",,,,true,false,"Accepted","[""TFC""]","[""Polyamide""]","[]","[""Polysulfone""]","[""None""]","6576f218e228493735990a6f","2023-12-11T11:27:20.056Z","2023-12-08T00:00:00.000Z","Sustainable Process for the Preparation of High‐Performance Thin‐Film Composite Membranes using Ionic Liquids as the Reaction Medium","Scientific Report","backOffice","10.1002/cssc.201600123","65003a2e9af97755a1fa02ed","Hanne Mariën and Lotte Bellings and Sanne Hermans and Ivo F. J. Vankelecom","https://doi.org/10.1002/cssc.201600123",0,"Composite","PA_hexane_TMC_0,1%","Scientific report","Interfacial Polymerization","[{""postTreatmentChemicalAgentConcentrationUnit"":[],""_id"":""6576f218e228493735990a72"",""postTreatment"":""None"",""postTreatmentChemicalAgentSmiles"":""N/A"",""postTreatmentChemicalAgentConcentration"":""""}]","ISA",0.3,94.98,"1530",0,,,,,,,,"C1=CC(=CC(=C1)N)N","0.2",,,,,,,,,,,,,,,,,,,,,,,,,,,,,,,,,,,,,,,,,,,,,,,,,,,,,,,,,,,,,,,,,,,,"[]",,,,,,,,,,,,
"6576f218e228493735990a76","2023-12-11T11:27:20.360Z","[""1-Methyl-2-pyrrolidinone (NMP)""]","[""water""]","[]","[]","18","200","[""None""]","[{""postTreatmentChemicalAgentConcentrationUnit"":[],""_id"":""6576f218e228493735990a78"",""postTreatment"":""None"",""postTreatmentChemicalAgentSmiles"":""N/A"",""postTreatmentChemicalAgentConcentration"":""""}]","[""water""]","[""Hexane""]","[""w/v%""]","[]","[""w/v%""]","[]","C1=CC(=CC(=C1)N)N","0.2","C1=C(C=C(C=C1C(=O)Cl)C(=O)Cl)C(=O)Cl","0.25",false,"Dead-end",,25,,"Ethanol","Dye","Rose Bengal (disodium salt)",1017.64,35,"µmol/L",1,"[]",,,,true,false,"Accepted","[""TFC""]","[""Polyamide""]","[]","[""Polysulfone""]","[""None""]","6576f218e228493735990a6f","2023-12-11T11:27:20.056Z","2023-12-08T00:00:00.000Z","Sustainable Process for the Preparation of High‐Performance Thin‐Film Composite Membranes using Ionic Liquids as the Reaction Medium","Scientific Report","backOffice","10.1002/cssc.201600123","65003a2e9af97755a1fa02ed","Hanne Mariën and Lotte Bellings and Sanne Hermans and Ivo F. J. Vankelecom","https://doi.org/10.1002/cssc.201600123",0,"Composite","PA_hexane_TMC_0,25%","Scientific report","Interfacial Polymerization","[{""postTreatmentChemicalAgentConcentrationUnit"":[],""_id"":""6576f218e228493735990a77"",""postTreatment"":""None"",""postTreatmentChemicalAgentSmiles"":""N/A"",""postTreatmentChemicalAgentConcentration"":""""}]","ISA",0.24,97.32,"1531",0,,,,,,,,"C1=CC(=CC(=C1)N)N","0.2",,,,,,,,,,,,,,,,,,,,,,,,,,,,,,,,,,,,,,,,,,,,,,,,,,,,,,,,,,,,,,,,,,,,"[]",,,,,,,,,,,,
"6576f218e228493735990a7b","2023-12-11T11:27:20.533Z","[""1-Methyl-2-pyrrolidinone (NMP)""]","[""water""]","[]","[]","18","200","[""None""]","[{""postTreatmentChemicalAgentConcentrationUnit"":[],""_id"":""6576f218e228493735990a7d"",""postTreatment"":""None"",""postTreatmentChemicalAgentSmiles"":""N/A"",""postTreatmentChemicalAgentConcentration"":""""}]","[""water""]","[""Hexane""]","[""w/v%""]","[]","[""w/v%""]","[]","C1=CC(=CC(=C1)N)N","0.2","C1=C(C=C(C=C1C(=O)Cl)C(=O)Cl)C(=O)Cl","0.5",false,"Dead-end",,25,,"Ethanol","Dye","Rose Bengal (disodium salt)",1017.64,35,"µmol/L",1,"[]",,,,true,false,"Accepted","[""TFC""]","[""Polyamide""]","[]","[""Polysulfone""]","[""None""]","6576f218e228493735990a6f","2023-12-11T11:27:20.056Z","2023-12-08T00:00:00.000Z","Sustainable Process for the Preparation of High‐Performance Thin‐Film Composite Membranes using Ionic Liquids as the Reaction Medium","Scientific Report","backOffice","10.1002/cssc.201600123","65003a2e9af97755a1fa02ed","Hanne Mariën and Lotte Bellings and Sanne Hermans and Ivo F. J. Vankelecom","https://doi.org/10.1002/cssc.201600123",0,"Composite","PA_hexane_TMC_0,5%","Scientific report","Interfacial Polymerization","[{""postTreatmentChemicalAgentConcentrationUnit"":[],""_id"":""6576f218e228493735990a7c"",""postTreatment"":""None"",""postTreatmentChemicalAgentSmiles"":""N/A"",""postTreatmentChemicalAgentConcentration"":""""}]","ISA",0.19,97.99,"1532",0,,,,,,,,"C1=CC(=CC(=C1)N)N","0.2",,,,,,,,,,,,,,,,,,,,,,,,,,,,,,,,,,,,,,,,,,,,,,,,,,,,,,,,,,,,,,,,,,,,"[]",,,,,,,,,,,,
"6576f218e228493735990a80","2023-12-11T11:27:20.702Z","[""1-Methyl-2-pyrrolidinone (NMP)""]","[""water""]","[]","[]","18","200","[""None""]","[{""postTreatmentChemicalAgentConcentrationUnit"":[],""_id"":""6576f218e228493735990a82"",""postTreatment"":""None"",""postTreatmentChemicalAgentSmiles"":""N/A"",""postTreatmentChemicalAgentConcentration"":""""}]","[""water""]","[""Hexane""]","[""w/v%""]","[]","[""w/v%""]","[]","C1=CC(=CC(=C1)N)N","0.2","C1=C(C=C(C=C1C(=O)Cl)C(=O)Cl)C(=O)Cl","1",false,"Dead-end",,25,,"Ethanol","Dye","Rose Bengal (disodium salt)",1017.64,35,"µmol/L",1,"[]",,,,true,false,"Accepted","[""TFC""]","[""Polyamide""]","[]","[""Polysulfone""]","[""None""]","6576f218e228493735990a6f","2023-12-11T11:27:20.056Z","2023-12-08T00:00:00.000Z","Sustainable Process for the Preparation of High‐Performance Thin‐Film Composite Membranes using Ionic Liquids as the Reaction Medium","Scientific Report","backOffice","10.1002/cssc.201600123","65003a2e9af97755a1fa02ed","Hanne Mariën and Lotte Bellings and Sanne Hermans and Ivo F. J. Vankelecom","https://doi.org/10.1002/cssc.201600123",0,"Composite","PA_hexane_TMC_1%","Scientific report","Interfacial Polymerization","[{""postTreatmentChemicalAgentConcentrationUnit"":[],""_id"":""6576f218e228493735990a81"",""postTreatment"":""None"",""postTreatmentChemicalAgentSmiles"":""N/A"",""postTreatmentChemicalAgentConcentration"":""""}]","ISA",0.27,97.98,"1533",0,,,,,,,,"C1=CC(=CC(=C1)N)N","0.2",,,,,,,,,,,,,,,,,,,,,,,,,,,,,,,,,,,,,,,,,,,,,,,,,,,,,,,,,,,,,,,,,,,,"[]",,,,,,,,,,,,
