Repository: BAMresearch/onf-database

This repository belongs to the the publication "Revealing structure-property-performance relationships of organic solvent nanofiltration membranes using a FAIR, open-access database" published in ADD JOURNAL (DOI). 
It uses a dataset derived from The Open Membrane Database (https://openmembranedatabase.org/). The access date was April 8th 2025. The original dataset is in the repository as OMD_SRNF_2025-04-08.csv file.

The main researchers involved in the study are Sarah Glass (ORCID: 0000-0002-0625-0057), Petra Merten (no ORCID available), Torsten Brinkmann (ORCID: 0000-0002-5114-6259) and Volkan Filiz (ORCID: 0000-0003-0239-8641). 

The repository contains 5 Python files:

File: OMD_SRNF_2025-04-08.csv (part 58 of 184)
"6576f218e228493735990a85","2023-12-11T11:27:20.868Z","[""1-Methyl-2-pyrrolidinone (NMP)""]","[""water""]","[]","[]","18","200","[""None""]","[{""postTreatmentChemicalAgentConcentrationUnit"":[],""_id"":""6576f218e228493735990a87"",""postTreatment"":""None"",""postTreatmentChemicalAgentSmiles"":""N/A"",""postTreatmentChemicalAgentConcentration"":""""}]","[""water""]","[""Hexane""]","[""w/v%""]","[]","[""w/v%""]","[]","C1=CC(=CC(=C1)N)N","0.2","C1=C(C=C(C=C1C(=O)Cl)C(=O)Cl)C(=O)Cl","1.5",false,"Dead-end",,25,,"Ethanol","Dye","Rose Bengal (disodium salt)",1017.64,35,"µmol/L",1,"[]",,,,true,false,"Accepted","[""TFC""]","[""Polyamide""]","[]","[""Polysulfone""]","[""None""]","6576f218e228493735990a6f","2023-12-11T11:27:20.056Z","2023-12-08T00:00:00.000Z","Sustainable Process for the Preparation of High‐Performance Thin‐Film Composite Membranes using Ionic Liquids as the Reaction Medium","Scientific Report","backOffice","10.1002/cssc.201600123","65003a2e9af97755a1fa02ed","Hanne Mariën and Lotte Bellings and Sanne Hermans and Ivo F. J. Vankelecom","https://doi.org/10.1002/cssc.201600123",0,"Composite","PA_hexane_TMC_1,5%","Scientific report","Interfacial Polymerization","[{""postTreatmentChemicalAgentConcentrationUnit"":[],""_id"":""6576f218e228493735990a86"",""postTreatment"":""None"",""postTreatmentChemicalAgentSmiles"":""N/A"",""postTreatmentChemicalAgentConcentration"":""""}]","ISA",0.28,97.67,"1534",0,,,,,,,,"C1=CC(=CC(=C1)N)N","0.2",,,,,,,,,,,,,,,,,,,,,,,,,,,,,,,,,,,,,,,,,,,,,,,,,,,,,,,,,,,,,,,,,,,,"[]",,,,,,,,,,,,
"6576f219e228493735990a8a","2023-12-11T11:27:21.037Z","[""1-Methyl-2-pyrrolidinone (NMP)""]","[""water""]","[]","[]","18","200","[""None""]","[{""postTreatmentChemicalAgentConcentrationUnit"":[],""_id"":""6576f219e228493735990a8c"",""postTreatment"":""None"",""postTreatmentChemicalAgentSmiles"":""N/A"",""postTreatmentChemicalAgentConcentration"":""""}]","[""water""]","[null]","[""w/v%""]","[]","[""w/v%""]","[]","C1=CC(=CC(=C1)N)N","0.2","C1=C(C=C(C=C1C(=O)Cl)C(=O)Cl)C(=O)Cl","0.1",false,"Dead-end",,25,,"Ethanol","Dye","Rose Bengal (disodium salt)",1017.64,35,"µmol/L",1,"[""FTIR""]",,,,true,false,"Accepted","[""TFC""]","[""Polyamide""]","[]","[""Polysulfone""]","[""None""]","6576f218e228493735990a6f","2023-12-11T11:27:20.056Z","2023-12-08T00:00:00.000Z","Sustainable Process for the Preparation of High‐Performance Thin‐Film Composite Membranes using Ionic Liquids as the Reaction Medium","Scientific Report","backOffice","10.1002/cssc.201600123","65003a2e9af97755a1fa02ed","Hanne Mariën and Lotte Bellings and Sanne Hermans and Ivo F. J. Vankelecom","https://doi.org/10.1002/cssc.201600123",0,"Composite","PA_IL_TMC_0,1%","Scientific report","Interfacial Polymerization","[{""postTreatmentChemicalAgentConcentrationUnit"":[],""_id"":""6576f219e228493735990a8b"",""postTreatment"":""None"",""postTreatmentChemicalAgentSmiles"":""N/A"",""postTreatmentChemicalAgentConcentration"":""""}]","ISA",88,41.18,"1535",0,,,,,,,,"C1=CC(=CC(=C1)N)N","0.2",,,,,,,,,,,,,,,,,,,,,,,,,,,,,,,,,,,,,,,,,,,,,,,,,,,,,,,,,,,,,,,,,,,,"[]",,,,,,,,,,,,
"6576f219e228493735990a8f","2023-12-11T11:27:21.237Z","[""1-Methyl-2-pyrrolidinone (NMP)""]","[""water""]","[]","[]","18","200","[""None""]","[{""postTreatmentChemicalAgentConcentrationUnit"":[],""_id"":""6576f219e228493735990a91"",""postTreatment"":""None"",""postTreatmentChemicalAgentSmiles"":""N/A"",""postTreatmentChemicalAgentConcentration"":""""}]","[""water""]","[null]","[""w/v%""]","[]","[""w/v%""]","[]","C1=CC(=CC(=C1)N)N","0.2","C1=C(C=C(C=C1C(=O)Cl)C(=O)Cl)C(=O)Cl","0.25",false,"Dead-end",,25,,"Ethanol","Dye","Rose Bengal (disodium salt)",1017.64,35,"µmol/L",1,"[""FTIR""]",,,,true,false,"Accepted","[""TFC""]","[""Polyamide""]","[]","[""Polysulfone""]","[""None""]","6576f218e228493735990a6f","2023-12-11T11:27:20.056Z","2023-12-08T00:00:00.000Z","Sustainable Process for the Preparation of High‐Performance Thin‐Film Composite Membranes using Ionic Liquids as the Reaction Medium","Scientific Report","backOffice","10.1002/cssc.201600123","65003a2e9af97755a1fa02ed","Hanne Mariën and Lotte Bellings and Sanne Hermans and Ivo F. J. Vankelecom","https://doi.org/10.1002/cssc.201600123",0,"Composite","PA_IL_TMC_0,25%","Scientific report","Interfacial Polymerization","[{""postTreatmentChemicalAgentConcentrationUnit"":[],""_id"":""6576f219e228493735990a90"",""postTreatment"":""None"",""postTreatmentChemicalAgentSmiles"":""N/A"",""postTreatmentChemicalAgentConcentration"":""""}]","ISA",87,40.49,"1536",0,,,,,,,,"C1=CC(=CC(=C1)N)N","0.2",,,,,,,,,,,,,,,,,,,,,,,,,,,,,,,,,,,,,,,,,,,,,,,,,,,,,,,,,,,,,,,,,,,,"[]",,,,,,,,,,,,
"6576f219e228493735990a94","2023-12-11T11:27:21.416Z","[""1-Methyl-2-pyrrolidinone (NMP)""]","[""water""]","[]","[]","18","200","[""None""]","[{""postTreatmentChemicalAgentConcentrationUnit"":[],""_id"":""6576f219e228493735990a96"",""postTreatment"":""None"",""postTreatmentChemicalAgentSmiles"":""N/A"",""postTreatmentChemicalAgentConcentration"":""""}]","[""water""]","[null]","[""w/v%""]","[]","[""w/v%""]","[]","C1=CC(=CC(=C1)N)N","0.2","C1=C(C=C(C=C1C(=O)Cl)C(=O)Cl)C(=O)Cl","0.5",false,"Dead-end",,25,,"Ethanol","Dye","Rose Bengal (disodium salt)",1017.64,35,"µmol/L",1,"[""FTIR""]",,,,true,false,"Accepted","[""TFC""]","[""Polyamide""]","[]","[""Polysulfone""]","[""None""]","6576f218e228493735990a6f","2023-12-11T11:27:20.056Z","2023-12-08T00:00:00.000Z","Sustainable Process for the Preparation of High‐Performance Thin‐Film Composite Membranes using Ionic Liquids as the Reaction Medium","Scientific Report","backOffice","10.1002/cssc.201600123","65003a2e9af97755a1fa02ed","Hanne Mariën and Lotte Bellings and Sanne Hermans and Ivo F. J. Vankelecom","https://doi.org/10.1002/cssc.201600123",0,"Composite","PA_IL_TMC_0,5%","Scientific report","Interfacial Polymerization","[{""postTreatmentChemicalAgentConcentrationUnit"":[],""_id"":""6576f219e228493735990a95"",""postTreatment"":""None"",""postTreatmentChemicalAgentSmiles"":""N/A"",""postTreatmentChemicalAgentConcentration"":""""}]","ISA",0.37,77.16,"1537",0,,,,,,,,"C1=CC(=CC(=C1)N)N","0.2",,,,,,,,,,,,,,,,,,,,,,,,,,,,,,,,,,,,,,,,,,,,,,,,,,,,,,,,,,,,,,,,,,,,"[]",,,,,,,,,,,,
"6576f219e228493735990a99","2023-12-11T11:27:21.570Z","[""1-Methyl-2-pyrrolidinone (NMP)""]","[""water""]","[]","[]","18","200","[""None""]","[{""postTreatmentChemicalAgentConcentrationUnit"":[],""_id"":""6576f219e228493735990a9b"",""postTreatment"":""None"",""postTreatmentChemicalAgentSmiles"":""N/A"",""postTreatmentChemicalAgentConcentration"":""""}]","[""water""]","[null]","[""w/v%""]","[]","[""w/v%""]","[]","C1=CC(=CC(=C1)N)N","0.2","C1=C(C=C(C=C1C(=O)Cl)C(=O)Cl)C(=O)Cl","1",false,"Dead-end",,25,,"Ethanol","Dye","Rose Bengal (disodium salt)",1017.64,35,"µmol/L",1,"[""FTIR""]",,,,true,false,"Accepted","[""TFC""]","[""Polyamide""]","[]","[""Polysulfone""]","[""None""]","6576f218e228493735990a6f","2023-12-11T11:27:20.056Z","2023-12-08T00:00:00.000Z","Sustainable Process for the Preparation of High‐Performance Thin‐Film Composite Membranes using Ionic Liquids as the Reaction Medium","Scientific Report","backOffice","10.1002/cssc.201600123","65003a2e9af97755a1fa02ed","Hanne Mariën and Lotte Bellings and Sanne Hermans and Ivo F. J. Vankelecom","https://doi.org/10.1002/cssc.201600123",0,"Composite","PA_IL_TMC_1%","Scientific report","Interfacial Polymerization","[{""postTreatmentChemicalAgentConcentrationUnit"":[],""_id"":""6576f219e228493735990a9a"",""postTreatment"":""None"",""postTreatmentChemicalAgentSmiles"":""N/A"",""postTreatmentChemicalAgentConcentration"":""""}]","ISA",0.25,84.43,"1538",0,,,,,,,,"C1=CC(=CC(=C1)N)N","0.2",,,,,,,,,,,,,,,,,,,,,,,,,,,,,,,,,,,,,,,,,,,,,,,,,,,,,,,,,,,,,,,,,,,,"[]",,,,,,,,,,,,
"6576f219e228493735990a9e","2023-12-11T11:27:21.735Z","[""1-Methyl-2-pyrrolidinone (NMP)""]","[""water""]","[]","[]","18","200","[""None""]","[{""postTreatmentChemicalAgentConcentrationUnit"":[],""_id"":""6576f219e228493735990aa0"",""postTreatment"":""None"",""postTreatmentChemicalAgentSmiles"":""N/A"",""postTreatmentChemicalAgentConcentration"":""""}]","[""water""]","[null]","[""w/v%""]","[]","[""w/v%""]","[]","C1=CC(=CC(=C1)N)N","0.2","C1=C(C=C(C=C1C(=O)Cl)C(=O)Cl)C(=O)Cl","1.5",false,"Dead-end",,25,,"Ethanol","Dye","Rose Bengal (disodium salt)",1017.64,35,"µmol/L",1,"[""FTIR""]",,,,true,false,"Accepted","[""TFC""]","[""Polyamide""]","[]","[""Polysulfone""]","[""None""]","6576f218e228493735990a6f","2023-12-11T11:27:20.056Z","2023-12-08T00:00:00.000Z","Sustainable Process for the Preparation of High‐Performance Thin‐Film Composite Membranes using Ionic Liquids as the Reaction Medium","Scientific Report","backOffice","10.1002/cssc.201600123","65003a2e9af97755a1fa02ed","Hanne Mariën and Lotte Bellings and Sanne Hermans and Ivo F. J. Vankelecom","https://doi.org/10.1002/cssc.201600123",0,"Composite","PA_IL_TMC_1,5%","Scientific report","Interfacial Polymerization","[{""postTreatmentChemicalAgentConcentrationUnit"":[],""_id"":""6576f219e228493735990a9f"",""postTreatment"":""None"",""postTreatmentChemicalAgentSmiles"":""N/A"",""postTreatmentChemicalAgentConcentration"":""""}]","ISA",0.33,82.69,"1539",0,,,,,,,,"C1=CC(=CC(=C1)N)N","0.2",,,,,,,,,,,,,,,,,,,,,,,,,,,,,,,,,,,,,,,,,,,,,,,,,,,,,,,,,,,,,,,,,,,,"[]",,,,,,,,,,,,
"6576f219e228493735990aa3","2023-12-11T11:27:21.895Z","[""1-Methyl-2-pyrrolidinone (NMP)""]","[""water""]","[]","[]","18","200","[""None""]","[{""postTreatmentChemicalAgentConcentrationUnit"":[],""_id"":""6576f219e228493735990aa5"",""postTreatment"":""None"",""postTreatmentChemicalAgentSmiles"":""N/A"",""postTreatmentChemicalAgentConcentration"":""""}]","[""water""]","[""Hexane""]","[""w/v%""]","[]","[""w/v%""]","[]","C1=CC(=CC(=C1)N)N","0.1","C1=C(C=C(C=C1C(=O)Cl)C(=O)Cl)C(=O)Cl","1",false,"Dead-end",,25,,"Ethanol","Dye","Rose Bengal (disodium salt)",1017.64,35,"µmol/L",1,"[]",,,,true,false,"Accepted","[""TFC""]","[""Polyamide""]","[]","[""Polysulfone""]","[""None""]","6576f218e228493735990a6f","2023-12-11T11:27:20.056Z","2023-12-08T00:00:00.000Z","Sustainable Process for the Preparation of High‐Performance Thin‐Film Composite Membranes using Ionic Liquids as the Reaction Medium","Scientific Report","backOffice","10.1002/cssc.201600123","65003a2e9af97755a1fa02ed","Hanne Mariën and Lotte Bellings and Sanne Hermans and Ivo F. J. Vankelecom","https://doi.org/10.1002/cssc.201600123",0,"Composite","PA_hexane_MPD_0,1%","Scientific report","Interfacial Polymerization","[{""postTreatmentChemicalAgentConcentrationUnit"":[],""_id"":""6576f219e228493735990aa4"",""postTreatment"":""None"",""postTreatmentChemicalAgentSmiles"":""N/A"",""postTreatmentChemicalAgentConcentration"":""""}]","ISA",0.49,96.12,"1540",0,,,,,,,,"C1=CC(=CC(=C1)N)N","0.1",,,,,,,,,,,,,,,,,,,,,,,,,,,,,,,,,,,,,,,,,,,,,,,,,,,,,,,,,,,,,,,,,,,,"[]",,,,,,,,,,,,
"6576f21ae228493735990aa8","2023-12-11T11:27:22.049Z","[""1-Methyl-2-pyrrolidinone (NMP)""]","[""water""]","[]","[]","18","200","[""None""]","[{""postTreatmentChemicalAgentConcentrationUnit"":[],""_id"":""6576f21ae228493735990aaa"",""postTreatment"":""None"",""postTreatmentChemicalAgentSmiles"":""N/A"",""postTreatmentChemicalAgentConcentration"":""""}]","[""water""]","[""Hexane""]","[""w/v%""]","[]","[""w/v%""]","[]","C1=CC(=CC(=C1)N)N","0.25","C1=C(C=C(C=C1C(=O)Cl)C(=O)Cl)C(=O)Cl","1",false,"Dead-end",,25,,"Ethanol","Dye","Rose Bengal (disodium salt)",1017.64,35,"µmol/L",1,"[]",,,,true,false,"Accepted","[""TFC""]","[""Polyamide""]","[]","[""Polysulfone""]","[""None""]","6576f218e228493735990a6f","2023-12-11T11:27:20.056Z","2023-12-08T00:00:00.000Z","Sustainable Process for the Preparation of High‐Performance Thin‐Film Composite Membranes using Ionic Liquids as the Reaction Medium","Scientific Report","backOffice","10.1002/cssc.201600123","65003a2e9af97755a1fa02ed","Hanne Mariën and Lotte Bellings and Sanne Hermans and Ivo F. J. Vankelecom","https://doi.org/10.1002/cssc.201600123",0,"Composite","PA_hexane_MPD_0,25%","Scientific report","Interfacial Polymerization","[{""postTreatmentChemicalAgentConcentrationUnit"":[],""_id"":""6576f21ae228493735990aa9"",""postTreatment"":""None"",""postTreatmentChemicalAgentSmiles"":""N/A"",""postTreatmentChemicalAgentConcentration"":""""}]","ISA",0.14,94.82,"1541",0,,,,,,,,"C1=CC(=CC(=C1)N)N","0.25",,,,,,,,,,,,,,,,,,,,,,,,,,,,,,,,,,,,,,,,,,,,,,,,,,,,,,,,,,,,,,,,,,,,"[]",,,,,,,,,,,,
"6576f21ae228493735990aad","2023-12-11T11:27:22.205Z","[""1-Methyl-2-pyrrolidinone (NMP)""]","[""water""]","[]","[]","18","200","[""None""]","[{""postTreatmentChemicalAgentConcentrationUnit"":[],""_id"":""6576f21ae228493735990aaf"",""postTreatment"":""None"",""postTreatmentChemicalAgentSmiles"":""N/A"",""postTreatmentChemicalAgentConcentration"":""""}]","[""water""]","[""Hexane""]","[""w/v%""]","[]","[""w/v%""]","[]","C1=CC(=CC(=C1)N)N","0.5","C1=C(C=C(C=C1C(=O)Cl)C(=O)Cl)C(=O)Cl","1",false,"Dead-end",,25,,"Ethanol","Dye","Rose Bengal (disodium salt)",1017.64,35,"µmol/L",1,"[]",,,,true,false,"Accepted","[""TFC""]","[""Polyamide""]","[]","[""Polysulfone""]","[""None""]","6576f218e228493735990a6f","2023-12-11T11:27:20.056Z","2023-12-08T00:00:00.000Z","Sustainable Process for the Preparation of High‐Performance Thin‐Film Composite Membranes using Ionic Liquids as the Reaction Medium","Scientific Report","backOffice","10.1002/cssc.201600123","65003a2e9af97755a1fa02ed","Hanne Mariën and Lotte Bellings and Sanne Hermans and Ivo F. J. Vankelecom","https://doi.org/10.1002/cssc.201600123",0,"Composite","PA_hexane_MPD_0,5%","Scientific report","Interfacial Polymerization","[{""postTreatmentChemicalAgentConcentrationUnit"":[],""_id"":""6576f21ae228493735990aae"",""postTreatment"":""None"",""postTreatmentChemicalAgentSmiles"":""N/A"",""postTreatmentChemicalAgentConcentration"":""""}]","ISA",0.42,94.85,"1542",0,,,,,,,,"C1=CC(=CC(=C1)N)N","0.5",,,,,,,,,,,,,,,,,,,,,,,,,,,,,,,,,,,,,,,,,,,,,,,,,,,,,,,,,,,,,,,,,,,,"[]",,,,,,,,,,,,
"6576f21ae228493735990ab2","2023-12-11T11:27:22.395Z","[""1-Methyl-2-pyrrolidinone (NMP)""]","[""water""]","[]","[]","18","200","[""None""]","[{""postTreatmentChemicalAgentConcentrationUnit"":[],""_id"":""6576f21ae228493735990ab4"",""postTreatment"":""None"",""postTreatmentChemicalAgentSmiles"":""N/A"",""postTreatmentChemicalAgentConcentration"":""""}]","[""water""]","[""Hexane""]","[""w/v%""]","[]","[""w/v%""]","[]","C1=CC(=CC(=C1)N)N","1","C1=C(C=C(C=C1C(=O)Cl)C(=O)Cl)C(=O)Cl","1",false,"Dead-end",,25,,"Ethanol","Dye","Rose Bengal (disodium salt)",1017.64,35,"µmol/L",1,"[]",,,,true,false,"Accepted","[""TFC""]","[""Polyamide""]","[]","[""Polysulfone""]","[""None""]","6576f218e228493735990a6f","2023-12-11T11:27:20.056Z","2023-12-08T00:00:00.000Z","Sustainable Process for the Preparation of High‐Performance Thin‐Film Composite Membranes using Ionic Liquids as the Reaction Medium","Scientific Report","backOffice","10.1002/cssc.201600123","65003a2e9af97755a1fa02ed","Hanne Mariën and Lotte Bellings and Sanne Hermans and Ivo F. J. Vankelecom","https://doi.org/10.1002/cssc.201600123",0,"Composite","PA_hexane_MPD_1%","Scientific report","Interfacial Polymerization","[{""postTreatmentChemicalAgentConcentrationUnit"":[],""_id"":""6576f21ae228493735990ab3"",""postTreatment"":""None"",""postTreatmentChemicalAgentSmiles"":""N/A"",""postTreatmentChemicalAgentConcentration"":""""}]","ISA",0.19,95.47,"1543",0,,,,,,,,"C1=CC(=CC(=C1)N)N","1",,,,,,,,,,,,,,,,,,,,,,,,,,,,,,,,,,,,,,,,,,,,,,,,,,,,,,,,,,,,,,,,,,,,"[]",,,,,,,,,,,,
"6576f21ae228493735990ab7","2023-12-11T11:27:22.561Z","[""1-Methyl-2-pyrrolidinone (NMP)""]","[""water""]","[]","[]","18","200","[""None""]","[{""postTreatmentChemicalAgentConcentrationUnit"":[],""_id"":""6576f21ae228493735990ab9"",""postTreatment"":""None"",""postTreatmentChemicalAgentSmiles"":""N/A"",""postTreatmentChemicalAgentConcentration"":""""}]","[""water""]","[""Hexane""]","[""w/v%""]","[]","[""w/v%""]","[]","C1=CC(=CC(=C1)N)N","1.5","C1=C(C=C(C=C1C(=O)Cl)C(=O)Cl)C(=O)Cl","1",false,"Dead-end",,25,,"Ethanol","Dye","Rose Bengal (disodium salt)",1017.64,35,"µmol/L",1,"[]",,,,true,false,"Accepted","[""TFC""]","[""Polyamide""]","[]","[""Polysulfone""]","[""None""]","6576f218e228493735990a6f","2023-12-11T11:27:20.056Z","2023-12-08T00:00:00.000Z","Sustainable Process for the Preparation of High‐Performance Thin‐Film Composite Membranes using Ionic Liquids as the Reaction Medium","Scientific Report","backOffice","10.1002/cssc.201600123","65003a2e9af97755a1fa02ed","Hanne Mariën and Lotte Bellings and Sanne Hermans and Ivo F. J. Vankelecom","https://doi.org/10.1002/cssc.201600123",0,"Composite","PA_hexane_MPD_1,5%","Scientific report","Interfacial Polymerization","[{""postTreatmentChemicalAgentConcentrationUnit"":[],""_id"":""6576f21ae228493735990ab8"",""postTreatment"":""None"",""postTreatmentChemicalAgentSmiles"":""N/A"",""postTreatmentChemicalAgentConcentration"":""""}]","ISA",0.25,94.5,"1544",0,,,,,,,,"C1=CC(=CC(=C1)N)N","1.5",,,,,,,,,,,,,,,,,,,,,,,,,,,,,,,,,,,,,,,,,,,,,,,,,,,,,,,,,,,,,,,,,,,,"[]",,,,,,,,,,,,
"6576f21ae228493735990abc","2023-12-11T11:27:22.729Z","[""1-Methyl-2-pyrrolidinone (NMP)""]","[""water""]","[]","[]","18","200","[""None""]","[{""postTreatmentChemicalAgentConcentrationUnit"":[],""_id"":""6576f21ae228493735990abe"",""postTreatment"":""None"",""postTreatmentChemicalAgentSmiles"":""N/A"",""postTreatmentChemicalAgentConcentration"":""""}]","[""water""]","[null]","[""w/v%""]","[]","[""w/v%""]","[]","C1=CC(=CC(=C1)N)N","0.1","C1=C(C=C(C=C1C(=O)Cl)C(=O)Cl)C(=O)Cl","1",false,"Dead-end",,25,,"Ethanol","Dye","Rose Bengal (disodium salt)",1017.64,35,"µmol/L",1,"[""FTIR""]",,,,true,false,"Accepted","[""TFC""]","[""Polyamide""]","[]","[""Polysulfone""]","[""None""]","6576f218e228493735990a6f","2023-12-11T11:27:20.056Z","2023-12-08T00:00:00.000Z","Sustainable Process for the Preparation of High‐Performance Thin‐Film Composite Membranes using Ionic Liquids as the Reaction Medium","Scientific Report","backOffice","10.1002/cssc.201600123","65003a2e9af97755a1fa02ed","Hanne Mariën and Lotte Bellings and Sanne Hermans and Ivo F. J. Vankelecom","https://doi.org/10.1002/cssc.201600123",0,"Composite","PA_IL_MPD_0,1%","Scientific report","Interfacial Polymerization","[{""postTreatmentChemicalAgentConcentrationUnit"":[],""_id"":""6576f21ae228493735990abd"",""postTreatment"":""None"",""postTreatmentChemicalAgentSmiles"":""N/A"",""postTreatmentChemicalAgentConcentration"":""""}]","ISA",0.81,93.5,"1545",0,,,,,,,,"C1=CC(=CC(=C1)N)N","0.1",,,,,,,,,,,,,,,,,,,,,,,,,,,,,,,,,,,,,,,,,,,,,,,,,,,,,,,,,,,,,,,,,,,,"[]",,,,,,,,,,,,
"6576f21ae228493735990ac1","2023-12-11T11:27:22.898Z","[""1-Methyl-2-pyrrolidinone (NMP)""]","[""water""]","[]","[]","18","200","[""None""]","[{""postTreatmentChemicalAgentConcentrationUnit"":[],""_id"":""6576f21ae228493735990ac3"",""postTreatment"":""None"",""postTreatmentChemicalAgentSmiles"":""N/A"",""postTreatmentChemicalAgentConcentration"":""""}]","[""water""]","[null]","[""w/v%""]","[]","[""w/v%""]","[]","C1=CC(=CC(=C1)N)N","0.25","C1=C(C=C(C=C1C(=O)Cl)C(=O)Cl)C(=O)Cl","1",false,"Dead-end",,25,,"Ethanol","Dye","Rose Bengal (disodium salt)",1017.64,35,"µmol/L",1,"[""FTIR""]",,,,true,false,"Accepted","[""TFC""]","[""Polyamide""]","[]","[""Polysulfone""]","[""None""]","6576f218e228493735990a6f","2023-12-11T11:27:20.056Z","2023-12-08T00:00:00.000Z","Sustainable Process for the Preparation of High‐Performance Thin‐Film Composite Membranes using Ionic Liquids as the Reaction Medium","Scientific Report","backOffice","10.1002/cssc.201600123","65003a2e9af97755a1fa02ed","Hanne Mariën and Lotte Bellings and Sanne Hermans and Ivo F. J. Vankelecom","https://doi.org/10.1002/cssc.201600123",0,"Composite","PA_IL_MPD_0,25%","Scientific report","Interfacial Polymerization","[{""postTreatmentChemicalAgentConcentrationUnit"":[],""_id"":""6576f21ae228493735990ac2"",""postTreatment"":""None"",""postTreatmentChemicalAgentSmiles"":""N/A"",""postTreatmentChemicalAgentConcentration"":""""}]","ISA",0.34,81.16,"1546",0,,,,,,,,"C1=CC(=CC(=C1)N)N","0.25",,,,,,,,,,,,,,,,,,,,,,,,,,,,,,,,,,,,,,,,,,,,,,,,,,,,,,,,,,,,,,,,,,,,"[]",,,,,,,,,,,,
"6576f21be228493735990ac6","2023-12-11T11:27:23.065Z","[""1-Methyl-2-pyrrolidinone (NMP)""]","[""water""]","[]","[]","18","200","[""None""]","[{""postTreatmentChemicalAgentConcentrationUnit"":[],""_id"":""6576f21be228493735990ac8"",""postTreatment"":""None"",""postTreatmentChemicalAgentSmiles"":""N/A"",""postTreatmentChemicalAgentConcentration"":""""}]","[""water""]","[null]","[""w/v%""]","[]","[""w/v%""]","[]","C1=CC(=CC(=C1)N)N","0.5","C1=C(C=C(C=C1C(=O)Cl)C(=O)Cl)C(=O)Cl","1",false,"Dead-end",,25,,"Ethanol","Dye","Rose Bengal (disodium salt)",1017.64,35,"µmol/L",1,"[""FTIR""]",,,,true,false,"Accepted","[""TFC""]","[""Polyamide""]","[]","[""Polysulfone""]","[""None""]","6576f218e228493735990a6f","2023-12-11T11:27:20.056Z","2023-12-08T00:00:00.000Z","Sustainable Process for the Preparation of High‐Performance Thin‐Film Composite Membranes using Ionic Liquids as the Reaction Medium","Scientific Report","backOffice","10.1002/cssc.201600123","65003a2e9af97755a1fa02ed","Hanne Mariën and Lotte Bellings and Sanne Hermans and Ivo F. J. Vankelecom","https://doi.org/10.1002/cssc.201600123",0,"Composite","PA_IL_MPD_0,5%","Scientific report","Interfacial Polymerization","[{""postTreatmentChemicalAgentConcentrationUnit"":[],""_id"":""6576f21be228493735990ac7"",""postTreatment"":""None"",""postTreatmentChemicalAgentSmiles"":""N/A"",""postTreatmentChemicalAgentConcentration"":""""}]","ISA",0.14,84.25,"1547",0,,,,,,,,"C1=CC(=CC(=C1)N)N","0.5",,,,,,,,,,,,,,,,,,,,,,,,,,,,,,,,,,,,,,,,,,,,,,,,,,,,,,,,,,,,,,,,,,,,"[]",,,,,,,,,,,,
"6576f21be228493735990acb","2023-12-11T11:27:23.252Z","[""1-Methyl-2-pyrrolidinone (NMP)""]","[""water""]","[]","[]","18","200","[""None""]","[{""postTreatmentChemicalAgentConcentrationUnit"":[],""_id"":""6576f21be228493735990acd"",""postTreatment"":""None"",""postTreatmentChemicalAgentSmiles"":""N/A"",""postTreatmentChemicalAgentConcentration"":""""}]","[""water""]","[null]","[""w/v%""]","[]","[""w/v%""]","[]","C1=CC(=CC(=C1)N)N","1","C1=C(C=C(C=C1C(=O)Cl)C(=O)Cl)C(=O)Cl","1",false,"Dead-end",,25,,"Ethanol","Dye","Rose Bengal (disodium salt)",1017.64,35,"µmol/L",1,"[""FTIR""]",,,,true,false,"Accepted","[""TFC""]","[""Polyamide""]","[]","[""Polysulfone""]","[""None""]","6576f218e228493735990a6f","2023-12-11T11:27:20.056Z","2023-12-08T00:00:00.000Z","Sustainable Process for the Preparation of High‐Performance Thin‐Film Composite Membranes using Ionic Liquids as the Reaction Medium","Scientific Report","backOffice","10.1002/cssc.201600123","65003a2e9af97755a1fa02ed","Hanne Mariën and Lotte Bellings and Sanne Hermans and Ivo F. J. Vankelecom","https://doi.org/10.1002/cssc.201600123",0,"Composite","PA_IL_MPD_1%","Scientific report","Interfacial Polymerization","[{""postTreatmentChemicalAgentConcentrationUnit"":[],""_id"":""6576f21be228493735990acc"",""postTreatment"":""None"",""postTreatmentChemicalAgentSmiles"":""N/A"",""postTreatmentChemicalAgentConcentration"":""""}]","ISA",0.43,71.92,"1548",0,,,,,,,,"C1=CC(=CC(=C1)N)N","1",,,,,,,,,,,,,,,,,,,,,,,,,,,,,,,,,,,,,,,,,,,,,,,,,,,,,,,,,,,,,,,,,,,,"[]",,,,,,,,,,,,
"6576f21be228493735990ad0","2023-12-11T11:27:23.439Z","[""1-Methyl-2-pyrrolidinone (NMP)""]","[""water""]","[]","[]","18","200","[""None""]","[{""postTreatmentChemicalAgentConcentrationUnit"":[],""_id"":""6576f21be228493735990ad2"",""postTreatment"":""None"",""postTreatmentChemicalAgentSmiles"":""N/A"",""postTreatmentChemicalAgentConcentration"":""""}]","[""water""]","[null]","[""w/v%""]","[]","[""w/v%""]","[]","C1=CC(=CC(=C1)N)N","1.5","C1=C(C=C(C=C1C(=O)Cl)C(=O)Cl)C(=O)Cl","1",false,"Dead-end",,25,,"Ethanol","Dye","Rose Bengal (disodium salt)",1017.64,35,"µmol/L",1,"[""SEM"",""TEM"",""FTIR""]",,,,true,false,"Accepted","[""TFC""]","[""Polyamide""]","[]","[""Polysulfone""]","[""None""]","6576f218e228493735990a6f","2023-12-11T11:27:20.056Z","2023-12-08T00:00:00.000Z","Sustainable Process for the Preparation of High‐Performance Thin‐Film Composite Membranes using Ionic Liquids as the Reaction Medium","Scientific Report","backOffice","10.1002/cssc.201600123","65003a2e9af97755a1fa02ed","Hanne Mariën and Lotte Bellings and Sanne Hermans and Ivo F. J. Vankelecom","https://doi.org/10.1002/cssc.201600123",0,"Composite","PA_IL_MPD_1,5%","Scientific report","Interfacial Polymerization","[{""postTreatmentChemicalAgentConcentrationUnit"":[],""_id"":""6576f21be228493735990ad1"",""postTreatment"":""None"",""postTreatmentChemicalAgentSmiles"":""N/A"",""postTreatmentChemicalAgentConcentration"":""""}]","ISA",33,1.03,"1549",0,,,,,,,,"C1=CC(=CC(=C1)N)N","1.5",,,,,,,,,,,,,,,,,,,,,,,,,,,,,,,,,,,,,,,,,,,,,,,,,,,,,,,,,,,,,,,,,,,,"[]",,,,,,,,,,,,
"6576f21be228493735990ad5","2023-12-11T11:27:23.619Z","[""1-Methyl-2-pyrrolidinone (NMP)""]","[""water""]","[]","[]","18","200","[""None""]","[{""postTreatmentChemicalAgentConcentrationUnit"":[],""_id"":""6576f21be228493735990ad7"",""postTreatment"":""None"",""postTreatmentChemicalAgentSmiles"":""N/A"",""postTreatmentChemicalAgentConcentration"":""""}]","[""water""]","[""Hexane""]","[""w/v%""]","[]","[""w/v%""]","[]","C1=CC(=CC(=C1)N)N","2","C1=C(C=C(C=C1C(=O)Cl)C(=O)Cl)C(=O)Cl","0.1",false,"Dead-end",,25,,"Ethanol","Dye","Rose Bengal (disodium salt)",1017.64,35,"µmol/L",1,"[""SEM""]",,,,true,false,"Accepted","[""TFC""]","[""Polyamide""]","[]","[""Polysulfone""]","[""None""]","6576f218e228493735990a6f","2023-12-11T11:27:20.056Z","2023-12-08T00:00:00.000Z","Sustainable Process for the Preparation of High‐Performance Thin‐Film Composite Membranes using Ionic Liquids as the Reaction Medium","Scientific Report","backOffice","10.1002/cssc.201600123","65003a2e9af97755a1fa02ed","Hanne Mariën and Lotte Bellings and Sanne Hermans and Ivo F. J. Vankelecom","https://doi.org/10.1002/cssc.201600123",0,"Composite","PA_hexane_no_add","Scientific report","Interfacial Polymerization","[{""postTreatmentChemicalAgentConcentrationUnit"":[],""_id"":""6576f21be228493735990ad6"",""postTreatment"":""None"",""postTreatmentChemicalAgentSmiles"":""N/A"",""postTreatmentChemicalAgentConcentration"":""""}]","ISA",0.09,96.84,"1550",0,,,,,,,,"C1=CC(=CC(=C1)N)N","2",,,,,,,,,,,,,,,,,,,,,,,,,,,,,,,,,,,,,,,,,,,,,,,,,,,,,,,,,,,,,,,,,,,,"[]",,,,,,,,,,,,
"6576f21be228493735990ada","2023-12-11T11:27:23.845Z","[""1-Methyl-2-pyrrolidinone (NMP)""]","[""water""]","[]","[]","18","200","[""None""]","[{""postTreatmentChemicalAgentConcentrationUnit"":[],""_id"":""6576f21be228493735990adc"",""postTreatment"":""None"",""postTreatmentChemicalAgentSmiles"":""N/A"",""postTreatmentChemicalAgentConcentration"":""""}]","[""water""]","[""Hexane""]","[""w/v%""]","[""w/v%""]","[""w/v%""]","[]","C1=CC(=CC(=C1)N)N","2","C1=C(C=C(C=C1C(=O)Cl)C(=O)Cl)C(=O)Cl","0.1",false,"Dead-end",,25,,"Ethanol","Dye","Rose Bengal (disodium salt)",1017.64,35,"µmol/L",1,"[]",,,,true,false,"Accepted","[""TFC""]","[""Polyamide""]","[]","[""Polysulfone""]","[""None""]","6576f218e228493735990a6f","2023-12-11T11:27:20.056Z","2023-12-08T00:00:00.000Z","Sustainable Process for the Preparation of High‐Performance Thin‐Film Composite Membranes using Ionic Liquids as the Reaction Medium","Scientific Report","backOffice","10.1002/cssc.201600123","65003a2e9af97755a1fa02ed","Hanne Mariën and Lotte Bellings and Sanne Hermans and Ivo F. J. Vankelecom","https://doi.org/10.1002/cssc.201600123",0,"Composite","PA_hexane_SDS_0,1%","Scientific report","Interfacial Polymerization","[{""postTreatmentChemicalAgentConcentrationUnit"":[],""_id"":""6576f21be228493735990adb"",""postTreatment"":""None"",""postTreatmentChemicalAgentSmiles"":""N/A"",""postTreatmentChemicalAgentConcentration"":""""}]","ISA",0.22,97.89,"1551",0,,,,,,,,"C1=CC(=CC(=C1)N)N; CCCCCCCCCCCCOS(=O)(=O)[O-].[Na+]","2",,"CCCCCCCCCCCCOS(=O)(=O)[O-].[Na+]","0.1",,,,,,,,,,,,,,,,,,,,,,,,,,,,,,,,,,,,,,,,,,,,,,,,,,,,,,,,,,,,,,,,,"[]",,,,,,,,,,,,
"6576f21be228493735990adf","2023-12-11T11:27:23.991Z","[""1-Methyl-2-pyrrolidinone (NMP)""]","[""water""]","[]","[]","18","200","[""None""]","[{""postTreatmentChemicalAgentConcentrationUnit"":[],""_id"":""6576f21be228493735990ae1"",""postTreatment"":""None"",""postTreatmentChemicalAgentSmiles"":""N/A"",""postTreatmentChemicalAgentConcentration"":""""}]","[""water""]","[""Hexane""]","[""w/v%""]","[""w/v%""]","[""w/v%""]","[]","C1=CC(=CC(=C1)N)N","2","C1=C(C=C(C=C1C(=O)Cl)C(=O)Cl)C(=O)Cl","0.1",false,"Dead-end",,25,,"Ethanol","Dye","Rose Bengal (disodium salt)",1017.64,35,"µmol/L",1,"[]",,,,true,false,"Accepted","[""TFC""]","[""Polyamide""]","[]","[""Polysulfone""]","[""None""]","6576f218e228493735990a6f","2023-12-11T11:27:20.056Z","2023-12-08T00:00:00.000Z","Sustainable Process for the Preparation of High‐Performance Thin‐Film Composite Membranes using Ionic Liquids as the Reaction Medium","Scientific Report","backOffice","10.1002/cssc.201600123","65003a2e9af97755a1fa02ed","Hanne Mariën and Lotte Bellings and Sanne Hermans and Ivo F. J. Vankelecom","https://doi.org/10.1002/cssc.201600123",0,"Composite","PA_hexane_TEA_2%","Scientific report","Interfacial Polymerization","[{""postTreatmentChemicalAgentConcentrationUnit"":[],""_id"":""6576f21be228493735990ae0"",""postTreatment"":""None"",""postTreatmentChemicalAgentSmiles"":""N/A"",""postTreatmentChemicalAgentConcentration"":""""}]","ISA",0.14,91.58,"1552",0,,,,,,,,"C1=CC(=CC(=C1)N)N; CCN(CC)CC","2",,"CCN(CC)CC","2",,,,,,,,,,,,,,,,,,,,,,,,,,,,,,,,,,,,,,,,,,,,,,,,,,,,,,,,,,,,,,,,,"[]",,,,,,,,,,,,
"6576f21ce228493735990ae4","2023-12-11T11:27:24.143Z","[""1-Methyl-2-pyrrolidinone (NMP)""]","[""water""]","[]","[]","18","200","[""None""]","[{""postTreatmentChemicalAgentConcentrationUnit"":[],""_id"":""6576f21ce228493735990ae6"",""postTreatment"":""None"",""postTreatmentChemicalAgentSmiles"":""N/A"",""postTreatmentChemicalAgentConcentration"":""""}]","[""water""]","[""Hexane""]","[""w/v%""]","[""w/v%"",""w/v%""]","[""w/v%""]","[]","C1=CC(=CC(=C1)N)N","2","C1=C(C=C(C=C1C(=O)Cl)C(=O)Cl)C(=O)Cl","0.1",false,"Dead-end",,25,,"Ethanol","Dye","Rose Bengal (disodium salt)",1017.64,35,"µmol/L",1,"[""SEM""]",,,,true,false,"Accepted","[""TFC""]","[""Polyamide""]","[]","[""Polysulfone""]","[""None""]","6576f218e228493735990a6f","2023-12-11T11:27:20.056Z","2023-12-08T00:00:00.000Z","Sustainable Process for the Preparation of High‐Performance Thin‐Film Composite Membranes using Ionic Liquids as the Reaction Medium","Scientific Report","backOffice","10.1002/cssc.201600123","65003a2e9af97755a1fa02ed","Hanne Mariën and Lotte Bellings and Sanne Hermans and Ivo F. J. Vankelecom","https://doi.org/10.1002/cssc.201600123",0,"Composite","PA_hexane_SDS_0,1%_TEA_2%","Scientific report","Interfacial Polymerization","[{""postTreatmentChemicalAgentConcentrationUnit"":[],""_id"":""6576f21ce228493735990ae5"",""postTreatment"":""None"",""postTreatmentChemicalAgentSmiles"":""N/A"",""postTreatmentChemicalAgentConcentration"":""""}]","ISA",0.37,98.24,"1553",0,,,,,,,,"C1=CC(=CC(=C1)N)N; CCCCCCCCCCCCOS(=O)(=O)[O-].[Na+] ; CCN(CC)CC","2",,"CCCCCCCCCCCCOS(=O)(=O)[O-].[Na+] ; CCN(CC)CC","0,1 ;  2",,,,,,,,,,,,,,,,,,,,,,,,,,,,,,,,,,,,,,,,,,,,,,,,,,,,,,,,,,,,,,,,,"[]",,,,,,,,,,,,
"6576f21ce228493735990ae9","2023-12-11T11:27:24.303Z","[""1-Methyl-2-pyrrolidinone (NMP)""]","[""water""]","[]","[]","18","200","[""None""]","[{""postTreatmentChemicalAgentConcentrationUnit"":[],""_id"":""6576f21ce228493735990aeb"",""postTreatment"":""None"",""postTreatmentChemicalAgentSmiles"":""N/A"",""postTreatmentChemicalAgentConcentration"":""""}]","[""water""]","[null]","[""w/v%""]","[]","[""w/v%""]","[]","C1=CC(=CC(=C1)N)N","0.1","C1=C(C=C(C=C1C(=O)Cl)C(=O)Cl)C(=O)Cl","0.5",false,"Dead-end",,25,,"Ethanol","Dye","Rose Bengal (disodium salt)",1017.64,35,"µmol/L",1,"[""SEM"",""AFM""]",,,,true,false,"Accepted","[""TFC""]","[""Polyamide""]","[]","[""Polysulfone""]","[""None""]","6576f218e228493735990a6f","2023-12-11T11:27:20.056Z","2023-12-08T00:00:00.000Z","Sustainable Process for the Preparation of High‐Performance Thin‐Film Composite Membranes using Ionic Liquids as the Reaction Medium","Scientific Report","backOffice","10.1002/cssc.201600123","65003a2e9af97755a1fa02ed","Hanne Mariën and Lotte Bellings and Sanne Hermans and Ivo F. J. Vankelecom","https://doi.org/10.1002/cssc.201600123",0,"Composite","PA_IL_no_add","Scientific report","Interfacial Polymerization","[{""postTreatmentChemicalAgentConcentrationUnit"":[],""_id"":""6576f21ce228493735990aea"",""postTreatment"":""None"",""postTreatmentChemicalAgentSmiles"":""N/A"",""postTreatmentChemicalAgentConcentration"":""""}]","ISA",0.52,93.24,"1554",0,,,,,,,,"C1=CC(=CC(=C1)N)N","0.1",,,,,,,,,,,,,,,,,,,,,,,,,,,,,,,,,,,,,,,,,,,,,,,,,,,,,,,,,,,,,,,,,,,,"[]",,,,,,,,,,,,
"6576f21ce228493735990aee","2023-12-11T11:27:24.493Z","[""1-Methyl-2-pyrrolidinone (NMP)""]","[""water""]","[]","[]","18","200","[""None""]","[{""postTreatmentChemicalAgentConcentrationUnit"":[],""_id"":""6576f21ce228493735990af0"",""postTreatment"":""None"",""postTreatmentChemicalAgentSmiles"":""N/A"",""postTreatmentChemicalAgentConcentration"":""""}]","[""water""]","[null]","[""w/v%""]","[""w/v%""]","[""w/v%""]","[]","C1=CC(=CC(=C1)N)N","0.1","C1=C(C=C(C=C1C(=O)Cl)C(=O)Cl)C(=O)Cl","0.5",false,"Dead-end",,25,,"Ethanol","Dye","Rose Bengal (disodium salt)",1017.64,35,"µmol/L",1,"[]",,,,true,false,"Accepted","[""TFC""]","[""Polyamide""]","[]","[""Polysulfone""]","[""None""]","6576f218e228493735990a6f","2023-12-11T11:27:20.056Z","2023-12-08T00:00:00.000Z","Sustainable Process for the Preparation of High‐Performance Thin‐Film Composite Membranes using Ionic Liquids as the Reaction Medium","Scientific Report","backOffice","10.1002/cssc.201600123","65003a2e9af97755a1fa02ed","Hanne Mariën and Lotte Bellings and Sanne Hermans and Ivo F. J. Vankelecom","https://doi.org/10.1002/cssc.201600123",0,"Composite","PA_IL_SDS_0,1%","Scientific report","Interfacial Polymerization","[{""postTreatmentChemicalAgentConcentrationUnit"":[],""_id"":""6576f21ce228493735990aef"",""postTreatment"":""None"",""postTreatmentChemicalAgentSmiles"":""N/A"",""postTreatmentChemicalAgentConcentration"":""""}]","ISA",0.56,93.59,"1555",0,,,,,,,,"C1=CC(=CC(=C1)N)N; CCCCCCCCCCCCOS(=O)(=O)[O-].[Na+]","0.1",,"CCCCCCCCCCCCOS(=O)(=O)[O-].[Na+]","0.1",,,,,,,,,,,,,,,,,,,,,,,,,,,,,,,,,,,,,,,,,,,,,,,,,,,,,,,,,,,,,,,,,"[]",,,,,,,,,,,,
"6576f21ce228493735990af3","2023-12-11T11:27:24.703Z","[""1-Methyl-2-pyrrolidinone (NMP)""]","[""water""]","[]","[]","18","200","[""None""]","[{""postTreatmentChemicalAgentConcentrationUnit"":[],""_id"":""6576f21ce228493735990af5"",""postTreatment"":""None"",""postTreatmentChemicalAgentSmiles"":""N/A"",""postTreatmentChemicalAgentConcentration"":""""}]","[""water""]","[null]","[""w/v%""]","[""w/v%""]","[""w/v%""]","[]","C1=CC(=CC(=C1)N)N","0.1","C1=C(C=C(C=C1C(=O)Cl)C(=O)Cl)C(=O)Cl","0.5",false,"Dead-end",,25,,"Ethanol","Dye","Rose Bengal (disodium salt)",1017.64,35,"µmol/L",1,"[]",,,,true,false,"Accepted","[""TFC""]","[""Polyamide""]","[]","[""Polysulfone""]","[""None""]","6576f218e228493735990a6f","2023-12-11T11:27:20.056Z","2023-12-08T00:00:00.000Z","Sustainable Process for the Preparation of High‐Performance Thin‐Film Composite Membranes using Ionic Liquids as the Reaction Medium","Scientific Report","backOffice","10.1002/cssc.201600123","65003a2e9af97755a1fa02ed","Hanne Mariën and Lotte Bellings and Sanne Hermans and Ivo F. J. Vankelecom","https://doi.org/10.1002/cssc.201600123",0,"Composite","PA_IL_TEA_2%","Scientific report","Interfacial Polymerization","[{""postTreatmentChemicalAgentConcentrationUnit"":[],""_id"":""6576f21ce228493735990af4"",""postTreatment"":""None"",""postTreatmentChemicalAgentSmiles"":""N/A"",""postTreatmentChemicalAgentConcentration"":""""}]","ISA",0.62,96.44,"1556",0,,,,,,,,"C1=CC(=CC(=C1)N)N; CCN(CC)CC","0.1",,"CCN(CC)CC","2",,,,,,,,,,,,,,,,,,,,,,,,,,,,,,,,,,,,,,,,,,,,,,,,,,,,,,,,,,,,,,,,,"[]",,,,,,,,,,,,
"6576f21ce228493735990af8","2023-12-11T11:27:24.924Z","[""1-Methyl-2-pyrrolidinone (NMP)""]","[""water""]","[]","[]","18","200","[""None""]","[{""postTreatmentChemicalAgentConcentrationUnit"":[],""_id"":""6576f21ce228493735990afa"",""postTreatment"":""None"",""postTreatmentChemicalAgentSmiles"":""N/A"",""postTreatmentChemicalAgentConcentration"":""""}]","[""water""]","[null]","[""w/v%""]","[""w/v%""]","[""w/v%""]","[]","C1=CC(=CC(=C1)N)N","0.1","C1=C(C=C(C=C1C(=O)Cl)C(=O)Cl)C(=O)Cl","0.5",false,"Dead-end",,25,,"Ethanol","Dye","Rose Bengal (disodium salt)",1017.64,35,"µmol/L",1,"[]",,,,true,false,"Accepted","[""TFC""]","[""Polyamide""]","[]","[""Polysulfone""]","[""None""]","6576f218e228493735990a6f","2023-12-11T11:27:20.056Z","2023-12-08T00:00:00.000Z","Sustainable Process for the Preparation of High‐Performance Thin‐Film Composite Membranes using Ionic Liquids as the Reaction Medium","Scientific Report","backOffice","10.1002/cssc.201600123","65003a2e9af97755a1fa02ed","Hanne Mariën and Lotte Bellings and Sanne Hermans and Ivo F. J. Vankelecom","https://doi.org/10.1002/cssc.201600123",0,"Composite","PA_IL_TEA_0,5%","Scientific report","Interfacial Polymerization","[{""postTreatmentChemicalAgentConcentrationUnit"":[],""_id"":""6576f21ce228493735990af9"",""postTreatment"":""None"",""postTreatmentChemicalAgentSmiles"":""N/A"",""postTreatmentChemicalAgentConcentration"":""""}]","ISA",0.65,92.88,"1557",0,,,,,,,,"C1=CC(=CC(=C1)N)N; CCN(CC)CC","0.1",,"CCN(CC)CC","0.5",,,,,,,,,,,,,,,,,,,,,,,,,,,,,,,,,,,,,,,,,,,,,,,,,,,,,,,,,,,,,,,,,"[]",,,,,,,,,,,,
"6576f21de228493735990afd","2023-12-11T11:27:25.149Z","[""1-Methyl-2-pyrrolidinone (NMP)""]","[""water""]","[]","[]","18","200","[""None""]","[{""postTreatmentChemicalAgentConcentrationUnit"":[],""_id"":""6576f21de228493735990aff"",""postTreatment"":""None"",""postTreatmentChemicalAgentSmiles"":""N/A"",""postTreatmentChemicalAgentConcentration"":""""}]","[""water""]","[null]","[""w/v%""]","[""w/v%"",""w/v%""]","[""w/v%""]","[]","C1=CC(=CC(=C1)N)N","0.1","C1=C(C=C(C=C1C(=O)Cl)C(=O)Cl)C(=O)Cl","0.5",false,"Dead-end",,25,,"Ethanol","Dye","Rose Bengal (disodium salt)",1017.64,35,"µmol/L",1,"[""SEM""]",,,,true,false,"Accepted","[""TFC""]","[""Polyamide""]","[]","[""Polysulfone""]","[""None""]","6576f218e228493735990a6f","2023-12-11T11:27:20.056Z","2023-12-08T00:00:00.000Z","Sustainable Process for the Preparation of High‐Performance Thin‐Film Composite Membranes using Ionic Liquids as the Reaction Medium","Scientific Report","backOffice","10.1002/cssc.201600123","65003a2e9af97755a1fa02ed","Hanne Mariën and Lotte Bellings and Sanne Hermans and Ivo F. J. Vankelecom","https://doi.org/10.1002/cssc.201600123",0,"Composite","PA_IL_SDS_0,1%_TEA_0,5%","Scientific report","Interfacial Polymerization","[{""postTreatmentChemicalAgentConcentrationUnit"":[],""_id"":""6576f21de228493735990afe"",""postTreatment"":""None"",""postTreatmentChemicalAgentSmiles"":""N/A"",""postTreatmentChemicalAgentConcentration"":""""}]","ISA",0.49,64.67,"1558",0,,,,,,,,"C1=CC(=CC(=C1)N)N ;CCCCCCCCCCCCOS(=O)(=O)[O-].[Na+] ; CCN(CC)CC","0.1",,"CCCCCCCCCCCCOS(=O)(=O)[O-].[Na+];CCN(CC)CC","0,1 ;  0,5",,,,,,,,,,,,,,,,,,,,,,,,,,,,,,,,,,,,,,,,,,,,,,,,,,,,,,,,,,,,,,,,,"[]",,,,,,,,,,,,
