Repository: BAMresearch/onf-database

This repository belongs to the the publication "Revealing structure-property-performance relationships of organic solvent nanofiltration membranes using a FAIR, open-access database" published in ADD JOURNAL (DOI). 
It uses a dataset derived from The Open Membrane Database (https://openmembranedatabase.org/). The access date was April 8th 2025. The original dataset is in the repository as OMD_SRNF_2025-04-08.csv file.

The main researchers involved in the study are Sarah Glass (ORCID: 0000-0002-0625-0057), Petra Merten (no ORCID available), Torsten Brinkmann (ORCID: 0000-0002-5114-6259) and Volkan Filiz (ORCID: 0000-0003-0239-8641). 

The repository contains 5 Python files:

File: OMD_SRNF_2025-04-08.csv (part 59 of 184)
"6576f21de228493735990b03","2023-12-11T11:27:25.797Z","[]","[]","[]","[]",,,"[]","[]","[]","[]","[]","[]","[]","[]",,,,,false,"Dead-end",10,20,,"Toluene",,"9,10-Diphenylanthracene",330.42,303,"µmol/L",1,"[]",,,,true,false,"Accepted","[""TFC""]","[]","[]","[]","[""None""]","6576f21de228493735990b01","2023-12-11T11:27:25.624Z","2023-11-29T00:00:00.000Z","Comparing the Performance of Organic Solvent Nanofiltration Membranes in Non‐Polar Solvents","Scientific Report","backOffice","10.1002/cite.202100032","65003a2e9af97755a1fa02ed","Renaud Merlet and Louis Winnubst and Arian Nijmeijer and Mohammad Amirilargani and Ernst J. R. Sudhölter and Louis C. P. M. de Smet and Sara Salvador Cob and Pieter Vandezande and Matthieu Dorbec and Soraya Sluijter and Henk van Veen and Yvonne VanDelft and Ingrid Wienk and Petrus Cuperus and Subhalaxmi Behera and Yusak Hartanto and Ivo F. J. Vankelecom and Patrick de Wit","https://doi.org/10.1002/cite.202100032",0,"Composite","Solsep TFC","Scientific report",,"[{""postTreatmentChemicalAgentConcentrationUnit"":[],""_id"":""6576f21de228493735990b04"",""postTreatment"":""None"",""postTreatmentChemicalAgentSmiles"":""N/A"",""postTreatmentChemicalAgentConcentration"":""""}]","ISA",2.0050505050505,93.8976377952756,"1559",0,,,,,,,,,,,,,,,,,,,,,,,,,,,,,,,,,,,,,,,,,,,,,,,,,,,,,,,,,,,,,,,,,,,,,,,,,,,,,"[]",,,,,,,,,,,,
"6576f21de228493735990b07","2023-12-11T11:27:25.951Z","[]","[]","[]","[]",,,"[]","[]","[]","[]","[]","[]","[]","[]",,,,,false,"Dead-end",10,20,,"Heptane",,"9,10-Diphenylanthracene",330.42,303,"µmol/L",1,"[]",,,,true,false,"Accepted","[""TFC""]","[]","[]","[]","[""None""]","6576f21de228493735990b01","2023-12-11T11:27:25.624Z","2023-11-29T00:00:00.000Z","Comparing the Performance of Organic Solvent Nanofiltration Membranes in Non‐Polar Solvents","Scientific Report","backOffice","10.1002/cite.202100032","65003a2e9af97755a1fa02ed","Renaud Merlet and Louis Winnubst and Arian Nijmeijer and Mohammad Amirilargani and Ernst J. R. Sudhölter and Louis C. P. M. de Smet and Sara Salvador Cob and Pieter Vandezande and Matthieu Dorbec and Soraya Sluijter and Henk van Veen and Yvonne VanDelft and Ingrid Wienk and Petrus Cuperus and Subhalaxmi Behera and Yusak Hartanto and Ivo F. J. Vankelecom and Patrick de Wit","https://doi.org/10.1002/cite.202100032",0,"Composite","Solsep TFC","Scientific report",,"[{""postTreatmentChemicalAgentConcentrationUnit"":[],""_id"":""6576f21de228493735990b08"",""postTreatment"":""None"",""postTreatmentChemicalAgentSmiles"":""N/A"",""postTreatmentChemicalAgentConcentration"":""""}]","ISA",0.341935483870967,62.9166603088378,"1560",0,,,,,,,,,,,,,,,,,,,,,,,,,,,,,,,,,,,,,,,,,,,,,,,,,,,,,,,,,,,,,,,,,,,,,,,,,,,,,"[]",,,,,,,,,,,,
"6576f21ee228493735990b0b","2023-12-11T11:27:26.239Z","[]","[]","[]","[]",,,"[]","[]","[]","[]","[]","[]","[]","[]",,,,,false,"Dead-end",10,20,,"Anisole",,"Pentaerythritol tetra benzoate",552.59,3.6,"mmol/L",1,"[]",,,,true,false,"Accepted","[""TFC""]","[]","[]","[]","[""None""]","6576f21de228493735990b01","2023-12-11T11:27:25.624Z","2023-11-29T00:00:00.000Z","Comparing the Performance of Organic Solvent Nanofiltration Membranes in Non‐Polar Solvents","Scientific Report","backOffice","10.1002/cite.202100032","65003a2e9af97755a1fa02ed","Renaud Merlet and Louis Winnubst and Arian Nijmeijer and Mohammad Amirilargani and Ernst J. R. Sudhölter and Louis C. P. M. de Smet and Sara Salvador Cob and Pieter Vandezande and Matthieu Dorbec and Soraya Sluijter and Henk van Veen and Yvonne VanDelft and Ingrid Wienk and Petrus Cuperus and Subhalaxmi Behera and Yusak Hartanto and Ivo F. J. Vankelecom and Patrick de Wit","https://doi.org/10.1002/cite.202100032",0,"Composite","Solsep TFC","Scientific report",,"[{""postTreatmentChemicalAgentConcentrationUnit"":[],""_id"":""6576f21ee228493735990b0c"",""postTreatment"":""None"",""postTreatmentChemicalAgentSmiles"":""N/A"",""postTreatmentChemicalAgentConcentration"":""""}]","ISA",0.0555746140651801,37.8661087866108,"1561",0,,,,,,,,,,,,,,,,,,,,,,,,,,,,,,,,,,,,,,,,,,,,,,,,,,,,,,,,,,,,,,,,,,,,,,,,,,,,,"[]",,,,,,,,,,,,
"6576f21ee228493735990b10","2023-12-11T11:27:26.808Z","[""1-Methyl-2-pyrrolidinone (NMP)"",""Tetrahydrofuran (THF)""]","[""water""]","[]","[]","15","250","[""Crosslinking"",""Drying""]","[{""postTreatmentChemicalAgentConcentrationUnit"":[""w/v%""],""_id"":""6576f21ee228493735990b12"",""postTreatment"":""Crosslinking"",""postTreatmentChemicalAgentSmiles"":""c1cc(ccc1CN)CN"",""postTreatmentChemicalAgentConcentration"":""10""},{""postTreatmentChemicalAgentConcentrationUnit"":[""v%"",""v%""],""_id"":""6576f21ee228493735990b13"",""postTreatment"":""Drying"",""postTreatmentChemicalAgentSmiles"":""CC(C)CC(=O)C ; CC1=CC=CC=C1"",""postTreatmentChemicalAgentConcentration"":""50 ;  50""}]","[]","[]","[]","[]","[]","[]",,,,,false,"Dead-end",,20,,"Isopropanol (IPA)","Dye","Rose Bengal (disodium salt)",1017.64,,,1,"[]",,,,true,false,"Accepted","[""TFC""]","[""Polydimethylsiloxane""]","[]","[""Polyimide(Matrimid® 5218)""]","[""Thermal treatment""]","6576f21ee228493735990b0e","2023-12-11T11:27:26.648Z","2023-11-22T00:00:00.000Z","Hollow filler based mixed matrix membranes","Scientific Report","backOffice","10.1039/b924086a","65003a2e9af97755a1fa02ed","Katrien Vanherck and Alexander Aerts and Johan Martens and Ivo Vankelecom","https://doi.org/10.1039/b924086a",0,"Composite","PDMS-based MMM(Unfilled)","Scientific report","Casting","[{""postTreatmentChemicalAgentConcentrationUnit"":[],""_id"":""6576f21ee228493735990b11"",""postTreatment"":""Thermal treatment"",""postTreatmentChemicalAgentSmiles"":""N/A"",""postTreatmentChemicalAgentConcentration"":""""}]","ISA",0.15,93.83,"1562",0,"[H]O[H]","2","coating solution","Silicalite-1","10 wt%",,"75:25",,,,,,,,,,,,,,,,,,,,,,,,,,,,,,,,,,,,,,,,,,,,,,,,,,,,,,,,,,,,,,,,,,,,,,"[]",,,,,,,,,,,,
"6576f21fe228493735990b16","2023-12-11T11:27:27.111Z","[""1-Methyl-2-pyrrolidinone (NMP)"",""Tetrahydrofuran (THF)""]","[""water""]","[]","[]","15","250","[""Crosslinking"",""Drying""]","[{""postTreatmentChemicalAgentConcentrationUnit"":[""w/v%""],""_id"":""6576f21fe228493735990b18"",""postTreatment"":""Crosslinking"",""postTreatmentChemicalAgentSmiles"":""c1cc(ccc1CN)CN"",""postTreatmentChemicalAgentConcentration"":""10""},{""postTreatmentChemicalAgentConcentrationUnit"":[""v%"",""v%""],""_id"":""6576f21fe228493735990b19"",""postTreatment"":""Drying"",""postTreatmentChemicalAgentSmiles"":""CC(C)CC(=O)C ; CC1=CC=CC=C1"",""postTreatmentChemicalAgentConcentration"":""50 ;  50""}]","[]","[]","[]","[]","[]","[]",,,,,false,"Dead-end",,20,,"Tetrahydrofuran (THF)","Dye","Bromothymol Blue",624.38,,,1,"[]",,,,true,false,"Accepted","[""TFN""]","[""Polydimethylsiloxane""]","[]","[""Polyimide(Matrimid® 5218)""]","[""Thermal treatment""]","6576f21ee228493735990b0e","2023-12-11T11:27:26.648Z","2023-11-22T00:00:00.000Z","Hollow filler based mixed matrix membranes","Scientific Report","backOffice","10.1039/b924086a","65003a2e9af97755a1fa02ed","Katrien Vanherck and Alexander Aerts and Johan Martens and Ivo Vankelecom","https://doi.org/10.1039/b924086a",0,"Composite","PDMS-based MMM(Silicate 1)","Scientific report","Casting","[{""postTreatmentChemicalAgentConcentrationUnit"":[],""_id"":""6576f21fe228493735990b17"",""postTreatment"":""Thermal treatment"",""postTreatmentChemicalAgentSmiles"":""N/A"",""postTreatmentChemicalAgentConcentration"":""""}]","ISA",1.9578370235426,97.8303747534517,"1563",0,"[H]O[H]","2","coating solution","Silicalite-1","10 wt%",,"75:25",,,,,,,,,,,,,,,,,,,,,,,,,,,,,,,,,,,,,,,,,,,,,,,,,,,,,,,,,,,,,,,,,,,,,,"[]",,,,,,,,,,,,
"6576f21fe228493735990b1c","2023-12-11T11:27:27.277Z","[""1-Methyl-2-pyrrolidinone (NMP)"",""Tetrahydrofuran (THF)""]","[""water""]","[]","[]","15","250","[""Crosslinking"",""Drying""]","[{""postTreatmentChemicalAgentConcentrationUnit"":[""w/v%""],""_id"":""6576f21fe228493735990b1e"",""postTreatment"":""Crosslinking"",""postTreatmentChemicalAgentSmiles"":""c1cc(ccc1CN)CN"",""postTreatmentChemicalAgentConcentration"":""10""},{""postTreatmentChemicalAgentConcentrationUnit"":[""v%"",""v%""],""_id"":""6576f21fe228493735990b1f"",""postTreatment"":""Drying"",""postTreatmentChemicalAgentSmiles"":""CC(C)CC(=O)C ; CC1=CC=CC=C1"",""postTreatmentChemicalAgentConcentration"":""50 ;  50""}]","[]","[]","[]","[]","[]","[]",,,,,false,"Dead-end",,20,,"Toluene","Dye","Bromothymol Blue",624.38,,,1,"[]",,,,true,false,"Accepted","[""TFN""]","[""Polydimethylsiloxane""]","[]","[""Polyimide(Matrimid® 5218)""]","[""Thermal treatment""]","6576f21ee228493735990b0e","2023-12-11T11:27:26.648Z","2023-11-22T00:00:00.000Z","Hollow filler based mixed matrix membranes","Scientific Report","backOffice","10.1039/b924086a","65003a2e9af97755a1fa02ed","Katrien Vanherck and Alexander Aerts and Johan Martens and Ivo Vankelecom","https://doi.org/10.1039/b924086a",0,"Composite","PDMS-based MMM(Silicate 1)","Scientific report","Casting","[{""postTreatmentChemicalAgentConcentrationUnit"":[],""_id"":""6576f21fe228493735990b1d"",""postTreatment"":""Thermal treatment"",""postTreatmentChemicalAgentSmiles"":""N/A"",""postTreatmentChemicalAgentConcentration"":""""}]","ISA",0.933733884529148,78.1065088757396,"1564",0,"[H]O[H]","2","coating solution","Silicalite-1","10 wt%",,"75:25",,,,,,,,,,,,,,,,,,,,,,,,,,,,,,,,,,,,,,,,,,,,,,,,,,,,,,,,,,,,,,,,,,,,,,"[]",,,,,,,,,,,,
"6576f21fe228493735990b22","2023-12-11T11:27:27.475Z","[""1-Methyl-2-pyrrolidinone (NMP)"",""Tetrahydrofuran (THF)""]","[""water""]","[]","[]","15","250","[""Crosslinking"",""Drying""]","[{""postTreatmentChemicalAgentConcentrationUnit"":[""w/v%""],""_id"":""6576f21fe228493735990b24"",""postTreatment"":""Crosslinking"",""postTreatmentChemicalAgentSmiles"":""c1cc(ccc1CN)CN"",""postTreatmentChemicalAgentConcentration"":""10""},{""postTreatmentChemicalAgentConcentrationUnit"":[""v%"",""v%""],""_id"":""6576f21fe228493735990b25"",""postTreatment"":""Drying"",""postTreatmentChemicalAgentSmiles"":""CC(C)CC(=O)C ; CC1=CC=CC=C1"",""postTreatmentChemicalAgentConcentration"":""50 ;  50""}]","[]","[]","[]","[]","[]","[]",,,,,false,"Dead-end",,20,,"Ethyl acetate","Dye","Bromothymol Blue",624.38,,,1,"[]",,,,true,false,"Accepted","[""TFN""]","[""Polydimethylsiloxane""]","[]","[""Polyimide(Matrimid® 5218)""]","[""Thermal treatment""]","6576f21ee228493735990b0e","2023-12-11T11:27:26.648Z","2023-11-22T00:00:00.000Z","Hollow filler based mixed matrix membranes","Scientific Report","backOffice","10.1039/b924086a","65003a2e9af97755a1fa02ed","Katrien Vanherck and Alexander Aerts and Johan Martens and Ivo Vankelecom","https://doi.org/10.1039/b924086a",0,"Composite","PDMS-based MMM(Silicate 1)","Scientific report","Casting","[{""postTreatmentChemicalAgentConcentrationUnit"":[],""_id"":""6576f21fe228493735990b23"",""postTreatment"":""Thermal treatment"",""postTreatmentChemicalAgentSmiles"":""N/A"",""postTreatmentChemicalAgentConcentration"":""""}]","ISA",0.9925903867713,81.2623274161735,"1565",0,"[H]O[H]","2","coating solution","Silicalite-1","10 wt%",,"75:25",,,,,,,,,,,,,,,,,,,,,,,,,,,,,,,,,,,,,,,,,,,,,,,,,,,,,,,,,,,,,,,,,,,,,,"[]",,,,,,,,,,,,
"6576f21fe228493735990b28","2023-12-11T11:27:27.649Z","[""1-Methyl-2-pyrrolidinone (NMP)"",""Tetrahydrofuran (THF)""]","[""water""]","[]","[]","15","250","[""Crosslinking"",""Drying""]","[{""postTreatmentChemicalAgentConcentrationUnit"":[""w/v%""],""_id"":""6576f21fe228493735990b2a"",""postTreatment"":""Crosslinking"",""postTreatmentChemicalAgentSmiles"":""c1cc(ccc1CN)CN"",""postTreatmentChemicalAgentConcentration"":""10""},{""postTreatmentChemicalAgentConcentrationUnit"":[""v%"",""v%""],""_id"":""6576f21fe228493735990b2b"",""postTreatment"":""Drying"",""postTreatmentChemicalAgentSmiles"":""CC(C)CC(=O)C ; CC1=CC=CC=C1"",""postTreatmentChemicalAgentConcentration"":""50 ;  50""}]","[]","[]","[]","[]","[]","[]",,,,,false,"Dead-end",,20,,"Isopropanol (IPA)","Dye","Rose Bengal (disodium salt)",1017.64,,,1,"[]",,,,true,false,"Accepted","[""TFN""]","[""Polydimethylsiloxane""]","[]","[""Polyimide(Matrimid® 5218)""]","[""Thermal treatment""]","6576f21ee228493735990b0e","2023-12-11T11:27:26.648Z","2023-11-22T00:00:00.000Z","Hollow filler based mixed matrix membranes","Scientific Report","backOffice","10.1039/b924086a","65003a2e9af97755a1fa02ed","Katrien Vanherck and Alexander Aerts and Johan Martens and Ivo Vankelecom","https://doi.org/10.1039/b924086a",0,"Composite","PDMS-based MMM(Silicate 1)","Scientific report","Casting","[{""postTreatmentChemicalAgentConcentrationUnit"":[],""_id"":""6576f21fe228493735990b29"",""postTreatment"":""Thermal treatment"",""postTreatmentChemicalAgentSmiles"":""N/A"",""postTreatmentChemicalAgentConcentration"":""""}]","ISA",0.250998458520179,100.197238658777,"1566",0,"[H]O[H]","2","coating solution","Silicalite-1","10 wt%",,"75:25",,,,,,,,,,,,,,,,,,,,,,,,,,,,,,,,,,,,,,,,,,,,,,,,,,,,,,,,,,,,,,,,,,,,,,"[]",,,,,,,,,,,,
"6576f21fe228493735990b2e","2023-12-11T11:27:27.808Z","[""1-Methyl-2-pyrrolidinone (NMP)"",""Tetrahydrofuran (THF)""]","[""water""]","[]","[]","15","250","[""Crosslinking"",""Drying""]","[{""postTreatmentChemicalAgentConcentrationUnit"":[""w/v%""],""_id"":""6576f21fe228493735990b30"",""postTreatment"":""Crosslinking"",""postTreatmentChemicalAgentSmiles"":""c1cc(ccc1CN)CN"",""postTreatmentChemicalAgentConcentration"":""10""},{""postTreatmentChemicalAgentConcentrationUnit"":[""v%"",""v%""],""_id"":""6576f21fe228493735990b31"",""postTreatment"":""Drying"",""postTreatmentChemicalAgentSmiles"":""CC(C)CC(=O)C ; CC1=CC=CC=C1"",""postTreatmentChemicalAgentConcentration"":""50 ;  50""}]","[]","[]","[]","[]","[]","[]",,,,,false,"Dead-end",,20,,"Tetrahydrofuran (THF)","Dye","Bromothymol Blue",624.38,,,1,"[]",,,,true,false,"Accepted","[""TFN""]","[""Polydimethylsiloxane""]","[]","[""Polyimide(Matrimid® 5218)""]","[""Thermal treatment""]","6576f21ee228493735990b0e","2023-12-11T11:27:26.648Z","2023-11-22T00:00:00.000Z","Hollow filler based mixed matrix membranes","Scientific Report","backOffice","10.1039/b924086a","65003a2e9af97755a1fa02ed","Katrien Vanherck and Alexander Aerts and Johan Martens and Ivo Vankelecom","https://doi.org/10.1039/b924086a",0,"Composite","PDMS-based MMM(Hollow spheres)","Scientific report","Casting","[{""postTreatmentChemicalAgentConcentrationUnit"":[],""_id"":""6576f21fe228493735990b2f"",""postTreatment"":""Thermal treatment"",""postTreatmentChemicalAgentSmiles"":""N/A"",""postTreatmentChemicalAgentConcentration"":""""}]","ISA",2.82891325672645,76.5285996055227,"1567",0,"[H]O[H]","2","coating solution","Hollow spheres","10 wt%",,"75:25",,,,,,,,,,,,,,,,,,,,,,,,,,,,,,,,,,,,,,,,,,,,,,,,,,,,,,,,,,,,,,,,,,,,,,"[]",,,,,,,,,,,,
"6576f21fe228493735990b34","2023-12-11T11:27:27.998Z","[""1-Methyl-2-pyrrolidinone (NMP)"",""Tetrahydrofuran (THF)""]","[""water""]","[]","[]","15","250","[""Crosslinking"",""Drying""]","[{""postTreatmentChemicalAgentConcentrationUnit"":[""w/v%""],""_id"":""6576f21fe228493735990b36"",""postTreatment"":""Crosslinking"",""postTreatmentChemicalAgentSmiles"":""c1cc(ccc1CN)CN"",""postTreatmentChemicalAgentConcentration"":""10""},{""postTreatmentChemicalAgentConcentrationUnit"":[""v%"",""v%""],""_id"":""6576f21fe228493735990b37"",""postTreatment"":""Drying"",""postTreatmentChemicalAgentSmiles"":""CC(C)CC(=O)C ; CC1=CC=CC=C1"",""postTreatmentChemicalAgentConcentration"":""50 ;  50""}]","[]","[]","[]","[]","[]","[]",,,,,false,"Dead-end",,20,,"Toluene","Dye","Bromothymol Blue",624.38,,,1,"[]",,,,true,false,"Accepted","[""TFN""]","[""Polydimethylsiloxane""]","[]","[""Polyimide(Matrimid® 5218)""]","[""Thermal treatment""]","6576f21ee228493735990b0e","2023-12-11T11:27:26.648Z","2023-11-22T00:00:00.000Z","Hollow filler based mixed matrix membranes","Scientific Report","backOffice","10.1039/b924086a","65003a2e9af97755a1fa02ed","Katrien Vanherck and Alexander Aerts and Johan Martens and Ivo Vankelecom","https://doi.org/10.1039/b924086a",0,"Composite","PDMS-based MMM(Hollow spheres)","Scientific report","Casting","[{""postTreatmentChemicalAgentConcentrationUnit"":[],""_id"":""6576f21fe228493735990b35"",""postTreatment"":""Thermal treatment"",""postTreatmentChemicalAgentSmiles"":""N/A"",""postTreatmentChemicalAgentConcentration"":""""}]","ISA",1.23978769618834,97.0414201183432,"1568",0,"[H]O[H]","2","coating solution","Hollow spheres","10 wt%",,"75:25",,,,,,,,,,,,,,,,,,,,,,,,,,,,,,,,,,,,,,,,,,,,,,,,,,,,,,,,,,,,,,,,,,,,,,"[]",,,,,,,,,,,,
"6576f220e228493735990b3a","2023-12-11T11:27:28.152Z","[""1-Methyl-2-pyrrolidinone (NMP)"",""Tetrahydrofuran (THF)""]","[""water""]","[]","[]","15","250","[""Crosslinking"",""Drying""]","[{""postTreatmentChemicalAgentConcentrationUnit"":[""w/v%""],""_id"":""6576f220e228493735990b3c"",""postTreatment"":""Crosslinking"",""postTreatmentChemicalAgentSmiles"":""c1cc(ccc1CN)CN"",""postTreatmentChemicalAgentConcentration"":""10""},{""postTreatmentChemicalAgentConcentrationUnit"":[""v%"",""v%""],""_id"":""6576f220e228493735990b3d"",""postTreatment"":""Drying"",""postTreatmentChemicalAgentSmiles"":""CC(C)CC(=O)C ; CC1=CC=CC=C1"",""postTreatmentChemicalAgentConcentration"":""50 ;  50""}]","[]","[]","[]","[]","[]","[]",,,,,false,"Dead-end",,20,,"Ethyl acetate","Dye","Bromothymol Blue",624.38,,,1,"[]",,,,true,false,"Accepted","[""TFN""]","[""Polydimethylsiloxane""]","[]","[""Polyimide(Matrimid® 5218)""]","[""Thermal treatment""]","6576f21ee228493735990b0e","2023-12-11T11:27:26.648Z","2023-11-22T00:00:00.000Z","Hollow filler based mixed matrix membranes","Scientific Report","backOffice","10.1039/b924086a","65003a2e9af97755a1fa02ed","Katrien Vanherck and Alexander Aerts and Johan Martens and Ivo Vankelecom","https://doi.org/10.1039/b924086a",0,"Composite","PDMS-based MMM(Hollow spheres)","Scientific report","Casting","[{""postTreatmentChemicalAgentConcentrationUnit"":[],""_id"":""6576f220e228493735990b3b"",""postTreatment"":""Thermal treatment"",""postTreatmentChemicalAgentSmiles"":""N/A"",""postTreatmentChemicalAgentConcentration"":""""}]","ISA",1.42812850336322,99.2110453648915,"1569",0,"[H]O[H]","2","coating solution","Hollow spheres","10 wt%",,"75:25",,,,,,,,,,,,,,,,,,,,,,,,,,,,,,,,,,,,,,,,,,,,,,,,,,,,,,,,,,,,,,,,,,,,,,"[]",,,,,,,,,,,,
"6576f220e228493735990b40","2023-12-11T11:27:28.311Z","[""1-Methyl-2-pyrrolidinone (NMP)"",""Tetrahydrofuran (THF)""]","[""water""]","[]","[]","15","250","[""Crosslinking"",""Drying""]","[{""postTreatmentChemicalAgentConcentrationUnit"":[""w/v%""],""_id"":""6576f220e228493735990b42"",""postTreatment"":""Crosslinking"",""postTreatmentChemicalAgentSmiles"":""c1cc(ccc1CN)CN"",""postTreatmentChemicalAgentConcentration"":""10""},{""postTreatmentChemicalAgentConcentrationUnit"":[""v%"",""v%""],""_id"":""6576f220e228493735990b43"",""postTreatment"":""Drying"",""postTreatmentChemicalAgentSmiles"":""CC(C)CC(=O)C ; CC1=CC=CC=C1"",""postTreatmentChemicalAgentConcentration"":""50 ;  50""}]","[]","[]","[]","[]","[]","[]",,,,,false,"Dead-end",,20,,"Isopropanol (IPA)","Dye","Rose Bengal (disodium salt)",1017.64,,,1,"[]",,,,true,false,"Accepted","[""TFN""]","[""Polydimethylsiloxane""]","[]","[""Polyimide(Matrimid® 5218)""]","[""Thermal treatment""]","6576f21ee228493735990b0e","2023-12-11T11:27:26.648Z","2023-11-22T00:00:00.000Z","Hollow filler based mixed matrix membranes","Scientific Report","backOffice","10.1039/b924086a","65003a2e9af97755a1fa02ed","Katrien Vanherck and Alexander Aerts and Johan Martens and Ivo Vankelecom","https://doi.org/10.1039/b924086a",0,"Composite","PDMS-based MMM(Hollow spheres)","Scientific report","Casting","[{""postTreatmentChemicalAgentConcentrationUnit"":[],""_id"":""6576f220e228493735990b41"",""postTreatment"":""Thermal treatment"",""postTreatmentChemicalAgentSmiles"":""N/A"",""postTreatmentChemicalAgentConcentration"":""""}]","ISA",1.07498948991031,98.0276134122288,"1570",0,"[H]O[H]","2","coating solution","Hollow spheres","10 wt%",,"75:25",,,,,,,,,,,,,,,,,,,,,,,,,,,,,,,,,,,,,,,,,,,,,,,,,,,,,,,,,,,,,,,,,,,,,,"[]",,,,,,,,,,,,
"6576f220e228493735990b47","2023-12-11T11:27:28.844Z","[]","[]","[]","[]",,,"[]","[]","[]","[]","[]","[]","[]","[]",,,,,false,"Dead-end",40,25,15.2,"Methanol","Oligomer","Polyethyleneglycol",420,,,1,"[""AFM""]",,,,true,false,"Accepted","[""TFC""]","[""Other""]","[]","[""Other""]","[""None""]","6576f220e228493735990b45","2023-12-11T11:27:28.674Z","2023-10-17T00:00:00.000Z","Ordered nanoporous membranes based on diblock copolymers with high chemical stability and tunable separation properties","Scientific Report","backOffice","10.1039/b926774c","65003a2e9af97755a1fa02ed","Xianfeng Li and Charles-André Fustin and Nathalie Lefèvre and Jean-François Gohy and Steven De Feyter and Jérémie De Baerdemaeker and Werner Egger and Ivo F. J. Vankelecom","https://doi.org/10.1039/b926774c",0,"Composite","5% PAA","Scientific report","Spincoating","[{""postTreatmentChemicalAgentConcentrationUnit"":[],""_id"":""6576f220e228493735990b48"",""postTreatment"":""None"",""postTreatmentChemicalAgentSmiles"":""N/A"",""postTreatmentChemicalAgentConcentration"":""""}]","ISA",0.0305,88.8,"1571",0,,,,,,,,,,"Matrimid 9725",,,425,,"Polystyrene-block-poly(ethylene oxide) ; poly(acrylic acid)",,,,,,,,,,,,,,,,,,,,,,,,,,,,,,,,,,,,,,,,,,,,,,,,,,,,,,,,,,,,,,"[]",,,,,,,,,,,,
"6576f221e228493735990b4b","2023-12-11T11:27:29.058Z","[]","[]","[]","[]",,,"[]","[]","[]","[]","[]","[]","[]","[]",,,,,false,"Dead-end",40,25,15.2,"Methanol","Oligomer","Polyethyleneglycol",700,,,1,"[""AFM""]",,,,true,false,"Accepted","[""TFC""]","[""Other""]","[]","[""Other""]","[""None""]","6576f220e228493735990b45","2023-12-11T11:27:28.674Z","2023-10-17T00:00:00.000Z","Ordered nanoporous membranes based on diblock copolymers with high chemical stability and tunable separation properties","Scientific Report","backOffice","10.1039/b926774c","65003a2e9af97755a1fa02ed","Xianfeng Li and Charles-André Fustin and Nathalie Lefèvre and Jean-François Gohy and Steven De Feyter and Jérémie De Baerdemaeker and Werner Egger and Ivo F. J. Vankelecom","https://doi.org/10.1039/b926774c",0,"Composite","5% PAA","Scientific report","Spincoating","[{""postTreatmentChemicalAgentConcentrationUnit"":[],""_id"":""6576f221e228493735990b4c"",""postTreatment"":""None"",""postTreatmentChemicalAgentSmiles"":""N/A"",""postTreatmentChemicalAgentConcentration"":""""}]","ISA",0.0305,93.9,"1572",0,,,,,,,,,,"Matrimid 9725",,,425,,"Polystyrene-block-poly(ethylene oxide) ; poly(acrylic acid)",,,,,,,,,,,,,,,,,,,,,,,,,,,,,,,,,,,,,,,,,,,,,,,,,,,,,,,,,,,,,,"[]",,,,,,,,,,,,
"6576f221e228493735990b4f","2023-12-11T11:27:29.231Z","[]","[]","[]","[]",,,"[]","[]","[]","[]","[]","[]","[]","[]",,,,,false,"Dead-end",40,25,15.2,"Methanol","Oligomer","Polyethyleneglycol",900,,,1,"[""AFM""]",,,,true,false,"Accepted","[""TFC""]","[""Other""]","[]","[""Other""]","[""None""]","6576f220e228493735990b45","2023-12-11T11:27:28.674Z","2023-10-17T00:00:00.000Z","Ordered nanoporous membranes based on diblock copolymers with high chemical stability and tunable separation properties","Scientific Report","backOffice","10.1039/b926774c","65003a2e9af97755a1fa02ed","Xianfeng Li and Charles-André Fustin and Nathalie Lefèvre and Jean-François Gohy and Steven De Feyter and Jérémie De Baerdemaeker and Werner Egger and Ivo F. J. Vankelecom","https://doi.org/10.1039/b926774c",0,"Composite","5% PAA","Scientific report","Spincoating","[{""postTreatmentChemicalAgentConcentrationUnit"":[],""_id"":""6576f221e228493735990b50"",""postTreatment"":""None"",""postTreatmentChemicalAgentSmiles"":""N/A"",""postTreatmentChemicalAgentConcentration"":""""}]","ISA",0.0305,95.5,"1573",0,,,,,,,,,,"Matrimid 9725",,,425,,"Polystyrene-block-poly(ethylene oxide) ; poly(acrylic acid)",,,,,,,,,,,,,,,,,,,,,,,,,,,,,,,,,,,,,,,,,,,,,,,,,,,,,,,,,,,,,,"[]",,,,,,,,,,,,
"6576f221e228493735990b53","2023-12-11T11:27:29.387Z","[]","[]","[]","[]",,,"[]","[]","[]","[]","[]","[]","[]","[]",,,,,false,"Dead-end",40,25,15.2,"Methanol","Oligomer","Polyethyleneglycol",420,,,1,"[""AFM""]",,,,true,false,"Accepted","[""TFC""]","[""Other""]","[]","[""Other""]","[""None""]","6576f220e228493735990b45","2023-12-11T11:27:28.674Z","2023-10-17T00:00:00.000Z","Ordered nanoporous membranes based on diblock copolymers with high chemical stability and tunable separation properties","Scientific Report","backOffice","10.1039/b926774c","65003a2e9af97755a1fa02ed","Xianfeng Li and Charles-André Fustin and Nathalie Lefèvre and Jean-François Gohy and Steven De Feyter and Jérémie De Baerdemaeker and Werner Egger and Ivo F. J. Vankelecom","https://doi.org/10.1039/b926774c",0,"Composite","10% PAA","Scientific report","Spincoating","[{""postTreatmentChemicalAgentConcentrationUnit"":[],""_id"":""6576f221e228493735990b54"",""postTreatment"":""None"",""postTreatmentChemicalAgentSmiles"":""N/A"",""postTreatmentChemicalAgentConcentration"":""""}]","ISA",0.034,93.4,"1574",0,,,,,,,,,,"Matrimid 9725",,,400,,"Polystyrene-block-poly(ethylene oxide) ; poly(acrylic acid)",,,,,,,,,,,,,,,,,,,,,,,,,,,,,,,,,,,,,,,,,,,,,,,,,,,,,,,,,,,,,,"[]",,,,,,,,,,,,
"6576f221e228493735990b57","2023-12-11T11:27:29.541Z","[]","[]","[]","[]",,,"[]","[]","[]","[]","[]","[]","[]","[]",,,,,false,"Dead-end",40,25,15.2,"Methanol","Oligomer","Polyethyleneglycol",700,,,1,"[""AFM""]",,,,true,false,"Accepted","[""TFC""]","[""Other""]","[]","[""Other""]","[""None""]","6576f220e228493735990b45","2023-12-11T11:27:28.674Z","2023-10-17T00:00:00.000Z","Ordered nanoporous membranes based on diblock copolymers with high chemical stability and tunable separation properties","Scientific Report","backOffice","10.1039/b926774c","65003a2e9af97755a1fa02ed","Xianfeng Li and Charles-André Fustin and Nathalie Lefèvre and Jean-François Gohy and Steven De Feyter and Jérémie De Baerdemaeker and Werner Egger and Ivo F. J. Vankelecom","https://doi.org/10.1039/b926774c",0,"Composite","10% PAA","Scientific report","Spincoating","[{""postTreatmentChemicalAgentConcentrationUnit"":[],""_id"":""6576f221e228493735990b58"",""postTreatment"":""None"",""postTreatmentChemicalAgentSmiles"":""N/A"",""postTreatmentChemicalAgentConcentration"":""""}]","ISA",0.034,98.9,"1575",0,,,,,,,,,,"Matrimid 9725",,,400,,"Polystyrene-block-poly(ethylene oxide) ; poly(acrylic acid)",,,,,,,,,,,,,,,,,,,,,,,,,,,,,,,,,,,,,,,,,,,,,,,,,,,,,,,,,,,,,,"[]",,,,,,,,,,,,
"6576f221e228493735990b5b","2023-12-11T11:27:29.697Z","[]","[]","[]","[]",,,"[]","[]","[]","[]","[]","[]","[]","[]",,,,,false,"Dead-end",40,25,15.2,"Methanol","Oligomer","Polyethyleneglycol",900,,,1,"[""AFM""]",,,,true,false,"Accepted","[""TFC""]","[""Other""]","[]","[""Other""]","[""None""]","6576f220e228493735990b45","2023-12-11T11:27:28.674Z","2023-10-17T00:00:00.000Z","Ordered nanoporous membranes based on diblock copolymers with high chemical stability and tunable separation properties","Scientific Report","backOffice","10.1039/b926774c","65003a2e9af97755a1fa02ed","Xianfeng Li and Charles-André Fustin and Nathalie Lefèvre and Jean-François Gohy and Steven De Feyter and Jérémie De Baerdemaeker and Werner Egger and Ivo F. J. Vankelecom","https://doi.org/10.1039/b926774c",0,"Composite","10% PAA","Scientific report","Spincoating","[{""postTreatmentChemicalAgentConcentrationUnit"":[],""_id"":""6576f221e228493735990b5c"",""postTreatment"":""None"",""postTreatmentChemicalAgentSmiles"":""N/A"",""postTreatmentChemicalAgentConcentration"":""""}]","ISA",0.034,98.6,"1576",0,,,,,,,,,,"Matrimid 9725",,,400,,"Polystyrene-block-poly(ethylene oxide) ; poly(acrylic acid)",,,,,,,,,,,,,,,,,,,,,,,,,,,,,,,,,,,,,,,,,,,,,,,,,,,,,,,,,,,,,,"[]",,,,,,,,,,,,
"6576f221e228493735990b5f","2023-12-11T11:27:29.863Z","[]","[]","[]","[]",,,"[]","[]","[]","[]","[]","[]","[]","[]",,,,,false,"Dead-end",40,25,15.2,"Methanol","Oligomer","Polyethyleneglycol",420,,,1,"[""AFM"",""SEM"",""FTIR"",""PALS""]",,,,true,false,"Accepted","[""TFC""]","[""Other""]","[]","[""Other""]","[""None""]","6576f220e228493735990b45","2023-12-11T11:27:28.674Z","2023-10-17T00:00:00.000Z","Ordered nanoporous membranes based on diblock copolymers with high chemical stability and tunable separation properties","Scientific Report","backOffice","10.1039/b926774c","65003a2e9af97755a1fa02ed","Xianfeng Li and Charles-André Fustin and Nathalie Lefèvre and Jean-François Gohy and Steven De Feyter and Jérémie De Baerdemaeker and Werner Egger and Ivo F. J. Vankelecom","https://doi.org/10.1039/b926774c",0,"Composite","20% PAA","Scientific report","Spincoating","[{""postTreatmentChemicalAgentConcentrationUnit"":[],""_id"":""6576f221e228493735990b60"",""postTreatment"":""None"",""postTreatmentChemicalAgentSmiles"":""N/A"",""postTreatmentChemicalAgentConcentration"":""""}]","ISA",0.0355,,"1577",0,,,,,,,,,,"Matrimid 9725",,,400,,"Polystyrene-block-poly(ethylene oxide) ; poly(acrylic acid)",,,,,,,,,,,,,,,,,,,,,,,,,,,,,,,,,,,,,,,,,,,,,,,,,,,,,,,,,,,,,,"[]",,,,,,,,,,,,
"6576f222e228493735990b63","2023-12-11T11:27:30.048Z","[]","[]","[]","[]",,,"[]","[]","[]","[]","[]","[]","[]","[]",,,,,false,"Dead-end",40,25,15.2,"Methanol","Oligomer","Polyethyleneglycol",700,,,1,"[""AFM"",""SEM"",""FTIR"",""PALS""]",,,,true,false,"Accepted","[""TFC""]","[""Other""]","[]","[""Other""]","[""None""]","6576f220e228493735990b45","2023-12-11T11:27:28.674Z","2023-10-17T00:00:00.000Z","Ordered nanoporous membranes based on diblock copolymers with high chemical stability and tunable separation properties","Scientific Report","backOffice","10.1039/b926774c","65003a2e9af97755a1fa02ed","Xianfeng Li and Charles-André Fustin and Nathalie Lefèvre and Jean-François Gohy and Steven De Feyter and Jérémie De Baerdemaeker and Werner Egger and Ivo F. J. Vankelecom","https://doi.org/10.1039/b926774c",0,"Composite","20% PAA","Scientific report","Spincoating","[{""postTreatmentChemicalAgentConcentrationUnit"":[],""_id"":""6576f222e228493735990b64"",""postTreatment"":""None"",""postTreatmentChemicalAgentSmiles"":""N/A"",""postTreatmentChemicalAgentConcentration"":""""}]","ISA",0.0355,98.8,"1578",0,,,,,,,,,,"Matrimid 9725",,,400,,"Polystyrene-block-poly(ethylene oxide) ; poly(acrylic acid)",,,,,,,,,,,,,,,,,,,,,,,,,,,,,,,,,,,,,,,,,,,,,,,,,,,,,,,,,,,,,,"[]",,,,,,,,,,,,
"6576f222e228493735990b67","2023-12-11T11:27:30.263Z","[]","[]","[]","[]",,,"[]","[]","[]","[]","[]","[]","[]","[]",,,,,false,"Dead-end",40,25,15.2,"Methanol","Oligomer","Polyethyleneglycol",900,,,1,"[""AFM"",""SEM"",""FTIR"",""PALS""]",,,,true,false,"Accepted","[""TFC""]","[""Other""]","[]","[""Other""]","[""None""]","6576f220e228493735990b45","2023-12-11T11:27:28.674Z","2023-10-17T00:00:00.000Z","Ordered nanoporous membranes based on diblock copolymers with high chemical stability and tunable separation properties","Scientific Report","backOffice","10.1039/b926774c","65003a2e9af97755a1fa02ed","Xianfeng Li and Charles-André Fustin and Nathalie Lefèvre and Jean-François Gohy and Steven De Feyter and Jérémie De Baerdemaeker and Werner Egger and Ivo F. J. Vankelecom","https://doi.org/10.1039/b926774c",0,"Composite","20% PAA","Scientific report","Spincoating","[{""postTreatmentChemicalAgentConcentrationUnit"":[],""_id"":""6576f222e228493735990b68"",""postTreatment"":""None"",""postTreatmentChemicalAgentSmiles"":""N/A"",""postTreatmentChemicalAgentConcentration"":""""}]","ISA",0.0355,98.9,"1579",0,,,,,,,,,,"Matrimid 9725",,,400,,"Polystyrene-block-poly(ethylene oxide) ; poly(acrylic acid)",,,,,,,,,,,,,,,,,,,,,,,,,,,,,,,,,,,,,,,,,,,,,,,,,,,,,,,,,,,,,,"[]",,,,,,,,,,,,
"6576f222e228493735990b6b","2023-12-11T11:27:30.436Z","[]","[]","[]","[]",,,"[]","[]","[]","[]","[]","[]","[]","[]",,,,,false,"Dead-end",40,25,15.2,"Methanol","Oligomer","Polyethyleneglycol",420,,,1,"[""AFM""]",,,,true,false,"Accepted","[""TFC""]","[""Other""]","[]","[""Other""]","[""None""]","6576f220e228493735990b45","2023-12-11T11:27:28.674Z","2023-10-17T00:00:00.000Z","Ordered nanoporous membranes based on diblock copolymers with high chemical stability and tunable separation properties","Scientific Report","backOffice","10.1039/b926774c","65003a2e9af97755a1fa02ed","Xianfeng Li and Charles-André Fustin and Nathalie Lefèvre and Jean-François Gohy and Steven De Feyter and Jérémie De Baerdemaeker and Werner Egger and Ivo F. J. Vankelecom","https://doi.org/10.1039/b926774c",0,"Composite","30% PAA","Scientific report","Spincoating","[{""postTreatmentChemicalAgentConcentrationUnit"":[],""_id"":""6576f222e228493735990b6c"",""postTreatment"":""None"",""postTreatmentChemicalAgentSmiles"":""N/A"",""postTreatmentChemicalAgentConcentration"":""""}]","ISA",0.03875,,"1580",0,,,,,,,,,,"Matrimid 9725",,,410,,"Polystyrene-block-poly(ethylene oxide) ; poly(acrylic acid)",,,,,,,,,,,,,,,,,,,,,,,,,,,,,,,,,,,,,,,,,,,,,,,,,,,,,,,,,,,,,,"[]",,,,,,,,,,,,
"6576f222e228493735990b6f","2023-12-11T11:27:30.602Z","[]","[]","[]","[]",,,"[]","[]","[]","[]","[]","[]","[]","[]",,,,,false,"Dead-end",40,25,15.2,"Methanol","Oligomer","Polyethyleneglycol",700,,,1,"[""AFM""]",,,,true,false,"Accepted","[""TFC""]","[""Other""]","[]","[""Other""]","[""None""]","6576f220e228493735990b45","2023-12-11T11:27:28.674Z","2023-10-17T00:00:00.000Z","Ordered nanoporous membranes based on diblock copolymers with high chemical stability and tunable separation properties","Scientific Report","backOffice","10.1039/b926774c","65003a2e9af97755a1fa02ed","Xianfeng Li and Charles-André Fustin and Nathalie Lefèvre and Jean-François Gohy and Steven De Feyter and Jérémie De Baerdemaeker and Werner Egger and Ivo F. J. Vankelecom","https://doi.org/10.1039/b926774c",0,"Composite","30% PAA","Scientific report","Spincoating","[{""postTreatmentChemicalAgentConcentrationUnit"":[],""_id"":""6576f222e228493735990b70"",""postTreatment"":""None"",""postTreatmentChemicalAgentSmiles"":""N/A"",""postTreatmentChemicalAgentConcentration"":""""}]","ISA",0.03875,98.8,"1581",0,,,,,,,,,,"Matrimid 9725",,,410,,"Polystyrene-block-poly(ethylene oxide) ; poly(acrylic acid)",,,,,,,,,,,,,,,,,,,,,,,,,,,,,,,,,,,,,,,,,,,,,,,,,,,,,,,,,,,,,,"[]",,,,,,,,,,,,
"6576f222e228493735990b73","2023-12-11T11:27:30.761Z","[]","[]","[]","[]",,,"[]","[]","[]","[]","[]","[]","[]","[]",,,,,false,"Dead-end",40,25,15.2,"Methanol","Oligomer","Polyethyleneglycol",900,,,1,"[""AFM""]",,,,true,false,"Accepted","[""TFC""]","[""Other""]","[]","[""Other""]","[""None""]","6576f220e228493735990b45","2023-12-11T11:27:28.674Z","2023-10-17T00:00:00.000Z","Ordered nanoporous membranes based on diblock copolymers with high chemical stability and tunable separation properties","Scientific Report","backOffice","10.1039/b926774c","65003a2e9af97755a1fa02ed","Xianfeng Li and Charles-André Fustin and Nathalie Lefèvre and Jean-François Gohy and Steven De Feyter and Jérémie De Baerdemaeker and Werner Egger and Ivo F. J. Vankelecom","https://doi.org/10.1039/b926774c",0,"Composite","30% PAA","Scientific report","Spincoating","[{""postTreatmentChemicalAgentConcentrationUnit"":[],""_id"":""6576f222e228493735990b74"",""postTreatment"":""None"",""postTreatmentChemicalAgentSmiles"":""N/A"",""postTreatmentChemicalAgentConcentration"":""""}]","ISA",0.03875,97.1,"1582",0,,,,,,,,,,"Matrimid 9725",,,410,,"Polystyrene-block-poly(ethylene oxide) ; poly(acrylic acid)",,,,,,,,,,,,,,,,,,,,,,,,,,,,,,,,,,,,,,,,,,,,,,,,,,,,,,,,,,,,,,"[]",,,,,,,,,,,,
"6576f222e228493735990b77","2023-12-11T11:27:30.923Z","[]","[]","[]","[]",,,"[]","[]","[]","[]","[]","[]","[]","[]",,,,,false,"Dead-end",40,25,15.2,"Methanol","Oligomer","Polyethyleneglycol",420,,,1,"[]",,,,true,false,"Accepted","[""TFC""]","[""Other""]","[]","[""Other""]","[""Pure solvent treatment""]","6576f220e228493735990b45","2023-12-11T11:27:28.674Z","2023-10-17T00:00:00.000Z","Ordered nanoporous membranes based on diblock copolymers with high chemical stability and tunable separation properties","Scientific Report","backOffice","10.1039/b926774c","65003a2e9af97755a1fa02ed","Xianfeng Li and Charles-André Fustin and Nathalie Lefèvre and Jean-François Gohy and Steven De Feyter and Jérémie De Baerdemaeker and Werner Egger and Ivo F. J. Vankelecom","https://doi.org/10.1039/b926774c",0,"Composite","5% PAA removed","Scientific report","Spincoating","[{""postTreatmentChemicalAgentConcentrationUnit"":[""v%""],""_id"":""6576f222e228493735990b78"",""postTreatment"":""Pure solvent treatment"",""postTreatmentChemicalAgentSmiles"":""O"",""postTreatmentChemicalAgentConcentration"":""100""}]","ISA",0.033,86.9,"1583",0,,,,,,,,,,"Matrimid 9725",,,425,,"Polystyrene-block-poly(ethylene oxide)",,,,,,,,,,,,,,,,,,,,,,,,,,,,,,,,,,,,,,,,,,,,,,,,,,,,,,,,,,,,,,"[]",,,,,,,,,,,,
"6576f223e228493735990b7b","2023-12-11T11:27:31.078Z","[]","[]","[]","[]",,,"[]","[]","[]","[]","[]","[]","[]","[]",,,,,false,"Dead-end",40,25,15.2,"Methanol","Oligomer","Polyethyleneglycol",700,,,1,"[]",,,,true,false,"Accepted","[""TFC""]","[""Other""]","[]","[""Other""]","[""Pure solvent treatment""]","6576f220e228493735990b45","2023-12-11T11:27:28.674Z","2023-10-17T00:00:00.000Z","Ordered nanoporous membranes based on diblock copolymers with high chemical stability and tunable separation properties","Scientific Report","backOffice","10.1039/b926774c","65003a2e9af97755a1fa02ed","Xianfeng Li and Charles-André Fustin and Nathalie Lefèvre and Jean-François Gohy and Steven De Feyter and Jérémie De Baerdemaeker and Werner Egger and Ivo F. J. Vankelecom","https://doi.org/10.1039/b926774c",0,"Composite","5% PAA removed","Scientific report","Spincoating","[{""postTreatmentChemicalAgentConcentrationUnit"":[""v%""],""_id"":""6576f223e228493735990b7c"",""postTreatment"":""Pure solvent treatment"",""postTreatmentChemicalAgentSmiles"":""O"",""postTreatmentChemicalAgentConcentration"":""100""}]","ISA",0.033,95.2,"1584",0,,,,,,,,,,"Matrimid 9725",,,425,,"Polystyrene-block-poly(ethylene oxide)",,,,,,,,,,,,,,,,,,,,,,,,,,,,,,,,,,,,,,,,,,,,,,,,,,,,,,,,,,,,,,"[]",,,,,,,,,,,,
"6576f223e228493735990b7f","2023-12-11T11:27:31.241Z","[]","[]","[]","[]",,,"[]","[]","[]","[]","[]","[]","[]","[]",,,,,false,"Dead-end",40,25,15.2,"Methanol","Oligomer","Polyethyleneglycol",900,,,1,"[]",,,,true,false,"Accepted","[""TFC""]","[""Other""]","[]","[""Other""]","[""Pure solvent treatment""]","6576f220e228493735990b45","2023-12-11T11:27:28.674Z","2023-10-17T00:00:00.000Z","Ordered nanoporous membranes based on diblock copolymers with high chemical stability and tunable separation properties","Scientific Report","backOffice","10.1039/b926774c","65003a2e9af97755a1fa02ed","Xianfeng Li and Charles-André Fustin and Nathalie Lefèvre and Jean-François Gohy and Steven De Feyter and Jérémie De Baerdemaeker and Werner Egger and Ivo F. J. Vankelecom","https://doi.org/10.1039/b926774c",0,"Composite","5% PAA removed","Scientific report","Spincoating","[{""postTreatmentChemicalAgentConcentrationUnit"":[""v%""],""_id"":""6576f223e228493735990b80"",""postTreatment"":""Pure solvent treatment"",""postTreatmentChemicalAgentSmiles"":""O"",""postTreatmentChemicalAgentConcentration"":""100""}]","ISA",0.033,95.4,"1585",0,,,,,,,,,,"Matrimid 9725",,,425,,"Polystyrene-block-poly(ethylene oxide)",,,,,,,,,,,,,,,,,,,,,,,,,,,,,,,,,,,,,,,,,,,,,,,,,,,,,,,,,,,,,,"[]",,,,,,,,,,,,
