Repository: BAMresearch/onf-database

This repository belongs to the the publication "Revealing structure-property-performance relationships of organic solvent nanofiltration membranes using a FAIR, open-access database" published in ADD JOURNAL (DOI). 
It uses a dataset derived from The Open Membrane Database (https://openmembranedatabase.org/). The access date was April 8th 2025. The original dataset is in the repository as OMD_SRNF_2025-04-08.csv file.

The main researchers involved in the study are Sarah Glass (ORCID: 0000-0002-0625-0057), Petra Merten (no ORCID available), Torsten Brinkmann (ORCID: 0000-0002-5114-6259) and Volkan Filiz (ORCID: 0000-0003-0239-8641). 

The repository contains 5 Python files:

File: OMD_SRNF_2025-04-08.csv (part 60 of 184)
"6576f223e228493735990b83","2023-12-11T11:27:31.432Z","[]","[]","[]","[]",,,"[]","[]","[]","[]","[]","[]","[]","[]",,,,,false,"Dead-end",40,25,15.2,"Methanol","Oligomer","Polyethyleneglycol",420,,,1,"[]",,,,true,false,"Accepted","[""TFC""]","[""Other""]","[]","[""Other""]","[""Pure solvent treatment""]","6576f220e228493735990b45","2023-12-11T11:27:28.674Z","2023-10-17T00:00:00.000Z","Ordered nanoporous membranes based on diblock copolymers with high chemical stability and tunable separation properties","Scientific Report","backOffice","10.1039/b926774c","65003a2e9af97755a1fa02ed","Xianfeng Li and Charles-André Fustin and Nathalie Lefèvre and Jean-François Gohy and Steven De Feyter and Jérémie De Baerdemaeker and Werner Egger and Ivo F. J. Vankelecom","https://doi.org/10.1039/b926774c",0,"Composite","10% PAA removed","Scientific report","Spincoating","[{""postTreatmentChemicalAgentConcentrationUnit"":[""v%""],""_id"":""6576f223e228493735990b84"",""postTreatment"":""Pure solvent treatment"",""postTreatmentChemicalAgentSmiles"":""O"",""postTreatmentChemicalAgentConcentration"":""100""}]","ISA",0.08325,83.9,"1586",0,,,,,,,,,,"Matrimid 9725",,,425,,"Polystyrene-block-poly(ethylene oxide)",,,,,,,,,,,,,,,,,,,,,,,,,,,,,,,,,,,,,,,,,,,,,,,,,,,,,,,,,,,,,,"[]",,,,,,,,,,,,
"6576f223e228493735990b87","2023-12-11T11:27:31.634Z","[]","[]","[]","[]",,,"[]","[]","[]","[]","[]","[]","[]","[]",,,,,false,"Dead-end",40,25,15.2,"Methanol","Oligomer","Polyethyleneglycol",700,,,1,"[]",,,,true,false,"Accepted","[""TFC""]","[""Other""]","[]","[""Other""]","[""Pure solvent treatment""]","6576f220e228493735990b45","2023-12-11T11:27:28.674Z","2023-10-17T00:00:00.000Z","Ordered nanoporous membranes based on diblock copolymers with high chemical stability and tunable separation properties","Scientific Report","backOffice","10.1039/b926774c","65003a2e9af97755a1fa02ed","Xianfeng Li and Charles-André Fustin and Nathalie Lefèvre and Jean-François Gohy and Steven De Feyter and Jérémie De Baerdemaeker and Werner Egger and Ivo F. J. Vankelecom","https://doi.org/10.1039/b926774c",0,"Composite","10% PAA removed","Scientific report","Spincoating","[{""postTreatmentChemicalAgentConcentrationUnit"":[""v%""],""_id"":""6576f223e228493735990b88"",""postTreatment"":""Pure solvent treatment"",""postTreatmentChemicalAgentSmiles"":""O"",""postTreatmentChemicalAgentConcentration"":""100""}]","ISA",0.08325,95.8,"1587",0,,,,,,,,,,"Matrimid 9725",,,425,,"Polystyrene-block-poly(ethylene oxide)",,,,,,,,,,,,,,,,,,,,,,,,,,,,,,,,,,,,,,,,,,,,,,,,,,,,,,,,,,,,,,"[]",,,,,,,,,,,,
"6576f223e228493735990b8b","2023-12-11T11:27:31.783Z","[]","[]","[]","[]",,,"[]","[]","[]","[]","[]","[]","[]","[]",,,,,false,"Dead-end",40,25,15.2,"Methanol","Oligomer","Polyethyleneglycol",900,,,1,"[]",,,,true,false,"Accepted","[""TFC""]","[""Other""]","[]","[""Other""]","[""Pure solvent treatment""]","6576f220e228493735990b45","2023-12-11T11:27:28.674Z","2023-10-17T00:00:00.000Z","Ordered nanoporous membranes based on diblock copolymers with high chemical stability and tunable separation properties","Scientific Report","backOffice","10.1039/b926774c","65003a2e9af97755a1fa02ed","Xianfeng Li and Charles-André Fustin and Nathalie Lefèvre and Jean-François Gohy and Steven De Feyter and Jérémie De Baerdemaeker and Werner Egger and Ivo F. J. Vankelecom","https://doi.org/10.1039/b926774c",0,"Composite","10% PAA removed","Scientific report","Spincoating","[{""postTreatmentChemicalAgentConcentrationUnit"":[""v%""],""_id"":""6576f223e228493735990b8c"",""postTreatment"":""Pure solvent treatment"",""postTreatmentChemicalAgentSmiles"":""O"",""postTreatmentChemicalAgentConcentration"":""100""}]","ISA",0.08325,96.2,"1588",0,,,,,,,,,,"Matrimid 9725",,,425,,"Polystyrene-block-poly(ethylene oxide)",,,,,,,,,,,,,,,,,,,,,,,,,,,,,,,,,,,,,,,,,,,,,,,,,,,,,,,,,,,,,,"[]",,,,,,,,,,,,
"6576f223e228493735990b8f","2023-12-11T11:27:31.957Z","[]","[]","[]","[]",,,"[]","[]","[]","[]","[]","[]","[]","[]",,,,,false,"Dead-end",40,25,15.2,"Methanol","Oligomer","Polyethyleneglycol",420,,,1,"[""FTIR"",""PALS""]",,,,true,false,"Accepted","[""TFC""]","[""Other""]","[]","[""Other""]","[""Pure solvent treatment""]","6576f220e228493735990b45","2023-12-11T11:27:28.674Z","2023-10-17T00:00:00.000Z","Ordered nanoporous membranes based on diblock copolymers with high chemical stability and tunable separation properties","Scientific Report","backOffice","10.1039/b926774c","65003a2e9af97755a1fa02ed","Xianfeng Li and Charles-André Fustin and Nathalie Lefèvre and Jean-François Gohy and Steven De Feyter and Jérémie De Baerdemaeker and Werner Egger and Ivo F. J. Vankelecom","https://doi.org/10.1039/b926774c",0,"Composite","20% PAA removed","Scientific report","Spincoating","[{""postTreatmentChemicalAgentConcentrationUnit"":[""v%""],""_id"":""6576f223e228493735990b90"",""postTreatment"":""Pure solvent treatment"",""postTreatmentChemicalAgentSmiles"":""O"",""postTreatmentChemicalAgentConcentration"":""100""}]","ISA",0.0905,80.9,"1589",0,,,,,,,,,,"Matrimid 9725",,,430,,"Polystyrene-block-poly(ethylene oxide)",,,,,,,,,,,,,,,,,,,,,,,,,,,,,,,,,,,,,,,,,,,,,,,,,,,,,,,,,,,,,,"[]",,,,,,,,,,,,
"6576f224e228493735990b93","2023-12-11T11:27:32.120Z","[]","[]","[]","[]",,,"[]","[]","[]","[]","[]","[]","[]","[]",,,,,false,"Dead-end",40,25,15.2,"Methanol","Oligomer","Polyethyleneglycol",700,,,1,"[""FTIR"",""PALS""]",,,,true,false,"Accepted","[""TFC""]","[""Other""]","[]","[""Other""]","[""Pure solvent treatment""]","6576f220e228493735990b45","2023-12-11T11:27:28.674Z","2023-10-17T00:00:00.000Z","Ordered nanoporous membranes based on diblock copolymers with high chemical stability and tunable separation properties","Scientific Report","backOffice","10.1039/b926774c","65003a2e9af97755a1fa02ed","Xianfeng Li and Charles-André Fustin and Nathalie Lefèvre and Jean-François Gohy and Steven De Feyter and Jérémie De Baerdemaeker and Werner Egger and Ivo F. J. Vankelecom","https://doi.org/10.1039/b926774c",0,"Composite","20% PAA removed","Scientific report","Spincoating","[{""postTreatmentChemicalAgentConcentrationUnit"":[""v%""],""_id"":""6576f224e228493735990b94"",""postTreatment"":""Pure solvent treatment"",""postTreatmentChemicalAgentSmiles"":""O"",""postTreatmentChemicalAgentConcentration"":""100""}]","ISA",0.0905,97.6,"1590",0,,,,,,,,,,"Matrimid 9725",,,430,,"Polystyrene-block-poly(ethylene oxide)",,,,,,,,,,,,,,,,,,,,,,,,,,,,,,,,,,,,,,,,,,,,,,,,,,,,,,,,,,,,,,"[]",,,,,,,,,,,,
"6576f224e228493735990b97","2023-12-11T11:27:32.280Z","[]","[]","[]","[]",,,"[]","[]","[]","[]","[]","[]","[]","[]",,,,,false,"Dead-end",40,25,15.2,"Methanol","Oligomer","Polyethyleneglycol",900,,,1,"[""FTIR"",""PALS""]",,,,true,false,"Accepted","[""TFC""]","[""Other""]","[]","[""Other""]","[""Pure solvent treatment""]","6576f220e228493735990b45","2023-12-11T11:27:28.674Z","2023-10-17T00:00:00.000Z","Ordered nanoporous membranes based on diblock copolymers with high chemical stability and tunable separation properties","Scientific Report","backOffice","10.1039/b926774c","65003a2e9af97755a1fa02ed","Xianfeng Li and Charles-André Fustin and Nathalie Lefèvre and Jean-François Gohy and Steven De Feyter and Jérémie De Baerdemaeker and Werner Egger and Ivo F. J. Vankelecom","https://doi.org/10.1039/b926774c",0,"Composite","20% PAA removed","Scientific report","Spincoating","[{""postTreatmentChemicalAgentConcentrationUnit"":[""v%""],""_id"":""6576f224e228493735990b98"",""postTreatment"":""Pure solvent treatment"",""postTreatmentChemicalAgentSmiles"":""O"",""postTreatmentChemicalAgentConcentration"":""100""}]","ISA",0.0905,95.5,"1591",0,,,,,,,,,,"Matrimid 9725",,,430,,"Polystyrene-block-poly(ethylene oxide)",,,,,,,,,,,,,,,,,,,,,,,,,,,,,,,,,,,,,,,,,,,,,,,,,,,,,,,,,,,,,,"[]",,,,,,,,,,,,
"6576f224e228493735990b9b","2023-12-11T11:27:32.439Z","[]","[]","[]","[]",,,"[]","[]","[]","[]","[]","[]","[]","[]",,,,,false,"Dead-end",40,25,15.2,"Methanol","Oligomer","Polyethyleneglycol",420,,,1,"[]",,,,true,false,"Accepted","[""TFC""]","[""Other""]","[]","[""Other""]","[""Pure solvent treatment""]","6576f220e228493735990b45","2023-12-11T11:27:28.674Z","2023-10-17T00:00:00.000Z","Ordered nanoporous membranes based on diblock copolymers with high chemical stability and tunable separation properties","Scientific Report","backOffice","10.1039/b926774c","65003a2e9af97755a1fa02ed","Xianfeng Li and Charles-André Fustin and Nathalie Lefèvre and Jean-François Gohy and Steven De Feyter and Jérémie De Baerdemaeker and Werner Egger and Ivo F. J. Vankelecom","https://doi.org/10.1039/b926774c",0,"Composite","30% PAA removed","Scientific report","Spincoating","[{""postTreatmentChemicalAgentConcentrationUnit"":[""v%""],""_id"":""6576f224e228493735990b9c"",""postTreatment"":""Pure solvent treatment"",""postTreatmentChemicalAgentSmiles"":""O"",""postTreatmentChemicalAgentConcentration"":""100""}]","ISA",0.12875,78.8,"1592",0,,,,,,,,,,"Matrimid 9725",,,430,,"Polystyrene-block-poly(ethylene oxide)",,,,,,,,,,,,,,,,,,,,,,,,,,,,,,,,,,,,,,,,,,,,,,,,,,,,,,,,,,,,,,"[]",,,,,,,,,,,,
"6576f224e228493735990b9f","2023-12-11T11:27:32.601Z","[]","[]","[]","[]",,,"[]","[]","[]","[]","[]","[]","[]","[]",,,,,false,"Dead-end",40,25,15.2,"Methanol","Oligomer","Polyethyleneglycol",700,,,1,"[]",,,,true,false,"Accepted","[""TFC""]","[""Other""]","[]","[""Other""]","[""Pure solvent treatment""]","6576f220e228493735990b45","2023-12-11T11:27:28.674Z","2023-10-17T00:00:00.000Z","Ordered nanoporous membranes based on diblock copolymers with high chemical stability and tunable separation properties","Scientific Report","backOffice","10.1039/b926774c","65003a2e9af97755a1fa02ed","Xianfeng Li and Charles-André Fustin and Nathalie Lefèvre and Jean-François Gohy and Steven De Feyter and Jérémie De Baerdemaeker and Werner Egger and Ivo F. J. Vankelecom","https://doi.org/10.1039/b926774c",0,"Composite","30% PAA removed","Scientific report","Spincoating","[{""postTreatmentChemicalAgentConcentrationUnit"":[""v%""],""_id"":""6576f224e228493735990ba0"",""postTreatment"":""Pure solvent treatment"",""postTreatmentChemicalAgentSmiles"":""O"",""postTreatmentChemicalAgentConcentration"":""100""}]","ISA",0.12875,96.2,"1593",0,,,,,,,,,,"Matrimid 9725",,,430,,"Polystyrene-block-poly(ethylene oxide)",,,,,,,,,,,,,,,,,,,,,,,,,,,,,,,,,,,,,,,,,,,,,,,,,,,,,,,,,,,,,,"[]",,,,,,,,,,,,
"6576f224e228493735990ba3","2023-12-11T11:27:32.803Z","[]","[]","[]","[]",,,"[]","[]","[]","[]","[]","[]","[]","[]",,,,,false,"Dead-end",40,25,15.2,"Methanol","Oligomer","Polyethyleneglycol",900,,,1,"[]",,,,true,false,"Accepted","[""TFC""]","[""Other""]","[]","[""Other""]","[""Pure solvent treatment""]","6576f220e228493735990b45","2023-12-11T11:27:28.674Z","2023-10-17T00:00:00.000Z","Ordered nanoporous membranes based on diblock copolymers with high chemical stability and tunable separation properties","Scientific Report","backOffice","10.1039/b926774c","65003a2e9af97755a1fa02ed","Xianfeng Li and Charles-André Fustin and Nathalie Lefèvre and Jean-François Gohy and Steven De Feyter and Jérémie De Baerdemaeker and Werner Egger and Ivo F. J. Vankelecom","https://doi.org/10.1039/b926774c",0,"Composite","30% PAA removed","Scientific report","Spincoating","[{""postTreatmentChemicalAgentConcentrationUnit"":[""v%""],""_id"":""6576f224e228493735990ba4"",""postTreatment"":""Pure solvent treatment"",""postTreatmentChemicalAgentSmiles"":""O"",""postTreatmentChemicalAgentConcentration"":""100""}]","ISA",0.12875,94.6,"1594",0,,,,,,,,,,"Matrimid 9725",,,430,,"Polystyrene-block-poly(ethylene oxide)",,,,,,,,,,,,,,,,,,,,,,,,,,,,,,,,,,,,,,,,,,,,,,,,,,,,,,,,,,,,,,"[]",,,,,,,,,,,,
"6576f224e228493735990ba7","2023-12-11T11:27:32.994Z","[]","[]","[]","[]",,,"[]","[]","[]","[]","[]","[]","[]","[]",,,,,false,"Dead-end",40,25,15.2,"Methanol","Oligomer","Polyethyleneglycol",420,,,1,"[]",,,,true,false,"Accepted","[""TFC""]","[""Other""]","[]","[""Other""]","[""UV treatment""]","6576f220e228493735990b45","2023-12-11T11:27:28.674Z","2023-10-17T00:00:00.000Z","Ordered nanoporous membranes based on diblock copolymers with high chemical stability and tunable separation properties","Scientific Report","backOffice","10.1039/b926774c","65003a2e9af97755a1fa02ed","Xianfeng Li and Charles-André Fustin and Nathalie Lefèvre and Jean-François Gohy and Steven De Feyter and Jérémie De Baerdemaeker and Werner Egger and Ivo F. J. Vankelecom","https://doi.org/10.1039/b926774c",0,"Composite","10% PAA - UV crosslinked","Scientific report","Spincoating","[{""postTreatmentChemicalAgentConcentrationUnit"":[],""_id"":""6576f224e228493735990ba8"",""postTreatment"":""UV treatment"",""postTreatmentChemicalAgentSmiles"":""N/A"",""postTreatmentChemicalAgentConcentration"":""""}]","Inorganic",0.11699999999999999,81.1,"1595",0,,,,,,,,,,"Al2O3",,,,,"Polystyrene-block-poly(ethylene oxide) ; poly(acrylic acid)",,,,,,,,,,,,,,,,,,,,,,,,,,,,,,,,,,,,,,,,,,,,,,,,,,,,,,,,,,,,,,"[]",,,,,,,,,,,,
"6576f225e228493735990bab","2023-12-11T11:27:33.150Z","[]","[]","[]","[]",,,"[]","[]","[]","[]","[]","[]","[]","[]",,,,,false,"Dead-end",40,25,15.2,"Methanol","Oligomer","Polyethyleneglycol",700,,,1,"[]",,,,true,false,"Accepted","[""TFC""]","[""Other""]","[]","[""Other""]","[""UV treatment""]","6576f220e228493735990b45","2023-12-11T11:27:28.674Z","2023-10-17T00:00:00.000Z","Ordered nanoporous membranes based on diblock copolymers with high chemical stability and tunable separation properties","Scientific Report","backOffice","10.1039/b926774c","65003a2e9af97755a1fa02ed","Xianfeng Li and Charles-André Fustin and Nathalie Lefèvre and Jean-François Gohy and Steven De Feyter and Jérémie De Baerdemaeker and Werner Egger and Ivo F. J. Vankelecom","https://doi.org/10.1039/b926774c",0,"Composite","10% PAA - UV crosslinked","Scientific report","Spincoating","[{""postTreatmentChemicalAgentConcentrationUnit"":[],""_id"":""6576f225e228493735990bac"",""postTreatment"":""UV treatment"",""postTreatmentChemicalAgentSmiles"":""N/A"",""postTreatmentChemicalAgentConcentration"":""""}]","Inorganic",0.11699999999999999,93.3,"1596",0,,,,,,,,,,"Al2O3",,,,,"Polystyrene-block-poly(ethylene oxide) ; poly(acrylic acid)",,,,,,,,,,,,,,,,,,,,,,,,,,,,,,,,,,,,,,,,,,,,,,,,,,,,,,,,,,,,,,"[]",,,,,,,,,,,,
"6576f225e228493735990baf","2023-12-11T11:27:33.301Z","[]","[]","[]","[]",,,"[]","[]","[]","[]","[]","[]","[]","[]",,,,,false,"Dead-end",40,25,15.2,"Methanol","Oligomer","Polyethyleneglycol",900,,,1,"[]",,,,true,false,"Accepted","[""TFC""]","[""Other""]","[]","[""Other""]","[""UV treatment""]","6576f220e228493735990b45","2023-12-11T11:27:28.674Z","2023-10-17T00:00:00.000Z","Ordered nanoporous membranes based on diblock copolymers with high chemical stability and tunable separation properties","Scientific Report","backOffice","10.1039/b926774c","65003a2e9af97755a1fa02ed","Xianfeng Li and Charles-André Fustin and Nathalie Lefèvre and Jean-François Gohy and Steven De Feyter and Jérémie De Baerdemaeker and Werner Egger and Ivo F. J. Vankelecom","https://doi.org/10.1039/b926774c",0,"Composite","10% PAA - UV crosslinked","Scientific report","Spincoating","[{""postTreatmentChemicalAgentConcentrationUnit"":[],""_id"":""6576f225e228493735990bb0"",""postTreatment"":""UV treatment"",""postTreatmentChemicalAgentSmiles"":""N/A"",""postTreatmentChemicalAgentConcentration"":""""}]","Inorganic",0.11699999999999999,92.4,"1597",0,,,,,,,,,,"Al2O3",,,,,"Polystyrene-block-poly(ethylene oxide) ; poly(acrylic acid)",,,,,,,,,,,,,,,,,,,,,,,,,,,,,,,,,,,,,,,,,,,,,,,,,,,,,,,,,,,,,,"[]",,,,,,,,,,,,
"6576f225e228493735990bb3","2023-12-11T11:27:33.462Z","[]","[]","[]","[]",,,"[]","[]","[]","[]","[]","[]","[]","[]",,,,,false,"Dead-end",40,25,15.2,"Dimethylformamide (DMF)","Oligomer","Polyethyleneglycol",420,,,1,"[]",,,,true,false,"Accepted","[""TFC""]","[""Other""]","[]","[""Other""]","[""UV treatment""]","6576f220e228493735990b45","2023-12-11T11:27:28.674Z","2023-10-17T00:00:00.000Z","Ordered nanoporous membranes based on diblock copolymers with high chemical stability and tunable separation properties","Scientific Report","backOffice","10.1039/b926774c","65003a2e9af97755a1fa02ed","Xianfeng Li and Charles-André Fustin and Nathalie Lefèvre and Jean-François Gohy and Steven De Feyter and Jérémie De Baerdemaeker and Werner Egger and Ivo F. J. Vankelecom","https://doi.org/10.1039/b926774c",0,"Composite","10% PAA - UV crosslinked","Scientific report","Spincoating","[{""postTreatmentChemicalAgentConcentrationUnit"":[],""_id"":""6576f225e228493735990bb4"",""postTreatment"":""UV treatment"",""postTreatmentChemicalAgentSmiles"":""N/A"",""postTreatmentChemicalAgentConcentration"":""""}]","Inorganic",0.0225,78.5,"1598",0,,,,,,,,,,"Al2O3",,,,,"Polystyrene-block-poly(ethylene oxide) ; poly(acrylic acid)",,,,,,,,,,,,,,,,,,,,,,,,,,,,,,,,,,,,,,,,,,,,,,,,,,,,,,,,,,,,,,"[]",,,,,,,,,,,,
"6576f225e228493735990bb7","2023-12-11T11:27:33.633Z","[]","[]","[]","[]",,,"[]","[]","[]","[]","[]","[]","[]","[]",,,,,false,"Dead-end",40,25,15.2,"Dimethylformamide (DMF)","Oligomer","Polyethyleneglycol",700,,,1,"[]",,,,true,false,"Accepted","[""TFC""]","[""Other""]","[]","[""Other""]","[""UV treatment""]","6576f220e228493735990b45","2023-12-11T11:27:28.674Z","2023-10-17T00:00:00.000Z","Ordered nanoporous membranes based on diblock copolymers with high chemical stability and tunable separation properties","Scientific Report","backOffice","10.1039/b926774c","65003a2e9af97755a1fa02ed","Xianfeng Li and Charles-André Fustin and Nathalie Lefèvre and Jean-François Gohy and Steven De Feyter and Jérémie De Baerdemaeker and Werner Egger and Ivo F. J. Vankelecom","https://doi.org/10.1039/b926774c",0,"Composite","10% PAA - UV crosslinked","Scientific report","Spincoating","[{""postTreatmentChemicalAgentConcentrationUnit"":[],""_id"":""6576f225e228493735990bb8"",""postTreatment"":""UV treatment"",""postTreatmentChemicalAgentSmiles"":""N/A"",""postTreatmentChemicalAgentConcentration"":""""}]","Inorganic",0.0225,99.7,"1599",0,,,,,,,,,,"Al2O3",,,,,"Polystyrene-block-poly(ethylene oxide) ; poly(acrylic acid)",,,,,,,,,,,,,,,,,,,,,,,,,,,,,,,,,,,,,,,,,,,,,,,,,,,,,,,,,,,,,,"[]",,,,,,,,,,,,
"6576f225e228493735990bbb","2023-12-11T11:27:33.793Z","[]","[]","[]","[]",,,"[]","[]","[]","[]","[]","[]","[]","[]",,,,,false,"Dead-end",40,25,15.2,"Dimethylformamide (DMF)","Oligomer","Polyethyleneglycol",900,,,1,"[]",,,,true,false,"Accepted","[""TFC""]","[""Other""]","[]","[""Other""]","[""UV treatment""]","6576f220e228493735990b45","2023-12-11T11:27:28.674Z","2023-10-17T00:00:00.000Z","Ordered nanoporous membranes based on diblock copolymers with high chemical stability and tunable separation properties","Scientific Report","backOffice","10.1039/b926774c","65003a2e9af97755a1fa02ed","Xianfeng Li and Charles-André Fustin and Nathalie Lefèvre and Jean-François Gohy and Steven De Feyter and Jérémie De Baerdemaeker and Werner Egger and Ivo F. J. Vankelecom","https://doi.org/10.1039/b926774c",0,"Composite","10% PAA - UV crosslinked","Scientific report","Spincoating","[{""postTreatmentChemicalAgentConcentrationUnit"":[],""_id"":""6576f225e228493735990bbc"",""postTreatment"":""UV treatment"",""postTreatmentChemicalAgentSmiles"":""N/A"",""postTreatmentChemicalAgentConcentration"":""""}]","Inorganic",0.0225,97.4,"1600",0,,,,,,,,,,"Al2O3",,,,,"Polystyrene-block-poly(ethylene oxide) ; poly(acrylic acid)",,,,,,,,,,,,,,,,,,,,,,,,,,,,,,,,,,,,,,,,,,,,,,,,,,,,,,,,,,,,,,"[]",,,,,,,,,,,,
"6576f225e228493735990bbf","2023-12-11T11:27:33.957Z","[]","[]","[]","[]",,,"[]","[]","[]","[]","[]","[]","[]","[]",,,,,false,"Dead-end",40,25,15.2,"Dichloromethane (DCM)","Oligomer","Polyethyleneglycol",420,,,1,"[]",,,,true,false,"Accepted","[""TFC""]","[""Other""]","[]","[""Other""]","[""UV treatment""]","6576f220e228493735990b45","2023-12-11T11:27:28.674Z","2023-10-17T00:00:00.000Z","Ordered nanoporous membranes based on diblock copolymers with high chemical stability and tunable separation properties","Scientific Report","backOffice","10.1039/b926774c","65003a2e9af97755a1fa02ed","Xianfeng Li and Charles-André Fustin and Nathalie Lefèvre and Jean-François Gohy and Steven De Feyter and Jérémie De Baerdemaeker and Werner Egger and Ivo F. J. Vankelecom","https://doi.org/10.1039/b926774c",0,"Composite","10% PAA - UV crosslinked","Scientific report","Spincoating","[{""postTreatmentChemicalAgentConcentrationUnit"":[],""_id"":""6576f225e228493735990bc0"",""postTreatment"":""UV treatment"",""postTreatmentChemicalAgentSmiles"":""N/A"",""postTreatmentChemicalAgentConcentration"":""""}]","Inorganic",0.045,91.1,"1601",0,,,,,,,,,,"Al2O3",,,,,"Polystyrene-block-poly(ethylene oxide) ; poly(acrylic acid)",,,,,,,,,,,,,,,,,,,,,,,,,,,,,,,,,,,,,,,,,,,,,,,,,,,,,,,,,,,,,,"[]",,,,,,,,,,,,
"6576f226e228493735990bc3","2023-12-11T11:27:34.195Z","[]","[]","[]","[]",,,"[]","[]","[]","[]","[]","[]","[]","[]",,,,,false,"Dead-end",40,25,15.2,"Dichloromethane (DCM)","Oligomer","Polyethyleneglycol",700,,,1,"[]",,,,true,false,"Accepted","[""TFC""]","[""Other""]","[]","[""Other""]","[""UV treatment""]","6576f220e228493735990b45","2023-12-11T11:27:28.674Z","2023-10-17T00:00:00.000Z","Ordered nanoporous membranes based on diblock copolymers with high chemical stability and tunable separation properties","Scientific Report","backOffice","10.1039/b926774c","65003a2e9af97755a1fa02ed","Xianfeng Li and Charles-André Fustin and Nathalie Lefèvre and Jean-François Gohy and Steven De Feyter and Jérémie De Baerdemaeker and Werner Egger and Ivo F. J. Vankelecom","https://doi.org/10.1039/b926774c",0,"Composite","10% PAA - UV crosslinked","Scientific report","Spincoating","[{""postTreatmentChemicalAgentConcentrationUnit"":[],""_id"":""6576f226e228493735990bc4"",""postTreatment"":""UV treatment"",""postTreatmentChemicalAgentSmiles"":""N/A"",""postTreatmentChemicalAgentConcentration"":""""}]","Inorganic",0.045,98.4,"1602",0,,,,,,,,,,"Al2O3",,,,,"Polystyrene-block-poly(ethylene oxide) ; poly(acrylic acid)",,,,,,,,,,,,,,,,,,,,,,,,,,,,,,,,,,,,,,,,,,,,,,,,,,,,,,,,,,,,,,"[]",,,,,,,,,,,,
"6576f226e228493735990bc7","2023-12-11T11:27:34.358Z","[]","[]","[]","[]",,,"[]","[]","[]","[]","[]","[]","[]","[]",,,,,false,"Dead-end",40,25,15.2,"Dichloromethane (DCM)","Oligomer","Polyethyleneglycol",900,,,1,"[]",,,,true,false,"Accepted","[""TFC""]","[""Other""]","[]","[""Other""]","[""UV treatment""]","6576f220e228493735990b45","2023-12-11T11:27:28.674Z","2023-10-17T00:00:00.000Z","Ordered nanoporous membranes based on diblock copolymers with high chemical stability and tunable separation properties","Scientific Report","backOffice","10.1039/b926774c","65003a2e9af97755a1fa02ed","Xianfeng Li and Charles-André Fustin and Nathalie Lefèvre and Jean-François Gohy and Steven De Feyter and Jérémie De Baerdemaeker and Werner Egger and Ivo F. J. Vankelecom","https://doi.org/10.1039/b926774c",0,"Composite","10% PAA - UV crosslinked","Scientific report","Spincoating","[{""postTreatmentChemicalAgentConcentrationUnit"":[],""_id"":""6576f226e228493735990bc8"",""postTreatment"":""UV treatment"",""postTreatmentChemicalAgentSmiles"":""N/A"",""postTreatmentChemicalAgentConcentration"":""""}]","Inorganic",0.045,100,"1603",0,,,,,,,,,,"Al2O3",,,,,"Polystyrene-block-poly(ethylene oxide) ; poly(acrylic acid)",,,,,,,,,,,,,,,,,,,,,,,,,,,,,,,,,,,,,,,,,,,,,,,,,,,,,,,,,,,,,,"[]",,,,,,,,,,,,
"6576f226e228493735990bcb","2023-12-11T11:27:34.507Z","[]","[]","[]","[]",,,"[]","[]","[]","[]","[]","[]","[]","[]",,,,,false,"Dead-end",40,25,15.2,"Acetone","Oligomer","Polyethyleneglycol",420,,,1,"[]",,,,true,false,"Accepted","[""TFC""]","[""Other""]","[]","[""Other""]","[""UV treatment""]","6576f220e228493735990b45","2023-12-11T11:27:28.674Z","2023-10-17T00:00:00.000Z","Ordered nanoporous membranes based on diblock copolymers with high chemical stability and tunable separation properties","Scientific Report","backOffice","10.1039/b926774c","65003a2e9af97755a1fa02ed","Xianfeng Li and Charles-André Fustin and Nathalie Lefèvre and Jean-François Gohy and Steven De Feyter and Jérémie De Baerdemaeker and Werner Egger and Ivo F. J. Vankelecom","https://doi.org/10.1039/b926774c",0,"Composite","10% PAA - UV crosslinked","Scientific report","Spincoating","[{""postTreatmentChemicalAgentConcentrationUnit"":[],""_id"":""6576f226e228493735990bcc"",""postTreatment"":""UV treatment"",""postTreatmentChemicalAgentSmiles"":""N/A"",""postTreatmentChemicalAgentConcentration"":""""}]","Inorganic",0.034999999999999996,97.8,"1604",0,,,,,,,,,,"Al2O3",,,,,"Polystyrene-block-poly(ethylene oxide) ; poly(acrylic acid)",,,,,,,,,,,,,,,,,,,,,,,,,,,,,,,,,,,,,,,,,,,,,,,,,,,,,,,,,,,,,,"[]",,,,,,,,,,,,
"6576f226e228493735990bcf","2023-12-11T11:27:34.686Z","[]","[]","[]","[]",,,"[]","[]","[]","[]","[]","[]","[]","[]",,,,,false,"Dead-end",40,25,15.2,"Acetone","Oligomer","Polyethyleneglycol",700,,,1,"[]",,,,true,false,"Accepted","[""TFC""]","[""Other""]","[]","[""Other""]","[""UV treatment""]","6576f220e228493735990b45","2023-12-11T11:27:28.674Z","2023-10-17T00:00:00.000Z","Ordered nanoporous membranes based on diblock copolymers with high chemical stability and tunable separation properties","Scientific Report","backOffice","10.1039/b926774c","65003a2e9af97755a1fa02ed","Xianfeng Li and Charles-André Fustin and Nathalie Lefèvre and Jean-François Gohy and Steven De Feyter and Jérémie De Baerdemaeker and Werner Egger and Ivo F. J. Vankelecom","https://doi.org/10.1039/b926774c",0,"Composite","10% PAA - UV crosslinked","Scientific report","Spincoating","[{""postTreatmentChemicalAgentConcentrationUnit"":[],""_id"":""6576f226e228493735990bd0"",""postTreatment"":""UV treatment"",""postTreatmentChemicalAgentSmiles"":""N/A"",""postTreatmentChemicalAgentConcentration"":""""}]","Inorganic",0.034999999999999996,95,"1605",0,,,,,,,,,,"Al2O3",,,,,"Polystyrene-block-poly(ethylene oxide) ; poly(acrylic acid)",,,,,,,,,,,,,,,,,,,,,,,,,,,,,,,,,,,,,,,,,,,,,,,,,,,,,,,,,,,,,,"[]",,,,,,,,,,,,
"6576f226e228493735990bd3","2023-12-11T11:27:34.857Z","[]","[]","[]","[]",,,"[]","[]","[]","[]","[]","[]","[]","[]",,,,,false,"Dead-end",40,25,15.2,"Acetone","Oligomer","Polyethyleneglycol",900,,,1,"[]",,,,true,false,"Accepted","[""TFC""]","[""Other""]","[]","[""Other""]","[""UV treatment""]","6576f220e228493735990b45","2023-12-11T11:27:28.674Z","2023-10-17T00:00:00.000Z","Ordered nanoporous membranes based on diblock copolymers with high chemical stability and tunable separation properties","Scientific Report","backOffice","10.1039/b926774c","65003a2e9af97755a1fa02ed","Xianfeng Li and Charles-André Fustin and Nathalie Lefèvre and Jean-François Gohy and Steven De Feyter and Jérémie De Baerdemaeker and Werner Egger and Ivo F. J. Vankelecom","https://doi.org/10.1039/b926774c",0,"Composite","10% PAA - UV crosslinked","Scientific report","Spincoating","[{""postTreatmentChemicalAgentConcentrationUnit"":[],""_id"":""6576f226e228493735990bd4"",""postTreatment"":""UV treatment"",""postTreatmentChemicalAgentSmiles"":""N/A"",""postTreatmentChemicalAgentConcentration"":""""}]","Inorganic",0.034999999999999996,91.1,"1606",0,,,,,,,,,,"Al2O3",,,,,"Polystyrene-block-poly(ethylene oxide) ; poly(acrylic acid)",,,,,,,,,,,,,,,,,,,,,,,,,,,,,,,,,,,,,,,,,,,,,,,,,,,,,,,,,,,,,,"[]",,,,,,,,,,,,
"6576f227e228493735990bd8","2023-12-11T11:27:35.428Z","[""1-Methyl-2-pyrrolidinone (NMP)"",""Tetrahydrofuran (THF)""]","[""water""]","[]","[]","15","250","[""Drying"",""Additive use"",""Crosslinking""]","[{""postTreatmentChemicalAgentConcentrationUnit"":[],""_id"":""6576f227e228493735990bda"",""postTreatment"":""Drying"",""postTreatmentChemicalAgentSmiles"":""N/A"",""postTreatmentChemicalAgentConcentration"":""""},{""postTreatmentChemicalAgentConcentrationUnit"":[""v%"",""v%"",""v%""],""_id"":""6576f227e228493735990bdb"",""postTreatment"":""Additive use"",""postTreatmentChemicalAgentSmiles"":""CC1=CC=CC=C1; CC(C)CC(=O)C; C1=CC=C(C=C1)N=NC2=C(C=CC3=CC(=CC(=C32)S(=O)(=O)[O-])S(=O)(=O)[O-])O.[Na+].[Na+]"",""postTreatmentChemicalAgentConcentration"":""40 ;  40 ;  20""},{""postTreatmentChemicalAgentConcentrationUnit"":[""w/v%""],""_id"":""6576f227e228493735990bdc"",""postTreatment"":""Crosslinking"",""postTreatmentChemicalAgentSmiles"":""CC1=CC(=C(C(=C1)N)C)N"",""postTreatmentChemicalAgentConcentration"":""10""}]","[]","[]","[]","[]","[]","[]",,,,,false,"Dead-end",20,20,3.24,"2-butanone","Other","[BMPyr][Tf2N]",422.41,7.1,"g/L",1,"[]",,,,true,false,"Accepted","[""TFN""]","[""Polydimethylsiloxane""]","[]","[""Polyimide(Matrimid® 5218)""]","[""Thermal treatment""]","6576f227e228493735990bd6","2023-12-11T11:27:35.256Z","2023-12-08T00:00:00.000Z","Product recovery from ionic liquids by solvent-resistant nanofiltration: application to ozonation of acetals and methyl oleate","Scientific Report","backOffice","10.1039/c003956j","65003a2e9af97755a1fa02ed","Charlie Van Doorslaer and Daan Glas and Annelies Peeters and Angels Cano Odena and Ivo Vankelecom and Koen Binnemans and Pascal Mertens and Dirk De Vos","https://doi.org/10.1039/c003956j",0,"Composite","Zeol-PDMS/PI2","Scientific report","Casting","[{""postTreatmentChemicalAgentConcentrationUnit"":[],""_id"":""6576f227e228493735990bd9"",""postTreatment"":""Thermal treatment"",""postTreatmentChemicalAgentSmiles"":""N/A"",""postTreatmentChemicalAgentConcentration"":""""}]","ISA",0.7,90,"1607",0,"[H]O[H]","2","coating solution","CBV 3002",,,"75:25",,,,,,,,,,,,,,,,,,,,,,,,,,,,,,,,,,,,,,,,,,,,,,,,,,,,,,,,,,,,,,,,,,,,,,"[]",,,,,,,,,,,,
"6576f228e228493735990be0","2023-12-11T11:27:36.017Z","[""Dimethylsulfoxide (DMSO)""]","[""water""]","[]","[]","15","NA","[""Surface treatment""]","[{""postTreatmentChemicalAgentConcentrationUnit"":[""wt%""],""_id"":""6576f228e228493735990be2"",""postTreatment"":""Surface treatment"",""postTreatmentChemicalAgentSmiles"":""[OH-].[Na+]"",""postTreatmentChemicalAgentConcentration"":""10""}]","[]","[]","[]","[]","[]","[]",,,,,false,"Dead-end",10,25,1.77,"Isopropanol (IPA)","Dye","Rose Bengal (disodium salt)",1017.64,35,"µmol/L",1,"[""AFM""]",,,,true,false,"Accepted","[""TFC""]","[""Other""]","[]","[""Polyacrylonitrile""]","[""None""]","6576f227e228493735990bde","2023-12-11T11:27:35.839Z","2023-09-25T00:00:00.000Z","Ultrathin Single Bilayer Separation Membranes Based on Hyperbranched Sulfonated Poly(aryleneoxindole)","Scientific Report","backOffice","10.1002/adfm.201605068","65003a2e9af97755a1fa02ed","Nithya Joseph and Joice Thomas and Pejman Ahmadiannamini and Hans Van Gorp and Roy Bernstein and Steven De Feyter and Mario Smet and Wim Dehaen and Richard Hoogenboom and Ivo F. J. Vankelecom","https://doi.org/10.1002/adfm.201605068",0,"Composite","(PDDA/HPE)1","Scientific report","Layer-by-layer","[{""postTreatmentChemicalAgentConcentrationUnit"":[],""_id"":""6576f228e228493735990be1"",""postTreatment"":""None"",""postTreatmentChemicalAgentSmiles"":""N/A"",""postTreatmentChemicalAgentConcentration"":""""}]","ISA",1.3,96.3,"1608",0,,,,,,,,,,,,,,,"Poly(diallyldimethylammonium chloride) ; sulfonated poly(aryleneoxindole)",,,,,,,,,,,,,,,,,,,,,,,,,,,,,,,,,,,,,,,,,,,,,,,,,,,,,,,,,,,,,,"[]",,,,,,,,,,,,
"6576f228e228493735990be5","2023-12-11T11:27:36.249Z","[""Dimethylsulfoxide (DMSO)""]","[""water""]","[]","[]","15","NA","[""Surface treatment""]","[{""postTreatmentChemicalAgentConcentrationUnit"":[""wt%""],""_id"":""6576f228e228493735990be7"",""postTreatment"":""Surface treatment"",""postTreatmentChemicalAgentSmiles"":""[OH-].[Na+]"",""postTreatmentChemicalAgentConcentration"":""10""}]","[]","[]","[]","[]","[]","[]",,,,,false,"Dead-end",10,25,1.77,"Acetonitrile","Dye","Rose Bengal (disodium salt)",1017.64,35,"µmol/L",1,"[""AFM""]",,,,true,false,"Accepted","[""TFC""]","[""Other""]","[]","[""Polyacrylonitrile""]","[""None""]","6576f227e228493735990bde","2023-12-11T11:27:35.839Z","2023-09-25T00:00:00.000Z","Ultrathin Single Bilayer Separation Membranes Based on Hyperbranched Sulfonated Poly(aryleneoxindole)","Scientific Report","backOffice","10.1002/adfm.201605068","65003a2e9af97755a1fa02ed","Nithya Joseph and Joice Thomas and Pejman Ahmadiannamini and Hans Van Gorp and Roy Bernstein and Steven De Feyter and Mario Smet and Wim Dehaen and Richard Hoogenboom and Ivo F. J. Vankelecom","https://doi.org/10.1002/adfm.201605068",0,"Composite","(PDDA/HPE)1","Scientific report","Layer-by-layer","[{""postTreatmentChemicalAgentConcentrationUnit"":[],""_id"":""6576f228e228493735990be6"",""postTreatment"":""None"",""postTreatmentChemicalAgentSmiles"":""N/A"",""postTreatmentChemicalAgentConcentration"":""""}]","ISA",4.4,94.4,"1609",0,,,,,,,,,,,,,,,"Poly(diallyldimethylammonium chloride) ; sulfonated poly(aryleneoxindole)",,,,,,,,,,,,,,,,,,,,,,,,,,,,,,,,,,,,,,,,,,,,,,,,,,,,,,,,,,,,,,"[]",,,,,,,,,,,,
"6576f228e228493735990bea","2023-12-11T11:27:36.465Z","[""Dimethylsulfoxide (DMSO)""]","[""water""]","[]","[]","15","NA","[""Surface treatment""]","[{""postTreatmentChemicalAgentConcentrationUnit"":[""wt%""],""_id"":""6576f228e228493735990bec"",""postTreatment"":""Surface treatment"",""postTreatmentChemicalAgentSmiles"":""[OH-].[Na+]"",""postTreatmentChemicalAgentConcentration"":""10""}]","[]","[]","[]","[]","[]","[]",,,,,false,"Dead-end",10,25,1.77,"Tetrahydrofuran (THF)","Dye","Rose Bengal (disodium salt)",1017.64,35,"µmol/L",1,"[""AFM""]",,,,true,false,"Accepted","[""TFC""]","[""Other""]","[]","[""Polyacrylonitrile""]","[""None""]","6576f227e228493735990bde","2023-12-11T11:27:35.839Z","2023-09-25T00:00:00.000Z","Ultrathin Single Bilayer Separation Membranes Based on Hyperbranched Sulfonated Poly(aryleneoxindole)","Scientific Report","backOffice","10.1002/adfm.201605068","65003a2e9af97755a1fa02ed","Nithya Joseph and Joice Thomas and Pejman Ahmadiannamini and Hans Van Gorp and Roy Bernstein and Steven De Feyter and Mario Smet and Wim Dehaen and Richard Hoogenboom and Ivo F. J. Vankelecom","https://doi.org/10.1002/adfm.201605068",0,"Composite","(PDDA/HPE)1","Scientific report","Layer-by-layer","[{""postTreatmentChemicalAgentConcentrationUnit"":[],""_id"":""6576f228e228493735990beb"",""postTreatment"":""None"",""postTreatmentChemicalAgentSmiles"":""N/A"",""postTreatmentChemicalAgentConcentration"":""""}]","ISA",1.3,90.4,"1610",0,,,,,,,,,,,,,,,"Poly(diallyldimethylammonium chloride) ; sulfonated poly(aryleneoxindole)",,,,,,,,,,,,,,,,,,,,,,,,,,,,,,,,,,,,,,,,,,,,,,,,,,,,,,,,,,,,,,"[]",,,,,,,,,,,,
"6576f228e228493735990bef","2023-12-11T11:27:36.641Z","[""Dimethylsulfoxide (DMSO)""]","[""water""]","[]","[]","15","NA","[""Surface treatment""]","[{""postTreatmentChemicalAgentConcentrationUnit"":[""wt%""],""_id"":""6576f228e228493735990bf1"",""postTreatment"":""Surface treatment"",""postTreatmentChemicalAgentSmiles"":""[OH-].[Na+]"",""postTreatmentChemicalAgentConcentration"":""10""}]","[]","[]","[]","[]","[]","[]",,,,,false,"Dead-end",10,25,1.77,"Isopropanol (IPA)","Dye","Acid fuchsine (trisodium salt)",585.5,35,"µmol/L",1,"[]",,,,true,false,"Accepted","[""TFC""]","[""Other""]","[]","[""Polyacrylonitrile""]","[""None""]","6576f227e228493735990bde","2023-12-11T11:27:35.839Z","2023-09-25T00:00:00.000Z","Ultrathin Single Bilayer Separation Membranes Based on Hyperbranched Sulfonated Poly(aryleneoxindole)","Scientific Report","backOffice","10.1002/adfm.201605068","65003a2e9af97755a1fa02ed","Nithya Joseph and Joice Thomas and Pejman Ahmadiannamini and Hans Van Gorp and Roy Bernstein and Steven De Feyter and Mario Smet and Wim Dehaen and Richard Hoogenboom and Ivo F. J. Vankelecom","https://doi.org/10.1002/adfm.201605068",0,"Composite","(PDDA/HPE)1 - no SA","Scientific report","Layer-by-layer","[{""postTreatmentChemicalAgentConcentrationUnit"":[],""_id"":""6576f228e228493735990bf0"",""postTreatment"":""None"",""postTreatmentChemicalAgentSmiles"":""N/A"",""postTreatmentChemicalAgentConcentration"":""""}]","ISA",1,96.3,"1611",0,,,,,,,,,,,,,,,"Poly(diallyldimethylammonium chloride) ; sulfonated poly(aryleneoxindole)",,,,,,,,,,,,,,,,,,,,,,,,,,,,,,,,,,,,,,,,,,,,,,,,,,,,,,,,,,,,,,"[]",,,,,,,,,,,,
"6576f228e228493735990bf4","2023-12-11T11:27:36.795Z","[""Dimethylsulfoxide (DMSO)""]","[""water""]","[]","[]","15","NA","[""Surface treatment""]","[{""postTreatmentChemicalAgentConcentrationUnit"":[""wt%""],""_id"":""6576f228e228493735990bf6"",""postTreatment"":""Surface treatment"",""postTreatmentChemicalAgentSmiles"":""[OH-].[Na+]"",""postTreatmentChemicalAgentConcentration"":""10""}]","[]","[]","[]","[]","[]","[]",,,,,false,"Dead-end",10,25,1.77,"Isopropanol (IPA)","Dye","Acid fuchsine (trisodium salt)",585.5,35,"µmol/L",1,"[]",,,,true,false,"Accepted","[""TFC""]","[""Other""]","[]","[""Polyacrylonitrile""]","[""None""]","6576f227e228493735990bde","2023-12-11T11:27:35.839Z","2023-09-25T00:00:00.000Z","Ultrathin Single Bilayer Separation Membranes Based on Hyperbranched Sulfonated Poly(aryleneoxindole)","Scientific Report","backOffice","10.1002/adfm.201605068","65003a2e9af97755a1fa02ed","Nithya Joseph and Joice Thomas and Pejman Ahmadiannamini and Hans Van Gorp and Roy Bernstein and Steven De Feyter and Mario Smet and Wim Dehaen and Richard Hoogenboom and Ivo F. J. Vankelecom","https://doi.org/10.1002/adfm.201605068",0,"Composite","(PDDA/HPE)1 - DMF","Scientific report","Layer-by-layer","[{""postTreatmentChemicalAgentConcentrationUnit"":[],""_id"":""6576f228e228493735990bf5"",""postTreatment"":""None"",""postTreatmentChemicalAgentSmiles"":""N/A"",""postTreatmentChemicalAgentConcentration"":""""}]","ISA",2.8,97.4,"1612",0,,,,,,,,,,,,,,,"Poly(diallyldimethylammonium chloride) ; sulfonated poly(aryleneoxindole)",,,,,,,,,,,,,,,,,,,,,,,,,,,,,,,,,,,,,,,,,,,,,,,,,,,,,,,,,,,,,,"[]",,,,,,,,,,,,
"6576f228e228493735990bf9","2023-12-11T11:27:36.961Z","[""Dimethylsulfoxide (DMSO)""]","[""water""]","[]","[]","15","NA","[""Surface treatment""]","[{""postTreatmentChemicalAgentConcentrationUnit"":[""wt%""],""_id"":""6576f228e228493735990bfb"",""postTreatment"":""Surface treatment"",""postTreatmentChemicalAgentSmiles"":""[OH-].[Na+]"",""postTreatmentChemicalAgentConcentration"":""10""}]","[]","[]","[]","[]","[]","[]",,,,,false,"Dead-end",10,25,1.77,"Isopropanol (IPA)","Dye","Acid fuchsine (trisodium salt)",585.5,35,"µmol/L",1,"[]",,,,true,false,"Accepted","[""TFC""]","[""Other""]","[]","[""Polyacrylonitrile""]","[""None""]","6576f227e228493735990bde","2023-12-11T11:27:35.839Z","2023-09-25T00:00:00.000Z","Ultrathin Single Bilayer Separation Membranes Based on Hyperbranched Sulfonated Poly(aryleneoxindole)","Scientific Report","backOffice","10.1002/adfm.201605068","65003a2e9af97755a1fa02ed","Nithya Joseph and Joice Thomas and Pejman Ahmadiannamini and Hans Van Gorp and Roy Bernstein and Steven De Feyter and Mario Smet and Wim Dehaen and Richard Hoogenboom and Ivo F. J. Vankelecom","https://doi.org/10.1002/adfm.201605068",0,"Composite","(PDDA/HPE)1 - DMSO","Scientific report","Layer-by-layer","[{""postTreatmentChemicalAgentConcentrationUnit"":[],""_id"":""6576f228e228493735990bfa"",""postTreatment"":""None"",""postTreatmentChemicalAgentSmiles"":""N/A"",""postTreatmentChemicalAgentConcentration"":""""}]","ISA",3.2,94.7,"1613",0,,,,,,,,,,,,,,,"Poly(diallyldimethylammonium chloride) ; sulfonated poly(aryleneoxindole)",,,,,,,,,,,,,,,,,,,,,,,,,,,,,,,,,,,,,,,,,,,,,,,,,,,,,,,,,,,,,,"[]",,,,,,,,,,,,
