Repository: BAMresearch/onf-database

This repository belongs to the the publication "Revealing structure-property-performance relationships of organic solvent nanofiltration membranes using a FAIR, open-access database" published in ADD JOURNAL (DOI). 
It uses a dataset derived from The Open Membrane Database (https://openmembranedatabase.org/). The access date was April 8th 2025. The original dataset is in the repository as OMD_SRNF_2025-04-08.csv file.

The main researchers involved in the study are Sarah Glass (ORCID: 0000-0002-0625-0057), Petra Merten (no ORCID available), Torsten Brinkmann (ORCID: 0000-0002-5114-6259) and Volkan Filiz (ORCID: 0000-0003-0239-8641). 

The repository contains 5 Python files:

File: OMD_SRNF_2025-04-08.csv (part 61 of 184)
"6576f229e228493735990bfe","2023-12-11T11:27:37.179Z","[""Dimethylsulfoxide (DMSO)""]","[""water""]","[]","[]","15","NA","[""Surface treatment""]","[{""postTreatmentChemicalAgentConcentrationUnit"":[""wt%""],""_id"":""6576f229e228493735990c00"",""postTreatment"":""Surface treatment"",""postTreatmentChemicalAgentSmiles"":""[OH-].[Na+]"",""postTreatmentChemicalAgentConcentration"":""10""}]","[]","[]","[]","[]","[]","[]",,,,,false,"Dead-end",10,25,1.77,"Acetonitrile","Dye","Acid fuchsine (trisodium salt)",585.5,35,"µmol/L",1,"[]",,,,true,false,"Accepted","[""TFC""]","[""Other""]","[]","[""Polyacrylonitrile""]","[""None""]","6576f227e228493735990bde","2023-12-11T11:27:35.839Z","2023-09-25T00:00:00.000Z","Ultrathin Single Bilayer Separation Membranes Based on Hyperbranched Sulfonated Poly(aryleneoxindole)","Scientific Report","backOffice","10.1002/adfm.201605068","65003a2e9af97755a1fa02ed","Nithya Joseph and Joice Thomas and Pejman Ahmadiannamini and Hans Van Gorp and Roy Bernstein and Steven De Feyter and Mario Smet and Wim Dehaen and Richard Hoogenboom and Ivo F. J. Vankelecom","https://doi.org/10.1002/adfm.201605068",0,"Composite","(PDDA/HPE)1 - no SA","Scientific report","Layer-by-layer","[{""postTreatmentChemicalAgentConcentrationUnit"":[],""_id"":""6576f229e228493735990bff"",""postTreatment"":""None"",""postTreatmentChemicalAgentSmiles"":""N/A"",""postTreatmentChemicalAgentConcentration"":""""}]","ISA",7,95.8,"1614",0,,,,,,,,,,,,,,,"Poly(diallyldimethylammonium chloride) ; sulfonated poly(aryleneoxindole)",,,,,,,,,,,,,,,,,,,,,,,,,,,,,,,,,,,,,,,,,,,,,,,,,,,,,,,,,,,,,,"[]",,,,,,,,,,,,
"6576f229e228493735990c03","2023-12-11T11:27:37.340Z","[""Dimethylsulfoxide (DMSO)""]","[""water""]","[]","[]","15","NA","[""Surface treatment""]","[{""postTreatmentChemicalAgentConcentrationUnit"":[""wt%""],""_id"":""6576f229e228493735990c05"",""postTreatment"":""Surface treatment"",""postTreatmentChemicalAgentSmiles"":""[OH-].[Na+]"",""postTreatmentChemicalAgentConcentration"":""10""}]","[]","[]","[]","[]","[]","[]",,,,,false,"Dead-end",10,25,1.77,"Acetonitrile","Dye","Acid fuchsine (trisodium salt)",585.5,35,"µmol/L",1,"[]",,,,true,false,"Accepted","[""TFC""]","[""Other""]","[]","[""Polyacrylonitrile""]","[""None""]","6576f227e228493735990bde","2023-12-11T11:27:35.839Z","2023-09-25T00:00:00.000Z","Ultrathin Single Bilayer Separation Membranes Based on Hyperbranched Sulfonated Poly(aryleneoxindole)","Scientific Report","backOffice","10.1002/adfm.201605068","65003a2e9af97755a1fa02ed","Nithya Joseph and Joice Thomas and Pejman Ahmadiannamini and Hans Van Gorp and Roy Bernstein and Steven De Feyter and Mario Smet and Wim Dehaen and Richard Hoogenboom and Ivo F. J. Vankelecom","https://doi.org/10.1002/adfm.201605068",0,"Composite","(PDDA/HPE)1 - DMF","Scientific report","Layer-by-layer","[{""postTreatmentChemicalAgentConcentrationUnit"":[],""_id"":""6576f229e228493735990c04"",""postTreatment"":""None"",""postTreatmentChemicalAgentSmiles"":""N/A"",""postTreatmentChemicalAgentConcentration"":""""}]","ISA",25.5,94.4,"1615",0,,,,,,,,,,,,,,,"Poly(diallyldimethylammonium chloride) ; sulfonated poly(aryleneoxindole)",,,,,,,,,,,,,,,,,,,,,,,,,,,,,,,,,,,,,,,,,,,,,,,,,,,,,,,,,,,,,,"[]",,,,,,,,,,,,
"6576f229e228493735990c08","2023-12-11T11:27:37.523Z","[""Dimethylsulfoxide (DMSO)""]","[""water""]","[]","[]","15","NA","[""Surface treatment""]","[{""postTreatmentChemicalAgentConcentrationUnit"":[""wt%""],""_id"":""6576f229e228493735990c0a"",""postTreatment"":""Surface treatment"",""postTreatmentChemicalAgentSmiles"":""[OH-].[Na+]"",""postTreatmentChemicalAgentConcentration"":""10""}]","[]","[]","[]","[]","[]","[]",,,,,false,"Dead-end",10,25,1.77,"Acetonitrile","Dye","Acid fuchsine (trisodium salt)",585.5,35,"µmol/L",1,"[]",,,,true,false,"Accepted","[""TFC""]","[""Other""]","[]","[""Polyacrylonitrile""]","[""None""]","6576f227e228493735990bde","2023-12-11T11:27:35.839Z","2023-09-25T00:00:00.000Z","Ultrathin Single Bilayer Separation Membranes Based on Hyperbranched Sulfonated Poly(aryleneoxindole)","Scientific Report","backOffice","10.1002/adfm.201605068","65003a2e9af97755a1fa02ed","Nithya Joseph and Joice Thomas and Pejman Ahmadiannamini and Hans Van Gorp and Roy Bernstein and Steven De Feyter and Mario Smet and Wim Dehaen and Richard Hoogenboom and Ivo F. J. Vankelecom","https://doi.org/10.1002/adfm.201605068",0,"Composite","(PDDA/HPE)1 - DMSO","Scientific report","Layer-by-layer","[{""postTreatmentChemicalAgentConcentrationUnit"":[],""_id"":""6576f229e228493735990c09"",""postTreatment"":""None"",""postTreatmentChemicalAgentSmiles"":""N/A"",""postTreatmentChemicalAgentConcentration"":""""}]","ISA",26.2,91.1,"1616",0,,,,,,,,,,,,,,,"Poly(diallyldimethylammonium chloride) ; sulfonated poly(aryleneoxindole)",,,,,,,,,,,,,,,,,,,,,,,,,,,,,,,,,,,,,,,,,,,,,,,,,,,,,,,,,,,,,,"[]",,,,,,,,,,,,
"6576f229e228493735990c0d","2023-12-11T11:27:37.705Z","[""Dimethylsulfoxide (DMSO)""]","[""water""]","[]","[]","15","NA","[""Surface treatment""]","[{""postTreatmentChemicalAgentConcentrationUnit"":[""wt%""],""_id"":""6576f229e228493735990c0f"",""postTreatment"":""Surface treatment"",""postTreatmentChemicalAgentSmiles"":""[OH-].[Na+]"",""postTreatmentChemicalAgentConcentration"":""10""}]","[]","[]","[]","[]","[]","[]",,,,,false,"Dead-end",10,25,1.77,"Isopropanol (IPA)","Dye","Acid fuchsine (trisodium salt)",585.5,35,"µmol/L",1,"[]",,,,true,false,"Accepted","[""TFC""]","[""Other""]","[]","[""Polyacrylonitrile""]","[""None""]","6576f227e228493735990bde","2023-12-11T11:27:35.839Z","2023-09-25T00:00:00.000Z","Ultrathin Single Bilayer Separation Membranes Based on Hyperbranched Sulfonated Poly(aryleneoxindole)","Scientific Report","backOffice","10.1002/adfm.201605068","65003a2e9af97755a1fa02ed","Nithya Joseph and Joice Thomas and Pejman Ahmadiannamini and Hans Van Gorp and Roy Bernstein and Steven De Feyter and Mario Smet and Wim Dehaen and Richard Hoogenboom and Ivo F. J. Vankelecom","https://doi.org/10.1002/adfm.201605068",0,"Composite","(PDDA/HPE)1 - DMF 0,5h","Scientific report","Layer-by-layer","[{""postTreatmentChemicalAgentConcentrationUnit"":[],""_id"":""6576f229e228493735990c0e"",""postTreatment"":""None"",""postTreatmentChemicalAgentSmiles"":""N/A"",""postTreatmentChemicalAgentConcentration"":""""}]","ISA",1.3,95.9,"1617",0,,,,,,,,,,,,,,,"Poly(diallyldimethylammonium chloride) ; sulfonated poly(aryleneoxindole)",,,,,,,,,,,,,,,,,,,,,,,,,,,,,,,,,,,,,,,,,,,,,,,,,,,,,,,,,,,,,,"[]",,,,,,,,,,,,
"6576f229e228493735990c12","2023-12-11T11:27:37.893Z","[""Dimethylsulfoxide (DMSO)""]","[""water""]","[]","[]","15","NA","[""Surface treatment""]","[{""postTreatmentChemicalAgentConcentrationUnit"":[""wt%""],""_id"":""6576f229e228493735990c14"",""postTreatment"":""Surface treatment"",""postTreatmentChemicalAgentSmiles"":""[OH-].[Na+]"",""postTreatmentChemicalAgentConcentration"":""10""}]","[]","[]","[]","[]","[]","[]",,,,,false,"Dead-end",10,25,1.77,"Isopropanol (IPA)","Dye","Acid fuchsine (trisodium salt)",585.5,35,"µmol/L",1,"[]",,,,true,false,"Accepted","[""TFC""]","[""Other""]","[]","[""Polyacrylonitrile""]","[""None""]","6576f227e228493735990bde","2023-12-11T11:27:35.839Z","2023-09-25T00:00:00.000Z","Ultrathin Single Bilayer Separation Membranes Based on Hyperbranched Sulfonated Poly(aryleneoxindole)","Scientific Report","backOffice","10.1002/adfm.201605068","65003a2e9af97755a1fa02ed","Nithya Joseph and Joice Thomas and Pejman Ahmadiannamini and Hans Van Gorp and Roy Bernstein and Steven De Feyter and Mario Smet and Wim Dehaen and Richard Hoogenboom and Ivo F. J. Vankelecom","https://doi.org/10.1002/adfm.201605068",0,"Composite","(PDDA/HPE)1 - DMF 1h","Scientific report","Layer-by-layer","[{""postTreatmentChemicalAgentConcentrationUnit"":[],""_id"":""6576f229e228493735990c13"",""postTreatment"":""None"",""postTreatmentChemicalAgentSmiles"":""N/A"",""postTreatmentChemicalAgentConcentration"":""""}]","ISA",3,97.5,"1618",0,,,,,,,,,,,,,,,"Poly(diallyldimethylammonium chloride) ; sulfonated poly(aryleneoxindole)",,,,,,,,,,,,,,,,,,,,,,,,,,,,,,,,,,,,,,,,,,,,,,,,,,,,,,,,,,,,,,"[]",,,,,,,,,,,,
"6576f22ae228493735990c17","2023-12-11T11:27:38.054Z","[""Dimethylsulfoxide (DMSO)""]","[""water""]","[]","[]","15","NA","[""Surface treatment""]","[{""postTreatmentChemicalAgentConcentrationUnit"":[""wt%""],""_id"":""6576f22ae228493735990c19"",""postTreatment"":""Surface treatment"",""postTreatmentChemicalAgentSmiles"":""[OH-].[Na+]"",""postTreatmentChemicalAgentConcentration"":""10""}]","[]","[]","[]","[]","[]","[]",,,,,false,"Dead-end",10,25,1.77,"Isopropanol (IPA)","Dye","Acid fuchsine (trisodium salt)",585.5,35,"µmol/L",1,"[]",,,,true,false,"Accepted","[""TFC""]","[""Other""]","[]","[""Polyacrylonitrile""]","[""None""]","6576f227e228493735990bde","2023-12-11T11:27:35.839Z","2023-09-25T00:00:00.000Z","Ultrathin Single Bilayer Separation Membranes Based on Hyperbranched Sulfonated Poly(aryleneoxindole)","Scientific Report","backOffice","10.1002/adfm.201605068","65003a2e9af97755a1fa02ed","Nithya Joseph and Joice Thomas and Pejman Ahmadiannamini and Hans Van Gorp and Roy Bernstein and Steven De Feyter and Mario Smet and Wim Dehaen and Richard Hoogenboom and Ivo F. J. Vankelecom","https://doi.org/10.1002/adfm.201605068",0,"Composite","(PDDA/HPE)1 - DMF 3h","Scientific report","Layer-by-layer","[{""postTreatmentChemicalAgentConcentrationUnit"":[],""_id"":""6576f22ae228493735990c18"",""postTreatment"":""None"",""postTreatmentChemicalAgentSmiles"":""N/A"",""postTreatmentChemicalAgentConcentration"":""""}]","ISA",3.6,86.6,"1619",0,,,,,,,,,,,,,,,"Poly(diallyldimethylammonium chloride) ; sulfonated poly(aryleneoxindole)",,,,,,,,,,,,,,,,,,,,,,,,,,,,,,,,,,,,,,,,,,,,,,,,,,,,,,,,,,,,,,"[]",,,,,,,,,,,,
"6576f22ae228493735990c1c","2023-12-11T11:27:38.222Z","[""Dimethylsulfoxide (DMSO)""]","[""water""]","[]","[]","15","NA","[""Surface treatment""]","[{""postTreatmentChemicalAgentConcentrationUnit"":[""wt%""],""_id"":""6576f22ae228493735990c1e"",""postTreatment"":""Surface treatment"",""postTreatmentChemicalAgentSmiles"":""[OH-].[Na+]"",""postTreatmentChemicalAgentConcentration"":""10""}]","[]","[]","[]","[]","[]","[]",,,,,false,"Dead-end",10,25,1.77,"Isopropanol (IPA)","Dye","Acid fuchsine (trisodium salt)",585.5,35,"µmol/L",1,"[]",,,,true,false,"Accepted","[""TFC""]","[""Other""]","[]","[""Polyacrylonitrile""]","[""None""]","6576f227e228493735990bde","2023-12-11T11:27:35.839Z","2023-09-25T00:00:00.000Z","Ultrathin Single Bilayer Separation Membranes Based on Hyperbranched Sulfonated Poly(aryleneoxindole)","Scientific Report","backOffice","10.1002/adfm.201605068","65003a2e9af97755a1fa02ed","Nithya Joseph and Joice Thomas and Pejman Ahmadiannamini and Hans Van Gorp and Roy Bernstein and Steven De Feyter and Mario Smet and Wim Dehaen and Richard Hoogenboom and Ivo F. J. Vankelecom","https://doi.org/10.1002/adfm.201605068",0,"Composite","(PDDA/HPE)1 - DMF 5h","Scientific report","Layer-by-layer","[{""postTreatmentChemicalAgentConcentrationUnit"":[],""_id"":""6576f22ae228493735990c1d"",""postTreatment"":""None"",""postTreatmentChemicalAgentSmiles"":""N/A"",""postTreatmentChemicalAgentConcentration"":""""}]","ISA",4.1,66.3,"1620",0,,,,,,,,,,,,,,,"Poly(diallyldimethylammonium chloride) ; sulfonated poly(aryleneoxindole)",,,,,,,,,,,,,,,,,,,,,,,,,,,,,,,,,,,,,,,,,,,,,,,,,,,,,,,,,,,,,,"[]",,,,,,,,,,,,
"6576f22ae228493735990c21","2023-12-11T11:27:38.421Z","[""Dimethylsulfoxide (DMSO)""]","[""water""]","[]","[]","15","NA","[""Surface treatment""]","[{""postTreatmentChemicalAgentConcentrationUnit"":[""wt%""],""_id"":""6576f22ae228493735990c23"",""postTreatment"":""Surface treatment"",""postTreatmentChemicalAgentSmiles"":""[OH-].[Na+]"",""postTreatmentChemicalAgentConcentration"":""10""}]","[]","[]","[]","[]","[]","[]",,,,,false,"Dead-end",10,25,1.77,"Isopropanol (IPA)","Dye","Acid fuchsine (trisodium salt)",585.5,35,"µmol/L",1,"[]",,,,true,false,"Accepted","[""TFC""]","[""Other""]","[]","[""Polyacrylonitrile""]","[""None""]","6576f227e228493735990bde","2023-12-11T11:27:35.839Z","2023-09-25T00:00:00.000Z","Ultrathin Single Bilayer Separation Membranes Based on Hyperbranched Sulfonated Poly(aryleneoxindole)","Scientific Report","backOffice","10.1002/adfm.201605068","65003a2e9af97755a1fa02ed","Nithya Joseph and Joice Thomas and Pejman Ahmadiannamini and Hans Van Gorp and Roy Bernstein and Steven De Feyter and Mario Smet and Wim Dehaen and Richard Hoogenboom and Ivo F. J. Vankelecom","https://doi.org/10.1002/adfm.201605068",0,"Composite","(PDDA/HPE)1 - 3000 MW","Scientific report","Layer-by-layer","[{""postTreatmentChemicalAgentConcentrationUnit"":[],""_id"":""6576f22ae228493735990c22"",""postTreatment"":""None"",""postTreatmentChemicalAgentSmiles"":""N/A"",""postTreatmentChemicalAgentConcentration"":""""}]","ISA",0.8,75.9,"1621",0,,,,,,,,,,,,,,,"Poly(diallyldimethylammonium chloride) ; sulfonated poly(aryleneoxindole)",,,,,,,,,,,,,,,,,,,,,,,,,,,,,,,,,,,,,,,,,,,,,,,,,,,,,,,,,,,,,,"[]",,,,,,,,,,,,
"6576f22ae228493735990c26","2023-12-11T11:27:38.615Z","[""Dimethylsulfoxide (DMSO)""]","[""water""]","[]","[]","15","NA","[""Surface treatment""]","[{""postTreatmentChemicalAgentConcentrationUnit"":[""wt%""],""_id"":""6576f22ae228493735990c28"",""postTreatment"":""Surface treatment"",""postTreatmentChemicalAgentSmiles"":""[OH-].[Na+]"",""postTreatmentChemicalAgentConcentration"":""10""}]","[]","[]","[]","[]","[]","[]",,,,,false,"Dead-end",10,25,1.77,"Isopropanol (IPA)","Dye","Acid fuchsine (trisodium salt)",585.5,35,"µmol/L",1,"[]",,,,true,false,"Accepted","[""TFC""]","[""Other""]","[]","[""Polyacrylonitrile""]","[""None""]","6576f227e228493735990bde","2023-12-11T11:27:35.839Z","2023-09-25T00:00:00.000Z","Ultrathin Single Bilayer Separation Membranes Based on Hyperbranched Sulfonated Poly(aryleneoxindole)","Scientific Report","backOffice","10.1002/adfm.201605068","65003a2e9af97755a1fa02ed","Nithya Joseph and Joice Thomas and Pejman Ahmadiannamini and Hans Van Gorp and Roy Bernstein and Steven De Feyter and Mario Smet and Wim Dehaen and Richard Hoogenboom and Ivo F. J. Vankelecom","https://doi.org/10.1002/adfm.201605068",0,"Composite","(PDDA/HPE)1 - 8000 MW","Scientific report","Layer-by-layer","[{""postTreatmentChemicalAgentConcentrationUnit"":[],""_id"":""6576f22ae228493735990c27"",""postTreatment"":""None"",""postTreatmentChemicalAgentSmiles"":""N/A"",""postTreatmentChemicalAgentConcentration"":""""}]","ISA",1.5,92.7,"1622",0,,,,,,,,,,,,,,,"Poly(diallyldimethylammonium chloride) ; sulfonated poly(aryleneoxindole)",,,,,,,,,,,,,,,,,,,,,,,,,,,,,,,,,,,,,,,,,,,,,,,,,,,,,,,,,,,,,,"[]",,,,,,,,,,,,
"6576f22ae228493735990c2b","2023-12-11T11:27:38.825Z","[""Dimethylsulfoxide (DMSO)""]","[""water""]","[]","[]","15","NA","[""Surface treatment""]","[{""postTreatmentChemicalAgentConcentrationUnit"":[""wt%""],""_id"":""6576f22ae228493735990c2d"",""postTreatment"":""Surface treatment"",""postTreatmentChemicalAgentSmiles"":""[OH-].[Na+]"",""postTreatmentChemicalAgentConcentration"":""10""}]","[]","[]","[]","[]","[]","[]",,,,,false,"Dead-end",10,25,1.77,"Isopropanol (IPA)","Dye","Acid fuchsine (trisodium salt)",585.5,35,"µmol/L",1,"[]",,,,true,false,"Accepted","[""TFC""]","[""Other""]","[]","[""Polyacrylonitrile""]","[""None""]","6576f227e228493735990bde","2023-12-11T11:27:35.839Z","2023-09-25T00:00:00.000Z","Ultrathin Single Bilayer Separation Membranes Based on Hyperbranched Sulfonated Poly(aryleneoxindole)","Scientific Report","backOffice","10.1002/adfm.201605068","65003a2e9af97755a1fa02ed","Nithya Joseph and Joice Thomas and Pejman Ahmadiannamini and Hans Van Gorp and Roy Bernstein and Steven De Feyter and Mario Smet and Wim Dehaen and Richard Hoogenboom and Ivo F. J. Vankelecom","https://doi.org/10.1002/adfm.201605068",0,"Composite","(PDDA/HPE)1 - 10000 MW","Scientific report","Layer-by-layer","[{""postTreatmentChemicalAgentConcentrationUnit"":[],""_id"":""6576f22ae228493735990c2c"",""postTreatment"":""None"",""postTreatmentChemicalAgentSmiles"":""N/A"",""postTreatmentChemicalAgentConcentration"":""""}]","ISA",1.2,96.3,"1623",0,,,,,,,,,,,,,,,"Poly(diallyldimethylammonium chloride) ; sulfonated poly(aryleneoxindole)",,,,,,,,,,,,,,,,,,,,,,,,,,,,,,,,,,,,,,,,,,,,,,,,,,,,,,,,,,,,,,"[]",,,,,,,,,,,,
"6576f22be228493735990c30","2023-12-11T11:27:39.038Z","[""Dimethylsulfoxide (DMSO)""]","[""water""]","[]","[]","15","NA","[""Surface treatment""]","[{""postTreatmentChemicalAgentConcentrationUnit"":[""wt%""],""_id"":""6576f22be228493735990c32"",""postTreatment"":""Surface treatment"",""postTreatmentChemicalAgentSmiles"":""[OH-].[Na+]"",""postTreatmentChemicalAgentConcentration"":""10""}]","[]","[]","[]","[]","[]","[]",,,,,false,"Dead-end",10,25,1.77,"Isopropanol (IPA)","Dye","Acid fuchsine (trisodium salt)",585.5,35,"µmol/L",1,"[]",,,,true,false,"Accepted","[""TFC""]","[""Other""]","[]","[""Polyacrylonitrile""]","[""None""]","6576f227e228493735990bde","2023-12-11T11:27:35.839Z","2023-09-25T00:00:00.000Z","Ultrathin Single Bilayer Separation Membranes Based on Hyperbranched Sulfonated Poly(aryleneoxindole)","Scientific Report","backOffice","10.1002/adfm.201605068","65003a2e9af97755a1fa02ed","Nithya Joseph and Joice Thomas and Pejman Ahmadiannamini and Hans Van Gorp and Roy Bernstein and Steven De Feyter and Mario Smet and Wim Dehaen and Richard Hoogenboom and Ivo F. J. Vankelecom","https://doi.org/10.1002/adfm.201605068",0,"Composite","(PDDA/HPE)1 - 19000 MW","Scientific report","Layer-by-layer","[{""postTreatmentChemicalAgentConcentrationUnit"":[],""_id"":""6576f22be228493735990c31"",""postTreatment"":""None"",""postTreatmentChemicalAgentSmiles"":""N/A"",""postTreatmentChemicalAgentConcentration"":""""}]","ISA",1.2,82.2,"1624",0,,,,,,,,,,,,,,,"Poly(diallyldimethylammonium chloride) ; sulfonated poly(aryleneoxindole)",,,,,,,,,,,,,,,,,,,,,,,,,,,,,,,,,,,,,,,,,,,,,,,,,,,,,,,,,,,,,,"[]",,,,,,,,,,,,
"6576f22be228493735990c35","2023-12-11T11:27:39.206Z","[""Dimethylsulfoxide (DMSO)""]","[""water""]","[]","[]","15","NA","[""Surface treatment""]","[{""postTreatmentChemicalAgentConcentrationUnit"":[""wt%""],""_id"":""6576f22be228493735990c37"",""postTreatment"":""Surface treatment"",""postTreatmentChemicalAgentSmiles"":""[OH-].[Na+]"",""postTreatmentChemicalAgentConcentration"":""10""}]","[]","[]","[]","[]","[]","[]",,,,,false,"Dead-end",10,25,1.77,"Isopropanol (IPA)","Dye","Acid fuchsine (trisodium salt)",585.5,35,"µmol/L",1,"[]",,,,true,false,"Accepted","[""TFC""]","[""Other""]","[]","[""Polyacrylonitrile""]","[""None""]","6576f227e228493735990bde","2023-12-11T11:27:35.839Z","2023-09-25T00:00:00.000Z","Ultrathin Single Bilayer Separation Membranes Based on Hyperbranched Sulfonated Poly(aryleneoxindole)","Scientific Report","backOffice","10.1002/adfm.201605068","65003a2e9af97755a1fa02ed","Nithya Joseph and Joice Thomas and Pejman Ahmadiannamini and Hans Van Gorp and Roy Bernstein and Steven De Feyter and Mario Smet and Wim Dehaen and Richard Hoogenboom and Ivo F. J. Vankelecom","https://doi.org/10.1002/adfm.201605068",0,"Composite","(PDDA/HPE)1 - HPE 2,64","Scientific report","Layer-by-layer","[{""postTreatmentChemicalAgentConcentrationUnit"":[],""_id"":""6576f22be228493735990c36"",""postTreatment"":""None"",""postTreatmentChemicalAgentSmiles"":""N/A"",""postTreatmentChemicalAgentConcentration"":""""}]","ISA",2,86.3,"1625",0,,,,,,,,,,,,,,,"Poly(diallyldimethylammonium chloride) ; sulfonated poly(aryleneoxindole)",,,,,,,,,,,,,,,,,,,,,,,,,,,,,,,,,,,,,,,,,,,,,,,,,,,,,,,,,,,,,,"[]",,,,,,,,,,,,
"6576f22be228493735990c3a","2023-12-11T11:27:39.375Z","[""Dimethylsulfoxide (DMSO)""]","[""water""]","[]","[]","15","NA","[""Surface treatment""]","[{""postTreatmentChemicalAgentConcentrationUnit"":[""wt%""],""_id"":""6576f22be228493735990c3c"",""postTreatment"":""Surface treatment"",""postTreatmentChemicalAgentSmiles"":""[OH-].[Na+]"",""postTreatmentChemicalAgentConcentration"":""10""}]","[]","[]","[]","[]","[]","[]",,,,,false,"Dead-end",10,25,1.77,"Isopropanol (IPA)","Dye","Acid fuchsine (trisodium salt)",585.5,35,"µmol/L",1,"[]",,,,true,false,"Accepted","[""TFC""]","[""Other""]","[]","[""Polyacrylonitrile""]","[""None""]","6576f227e228493735990bde","2023-12-11T11:27:35.839Z","2023-09-25T00:00:00.000Z","Ultrathin Single Bilayer Separation Membranes Based on Hyperbranched Sulfonated Poly(aryleneoxindole)","Scientific Report","backOffice","10.1002/adfm.201605068","65003a2e9af97755a1fa02ed","Nithya Joseph and Joice Thomas and Pejman Ahmadiannamini and Hans Van Gorp and Roy Bernstein and Steven De Feyter and Mario Smet and Wim Dehaen and Richard Hoogenboom and Ivo F. J. Vankelecom","https://doi.org/10.1002/adfm.201605068",0,"Composite","(PDDA/HPE)1 - HPE 3,3","Scientific report","Layer-by-layer","[{""postTreatmentChemicalAgentConcentrationUnit"":[],""_id"":""6576f22be228493735990c3b"",""postTreatment"":""None"",""postTreatmentChemicalAgentSmiles"":""N/A"",""postTreatmentChemicalAgentConcentration"":""""}]","ISA",1.6,90.6,"1626",0,,,,,,,,,,,,,,,"Poly(diallyldimethylammonium chloride) ; sulfonated poly(aryleneoxindole)",,,,,,,,,,,,,,,,,,,,,,,,,,,,,,,,,,,,,,,,,,,,,,,,,,,,,,,,,,,,,,"[]",,,,,,,,,,,,
"6576f22be228493735990c3f","2023-12-11T11:27:39.587Z","[""Dimethylsulfoxide (DMSO)""]","[""water""]","[]","[]","15","NA","[""Surface treatment""]","[{""postTreatmentChemicalAgentConcentrationUnit"":[""wt%""],""_id"":""6576f22be228493735990c41"",""postTreatment"":""Surface treatment"",""postTreatmentChemicalAgentSmiles"":""[OH-].[Na+]"",""postTreatmentChemicalAgentConcentration"":""10""}]","[]","[]","[]","[]","[]","[]",,,,,false,"Dead-end",10,25,1.77,"Isopropanol (IPA)","Dye","Acid fuchsine (trisodium salt)",585.5,35,"µmol/L",1,"[]",,,,true,false,"Accepted","[""TFC""]","[""Other""]","[]","[""Polyacrylonitrile""]","[""None""]","6576f227e228493735990bde","2023-12-11T11:27:35.839Z","2023-09-25T00:00:00.000Z","Ultrathin Single Bilayer Separation Membranes Based on Hyperbranched Sulfonated Poly(aryleneoxindole)","Scientific Report","backOffice","10.1002/adfm.201605068","65003a2e9af97755a1fa02ed","Nithya Joseph and Joice Thomas and Pejman Ahmadiannamini and Hans Van Gorp and Roy Bernstein and Steven De Feyter and Mario Smet and Wim Dehaen and Richard Hoogenboom and Ivo F. J. Vankelecom","https://doi.org/10.1002/adfm.201605068",0,"Composite","(PDDA/HPE)1 - HPE 4,8","Scientific report","Layer-by-layer","[{""postTreatmentChemicalAgentConcentrationUnit"":[],""_id"":""6576f22be228493735990c40"",""postTreatment"":""None"",""postTreatmentChemicalAgentSmiles"":""N/A"",""postTreatmentChemicalAgentConcentration"":""""}]","ISA",1.2,96.1,"1627",0,,,,,,,,,,,,,,,"Poly(diallyldimethylammonium chloride) ; sulfonated poly(aryleneoxindole)",,,,,,,,,,,,,,,,,,,,,,,,,,,,,,,,,,,,,,,,,,,,,,,,,,,,,,,,,,,,,,"[]",,,,,,,,,,,,
"6576f22ce228493735990c45","2023-12-11T11:27:40.105Z","[]","[]","[]","[]",,,"[""None""]","[{""postTreatmentChemicalAgentConcentrationUnit"":[],""_id"":""6576f22ce228493735990c47"",""postTreatment"":""None"",""postTreatmentChemicalAgentSmiles"":""N/A"",""postTreatmentChemicalAgentConcentration"":""""}]","[]","[]","[]","[]","[]","[]",,,,,false,"Dead-end",40,25,1.7,"Acetonitrile","Dye","Disperse red 1",314.34,35,"µmol/L",1,"[]",,,,true,false,"Accepted","[""TFC""]","[""Polyelectrolyte""]","[]","[""Polyacrylonitrile""]","[""None""]","6576f22be228493735990c43","2023-12-11T11:27:39.955Z","2023-10-31T00:00:00.000Z","Solvent resistant nanofiltration for acetonitrile based feeds: A membrane screening","Scientific Report","backOffice","10.1016/j.memsci.2017.05.003","65003a2e9af97755a1fa02ed","Maarten Bastin and Katrien Hendrix and Ivo Vankelecom","https://doi.org/10.1016/j.memsci.2017.05.003",0,"Composite","PDDA/PSS","Scientific report","Layer-by-layer","[{""postTreatmentChemicalAgentConcentrationUnit"":[],""_id"":""6576f22ce228493735990c46"",""postTreatment"":""None"",""postTreatmentChemicalAgentSmiles"":""N/A"",""postTreatmentChemicalAgentConcentration"":""""}]","Commercial",1.78,8.15,"1628",0,,,,,,11,,,,,,,,,,,,,,,,,,,,,,,,,,,,,,,,,,,,,,,,,,,,,,,,,,,,,,,,,,,,,,,,,,,,,,,"[]",,,,,,,,,,,,
"6576f22ce228493735990c4a","2023-12-11T11:27:40.261Z","[]","[]","[]","[]",,,"[""None""]","[{""postTreatmentChemicalAgentConcentrationUnit"":[],""_id"":""6576f22ce228493735990c4c"",""postTreatment"":""None"",""postTreatmentChemicalAgentSmiles"":""N/A"",""postTreatmentChemicalAgentConcentration"":""""}]","[]","[]","[]","[]","[]","[]",,,,,false,"Dead-end",40,25,1.7,"Acetonitrile","Dye","Methyl orange (sodium salt)",327.33,35,"µmol/L",1,"[]",,,,true,false,"Accepted","[""TFC""]","[""Polyelectrolyte""]","[]","[""Polyacrylonitrile""]","[""None""]","6576f22be228493735990c43","2023-12-11T11:27:39.955Z","2023-10-31T00:00:00.000Z","Solvent resistant nanofiltration for acetonitrile based feeds: A membrane screening","Scientific Report","backOffice","10.1016/j.memsci.2017.05.003","65003a2e9af97755a1fa02ed","Maarten Bastin and Katrien Hendrix and Ivo Vankelecom","https://doi.org/10.1016/j.memsci.2017.05.003",0,"Composite","PDDA/PSS","Scientific report","Layer-by-layer","[{""postTreatmentChemicalAgentConcentrationUnit"":[],""_id"":""6576f22ce228493735990c4b"",""postTreatment"":""None"",""postTreatmentChemicalAgentSmiles"":""N/A"",""postTreatmentChemicalAgentConcentration"":""""}]","Commercial",1.65,37.3,"1629",0,,,,,,11,,,,,,,,,,,,,,,,,,,,,,,,,,,,,,,,,,,,,,,,,,,,,,,,,,,,,,,,,,,,,,,,,,,,,,,"[]",,,,,,,,,,,,
"6576f22ce228493735990c4f","2023-12-11T11:27:40.419Z","[]","[]","[]","[]",,,"[""None""]","[{""postTreatmentChemicalAgentConcentrationUnit"":[],""_id"":""6576f22ce228493735990c51"",""postTreatment"":""None"",""postTreatmentChemicalAgentSmiles"":""N/A"",""postTreatmentChemicalAgentConcentration"":""""}]","[]","[]","[]","[]","[]","[]",,,,,false,"Dead-end",40,25,1.7,"Acetonitrile","Dye","Safranine T (chloride salt)",350.84,35,"µmol/L",1,"[]",,,,true,false,"Accepted","[""TFC""]","[""Polyelectrolyte""]","[]","[""Polyacrylonitrile""]","[""None""]","6576f22be228493735990c43","2023-12-11T11:27:39.955Z","2023-10-31T00:00:00.000Z","Solvent resistant nanofiltration for acetonitrile based feeds: A membrane screening","Scientific Report","backOffice","10.1016/j.memsci.2017.05.003","65003a2e9af97755a1fa02ed","Maarten Bastin and Katrien Hendrix and Ivo Vankelecom","https://doi.org/10.1016/j.memsci.2017.05.003",0,"Composite","PDDA/PSS","Scientific report","Layer-by-layer","[{""postTreatmentChemicalAgentConcentrationUnit"":[],""_id"":""6576f22ce228493735990c50"",""postTreatment"":""None"",""postTreatmentChemicalAgentSmiles"":""N/A"",""postTreatmentChemicalAgentConcentration"":""""}]","Commercial",1.17,58.93,"1630",0,,,,,,11,,,,,,,,,,,,,,,,,,,,,,,,,,,,,,,,,,,,,,,,,,,,,,,,,,,,,,,,,,,,,,,,,,,,,,,"[]",,,,,,,,,,,,
"6576f22ce228493735990c54","2023-12-11T11:27:40.615Z","[]","[]","[]","[]",,,"[""None""]","[{""postTreatmentChemicalAgentConcentrationUnit"":[],""_id"":""6576f22ce228493735990c56"",""postTreatment"":""None"",""postTreatmentChemicalAgentSmiles"":""N/A"",""postTreatmentChemicalAgentConcentration"":""""}]","[]","[]","[]","[]","[]","[]",,,,,false,"Dead-end",40,25,1.7,"Acetonitrile","Dye","Crystal Violet (chloride salt)",407.99,35,"µmol/L",1,"[]",,,,true,false,"Accepted","[""TFC""]","[""Polyelectrolyte""]","[]","[""Polyacrylonitrile""]","[""None""]","6576f22be228493735990c43","2023-12-11T11:27:39.955Z","2023-10-31T00:00:00.000Z","Solvent resistant nanofiltration for acetonitrile based feeds: A membrane screening","Scientific Report","backOffice","10.1016/j.memsci.2017.05.003","65003a2e9af97755a1fa02ed","Maarten Bastin and Katrien Hendrix and Ivo Vankelecom","https://doi.org/10.1016/j.memsci.2017.05.003",0,"Composite","PDDA/PSS","Scientific report","Layer-by-layer","[{""postTreatmentChemicalAgentConcentrationUnit"":[],""_id"":""6576f22ce228493735990c55"",""postTreatment"":""None"",""postTreatmentChemicalAgentSmiles"":""N/A"",""postTreatmentChemicalAgentConcentration"":""""}]","Commercial",1.43,32.92,"1631",0,,,,,,11,,,,,,,,,,,,,,,,,,,,,,,,,,,,,,,,,,,,,,,,,,,,,,,,,,,,,,,,,,,,,,,,,,,,,,,"[]",,,,,,,,,,,,
"6576f22ce228493735990c59","2023-12-11T11:27:40.757Z","[]","[]","[]","[]",,,"[""None""]","[{""postTreatmentChemicalAgentConcentrationUnit"":[],""_id"":""6576f22ce228493735990c5b"",""postTreatment"":""None"",""postTreatmentChemicalAgentSmiles"":""N/A"",""postTreatmentChemicalAgentConcentration"":""""}]","[]","[]","[]","[]","[]","[]",,,,,false,"Dead-end",40,25,1.7,"Acetonitrile","Dye","Acid fuchsine (trisodium salt)",585.5,35,"µmol/L",1,"[]",,,,true,false,"Accepted","[""TFC""]","[""Polyelectrolyte""]","[]","[""Polyacrylonitrile""]","[""None""]","6576f22be228493735990c43","2023-12-11T11:27:39.955Z","2023-10-31T00:00:00.000Z","Solvent resistant nanofiltration for acetonitrile based feeds: A membrane screening","Scientific Report","backOffice","10.1016/j.memsci.2017.05.003","65003a2e9af97755a1fa02ed","Maarten Bastin and Katrien Hendrix and Ivo Vankelecom","https://doi.org/10.1016/j.memsci.2017.05.003",0,"Composite","PDDA/PSS","Scientific report","Layer-by-layer","[{""postTreatmentChemicalAgentConcentrationUnit"":[],""_id"":""6576f22ce228493735990c5a"",""postTreatment"":""None"",""postTreatmentChemicalAgentSmiles"":""N/A"",""postTreatmentChemicalAgentConcentration"":""""}]","Commercial",0.65,99.06,"1632",0,,,,,,11,,,,,,,,,,,,,,,,,,,,,,,,,,,,,,,,,,,,,,,,,,,,,,,,,,,,,,,,,,,,,,,,,,,,,,,"[]",,,,,,,,,,,,
"6576f22ce228493735990c5e","2023-12-11T11:27:40.906Z","[]","[]","[]","[]",,,"[""None""]","[{""postTreatmentChemicalAgentConcentrationUnit"":[],""_id"":""6576f22ce228493735990c60"",""postTreatment"":""None"",""postTreatmentChemicalAgentSmiles"":""N/A"",""postTreatmentChemicalAgentConcentration"":""""}]","[]","[]","[]","[]","[]","[]",,,,,false,"Dead-end",40,25,1.7,"Acetonitrile","Dye","Rose Bengal (disodium salt)",1017.64,35,"µmol/L",1,"[]",,,,true,false,"Accepted","[""TFC""]","[""Polyelectrolyte""]","[]","[""Polyacrylonitrile""]","[""None""]","6576f22be228493735990c43","2023-12-11T11:27:39.955Z","2023-10-31T00:00:00.000Z","Solvent resistant nanofiltration for acetonitrile based feeds: A membrane screening","Scientific Report","backOffice","10.1016/j.memsci.2017.05.003","65003a2e9af97755a1fa02ed","Maarten Bastin and Katrien Hendrix and Ivo Vankelecom","https://doi.org/10.1016/j.memsci.2017.05.003",0,"Composite","PDDA/PSS","Scientific report","Layer-by-layer","[{""postTreatmentChemicalAgentConcentrationUnit"":[],""_id"":""6576f22ce228493735990c5f"",""postTreatment"":""None"",""postTreatmentChemicalAgentSmiles"":""N/A"",""postTreatmentChemicalAgentConcentration"":""""}]","Commercial",1.13,98.12,"1633",0,,,,,,11,,,,,,,,,,,,,,,,,,,,,,,,,,,,,,,,,,,,,,,,,,,,,,,,,,,,,,,,,,,,,,,,,,,,,,,"[]",,,,,,,,,,,,
"6576f22de228493735990c63","2023-12-11T11:27:41.075Z","[]","[]","[]","[]",,,"[""None""]","[{""postTreatmentChemicalAgentConcentrationUnit"":[],""_id"":""6576f22de228493735990c65"",""postTreatment"":""None"",""postTreatmentChemicalAgentSmiles"":""N/A"",""postTreatmentChemicalAgentConcentration"":""""}]","[]","[]","[]","[]","[]","[]",,,,,false,"Dead-end",40,25,1.7,"Acetonitrile","Dye","Disperse red 1",314.34,35,"µmol/L",1,"[]",,,,true,false,"Accepted","[""TFC""]","[""Polyelectrolyte""]","[]","[""Polyacrylonitrile""]","[""None""]","6576f22be228493735990c43","2023-12-11T11:27:39.955Z","2023-10-31T00:00:00.000Z","Solvent resistant nanofiltration for acetonitrile based feeds: A membrane screening","Scientific Report","backOffice","10.1016/j.memsci.2017.05.003","65003a2e9af97755a1fa02ed","Maarten Bastin and Katrien Hendrix and Ivo Vankelecom","https://doi.org/10.1016/j.memsci.2017.05.003",0,"Composite","sPEEK/PES","Scientific report","Layer-by-layer","[{""postTreatmentChemicalAgentConcentrationUnit"":[],""_id"":""6576f22de228493735990c64"",""postTreatment"":""None"",""postTreatmentChemicalAgentSmiles"":""N/A"",""postTreatmentChemicalAgentConcentration"":""""}]","Commercial",2.51,4.7,"1634",0,,,,,,6.11,,,,,,,,,,,,,,,,,,,,,,,,,,,,,,,,,,,,,,,,,,,,,,,,,,,,,,,,,,,,,,,,,,,,,,,"[]",,,,,,,,,,,,
"6576f22de228493735990c68","2023-12-11T11:27:41.252Z","[]","[]","[]","[]",,,"[""None""]","[{""postTreatmentChemicalAgentConcentrationUnit"":[],""_id"":""6576f22de228493735990c6a"",""postTreatment"":""None"",""postTreatmentChemicalAgentSmiles"":""N/A"",""postTreatmentChemicalAgentConcentration"":""""}]","[]","[]","[]","[]","[]","[]",,,,,false,"Dead-end",40,25,1.7,"Acetonitrile","Dye","Methyl orange (sodium salt)",327.33,35,"µmol/L",1,"[]",,,,true,false,"Accepted","[""TFC""]","[""Polyelectrolyte""]","[]","[""Polyacrylonitrile""]","[""None""]","6576f22be228493735990c43","2023-12-11T11:27:39.955Z","2023-10-31T00:00:00.000Z","Solvent resistant nanofiltration for acetonitrile based feeds: A membrane screening","Scientific Report","backOffice","10.1016/j.memsci.2017.05.003","65003a2e9af97755a1fa02ed","Maarten Bastin and Katrien Hendrix and Ivo Vankelecom","https://doi.org/10.1016/j.memsci.2017.05.003",0,"Composite","sPEEK/PES","Scientific report","Layer-by-layer","[{""postTreatmentChemicalAgentConcentrationUnit"":[],""_id"":""6576f22de228493735990c69"",""postTreatment"":""None"",""postTreatmentChemicalAgentSmiles"":""N/A"",""postTreatmentChemicalAgentConcentration"":""""}]","Commercial",2.04,65.83,"1635",0,,,,,,6.11,,,,,,,,,,,,,,,,,,,,,,,,,,,,,,,,,,,,,,,,,,,,,,,,,,,,,,,,,,,,,,,,,,,,,,,"[]",,,,,,,,,,,,
"6576f22de228493735990c6d","2023-12-11T11:27:41.411Z","[]","[]","[]","[]",,,"[""None""]","[{""postTreatmentChemicalAgentConcentrationUnit"":[],""_id"":""6576f22de228493735990c6f"",""postTreatment"":""None"",""postTreatmentChemicalAgentSmiles"":""N/A"",""postTreatmentChemicalAgentConcentration"":""""}]","[]","[]","[]","[]","[]","[]",,,,,false,"Dead-end",40,25,1.7,"Acetonitrile","Dye","Safranine T (chloride salt)",350.84,35,"µmol/L",1,"[]",,,,true,false,"Accepted","[""TFC""]","[""Polyelectrolyte""]","[]","[""Polyacrylonitrile""]","[""None""]","6576f22be228493735990c43","2023-12-11T11:27:39.955Z","2023-10-31T00:00:00.000Z","Solvent resistant nanofiltration for acetonitrile based feeds: A membrane screening","Scientific Report","backOffice","10.1016/j.memsci.2017.05.003","65003a2e9af97755a1fa02ed","Maarten Bastin and Katrien Hendrix and Ivo Vankelecom","https://doi.org/10.1016/j.memsci.2017.05.003",0,"Composite","sPEEK/PES","Scientific report","Layer-by-layer","[{""postTreatmentChemicalAgentConcentrationUnit"":[],""_id"":""6576f22de228493735990c6e"",""postTreatment"":""None"",""postTreatmentChemicalAgentSmiles"":""N/A"",""postTreatmentChemicalAgentConcentration"":""""}]","Commercial",2.12,19.44,"1636",0,,,,,,6.11,,,,,,,,,,,,,,,,,,,,,,,,,,,,,,,,,,,,,,,,,,,,,,,,,,,,,,,,,,,,,,,,,,,,,,,"[]",,,,,,,,,,,,
"6576f22de228493735990c72","2023-12-11T11:27:41.585Z","[]","[]","[]","[]",,,"[""None""]","[{""postTreatmentChemicalAgentConcentrationUnit"":[],""_id"":""6576f22de228493735990c74"",""postTreatment"":""None"",""postTreatmentChemicalAgentSmiles"":""N/A"",""postTreatmentChemicalAgentConcentration"":""""}]","[]","[]","[]","[]","[]","[]",,,,,false,"Dead-end",40,25,1.7,"Acetonitrile","Dye","Crystal Violet (chloride salt)",407.99,35,"µmol/L",1,"[]",,,,true,false,"Accepted","[""TFC""]","[""Polyelectrolyte""]","[]","[""Polyacrylonitrile""]","[""None""]","6576f22be228493735990c43","2023-12-11T11:27:39.955Z","2023-10-31T00:00:00.000Z","Solvent resistant nanofiltration for acetonitrile based feeds: A membrane screening","Scientific Report","backOffice","10.1016/j.memsci.2017.05.003","65003a2e9af97755a1fa02ed","Maarten Bastin and Katrien Hendrix and Ivo Vankelecom","https://doi.org/10.1016/j.memsci.2017.05.003",0,"Composite","sPEEK/PES","Scientific report","Layer-by-layer","[{""postTreatmentChemicalAgentConcentrationUnit"":[],""_id"":""6576f22de228493735990c73"",""postTreatment"":""None"",""postTreatmentChemicalAgentSmiles"":""N/A"",""postTreatmentChemicalAgentConcentration"":""""}]","Commercial",9.67,32.92,"1637",0,,,,,,6.11,,,,,,,,,,,,,,,,,,,,,,,,,,,,,,,,,,,,,,,,,,,,,,,,,,,,,,,,,,,,,,,,,,,,,,,"[]",,,,,,,,,,,,
"6576f22de228493735990c77","2023-12-11T11:27:41.787Z","[]","[]","[]","[]",,,"[""None""]","[{""postTreatmentChemicalAgentConcentrationUnit"":[],""_id"":""6576f22de228493735990c79"",""postTreatment"":""None"",""postTreatmentChemicalAgentSmiles"":""N/A"",""postTreatmentChemicalAgentConcentration"":""""}]","[]","[]","[]","[]","[]","[]",,,,,false,"Dead-end",40,25,1.7,"Acetonitrile","Dye","Acid fuchsine (trisodium salt)",585.5,35,"µmol/L",1,"[]",,,,true,false,"Accepted","[""TFC""]","[""Polyelectrolyte""]","[]","[""Polyacrylonitrile""]","[""None""]","6576f22be228493735990c43","2023-12-11T11:27:39.955Z","2023-10-31T00:00:00.000Z","Solvent resistant nanofiltration for acetonitrile based feeds: A membrane screening","Scientific Report","backOffice","10.1016/j.memsci.2017.05.003","65003a2e9af97755a1fa02ed","Maarten Bastin and Katrien Hendrix and Ivo Vankelecom","https://doi.org/10.1016/j.memsci.2017.05.003",0,"Composite","sPEEK/PES","Scientific report","Layer-by-layer","[{""postTreatmentChemicalAgentConcentrationUnit"":[],""_id"":""6576f22de228493735990c78"",""postTreatment"":""None"",""postTreatmentChemicalAgentSmiles"":""N/A"",""postTreatmentChemicalAgentConcentration"":""""}]","Commercial",2.6,99.1,"1638",0,,,,,,6.11,,,,,,,,,,,,,,,,,,,,,,,,,,,,,,,,,,,,,,,,,,,,,,,,,,,,,,,,,,,,,,,,,,,,,,,"[]",,,,,,,,,,,,
"6576f22de228493735990c7c","2023-12-11T11:27:41.973Z","[]","[]","[]","[]",,,"[""None""]","[{""postTreatmentChemicalAgentConcentrationUnit"":[],""_id"":""6576f22de228493735990c7e"",""postTreatment"":""None"",""postTreatmentChemicalAgentSmiles"":""N/A"",""postTreatmentChemicalAgentConcentration"":""""}]","[]","[]","[]","[]","[]","[]",,,,,false,"Dead-end",40,25,1.7,"Acetonitrile","Dye","Rose Bengal (disodium salt)",1017.64,35,"µmol/L",1,"[]",,,,true,false,"Accepted","[""TFC""]","[""Polyelectrolyte""]","[]","[""Polyacrylonitrile""]","[""None""]","6576f22be228493735990c43","2023-12-11T11:27:39.955Z","2023-10-31T00:00:00.000Z","Solvent resistant nanofiltration for acetonitrile based feeds: A membrane screening","Scientific Report","backOffice","10.1016/j.memsci.2017.05.003","65003a2e9af97755a1fa02ed","Maarten Bastin and Katrien Hendrix and Ivo Vankelecom","https://doi.org/10.1016/j.memsci.2017.05.003",0,"Composite","sPEEK/PES","Scientific report","Layer-by-layer","[{""postTreatmentChemicalAgentConcentrationUnit"":[],""_id"":""6576f22de228493735990c7d"",""postTreatment"":""None"",""postTreatmentChemicalAgentSmiles"":""N/A"",""postTreatmentChemicalAgentConcentration"":""""}]","Commercial",1.56,98.1,"1639",0,,,,,,6.11,,,,,,,,,,,,,,,,,,,,,,,,,,,,,,,,,,,,,,,,,,,,,,,,,,,,,,,,,,,,,,,,,,,,,,,"[]",,,,,,,,,,,,
"6576f22ee228493735990c81","2023-12-11T11:27:42.131Z","[""1-Methyl-2-pyrrolidinone (NMP)""]","[""water""]","[]","[]","18.3","200","[""None""]","[{""postTreatmentChemicalAgentConcentrationUnit"":[],""_id"":""6576f22ee228493735990c83"",""postTreatment"":""None"",""postTreatmentChemicalAgentSmiles"":""N/A"",""postTreatmentChemicalAgentConcentration"":""""}]","[""water""]","[""Hexane""]","[""wt%""]","[""wt%"",""wt%""]","[""w/v%""]","[]","c1cc(cc(c1)N)N","2","C1=C(C=C(C=C1C(=O)Cl)C(=O)Cl)C(=O)Cl","0.1",false,"Dead-end",40,25,1.7,"Acetonitrile","Dye","Disperse red 1",314.34,35,"µmol/L",1,"[]",,,,true,false,"Accepted","[""TFC""]","[""Polyamide""]","[]","[""Polysulfone""]","[""Drying""]","6576f22be228493735990c43","2023-12-11T11:27:39.955Z","2023-10-31T00:00:00.000Z","Solvent resistant nanofiltration for acetonitrile based feeds: A membrane screening","Scientific Report","backOffice","10.1016/j.memsci.2017.05.003","65003a2e9af97755a1fa02ed","Maarten Bastin and Katrien Hendrix and Ivo Vankelecom","https://doi.org/10.1016/j.memsci.2017.05.003",0,"Composite","PA","Scientific report","Interfacial Polymerization","[{""postTreatmentChemicalAgentConcentrationUnit"":[],""_id"":""6576f22ee228493735990c82"",""postTreatment"":""Drying"",""postTreatmentChemicalAgentSmiles"":""N/A"",""postTreatmentChemicalAgentConcentration"":""""}]","ISA",12.87,45.62,"1640",0,,,,,,31.06,,,,,"CCN(CC)CC;  CCCCCCCCCCCCOS(=O)([O-])=O.[Na+]","2 ;  0,1",,,,,,,,,,,,,,,,,,,,,,,,,,,,,,,,,,,,,,,,,,,,,,,,,,,,,,,,,,,,,,,,,"[]",,,,,,,,,,,,
