Repository: BAMresearch/onf-database

This repository belongs to the the publication "Revealing structure-property-performance relationships of organic solvent nanofiltration membranes using a FAIR, open-access database" published in ADD JOURNAL (DOI). 
It uses a dataset derived from The Open Membrane Database (https://openmembranedatabase.org/). The access date was April 8th 2025. The original dataset is in the repository as OMD_SRNF_2025-04-08.csv file.

The main researchers involved in the study are Sarah Glass (ORCID: 0000-0002-0625-0057), Petra Merten (no ORCID available), Torsten Brinkmann (ORCID: 0000-0002-5114-6259) and Volkan Filiz (ORCID: 0000-0003-0239-8641). 

The repository contains 5 Python files:

File: OMD_SRNF_2025-04-08.csv (part 62 of 184)
"6576f22ee228493735990c86","2023-12-11T11:27:42.283Z","[""1-Methyl-2-pyrrolidinone (NMP)""]","[""water""]","[]","[]","18.3","200","[""None""]","[{""postTreatmentChemicalAgentConcentrationUnit"":[],""_id"":""6576f22ee228493735990c88"",""postTreatment"":""None"",""postTreatmentChemicalAgentSmiles"":""N/A"",""postTreatmentChemicalAgentConcentration"":""""}]","[""water""]","[""Hexane""]","[""wt%""]","[""wt%"",""wt%""]","[""w/v%""]","[]","c1cc(cc(c1)N)N","2","C1=C(C=C(C=C1C(=O)Cl)C(=O)Cl)C(=O)Cl","0.1",false,"Dead-end",40,25,1.7,"Acetonitrile","Dye","Methyl orange (sodium salt)",327.33,35,"µmol/L",1,"[]",,,,true,false,"Accepted","[""TFC""]","[""Polyamide""]","[]","[""Polysulfone""]","[""Drying""]","6576f22be228493735990c43","2023-12-11T11:27:39.955Z","2023-10-31T00:00:00.000Z","Solvent resistant nanofiltration for acetonitrile based feeds: A membrane screening","Scientific Report","backOffice","10.1016/j.memsci.2017.05.003","65003a2e9af97755a1fa02ed","Maarten Bastin and Katrien Hendrix and Ivo Vankelecom","https://doi.org/10.1016/j.memsci.2017.05.003",0,"Composite","PA","Scientific report","Interfacial Polymerization","[{""postTreatmentChemicalAgentConcentrationUnit"":[],""_id"":""6576f22ee228493735990c87"",""postTreatment"":""Drying"",""postTreatmentChemicalAgentSmiles"":""N/A"",""postTreatmentChemicalAgentConcentration"":""""}]","ISA",6.6,23.6,"1641",0,,,,,,31.06,,,,,"CCN(CC)CC;  CCCCCCCCCCCCOS(=O)([O-])=O.[Na+]","2 ;  0,1",,,,,,,,,,,,,,,,,,,,,,,,,,,,,,,,,,,,,,,,,,,,,,,,,,,,,,,,,,,,,,,,,"[]",,,,,,,,,,,,
"6576f22ee228493735990c8b","2023-12-11T11:27:42.440Z","[""1-Methyl-2-pyrrolidinone (NMP)""]","[""water""]","[]","[]","18.3","200","[""None""]","[{""postTreatmentChemicalAgentConcentrationUnit"":[],""_id"":""6576f22ee228493735990c8d"",""postTreatment"":""None"",""postTreatmentChemicalAgentSmiles"":""N/A"",""postTreatmentChemicalAgentConcentration"":""""}]","[""water""]","[""Hexane""]","[""wt%""]","[""wt%"",""wt%""]","[""w/v%""]","[]","c1cc(cc(c1)N)N","2","C1=C(C=C(C=C1C(=O)Cl)C(=O)Cl)C(=O)Cl","0.1",false,"Dead-end",40,25,1.7,"Acetonitrile","Dye","Safranine T (chloride salt)",350.84,35,"µmol/L",1,"[]",,,,true,false,"Accepted","[""TFC""]","[""Polyamide""]","[]","[""Polysulfone""]","[""Drying""]","6576f22be228493735990c43","2023-12-11T11:27:39.955Z","2023-10-31T00:00:00.000Z","Solvent resistant nanofiltration for acetonitrile based feeds: A membrane screening","Scientific Report","backOffice","10.1016/j.memsci.2017.05.003","65003a2e9af97755a1fa02ed","Maarten Bastin and Katrien Hendrix and Ivo Vankelecom","https://doi.org/10.1016/j.memsci.2017.05.003",0,"Composite","PA","Scientific report","Interfacial Polymerization","[{""postTreatmentChemicalAgentConcentrationUnit"":[],""_id"":""6576f22ee228493735990c8c"",""postTreatment"":""Drying"",""postTreatmentChemicalAgentSmiles"":""N/A"",""postTreatmentChemicalAgentConcentration"":""""}]","ISA",29.47,3.37,"1642",0,,,,,,31.06,,,,,"CCN(CC)CC;  CCCCCCCCCCCCOS(=O)([O-])=O.[Na+]","2 ;  0,1",,,,,,,,,,,,,,,,,,,,,,,,,,,,,,,,,,,,,,,,,,,,,,,,,,,,,,,,,,,,,,,,,"[]",,,,,,,,,,,,
"6576f22ee228493735990c90","2023-12-11T11:27:42.602Z","[""1-Methyl-2-pyrrolidinone (NMP)""]","[""water""]","[]","[]","18.3","200","[""None""]","[{""postTreatmentChemicalAgentConcentrationUnit"":[],""_id"":""6576f22ee228493735990c92"",""postTreatment"":""None"",""postTreatmentChemicalAgentSmiles"":""N/A"",""postTreatmentChemicalAgentConcentration"":""""}]","[""water""]","[""Hexane""]","[""wt%""]","[""wt%"",""wt%""]","[""w/v%""]","[]","c1cc(cc(c1)N)N","2","C1=C(C=C(C=C1C(=O)Cl)C(=O)Cl)C(=O)Cl","0.1",false,"Dead-end",40,25,1.7,"Acetonitrile","Dye","Crystal Violet (chloride salt)",407.99,35,"µmol/L",1,"[]",,,,true,false,"Accepted","[""TFC""]","[""Polyamide""]","[]","[""Polysulfone""]","[""Drying""]","6576f22be228493735990c43","2023-12-11T11:27:39.955Z","2023-10-31T00:00:00.000Z","Solvent resistant nanofiltration for acetonitrile based feeds: A membrane screening","Scientific Report","backOffice","10.1016/j.memsci.2017.05.003","65003a2e9af97755a1fa02ed","Maarten Bastin and Katrien Hendrix and Ivo Vankelecom","https://doi.org/10.1016/j.memsci.2017.05.003",0,"Composite","PA","Scientific report","Interfacial Polymerization","[{""postTreatmentChemicalAgentConcentrationUnit"":[],""_id"":""6576f22ee228493735990c91"",""postTreatment"":""Drying"",""postTreatmentChemicalAgentSmiles"":""N/A"",""postTreatmentChemicalAgentConcentration"":""""}]","ISA",26.6,1.12,"1643",0,,,,,,31.06,,,,,"CCN(CC)CC;  CCCCCCCCCCCCOS(=O)([O-])=O.[Na+]","2 ;  0,1",,,,,,,,,,,,,,,,,,,,,,,,,,,,,,,,,,,,,,,,,,,,,,,,,,,,,,,,,,,,,,,,,"[]",,,,,,,,,,,,
"6576f22ee228493735990c95","2023-12-11T11:27:42.759Z","[""1-Methyl-2-pyrrolidinone (NMP)""]","[""water""]","[]","[]","18.3","200","[""None""]","[{""postTreatmentChemicalAgentConcentrationUnit"":[],""_id"":""6576f22ee228493735990c97"",""postTreatment"":""None"",""postTreatmentChemicalAgentSmiles"":""N/A"",""postTreatmentChemicalAgentConcentration"":""""}]","[""water""]","[""Hexane""]","[""wt%""]","[""wt%"",""wt%""]","[""w/v%""]","[]","c1cc(cc(c1)N)N","2","C1=C(C=C(C=C1C(=O)Cl)C(=O)Cl)C(=O)Cl","0.1",false,"Dead-end",40,25,1.7,"Acetonitrile","Dye","Acid fuchsine (trisodium salt)",585.5,35,"µmol/L",1,"[]",,,,true,false,"Accepted","[""TFC""]","[""Polyamide""]","[]","[""Polysulfone""]","[""Drying""]","6576f22be228493735990c43","2023-12-11T11:27:39.955Z","2023-10-31T00:00:00.000Z","Solvent resistant nanofiltration for acetonitrile based feeds: A membrane screening","Scientific Report","backOffice","10.1016/j.memsci.2017.05.003","65003a2e9af97755a1fa02ed","Maarten Bastin and Katrien Hendrix and Ivo Vankelecom","https://doi.org/10.1016/j.memsci.2017.05.003",0,"Composite","PA","Scientific report","Interfacial Polymerization","[{""postTreatmentChemicalAgentConcentrationUnit"":[],""_id"":""6576f22ee228493735990c96"",""postTreatment"":""Drying"",""postTreatmentChemicalAgentSmiles"":""N/A"",""postTreatmentChemicalAgentConcentration"":""""}]","ISA",7.77,31.91,"1644",0,,,,,,31.06,,,,,"CCN(CC)CC;  CCCCCCCCCCCCOS(=O)([O-])=O.[Na+]","2 ;  0,1",,,,,,,,,,,,,,,,,,,,,,,,,,,,,,,,,,,,,,,,,,,,,,,,,,,,,,,,,,,,,,,,,"[]",,,,,,,,,,,,
"6576f22ee228493735990c9a","2023-12-11T11:27:42.958Z","[""1-Methyl-2-pyrrolidinone (NMP)""]","[""water""]","[]","[]","18.3","200","[""None""]","[{""postTreatmentChemicalAgentConcentrationUnit"":[],""_id"":""6576f22ee228493735990c9c"",""postTreatment"":""None"",""postTreatmentChemicalAgentSmiles"":""N/A"",""postTreatmentChemicalAgentConcentration"":""""}]","[""water""]","[""Hexane""]","[""wt%""]","[""wt%"",""wt%""]","[""w/v%""]","[]","c1cc(cc(c1)N)N","2","C1=C(C=C(C=C1C(=O)Cl)C(=O)Cl)C(=O)Cl","0.1",false,"Dead-end",40,25,1.7,"Acetonitrile","Dye","Rose Bengal (disodium salt)",1017.64,35,"µmol/L",1,"[]",,,,true,false,"Accepted","[""TFC""]","[""Polyamide""]","[]","[""Polysulfone""]","[""Drying""]","6576f22be228493735990c43","2023-12-11T11:27:39.955Z","2023-10-31T00:00:00.000Z","Solvent resistant nanofiltration for acetonitrile based feeds: A membrane screening","Scientific Report","backOffice","10.1016/j.memsci.2017.05.003","65003a2e9af97755a1fa02ed","Maarten Bastin and Katrien Hendrix and Ivo Vankelecom","https://doi.org/10.1016/j.memsci.2017.05.003",0,"Composite","PA","Scientific report","Interfacial Polymerization","[{""postTreatmentChemicalAgentConcentrationUnit"":[],""_id"":""6576f22ee228493735990c9b"",""postTreatment"":""Drying"",""postTreatmentChemicalAgentSmiles"":""N/A"",""postTreatmentChemicalAgentConcentration"":""""}]","ISA",2.02,96.85,"1645",0,,,,,,31.06,,,,,"CCN(CC)CC;  CCCCCCCCCCCCOS(=O)([O-])=O.[Na+]","2 ;  0,1",,,,,,,,,,,,,,,,,,,,,,,,,,,,,,,,,,,,,,,,,,,,,,,,,,,,,,,,,,,,,,,,,"[]",,,,,,,,,,,,
"6576f22fe228493735990c9f","2023-12-11T11:27:43.180Z","[""1-Methyl-2-pyrrolidinone (NMP)"",""Tetrahydrofuran (THF)""]","[""water""]","[]","[]","15","250","[""Crosslinking""]","[{""postTreatmentChemicalAgentConcentrationUnit"":[""w/v%""],""_id"":""6576f22fe228493735990ca1"",""postTreatment"":""Crosslinking"",""postTreatmentChemicalAgentSmiles"":""c1cc(ccc1CN)CN"",""postTreatmentChemicalAgentConcentration"":""10""}]","[]","[]","[]","[]","[]","[]",,,,,false,"Dead-end",,20,,"Isopropanol (IPA)","Dye","Rose Bengal (disodium salt)",1017.64,,,1,"[]",,,,true,false,"Accepted","[""TFN""]","[""Polydimethylsiloxane""]","[]","[""Polyimide(Matrimid® 5218)""]","[""None""]","6576f21ee228493735990b0e","2023-12-11T11:27:26.648Z","2023-11-22T00:00:00.000Z","Hollow filler based mixed matrix membranes","Scientific Report","backOffice","10.1039/b924086a","65003a2e9af97755a1fa02ed","Katrien Vanherck and Alexander Aerts and Johan Martens and Ivo Vankelecom","https://doi.org/10.1039/b924086a",0,"Composite","PDMS-based MMM(Unfilled)","Scientific report","Casting","[{""postTreatmentChemicalAgentConcentrationUnit"":[],""_id"":""6576f22fe228493735990ca0"",""postTreatment"":""None"",""postTreatmentChemicalAgentSmiles"":""N/A"",""postTreatmentChemicalAgentConcentration"":""""}]","ISA",0.15,93.83,"1646",0,"[H]O[H]","2","coating solution","Silicalite-1","10 wt%",,"75:25",,,,,,,,,,,,,,,,,,,,,,,,,,,,,,,,,,,,,,,,,,,,,,,,,,,,,,,,,,,,,,,,,,,,,,"[]",,,,,,,,,,,,
"6576f22fe228493735990ca5","2023-12-11T11:27:43.704Z","[]","[]","[]","[]",,,"[]","[]","[]","[]","[]","[]","[]","[]",,,,,false,"Dead-end",40,20,,"Isopropanol (IPA)","Dye","Rose Bengal (disodium salt)",1017.64,,,1,"[]",,,,true,false,"Accepted","[""TFC""]","[""Polyelectrolyte""]","[]","[""Polyacrylonitrile""]","[""None""]","6576f22fe228493735990ca3","2023-12-11T11:27:43.553Z","2023-12-10T00:00:00.000Z","Multilayered polyelectrolyte complex based solvent resistant nanofiltration membranes prepared from weak polyacids","Scientific Report","backOffice","10.1016/j.memsci.2011.12.032","65003a2e9af97755a1fa02ed","Pejman Ahmadiannamini and Xianfeng Li and Ward Goyens and Nithya Joseph and Boudewijn Meesschaert and Ivo F.J. Vankelecom","https://doi.org/10.1016/j.memsci.2011.12.032",0,"Composite","PDDA/PAA-0-5 layer","Scientific report","Dipcoating","[{""postTreatmentChemicalAgentConcentrationUnit"":[],""_id"":""6576f22fe228493735990ca6"",""postTreatment"":""None"",""postTreatmentChemicalAgentSmiles"":""N/A"",""postTreatmentChemicalAgentConcentration"":""""}]","ISA",0.0352,97.8221415607985,"1647",0,,,,,,,,,,,,,,,,,,,,,,,,,,,,,,,,,,,,,,,,,,,,,,,,,,,,,,,,,,,,,,,,,,,,,,,,,,,,,"[]",,,,,,,,,,,,
"6576f22fe228493735990ca9","2023-12-11T11:27:43.856Z","[]","[]","[]","[]",,,"[]","[]","[]","[]","[]","[]","[]","[]",,,,,false,"Dead-end",40,20,,"Isopropanol (IPA)","Dye","Rose Bengal (disodium salt)",1017.64,,,1,"[]",,,,true,false,"Accepted","[""TFC""]","[""Polyelectrolyte""]","[]","[""Polyacrylonitrile""]","[""None""]","6576f22fe228493735990ca3","2023-12-11T11:27:43.553Z","2023-12-10T00:00:00.000Z","Multilayered polyelectrolyte complex based solvent resistant nanofiltration membranes prepared from weak polyacids","Scientific Report","backOffice","10.1016/j.memsci.2011.12.032","65003a2e9af97755a1fa02ed","Pejman Ahmadiannamini and Xianfeng Li and Ward Goyens and Nithya Joseph and Boudewijn Meesschaert and Ivo F.J. Vankelecom","https://doi.org/10.1016/j.memsci.2011.12.032",0,"Composite","PDDA/PAA-0.1-5 layer","Scientific report","Dipcoating","[{""postTreatmentChemicalAgentConcentrationUnit"":[],""_id"":""6576f22fe228493735990caa"",""postTreatment"":""None"",""postTreatmentChemicalAgentSmiles"":""N/A"",""postTreatmentChemicalAgentConcentration"":""""}]","ISA",0.0642285714285714,93.4664246823956,"1648",0,,,,,,,,,,,,,,,,,,,,,,,,,,,,,,,,,,,,,,,,,,,,,,,,,,,,,,,,,,,,,,,,,,,,,,,,,,,,,"[]",,,,,,,,,,,,
"6576f230e228493735990cad","2023-12-11T11:27:44.010Z","[]","[]","[]","[]",,,"[]","[]","[]","[]","[]","[]","[]","[]",,,,,false,"Dead-end",40,20,,"Isopropanol (IPA)","Dye","Rose Bengal (disodium salt)",1017.64,,,1,"[]",,,,true,false,"Accepted","[""TFC""]","[""Polyelectrolyte""]","[]","[""Polyacrylonitrile""]","[""None""]","6576f22fe228493735990ca3","2023-12-11T11:27:43.553Z","2023-12-10T00:00:00.000Z","Multilayered polyelectrolyte complex based solvent resistant nanofiltration membranes prepared from weak polyacids","Scientific Report","backOffice","10.1016/j.memsci.2011.12.032","65003a2e9af97755a1fa02ed","Pejman Ahmadiannamini and Xianfeng Li and Ward Goyens and Nithya Joseph and Boudewijn Meesschaert and Ivo F.J. Vankelecom","https://doi.org/10.1016/j.memsci.2011.12.032",0,"Composite","PDDA/PAA-0.2-5 layer","Scientific report","Dipcoating","[{""postTreatmentChemicalAgentConcentrationUnit"":[],""_id"":""6576f230e228493735990cae"",""postTreatment"":""None"",""postTreatmentChemicalAgentSmiles"":""N/A"",""postTreatmentChemicalAgentConcentration"":""""}]","ISA",0.0603428571428571,93.6479128856624,"1649",0,,,,,,,,,,,,,,,,,,,,,,,,,,,,,,,,,,,,,,,,,,,,,,,,,,,,,,,,,,,,,,,,,,,,,,,,,,,,,"[]",,,,,,,,,,,,
"6576f230e228493735990cb1","2023-12-11T11:27:44.184Z","[]","[]","[]","[]",,,"[]","[]","[]","[]","[]","[]","[]","[]",,,,,false,"Dead-end",40,20,,"Isopropanol (IPA)","Dye","Rose Bengal (disodium salt)",1017.64,,,1,"[]",,,,true,false,"Accepted","[""TFC""]","[""Polyelectrolyte""]","[]","[""Polyacrylonitrile""]","[""None""]","6576f22fe228493735990ca3","2023-12-11T11:27:43.553Z","2023-12-10T00:00:00.000Z","Multilayered polyelectrolyte complex based solvent resistant nanofiltration membranes prepared from weak polyacids","Scientific Report","backOffice","10.1016/j.memsci.2011.12.032","65003a2e9af97755a1fa02ed","Pejman Ahmadiannamini and Xianfeng Li and Ward Goyens and Nithya Joseph and Boudewijn Meesschaert and Ivo F.J. Vankelecom","https://doi.org/10.1016/j.memsci.2011.12.032",0,"Composite","PDDA/PAA-0.5-5 layer","Scientific report","Dipcoating","[{""postTreatmentChemicalAgentConcentrationUnit"":[],""_id"":""6576f230e228493735990cb2"",""postTreatment"":""None"",""postTreatmentChemicalAgentSmiles"":""N/A"",""postTreatmentChemicalAgentConcentration"":""""}]","ISA",0.0564571428571428,77.1324863883847,"1650",0,,,,,,,,,,,,,,,,,,,,,,,,,,,,,,,,,,,,,,,,,,,,,,,,,,,,,,,,,,,,,,,,,,,,,,,,,,,,,"[]",,,,,,,,,,,,
"6576f230e228493735990cb5","2023-12-11T11:27:44.337Z","[]","[]","[]","[]",,,"[]","[]","[]","[]","[]","[]","[]","[]",,,,,false,"Dead-end",40,20,,"Isopropanol (IPA)","Dye","Rose Bengal (disodium salt)",1017.64,,,1,"[]",,,,true,false,"Accepted","[""TFC""]","[""Polyelectrolyte""]","[]","[""Polyacrylonitrile""]","[""None""]","6576f22fe228493735990ca3","2023-12-11T11:27:43.553Z","2023-12-10T00:00:00.000Z","Multilayered polyelectrolyte complex based solvent resistant nanofiltration membranes prepared from weak polyacids","Scientific Report","backOffice","10.1016/j.memsci.2011.12.032","65003a2e9af97755a1fa02ed","Pejman Ahmadiannamini and Xianfeng Li and Ward Goyens and Nithya Joseph and Boudewijn Meesschaert and Ivo F.J. Vankelecom","https://doi.org/10.1016/j.memsci.2011.12.032",0,"Composite","PDDA/PAA-0-10 layer","Scientific report","Dipcoating","[{""postTreatmentChemicalAgentConcentrationUnit"":[],""_id"":""6576f230e228493735990cb6"",""postTreatment"":""None"",""postTreatmentChemicalAgentSmiles"":""N/A"",""postTreatmentChemicalAgentConcentration"":""""}]","ISA",0.0346714285714285,94.010889292196,"1651",0,,,,,,,,,,,,,,,,,,,,,,,,,,,,,,,,,,,,,,,,,,,,,,,,,,,,,,,,,,,,,,,,,,,,,,,,,,,,,"[]",,,,,,,,,,,,
"6576f230e228493735990cb9","2023-12-11T11:27:44.534Z","[]","[]","[]","[]",,,"[]","[]","[]","[]","[]","[]","[]","[]",,,,,false,"Dead-end",40,20,,"Isopropanol (IPA)","Dye","Rose Bengal (disodium salt)",1017.64,,,1,"[]",,,,true,false,"Accepted","[""TFC""]","[""Polyelectrolyte""]","[]","[""Polyacrylonitrile""]","[""None""]","6576f22fe228493735990ca3","2023-12-11T11:27:43.553Z","2023-12-10T00:00:00.000Z","Multilayered polyelectrolyte complex based solvent resistant nanofiltration membranes prepared from weak polyacids","Scientific Report","backOffice","10.1016/j.memsci.2011.12.032","65003a2e9af97755a1fa02ed","Pejman Ahmadiannamini and Xianfeng Li and Ward Goyens and Nithya Joseph and Boudewijn Meesschaert and Ivo F.J. Vankelecom","https://doi.org/10.1016/j.memsci.2011.12.032",0,"Composite","PDDA/PAA-0.1-10 layer","Scientific report","Dipcoating","[{""postTreatmentChemicalAgentConcentrationUnit"":[],""_id"":""6576f230e228493735990cba"",""postTreatment"":""None"",""postTreatmentChemicalAgentSmiles"":""N/A"",""postTreatmentChemicalAgentConcentration"":""""}]","ISA",0.0586714285714285,92.9219600725952,"1652",0,,,,,,,,,,,,,,,,,,,,,,,,,,,,,,,,,,,,,,,,,,,,,,,,,,,,,,,,,,,,,,,,,,,,,,,,,,,,,"[]",,,,,,,,,,,,
"6576f230e228493735990cbd","2023-12-11T11:27:44.710Z","[]","[]","[]","[]",,,"[]","[]","[]","[]","[]","[]","[]","[]",,,,,false,"Dead-end",40,20,,"Isopropanol (IPA)","Dye","Rose Bengal (disodium salt)",1017.64,,,1,"[]",,,,true,false,"Accepted","[""TFC""]","[""Polyelectrolyte""]","[]","[""Polyacrylonitrile""]","[""None""]","6576f22fe228493735990ca3","2023-12-11T11:27:43.553Z","2023-12-10T00:00:00.000Z","Multilayered polyelectrolyte complex based solvent resistant nanofiltration membranes prepared from weak polyacids","Scientific Report","backOffice","10.1016/j.memsci.2011.12.032","65003a2e9af97755a1fa02ed","Pejman Ahmadiannamini and Xianfeng Li and Ward Goyens and Nithya Joseph and Boudewijn Meesschaert and Ivo F.J. Vankelecom","https://doi.org/10.1016/j.memsci.2011.12.032",0,"Composite","PDDA/PAA-0.2-10 layer","Scientific report","Dipcoating","[{""postTreatmentChemicalAgentConcentrationUnit"":[],""_id"":""6576f230e228493735990cbe"",""postTreatment"":""None"",""postTreatmentChemicalAgentSmiles"":""N/A"",""postTreatmentChemicalAgentConcentration"":""""}]","ISA",0.0465571428571428,96.0072595281306,"1653",0,,,,,,,,,,,,,,,,,,,,,,,,,,,,,,,,,,,,,,,,,,,,,,,,,,,,,,,,,,,,,,,,,,,,,,,,,,,,,"[]",,,,,,,,,,,,
"6576f230e228493735990cc1","2023-12-11T11:27:44.862Z","[]","[]","[]","[]",,,"[]","[]","[]","[]","[]","[]","[]","[]",,,,,false,"Dead-end",40,20,,"Isopropanol (IPA)","Dye","Rose Bengal (disodium salt)",1017.64,,,1,"[]",,,,true,false,"Accepted","[""TFC""]","[""Polyelectrolyte""]","[]","[""Polyacrylonitrile""]","[""None""]","6576f22fe228493735990ca3","2023-12-11T11:27:43.553Z","2023-12-10T00:00:00.000Z","Multilayered polyelectrolyte complex based solvent resistant nanofiltration membranes prepared from weak polyacids","Scientific Report","backOffice","10.1016/j.memsci.2011.12.032","65003a2e9af97755a1fa02ed","Pejman Ahmadiannamini and Xianfeng Li and Ward Goyens and Nithya Joseph and Boudewijn Meesschaert and Ivo F.J. Vankelecom","https://doi.org/10.1016/j.memsci.2011.12.032",0,"Composite","PDDA/PAA-0.5-10 layer","Scientific report","Dipcoating","[{""postTreatmentChemicalAgentConcentrationUnit"":[],""_id"":""6576f230e228493735990cc2"",""postTreatment"":""None"",""postTreatmentChemicalAgentSmiles"":""N/A"",""postTreatmentChemicalAgentConcentration"":""""}]","ISA",0.0394714285714285,77.4954627949183,"1654",0,,,,,,,,,,,,,,,,,,,,,,,,,,,,,,,,,,,,,,,,,,,,,,,,,,,,,,,,,,,,,,,,,,,,,,,,,,,,,"[]",,,,,,,,,,,,
"6576f231e228493735990cc5","2023-12-11T11:27:45.016Z","[]","[]","[]","[]",,,"[]","[]","[]","[]","[]","[]","[]","[]",,,,,false,"Dead-end",40,20,,"Isopropanol (IPA)","Dye","Rose Bengal (disodium salt)",1017.64,,,1,"[]",,,,true,false,"Accepted","[""TFC""]","[""Polyelectrolyte""]","[]","[""Polyacrylonitrile""]","[""None""]","6576f22fe228493735990ca3","2023-12-11T11:27:43.553Z","2023-12-10T00:00:00.000Z","Multilayered polyelectrolyte complex based solvent resistant nanofiltration membranes prepared from weak polyacids","Scientific Report","backOffice","10.1016/j.memsci.2011.12.032","65003a2e9af97755a1fa02ed","Pejman Ahmadiannamini and Xianfeng Li and Ward Goyens and Nithya Joseph and Boudewijn Meesschaert and Ivo F.J. Vankelecom","https://doi.org/10.1016/j.memsci.2011.12.032",0,"Composite","PDDA/PAA-0-15 layer","Scientific report","Dipcoating","[{""postTreatmentChemicalAgentConcentrationUnit"":[],""_id"":""6576f231e228493735990cc6"",""postTreatment"":""None"",""postTreatmentChemicalAgentSmiles"":""N/A"",""postTreatmentChemicalAgentConcentration"":""""}]","ISA",0.0214142857142857,97.2776769509982,"1655",0,,,,,,,,,,,,,,,,,,,,,,,,,,,,,,,,,,,,,,,,,,,,,,,,,,,,,,,,,,,,,,,,,,,,,,,,,,,,,"[]",,,,,,,,,,,,
"6576f231e228493735990cc9","2023-12-11T11:27:45.176Z","[]","[]","[]","[]",,,"[]","[]","[]","[]","[]","[]","[]","[]",,,,,false,"Dead-end",40,20,,"Isopropanol (IPA)","Dye","Rose Bengal (disodium salt)",1017.64,,,1,"[]",,,,true,false,"Accepted","[""TFC""]","[""Polyelectrolyte""]","[]","[""Polyacrylonitrile""]","[""None""]","6576f22fe228493735990ca3","2023-12-11T11:27:43.553Z","2023-12-10T00:00:00.000Z","Multilayered polyelectrolyte complex based solvent resistant nanofiltration membranes prepared from weak polyacids","Scientific Report","backOffice","10.1016/j.memsci.2011.12.032","65003a2e9af97755a1fa02ed","Pejman Ahmadiannamini and Xianfeng Li and Ward Goyens and Nithya Joseph and Boudewijn Meesschaert and Ivo F.J. Vankelecom","https://doi.org/10.1016/j.memsci.2011.12.032",0,"Composite","PDDA/PAA-0.1-15 layer","Scientific report","Dipcoating","[{""postTreatmentChemicalAgentConcentrationUnit"":[],""_id"":""6576f231e228493735990cca"",""postTreatment"":""None"",""postTreatmentChemicalAgentSmiles"":""N/A"",""postTreatmentChemicalAgentConcentration"":""""}]","ISA",0.0527285714285714,88.021778584392,"1656",0,,,,,,,,,,,,,,,,,,,,,,,,,,,,,,,,,,,,,,,,,,,,,,,,,,,,,,,,,,,,,,,,,,,,,,,,,,,,,"[]",,,,,,,,,,,,
"6576f231e228493735990ccd","2023-12-11T11:27:45.338Z","[]","[]","[]","[]",,,"[]","[]","[]","[]","[]","[]","[]","[]",,,,,false,"Dead-end",40,20,,"Isopropanol (IPA)","Dye","Rose Bengal (disodium salt)",1017.64,,,1,"[]",,,,true,false,"Accepted","[""TFC""]","[""Polyelectrolyte""]","[]","[""Polyacrylonitrile""]","[""None""]","6576f22fe228493735990ca3","2023-12-11T11:27:43.553Z","2023-12-10T00:00:00.000Z","Multilayered polyelectrolyte complex based solvent resistant nanofiltration membranes prepared from weak polyacids","Scientific Report","backOffice","10.1016/j.memsci.2011.12.032","65003a2e9af97755a1fa02ed","Pejman Ahmadiannamini and Xianfeng Li and Ward Goyens and Nithya Joseph and Boudewijn Meesschaert and Ivo F.J. Vankelecom","https://doi.org/10.1016/j.memsci.2011.12.032",0,"Composite","PDDA/PAA-0.2-15 layer","Scientific report","Dipcoating","[{""postTreatmentChemicalAgentConcentrationUnit"":[],""_id"":""6576f231e228493735990cce"",""postTreatment"":""None"",""postTreatmentChemicalAgentSmiles"":""N/A"",""postTreatmentChemicalAgentConcentration"":""""}]","ISA",0.0337571428571428,84.0290381125227,"1657",0,,,,,,,,,,,,,,,,,,,,,,,,,,,,,,,,,,,,,,,,,,,,,,,,,,,,,,,,,,,,,,,,,,,,,,,,,,,,,"[]",,,,,,,,,,,,
"6576f231e228493735990cd1","2023-12-11T11:27:45.502Z","[]","[]","[]","[]",,,"[]","[]","[]","[]","[]","[]","[]","[]",,,,,false,"Dead-end",40,20,,"Isopropanol (IPA)","Dye","Rose Bengal (disodium salt)",1017.64,,,1,"[]",,,,true,false,"Accepted","[""TFC""]","[""Polyelectrolyte""]","[]","[""Polyacrylonitrile""]","[""None""]","6576f22fe228493735990ca3","2023-12-11T11:27:43.553Z","2023-12-10T00:00:00.000Z","Multilayered polyelectrolyte complex based solvent resistant nanofiltration membranes prepared from weak polyacids","Scientific Report","backOffice","10.1016/j.memsci.2011.12.032","65003a2e9af97755a1fa02ed","Pejman Ahmadiannamini and Xianfeng Li and Ward Goyens and Nithya Joseph and Boudewijn Meesschaert and Ivo F.J. Vankelecom","https://doi.org/10.1016/j.memsci.2011.12.032",0,"Composite","PDDA/PAA-0.5-15 layer","Scientific report","Dipcoating","[{""postTreatmentChemicalAgentConcentrationUnit"":[],""_id"":""6576f231e228493735990cd2"",""postTreatment"":""None"",""postTreatmentChemicalAgentSmiles"":""N/A"",""postTreatmentChemicalAgentConcentration"":""""}]","ISA",0.0145571428571428,98.5480943738657,"1658",0,,,,,,,,,,,,,,,,,,,,,,,,,,,,,,,,,,,,,,,,,,,,,,,,,,,,,,,,,,,,,,,,,,,,,,,,,,,,,"[]",,,,,,,,,,,,
"6576f231e228493735990cd5","2023-12-11T11:27:45.691Z","[]","[]","[]","[]",,,"[]","[]","[]","[]","[]","[]","[]","[]",,,,,false,"Dead-end",40,20,,"Isopropanol (IPA)","Dye","Rose Bengal (disodium salt)",1017.64,,,1,"[]",,,,true,false,"Accepted","[""TFC""]","[""Polyelectrolyte""]","[]","[""Polyacrylonitrile""]","[""None""]","6576f22fe228493735990ca3","2023-12-11T11:27:43.553Z","2023-12-10T00:00:00.000Z","Multilayered polyelectrolyte complex based solvent resistant nanofiltration membranes prepared from weak polyacids","Scientific Report","backOffice","10.1016/j.memsci.2011.12.032","65003a2e9af97755a1fa02ed","Pejman Ahmadiannamini and Xianfeng Li and Ward Goyens and Nithya Joseph and Boudewijn Meesschaert and Ivo F.J. Vankelecom","https://doi.org/10.1016/j.memsci.2011.12.032",0,"Composite","PDDA/PAA-0-20 layer","Scientific report","Dipcoating","[{""postTreatmentChemicalAgentConcentrationUnit"":[],""_id"":""6576f231e228493735990cd6"",""postTreatment"":""None"",""postTreatmentChemicalAgentSmiles"":""N/A"",""postTreatmentChemicalAgentConcentration"":""""}]","ISA",0.0440428571428571,87.114337568058,"1659",0,,,,,,,,,,,,,,,,,,,,,,,,,,,,,,,,,,,,,,,,,,,,,,,,,,,,,,,,,,,,,,,,,,,,,,,,,,,,,"[]",,,,,,,,,,,,
"6576f231e228493735990cd9","2023-12-11T11:27:45.862Z","[]","[]","[]","[]",,,"[]","[]","[]","[]","[]","[]","[]","[]",,,,,false,"Dead-end",40,20,,"Isopropanol (IPA)","Dye","Rose Bengal (disodium salt)",1017.64,,,1,"[]",,,,true,false,"Accepted","[""TFC""]","[""Polyelectrolyte""]","[]","[""Polyacrylonitrile""]","[""None""]","6576f22fe228493735990ca3","2023-12-11T11:27:43.553Z","2023-12-10T00:00:00.000Z","Multilayered polyelectrolyte complex based solvent resistant nanofiltration membranes prepared from weak polyacids","Scientific Report","backOffice","10.1016/j.memsci.2011.12.032","65003a2e9af97755a1fa02ed","Pejman Ahmadiannamini and Xianfeng Li and Ward Goyens and Nithya Joseph and Boudewijn Meesschaert and Ivo F.J. Vankelecom","https://doi.org/10.1016/j.memsci.2011.12.032",0,"Composite","PDDA/PAA-0.1-20 layer","Scientific report","Dipcoating","[{""postTreatmentChemicalAgentConcentrationUnit"":[],""_id"":""6576f231e228493735990cda"",""postTreatment"":""None"",""postTreatmentChemicalAgentSmiles"":""N/A"",""postTreatmentChemicalAgentConcentration"":""""}]","ISA",0.0216428571428571,84.573502722323,"1660",0,,,,,,,,,,,,,,,,,,,,,,,,,,,,,,,,,,,,,,,,,,,,,,,,,,,,,,,,,,,,,,,,,,,,,,,,,,,,,"[]",,,,,,,,,,,,
"6576f231e228493735990cdd","2023-12-11T11:27:46.002Z","[]","[]","[]","[]",,,"[]","[]","[]","[]","[]","[]","[]","[]",,,,,false,"Dead-end",40,20,,"Isopropanol (IPA)","Dye","Rose Bengal (disodium salt)",1017.64,,,1,"[]",,,,true,false,"Accepted","[""TFC""]","[""Polyelectrolyte""]","[]","[""Polyacrylonitrile""]","[""None""]","6576f22fe228493735990ca3","2023-12-11T11:27:43.553Z","2023-12-10T00:00:00.000Z","Multilayered polyelectrolyte complex based solvent resistant nanofiltration membranes prepared from weak polyacids","Scientific Report","backOffice","10.1016/j.memsci.2011.12.032","65003a2e9af97755a1fa02ed","Pejman Ahmadiannamini and Xianfeng Li and Ward Goyens and Nithya Joseph and Boudewijn Meesschaert and Ivo F.J. Vankelecom","https://doi.org/10.1016/j.memsci.2011.12.032",0,"Composite","PDDA/PAA-0.2-20 layer","Scientific report","Dipcoating","[{""postTreatmentChemicalAgentConcentrationUnit"":[],""_id"":""6576f231e228493735990cde"",""postTreatment"":""None"",""postTreatmentChemicalAgentSmiles"":""N/A"",""postTreatmentChemicalAgentConcentration"":""""}]","ISA",0.0189,73.3212341197822,"1661",0,,,,,,,,,,,,,,,,,,,,,,,,,,,,,,,,,,,,,,,,,,,,,,,,,,,,,,,,,,,,,,,,,,,,,,,,,,,,,"[]",,,,,,,,,,,,
"6576f232e228493735990ce1","2023-12-11T11:27:46.164Z","[]","[]","[]","[]",,,"[]","[]","[]","[]","[]","[]","[]","[]",,,,,false,"Dead-end",40,20,,"Isopropanol (IPA)","Dye","Rose Bengal (disodium salt)",1017.64,,,1,"[]",,,,true,false,"Accepted","[""TFC""]","[""Polyelectrolyte""]","[]","[""Polyacrylonitrile""]","[""None""]","6576f22fe228493735990ca3","2023-12-11T11:27:43.553Z","2023-12-10T00:00:00.000Z","Multilayered polyelectrolyte complex based solvent resistant nanofiltration membranes prepared from weak polyacids","Scientific Report","backOffice","10.1016/j.memsci.2011.12.032","65003a2e9af97755a1fa02ed","Pejman Ahmadiannamini and Xianfeng Li and Ward Goyens and Nithya Joseph and Boudewijn Meesschaert and Ivo F.J. Vankelecom","https://doi.org/10.1016/j.memsci.2011.12.032",0,"Composite","PDDA/PAA-0.5-20 layer","Scientific report","Dipcoating","[{""postTreatmentChemicalAgentConcentrationUnit"":[],""_id"":""6576f232e228493735990ce2"",""postTreatment"":""None"",""postTreatmentChemicalAgentSmiles"":""N/A"",""postTreatmentChemicalAgentConcentration"":""""}]","ISA",0.01887,73.74,"1662",0,,,,,,,,,,,,,,,,,,,,,,,,,,,,,,,,,,,,,,,,,,,,,,,,,,,,,,,,,,,,,,,,,,,,,,,,,,,,,"[]",,,,,,,,,,,,
"6576f232e228493735990ce5","2023-12-11T11:27:46.315Z","[]","[]","[]","[]",,,"[]","[]","[]","[]","[]","[]","[]","[]",,,,,false,"Dead-end",40,20,,"Tetrahydrofuran (THF)","Dye","Rose Bengal (disodium salt)",1017.64,,,1,"[]",,,,true,false,"Accepted","[""TFC""]","[""Polyelectrolyte""]","[]","[""Polyacrylonitrile""]","[""None""]","6576f22fe228493735990ca3","2023-12-11T11:27:43.553Z","2023-12-10T00:00:00.000Z","Multilayered polyelectrolyte complex based solvent resistant nanofiltration membranes prepared from weak polyacids","Scientific Report","backOffice","10.1016/j.memsci.2011.12.032","65003a2e9af97755a1fa02ed","Pejman Ahmadiannamini and Xianfeng Li and Ward Goyens and Nithya Joseph and Boudewijn Meesschaert and Ivo F.J. Vankelecom","https://doi.org/10.1016/j.memsci.2011.12.032",0,"Composite","PDDA/PAA-0-5 layer","Scientific report","Dipcoating","[{""postTreatmentChemicalAgentConcentrationUnit"":[],""_id"":""6576f232e228493735990ce6"",""postTreatment"":""None"",""postTreatmentChemicalAgentSmiles"":""N/A"",""postTreatmentChemicalAgentConcentration"":""""}]","ISA",1.09206989247311,98.1182795698924,"1663",0,,,,,,,,,,,,,,,,,,,,,,,,,,,,,,,,,,,,,,,,,,,,,,,,,,,,,,,,,,,,,,,,,,,,,,,,,,,,,"[]",,,,,,,,,,,,
"6576f232e228493735990ce9","2023-12-11T11:27:46.478Z","[]","[]","[]","[]",,,"[]","[]","[]","[]","[]","[]","[]","[]",,,,,false,"Dead-end",40,20,,"Tetrahydrofuran (THF)","Dye","Rose Bengal (disodium salt)",1017.64,,,1,"[]",,,,true,false,"Accepted","[""TFC""]","[""Polyelectrolyte""]","[]","[""Polyacrylonitrile""]","[""None""]","6576f22fe228493735990ca3","2023-12-11T11:27:43.553Z","2023-12-10T00:00:00.000Z","Multilayered polyelectrolyte complex based solvent resistant nanofiltration membranes prepared from weak polyacids","Scientific Report","backOffice","10.1016/j.memsci.2011.12.032","65003a2e9af97755a1fa02ed","Pejman Ahmadiannamini and Xianfeng Li and Ward Goyens and Nithya Joseph and Boudewijn Meesschaert and Ivo F.J. Vankelecom","https://doi.org/10.1016/j.memsci.2011.12.032",0,"Composite","PDDA/PAA-0.1-5 layer","Scientific report","Dipcoating","[{""postTreatmentChemicalAgentConcentrationUnit"":[],""_id"":""6576f232e228493735990cea"",""postTreatment"":""None"",""postTreatmentChemicalAgentSmiles"":""N/A"",""postTreatmentChemicalAgentConcentration"":""""}]","ISA",10.3393817204301,95.6989247311828,"1664",0,,,,,,,,,,,,,,,,,,,,,,,,,,,,,,,,,,,,,,,,,,,,,,,,,,,,,,,,,,,,,,,,,,,,,,,,,,,,,"[]",,,,,,,,,,,,
"6576f232e228493735990ced","2023-12-11T11:27:46.635Z","[]","[]","[]","[]",,,"[]","[]","[]","[]","[]","[]","[]","[]",,,,,false,"Dead-end",40,20,,"Tetrahydrofuran (THF)","Dye","Rose Bengal (disodium salt)",1017.64,,,1,"[]",,,,true,false,"Accepted","[""TFC""]","[""Polyelectrolyte""]","[]","[""Polyacrylonitrile""]","[""None""]","6576f22fe228493735990ca3","2023-12-11T11:27:43.553Z","2023-12-10T00:00:00.000Z","Multilayered polyelectrolyte complex based solvent resistant nanofiltration membranes prepared from weak polyacids","Scientific Report","backOffice","10.1016/j.memsci.2011.12.032","65003a2e9af97755a1fa02ed","Pejman Ahmadiannamini and Xianfeng Li and Ward Goyens and Nithya Joseph and Boudewijn Meesschaert and Ivo F.J. Vankelecom","https://doi.org/10.1016/j.memsci.2011.12.032",0,"Composite","PDDA/PAA-0.2-5 layer","Scientific report","Dipcoating","[{""postTreatmentChemicalAgentConcentrationUnit"":[],""_id"":""6576f232e228493735990cee"",""postTreatment"":""None"",""postTreatmentChemicalAgentSmiles"":""N/A"",""postTreatmentChemicalAgentConcentration"":""""}]","ISA",12.5974462365591,98.1182795698924,"1665",0,,,,,,,,,,,,,,,,,,,,,,,,,,,,,,,,,,,,,,,,,,,,,,,,,,,,,,,,,,,,,,,,,,,,,,,,,,,,,"[]",,,,,,,,,,,,
"6576f232e228493735990cf1","2023-12-11T11:27:46.829Z","[]","[]","[]","[]",,,"[]","[]","[]","[]","[]","[]","[]","[]",,,,,false,"Dead-end",40,20,,"Tetrahydrofuran (THF)","Dye","Rose Bengal (disodium salt)",1017.64,,,1,"[]",,,,true,false,"Accepted","[""TFC""]","[""Polyelectrolyte""]","[]","[""Polyacrylonitrile""]","[""None""]","6576f22fe228493735990ca3","2023-12-11T11:27:43.553Z","2023-12-10T00:00:00.000Z","Multilayered polyelectrolyte complex based solvent resistant nanofiltration membranes prepared from weak polyacids","Scientific Report","backOffice","10.1016/j.memsci.2011.12.032","65003a2e9af97755a1fa02ed","Pejman Ahmadiannamini and Xianfeng Li and Ward Goyens and Nithya Joseph and Boudewijn Meesschaert and Ivo F.J. Vankelecom","https://doi.org/10.1016/j.memsci.2011.12.032",0,"Composite","PDDA/PAA-0.5-5 layer","Scientific report","Dipcoating","[{""postTreatmentChemicalAgentConcentrationUnit"":[],""_id"":""6576f232e228493735990cf2"",""postTreatment"":""None"",""postTreatmentChemicalAgentSmiles"":""N/A"",""postTreatmentChemicalAgentConcentration"":""""}]","ISA",8.72647849462365,96.2365591397849,"1666",0,,,,,,,,,,,,,,,,,,,,,,,,,,,,,,,,,,,,,,,,,,,,,,,,,,,,,,,,,,,,,,,,,,,,,,,,,,,,,"[]",,,,,,,,,,,,
"6576f232e228493735990cf5","2023-12-11T11:27:46.989Z","[]","[]","[]","[]",,,"[]","[]","[]","[]","[]","[]","[]","[]",,,,,false,"Dead-end",40,20,,"Tetrahydrofuran (THF)","Dye","Rose Bengal (disodium salt)",1017.64,,,1,"[]",,,,true,false,"Accepted","[""TFC""]","[""Polyelectrolyte""]","[]","[""Polyacrylonitrile""]","[""None""]","6576f22fe228493735990ca3","2023-12-11T11:27:43.553Z","2023-12-10T00:00:00.000Z","Multilayered polyelectrolyte complex based solvent resistant nanofiltration membranes prepared from weak polyacids","Scientific Report","backOffice","10.1016/j.memsci.2011.12.032","65003a2e9af97755a1fa02ed","Pejman Ahmadiannamini and Xianfeng Li and Ward Goyens and Nithya Joseph and Boudewijn Meesschaert and Ivo F.J. Vankelecom","https://doi.org/10.1016/j.memsci.2011.12.032",0,"Composite","PDDA/PAA-pH=2-5 layer","Scientific report","Dipcoating","[{""postTreatmentChemicalAgentConcentrationUnit"":[],""_id"":""6576f232e228493735990cf6"",""postTreatment"":""None"",""postTreatmentChemicalAgentSmiles"":""N/A"",""postTreatmentChemicalAgentConcentration"":""""}]","ISA",2.35054347826086,99.1847826086956,"1667",0,,,,,,,,,,,,,,,,,,,,,,,,,,,,,,,,,,,,,,,,,,,,,,,,,,,,,,,,,,,,,,,,,,,,,,,,,,,,,"[]",,,,,,,,,,,,
"6576f233e228493735990cf9","2023-12-11T11:27:47.156Z","[]","[]","[]","[]",,,"[]","[]","[]","[]","[]","[]","[]","[]",,,,,false,"Dead-end",40,20,,"Tetrahydrofuran (THF)","Dye","Rose Bengal (disodium salt)",1017.64,,,1,"[]",,,,true,false,"Accepted","[""TFC""]","[""Polyelectrolyte""]","[]","[""Polyacrylonitrile""]","[""None""]","6576f22fe228493735990ca3","2023-12-11T11:27:43.553Z","2023-12-10T00:00:00.000Z","Multilayered polyelectrolyte complex based solvent resistant nanofiltration membranes prepared from weak polyacids","Scientific Report","backOffice","10.1016/j.memsci.2011.12.032","65003a2e9af97755a1fa02ed","Pejman Ahmadiannamini and Xianfeng Li and Ward Goyens and Nithya Joseph and Boudewijn Meesschaert and Ivo F.J. Vankelecom","https://doi.org/10.1016/j.memsci.2011.12.032",0,"Composite","PDDA/PAA-pH=3-5 layer","Scientific report","Dipcoating","[{""postTreatmentChemicalAgentConcentrationUnit"":[],""_id"":""6576f233e228493735990cfa"",""postTreatment"":""None"",""postTreatmentChemicalAgentSmiles"":""N/A"",""postTreatmentChemicalAgentConcentration"":""""}]","ISA",2.28260869565217,99.7282608695652,"1668",0,,,,,,,,,,,,,,,,,,,,,,,,,,,,,,,,,,,,,,,,,,,,,,,,,,,,,,,,,,,,,,,,,,,,,,,,,,,,,"[]",,,,,,,,,,,,
"6576f233e228493735990cfd","2023-12-11T11:27:47.390Z","[]","[]","[]","[]",,,"[]","[]","[]","[]","[]","[]","[]","[]",,,,,false,"Dead-end",40,20,,"Tetrahydrofuran (THF)","Dye","Rose Bengal (disodium salt)",1017.64,,,1,"[]",,,,true,false,"Accepted","[""TFC""]","[""Polyelectrolyte""]","[]","[""Polyacrylonitrile""]","[""None""]","6576f22fe228493735990ca3","2023-12-11T11:27:43.553Z","2023-12-10T00:00:00.000Z","Multilayered polyelectrolyte complex based solvent resistant nanofiltration membranes prepared from weak polyacids","Scientific Report","backOffice","10.1016/j.memsci.2011.12.032","65003a2e9af97755a1fa02ed","Pejman Ahmadiannamini and Xianfeng Li and Ward Goyens and Nithya Joseph and Boudewijn Meesschaert and Ivo F.J. Vankelecom","https://doi.org/10.1016/j.memsci.2011.12.032",0,"Composite","PDDA/PAA-pH=4-5 layer","Scientific report","Dipcoating","[{""postTreatmentChemicalAgentConcentrationUnit"":[],""_id"":""6576f233e228493735990cfe"",""postTreatment"":""None"",""postTreatmentChemicalAgentSmiles"":""N/A"",""postTreatmentChemicalAgentConcentration"":""""}]","ISA",1.22282608695652,98.9130434782608,"1669",0,,,,,,,,,,,,,,,,,,,,,,,,,,,,,,,,,,,,,,,,,,,,,,,,,,,,,,,,,,,,,,,,,,,,,,,,,,,,,"[]",,,,,,,,,,,,
"6576f233e228493735990d01","2023-12-11T11:27:47.548Z","[]","[]","[]","[]",,,"[]","[]","[]","[]","[]","[]","[]","[]",,,,,false,"Dead-end",40,20,,"Tetrahydrofuran (THF)","Dye","Rose Bengal (disodium salt)",1017.64,,,1,"[]",,,,true,false,"Accepted","[""TFC""]","[""Polyelectrolyte""]","[]","[""Polyacrylonitrile""]","[""None""]","6576f22fe228493735990ca3","2023-12-11T11:27:43.553Z","2023-12-10T00:00:00.000Z","Multilayered polyelectrolyte complex based solvent resistant nanofiltration membranes prepared from weak polyacids","Scientific Report","backOffice","10.1016/j.memsci.2011.12.032","65003a2e9af97755a1fa02ed","Pejman Ahmadiannamini and Xianfeng Li and Ward Goyens and Nithya Joseph and Boudewijn Meesschaert and Ivo F.J. Vankelecom","https://doi.org/10.1016/j.memsci.2011.12.032",0,"Composite","PDDA/PAA-pH=5-5 layer","Scientific report","Dipcoating","[{""postTreatmentChemicalAgentConcentrationUnit"":[],""_id"":""6576f233e228493735990d02"",""postTreatment"":""None"",""postTreatmentChemicalAgentSmiles"":""N/A"",""postTreatmentChemicalAgentConcentration"":""""}]","ISA",1.92934782608695,98.3695652173913,"1670",0,,,,,,,,,,,,,,,,,,,,,,,,,,,,,,,,,,,,,,,,,,,,,,,,,,,,,,,,,,,,,,,,,,,,,,,,,,,,,"[]",,,,,,,,,,,,
"6576f233e228493735990d05","2023-12-11T11:27:47.705Z","[]","[]","[]","[]",,,"[]","[]","[]","[]","[]","[]","[]","[]",,,,,false,"Dead-end",40,20,,"Tetrahydrofuran (THF)","Dye","Rose Bengal (disodium salt)",1017.64,,,1,"[]",,,,true,false,"Accepted","[""TFC""]","[""Polyelectrolyte""]","[]","[""Polyacrylonitrile""]","[""None""]","6576f22fe228493735990ca3","2023-12-11T11:27:43.553Z","2023-12-10T00:00:00.000Z","Multilayered polyelectrolyte complex based solvent resistant nanofiltration membranes prepared from weak polyacids","Scientific Report","backOffice","10.1016/j.memsci.2011.12.032","65003a2e9af97755a1fa02ed","Pejman Ahmadiannamini and Xianfeng Li and Ward Goyens and Nithya Joseph and Boudewijn Meesschaert and Ivo F.J. Vankelecom","https://doi.org/10.1016/j.memsci.2011.12.032",0,"Composite","PDDA/PAA-pH=2-5 layer","Scientific report","Dipcoating","[{""postTreatmentChemicalAgentConcentrationUnit"":[],""_id"":""6576f233e228493735990d06"",""postTreatment"":""None"",""postTreatmentChemicalAgentSmiles"":""N/A"",""postTreatmentChemicalAgentConcentration"":""""}]","ISA",0.787879,98.9051094890511,"1671",0,,,,,,,,,,,,,,,,,,,,,,,,,,,,,,,,,,,,,,,,,,,,,,,,,,,,,,,,,,,,,,,,,,,,,,,,,,,,,"[]",,,,,,,,,,,,
