Repository: BAMresearch/onf-database

This repository belongs to the the publication "Revealing structure-property-performance relationships of organic solvent nanofiltration membranes using a FAIR, open-access database" published in ADD JOURNAL (DOI). 
It uses a dataset derived from The Open Membrane Database (https://openmembranedatabase.org/). The access date was April 8th 2025. The original dataset is in the repository as OMD_SRNF_2025-04-08.csv file.

The main researchers involved in the study are Sarah Glass (ORCID: 0000-0002-0625-0057), Petra Merten (no ORCID available), Torsten Brinkmann (ORCID: 0000-0002-5114-6259) and Volkan Filiz (ORCID: 0000-0003-0239-8641). 

The repository contains 5 Python files:

File: OMD_SRNF_2025-04-08.csv (part 63 of 184)
"6576f233e228493735990d09","2023-12-11T11:27:47.899Z","[]","[]","[]","[]",,,"[]","[]","[]","[]","[]","[]","[]","[]",,,,,false,"Dead-end",40,20,,"Tetrahydrofuran (THF)","Dye","Rose Bengal (disodium salt)",1017.64,,,1,"[]",,,,true,false,"Accepted","[""TFC""]","[""Polyelectrolyte""]","[]","[""Polyacrylonitrile""]","[""None""]","6576f22fe228493735990ca3","2023-12-11T11:27:43.553Z","2023-12-10T00:00:00.000Z","Multilayered polyelectrolyte complex based solvent resistant nanofiltration membranes prepared from weak polyacids","Scientific Report","backOffice","10.1016/j.memsci.2011.12.032","65003a2e9af97755a1fa02ed","Pejman Ahmadiannamini and Xianfeng Li and Ward Goyens and Nithya Joseph and Boudewijn Meesschaert and Ivo F.J. Vankelecom","https://doi.org/10.1016/j.memsci.2011.12.032",0,"Composite","PDDA/PAA-pH=3-5 layer","Scientific report","Dipcoating","[{""postTreatmentChemicalAgentConcentrationUnit"":[],""_id"":""6576f233e228493735990d0a"",""postTreatment"":""None"",""postTreatmentChemicalAgentSmiles"":""N/A"",""postTreatmentChemicalAgentConcentration"":""""}]","ISA",0.714286,93.7956204379562,"1672",0,,,,,,,,,,,,,,,,,,,,,,,,,,,,,,,,,,,,,,,,,,,,,,,,,,,,,,,,,,,,,,,,,,,,,,,,,,,,,"[]",,,,,,,,,,,,
"6576f234e228493735990d0d","2023-12-11T11:27:48.084Z","[]","[]","[]","[]",,,"[]","[]","[]","[]","[]","[]","[]","[]",,,,,false,"Dead-end",40,20,,"Tetrahydrofuran (THF)","Dye","Rose Bengal (disodium salt)",1017.64,,,1,"[]",,,,true,false,"Accepted","[""TFC""]","[""Polyelectrolyte""]","[]","[""Polyacrylonitrile""]","[""None""]","6576f22fe228493735990ca3","2023-12-11T11:27:43.553Z","2023-12-10T00:00:00.000Z","Multilayered polyelectrolyte complex based solvent resistant nanofiltration membranes prepared from weak polyacids","Scientific Report","backOffice","10.1016/j.memsci.2011.12.032","65003a2e9af97755a1fa02ed","Pejman Ahmadiannamini and Xianfeng Li and Ward Goyens and Nithya Joseph and Boudewijn Meesschaert and Ivo F.J. Vankelecom","https://doi.org/10.1016/j.memsci.2011.12.032",0,"Composite","PDDA/PAA-pH=4-5 layer","Scientific report","Dipcoating","[{""postTreatmentChemicalAgentConcentrationUnit"":[],""_id"":""6576f234e228493735990d0e"",""postTreatment"":""None"",""postTreatmentChemicalAgentSmiles"":""N/A"",""postTreatmentChemicalAgentConcentration"":""""}]","ISA",0.714286,98.1751824817518,"1673",0,,,,,,,,,,,,,,,,,,,,,,,,,,,,,,,,,,,,,,,,,,,,,,,,,,,,,,,,,,,,,,,,,,,,,,,,,,,,,"[]",,,,,,,,,,,,
"6576f234e228493735990d11","2023-12-11T11:27:48.340Z","[]","[]","[]","[]",,,"[]","[]","[]","[]","[]","[]","[]","[]",,,,,false,"Dead-end",40,20,,"Tetrahydrofuran (THF)","Dye","Rose Bengal (disodium salt)",1017.64,,,1,"[]",,,,true,false,"Accepted","[""TFC""]","[""Polyelectrolyte""]","[]","[""Polyacrylonitrile""]","[""None""]","6576f22fe228493735990ca3","2023-12-11T11:27:43.553Z","2023-12-10T00:00:00.000Z","Multilayered polyelectrolyte complex based solvent resistant nanofiltration membranes prepared from weak polyacids","Scientific Report","backOffice","10.1016/j.memsci.2011.12.032","65003a2e9af97755a1fa02ed","Pejman Ahmadiannamini and Xianfeng Li and Ward Goyens and Nithya Joseph and Boudewijn Meesschaert and Ivo F.J. Vankelecom","https://doi.org/10.1016/j.memsci.2011.12.032",0,"Composite","PDDA/PAA-pH=5-5 layer","Scientific report","Dipcoating","[{""postTreatmentChemicalAgentConcentrationUnit"":[],""_id"":""6576f234e228493735990d12"",""postTreatment"":""None"",""postTreatmentChemicalAgentSmiles"":""N/A"",""postTreatmentChemicalAgentConcentration"":""""}]","ISA",5.5,77.3722627737226,"1674",0,,,,,,,,,,,,,,,,,,,,,,,,,,,,,,,,,,,,,,,,,,,,,,,,,,,,,,,,,,,,,,,,,,,,,,,,,,,,,"[]",,,,,,,,,,,,
"6576f234e228493735990d15","2023-12-11T11:27:48.536Z","[]","[]","[]","[]",,,"[]","[]","[]","[]","[]","[]","[]","[]",,,,,false,"Dead-end",40,20,,"Tetrahydrofuran (THF)","Dye","Rose Bengal (disodium salt)",1017.64,,,1,"[]",,,,true,false,"Accepted","[""TFC""]","[""Polyelectrolyte""]","[]","[""Polyacrylonitrile""]","[""None""]","6576f22fe228493735990ca3","2023-12-11T11:27:43.553Z","2023-12-10T00:00:00.000Z","Multilayered polyelectrolyte complex based solvent resistant nanofiltration membranes prepared from weak polyacids","Scientific Report","backOffice","10.1016/j.memsci.2011.12.032","65003a2e9af97755a1fa02ed","Pejman Ahmadiannamini and Xianfeng Li and Ward Goyens and Nithya Joseph and Boudewijn Meesschaert and Ivo F.J. Vankelecom","https://doi.org/10.1016/j.memsci.2011.12.032",0,"Composite","PDDA/PAA-pH=2-10 layer","Scientific report","Dipcoating","[{""postTreatmentChemicalAgentConcentrationUnit"":[],""_id"":""6576f234e228493735990d16"",""postTreatment"":""None"",""postTreatmentChemicalAgentSmiles"":""N/A"",""postTreatmentChemicalAgentConcentration"":""""}]","ISA",0.735931,100,"1675",0,,,,,,,,,,,,,,,,,,,,,,,,,,,,,,,,,,,,,,,,,,,,,,,,,,,,,,,,,,,,,,,,,,,,,,,,,,,,,"[]",,,,,,,,,,,,
"6576f234e228493735990d19","2023-12-11T11:27:48.716Z","[]","[]","[]","[]",,,"[]","[]","[]","[]","[]","[]","[]","[]",,,,,false,"Dead-end",40,20,,"Tetrahydrofuran (THF)","Dye","Rose Bengal (disodium salt)",1017.64,,,1,"[]",,,,true,false,"Accepted","[""TFC""]","[""Polyelectrolyte""]","[]","[""Polyacrylonitrile""]","[""None""]","6576f22fe228493735990ca3","2023-12-11T11:27:43.553Z","2023-12-10T00:00:00.000Z","Multilayered polyelectrolyte complex based solvent resistant nanofiltration membranes prepared from weak polyacids","Scientific Report","backOffice","10.1016/j.memsci.2011.12.032","65003a2e9af97755a1fa02ed","Pejman Ahmadiannamini and Xianfeng Li and Ward Goyens and Nithya Joseph and Boudewijn Meesschaert and Ivo F.J. Vankelecom","https://doi.org/10.1016/j.memsci.2011.12.032",0,"Composite","PDDA/PAA-pH=3-10 layer","Scientific report","Dipcoating","[{""postTreatmentChemicalAgentConcentrationUnit"":[],""_id"":""6576f234e228493735990d1a"",""postTreatment"":""None"",""postTreatmentChemicalAgentSmiles"":""N/A"",""postTreatmentChemicalAgentConcentration"":""""}]","ISA",0.722944,94.8905109489051,"1676",0,,,,,,,,,,,,,,,,,,,,,,,,,,,,,,,,,,,,,,,,,,,,,,,,,,,,,,,,,,,,,,,,,,,,,,,,,,,,,"[]",,,,,,,,,,,,
"6576f234e228493735990d1d","2023-12-11T11:27:48.917Z","[]","[]","[]","[]",,,"[]","[]","[]","[]","[]","[]","[]","[]",,,,,false,"Dead-end",40,20,,"Tetrahydrofuran (THF)","Dye","Rose Bengal (disodium salt)",1017.64,,,1,"[]",,,,true,false,"Accepted","[""TFC""]","[""Polyelectrolyte""]","[]","[""Polyacrylonitrile""]","[""None""]","6576f22fe228493735990ca3","2023-12-11T11:27:43.553Z","2023-12-10T00:00:00.000Z","Multilayered polyelectrolyte complex based solvent resistant nanofiltration membranes prepared from weak polyacids","Scientific Report","backOffice","10.1016/j.memsci.2011.12.032","65003a2e9af97755a1fa02ed","Pejman Ahmadiannamini and Xianfeng Li and Ward Goyens and Nithya Joseph and Boudewijn Meesschaert and Ivo F.J. Vankelecom","https://doi.org/10.1016/j.memsci.2011.12.032",0,"Composite","PDDA/PAA-pH=4-10 layer","Scientific report","Dipcoating","[{""postTreatmentChemicalAgentConcentrationUnit"":[],""_id"":""6576f234e228493735990d1e"",""postTreatment"":""None"",""postTreatmentChemicalAgentSmiles"":""N/A"",""postTreatmentChemicalAgentConcentration"":""""}]","ISA",0.718614999999999,94.5255474452554,"1677",0,,,,,,,,,,,,,,,,,,,,,,,,,,,,,,,,,,,,,,,,,,,,,,,,,,,,,,,,,,,,,,,,,,,,,,,,,,,,,"[]",,,,,,,,,,,,
"6576f235e228493735990d21","2023-12-11T11:27:49.091Z","[]","[]","[]","[]",,,"[]","[]","[]","[]","[]","[]","[]","[]",,,,,false,"Dead-end",40,20,,"Tetrahydrofuran (THF)","Dye","Rose Bengal (disodium salt)",1017.64,,,1,"[]",,,,true,false,"Accepted","[""TFC""]","[""Polyelectrolyte""]","[]","[""Polyacrylonitrile""]","[""None""]","6576f22fe228493735990ca3","2023-12-11T11:27:43.553Z","2023-12-10T00:00:00.000Z","Multilayered polyelectrolyte complex based solvent resistant nanofiltration membranes prepared from weak polyacids","Scientific Report","backOffice","10.1016/j.memsci.2011.12.032","65003a2e9af97755a1fa02ed","Pejman Ahmadiannamini and Xianfeng Li and Ward Goyens and Nithya Joseph and Boudewijn Meesschaert and Ivo F.J. Vankelecom","https://doi.org/10.1016/j.memsci.2011.12.032",0,"Composite","PDDA/PAA-pH=5-10 layer","Scientific report","Dipcoating","[{""postTreatmentChemicalAgentConcentrationUnit"":[],""_id"":""6576f235e228493735990d22"",""postTreatment"":""None"",""postTreatmentChemicalAgentSmiles"":""N/A"",""postTreatmentChemicalAgentConcentration"":""""}]","ISA",4.32,72.6277372262773,"1678",0,,,,,,,,,,,,,,,,,,,,,,,,,,,,,,,,,,,,,,,,,,,,,,,,,,,,,,,,,,,,,,,,,,,,,,,,,,,,,"[]",,,,,,,,,,,,
"6576f235e228493735990d25","2023-12-11T11:27:49.268Z","[]","[]","[]","[]",,,"[]","[]","[]","[]","[]","[]","[]","[]",,,,,false,"Dead-end",40,20,,"Tetrahydrofuran (THF)","Dye","Rose Bengal (disodium salt)",1017.64,,,1,"[]",,,,true,false,"Accepted","[""TFC""]","[""Polyelectrolyte""]","[]","[""Polyacrylonitrile""]","[""None""]","6576f22fe228493735990ca3","2023-12-11T11:27:43.553Z","2023-12-10T00:00:00.000Z","Multilayered polyelectrolyte complex based solvent resistant nanofiltration membranes prepared from weak polyacids","Scientific Report","backOffice","10.1016/j.memsci.2011.12.032","65003a2e9af97755a1fa02ed","Pejman Ahmadiannamini and Xianfeng Li and Ward Goyens and Nithya Joseph and Boudewijn Meesschaert and Ivo F.J. Vankelecom","https://doi.org/10.1016/j.memsci.2011.12.032",0,"Composite","PDDA/PAA-pH=2-15 layer","Scientific report","Dipcoating","[{""postTreatmentChemicalAgentConcentrationUnit"":[],""_id"":""6576f235e228493735990d26"",""postTreatment"":""None"",""postTreatmentChemicalAgentSmiles"":""N/A"",""postTreatmentChemicalAgentConcentration"":""""}]","ISA",0.761904999999999,95.2554744525547,"1679",0,,,,,,,,,,,,,,,,,,,,,,,,,,,,,,,,,,,,,,,,,,,,,,,,,,,,,,,,,,,,,,,,,,,,,,,,,,,,,"[]",,,,,,,,,,,,
"6576f235e228493735990d29","2023-12-11T11:27:49.442Z","[]","[]","[]","[]",,,"[]","[]","[]","[]","[]","[]","[]","[]",,,,,false,"Dead-end",40,20,,"Tetrahydrofuran (THF)","Dye","Rose Bengal (disodium salt)",1017.64,,,1,"[]",,,,true,false,"Accepted","[""TFC""]","[""Polyelectrolyte""]","[]","[""Polyacrylonitrile""]","[""None""]","6576f22fe228493735990ca3","2023-12-11T11:27:43.553Z","2023-12-10T00:00:00.000Z","Multilayered polyelectrolyte complex based solvent resistant nanofiltration membranes prepared from weak polyacids","Scientific Report","backOffice","10.1016/j.memsci.2011.12.032","65003a2e9af97755a1fa02ed","Pejman Ahmadiannamini and Xianfeng Li and Ward Goyens and Nithya Joseph and Boudewijn Meesschaert and Ivo F.J. Vankelecom","https://doi.org/10.1016/j.memsci.2011.12.032",0,"Composite","PDDA/PAA-pH=3-15 layer","Scientific report","Dipcoating","[{""postTreatmentChemicalAgentConcentrationUnit"":[],""_id"":""6576f235e228493735990d2a"",""postTreatment"":""None"",""postTreatmentChemicalAgentSmiles"":""N/A"",""postTreatmentChemicalAgentConcentration"":""""}]","ISA",0.74026,96.3503649635036,"1680",0,,,,,,,,,,,,,,,,,,,,,,,,,,,,,,,,,,,,,,,,,,,,,,,,,,,,,,,,,,,,,,,,,,,,,,,,,,,,,"[]",,,,,,,,,,,,
"6576f235e228493735990d2d","2023-12-11T11:27:49.667Z","[]","[]","[]","[]",,,"[]","[]","[]","[]","[]","[]","[]","[]",,,,,false,"Dead-end",40,20,,"Tetrahydrofuran (THF)","Dye","Rose Bengal (disodium salt)",1017.64,,,1,"[]",,,,true,false,"Accepted","[""TFC""]","[""Polyelectrolyte""]","[]","[""Polyacrylonitrile""]","[""None""]","6576f22fe228493735990ca3","2023-12-11T11:27:43.553Z","2023-12-10T00:00:00.000Z","Multilayered polyelectrolyte complex based solvent resistant nanofiltration membranes prepared from weak polyacids","Scientific Report","backOffice","10.1016/j.memsci.2011.12.032","65003a2e9af97755a1fa02ed","Pejman Ahmadiannamini and Xianfeng Li and Ward Goyens and Nithya Joseph and Boudewijn Meesschaert and Ivo F.J. Vankelecom","https://doi.org/10.1016/j.memsci.2011.12.032",0,"Composite","PDDA/PAA-pH=4-15 layer","Scientific report","Dipcoating","[{""postTreatmentChemicalAgentConcentrationUnit"":[],""_id"":""6576f235e228493735990d2e"",""postTreatment"":""None"",""postTreatmentChemicalAgentSmiles"":""N/A"",""postTreatmentChemicalAgentConcentration"":""""}]","ISA",0.662338,98.1751824817518,"1681",0,,,,,,,,,,,,,,,,,,,,,,,,,,,,,,,,,,,,,,,,,,,,,,,,,,,,,,,,,,,,,,,,,,,,,,,,,,,,,"[]",,,,,,,,,,,,
"6576f235e228493735990d31","2023-12-11T11:27:49.872Z","[]","[]","[]","[]",,,"[]","[]","[]","[]","[]","[]","[]","[]",,,,,false,"Dead-end",40,20,,"Tetrahydrofuran (THF)","Dye","Rose Bengal (disodium salt)",1017.64,,,1,"[]",,,,true,false,"Accepted","[""TFC""]","[""Polyelectrolyte""]","[]","[""Polyacrylonitrile""]","[""None""]","6576f22fe228493735990ca3","2023-12-11T11:27:43.553Z","2023-12-10T00:00:00.000Z","Multilayered polyelectrolyte complex based solvent resistant nanofiltration membranes prepared from weak polyacids","Scientific Report","backOffice","10.1016/j.memsci.2011.12.032","65003a2e9af97755a1fa02ed","Pejman Ahmadiannamini and Xianfeng Li and Ward Goyens and Nithya Joseph and Boudewijn Meesschaert and Ivo F.J. Vankelecom","https://doi.org/10.1016/j.memsci.2011.12.032",0,"Composite","PDDA/PAA-pH=5-15 layer","Scientific report","Dipcoating","[{""postTreatmentChemicalAgentConcentrationUnit"":[],""_id"":""6576f235e228493735990d32"",""postTreatment"":""None"",""postTreatmentChemicalAgentSmiles"":""N/A"",""postTreatmentChemicalAgentConcentration"":""""}]","ISA",0.969697,68.978102189781,"1682",0,,,,,,,,,,,,,,,,,,,,,,,,,,,,,,,,,,,,,,,,,,,,,,,,,,,,,,,,,,,,,,,,,,,,,,,,,,,,,"[]",,,,,,,,,,,,
"6576f236e228493735990d35","2023-12-11T11:27:50.057Z","[]","[]","[]","[]",,,"[]","[]","[]","[]","[]","[]","[]","[]",,,,,false,"Dead-end",40,20,,"Tetrahydrofuran (THF)","Dye","Rose Bengal (disodium salt)",1017.64,,,1,"[]",,,,true,false,"Accepted","[""TFC""]","[""Polyelectrolyte""]","[]","[""Polyacrylonitrile""]","[""None""]","6576f22fe228493735990ca3","2023-12-11T11:27:43.553Z","2023-12-10T00:00:00.000Z","Multilayered polyelectrolyte complex based solvent resistant nanofiltration membranes prepared from weak polyacids","Scientific Report","backOffice","10.1016/j.memsci.2011.12.032","65003a2e9af97755a1fa02ed","Pejman Ahmadiannamini and Xianfeng Li and Ward Goyens and Nithya Joseph and Boudewijn Meesschaert and Ivo F.J. Vankelecom","https://doi.org/10.1016/j.memsci.2011.12.032",0,"Composite","PDDA/PAA-pH=2-20 layer","Scientific report","Dipcoating","[{""postTreatmentChemicalAgentConcentrationUnit"":[],""_id"":""6576f236e228493735990d36"",""postTreatment"":""None"",""postTreatmentChemicalAgentSmiles"":""N/A"",""postTreatmentChemicalAgentConcentration"":""""}]","ISA",0.766234,95.985401459854,"1683",0,,,,,,,,,,,,,,,,,,,,,,,,,,,,,,,,,,,,,,,,,,,,,,,,,,,,,,,,,,,,,,,,,,,,,,,,,,,,,"[]",,,,,,,,,,,,
"6576f236e228493735990d39","2023-12-11T11:27:50.263Z","[]","[]","[]","[]",,,"[]","[]","[]","[]","[]","[]","[]","[]",,,,,false,"Dead-end",40,20,,"Tetrahydrofuran (THF)","Dye","Rose Bengal (disodium salt)",1017.64,,,1,"[]",,,,true,false,"Accepted","[""TFC""]","[""Polyelectrolyte""]","[]","[""Polyacrylonitrile""]","[""None""]","6576f22fe228493735990ca3","2023-12-11T11:27:43.553Z","2023-12-10T00:00:00.000Z","Multilayered polyelectrolyte complex based solvent resistant nanofiltration membranes prepared from weak polyacids","Scientific Report","backOffice","10.1016/j.memsci.2011.12.032","65003a2e9af97755a1fa02ed","Pejman Ahmadiannamini and Xianfeng Li and Ward Goyens and Nithya Joseph and Boudewijn Meesschaert and Ivo F.J. Vankelecom","https://doi.org/10.1016/j.memsci.2011.12.032",0,"Composite","PDDA/PAA-pH=3-20 layer","Scientific report","Dipcoating","[{""postTreatmentChemicalAgentConcentrationUnit"":[],""_id"":""6576f236e228493735990d3a"",""postTreatment"":""None"",""postTreatmentChemicalAgentSmiles"":""N/A"",""postTreatmentChemicalAgentConcentration"":""""}]","ISA",0.683983,99.2700729927007,"1684",0,,,,,,,,,,,,,,,,,,,,,,,,,,,,,,,,,,,,,,,,,,,,,,,,,,,,,,,,,,,,,,,,,,,,,,,,,,,,,"[]",,,,,,,,,,,,
"6576f236e228493735990d3d","2023-12-11T11:27:50.464Z","[]","[]","[]","[]",,,"[]","[]","[]","[]","[]","[]","[]","[]",,,,,false,"Dead-end",40,20,,"Tetrahydrofuran (THF)","Dye","Rose Bengal (disodium salt)",1017.64,,,1,"[]",,,,true,false,"Accepted","[""TFC""]","[""Polyelectrolyte""]","[]","[""Polyacrylonitrile""]","[""None""]","6576f22fe228493735990ca3","2023-12-11T11:27:43.553Z","2023-12-10T00:00:00.000Z","Multilayered polyelectrolyte complex based solvent resistant nanofiltration membranes prepared from weak polyacids","Scientific Report","backOffice","10.1016/j.memsci.2011.12.032","65003a2e9af97755a1fa02ed","Pejman Ahmadiannamini and Xianfeng Li and Ward Goyens and Nithya Joseph and Boudewijn Meesschaert and Ivo F.J. Vankelecom","https://doi.org/10.1016/j.memsci.2011.12.032",0,"Composite","PDDA/PAA-pH=4-20 layer","Scientific report","Dipcoating","[{""postTreatmentChemicalAgentConcentrationUnit"":[],""_id"":""6576f236e228493735990d3e"",""postTreatment"":""None"",""postTreatmentChemicalAgentSmiles"":""N/A"",""postTreatmentChemicalAgentConcentration"":""""}]","ISA",0.640693,98.9051094890511,"1685",0,,,,,,,,,,,,,,,,,,,,,,,,,,,,,,,,,,,,,,,,,,,,,,,,,,,,,,,,,,,,,,,,,,,,,,,,,,,,,"[]",,,,,,,,,,,,
"6576f236e228493735990d41","2023-12-11T11:27:50.668Z","[]","[]","[]","[]",,,"[]","[]","[]","[]","[]","[]","[]","[]",,,,,false,"Dead-end",40,20,,"Tetrahydrofuran (THF)","Dye","Rose Bengal (disodium salt)",1017.64,,,1,"[]",,,,true,false,"Accepted","[""TFC""]","[""Polyelectrolyte""]","[]","[""Polyacrylonitrile""]","[""None""]","6576f22fe228493735990ca3","2023-12-11T11:27:43.553Z","2023-12-10T00:00:00.000Z","Multilayered polyelectrolyte complex based solvent resistant nanofiltration membranes prepared from weak polyacids","Scientific Report","backOffice","10.1016/j.memsci.2011.12.032","65003a2e9af97755a1fa02ed","Pejman Ahmadiannamini and Xianfeng Li and Ward Goyens and Nithya Joseph and Boudewijn Meesschaert and Ivo F.J. Vankelecom","https://doi.org/10.1016/j.memsci.2011.12.032",0,"Composite","PDDA/PAA-pH=5-20 layer","Scientific report","Dipcoating","[{""postTreatmentChemicalAgentConcentrationUnit"":[],""_id"":""6576f236e228493735990d42"",""postTreatment"":""None"",""postTreatmentChemicalAgentSmiles"":""N/A"",""postTreatmentChemicalAgentConcentration"":""""}]","ISA",0.857143,71.1678832116788,"1686",0,,,,,,,,,,,,,,,,,,,,,,,,,,,,,,,,,,,,,,,,,,,,,,,,,,,,,,,,,,,,,,,,,,,,,,,,,,,,,"[]",,,,,,,,,,,,
"6576f236e228493735990d45","2023-12-11T11:27:50.855Z","[]","[]","[]","[]",,,"[]","[]","[]","[]","[]","[]","[]","[]",,,,,false,"Dead-end",40,20,,"Dimethylformamide (DMF)","Dye","Rose Bengal (disodium salt)",1017.64,,,1,"[]",,,,true,false,"Accepted","[""TFC""]","[""Polyelectrolyte""]","[]","[""Polyacrylonitrile""]","[""None""]","6576f22fe228493735990ca3","2023-12-11T11:27:43.553Z","2023-12-10T00:00:00.000Z","Multilayered polyelectrolyte complex based solvent resistant nanofiltration membranes prepared from weak polyacids","Scientific Report","backOffice","10.1016/j.memsci.2011.12.032","65003a2e9af97755a1fa02ed","Pejman Ahmadiannamini and Xianfeng Li and Ward Goyens and Nithya Joseph and Boudewijn Meesschaert and Ivo F.J. Vankelecom","https://doi.org/10.1016/j.memsci.2011.12.032",0,"Composite","PDDA/PAA-0-20 layer","Scientific report","Dipcoating","[{""postTreatmentChemicalAgentConcentrationUnit"":[],""_id"":""6576f236e228493735990d46"",""postTreatment"":""None"",""postTreatmentChemicalAgentSmiles"":""N/A"",""postTreatmentChemicalAgentConcentration"":""""}]","ISA",0.0651041666666665,91.40625,"1687",0,,,,,,,,,,,,,,,,,,,,,,,,,,,,,,,,,,,,,,,,,,,,,,,,,,,,,,,,,,,,,,,,,,,,,,,,,,,,,"[]",,,,,,,,,,,,
"6576f237e228493735990d49","2023-12-11T11:27:51.055Z","[]","[]","[]","[]",,,"[]","[]","[]","[]","[]","[]","[]","[]",,,,,false,"Dead-end",40,20,,"Acetonitrile","Dye","Rose Bengal (disodium salt)",1017.64,,,1,"[]",,,,true,false,"Accepted","[""TFC""]","[""Polyelectrolyte""]","[]","[""Polyacrylonitrile""]","[""None""]","6576f22fe228493735990ca3","2023-12-11T11:27:43.553Z","2023-12-10T00:00:00.000Z","Multilayered polyelectrolyte complex based solvent resistant nanofiltration membranes prepared from weak polyacids","Scientific Report","backOffice","10.1016/j.memsci.2011.12.032","65003a2e9af97755a1fa02ed","Pejman Ahmadiannamini and Xianfeng Li and Ward Goyens and Nithya Joseph and Boudewijn Meesschaert and Ivo F.J. Vankelecom","https://doi.org/10.1016/j.memsci.2011.12.032",0,"Composite","PDDA/PAA-0-20 layer","Scientific report","Dipcoating","[{""postTreatmentChemicalAgentConcentrationUnit"":[],""_id"":""6576f237e228493735990d4a"",""postTreatment"":""None"",""postTreatmentChemicalAgentSmiles"":""N/A"",""postTreatmentChemicalAgentConcentration"":""""}]","ISA",2.03776041666666,87.2395833333333,"1688",0,,,,,,,,,,,,,,,,,,,,,,,,,,,,,,,,,,,,,,,,,,,,,,,,,,,,,,,,,,,,,,,,,,,,,,,,,,,,,"[]",,,,,,,,,,,,
"6576f237e228493735990d4d","2023-12-11T11:27:51.313Z","[]","[]","[]","[]",,,"[]","[]","[]","[]","[]","[]","[]","[]",,,,,false,"Dead-end",40,20,,"Tetrahydrofuran (THF)","Dye","Rose Bengal (disodium salt)",1017.64,,,1,"[]",,,,true,false,"Accepted","[""TFC""]","[""Polyelectrolyte""]","[]","[""Polyacrylonitrile""]","[""None""]","6576f22fe228493735990ca3","2023-12-11T11:27:43.553Z","2023-12-10T00:00:00.000Z","Multilayered polyelectrolyte complex based solvent resistant nanofiltration membranes prepared from weak polyacids","Scientific Report","backOffice","10.1016/j.memsci.2011.12.032","65003a2e9af97755a1fa02ed","Pejman Ahmadiannamini and Xianfeng Li and Ward Goyens and Nithya Joseph and Boudewijn Meesschaert and Ivo F.J. Vankelecom","https://doi.org/10.1016/j.memsci.2011.12.032",0,"Composite","PDDA/PAA-0-20 layer","Scientific report","Dipcoating","[{""postTreatmentChemicalAgentConcentrationUnit"":[],""_id"":""6576f237e228493735990d4e"",""postTreatment"":""None"",""postTreatmentChemicalAgentSmiles"":""N/A"",""postTreatmentChemicalAgentConcentration"":""""}]","ISA",0.706713780918729,96.8197879858657,"1689",0,,,,,,,,,,,,,,,,,,,,,,,,,,,,,,,,,,,,,,,,,,,,,,,,,,,,,,,,,,,,,,,,,,,,,,,,,,,,,"[]",,,,,,,,,,,,
"6576f237e228493735990d52","2023-12-11T11:27:51.892Z","[""Dimethylsulfoxide (DMSO)""]","[""water""]","[]","[]","15",,"[""Surface treatment""]","[{""postTreatmentChemicalAgentConcentrationUnit"":[""wt%""],""_id"":""6576f237e228493735990d54"",""postTreatment"":""Surface treatment"",""postTreatmentChemicalAgentSmiles"":""[OH-].[Na+]"",""postTreatmentChemicalAgentConcentration"":""10""}]","[]","[]","[]","[]","[]","[]",,,,,false,"Dead-end",20,25,,"Isopropanol (IPA)","Dye","Rose Bengal (disodium salt)",1017.64,,,1,"[""SEM""]",,,,true,false,"Accepted","[""TFC""]","[""Other""]","[]","[""Polyacrylonitrile""]","[""None""]","6576f237e228493735990d50","2023-12-11T11:27:51.721Z","2023-10-28T00:00:00.000Z","Multifunctional Membranes for Solvent Resistant Nanofiltration and Pervaporation Applications Based on Segmented Polymer Networks","Scientific Report","backOffice","10.1021/jp805117z","65003a2e9af97755a1fa02ed","Xianfeng Li and Malgorzata Basko and Filip Du Prez and Ivo F. J. Vankelecom","https://doi.org/10.1021/jp805117z",0,"Composite","PEO20/MA80_IPA_RB","Scientific report","Casting","[{""postTreatmentChemicalAgentConcentrationUnit"":[],""_id"":""6576f237e228493735990d53"",""postTreatment"":""None"",""postTreatmentChemicalAgentSmiles"":""N/A"",""postTreatmentChemicalAgentConcentration"":""""}]","ISA",0.027,99,"1690",0,,,,,,,,,,,,,,,"Bis(acrylate) Poly(Ethylene Oxide)",,,,,,,,,,,,,,,,,,,,,,,,,,,,,,,,,,,,,,,,,,,,,,,,,,,,,,,,,,,,,,"[]",,,,,,,,,,,,
"6576f238e228493735990d57","2023-12-11T11:27:52.122Z","[""Dimethylsulfoxide (DMSO)""]","[""water""]","[]","[]","15",,"[""Surface treatment""]","[{""postTreatmentChemicalAgentConcentrationUnit"":[""wt%""],""_id"":""6576f238e228493735990d59"",""postTreatment"":""Surface treatment"",""postTreatmentChemicalAgentSmiles"":""[OH-].[Na+]"",""postTreatmentChemicalAgentConcentration"":""10""}]","[]","[]","[]","[]","[]","[]",,,,,false,"Dead-end",20,25,,"Isopropanol (IPA)","Dye","Rose Bengal (disodium salt)",1017.64,,,1,"[""SEM""]",,,,true,false,"Accepted","[""TFC""]","[""Other""]","[]","[""Polyacrylonitrile""]","[""None""]","6576f237e228493735990d50","2023-12-11T11:27:51.721Z","2023-10-28T00:00:00.000Z","Multifunctional Membranes for Solvent Resistant Nanofiltration and Pervaporation Applications Based on Segmented Polymer Networks","Scientific Report","backOffice","10.1021/jp805117z","65003a2e9af97755a1fa02ed","Xianfeng Li and Malgorzata Basko and Filip Du Prez and Ivo F. J. Vankelecom","https://doi.org/10.1021/jp805117z",0,"Composite","PEO50/MA50_IPA_RB","Scientific report","Casting","[{""postTreatmentChemicalAgentConcentrationUnit"":[],""_id"":""6576f238e228493735990d58"",""postTreatment"":""None"",""postTreatmentChemicalAgentSmiles"":""N/A"",""postTreatmentChemicalAgentConcentration"":""""}]","ISA",0.032,99,"1691",0,,,,,,,,,,,,,,,"Bis(acrylate) Poly(Ethylene Oxide)",,,,,,,,,,,,,,,,,,,,,,,,,,,,,,,,,,,,,,,,,,,,,,,,,,,,,,,,,,,,,,"[]",,,,,,,,,,,,
"6576f238e228493735990d5c","2023-12-11T11:27:52.299Z","[""Dimethylsulfoxide (DMSO)""]","[""water""]","[]","[]","15","0,1 w/v%","[""Surface treatment""]","[{""postTreatmentChemicalAgentConcentrationUnit"":[""wt%""],""_id"":""6576f238e228493735990d5e"",""postTreatment"":""Surface treatment"",""postTreatmentChemicalAgentSmiles"":""[OH-].[Na+]"",""postTreatmentChemicalAgentConcentration"":""10""}]","[]","[]","[]","[]","[]","[]",,,,,false,"Dead-end",20,25,,"Isopropanol (IPA)","Dye","Rose Bengal (disodium salt)",1017.64,,,1,"[""SEM""]",,,,true,false,"Accepted","[""TFC""]","[""Other""]","[]","[""Polyacrylonitrile""]","[""None""]","6576f237e228493735990d50","2023-12-11T11:27:51.721Z","2023-10-28T00:00:00.000Z","Multifunctional Membranes for Solvent Resistant Nanofiltration and Pervaporation Applications Based on Segmented Polymer Networks","Scientific Report","backOffice","10.1021/jp805117z","65003a2e9af97755a1fa02ed","Xianfeng Li and Malgorzata Basko and Filip Du Prez and Ivo F. J. Vankelecom","https://doi.org/10.1021/jp805117z",0,"Composite","PEO80/MA20_IPA_RB","Scientific report","Casting","[{""postTreatmentChemicalAgentConcentrationUnit"":[],""_id"":""6576f238e228493735990d5d"",""postTreatment"":""None"",""postTreatmentChemicalAgentSmiles"":""N/A"",""postTreatmentChemicalAgentConcentration"":""""}]","ISA",0.36,99,"1692",0,,,,,,,,,,,,,,,"Bis(acrylate) Poly(Ethylene Oxide)",,,,,,,,,,,,,,,,,,,,,,,,,,,,,,,,,,,,,,,,,,,,,,,,,,,,,,,,,,,,,,"[]",,,,,,,,,,,,
"6576f238e228493735990d61","2023-12-11T11:27:52.495Z","[""Dimethylsulfoxide (DMSO)""]","[""water""]","[]","[]","15","2 w/v%","[""Surface treatment""]","[{""postTreatmentChemicalAgentConcentrationUnit"":[""wt%""],""_id"":""6576f238e228493735990d63"",""postTreatment"":""Surface treatment"",""postTreatmentChemicalAgentSmiles"":""[OH-].[Na+]"",""postTreatmentChemicalAgentConcentration"":""10""}]","[]","[]","[]","[]","[]","[]",,,,,false,"Dead-end",20,25,,"Isopropanol (IPA)","Dye","Rose Bengal (disodium salt)",1017.64,,,1,"[""SEM""]",,,,true,false,"Accepted","[""TFC""]","[""Other""]","[]","[""Polyacrylonitrile""]","[""None""]","6576f237e228493735990d50","2023-12-11T11:27:51.721Z","2023-10-28T00:00:00.000Z","Multifunctional Membranes for Solvent Resistant Nanofiltration and Pervaporation Applications Based on Segmented Polymer Networks","Scientific Report","backOffice","10.1021/jp805117z","65003a2e9af97755a1fa02ed","Xianfeng Li and Malgorzata Basko and Filip Du Prez and Ivo F. J. Vankelecom","https://doi.org/10.1021/jp805117z",0,"Composite","PEO20/BA80_IPA_RB","Scientific report","Casting","[{""postTreatmentChemicalAgentConcentrationUnit"":[],""_id"":""6576f238e228493735990d62"",""postTreatment"":""None"",""postTreatmentChemicalAgentSmiles"":""N/A"",""postTreatmentChemicalAgentConcentration"":""""}]","ISA",0.027,99,"1693",0,,,,,,,,,,,,,,,"Bis(acrylate) Poly(Ethylene Oxide)",,,,,,,,,,,,,,,,,,,,,,,,,,,,,,,,,,,,,,,,,,,,,,,,,,,,,,,,,,,,,,"[]",,,,,,,,,,,,
"6576f238e228493735990d66","2023-12-11T11:27:52.679Z","[""Dimethylsulfoxide (DMSO)""]","[""water""]","[]","[]","15","0,1  w/v%; 2 w/v%","[""Surface treatment""]","[{""postTreatmentChemicalAgentConcentrationUnit"":[""wt%""],""_id"":""6576f238e228493735990d68"",""postTreatment"":""Surface treatment"",""postTreatmentChemicalAgentSmiles"":""[OH-].[Na+]"",""postTreatmentChemicalAgentConcentration"":""10""}]","[]","[]","[]","[]","[]","[]",,,,,false,"Dead-end",20,25,,"Isopropanol (IPA)","Dye","Rose Bengal (disodium salt)",1017.64,,,1,"[""SEM""]",,,,true,false,"Accepted","[""TFC""]","[""Other""]","[]","[""Polyacrylonitrile""]","[""None""]","6576f237e228493735990d50","2023-12-11T11:27:51.721Z","2023-10-28T00:00:00.000Z","Multifunctional Membranes for Solvent Resistant Nanofiltration and Pervaporation Applications Based on Segmented Polymer Networks","Scientific Report","backOffice","10.1021/jp805117z","65003a2e9af97755a1fa02ed","Xianfeng Li and Malgorzata Basko and Filip Du Prez and Ivo F. J. Vankelecom","https://doi.org/10.1021/jp805117z",0,"Composite","PEO50/BA50_IPA_RB","Scientific report","Casting","[{""postTreatmentChemicalAgentConcentrationUnit"":[],""_id"":""6576f238e228493735990d67"",""postTreatment"":""None"",""postTreatmentChemicalAgentSmiles"":""N/A"",""postTreatmentChemicalAgentConcentration"":""""}]","ISA",0.018,99,"1694",0,,,,,,,,,,,,,,,"Bis(acrylate) Poly(Ethylene Oxide)",,,,,,,,,,,,,,,,,,,,,,,,,,,,,,,,,,,,,,,,,,,,,,,,,,,,,,,,,,,,,,"[]",,,,,,,,,,,,
"6576f238e228493735990d6b","2023-12-11T11:27:52.896Z","[""Dimethylsulfoxide (DMSO)""]","[""water""]","[]","[]","15",,"[""Surface treatment""]","[{""postTreatmentChemicalAgentConcentrationUnit"":[""wt%""],""_id"":""6576f238e228493735990d6d"",""postTreatment"":""Surface treatment"",""postTreatmentChemicalAgentSmiles"":""[OH-].[Na+]"",""postTreatmentChemicalAgentConcentration"":""10""}]","[]","[]","[]","[]","[]","[]",,,,,false,"Dead-end",20,25,,"Isopropanol (IPA)","Dye","Rose Bengal (disodium salt)",1017.64,,,1,"[""SEM""]",,,,true,false,"Accepted","[""TFC""]","[""Other""]","[]","[""Polyacrylonitrile""]","[""None""]","6576f237e228493735990d50","2023-12-11T11:27:51.721Z","2023-10-28T00:00:00.000Z","Multifunctional Membranes for Solvent Resistant Nanofiltration and Pervaporation Applications Based on Segmented Polymer Networks","Scientific Report","backOffice","10.1021/jp805117z","65003a2e9af97755a1fa02ed","Xianfeng Li and Malgorzata Basko and Filip Du Prez and Ivo F. J. Vankelecom","https://doi.org/10.1021/jp805117z",0,"Composite","PEO80/BA20_IPA_RB","Scientific report","Casting","[{""postTreatmentChemicalAgentConcentrationUnit"":[],""_id"":""6576f238e228493735990d6c"",""postTreatment"":""None"",""postTreatmentChemicalAgentSmiles"":""N/A"",""postTreatmentChemicalAgentConcentration"":""""}]","ISA",0.004,99,"1695",0,,,,,,,,,,,,,,,"Bis(acrylate) Poly(Ethylene Oxide)",,,,,,,,,,,,,,,,,,,,,,,,,,,,,,,,,,,,,,,,,,,,,,,,,,,,,,,,,,,,,,"[]",,,,,,,,,,,,
"6576f239e228493735990d70","2023-12-11T11:27:53.144Z","[""Dimethylsulfoxide (DMSO)""]","[""water""]","[]","[]","15","2 w/v%","[""Surface treatment""]","[{""postTreatmentChemicalAgentConcentrationUnit"":[""wt%""],""_id"":""6576f239e228493735990d72"",""postTreatment"":""Surface treatment"",""postTreatmentChemicalAgentSmiles"":""[OH-].[Na+]"",""postTreatmentChemicalAgentConcentration"":""10""}]","[]","[]","[]","[]","[]","[]",,,,,false,"Dead-end",20,25,,"Isopropanol (IPA)","Dye","Rose Bengal (disodium salt)",1017.64,,,1,"[""SEM""]",,,,true,false,"Accepted","[""TFC""]","[""Other""]","[]","[""Polyacrylonitrile""]","[""None""]","6576f237e228493735990d50","2023-12-11T11:27:51.721Z","2023-10-28T00:00:00.000Z","Multifunctional Membranes for Solvent Resistant Nanofiltration and Pervaporation Applications Based on Segmented Polymer Networks","Scientific Report","backOffice","10.1021/jp805117z","65003a2e9af97755a1fa02ed","Xianfeng Li and Malgorzata Basko and Filip Du Prez and Ivo F. J. Vankelecom","https://doi.org/10.1021/jp805117z",0,"Composite","PEO50/iBorA50_IPA_RB","Scientific report","Casting","[{""postTreatmentChemicalAgentConcentrationUnit"":[],""_id"":""6576f239e228493735990d71"",""postTreatment"":""None"",""postTreatmentChemicalAgentSmiles"":""N/A"",""postTreatmentChemicalAgentConcentration"":""""}]","ISA",0.032,68,"1696",0,,,,,,,,,,,,,,,"Bis(acrylate) Poly(Ethylene Oxide)",,,,,,,,,,,,,,,,,,,,,,,,,,,,,,,,,,,,,,,,,,,,,,,,,,,,,,,,,,,,,,"[]",,,,,,,,,,,,
"6576f239e228493735990d75","2023-12-11T11:27:53.364Z","[""Dimethylsulfoxide (DMSO)""]","[""water""]","[]","[]","15","0,1 w/v% ; 0,5 w/v%","[""Surface treatment""]","[{""postTreatmentChemicalAgentConcentrationUnit"":[""wt%""],""_id"":""6576f239e228493735990d77"",""postTreatment"":""Surface treatment"",""postTreatmentChemicalAgentSmiles"":""[OH-].[Na+]"",""postTreatmentChemicalAgentConcentration"":""10""}]","[]","[]","[]","[]","[]","[]",,,,,false,"Dead-end",20,25,,"Isopropanol (IPA)","Dye","Bromothymol Blue (sodium salt)",646.36,,,1,"[""SEM""]",,,,true,false,"Accepted","[""TFC""]","[""Other""]","[]","[""Polyacrylonitrile""]","[""None""]","6576f237e228493735990d50","2023-12-11T11:27:51.721Z","2023-10-28T00:00:00.000Z","Multifunctional Membranes for Solvent Resistant Nanofiltration and Pervaporation Applications Based on Segmented Polymer Networks","Scientific Report","backOffice","10.1021/jp805117z","65003a2e9af97755a1fa02ed","Xianfeng Li and Malgorzata Basko and Filip Du Prez and Ivo F. J. Vankelecom","https://doi.org/10.1021/jp805117z",0,"Composite","PEO20/MA80_IPA_BTB","Scientific report","Casting","[{""postTreatmentChemicalAgentConcentrationUnit"":[],""_id"":""6576f239e228493735990d76"",""postTreatment"":""None"",""postTreatmentChemicalAgentSmiles"":""N/A"",""postTreatmentChemicalAgentConcentration"":""""}]","ISA",0.216,62,"1697",0,,,,,,,,,,,,,,,"Bis(acrylate) Poly(Ethylene Oxide)",,,,,,,,,,,,,,,,,,,,,,,,,,,,,,,,,,,,,,,,,,,,,,,,,,,,,,,,,,,,,,"[]",,,,,,,,,,,,
"6576f239e228493735990d7a","2023-12-11T11:27:53.547Z","[""Dimethylsulfoxide (DMSO)""]","[""water""]","[]","[]","15",,"[""Surface treatment""]","[{""postTreatmentChemicalAgentConcentrationUnit"":[""wt%""],""_id"":""6576f239e228493735990d7c"",""postTreatment"":""Surface treatment"",""postTreatmentChemicalAgentSmiles"":""[OH-].[Na+]"",""postTreatmentChemicalAgentConcentration"":""10""}]","[]","[]","[]","[]","[]","[]",,,,,false,"Dead-end",20,25,,"Isopropanol (IPA)","Dye","Bromothymol Blue (sodium salt)",646.36,,,1,"[""SEM""]",,,,true,false,"Accepted","[""TFC""]","[""Other""]","[]","[""Polyacrylonitrile""]","[""None""]","6576f237e228493735990d50","2023-12-11T11:27:51.721Z","2023-10-28T00:00:00.000Z","Multifunctional Membranes for Solvent Resistant Nanofiltration and Pervaporation Applications Based on Segmented Polymer Networks","Scientific Report","backOffice","10.1021/jp805117z","65003a2e9af97755a1fa02ed","Xianfeng Li and Malgorzata Basko and Filip Du Prez and Ivo F. J. Vankelecom","https://doi.org/10.1021/jp805117z",0,"Composite","PEO50/MA50_IPA_BTB","Scientific report","Casting","[{""postTreatmentChemicalAgentConcentrationUnit"":[],""_id"":""6576f239e228493735990d7b"",""postTreatment"":""None"",""postTreatmentChemicalAgentSmiles"":""N/A"",""postTreatmentChemicalAgentConcentration"":""""}]","ISA",1.049,70,"1698",0,,,,,,,,,,,,,,,"Bis(acrylate) Poly(Ethylene Oxide)",,,,,,,,,,,,,,,,,,,,,,,,,,,,,,,,,,,,,,,,,,,,,,,,,,,,,,,,,,,,,,"[]",,,,,,,,,,,,
"6576f239e228493735990d7f","2023-12-11T11:27:53.764Z","[""Dimethylsulfoxide (DMSO)""]","[""water""]","[]","[]","15",,"[""Surface treatment""]","[{""postTreatmentChemicalAgentConcentrationUnit"":[""wt%""],""_id"":""6576f239e228493735990d81"",""postTreatment"":""Surface treatment"",""postTreatmentChemicalAgentSmiles"":""[OH-].[Na+]"",""postTreatmentChemicalAgentConcentration"":""10""}]","[]","[]","[]","[]","[]","[]",,,,,false,"Dead-end",20,25,,"Isopropanol (IPA)","Dye","Bromothymol Blue (sodium salt)",646.36,,,1,"[""SEM""]",,,,true,false,"Accepted","[""TFC""]","[""Other""]","[]","[""Polyacrylonitrile""]","[""None""]","6576f237e228493735990d50","2023-12-11T11:27:51.721Z","2023-10-28T00:00:00.000Z","Multifunctional Membranes for Solvent Resistant Nanofiltration and Pervaporation Applications Based on Segmented Polymer Networks","Scientific Report","backOffice","10.1021/jp805117z","65003a2e9af97755a1fa02ed","Xianfeng Li and Malgorzata Basko and Filip Du Prez and Ivo F. J. Vankelecom","https://doi.org/10.1021/jp805117z",0,"Composite","PEO80/MA20_IPA_BTB","Scientific report","Casting","[{""postTreatmentChemicalAgentConcentrationUnit"":[],""_id"":""6576f239e228493735990d80"",""postTreatment"":""None"",""postTreatmentChemicalAgentSmiles"":""N/A"",""postTreatmentChemicalAgentConcentration"":""""}]","ISA",1.679,51,"1699",0,,,,,,,,,,,,,,,"Bis(acrylate) Poly(Ethylene Oxide)",,,,,,,,,,,,,,,,,,,,,,,,,,,,,,,,,,,,,,,,,,,,,,,,,,,,,,,,,,,,,,"[]",,,,,,,,,,,,
"6576f239e228493735990d84","2023-12-11T11:27:53.942Z","[""Dimethylsulfoxide (DMSO)""]","[""water""]","[]","[]","15",,"[""Surface treatment""]","[{""postTreatmentChemicalAgentConcentrationUnit"":[""wt%""],""_id"":""6576f239e228493735990d86"",""postTreatment"":""Surface treatment"",""postTreatmentChemicalAgentSmiles"":""[OH-].[Na+]"",""postTreatmentChemicalAgentConcentration"":""10""}]","[]","[]","[]","[]","[]","[]",,,,,false,"Dead-end",20,25,,"Isopropanol (IPA)","Dye","Bromothymol Blue (sodium salt)",646.36,,,1,"[""SEM""]",,,,true,false,"Accepted","[""TFC""]","[""Other""]","[]","[""Polyacrylonitrile""]","[""None""]","6576f237e228493735990d50","2023-12-11T11:27:51.721Z","2023-10-28T00:00:00.000Z","Multifunctional Membranes for Solvent Resistant Nanofiltration and Pervaporation Applications Based on Segmented Polymer Networks","Scientific Report","backOffice","10.1021/jp805117z","65003a2e9af97755a1fa02ed","Xianfeng Li and Malgorzata Basko and Filip Du Prez and Ivo F. J. Vankelecom","https://doi.org/10.1021/jp805117z",0,"Composite","PEO20/BA80_IPA_BTB","Scientific report","Casting","[{""postTreatmentChemicalAgentConcentrationUnit"":[],""_id"":""6576f239e228493735990d85"",""postTreatment"":""None"",""postTreatmentChemicalAgentSmiles"":""N/A"",""postTreatmentChemicalAgentConcentration"":""""}]","ISA",0.322,60,"1700",0,,,,,,,,,,,,,,,"Bis(acrylate) Poly(Ethylene Oxide)",,,,,,,,,,,,,,,,,,,,,,,,,,,,,,,,,,,,,,,,,,,,,,,,,,,,,,,,,,,,,,"[]",,,,,,,,,,,,
"6576f23ae228493735990d89","2023-12-11T11:27:54.117Z","[""Dimethylsulfoxide (DMSO)""]","[""water""]","[]","[]","15",,"[""Surface treatment""]","[{""postTreatmentChemicalAgentConcentrationUnit"":[""wt%""],""_id"":""6576f23ae228493735990d8b"",""postTreatment"":""Surface treatment"",""postTreatmentChemicalAgentSmiles"":""[OH-].[Na+]"",""postTreatmentChemicalAgentConcentration"":""10""}]","[]","[]","[]","[]","[]","[]",,,,,false,"Dead-end",20,25,,"Isopropanol (IPA)","Dye","Bromothymol Blue (sodium salt)",646.36,,,1,"[""SEM""]",,,,true,false,"Accepted","[""TFC""]","[""Other""]","[]","[""Polyacrylonitrile""]","[""None""]","6576f237e228493735990d50","2023-12-11T11:27:51.721Z","2023-10-28T00:00:00.000Z","Multifunctional Membranes for Solvent Resistant Nanofiltration and Pervaporation Applications Based on Segmented Polymer Networks","Scientific Report","backOffice","10.1021/jp805117z","65003a2e9af97755a1fa02ed","Xianfeng Li and Malgorzata Basko and Filip Du Prez and Ivo F. J. Vankelecom","https://doi.org/10.1021/jp805117z",0,"Composite","PEO50/BA50_IPA_BTB","Scientific report","Casting","[{""postTreatmentChemicalAgentConcentrationUnit"":[],""_id"":""6576f23ae228493735990d8a"",""postTreatment"":""None"",""postTreatmentChemicalAgentSmiles"":""N/A"",""postTreatmentChemicalAgentConcentration"":""""}]","ISA",1.08,16,"1701",0,,,,,,,,,,,,,,,"Bis(acrylate) Poly(Ethylene Oxide)",,,,,,,,,,,,,,,,,,,,,,,,,,,,,,,,,,,,,,,,,,,,,,,,,,,,,,,,,,,,,,"[]",,,,,,,,,,,,
