Repository: BAMresearch/onf-database

This repository belongs to the the publication "Revealing structure-property-performance relationships of organic solvent nanofiltration membranes using a FAIR, open-access database" published in ADD JOURNAL (DOI). 
It uses a dataset derived from The Open Membrane Database (https://openmembranedatabase.org/). The access date was April 8th 2025. The original dataset is in the repository as OMD_SRNF_2025-04-08.csv file.

The main researchers involved in the study are Sarah Glass (ORCID: 0000-0002-0625-0057), Petra Merten (no ORCID available), Torsten Brinkmann (ORCID: 0000-0002-5114-6259) and Volkan Filiz (ORCID: 0000-0003-0239-8641). 

The repository contains 5 Python files:

File: OMD_SRNF_2025-04-08.csv (part 64 of 184)
"6576f23ae228493735990d8e","2023-12-11T11:27:54.294Z","[""Dimethylsulfoxide (DMSO)""]","[""water""]","[]","[]","15",,"[""Surface treatment""]","[{""postTreatmentChemicalAgentConcentrationUnit"":[""wt%""],""_id"":""6576f23ae228493735990d90"",""postTreatment"":""Surface treatment"",""postTreatmentChemicalAgentSmiles"":""[OH-].[Na+]"",""postTreatmentChemicalAgentConcentration"":""10""}]","[]","[]","[]","[]","[]","[]",,,,,false,"Dead-end",20,25,,"Isopropanol (IPA)","Dye","Bromothymol Blue (sodium salt)",646.36,,,1,"[""SEM""]",,,,true,false,"Accepted","[""TFC""]","[""Other""]","[]","[""Polyacrylonitrile""]","[""None""]","6576f237e228493735990d50","2023-12-11T11:27:51.721Z","2023-10-28T00:00:00.000Z","Multifunctional Membranes for Solvent Resistant Nanofiltration and Pervaporation Applications Based on Segmented Polymer Networks","Scientific Report","backOffice","10.1021/jp805117z","65003a2e9af97755a1fa02ed","Xianfeng Li and Malgorzata Basko and Filip Du Prez and Ivo F. J. Vankelecom","https://doi.org/10.1021/jp805117z",0,"Composite","PEO80/BA20_IPA_BTB","Scientific report","Casting","[{""postTreatmentChemicalAgentConcentrationUnit"":[],""_id"":""6576f23ae228493735990d8f"",""postTreatment"":""None"",""postTreatmentChemicalAgentSmiles"":""N/A"",""postTreatmentChemicalAgentConcentration"":""""}]","ISA",0.152,15,"1702",0,,,,,,,,,,,,,,,"Bis(acrylate) Poly(Ethylene Oxide)",,,,,,,,,,,,,,,,,,,,,,,,,,,,,,,,,,,,,,,,,,,,,,,,,,,,,,,,,,,,,,"[]",,,,,,,,,,,,
"6576f23ae228493735990d93","2023-12-11T11:27:54.505Z","[""Dimethylsulfoxide (DMSO)""]","[""water""]","[]","[]","15",,"[""Surface treatment""]","[{""postTreatmentChemicalAgentConcentrationUnit"":[""wt%""],""_id"":""6576f23ae228493735990d95"",""postTreatment"":""Surface treatment"",""postTreatmentChemicalAgentSmiles"":""[OH-].[Na+]"",""postTreatmentChemicalAgentConcentration"":""10""}]","[]","[]","[]","[]","[]","[]",,,,,false,"Dead-end",20,25,,"Isopropanol (IPA)","Dye","Bromothymol Blue (sodium salt)",646.36,,,1,"[""SEM""]",,,,true,false,"Accepted","[""TFC""]","[""Other""]","[]","[""Polyacrylonitrile""]","[""None""]","6576f237e228493735990d50","2023-12-11T11:27:51.721Z","2023-10-28T00:00:00.000Z","Multifunctional Membranes for Solvent Resistant Nanofiltration and Pervaporation Applications Based on Segmented Polymer Networks","Scientific Report","backOffice","10.1021/jp805117z","65003a2e9af97755a1fa02ed","Xianfeng Li and Malgorzata Basko and Filip Du Prez and Ivo F. J. Vankelecom","https://doi.org/10.1021/jp805117z",0,"Composite","PEO50/iBorA50_IPA_BTB","Scientific report","Casting","[{""postTreatmentChemicalAgentConcentrationUnit"":[],""_id"":""6576f23ae228493735990d94"",""postTreatment"":""None"",""postTreatmentChemicalAgentSmiles"":""N/A"",""postTreatmentChemicalAgentConcentration"":""""}]","ISA",0.036,28,"1703",0,,,,,,,,,,,,,,,"Bis(acrylate) Poly(Ethylene Oxide)",,,,,,,,,,,,,,,,,,,,,,,,,,,,,,,,,,,,,,,,,,,,,,,,,,,,,,,,,,,,,,"[]",,,,,,,,,,,,
"6576f23ae228493735990d98","2023-12-11T11:27:54.766Z","[""Dimethylsulfoxide (DMSO)""]","[""water""]","[]","[]","15",,"[""Surface treatment""]","[{""postTreatmentChemicalAgentConcentrationUnit"":[""wt%""],""_id"":""6576f23ae228493735990d9a"",""postTreatment"":""Surface treatment"",""postTreatmentChemicalAgentSmiles"":""[OH-].[Na+]"",""postTreatmentChemicalAgentConcentration"":""10""}]","[]","[]","[]","[]","[]","[]",,,,,false,"Dead-end",20,25,,"Isopropanol (IPA)","Dye","Bromothymol Blue (sodium salt)",646.36,,,1,"[""SEM""]",,,,true,false,"Accepted","[""TFC""]","[""Other""]","[]","[""Polyacrylonitrile""]","[""None""]","6576f237e228493735990d50","2023-12-11T11:27:51.721Z","2023-10-28T00:00:00.000Z","Multifunctional Membranes for Solvent Resistant Nanofiltration and Pervaporation Applications Based on Segmented Polymer Networks","Scientific Report","backOffice","10.1021/jp805117z","65003a2e9af97755a1fa02ed","Xianfeng Li and Malgorzata Basko and Filip Du Prez and Ivo F. J. Vankelecom","https://doi.org/10.1021/jp805117z",0,"Composite","PEO20/MA80_IPA_CV","Scientific report","Casting","[{""postTreatmentChemicalAgentConcentrationUnit"":[],""_id"":""6576f23ae228493735990d99"",""postTreatment"":""None"",""postTreatmentChemicalAgentSmiles"":""N/A"",""postTreatmentChemicalAgentConcentration"":""""}]","ISA",0.477,36,"1704",0,,,,,,,,,,,,,,,"Bis(acrylate) Poly(Ethylene Oxide)",,,,,,,,,,,,,,,,,,,,,,,,,,,,,,,,,,,,,,,,,,,,,,,,,,,,,,,,,,,,,,"[]",,,,,,,,,,,,
"6576f23ae228493735990d9d","2023-12-11T11:27:54.954Z","[""Dimethylsulfoxide (DMSO)""]","[""water""]","[]","[]","15",,"[""Surface treatment""]","[{""postTreatmentChemicalAgentConcentrationUnit"":[""wt%""],""_id"":""6576f23ae228493735990d9f"",""postTreatment"":""Surface treatment"",""postTreatmentChemicalAgentSmiles"":""[OH-].[Na+]"",""postTreatmentChemicalAgentConcentration"":""10""}]","[]","[]","[]","[]","[]","[]",,,,,false,"Dead-end",20,25,,"Isopropanol (IPA)","Dye","Bromothymol Blue (sodium salt)",646.36,,,1,"[""SEM""]",,,,true,false,"Accepted","[""TFC""]","[""Other""]","[]","[""Polyacrylonitrile""]","[""None""]","6576f237e228493735990d50","2023-12-11T11:27:51.721Z","2023-10-28T00:00:00.000Z","Multifunctional Membranes for Solvent Resistant Nanofiltration and Pervaporation Applications Based on Segmented Polymer Networks","Scientific Report","backOffice","10.1021/jp805117z","65003a2e9af97755a1fa02ed","Xianfeng Li and Malgorzata Basko and Filip Du Prez and Ivo F. J. Vankelecom","https://doi.org/10.1021/jp805117z",0,"Composite","PEO50/MA50_IPA_CV","Scientific report","Casting","[{""postTreatmentChemicalAgentConcentrationUnit"":[],""_id"":""6576f23ae228493735990d9e"",""postTreatment"":""None"",""postTreatmentChemicalAgentSmiles"":""N/A"",""postTreatmentChemicalAgentConcentration"":""""}]","ISA",1.738,12,"1705",0,,,,,,,,,,,,,,,"Bis(acrylate) Poly(Ethylene Oxide)",,,,,,,,,,,,,,,,,,,,,,,,,,,,,,,,,,,,,,,,,,,,,,,,,,,,,,,,,,,,,,"[]",,,,,,,,,,,,
"6576f23be228493735990da2","2023-12-11T11:27:55.145Z","[""Dimethylsulfoxide (DMSO)""]","[""water""]","[]","[]","15",,"[""Surface treatment""]","[{""postTreatmentChemicalAgentConcentrationUnit"":[""wt%""],""_id"":""6576f23be228493735990da4"",""postTreatment"":""Surface treatment"",""postTreatmentChemicalAgentSmiles"":""[OH-].[Na+]"",""postTreatmentChemicalAgentConcentration"":""10""}]","[]","[]","[]","[]","[]","[]",,,,,false,"Dead-end",20,25,,"Isopropanol (IPA)","Dye","Crystal Violet (chloride salt)",407.99,,,1,"[""SEM""]",,,,true,false,"Accepted","[""TFC""]","[""Other""]","[]","[""Polyacrylonitrile""]","[""None""]","6576f237e228493735990d50","2023-12-11T11:27:51.721Z","2023-10-28T00:00:00.000Z","Multifunctional Membranes for Solvent Resistant Nanofiltration and Pervaporation Applications Based on Segmented Polymer Networks","Scientific Report","backOffice","10.1021/jp805117z","65003a2e9af97755a1fa02ed","Xianfeng Li and Malgorzata Basko and Filip Du Prez and Ivo F. J. Vankelecom","https://doi.org/10.1021/jp805117z",0,"Composite","PEO80/MA20_IPA_CV","Scientific report","Casting","[{""postTreatmentChemicalAgentConcentrationUnit"":[],""_id"":""6576f23be228493735990da3"",""postTreatment"":""None"",""postTreatmentChemicalAgentSmiles"":""N/A"",""postTreatmentChemicalAgentConcentration"":""""}]","ISA",1.8,5,"1706",0,,,,,,,,,,,,,,,"Bis(acrylate) Poly(Ethylene Oxide)",,,,,,,,,,,,,,,,,,,,,,,,,,,,,,,,,,,,,,,,,,,,,,,,,,,,,,,,,,,,,,"[]",,,,,,,,,,,,
"6576f23be228493735990da7","2023-12-11T11:27:55.316Z","[""Dimethylsulfoxide (DMSO)""]","[""water""]","[]","[]","15",,"[""Surface treatment""]","[{""postTreatmentChemicalAgentConcentrationUnit"":[""wt%""],""_id"":""6576f23be228493735990da9"",""postTreatment"":""Surface treatment"",""postTreatmentChemicalAgentSmiles"":""[OH-].[Na+]"",""postTreatmentChemicalAgentConcentration"":""10""}]","[]","[]","[]","[]","[]","[]",,,,,false,"Dead-end",20,25,,"Isopropanol (IPA)","Dye","Crystal Violet (chloride salt)",407.99,,,1,"[""SEM""]",,,,true,false,"Accepted","[""TFC""]","[""Other""]","[]","[""Polyacrylonitrile""]","[""None""]","6576f237e228493735990d50","2023-12-11T11:27:51.721Z","2023-10-28T00:00:00.000Z","Multifunctional Membranes for Solvent Resistant Nanofiltration and Pervaporation Applications Based on Segmented Polymer Networks","Scientific Report","backOffice","10.1021/jp805117z","65003a2e9af97755a1fa02ed","Xianfeng Li and Malgorzata Basko and Filip Du Prez and Ivo F. J. Vankelecom","https://doi.org/10.1021/jp805117z",0,"Composite","PEO20/BA80_IPA_CV","Scientific report","Casting","[{""postTreatmentChemicalAgentConcentrationUnit"":[],""_id"":""6576f23be228493735990da8"",""postTreatment"":""None"",""postTreatmentChemicalAgentSmiles"":""N/A"",""postTreatmentChemicalAgentConcentration"":""""}]","ISA",0.258,12,"1707",0,,,,,,,,,,,,,,,"Bis(acrylate) Poly(Ethylene Oxide)",,,,,,,,,,,,,,,,,,,,,,,,,,,,,,,,,,,,,,,,,,,,,,,,,,,,,,,,,,,,,,"[]",,,,,,,,,,,,
"6576f23be228493735990dac","2023-12-11T11:27:55.537Z","[""Dimethylsulfoxide (DMSO)""]","[""water""]","[]","[]","15",,"[""Surface treatment""]","[{""postTreatmentChemicalAgentConcentrationUnit"":[""wt%""],""_id"":""6576f23be228493735990dae"",""postTreatment"":""Surface treatment"",""postTreatmentChemicalAgentSmiles"":""[OH-].[Na+]"",""postTreatmentChemicalAgentConcentration"":""10""}]","[]","[]","[]","[]","[]","[]",,,,,false,"Dead-end",20,25,,"Isopropanol (IPA)","Dye","Crystal Violet (chloride salt)",407.99,,,1,"[""SEM""]",,,,true,false,"Accepted","[""TFC""]","[""Other""]","[]","[""Polyacrylonitrile""]","[""None""]","6576f237e228493735990d50","2023-12-11T11:27:51.721Z","2023-10-28T00:00:00.000Z","Multifunctional Membranes for Solvent Resistant Nanofiltration and Pervaporation Applications Based on Segmented Polymer Networks","Scientific Report","backOffice","10.1021/jp805117z","65003a2e9af97755a1fa02ed","Xianfeng Li and Malgorzata Basko and Filip Du Prez and Ivo F. J. Vankelecom","https://doi.org/10.1021/jp805117z",0,"Composite","PEO50/BA50_IPA_CV","Scientific report","Casting","[{""postTreatmentChemicalAgentConcentrationUnit"":[],""_id"":""6576f23be228493735990dad"",""postTreatment"":""None"",""postTreatmentChemicalAgentSmiles"":""N/A"",""postTreatmentChemicalAgentConcentration"":""""}]","ISA",0.72,16,"1708",0,,,,,,,,,,,,,,,"Bis(acrylate) Poly(Ethylene Oxide)",,,,,,,,,,,,,,,,,,,,,,,,,,,,,,,,,,,,,,,,,,,,,,,,,,,,,,,,,,,,,,"[]",,,,,,,,,,,,
"6576f23be228493735990db1","2023-12-11T11:27:55.732Z","[""Dimethylsulfoxide (DMSO)""]","[""water""]","[]","[]","15",,"[""Surface treatment""]","[{""postTreatmentChemicalAgentConcentrationUnit"":[""wt%""],""_id"":""6576f23be228493735990db3"",""postTreatment"":""Surface treatment"",""postTreatmentChemicalAgentSmiles"":""[OH-].[Na+]"",""postTreatmentChemicalAgentConcentration"":""10""}]","[]","[]","[]","[]","[]","[]",,,,,false,"Dead-end",20,25,,"Isopropanol (IPA)","Dye","Crystal Violet (chloride salt)",407.99,,,1,"[""SEM""]",,,,true,false,"Accepted","[""TFC""]","[""Other""]","[]","[""Polyacrylonitrile""]","[""None""]","6576f237e228493735990d50","2023-12-11T11:27:51.721Z","2023-10-28T00:00:00.000Z","Multifunctional Membranes for Solvent Resistant Nanofiltration and Pervaporation Applications Based on Segmented Polymer Networks","Scientific Report","backOffice","10.1021/jp805117z","65003a2e9af97755a1fa02ed","Xianfeng Li and Malgorzata Basko and Filip Du Prez and Ivo F. J. Vankelecom","https://doi.org/10.1021/jp805117z",0,"Composite","PEO80/BA20_IPA_CV","Scientific report","Casting","[{""postTreatmentChemicalAgentConcentrationUnit"":[],""_id"":""6576f23be228493735990db2"",""postTreatment"":""None"",""postTreatmentChemicalAgentSmiles"":""N/A"",""postTreatmentChemicalAgentConcentration"":""""}]","ISA",0.19,8.3,"1709",0,,,,,,,,,,,,,,,"Bis(acrylate) Poly(Ethylene Oxide)",,,,,,,,,,,,,,,,,,,,,,,,,,,,,,,,,,,,,,,,,,,,,,,,,,,,,,,,,,,,,,"[]",,,,,,,,,,,,
"6576f23be228493735990db6","2023-12-11T11:27:55.966Z","[""Dimethylsulfoxide (DMSO)""]","[""water""]","[]","[]","15",,"[""Surface treatment""]","[{""postTreatmentChemicalAgentConcentrationUnit"":[""wt%""],""_id"":""6576f23be228493735990db8"",""postTreatment"":""Surface treatment"",""postTreatmentChemicalAgentSmiles"":""[OH-].[Na+]"",""postTreatmentChemicalAgentConcentration"":""10""}]","[]","[]","[]","[]","[]","[]",,,,,false,"Dead-end",20,25,,"Isopropanol (IPA)","Dye","Crystal Violet (chloride salt)",407.99,,,1,"[""SEM""]",,,,true,false,"Accepted","[""TFC""]","[""Other""]","[]","[""Polyacrylonitrile""]","[""None""]","6576f237e228493735990d50","2023-12-11T11:27:51.721Z","2023-10-28T00:00:00.000Z","Multifunctional Membranes for Solvent Resistant Nanofiltration and Pervaporation Applications Based on Segmented Polymer Networks","Scientific Report","backOffice","10.1021/jp805117z","65003a2e9af97755a1fa02ed","Xianfeng Li and Malgorzata Basko and Filip Du Prez and Ivo F. J. Vankelecom","https://doi.org/10.1021/jp805117z",0,"Composite","PEO20/iBorA80_IPA_CV","Scientific report","Casting","[{""postTreatmentChemicalAgentConcentrationUnit"":[],""_id"":""6576f23be228493735990db7"",""postTreatment"":""None"",""postTreatmentChemicalAgentSmiles"":""N/A"",""postTreatmentChemicalAgentConcentration"":""""}]","ISA",0.001,9,"1710",0,,,,,,,,,,,,,,,"Bis(acrylate) Poly(Ethylene Oxide)",,,,,,,,,,,,,,,,,,,,,,,,,,,,,,,,,,,,,,,,,,,,,,,,,,,,,,,,,,,,,,"[]",,,,,,,,,,,,
"6576f23ce228493735990dbb","2023-12-11T11:27:56.183Z","[""Dimethylsulfoxide (DMSO)""]","[""water""]","[]","[]","15",,"[""Surface treatment""]","[{""postTreatmentChemicalAgentConcentrationUnit"":[""wt%""],""_id"":""6576f23ce228493735990dbd"",""postTreatment"":""Surface treatment"",""postTreatmentChemicalAgentSmiles"":""[OH-].[Na+]"",""postTreatmentChemicalAgentConcentration"":""10""}]","[]","[]","[]","[]","[]","[]",,,,,false,"Dead-end",20,25,,"Isopropanol (IPA)","Dye","Crystal Violet (chloride salt)",407.99,,,1,"[""SEM""]",,,,true,false,"Accepted","[""TFC""]","[""Other""]","[]","[""Polyacrylonitrile""]","[""None""]","6576f237e228493735990d50","2023-12-11T11:27:51.721Z","2023-10-28T00:00:00.000Z","Multifunctional Membranes for Solvent Resistant Nanofiltration and Pervaporation Applications Based on Segmented Polymer Networks","Scientific Report","backOffice","10.1021/jp805117z","65003a2e9af97755a1fa02ed","Xianfeng Li and Malgorzata Basko and Filip Du Prez and Ivo F. J. Vankelecom","https://doi.org/10.1021/jp805117z",0,"Composite","PEO50/iBorA50_IPA_CV","Scientific report","Casting","[{""postTreatmentChemicalAgentConcentrationUnit"":[],""_id"":""6576f23ce228493735990dbc"",""postTreatment"":""None"",""postTreatmentChemicalAgentSmiles"":""N/A"",""postTreatmentChemicalAgentConcentration"":""""}]","ISA",0.002,12,"1711",0,,,,,,,,,,,,,,,"Bis(acrylate) Poly(Ethylene Oxide)",,,,,,,,,,,,,,,,,,,,,,,,,,,,,,,,,,,,,,,,,,,,,,,,,,,,,,,,,,,,,,"[]",,,,,,,,,,,,
"6576f23ce228493735990dc0","2023-12-11T11:27:56.357Z","[""Dimethylsulfoxide (DMSO)""]","[""water""]","[]","[]","15",,"[""Surface treatment""]","[{""postTreatmentChemicalAgentConcentrationUnit"":[""wt%""],""_id"":""6576f23ce228493735990dc2"",""postTreatment"":""Surface treatment"",""postTreatmentChemicalAgentSmiles"":""[OH-].[Na+]"",""postTreatmentChemicalAgentConcentration"":""10""}]","[]","[]","[]","[]","[]","[]",,,,,false,"Dead-end",20,25,,"Isopropanol (IPA)","Dye","Crystal Violet (chloride salt)",407.99,,,1,"[""SEM""]",,,,true,false,"Accepted","[""TFC""]","[""Other""]","[]","[""Polyacrylonitrile""]","[""None""]","6576f237e228493735990d50","2023-12-11T11:27:51.721Z","2023-10-28T00:00:00.000Z","Multifunctional Membranes for Solvent Resistant Nanofiltration and Pervaporation Applications Based on Segmented Polymer Networks","Scientific Report","backOffice","10.1021/jp805117z","65003a2e9af97755a1fa02ed","Xianfeng Li and Malgorzata Basko and Filip Du Prez and Ivo F. J. Vankelecom","https://doi.org/10.1021/jp805117z",0,"Composite","PEO80/iBorA20_IPA_CV","Scientific report","Casting","[{""postTreatmentChemicalAgentConcentrationUnit"":[],""_id"":""6576f23ce228493735990dc1"",""postTreatment"":""None"",""postTreatmentChemicalAgentSmiles"":""N/A"",""postTreatmentChemicalAgentConcentration"":""""}]","ISA",0.004,4,"1712",0,,,,,,,,,,,,,,,"Bis(acrylate) Poly(Ethylene Oxide)",,,,,,,,,,,,,,,,,,,,,,,,,,,,,,,,,,,,,,,,,,,,,,,,,,,,,,,,,,,,,,"[]",,,,,,,,,,,,
"6576f23ce228493735990dc5","2023-12-11T11:27:56.539Z","[""Dimethylsulfoxide (DMSO)""]","[""water""]","[]","[]","15",,"[""Surface treatment""]","[{""postTreatmentChemicalAgentConcentrationUnit"":[""wt%""],""_id"":""6576f23ce228493735990dc7"",""postTreatment"":""Surface treatment"",""postTreatmentChemicalAgentSmiles"":""[OH-].[Na+]"",""postTreatmentChemicalAgentConcentration"":""10""}]","[]","[]","[]","[]","[]","[]",,,,,false,"Dead-end",20,25,,"Isopropanol (IPA)","Dye","Crystal Violet (chloride salt)",407.99,,,1,"[""SEM""]",,,,true,false,"Accepted","[""TFC""]","[""Other""]","[]","[""Polyacrylonitrile""]","[""None""]","6576f237e228493735990d50","2023-12-11T11:27:51.721Z","2023-10-28T00:00:00.000Z","Multifunctional Membranes for Solvent Resistant Nanofiltration and Pervaporation Applications Based on Segmented Polymer Networks","Scientific Report","backOffice","10.1021/jp805117z","65003a2e9af97755a1fa02ed","Xianfeng Li and Malgorzata Basko and Filip Du Prez and Ivo F. J. Vankelecom","https://doi.org/10.1021/jp805117z",0,"Composite","PEO20/MA80_THF_RB","Scientific report","Casting","[{""postTreatmentChemicalAgentConcentrationUnit"":[],""_id"":""6576f23ce228493735990dc6"",""postTreatment"":""None"",""postTreatmentChemicalAgentSmiles"":""N/A"",""postTreatmentChemicalAgentConcentration"":""""}]","ISA",0.126,99.7,"1713",0,,,,,,,,,,,,,,,"Bis(acrylate) Poly(Ethylene Oxide)",,,,,,,,,,,,,,,,,,,,,,,,,,,,,,,,,,,,,,,,,,,,,,,,,,,,,,,,,,,,,,"[]",,,,,,,,,,,,
"6576f23ce228493735990dca","2023-12-11T11:27:56.760Z","[""Dimethylsulfoxide (DMSO)""]","[""water""]","[]","[]","15",,"[""Surface treatment""]","[{""postTreatmentChemicalAgentConcentrationUnit"":[""wt%""],""_id"":""6576f23ce228493735990dcc"",""postTreatment"":""Surface treatment"",""postTreatmentChemicalAgentSmiles"":""[OH-].[Na+]"",""postTreatmentChemicalAgentConcentration"":""10""}]","[]","[]","[]","[]","[]","[]",,,,,false,"Dead-end",20,25,,"Isopropanol (IPA)","Dye","Crystal Violet (chloride salt)",407.99,,,1,"[""SEM""]",,,,true,false,"Accepted","[""TFC""]","[""Other""]","[]","[""Polyacrylonitrile""]","[""None""]","6576f237e228493735990d50","2023-12-11T11:27:51.721Z","2023-10-28T00:00:00.000Z","Multifunctional Membranes for Solvent Resistant Nanofiltration and Pervaporation Applications Based on Segmented Polymer Networks","Scientific Report","backOffice","10.1021/jp805117z","65003a2e9af97755a1fa02ed","Xianfeng Li and Malgorzata Basko and Filip Du Prez and Ivo F. J. Vankelecom","https://doi.org/10.1021/jp805117z",0,"Composite","PEO50/MA50_THF_RB","Scientific report","Casting","[{""postTreatmentChemicalAgentConcentrationUnit"":[],""_id"":""6576f23ce228493735990dcb"",""postTreatment"":""None"",""postTreatmentChemicalAgentSmiles"":""N/A"",""postTreatmentChemicalAgentConcentration"":""""}]","ISA",0.702,99.9,"1714",0,,,,,,,,,,,,,,,"Bis(acrylate) Poly(Ethylene Oxide)",,,,,,,,,,,,,,,,,,,,,,,,,,,,,,,,,,,,,,,,,,,,,,,,,,,,,,,,,,,,,,"[]",,,,,,,,,,,,
"6576f23ce228493735990dcf","2023-12-11T11:27:56.971Z","[""Dimethylsulfoxide (DMSO)""]","[""water""]","[]","[]","15",,"[""Surface treatment""]","[{""postTreatmentChemicalAgentConcentrationUnit"":[""wt%""],""_id"":""6576f23ce228493735990dd1"",""postTreatment"":""Surface treatment"",""postTreatmentChemicalAgentSmiles"":""[OH-].[Na+]"",""postTreatmentChemicalAgentConcentration"":""10""}]","[]","[]","[]","[]","[]","[]",,,,,false,"Dead-end",20,25,,"Isopropanol (IPA)","Dye","Rose Bengal (disodium salt)",1017.64,,,1,"[""SEM""]",,,,true,false,"Accepted","[""TFC""]","[""Other""]","[]","[""Polyacrylonitrile""]","[""None""]","6576f237e228493735990d50","2023-12-11T11:27:51.721Z","2023-10-28T00:00:00.000Z","Multifunctional Membranes for Solvent Resistant Nanofiltration and Pervaporation Applications Based on Segmented Polymer Networks","Scientific Report","backOffice","10.1021/jp805117z","65003a2e9af97755a1fa02ed","Xianfeng Li and Malgorzata Basko and Filip Du Prez and Ivo F. J. Vankelecom","https://doi.org/10.1021/jp805117z",0,"Composite","PEO80/MA20_THF_RB","Scientific report","Casting","[{""postTreatmentChemicalAgentConcentrationUnit"":[],""_id"":""6576f23ce228493735990dd0"",""postTreatment"":""None"",""postTreatmentChemicalAgentSmiles"":""N/A"",""postTreatmentChemicalAgentConcentration"":""""}]","ISA",1,99.9,"1715",0,,,,,,,,,,,,,,,"Bis(acrylate) Poly(Ethylene Oxide)",,,,,,,,,,,,,,,,,,,,,,,,,,,,,,,,,,,,,,,,,,,,,,,,,,,,,,,,,,,,,,"[]",,,,,,,,,,,,
"6576f23de228493735990dd4","2023-12-11T11:27:57.159Z","[""Dimethylsulfoxide (DMSO)""]","[""water""]","[]","[]","15",,"[""Surface treatment""]","[{""postTreatmentChemicalAgentConcentrationUnit"":[""wt%""],""_id"":""6576f23de228493735990dd6"",""postTreatment"":""Surface treatment"",""postTreatmentChemicalAgentSmiles"":""[OH-].[Na+]"",""postTreatmentChemicalAgentConcentration"":""10""}]","[]","[]","[]","[]","[]","[]",,,,,false,"Dead-end",20,25,,"Tetrahydrofuran (THF)","Dye","Rose Bengal (disodium salt)",1017.64,,,1,"[""SEM""]",,,,true,false,"Accepted","[""TFC""]","[""Other""]","[]","[""Polyacrylonitrile""]","[""None""]","6576f237e228493735990d50","2023-12-11T11:27:51.721Z","2023-10-28T00:00:00.000Z","Multifunctional Membranes for Solvent Resistant Nanofiltration and Pervaporation Applications Based on Segmented Polymer Networks","Scientific Report","backOffice","10.1021/jp805117z","65003a2e9af97755a1fa02ed","Xianfeng Li and Malgorzata Basko and Filip Du Prez and Ivo F. J. Vankelecom","https://doi.org/10.1021/jp805117z",0,"Composite","PEO20/BA80_THF_RB","Scientific report","Casting","[{""postTreatmentChemicalAgentConcentrationUnit"":[],""_id"":""6576f23de228493735990dd5"",""postTreatment"":""None"",""postTreatmentChemicalAgentSmiles"":""N/A"",""postTreatmentChemicalAgentConcentration"":""""}]","ISA",0.216,99,"1716",0,,,,,,,,,,,,,,,"Bis(acrylate) Poly(Ethylene Oxide)",,,,,,,,,,,,,,,,,,,,,,,,,,,,,,,,,,,,,,,,,,,,,,,,,,,,,,,,,,,,,,"[]",,,,,,,,,,,,
"6576f23de228493735990dd9","2023-12-11T11:27:57.400Z","[""Dimethylsulfoxide (DMSO)""]","[""water""]","[]","[]","15",,"[""Surface treatment""]","[{""postTreatmentChemicalAgentConcentrationUnit"":[""wt%""],""_id"":""6576f23de228493735990ddb"",""postTreatment"":""Surface treatment"",""postTreatmentChemicalAgentSmiles"":""[OH-].[Na+]"",""postTreatmentChemicalAgentConcentration"":""10""}]","[]","[]","[]","[]","[]","[]",,,,,false,"Dead-end",20,25,,"Tetrahydrofuran (THF)","Dye","Rose Bengal (disodium salt)",1017.64,,,1,"[""SEM""]",,,,true,false,"Accepted","[""TFC""]","[""Other""]","[]","[""Polyacrylonitrile""]","[""None""]","6576f237e228493735990d50","2023-12-11T11:27:51.721Z","2023-10-28T00:00:00.000Z","Multifunctional Membranes for Solvent Resistant Nanofiltration and Pervaporation Applications Based on Segmented Polymer Networks","Scientific Report","backOffice","10.1021/jp805117z","65003a2e9af97755a1fa02ed","Xianfeng Li and Malgorzata Basko and Filip Du Prez and Ivo F. J. Vankelecom","https://doi.org/10.1021/jp805117z",0,"Composite","PEO50/BA50_THF_RB","Scientific report","Casting","[{""postTreatmentChemicalAgentConcentrationUnit"":[],""_id"":""6576f23de228493735990dda"",""postTreatment"":""None"",""postTreatmentChemicalAgentSmiles"":""N/A"",""postTreatmentChemicalAgentConcentration"":""""}]","ISA",1.26,99.3,"1717",0,,,,,,,,,,,,,,,"Bis(acrylate) Poly(Ethylene Oxide)",,,,,,,,,,,,,,,,,,,,,,,,,,,,,,,,,,,,,,,,,,,,,,,,,,,,,,,,,,,,,,"[]",,,,,,,,,,,,
"6576f23de228493735990dde","2023-12-11T11:27:57.605Z","[""Dimethylsulfoxide (DMSO)""]","[""water""]","[]","[]","15",,"[""Surface treatment""]","[{""postTreatmentChemicalAgentConcentrationUnit"":[""wt%""],""_id"":""6576f23de228493735990de0"",""postTreatment"":""Surface treatment"",""postTreatmentChemicalAgentSmiles"":""[OH-].[Na+]"",""postTreatmentChemicalAgentConcentration"":""10""}]","[]","[]","[]","[]","[]","[]",,,,,false,"Dead-end",20,25,,"Tetrahydrofuran (THF)","Dye","Rose Bengal (disodium salt)",1017.64,,,1,"[""SEM""]",,,,true,false,"Accepted","[""TFC""]","[""Other""]","[]","[""Polyacrylonitrile""]","[""None""]","6576f237e228493735990d50","2023-12-11T11:27:51.721Z","2023-10-28T00:00:00.000Z","Multifunctional Membranes for Solvent Resistant Nanofiltration and Pervaporation Applications Based on Segmented Polymer Networks","Scientific Report","backOffice","10.1021/jp805117z","65003a2e9af97755a1fa02ed","Xianfeng Li and Malgorzata Basko and Filip Du Prez and Ivo F. J. Vankelecom","https://doi.org/10.1021/jp805117z",0,"Composite","PEO80/BA20_THF_RB","Scientific report","Casting","[{""postTreatmentChemicalAgentConcentrationUnit"":[],""_id"":""6576f23de228493735990ddf"",""postTreatment"":""None"",""postTreatmentChemicalAgentSmiles"":""N/A"",""postTreatmentChemicalAgentConcentration"":""""}]","ISA",0.007,99.5,"1718",0,,,,,,,,,,,,,,,"Bis(acrylate) Poly(Ethylene Oxide)",,,,,,,,,,,,,,,,,,,,,,,,,,,,,,,,,,,,,,,,,,,,,,,,,,,,,,,,,,,,,,"[]",,,,,,,,,,,,
"6576f23de228493735990de3","2023-12-11T11:27:57.826Z","[""Dimethylsulfoxide (DMSO)""]","[""water""]","[]","[]","15",,"[""Surface treatment""]","[{""postTreatmentChemicalAgentConcentrationUnit"":[""wt%""],""_id"":""6576f23de228493735990de5"",""postTreatment"":""Surface treatment"",""postTreatmentChemicalAgentSmiles"":""[OH-].[Na+]"",""postTreatmentChemicalAgentConcentration"":""10""}]","[]","[]","[]","[]","[]","[]",,,,,false,"Dead-end",20,25,,"Tetrahydrofuran (THF)","Dye","Rose Bengal (disodium salt)",1017.64,,,1,"[""SEM""]",,,,true,false,"Accepted","[""TFC""]","[""Other""]","[]","[""Polyacrylonitrile""]","[""None""]","6576f237e228493735990d50","2023-12-11T11:27:51.721Z","2023-10-28T00:00:00.000Z","Multifunctional Membranes for Solvent Resistant Nanofiltration and Pervaporation Applications Based on Segmented Polymer Networks","Scientific Report","backOffice","10.1021/jp805117z","65003a2e9af97755a1fa02ed","Xianfeng Li and Malgorzata Basko and Filip Du Prez and Ivo F. J. Vankelecom","https://doi.org/10.1021/jp805117z",0,"Composite","PEO50/iBorA50_THF_RB","Scientific report","Casting","[{""postTreatmentChemicalAgentConcentrationUnit"":[],""_id"":""6576f23de228493735990de4"",""postTreatment"":""None"",""postTreatmentChemicalAgentSmiles"":""N/A"",""postTreatmentChemicalAgentConcentration"":""""}]","ISA",0.03,99.2,"1719",0,,,,,,,,,,,,,,,"Bis(acrylate) Poly(Ethylene Oxide)",,,,,,,,,,,,,,,,,,,,,,,,,,,,,,,,,,,,,,,,,,,,,,,,,,,,,,,,,,,,,,"[]",,,,,,,,,,,,
"6576f23ee228493735990de8","2023-12-11T11:27:58.039Z","[""Dimethylsulfoxide (DMSO)""]","[""water""]","[]","[]","15",,"[""Surface treatment""]","[{""postTreatmentChemicalAgentConcentrationUnit"":[""wt%""],""_id"":""6576f23ee228493735990dea"",""postTreatment"":""Surface treatment"",""postTreatmentChemicalAgentSmiles"":""[OH-].[Na+]"",""postTreatmentChemicalAgentConcentration"":""10""}]","[]","[]","[]","[]","[]","[]",,,,,false,"Dead-end",20,25,,"Tetrahydrofuran (THF)","Dye","Rose Bengal (disodium salt)",1017.64,,,1,"[""SEM""]",,,,true,false,"Accepted","[""TFC""]","[""Other""]","[]","[""Polyacrylonitrile""]","[""None""]","6576f237e228493735990d50","2023-12-11T11:27:51.721Z","2023-10-28T00:00:00.000Z","Multifunctional Membranes for Solvent Resistant Nanofiltration and Pervaporation Applications Based on Segmented Polymer Networks","Scientific Report","backOffice","10.1021/jp805117z","65003a2e9af97755a1fa02ed","Xianfeng Li and Malgorzata Basko and Filip Du Prez and Ivo F. J. Vankelecom","https://doi.org/10.1021/jp805117z",0,"Composite","PEO20/MA80_DMF_RB","Scientific report","Casting","[{""postTreatmentChemicalAgentConcentrationUnit"":[],""_id"":""6576f23ee228493735990de9"",""postTreatment"":""None"",""postTreatmentChemicalAgentSmiles"":""N/A"",""postTreatmentChemicalAgentConcentration"":""""}]","ISA",4.05,8.8,"1720",0,,,,,,,,,,,,,,,"Bis(acrylate) Poly(Ethylene Oxide)",,,,,,,,,,,,,,,,,,,,,,,,,,,,,,,,,,,,,,,,,,,,,,,,,,,,,,,,,,,,,,"[]",,,,,,,,,,,,
"6576f23ee228493735990ded","2023-12-11T11:27:58.209Z","[""Dimethylsulfoxide (DMSO)""]","[""water""]","[]","[]","15",,"[""Surface treatment""]","[{""postTreatmentChemicalAgentConcentrationUnit"":[""wt%""],""_id"":""6576f23ee228493735990def"",""postTreatment"":""Surface treatment"",""postTreatmentChemicalAgentSmiles"":""[OH-].[Na+]"",""postTreatmentChemicalAgentConcentration"":""10""}]","[]","[]","[]","[]","[]","[]",,,,,false,"Dead-end",20,25,,"Tetrahydrofuran (THF)","Dye","Rose Bengal (disodium salt)",1017.64,,,1,"[""SEM""]",,,,true,false,"Accepted","[""TFC""]","[""Other""]","[]","[""Polyacrylonitrile""]","[""None""]","6576f237e228493735990d50","2023-12-11T11:27:51.721Z","2023-10-28T00:00:00.000Z","Multifunctional Membranes for Solvent Resistant Nanofiltration and Pervaporation Applications Based on Segmented Polymer Networks","Scientific Report","backOffice","10.1021/jp805117z","65003a2e9af97755a1fa02ed","Xianfeng Li and Malgorzata Basko and Filip Du Prez and Ivo F. J. Vankelecom","https://doi.org/10.1021/jp805117z",0,"Composite","PEO50/MA50_DMF_RB","Scientific report","Casting","[{""postTreatmentChemicalAgentConcentrationUnit"":[],""_id"":""6576f23ee228493735990dee"",""postTreatment"":""None"",""postTreatmentChemicalAgentSmiles"":""N/A"",""postTreatmentChemicalAgentConcentration"":""""}]","ISA",24.928,17,"1721",0,,,,,,,,,,,,,,,"Bis(acrylate) Poly(Ethylene Oxide)",,,,,,,,,,,,,,,,,,,,,,,,,,,,,,,,,,,,,,,,,,,,,,,,,,,,,,,,,,,,,,"[]",,,,,,,,,,,,
"6576f23ee228493735990df2","2023-12-11T11:27:58.402Z","[""Dimethylsulfoxide (DMSO)""]","[""water""]","[]","[]","15",,"[""Surface treatment""]","[{""postTreatmentChemicalAgentConcentrationUnit"":[""wt%""],""_id"":""6576f23ee228493735990df4"",""postTreatment"":""Surface treatment"",""postTreatmentChemicalAgentSmiles"":""[OH-].[Na+]"",""postTreatmentChemicalAgentConcentration"":""10""}]","[]","[]","[]","[]","[]","[]",,,,,false,"Dead-end",20,25,,"Tetrahydrofuran (THF)","Dye","Rose Bengal (disodium salt)",1017.64,,,1,"[""SEM""]",,,,true,false,"Accepted","[""TFC""]","[""Other""]","[]","[""Polyacrylonitrile""]","[""None""]","6576f237e228493735990d50","2023-12-11T11:27:51.721Z","2023-10-28T00:00:00.000Z","Multifunctional Membranes for Solvent Resistant Nanofiltration and Pervaporation Applications Based on Segmented Polymer Networks","Scientific Report","backOffice","10.1021/jp805117z","65003a2e9af97755a1fa02ed","Xianfeng Li and Malgorzata Basko and Filip Du Prez and Ivo F. J. Vankelecom","https://doi.org/10.1021/jp805117z",0,"Composite","PEO80/MA20_DMF_RB","Scientific report","Casting","[{""postTreatmentChemicalAgentConcentrationUnit"":[],""_id"":""6576f23ee228493735990df3"",""postTreatment"":""None"",""postTreatmentChemicalAgentSmiles"":""N/A"",""postTreatmentChemicalAgentConcentration"":""""}]","ISA",9.432,53,"1722",0,,,,,,,,,,,,,,,"Bis(acrylate) Poly(Ethylene Oxide)",,,,,,,,,,,,,,,,,,,,,,,,,,,,,,,,,,,,,,,,,,,,,,,,,,,,,,,,,,,,,,"[]",,,,,,,,,,,,
"6576f23ee228493735990df7","2023-12-11T11:27:58.623Z","[""Dimethylsulfoxide (DMSO)""]","[""water""]","[]","[]","15",,"[""Surface treatment""]","[{""postTreatmentChemicalAgentConcentrationUnit"":[""wt%""],""_id"":""6576f23ee228493735990df9"",""postTreatment"":""Surface treatment"",""postTreatmentChemicalAgentSmiles"":""[OH-].[Na+]"",""postTreatmentChemicalAgentConcentration"":""10""}]","[]","[]","[]","[]","[]","[]",,,,,false,"Dead-end",20,25,,"Dimethylformamide (DMF)","Dye","Rose Bengal (disodium salt)",1017.64,,,1,"[""SEM""]",,,,true,false,"Accepted","[""TFC""]","[""Other""]","[]","[""Polyacrylonitrile""]","[""None""]","6576f237e228493735990d50","2023-12-11T11:27:51.721Z","2023-10-28T00:00:00.000Z","Multifunctional Membranes for Solvent Resistant Nanofiltration and Pervaporation Applications Based on Segmented Polymer Networks","Scientific Report","backOffice","10.1021/jp805117z","65003a2e9af97755a1fa02ed","Xianfeng Li and Malgorzata Basko and Filip Du Prez and Ivo F. J. Vankelecom","https://doi.org/10.1021/jp805117z",0,"Composite","PEO20/BA80_DMF_RB","Scientific report","Casting","[{""postTreatmentChemicalAgentConcentrationUnit"":[],""_id"":""6576f23ee228493735990df8"",""postTreatment"":""None"",""postTreatmentChemicalAgentSmiles"":""N/A"",""postTreatmentChemicalAgentConcentration"":""""}]","ISA",8.238,,"1723",0,,,,,,,,,,,,,,,"Bis(acrylate) Poly(Ethylene Oxide)",,,,,,,,,,,,,,,,,,,,,,,,,,,,,,,,,,,,,,,,,,,,,,,,,,,,,,,,,,,,,,"[]",,,,,,,,,,,,
"6576f23ee228493735990dfc","2023-12-11T11:27:58.864Z","[""Dimethylsulfoxide (DMSO)""]","[""water""]","[]","[]","15",,"[""Surface treatment""]","[{""postTreatmentChemicalAgentConcentrationUnit"":[""wt%""],""_id"":""6576f23ee228493735990dfe"",""postTreatment"":""Surface treatment"",""postTreatmentChemicalAgentSmiles"":""[OH-].[Na+]"",""postTreatmentChemicalAgentConcentration"":""10""}]","[]","[]","[]","[]","[]","[]",,,,,false,"Dead-end",20,25,,"Dimethylformamide (DMF)","Dye","Rose Bengal (disodium salt)",1017.64,,,1,"[""SEM""]",,,,true,false,"Accepted","[""TFC""]","[""Other""]","[]","[""Polyacrylonitrile""]","[""None""]","6576f237e228493735990d50","2023-12-11T11:27:51.721Z","2023-10-28T00:00:00.000Z","Multifunctional Membranes for Solvent Resistant Nanofiltration and Pervaporation Applications Based on Segmented Polymer Networks","Scientific Report","backOffice","10.1021/jp805117z","65003a2e9af97755a1fa02ed","Xianfeng Li and Malgorzata Basko and Filip Du Prez and Ivo F. J. Vankelecom","https://doi.org/10.1021/jp805117z",0,"Composite","PEO50/BA50_DMF_RB","Scientific report","Casting","[{""postTreatmentChemicalAgentConcentrationUnit"":[],""_id"":""6576f23ee228493735990dfd"",""postTreatment"":""None"",""postTreatmentChemicalAgentSmiles"":""N/A"",""postTreatmentChemicalAgentConcentration"":""""}]","ISA",2.7,96,"1724",0,,,,,,,,,,,,,,,"Bis(acrylate) Poly(Ethylene Oxide)",,,,,,,,,,,,,,,,,,,,,,,,,,,,,,,,,,,,,,,,,,,,,,,,,,,,,,,,,,,,,,"[]",,,,,,,,,,,,
"6576f23fe228493735990e01","2023-12-11T11:27:59.131Z","[""Dimethylsulfoxide (DMSO)""]","[""water""]","[]","[]","15",,"[""Surface treatment""]","[{""postTreatmentChemicalAgentConcentrationUnit"":[""wt%""],""_id"":""6576f23fe228493735990e03"",""postTreatment"":""Surface treatment"",""postTreatmentChemicalAgentSmiles"":""[OH-].[Na+]"",""postTreatmentChemicalAgentConcentration"":""10""}]","[]","[]","[]","[]","[]","[]",,,,,false,"Dead-end",20,25,,"Dimethylformamide (DMF)","Dye","Rose Bengal (disodium salt)",1017.64,,,1,"[""SEM""]",,,,true,false,"Accepted","[""TFC""]","[""Other""]","[]","[""Polyacrylonitrile""]","[""None""]","6576f237e228493735990d50","2023-12-11T11:27:51.721Z","2023-10-28T00:00:00.000Z","Multifunctional Membranes for Solvent Resistant Nanofiltration and Pervaporation Applications Based on Segmented Polymer Networks","Scientific Report","backOffice","10.1021/jp805117z","65003a2e9af97755a1fa02ed","Xianfeng Li and Malgorzata Basko and Filip Du Prez and Ivo F. J. Vankelecom","https://doi.org/10.1021/jp805117z",0,"Composite","PEO80/BA20_DMF_RB","Scientific report","Casting","[{""postTreatmentChemicalAgentConcentrationUnit"":[],""_id"":""6576f23fe228493735990e02"",""postTreatment"":""None"",""postTreatmentChemicalAgentSmiles"":""N/A"",""postTreatmentChemicalAgentConcentration"":""""}]","ISA",0.14,95,"1725",0,,,,,,,,,,,,,,,"Bis(acrylate) Poly(Ethylene Oxide)",,,,,,,,,,,,,,,,,,,,,,,,,,,,,,,,,,,,,,,,,,,,,,,,,,,,,,,,,,,,,,"[]",,,,,,,,,,,,
"6576f23fe228493735990e06","2023-12-11T11:27:59.327Z","[""Dimethylsulfoxide (DMSO)""]","[""water""]","[]","[]","15",,"[""Surface treatment""]","[{""postTreatmentChemicalAgentConcentrationUnit"":[""wt%""],""_id"":""6576f23fe228493735990e08"",""postTreatment"":""Surface treatment"",""postTreatmentChemicalAgentSmiles"":""[OH-].[Na+]"",""postTreatmentChemicalAgentConcentration"":""10""}]","[]","[]","[]","[]","[]","[]",,,,,false,"Dead-end",20,25,,"Dimethylformamide (DMF)","Dye","Rose Bengal (disodium salt)",1017.64,,,1,"[""SEM""]",,,,true,false,"Accepted","[""TFC""]","[""Other""]","[]","[""Polyacrylonitrile""]","[""None""]","6576f237e228493735990d50","2023-12-11T11:27:51.721Z","2023-10-28T00:00:00.000Z","Multifunctional Membranes for Solvent Resistant Nanofiltration and Pervaporation Applications Based on Segmented Polymer Networks","Scientific Report","backOffice","10.1021/jp805117z","65003a2e9af97755a1fa02ed","Xianfeng Li and Malgorzata Basko and Filip Du Prez and Ivo F. J. Vankelecom","https://doi.org/10.1021/jp805117z",0,"Composite","PEO20/iBorA80_DMF_RB","Scientific report","Casting","[{""postTreatmentChemicalAgentConcentrationUnit"":[],""_id"":""6576f23fe228493735990e07"",""postTreatment"":""None"",""postTreatmentChemicalAgentSmiles"":""N/A"",""postTreatmentChemicalAgentConcentration"":""""}]","ISA",0.015,96,"1726",0,,,,,,,,,,,,,,,"Bis(acrylate) Poly(Ethylene Oxide)",,,,,,,,,,,,,,,,,,,,,,,,,,,,,,,,,,,,,,,,,,,,,,,,,,,,,,,,,,,,,,"[]",,,,,,,,,,,,
"6576f23fe228493735990e0b","2023-12-11T11:27:59.514Z","[""Dimethylsulfoxide (DMSO)""]","[""water""]","[]","[]","15",,"[""Surface treatment""]","[{""postTreatmentChemicalAgentConcentrationUnit"":[""wt%""],""_id"":""6576f23fe228493735990e0d"",""postTreatment"":""Surface treatment"",""postTreatmentChemicalAgentSmiles"":""[OH-].[Na+]"",""postTreatmentChemicalAgentConcentration"":""10""}]","[]","[]","[]","[]","[]","[]",,,,,false,"Dead-end",20,25,,"Dimethylformamide (DMF)","Dye","Rose Bengal (disodium salt)",1017.64,,,1,"[""SEM""]",,,,true,false,"Accepted","[""TFC""]","[""Other""]","[]","[""Polyacrylonitrile""]","[""None""]","6576f237e228493735990d50","2023-12-11T11:27:51.721Z","2023-10-28T00:00:00.000Z","Multifunctional Membranes for Solvent Resistant Nanofiltration and Pervaporation Applications Based on Segmented Polymer Networks","Scientific Report","backOffice","10.1021/jp805117z","65003a2e9af97755a1fa02ed","Xianfeng Li and Malgorzata Basko and Filip Du Prez and Ivo F. J. Vankelecom","https://doi.org/10.1021/jp805117z",0,"Composite","PEO50/iBorA50_DMF_RB","Scientific report","Casting","[{""postTreatmentChemicalAgentConcentrationUnit"":[],""_id"":""6576f23fe228493735990e0c"",""postTreatment"":""None"",""postTreatmentChemicalAgentSmiles"":""N/A"",""postTreatmentChemicalAgentConcentration"":""""}]","ISA",0.04,99,"1727",0,,,,,,,,,,,,,,,"Bis(acrylate) Poly(Ethylene Oxide)",,,,,,,,,,,,,,,,,,,,,,,,,,,,,,,,,,,,,,,,,,,,,,,,,,,,,,,,,,,,,,"[]",,,,,,,,,,,,
"6576f23fe228493735990e10","2023-12-11T11:27:59.753Z","[""Dimethylsulfoxide (DMSO)""]","[""water""]","[]","[]","15",,"[""Surface treatment""]","[{""postTreatmentChemicalAgentConcentrationUnit"":[""wt%""],""_id"":""6576f23fe228493735990e12"",""postTreatment"":""Surface treatment"",""postTreatmentChemicalAgentSmiles"":""[OH-].[Na+]"",""postTreatmentChemicalAgentConcentration"":""10""}]","[]","[]","[]","[]","[]","[]",,,,,false,"Dead-end",20,25,,"Dimethylformamide (DMF)","Dye","Rose Bengal (disodium salt)",1017.64,,,1,"[""SEM""]",,,,true,false,"Accepted","[""TFC""]","[""Other""]","[]","[""Polyacrylonitrile""]","[""None""]","6576f237e228493735990d50","2023-12-11T11:27:51.721Z","2023-10-28T00:00:00.000Z","Multifunctional Membranes for Solvent Resistant Nanofiltration and Pervaporation Applications Based on Segmented Polymer Networks","Scientific Report","backOffice","10.1021/jp805117z","65003a2e9af97755a1fa02ed","Xianfeng Li and Malgorzata Basko and Filip Du Prez and Ivo F. J. Vankelecom","https://doi.org/10.1021/jp805117z",0,"Composite","PEO80/iBorA20_DMF_RB","Scientific report","Casting","[{""postTreatmentChemicalAgentConcentrationUnit"":[],""_id"":""6576f23fe228493735990e11"",""postTreatment"":""None"",""postTreatmentChemicalAgentSmiles"":""N/A"",""postTreatmentChemicalAgentConcentration"":""""}]","ISA",0.018,27,"1728",0,,,,,,,,,,,,,,,"Bis(acrylate) Poly(Ethylene Oxide)",,,,,,,,,,,,,,,,,,,,,,,,,,,,,,,,,,,,,,,,,,,,,,,,,,,,,,,,,,,,,,"[]",,,,,,,,,,,,
