Repository: BAMresearch/onf-database

This repository belongs to the the publication "Revealing structure-property-performance relationships of organic solvent nanofiltration membranes using a FAIR, open-access database" published in ADD JOURNAL (DOI). 
It uses a dataset derived from The Open Membrane Database (https://openmembranedatabase.org/). The access date was April 8th 2025. The original dataset is in the repository as OMD_SRNF_2025-04-08.csv file.

The main researchers involved in the study are Sarah Glass (ORCID: 0000-0002-0625-0057), Petra Merten (no ORCID available), Torsten Brinkmann (ORCID: 0000-0002-5114-6259) and Volkan Filiz (ORCID: 0000-0003-0239-8641). 

The repository contains 5 Python files:

File: OMD_SRNF_2025-04-08.csv (part 65 of 184)
"6576f240e228493735990e16","2023-12-11T11:28:00.476Z","[]","[]","[]","[]",,,"[""Surface treatment""]","[{""postTreatmentChemicalAgentConcentrationUnit"":[],""_id"":""6576f240e228493735990e18"",""postTreatment"":""Surface treatment"",""postTreatmentChemicalAgentSmiles"":""[OH-].[Na+];Cl"",""postTreatmentChemicalAgentConcentration"":""""}]","[]","[]","[]","[]","[]","[]",,,,,false,"Dead-end",40,25,4.53,"Dimethylformamide (DMF)","Dye","Rose Bengal (disodium salt)",1017.64,35,"µmol/L",1,"[""FTIR"",""SEM"",""AFM""]",,,,true,false,"Accepted","[""TFC""]","[""Other""]","[]","[""Polyacrylonitrile""]","[""None""]","6576f240e228493735990e14","2023-12-11T11:28:00.177Z","2023-10-07T00:00:00.000Z","Influence of polyanion type and cationic counter ion on the SRNF performance of polyelectrolyte membranes","Scientific Report","backOffice","10.1016/j.memsci.2012.02.052","65003a2e9af97755a1fa02ed","Pejman Ahmadiannamini and Xianfeng Li and Ward Goyens and Boudewijn Meesschaert and Willem Vanderlinden and Steven De Feyter and Ivo F.J. Vankelecom","https://doi.org/10.1016/j.memsci.2012.02.052",0,"Composite","PDDA/PSS-Na 10BL","Scientific report","Dipcoating","[{""postTreatmentChemicalAgentConcentrationUnit"":[],""_id"":""6576f240e228493735990e17"",""postTreatment"":""None"",""postTreatmentChemicalAgentSmiles"":""N/A"",""postTreatmentChemicalAgentConcentration"":""""}]","ISA",0.13,94.88,"1729",0,,,,,,,,,,,,,,,"multilayered polystyrene sulfonate/poly(diallyldimethylammonium chloride)",,,,,,,,,,,,,,,,,,,,,,,,,,,,,,,,,,,,,,,,,,,,,,,,,,,,,,,,,,,,,,"[]",,,,,,,,,,,,
"6576f240e228493735990e1b","2023-12-11T11:28:00.653Z","[]","[]","[]","[]",,,"[""Surface treatment""]","[{""postTreatmentChemicalAgentConcentrationUnit"":[],""_id"":""6576f240e228493735990e1d"",""postTreatment"":""Surface treatment"",""postTreatmentChemicalAgentSmiles"":""[OH-].[Na+];Cl"",""postTreatmentChemicalAgentConcentration"":""""}]","[]","[]","[]","[]","[]","[]",,,,,false,"Dead-end",40,25,4.53,"Dimethylformamide (DMF)","Dye","Rose Bengal (disodium salt)",1017.64,35,"µmol/L",1,"[""FTIR"",""SEM"",""AFM""]",,,,true,false,"Accepted","[""TFC""]","[""Other""]","[]","[""Polyacrylonitrile""]","[""None""]","6576f240e228493735990e14","2023-12-11T11:28:00.177Z","2023-10-07T00:00:00.000Z","Influence of polyanion type and cationic counter ion on the SRNF performance of polyelectrolyte membranes","Scientific Report","backOffice","10.1016/j.memsci.2012.02.052","65003a2e9af97755a1fa02ed","Pejman Ahmadiannamini and Xianfeng Li and Ward Goyens and Boudewijn Meesschaert and Willem Vanderlinden and Steven De Feyter and Ivo F.J. Vankelecom","https://doi.org/10.1016/j.memsci.2012.02.052",0,"Composite","PDDA/PSS-Na 15BL","Scientific report","Dipcoating","[{""postTreatmentChemicalAgentConcentrationUnit"":[],""_id"":""6576f240e228493735990e1c"",""postTreatment"":""None"",""postTreatmentChemicalAgentSmiles"":""N/A"",""postTreatmentChemicalAgentConcentration"":""""}]","ISA",0.1,97.57,"1730",0,,,,,,,,,,,,,,,"multilayered polystyrene sulfonate/poly(diallyldimethylammonium chloride)",,,,,,,,,,,,,,,,,,,,,,,,,,,,,,,,,,,,,,,,,,,,,,,,,,,,,,,,,,,,,,"[]",,,,,,,,,,,,
"6576f240e228493735990e20","2023-12-11T11:28:00.933Z","[]","[]","[]","[]",,,"[""Surface treatment""]","[{""postTreatmentChemicalAgentConcentrationUnit"":[],""_id"":""6576f240e228493735990e22"",""postTreatment"":""Surface treatment"",""postTreatmentChemicalAgentSmiles"":""[OH-].[Na+];Cl"",""postTreatmentChemicalAgentConcentration"":""""}]","[]","[]","[]","[]","[]","[]",,,,,false,"Dead-end",40,25,4.53,"Dimethylformamide (DMF)","Dye","Rose Bengal (disodium salt)",1017.64,35,"µmol/L",1,"[""FTIR"",""SEM"",""AFM""]",,,,true,false,"Accepted","[""TFC""]","[""Other""]","[]","[""Polyacrylonitrile""]","[""None""]","6576f240e228493735990e14","2023-12-11T11:28:00.177Z","2023-10-07T00:00:00.000Z","Influence of polyanion type and cationic counter ion on the SRNF performance of polyelectrolyte membranes","Scientific Report","backOffice","10.1016/j.memsci.2012.02.052","65003a2e9af97755a1fa02ed","Pejman Ahmadiannamini and Xianfeng Li and Ward Goyens and Boudewijn Meesschaert and Willem Vanderlinden and Steven De Feyter and Ivo F.J. Vankelecom","https://doi.org/10.1016/j.memsci.2012.02.052",0,"Composite","PDDA/PSS-Na 20BL","Scientific report","Dipcoating","[{""postTreatmentChemicalAgentConcentrationUnit"":[],""_id"":""6576f240e228493735990e21"",""postTreatment"":""None"",""postTreatmentChemicalAgentSmiles"":""N/A"",""postTreatmentChemicalAgentConcentration"":""""}]","ISA",0.06,96.63,"1731",0,,,,,,,,,,,,,,,"multilayered polystyrene sulfonate/poly(diallyldimethylammonium chloride)",,,,,,,,,,,,,,,,,,,,,,,,,,,,,,,,,,,,,,,,,,,,,,,,,,,,,,,,,,,,,,"[]",,,,,,,,,,,,
"6576f241e228493735990e25","2023-12-11T11:28:01.167Z","[]","[]","[]","[]",,,"[""Surface treatment""]","[{""postTreatmentChemicalAgentConcentrationUnit"":[],""_id"":""6576f241e228493735990e27"",""postTreatment"":""Surface treatment"",""postTreatmentChemicalAgentSmiles"":""[OH-].[Na+];Cl"",""postTreatmentChemicalAgentConcentration"":""""}]","[]","[]","[]","[]","[]","[]",,,,,false,"Dead-end",40,25,4.53,"Dimethylformamide (DMF)","Dye","Rose Bengal (disodium salt)",1017.64,35,"µmol/L",1,"[""FTIR"",""SEM"",""AFM""]",,,,true,false,"Accepted","[""TFC""]","[""Other""]","[]","[""Polyacrylonitrile""]","[""None""]","6576f240e228493735990e14","2023-12-11T11:28:00.177Z","2023-10-07T00:00:00.000Z","Influence of polyanion type and cationic counter ion on the SRNF performance of polyelectrolyte membranes","Scientific Report","backOffice","10.1016/j.memsci.2012.02.052","65003a2e9af97755a1fa02ed","Pejman Ahmadiannamini and Xianfeng Li and Ward Goyens and Boudewijn Meesschaert and Willem Vanderlinden and Steven De Feyter and Ivo F.J. Vankelecom","https://doi.org/10.1016/j.memsci.2012.02.052",0,"Composite","PDDA/PVS-H 5BL","Scientific report","Dipcoating","[{""postTreatmentChemicalAgentConcentrationUnit"":[],""_id"":""6576f241e228493735990e26"",""postTreatment"":""None"",""postTreatmentChemicalAgentSmiles"":""N/A"",""postTreatmentChemicalAgentConcentration"":""""}]","ISA",0.11,91.7,"1732",0,,,,,,,,,,,,,,,"multilayered polystyrene sulfonate/poly(diallyldimethylammonium chloride)",,,,,,,,,,,,,,,,,,,,,,,,,,,,,,,,,,,,,,,,,,,,,,,,,,,,,,,,,,,,,,"[]",,,,,,,,,,,,
"6576f241e228493735990e2a","2023-12-11T11:28:01.355Z","[]","[]","[]","[]",,,"[""Surface treatment""]","[{""postTreatmentChemicalAgentConcentrationUnit"":[],""_id"":""6576f241e228493735990e2c"",""postTreatment"":""Surface treatment"",""postTreatmentChemicalAgentSmiles"":""[OH-].[Na+];Cl"",""postTreatmentChemicalAgentConcentration"":""""}]","[]","[]","[]","[]","[]","[]",,,,,false,"Dead-end",40,25,4.53,"Dimethylformamide (DMF)","Dye","Rose Bengal (disodium salt)",1017.64,35,"µmol/L",1,"[""FTIR"",""SEM"",""AFM""]",,,,true,false,"Accepted","[""TFC""]","[""Other""]","[]","[""Polyacrylonitrile""]","[""None""]","6576f240e228493735990e14","2023-12-11T11:28:00.177Z","2023-10-07T00:00:00.000Z","Influence of polyanion type and cationic counter ion on the SRNF performance of polyelectrolyte membranes","Scientific Report","backOffice","10.1016/j.memsci.2012.02.052","65003a2e9af97755a1fa02ed","Pejman Ahmadiannamini and Xianfeng Li and Ward Goyens and Boudewijn Meesschaert and Willem Vanderlinden and Steven De Feyter and Ivo F.J. Vankelecom","https://doi.org/10.1016/j.memsci.2012.02.052",0,"Composite","PDDA/PVS-H 10BL","Scientific report","Dipcoating","[{""postTreatmentChemicalAgentConcentrationUnit"":[],""_id"":""6576f241e228493735990e2b"",""postTreatment"":""None"",""postTreatmentChemicalAgentSmiles"":""N/A"",""postTreatmentChemicalAgentConcentration"":""""}]","ISA",0.13,90.59,"1733",0,,,,,,,,,,,,,,,"multilayered polystyrene sulfonate/poly(diallyldimethylammonium chloride)",,,,,,,,,,,,,,,,,,,,,,,,,,,,,,,,,,,,,,,,,,,,,,,,,,,,,,,,,,,,,,"[]",,,,,,,,,,,,
"6576f241e228493735990e2f","2023-12-11T11:28:01.547Z","[]","[]","[]","[]",,,"[""Surface treatment""]","[{""postTreatmentChemicalAgentConcentrationUnit"":[],""_id"":""6576f241e228493735990e31"",""postTreatment"":""Surface treatment"",""postTreatmentChemicalAgentSmiles"":""[OH-].[Na+];Cl"",""postTreatmentChemicalAgentConcentration"":""""}]","[]","[]","[]","[]","[]","[]",,,,,false,"Dead-end",40,25,4.53,"Dimethylformamide (DMF)","Dye","Rose Bengal (disodium salt)",1017.64,35,"µmol/L",1,"[""FTIR"",""SEM"",""AFM""]",,,,true,false,"Accepted","[""TFC""]","[""Other""]","[]","[""Polyacrylonitrile""]","[""None""]","6576f240e228493735990e14","2023-12-11T11:28:00.177Z","2023-10-07T00:00:00.000Z","Influence of polyanion type and cationic counter ion on the SRNF performance of polyelectrolyte membranes","Scientific Report","backOffice","10.1016/j.memsci.2012.02.052","65003a2e9af97755a1fa02ed","Pejman Ahmadiannamini and Xianfeng Li and Ward Goyens and Boudewijn Meesschaert and Willem Vanderlinden and Steven De Feyter and Ivo F.J. Vankelecom","https://doi.org/10.1016/j.memsci.2012.02.052",0,"Composite","PDDA/PVS-H 15BL","Scientific report","Dipcoating","[{""postTreatmentChemicalAgentConcentrationUnit"":[],""_id"":""6576f241e228493735990e30"",""postTreatment"":""None"",""postTreatmentChemicalAgentSmiles"":""N/A"",""postTreatmentChemicalAgentConcentration"":""""}]","ISA",0.15,91.01,"1734",0,,,,,,,,,,,,,,,"multilayered polystyrene sulfonate/poly(diallyldimethylammonium chloride)",,,,,,,,,,,,,,,,,,,,,,,,,,,,,,,,,,,,,,,,,,,,,,,,,,,,,,,,,,,,,,"[]",,,,,,,,,,,,
"6576f241e228493735990e34","2023-12-11T11:28:01.757Z","[]","[]","[]","[]",,,"[""Surface treatment""]","[{""postTreatmentChemicalAgentConcentrationUnit"":[],""_id"":""6576f241e228493735990e36"",""postTreatment"":""Surface treatment"",""postTreatmentChemicalAgentSmiles"":""[OH-].[Na+];Cl"",""postTreatmentChemicalAgentConcentration"":""""}]","[]","[]","[]","[]","[]","[]",,,,,false,"Dead-end",40,25,4.53,"Dimethylformamide (DMF)","Dye","Rose Bengal (disodium salt)",1017.64,35,"µmol/L",1,"[""FTIR"",""SEM"",""AFM""]",,,,true,false,"Accepted","[""TFC""]","[""Other""]","[]","[""Polyacrylonitrile""]","[""None""]","6576f240e228493735990e14","2023-12-11T11:28:00.177Z","2023-10-07T00:00:00.000Z","Influence of polyanion type and cationic counter ion on the SRNF performance of polyelectrolyte membranes","Scientific Report","backOffice","10.1016/j.memsci.2012.02.052","65003a2e9af97755a1fa02ed","Pejman Ahmadiannamini and Xianfeng Li and Ward Goyens and Boudewijn Meesschaert and Willem Vanderlinden and Steven De Feyter and Ivo F.J. Vankelecom","https://doi.org/10.1016/j.memsci.2012.02.052",0,"Composite","PDDA/PVS-H 20BL","Scientific report","Dipcoating","[{""postTreatmentChemicalAgentConcentrationUnit"":[],""_id"":""6576f241e228493735990e35"",""postTreatment"":""None"",""postTreatmentChemicalAgentSmiles"":""N/A"",""postTreatmentChemicalAgentConcentration"":""""}]","ISA",0.14,90.59,"1735",0,,,,,,,,,,,,,,,"multilayered polystyrene sulfonate/poly(diallyldimethylammonium chloride)",,,,,,,,,,,,,,,,,,,,,,,,,,,,,,,,,,,,,,,,,,,,,,,,,,,,,,,,,,,,,,"[]",,,,,,,,,,,,
"6576f241e228493735990e39","2023-12-11T11:28:01.968Z","[]","[]","[]","[]",,,"[""Surface treatment""]","[{""postTreatmentChemicalAgentConcentrationUnit"":[],""_id"":""6576f241e228493735990e3b"",""postTreatment"":""Surface treatment"",""postTreatmentChemicalAgentSmiles"":""[OH-].[Na+];Cl"",""postTreatmentChemicalAgentConcentration"":""""}]","[]","[]","[]","[]","[]","[]",,,,,false,"Dead-end",40,25,4.53,"Dimethylformamide (DMF)","Dye","Rose Bengal (disodium salt)",1017.64,35,"µmol/L",1,"[""FTIR"",""SEM"",""AFM""]",,,,true,false,"Accepted","[""TFC""]","[""Other""]","[]","[""Polyacrylonitrile""]","[""None""]","6576f240e228493735990e14","2023-12-11T11:28:00.177Z","2023-10-07T00:00:00.000Z","Influence of polyanion type and cationic counter ion on the SRNF performance of polyelectrolyte membranes","Scientific Report","backOffice","10.1016/j.memsci.2012.02.052","65003a2e9af97755a1fa02ed","Pejman Ahmadiannamini and Xianfeng Li and Ward Goyens and Boudewijn Meesschaert and Willem Vanderlinden and Steven De Feyter and Ivo F.J. Vankelecom","https://doi.org/10.1016/j.memsci.2012.02.052",0,"Composite","PDDA/PVS-Na 5BL","Scientific report","Dipcoating","[{""postTreatmentChemicalAgentConcentrationUnit"":[],""_id"":""6576f241e228493735990e3a"",""postTreatment"":""None"",""postTreatmentChemicalAgentSmiles"":""N/A"",""postTreatmentChemicalAgentConcentration"":""""}]","ISA",0.09,92.05,"1736",0,,,,,,,,,,,,,,,"multilayered polystyrene sulfonate/poly(diallyldimethylammonium chloride)",,,,,,,,,,,,,,,,,,,,,,,,,,,,,,,,,,,,,,,,,,,,,,,,,,,,,,,,,,,,,,"[]",,,,,,,,,,,,
"6576f242e228493735990e3e","2023-12-11T11:28:02.217Z","[]","[]","[]","[]",,,"[""Surface treatment""]","[{""postTreatmentChemicalAgentConcentrationUnit"":[],""_id"":""6576f242e228493735990e40"",""postTreatment"":""Surface treatment"",""postTreatmentChemicalAgentSmiles"":""[OH-].[Na+];Cl"",""postTreatmentChemicalAgentConcentration"":""""}]","[]","[]","[]","[]","[]","[]",,,,,false,"Dead-end",40,25,4.53,"Dimethylformamide (DMF)","Dye","Rose Bengal (disodium salt)",1017.64,35,"µmol/L",1,"[""FTIR"",""SEM"",""AFM""]",,,,true,false,"Accepted","[""TFC""]","[""Other""]","[]","[""Polyacrylonitrile""]","[""None""]","6576f240e228493735990e14","2023-12-11T11:28:00.177Z","2023-10-07T00:00:00.000Z","Influence of polyanion type and cationic counter ion on the SRNF performance of polyelectrolyte membranes","Scientific Report","backOffice","10.1016/j.memsci.2012.02.052","65003a2e9af97755a1fa02ed","Pejman Ahmadiannamini and Xianfeng Li and Ward Goyens and Boudewijn Meesschaert and Willem Vanderlinden and Steven De Feyter and Ivo F.J. Vankelecom","https://doi.org/10.1016/j.memsci.2012.02.052",0,"Composite","PDDA/PVS-Na 10BL","Scientific report","Dipcoating","[{""postTreatmentChemicalAgentConcentrationUnit"":[],""_id"":""6576f242e228493735990e3f"",""postTreatment"":""None"",""postTreatmentChemicalAgentSmiles"":""N/A"",""postTreatmentChemicalAgentConcentration"":""""}]","ISA",0.09,96.9,"1737",0,,,,,,,,,,,,,,,"multilayered polystyrene sulfonate/poly(diallyldimethylammonium chloride)",,,,,,,,,,,,,,,,,,,,,,,,,,,,,,,,,,,,,,,,,,,,,,,,,,,,,,,,,,,,,,"[]",,,,,,,,,,,,
"6576f242e228493735990e43","2023-12-11T11:28:02.450Z","[]","[]","[]","[]",,,"[""Surface treatment""]","[{""postTreatmentChemicalAgentConcentrationUnit"":[],""_id"":""6576f242e228493735990e45"",""postTreatment"":""Surface treatment"",""postTreatmentChemicalAgentSmiles"":""[OH-].[Na+];Cl"",""postTreatmentChemicalAgentConcentration"":""""}]","[]","[]","[]","[]","[]","[]",,,,,false,"Dead-end",40,25,4.53,"Dimethylformamide (DMF)","Dye","Rose Bengal (disodium salt)",1017.64,35,"µmol/L",1,"[""FTIR"",""SEM"",""AFM""]",,,,true,false,"Accepted","[""TFC""]","[""Other""]","[]","[""Polyacrylonitrile""]","[""None""]","6576f240e228493735990e14","2023-12-11T11:28:00.177Z","2023-10-07T00:00:00.000Z","Influence of polyanion type and cationic counter ion on the SRNF performance of polyelectrolyte membranes","Scientific Report","backOffice","10.1016/j.memsci.2012.02.052","65003a2e9af97755a1fa02ed","Pejman Ahmadiannamini and Xianfeng Li and Ward Goyens and Boudewijn Meesschaert and Willem Vanderlinden and Steven De Feyter and Ivo F.J. Vankelecom","https://doi.org/10.1016/j.memsci.2012.02.052",0,"Composite","PDDA/PVS-Na 15BL","Scientific report","Dipcoating","[{""postTreatmentChemicalAgentConcentrationUnit"":[],""_id"":""6576f242e228493735990e44"",""postTreatment"":""None"",""postTreatmentChemicalAgentSmiles"":""N/A"",""postTreatmentChemicalAgentConcentration"":""""}]","ISA",0.08,92.59,"1738",0,,,,,,,,,,,,,,,"multilayered polystyrene sulfonate/poly(diallyldimethylammonium chloride)",,,,,,,,,,,,,,,,,,,,,,,,,,,,,,,,,,,,,,,,,,,,,,,,,,,,,,,,,,,,,,"[]",,,,,,,,,,,,
"6576f242e228493735990e48","2023-12-11T11:28:02.686Z","[]","[]","[]","[]",,,"[""Surface treatment""]","[{""postTreatmentChemicalAgentConcentrationUnit"":[],""_id"":""6576f242e228493735990e4a"",""postTreatment"":""Surface treatment"",""postTreatmentChemicalAgentSmiles"":""[OH-].[Na+];Cl"",""postTreatmentChemicalAgentConcentration"":""""}]","[]","[]","[]","[]","[]","[]",,,,,false,"Dead-end",40,25,4.53,"Dimethylformamide (DMF)","Dye","Rose Bengal (disodium salt)",1017.64,35,"µmol/L",1,"[""FTIR"",""SEM"",""AFM""]",,,,true,false,"Accepted","[""TFC""]","[""Other""]","[]","[""Polyacrylonitrile""]","[""None""]","6576f240e228493735990e14","2023-12-11T11:28:00.177Z","2023-10-07T00:00:00.000Z","Influence of polyanion type and cationic counter ion on the SRNF performance of polyelectrolyte membranes","Scientific Report","backOffice","10.1016/j.memsci.2012.02.052","65003a2e9af97755a1fa02ed","Pejman Ahmadiannamini and Xianfeng Li and Ward Goyens and Boudewijn Meesschaert and Willem Vanderlinden and Steven De Feyter and Ivo F.J. Vankelecom","https://doi.org/10.1016/j.memsci.2012.02.052",0,"Composite","PDDA/PVS-Na 20BL","Scientific report","Dipcoating","[{""postTreatmentChemicalAgentConcentrationUnit"":[],""_id"":""6576f242e228493735990e49"",""postTreatment"":""None"",""postTreatmentChemicalAgentSmiles"":""N/A"",""postTreatmentChemicalAgentConcentration"":""""}]","ISA",0.08,98.52,"1739",0,,,,,,,,,,,,,,,"multilayered polystyrene sulfonate/poly(diallyldimethylammonium chloride)",,,,,,,,,,,,,,,,,,,,,,,,,,,,,,,,,,,,,,,,,,,,,,,,,,,,,,,,,,,,,,"[]",,,,,,,,,,,,
"6576f242e228493735990e4d","2023-12-11T11:28:02.856Z","[""Tetrahydrofuran (THF)""]","[""water""]","[]","[]","25","250","[]","[]","[]","[]","[]","[]","[]","[]",,,,,false,"Dead-end",,25,0.00177,"Acetone",,"Sunflower oil",883,10,"wt%",1,"[""FTIR"",""SEM""]",,,,true,false,"Accepted","[""ISA""]","[""Polyetheretherketone""]","[]","[]","[""Crosslinking""]","65003ac19af97755a1fa1178","2023-09-12T10:17:37.119Z","1970-01-01T00:00:02.014Z","SRNF membranes for edible oil purification: Introducing free amines in crosslinked PEEK to increase membrane hydrophilicity","Scientific Report","backOffice","10.1016/j.polymer.2013.11.039","65003a2e9af97755a1fa02ed","Katrien Hendrix and Simon Vandoorne and Guy Koeckelberghs and Ivo F.J. Vankelecom","https://doi.org/10.1016/j.polymer.2013.11.039",0,"ISA/inorganic/dense","Crosslinked(HDA)-VAPEEK","Scientific report",,"[{""postTreatmentChemicalAgentConcentrationUnit"":[""wt%""],""_id"":""6576f242e228493735990e4e"",""postTreatment"":""Crosslinking"",""postTreatmentChemicalAgentSmiles"":""NCCCCCCN"",""postTreatmentChemicalAgentConcentration"":""5""}]",,0.169841269841269,29.6178343949044,"1740",0,"[I-].CCN=C=NCCC[N+](C)(C)C; 
ON1C(=O)CCC1=O","7,5 ; 10",,,,,,,,,,,,,,,,,,,,,,,,,,,,,,,,,,,,,,,,,,,,,,,,,,,,,,,,,,,,,,,,,,,,,,,,,,,"[]",,,,,,,,,,,,
"6576f243e228493735990e51","2023-12-11T11:28:03.039Z","[""Tetrahydrofuran (THF)""]","[""water""]","[]","[]","25","250","[]","[]","[]","[]","[]","[]","[]","[]",,,,,false,"Dead-end",,25,0.00177,"Acetone",,"Sunflower oil",883,10,"wt%",1,"[""FTIR"",""SEM""]",,,,true,false,"Accepted","[""ISA""]","[""Polyetheretherketone""]","[]","[]","[""Crosslinking""]","65003ac19af97755a1fa1178","2023-09-12T10:17:37.119Z","1970-01-01T00:00:02.014Z","SRNF membranes for edible oil purification: Introducing free amines in crosslinked PEEK to increase membrane hydrophilicity","Scientific Report","backOffice","10.1016/j.polymer.2013.11.039","65003a2e9af97755a1fa02ed","Katrien Hendrix and Simon Vandoorne and Guy Koeckelberghs and Ivo F.J. Vankelecom","https://doi.org/10.1016/j.polymer.2013.11.039",0,"ISA/inorganic/dense","Crosslinked(PAA)-VAPEEK","Scientific report",,"[{""postTreatmentChemicalAgentConcentrationUnit"":[""wt%""],""_id"":""6576f243e228493735990e52"",""postTreatment"":""Crosslinking"",""postTreatmentChemicalAgentSmiles"":""C=CCN.Cl"",""postTreatmentChemicalAgentConcentration"":""5""}]",,0.111111111111111,45.5414012738853,"1741",0,"[I-].CCN=C=NCCC[N+](C)(C)C; 
ON1C(=O)CCC1=O","7,5 ; 10",,,,,,,,,,,,,,,,,,,,,,,,,,,,,,,,,,,,,,,,,,,,,,,,,,,,,,,,,,,,,,,,,,,,,,,,,,,"[]",,,,,,,,,,,,
"6576f243e228493735990e55","2023-12-11T11:28:03.188Z","[""Tetrahydrofuran (THF)""]","[""water""]","[]","[]","25","250","[]","[]","[]","[]","[]","[]","[]","[]",,,,,false,"Dead-end",,25,0.00177,"Acetone",,"Sunflower oil",883,10,"wt%",1,"[""FTIR"",""SEM""]",,,,true,false,"Accepted","[""ISA""]","[""Polyetheretherketone""]","[]","[]","[""Crosslinking""]","65003ac19af97755a1fa1178","2023-09-12T10:17:37.119Z","1970-01-01T00:00:02.014Z","SRNF membranes for edible oil purification: Introducing free amines in crosslinked PEEK to increase membrane hydrophilicity","Scientific Report","backOffice","10.1016/j.polymer.2013.11.039","65003a2e9af97755a1fa02ed","Katrien Hendrix and Simon Vandoorne and Guy Koeckelberghs and Ivo F.J. Vankelecom","https://doi.org/10.1016/j.polymer.2013.11.039",0,"ISA/inorganic/dense","Crosslinked(HDA)-BPAVAPEEK","Scientific report",,"[{""postTreatmentChemicalAgentConcentrationUnit"":[""wt%""],""_id"":""6576f243e228493735990e56"",""postTreatment"":""Crosslinking"",""postTreatmentChemicalAgentSmiles"":""NCCCCCCN"",""postTreatmentChemicalAgentConcentration"":""5""}]",,0.153968253968253,50.3184713375796,"1742",0,"[I-].CCN=C=NCCC[N+](C)(C)C; 
ON1C(=O)CCC1=O","7,5 ; 10",,,,,,,,,,,,,,,,,,,,,,,,,,,,,,,,,,,,,,,,,,,,,,,,,,,,,,,,,,,,,,,,,,,,,,,,,,,"[]",,,,,,,,,,,,
"6576f243e228493735990e59","2023-12-11T11:28:03.342Z","[""Tetrahydrofuran (THF)""]","[""water""]","[]","[]","25","250","[]","[]","[]","[]","[]","[]","[]","[]",,,,,false,"Dead-end",,25,0.00177,"Acetone",,"Sunflower oil",883,10,"wt%",1,"[""FTIR"",""SEM""]",,,,true,false,"Accepted","[""ISA""]","[""Polyetheretherketone""]","[]","[]","[""Crosslinking""]","65003ac19af97755a1fa1178","2023-09-12T10:17:37.119Z","1970-01-01T00:00:02.014Z","SRNF membranes for edible oil purification: Introducing free amines in crosslinked PEEK to increase membrane hydrophilicity","Scientific Report","backOffice","10.1016/j.polymer.2013.11.039","65003a2e9af97755a1fa02ed","Katrien Hendrix and Simon Vandoorne and Guy Koeckelberghs and Ivo F.J. Vankelecom","https://doi.org/10.1016/j.polymer.2013.11.039",0,"ISA/inorganic/dense","Crosslinked(PAA)-BPAVAPEEK","Scientific report",,"[{""postTreatmentChemicalAgentConcentrationUnit"":[""wt%""],""_id"":""6576f243e228493735990e5a"",""postTreatment"":""Crosslinking"",""postTreatmentChemicalAgentSmiles"":""C=CCN.Cl"",""postTreatmentChemicalAgentConcentration"":""5""}]",,0.0301587301587301,94.9044585987261,"1743",0,"[I-].CCN=C=NCCC[N+](C)(C)C; 
ON1C(=O)CCC1=O","7,5 ; 10",,,,,,,,,,,,,,,,,,,,,,,,,,,,,,,,,,,,,,,,,,,,,,,,,,,,,,,,,,,,,,,,,,,,,,,,,,,"[]",,,,,,,,,,,,
"6576f243e228493735990e5d","2023-12-11T11:28:03.491Z","[""Tetrahydrofuran (THF)""]","[""water""]","[]","[]","25","250","[]","[]","[]","[]","[]","[]","[]","[]",,,,,false,"Dead-end",,25,0.00177,"Acetone",,"Sunflower oil",883,10,"wt%",1,"[""FTIR"",""SEM""]",,,,true,false,"Accepted","[""ISA""]","[""Polyetheretherketone""]","[]","[]","[""Crosslinking""]","65003ac19af97755a1fa1178","2023-09-12T10:17:37.119Z","1970-01-01T00:00:02.014Z","SRNF membranes for edible oil purification: Introducing free amines in crosslinked PEEK to increase membrane hydrophilicity","Scientific Report","backOffice","10.1016/j.polymer.2013.11.039","65003a2e9af97755a1fa02ed","Katrien Hendrix and Simon Vandoorne and Guy Koeckelberghs and Ivo F.J. Vankelecom","https://doi.org/10.1016/j.polymer.2013.11.039",0,"ISA/inorganic/dense","Crosslinked(HDA)-TBVAPEEK","Scientific report",,"[{""postTreatmentChemicalAgentConcentrationUnit"":[""wt%""],""_id"":""6576f243e228493735990e5e"",""postTreatment"":""Crosslinking"",""postTreatmentChemicalAgentSmiles"":""NCCCCCCN"",""postTreatmentChemicalAgentConcentration"":""5""}]",,0.0714285714285713,45.8598726114649,"1744",0,"[I-].CCN=C=NCCC[N+](C)(C)C; 
ON1C(=O)CCC1=O","7,5 ; 10",,,,,,,,,,,,,,,,,,,,,,,,,,,,,,,,,,,,,,,,,,,,,,,,,,,,,,,,,,,,,,,,,,,,,,,,,,,"[]",,,,,,,,,,,,
"6576f243e228493735990e61","2023-12-11T11:28:03.655Z","[""Tetrahydrofuran (THF)""]","[""water""]","[]","[]","25","250","[]","[]","[]","[]","[]","[]","[]","[]",,,,,false,"Dead-end",,25,0.00177,"Acetone",,"Sunflower oil",883,10,"wt%",1,"[""FTIR"",""SEM""]",,,,true,false,"Accepted","[""ISA""]","[""Polyetheretherketone""]","[]","[]","[""Crosslinking""]","65003ac19af97755a1fa1178","2023-09-12T10:17:37.119Z","1970-01-01T00:00:02.014Z","SRNF membranes for edible oil purification: Introducing free amines in crosslinked PEEK to increase membrane hydrophilicity","Scientific Report","backOffice","10.1016/j.polymer.2013.11.039","65003a2e9af97755a1fa02ed","Katrien Hendrix and Simon Vandoorne and Guy Koeckelberghs and Ivo F.J. Vankelecom","https://doi.org/10.1016/j.polymer.2013.11.039",0,"ISA/inorganic/dense","Crosslinked(PAA)-TBVAPEEK","Scientific report",,"[{""postTreatmentChemicalAgentConcentrationUnit"":[""wt%""],""_id"":""6576f243e228493735990e62"",""postTreatment"":""Crosslinking"",""postTreatmentChemicalAgentSmiles"":""C=CCN.Cl"",""postTreatmentChemicalAgentConcentration"":""5""}]",,0.287301587301587,61.4649681528662,"1745",0,"[I-].CCN=C=NCCC[N+](C)(C)C; 
ON1C(=O)CCC1=O","7,5 ; 10",,,,,,,,,,,,,,,,,,,,,,,,,,,,,,,,,,,,,,,,,,,,,,,,,,,,,,,,,,,,,,,,,,,,,,,,,,,"[]",,,,,,,,,,,,
"6576f243e228493735990e65","2023-12-11T11:28:03.880Z","[""Tetrahydrofuran (THF)""]","[""water""]","[]","[]","25","250","[]","[]","[]","[]","[]","[]","[]","[]",,,,,false,"Dead-end",10,25,1.7,"Acetone",,"Sunflower oil",883,10,"wt%",1,"[""SEM""]",,,,true,false,"Accepted","[""ISA""]","[""Poly(ether ether)ketone""]","[]","[]","[""None""]","65003ac19af97755a1fa1178","2023-09-12T10:17:37.119Z","1970-01-01T00:00:02.014Z","SRNF membranes for edible oil purification: Introducing free amines in crosslinked PEEK to increase membrane hydrophilicity","Scientific Report","backOffice","10.1016/j.polymer.2013.11.039","65003a2e9af97755a1fa02ed","Katrien Hendrix and Simon Vandoorne and Guy Koeckelberghs and Ivo F.J. Vankelecom","https://doi.org/10.1016/j.polymer.2013.11.039",0,"ISA/inorganic/dense","VAPEEK HDA","Scientific report",,"[{""postTreatmentChemicalAgentConcentrationUnit"":[],""_id"":""6576f243e228493735990e66"",""postTreatment"":""None"",""postTreatmentChemicalAgentSmiles"":""N/A"",""postTreatmentChemicalAgentConcentration"":""""}]",,0.17,29.72,"1746",0,"O=C1N(O)C(=O)CC1;CCN=C=NCCCN(C)C.Cl","7,5 ; 10",,,,,,"C(CCCN)CCN","10",,,,,,,,,,,,,,,,,,,,,,,,,,,,,,,,,,,,,,,,,,,,,,,,,,,,,,,,,,,,,,,,,,,,"[]",,,,,,,,,,,,
"6576f244e228493735990e69","2023-12-11T11:28:04.078Z","[""Tetrahydrofuran (THF)""]","[""water""]","[]","[]","25","250","[]","[]","[]","[]","[]","[]","[]","[]",,,,,false,"Dead-end",10,25,1.7,"Acetone",,"Sunflower oil",883,10,"wt%",1,"[""SEM""]",,,,true,false,"Accepted","[""ISA""]","[""Poly(ether ether)ketone""]","[]","[]","[""None""]","65003ac19af97755a1fa1178","2023-09-12T10:17:37.119Z","1970-01-01T00:00:02.014Z","SRNF membranes for edible oil purification: Introducing free amines in crosslinked PEEK to increase membrane hydrophilicity","Scientific Report","backOffice","10.1016/j.polymer.2013.11.039","65003a2e9af97755a1fa02ed","Katrien Hendrix and Simon Vandoorne and Guy Koeckelberghs and Ivo F.J. Vankelecom","https://doi.org/10.1016/j.polymer.2013.11.039",0,"ISA/inorganic/dense","VAPEEK PAA","Scientific report",,"[{""postTreatmentChemicalAgentConcentrationUnit"":[],""_id"":""6576f244e228493735990e6a"",""postTreatment"":""None"",""postTreatmentChemicalAgentSmiles"":""N/A"",""postTreatmentChemicalAgentConcentration"":""""}]",,0.11,45.71,"1747",0,"O=C1N(O)C(=O)CC1;CCN=C=NCCCN(C)C.Cl","7,5 ; 10",,,,,,"Cl.NCC=C","10",,,,,,,,,,,,,,,,,,,,,,,,,,,,,,,,,,,,,,,,,,,,,,,,,,,,,,,,,,,,,,,,,,,,"[]",,,,,,,,,,,,
"6576f244e228493735990e6d","2023-12-11T11:28:04.303Z","[""Tetrahydrofuran (THF)""]","[""water""]","[]","[]","25","250","[]","[]","[]","[]","[]","[]","[]","[]",,,,,false,"Dead-end",10,25,1.7,"Acetone",,"Sunflower oil",883,10,"wt%",1,"[""SEM""]",,,,true,false,"Accepted","[""ISA""]","[""Poly(ether ether)ketone""]","[]","[]","[""None""]","65003ac19af97755a1fa1178","2023-09-12T10:17:37.119Z","1970-01-01T00:00:02.014Z","SRNF membranes for edible oil purification: Introducing free amines in crosslinked PEEK to increase membrane hydrophilicity","Scientific Report","backOffice","10.1016/j.polymer.2013.11.039","65003a2e9af97755a1fa02ed","Katrien Hendrix and Simon Vandoorne and Guy Koeckelberghs and Ivo F.J. Vankelecom","https://doi.org/10.1016/j.polymer.2013.11.039",0,"ISA/inorganic/dense","BPAVAPEEK HDA","Scientific report",,"[{""postTreatmentChemicalAgentConcentrationUnit"":[],""_id"":""6576f244e228493735990e6e"",""postTreatment"":""None"",""postTreatmentChemicalAgentSmiles"":""N/A"",""postTreatmentChemicalAgentConcentration"":""""}]",,0.15,50.46,"1748",0,"O=C1N(O)C(=O)CC1;CCN=C=NCCCN(C)C.Cl","7,5 ; 10",,,,,,"C(CCCN)CCN","10",,,,,,,,,,,,,,,,,,,,,,,,,,,,,,,,,,,,,,,,,,,,,,,,,,,,,,,,,,,,,,,,,,,,"[]",,,,,,,,,,,,
"6576f244e228493735990e71","2023-12-11T11:28:04.458Z","[""Tetrahydrofuran (THF)""]","[""water""]","[]","[]","25","250","[]","[]","[]","[]","[]","[]","[]","[]",,,,,false,"Dead-end",10,25,1.7,"Acetone",,"Sunflower oil",883,10,"wt%",1,"[""SEM""]",,,,true,false,"Accepted","[""ISA""]","[""Poly(ether ether)ketone""]","[]","[]","[""None""]","65003ac19af97755a1fa1178","2023-09-12T10:17:37.119Z","1970-01-01T00:00:02.014Z","SRNF membranes for edible oil purification: Introducing free amines in crosslinked PEEK to increase membrane hydrophilicity","Scientific Report","backOffice","10.1016/j.polymer.2013.11.039","65003a2e9af97755a1fa02ed","Katrien Hendrix and Simon Vandoorne and Guy Koeckelberghs and Ivo F.J. Vankelecom","https://doi.org/10.1016/j.polymer.2013.11.039",0,"ISA/inorganic/dense","BPAVAPEEK PAA","Scientific report",,"[{""postTreatmentChemicalAgentConcentrationUnit"":[],""_id"":""6576f244e228493735990e72"",""postTreatment"":""None"",""postTreatmentChemicalAgentSmiles"":""N/A"",""postTreatmentChemicalAgentConcentration"":""""}]",,0.03,94.45,"1749",0,"O=C1N(O)C(=O)CC1;CCN=C=NCCCN(C)C.Cl","7,5 ; 10",,,,,,"Cl.NCC=C","10",,,,,,,,,,,,,,,,,,,,,,,,,,,,,,,,,,,,,,,,,,,,,,,,,,,,,,,,,,,,,,,,,,,,"[]",,,,,,,,,,,,
"6576f244e228493735990e75","2023-12-11T11:28:04.613Z","[""Tetrahydrofuran (THF)""]","[""water""]","[]","[]","25","250","[]","[]","[]","[]","[]","[]","[]","[]",,,,,false,"Dead-end",10,25,1.7,"Acetone",,"Sunflower oil",883,10,"wt%",1,"[""SEM""]",,,,true,false,"Accepted","[""ISA""]","[""Poly(ether ether)ketone""]","[]","[]","[""None""]","65003ac19af97755a1fa1178","2023-09-12T10:17:37.119Z","1970-01-01T00:00:02.014Z","SRNF membranes for edible oil purification: Introducing free amines in crosslinked PEEK to increase membrane hydrophilicity","Scientific Report","backOffice","10.1016/j.polymer.2013.11.039","65003a2e9af97755a1fa02ed","Katrien Hendrix and Simon Vandoorne and Guy Koeckelberghs and Ivo F.J. Vankelecom","https://doi.org/10.1016/j.polymer.2013.11.039",0,"ISA/inorganic/dense","TBVAPEEK HDA","Scientific report",,"[{""postTreatmentChemicalAgentConcentrationUnit"":[],""_id"":""6576f244e228493735990e76"",""postTreatment"":""None"",""postTreatmentChemicalAgentSmiles"":""N/A"",""postTreatmentChemicalAgentConcentration"":""""}]",,0.07,45.71,"1750",0,"O=C1N(O)C(=O)CC1;CCN=C=NCCCN(C)C.Cl","7,5 ; 10",,,,,,"C(CCCN)CCN","10",,,,,,,,,,,,,,,,,,,,,,,,,,,,,,,,,,,,,,,,,,,,,,,,,,,,,,,,,,,,,,,,,,,,"[]",,,,,,,,,,,,
"6576f244e228493735990e79","2023-12-11T11:28:04.768Z","[""Tetrahydrofuran (THF)""]","[""water""]","[]","[]","25","250","[]","[]","[]","[]","[]","[]","[]","[]",,,,,false,"Dead-end",10,25,1.7,"Acetone",,"Sunflower oil",883,10,"wt%",1,"[""SEM""]",,,,true,false,"Accepted","[""ISA""]","[""Poly(ether ether)ketone""]","[]","[]","[""None""]","65003ac19af97755a1fa1178","2023-09-12T10:17:37.119Z","1970-01-01T00:00:02.014Z","SRNF membranes for edible oil purification: Introducing free amines in crosslinked PEEK to increase membrane hydrophilicity","Scientific Report","backOffice","10.1016/j.polymer.2013.11.039","65003a2e9af97755a1fa02ed","Katrien Hendrix and Simon Vandoorne and Guy Koeckelberghs and Ivo F.J. Vankelecom","https://doi.org/10.1016/j.polymer.2013.11.039",0,"ISA/inorganic/dense","TBVAPEEK PAA","Scientific report",,"[{""postTreatmentChemicalAgentConcentrationUnit"":[],""_id"":""6576f244e228493735990e7a"",""postTreatment"":""None"",""postTreatmentChemicalAgentSmiles"":""N/A"",""postTreatmentChemicalAgentConcentration"":""""}]",,0.29,60.37,"1751",0,"O=C1N(O)C(=O)CC1;CCN=C=NCCCN(C)C.Cl","7,5 ; 10",,,,,,"Cl.NCC=C","10",,,,,,,,,,,,,,,,,,,,,,,,,,,,,,,,,,,,,,,,,,,,,,,,,,,,,,,,,,,,,,,,,,,,"[]",,,,,,,,,,,,
"6576f245e228493735990e7e","2023-12-11T11:28:05.294Z","[]","[]","[]","[]",,,"[]","[]","[]","[]","[]","[]","[]","[]",,,,,false,"Crossflow",10,25,,"water",,,,,,1,"[]",,,,true,false,"Accepted","[""Inorganic""]","[""Ceramics""]","[]","[]","[""None""]","6576f245e228493735990e7c","2023-12-11T11:28:05.161Z","2023-12-06T00:00:00.000Z","Organic solvent nanofiltration with Grignard functionalised ceramic nanofiltration membranes","Scientific Report","backOffice","10.1016/j.memsci.2013.12.032","65003a2e9af97755a1fa02ed","S. Rezaei Hosseinabadi and K. Wyns and V. Meynen and R. Carleer and P. Adriaensens and A. Buekenhoudt and B. Van der Bruggen","https://doi.org/10.1016/j.memsci.2013.12.032",0,"ISA/inorganic/dense","TiO2-unmodified-1nm","Scientific report",,"[{""postTreatmentChemicalAgentConcentrationUnit"":[],""_id"":""6576f245e228493735990e7f"",""postTreatment"":""None"",""postTreatmentChemicalAgentSmiles"":""N/A"",""postTreatmentChemicalAgentConcentration"":""""}]",,,,"1752",0,,,,,,32,,,,,,,,,,,,,,,,,,,,,,,,,,,,,,,,,,,,,,,,,,,,,,,,,,,,,,,,,,,,,,,,,,,,,,,"[]",,,,,,,,,,,,
"6576f245e228493735990e82","2023-12-11T11:28:05.478Z","[]","[]","[]","[]",,,"[]","[]","[]","[]","[]","[]","[]","[]",,,,,false,"Crossflow",10,25,,"Tetrahydrofuran (THF)",,,,,,1,"[]",,,,true,false,"Accepted","[""Inorganic""]","[""Ceramics""]","[]","[]","[""None""]","6576f245e228493735990e7c","2023-12-11T11:28:05.161Z","2023-12-06T00:00:00.000Z","Organic solvent nanofiltration with Grignard functionalised ceramic nanofiltration membranes","Scientific Report","backOffice","10.1016/j.memsci.2013.12.032","65003a2e9af97755a1fa02ed","S. Rezaei Hosseinabadi and K. Wyns and V. Meynen and R. Carleer and P. Adriaensens and A. Buekenhoudt and B. Van der Bruggen","https://doi.org/10.1016/j.memsci.2013.12.032",0,"ISA/inorganic/dense","TiO2-unmodified-1nm","Scientific report",,"[{""postTreatmentChemicalAgentConcentrationUnit"":[],""_id"":""6576f245e228493735990e83"",""postTreatment"":""None"",""postTreatmentChemicalAgentSmiles"":""N/A"",""postTreatmentChemicalAgentConcentration"":""""}]",,,,"1753",0,,,,,,6.6,,,,,,,,,,,,,,,,,,,,,,,,,,,,,,,,,,,,,,,,,,,,,,,,,,,,,,,,,,,,,,,,,,,,,,,"[]",,,,,,,,,,,,
"6576f245e228493735990e86","2023-12-11T11:28:05.638Z","[]","[]","[]","[]",,,"[]","[]","[]","[]","[]","[]","[]","[]",,,,,false,"Crossflow",10,25,,"Toluene",,,,,,1,"[]",,,,true,false,"Accepted","[""Inorganic""]","[""Ceramics""]","[]","[]","[""None""]","6576f245e228493735990e7c","2023-12-11T11:28:05.161Z","2023-12-06T00:00:00.000Z","Organic solvent nanofiltration with Grignard functionalised ceramic nanofiltration membranes","Scientific Report","backOffice","10.1016/j.memsci.2013.12.032","65003a2e9af97755a1fa02ed","S. Rezaei Hosseinabadi and K. Wyns and V. Meynen and R. Carleer and P. Adriaensens and A. Buekenhoudt and B. Van der Bruggen","https://doi.org/10.1016/j.memsci.2013.12.032",0,"ISA/inorganic/dense","TiO2-unmodified-1nm","Scientific report",,"[{""postTreatmentChemicalAgentConcentrationUnit"":[],""_id"":""6576f245e228493735990e87"",""postTreatment"":""None"",""postTreatmentChemicalAgentSmiles"":""N/A"",""postTreatmentChemicalAgentConcentration"":""""}]",,,,"1754",0,,,,,,4.8,,,,,,,,,,,,,,,,,,,,,,,,,,,,,,,,,,,,,,,,,,,,,,,,,,,,,,,,,,,,,,,,,,,,,,,"[]",,,,,,,,,,,,
"6576f245e228493735990e8a","2023-12-11T11:28:05.793Z","[]","[]","[]","[]",,,"[]","[]","[]","[]","[]","[]","[]","[]",,,,,false,"Crossflow",10,25,,"Hexane",,,,,,1,"[]",,,,true,false,"Accepted","[""Inorganic""]","[""Ceramics""]","[]","[]","[""None""]","6576f245e228493735990e7c","2023-12-11T11:28:05.161Z","2023-12-06T00:00:00.000Z","Organic solvent nanofiltration with Grignard functionalised ceramic nanofiltration membranes","Scientific Report","backOffice","10.1016/j.memsci.2013.12.032","65003a2e9af97755a1fa02ed","S. Rezaei Hosseinabadi and K. Wyns and V. Meynen and R. Carleer and P. Adriaensens and A. Buekenhoudt and B. Van der Bruggen","https://doi.org/10.1016/j.memsci.2013.12.032",0,"ISA/inorganic/dense","TiO2-unmodified-1nm","Scientific report",,"[{""postTreatmentChemicalAgentConcentrationUnit"":[],""_id"":""6576f245e228493735990e8b"",""postTreatment"":""None"",""postTreatmentChemicalAgentSmiles"":""N/A"",""postTreatmentChemicalAgentConcentration"":""""}]",,,,"1755",0,,,,,,1.5,,,,,,,,,,,,,,,,,,,,,,,,,,,,,,,,,,,,,,,,,,,,,,,,,,,,,,,,,,,,,,,,,,,,,,,"[]",,,,,,,,,,,,
"6576f245e228493735990e8e","2023-12-11T11:28:05.989Z","[]","[]","[]","[]",,,"[]","[]","[]","[]","[]","[]","[]","[]",,,,,false,"Crossflow",10,25,,"Acetone","Oligomer","Polystyrene",580,0.25,"g/L",2,"[]",,,,true,false,"Accepted","[""Inorganic""]","[""Ceramics""]","[]","[]","[""None""]","6576f245e228493735990e7c","2023-12-11T11:28:05.161Z","2023-12-06T00:00:00.000Z","Organic solvent nanofiltration with Grignard functionalised ceramic nanofiltration membranes","Scientific Report","backOffice","10.1016/j.memsci.2013.12.032","65003a2e9af97755a1fa02ed","S. Rezaei Hosseinabadi and K. Wyns and V. Meynen and R. Carleer and P. Adriaensens and A. Buekenhoudt and B. Van der Bruggen","https://doi.org/10.1016/j.memsci.2013.12.032",0,"ISA/inorganic/dense","TiO2-unmodified-1nm","Scientific report",,"[{""postTreatmentChemicalAgentConcentrationUnit"":[],""_id"":""6576f245e228493735990e8f"",""postTreatment"":""None"",""postTreatmentChemicalAgentSmiles"":""N/A"",""postTreatmentChemicalAgentConcentration"":""""}]",,70,40,"1756",0,,,,,,,,,,,,,,,,,,,,"Oligomer","Polystryrene",1530,0.25,"g/L",,,,,,,,,,,,,,,,,,,,,63,,,,,,,,,,,,,,,,,,,,,,,,,,,,,,,,"[]",,,,,,,,,,,,
"6576f246e228493735990e93","2023-12-11T11:28:06.192Z","[]","[]","[]","[]",,,"[]","[]","[]","[]","[]","[]","[]","[]",,,,,false,"Crossflow",10,25,,"water",,,,,,1,"[]",,,,true,false,"Accepted","[""Inorganic""]","[""Ceramics""]","[]","[]","[""None"",""Surface treatment""]","6576f245e228493735990e7c","2023-12-11T11:28:05.161Z","2023-12-06T00:00:00.000Z","Organic solvent nanofiltration with Grignard functionalised ceramic nanofiltration membranes","Scientific Report","backOffice","10.1016/j.memsci.2013.12.032","65003a2e9af97755a1fa02ed","S. Rezaei Hosseinabadi and K. Wyns and V. Meynen and R. Carleer and P. Adriaensens and A. Buekenhoudt and B. Van der Bruggen","https://doi.org/10.1016/j.memsci.2013.12.032",0,"ISA/inorganic/dense","TiO2-1nm-C1","Scientific report",,"[{""postTreatmentChemicalAgentConcentrationUnit"":[],""_id"":""6576f246e228493735990e94"",""postTreatment"":""None"",""postTreatmentChemicalAgentSmiles"":""[CH3-].[Mg++].[Br-]"",""postTreatmentChemicalAgentConcentration"":""""},{""postTreatmentChemicalAgentConcentrationUnit"":[],""_id"":""6576f246e228493735990e95"",""postTreatment"":""Surface treatment"",""postTreatmentChemicalAgentSmiles"":""N/A"",""postTreatmentChemicalAgentConcentration"":""""}]",,,,"1757",0,,,,,,20,,,,,,,,,,,,,,,,,,,,,,,,,,,,,,,,,,,,,,,,,,,,,,,,,,,,,,,,,,,,,,,,,,,,,,,"[]",,,,,,,,,,,,
