Repository: BAMresearch/onf-database

This repository belongs to the the publication "Revealing structure-property-performance relationships of organic solvent nanofiltration membranes using a FAIR, open-access database" published in ADD JOURNAL (DOI). 
It uses a dataset derived from The Open Membrane Database (https://openmembranedatabase.org/). The access date was April 8th 2025. The original dataset is in the repository as OMD_SRNF_2025-04-08.csv file.

The main researchers involved in the study are Sarah Glass (ORCID: 0000-0002-0625-0057), Petra Merten (no ORCID available), Torsten Brinkmann (ORCID: 0000-0002-5114-6259) and Volkan Filiz (ORCID: 0000-0003-0239-8641). 

The repository contains 5 Python files:

File: OMD_SRNF_2025-04-08.csv (part 66 of 184)
"6576f246e228493735990e99","2023-12-11T11:28:06.364Z","[]","[]","[]","[]",,,"[]","[]","[]","[]","[]","[]","[]","[]",,,,,false,"Crossflow",10,25,,"Tetrahydrofuran (THF)",,,,,,1,"[]",,,,true,false,"Accepted","[""Inorganic""]","[""Ceramics""]","[]","[]","[""None"",""Surface treatment""]","6576f245e228493735990e7c","2023-12-11T11:28:05.161Z","2023-12-06T00:00:00.000Z","Organic solvent nanofiltration with Grignard functionalised ceramic nanofiltration membranes","Scientific Report","backOffice","10.1016/j.memsci.2013.12.032","65003a2e9af97755a1fa02ed","S. Rezaei Hosseinabadi and K. Wyns and V. Meynen and R. Carleer and P. Adriaensens and A. Buekenhoudt and B. Van der Bruggen","https://doi.org/10.1016/j.memsci.2013.12.032",0,"ISA/inorganic/dense","TiO2-1nm-C1","Scientific report",,"[{""postTreatmentChemicalAgentConcentrationUnit"":[],""_id"":""6576f246e228493735990e9a"",""postTreatment"":""None"",""postTreatmentChemicalAgentSmiles"":""[CH3-].[Mg++].[Br-]"",""postTreatmentChemicalAgentConcentration"":""""},{""postTreatmentChemicalAgentConcentrationUnit"":[],""_id"":""6576f246e228493735990e9b"",""postTreatment"":""Surface treatment"",""postTreatmentChemicalAgentSmiles"":""N/A"",""postTreatmentChemicalAgentConcentration"":""""}]",,,,"1758",0,,,,,,10,,,,,,,,,,,,,,,,,,,,,,,,,,,,,,,,,,,,,,,,,,,,,,,,,,,,,,,,,,,,,,,,,,,,,,,"[]",,,,,,,,,,,,
"6576f246e228493735990e9f","2023-12-11T11:28:06.537Z","[]","[]","[]","[]",,,"[]","[]","[]","[]","[]","[]","[]","[]",,,,,false,"Crossflow",10,25,,"Toluene",,,,,,1,"[]",,,,true,false,"Accepted","[""Inorganic""]","[""Ceramics""]","[]","[]","[""None"",""Surface treatment""]","6576f245e228493735990e7c","2023-12-11T11:28:05.161Z","2023-12-06T00:00:00.000Z","Organic solvent nanofiltration with Grignard functionalised ceramic nanofiltration membranes","Scientific Report","backOffice","10.1016/j.memsci.2013.12.032","65003a2e9af97755a1fa02ed","S. Rezaei Hosseinabadi and K. Wyns and V. Meynen and R. Carleer and P. Adriaensens and A. Buekenhoudt and B. Van der Bruggen","https://doi.org/10.1016/j.memsci.2013.12.032",0,"ISA/inorganic/dense","TiO2-1nm-C1","Scientific report",,"[{""postTreatmentChemicalAgentConcentrationUnit"":[],""_id"":""6576f246e228493735990ea0"",""postTreatment"":""None"",""postTreatmentChemicalAgentSmiles"":""[CH3-].[Mg++].[Br-]"",""postTreatmentChemicalAgentConcentration"":""""},{""postTreatmentChemicalAgentConcentrationUnit"":[],""_id"":""6576f246e228493735990ea1"",""postTreatment"":""Surface treatment"",""postTreatmentChemicalAgentSmiles"":""N/A"",""postTreatmentChemicalAgentConcentration"":""""}]",,,,"1759",0,,,,,,8,,,,,,,,,,,,,,,,,,,,,,,,,,,,,,,,,,,,,,,,,,,,,,,,,,,,,,,,,,,,,,,,,,,,,,,"[]",,,,,,,,,,,,
"6576f246e228493735990ea5","2023-12-11T11:28:06.740Z","[]","[]","[]","[]",,,"[]","[]","[]","[]","[]","[]","[]","[]",,,,,false,"Crossflow",10,25,,"Hexane",,,,,,1,"[]",,,,true,false,"Accepted","[""Inorganic""]","[""Ceramics""]","[]","[]","[""None"",""Surface treatment""]","6576f245e228493735990e7c","2023-12-11T11:28:05.161Z","2023-12-06T00:00:00.000Z","Organic solvent nanofiltration with Grignard functionalised ceramic nanofiltration membranes","Scientific Report","backOffice","10.1016/j.memsci.2013.12.032","65003a2e9af97755a1fa02ed","S. Rezaei Hosseinabadi and K. Wyns and V. Meynen and R. Carleer and P. Adriaensens and A. Buekenhoudt and B. Van der Bruggen","https://doi.org/10.1016/j.memsci.2013.12.032",0,"ISA/inorganic/dense","TiO2-1nm-C1","Scientific report",,"[{""postTreatmentChemicalAgentConcentrationUnit"":[],""_id"":""6576f246e228493735990ea6"",""postTreatment"":""None"",""postTreatmentChemicalAgentSmiles"":""[CH3-].[Mg++].[Br-]"",""postTreatmentChemicalAgentConcentration"":""""},{""postTreatmentChemicalAgentConcentrationUnit"":[],""_id"":""6576f246e228493735990ea7"",""postTreatment"":""Surface treatment"",""postTreatmentChemicalAgentSmiles"":""N/A"",""postTreatmentChemicalAgentConcentration"":""""}]",,,,"1760",0,,,,,,9.6,,,,,,,,,,,,,,,,,,,,,,,,,,,,,,,,,,,,,,,,,,,,,,,,,,,,,,,,,,,,,,,,,,,,,,,"[]",,,,,,,,,,,,
"6576f246e228493735990eab","2023-12-11T11:28:06.895Z","[]","[]","[]","[]",,,"[]","[]","[]","[]","[]","[]","[]","[]",,,,,false,"Crossflow",10,25,,"Acetone","Oligomer","Polystyrene",580,0.25,"g/L",2,"[]",,,,true,false,"Accepted","[""Inorganic""]","[""Ceramics""]","[]","[]","[""None"",""Surface treatment""]","6576f245e228493735990e7c","2023-12-11T11:28:05.161Z","2023-12-06T00:00:00.000Z","Organic solvent nanofiltration with Grignard functionalised ceramic nanofiltration membranes","Scientific Report","backOffice","10.1016/j.memsci.2013.12.032","65003a2e9af97755a1fa02ed","S. Rezaei Hosseinabadi and K. Wyns and V. Meynen and R. Carleer and P. Adriaensens and A. Buekenhoudt and B. Van der Bruggen","https://doi.org/10.1016/j.memsci.2013.12.032",0,"ISA/inorganic/dense","TiO2-1nm-C1","Scientific report",,"[{""postTreatmentChemicalAgentConcentrationUnit"":[],""_id"":""6576f246e228493735990eac"",""postTreatment"":""None"",""postTreatmentChemicalAgentSmiles"":""[CH3-].[Mg++].[Br-]"",""postTreatmentChemicalAgentConcentration"":""""},{""postTreatmentChemicalAgentConcentrationUnit"":[],""_id"":""6576f246e228493735990ead"",""postTreatment"":""Surface treatment"",""postTreatmentChemicalAgentSmiles"":""N/A"",""postTreatmentChemicalAgentConcentration"":""""}]",,10,84,"1761",0,,,,,,,,,,,,,,,,,,,,"Oligomer","Polystyrene",1530,0.25,"g/L",,,,,,,,,,,,,,,,,,,,,90,,,,,,,,,,,,,,,,,,,,,,,,,,,,,,,,"[]",,,,,,,,,,,,
"6576f247e228493735990eb1","2023-12-11T11:28:07.074Z","[]","[]","[]","[]",,,"[]","[]","[]","[]","[]","[]","[]","[]",,,,,false,"Crossflow",10,25,,"water",,,,,,1,"[]",,,,true,false,"Accepted","[""Inorganic""]","[""Ceramics""]","[]","[]","[""None"",""Surface treatment""]","6576f245e228493735990e7c","2023-12-11T11:28:05.161Z","2023-12-06T00:00:00.000Z","Organic solvent nanofiltration with Grignard functionalised ceramic nanofiltration membranes","Scientific Report","backOffice","10.1016/j.memsci.2013.12.032","65003a2e9af97755a1fa02ed","S. Rezaei Hosseinabadi and K. Wyns and V. Meynen and R. Carleer and P. Adriaensens and A. Buekenhoudt and B. Van der Bruggen","https://doi.org/10.1016/j.memsci.2013.12.032",0,"ISA/inorganic/dense","TiO2-1nm-C5","Scientific report",,"[{""postTreatmentChemicalAgentConcentrationUnit"":[],""_id"":""6576f247e228493735990eb2"",""postTreatment"":""None"",""postTreatmentChemicalAgentSmiles"":""CCCC[CH2-].[Mg+2].[Br-]"",""postTreatmentChemicalAgentConcentration"":""""},{""postTreatmentChemicalAgentConcentrationUnit"":[],""_id"":""6576f247e228493735990eb3"",""postTreatment"":""Surface treatment"",""postTreatmentChemicalAgentSmiles"":""N/A"",""postTreatmentChemicalAgentConcentration"":""""}]",,,,"1762",0,,,,,,22,,,,,,,,,,,,,,,,,,,,,,,,,,,,,,,,,,,,,,,,,,,,,,,,,,,,,,,,,,,,,,,,,,,,,,,"[]",,,,,,,,,,,,
"6576f247e228493735990eb7","2023-12-11T11:28:07.257Z","[]","[]","[]","[]",,,"[]","[]","[]","[]","[]","[]","[]","[]",,,,,false,"Crossflow",10,25,,"Tetrahydrofuran (THF)",,,,,,1,"[]",,,,true,false,"Accepted","[""Inorganic""]","[""Ceramics""]","[]","[]","[""None"",""Surface treatment""]","6576f245e228493735990e7c","2023-12-11T11:28:05.161Z","2023-12-06T00:00:00.000Z","Organic solvent nanofiltration with Grignard functionalised ceramic nanofiltration membranes","Scientific Report","backOffice","10.1016/j.memsci.2013.12.032","65003a2e9af97755a1fa02ed","S. Rezaei Hosseinabadi and K. Wyns and V. Meynen and R. Carleer and P. Adriaensens and A. Buekenhoudt and B. Van der Bruggen","https://doi.org/10.1016/j.memsci.2013.12.032",0,"ISA/inorganic/dense","TiO2-1nm-C5","Scientific report",,"[{""postTreatmentChemicalAgentConcentrationUnit"":[],""_id"":""6576f247e228493735990eb8"",""postTreatment"":""None"",""postTreatmentChemicalAgentSmiles"":""CCCC[CH2-].[Mg+2].[Br-]"",""postTreatmentChemicalAgentConcentration"":""""},{""postTreatmentChemicalAgentConcentrationUnit"":[],""_id"":""6576f247e228493735990eb9"",""postTreatment"":""Surface treatment"",""postTreatmentChemicalAgentSmiles"":""N/A"",""postTreatmentChemicalAgentConcentration"":""""}]",,,,"1763",0,,,,,,44,,,,,,,,,,,,,,,,,,,,,,,,,,,,,,,,,,,,,,,,,,,,,,,,,,,,,,,,,,,,,,,,,,,,,,,"[]",,,,,,,,,,,,
"6576f247e228493735990ebd","2023-12-11T11:28:07.410Z","[]","[]","[]","[]",,,"[]","[]","[]","[]","[]","[]","[]","[]",,,,,false,"Crossflow",10,25,,"Toluene",,,,,,1,"[]",,,,true,false,"Accepted","[""Inorganic""]","[""Ceramics""]","[]","[]","[""None"",""Surface treatment""]","6576f245e228493735990e7c","2023-12-11T11:28:05.161Z","2023-12-06T00:00:00.000Z","Organic solvent nanofiltration with Grignard functionalised ceramic nanofiltration membranes","Scientific Report","backOffice","10.1016/j.memsci.2013.12.032","65003a2e9af97755a1fa02ed","S. Rezaei Hosseinabadi and K. Wyns and V. Meynen and R. Carleer and P. Adriaensens and A. Buekenhoudt and B. Van der Bruggen","https://doi.org/10.1016/j.memsci.2013.12.032",0,"ISA/inorganic/dense","TiO2-1nm-C5","Scientific report",,"[{""postTreatmentChemicalAgentConcentrationUnit"":[],""_id"":""6576f247e228493735990ebe"",""postTreatment"":""None"",""postTreatmentChemicalAgentSmiles"":""CCCC[CH2-].[Mg+2].[Br-]"",""postTreatmentChemicalAgentConcentration"":""""},{""postTreatmentChemicalAgentConcentrationUnit"":[],""_id"":""6576f247e228493735990ebf"",""postTreatment"":""Surface treatment"",""postTreatmentChemicalAgentSmiles"":""N/A"",""postTreatmentChemicalAgentConcentration"":""""}]",,,,"1764",0,,,,,,35,,,,,,,,,,,,,,,,,,,,,,,,,,,,,,,,,,,,,,,,,,,,,,,,,,,,,,,,,,,,,,,,,,,,,,,"[]",,,,,,,,,,,,
"6576f247e228493735990ec3","2023-12-11T11:28:07.563Z","[]","[]","[]","[]",,,"[]","[]","[]","[]","[]","[]","[]","[]",,,,,false,"Crossflow",10,25,,"Hexane",,,,,,1,"[]",,,,true,false,"Accepted","[""Inorganic""]","[""Ceramics""]","[]","[]","[""None"",""Surface treatment""]","6576f245e228493735990e7c","2023-12-11T11:28:05.161Z","2023-12-06T00:00:00.000Z","Organic solvent nanofiltration with Grignard functionalised ceramic nanofiltration membranes","Scientific Report","backOffice","10.1016/j.memsci.2013.12.032","65003a2e9af97755a1fa02ed","S. Rezaei Hosseinabadi and K. Wyns and V. Meynen and R. Carleer and P. Adriaensens and A. Buekenhoudt and B. Van der Bruggen","https://doi.org/10.1016/j.memsci.2013.12.032",0,"ISA/inorganic/dense","TiO2-1nm-C5","Scientific report",,"[{""postTreatmentChemicalAgentConcentrationUnit"":[],""_id"":""6576f247e228493735990ec4"",""postTreatment"":""None"",""postTreatmentChemicalAgentSmiles"":""CCCC[CH2-].[Mg+2].[Br-]"",""postTreatmentChemicalAgentConcentration"":""""},{""postTreatmentChemicalAgentConcentrationUnit"":[],""_id"":""6576f247e228493735990ec5"",""postTreatment"":""Surface treatment"",""postTreatmentChemicalAgentSmiles"":""N/A"",""postTreatmentChemicalAgentConcentration"":""""}]",,,,"1765",0,,,,,,61,,,,,,,,,,,,,,,,,,,,,,,,,,,,,,,,,,,,,,,,,,,,,,,,,,,,,,,,,,,,,,,,,,,,,,,"[]",,,,,,,,,,,,
"6576f247e228493735990ec9","2023-12-11T11:28:07.791Z","[]","[]","[]","[]",,,"[]","[]","[]","[]","[]","[]","[]","[]",,,,,false,"Crossflow",10,25,,"Acetone","Oligomer","Polystyrene",580,0.25,"g/L",2,"[]",,,,true,false,"Accepted","[""Inorganic""]","[""Ceramics""]","[]","[]","[""None"",""Surface treatment""]","6576f245e228493735990e7c","2023-12-11T11:28:05.161Z","2023-12-06T00:00:00.000Z","Organic solvent nanofiltration with Grignard functionalised ceramic nanofiltration membranes","Scientific Report","backOffice","10.1016/j.memsci.2013.12.032","65003a2e9af97755a1fa02ed","S. Rezaei Hosseinabadi and K. Wyns and V. Meynen and R. Carleer and P. Adriaensens and A. Buekenhoudt and B. Van der Bruggen","https://doi.org/10.1016/j.memsci.2013.12.032",0,"ISA/inorganic/dense","TiO2-1nm-C5","Scientific report",,"[{""postTreatmentChemicalAgentConcentrationUnit"":[],""_id"":""6576f247e228493735990eca"",""postTreatment"":""None"",""postTreatmentChemicalAgentSmiles"":""CCCC[CH2-].[Mg+2].[Br-]"",""postTreatmentChemicalAgentConcentration"":""""},{""postTreatmentChemicalAgentConcentrationUnit"":[],""_id"":""6576f247e228493735990ecb"",""postTreatment"":""Surface treatment"",""postTreatmentChemicalAgentSmiles"":""N/A"",""postTreatmentChemicalAgentConcentration"":""""}]",,5.5,80,"1766",0,,,,,,,,,,,,,,,,,,,,"Oligomer","Polystyrene",1530,0.25,"g/L",,,,,,,,,,,,,,,,,,,,,91,,,,,,,,,,,,,,,,,,,,,,,,,,,,,,,,"[]",,,,,,,,,,,,
"6576f247e228493735990ecf","2023-12-11T11:28:07.930Z","[]","[]","[]","[]",,,"[]","[]","[]","[]","[]","[]","[]","[]",,,,,false,"Crossflow",10,25,,"water",,,,,,1,"[]",,,,true,false,"Accepted","[""Inorganic""]","[""Ceramics""]","[]","[]","[""None"",""Surface treatment""]","6576f245e228493735990e7c","2023-12-11T11:28:05.161Z","2023-12-06T00:00:00.000Z","Organic solvent nanofiltration with Grignard functionalised ceramic nanofiltration membranes","Scientific Report","backOffice","10.1016/j.memsci.2013.12.032","65003a2e9af97755a1fa02ed","S. Rezaei Hosseinabadi and K. Wyns and V. Meynen and R. Carleer and P. Adriaensens and A. Buekenhoudt and B. Van der Bruggen","https://doi.org/10.1016/j.memsci.2013.12.032",0,"ISA/inorganic/dense","TiO2-1nm-C8","Scientific report",,"[{""postTreatmentChemicalAgentConcentrationUnit"":[],""_id"":""6576f247e228493735990ed0"",""postTreatment"":""None"",""postTreatmentChemicalAgentSmiles"":""CCCCCCC[CH2-].[Mg+2].[Br-]"",""postTreatmentChemicalAgentConcentration"":""""},{""postTreatmentChemicalAgentConcentrationUnit"":[],""_id"":""6576f247e228493735990ed1"",""postTreatment"":""Surface treatment"",""postTreatmentChemicalAgentSmiles"":""N/A"",""postTreatmentChemicalAgentConcentration"":""""}]",,,,"1767",0,,,,,,43,,,,,,,,,,,,,,,,,,,,,,,,,,,,,,,,,,,,,,,,,,,,,,,,,,,,,,,,,,,,,,,,,,,,,,,"[]",,,,,,,,,,,,
"6576f248e228493735990ed5","2023-12-11T11:28:08.076Z","[]","[]","[]","[]",,,"[]","[]","[]","[]","[]","[]","[]","[]",,,,,false,"Crossflow",10,25,,"Tetrahydrofuran (THF)",,,,,,1,"[]",,,,true,false,"Accepted","[""Inorganic""]","[""Ceramics""]","[]","[]","[""None"",""Surface treatment""]","6576f245e228493735990e7c","2023-12-11T11:28:05.161Z","2023-12-06T00:00:00.000Z","Organic solvent nanofiltration with Grignard functionalised ceramic nanofiltration membranes","Scientific Report","backOffice","10.1016/j.memsci.2013.12.032","65003a2e9af97755a1fa02ed","S. Rezaei Hosseinabadi and K. Wyns and V. Meynen and R. Carleer and P. Adriaensens and A. Buekenhoudt and B. Van der Bruggen","https://doi.org/10.1016/j.memsci.2013.12.032",0,"ISA/inorganic/dense","TiO2-1nm-C8","Scientific report",,"[{""postTreatmentChemicalAgentConcentrationUnit"":[],""_id"":""6576f248e228493735990ed6"",""postTreatment"":""None"",""postTreatmentChemicalAgentSmiles"":""CCCCCCC[CH2-].[Mg+2].[Br-]"",""postTreatmentChemicalAgentConcentration"":""""},{""postTreatmentChemicalAgentConcentrationUnit"":[],""_id"":""6576f248e228493735990ed7"",""postTreatment"":""Surface treatment"",""postTreatmentChemicalAgentSmiles"":""N/A"",""postTreatmentChemicalAgentConcentration"":""""}]",,,,"1768",0,,,,,,59,,,,,,,,,,,,,,,,,,,,,,,,,,,,,,,,,,,,,,,,,,,,,,,,,,,,,,,,,,,,,,,,,,,,,,,"[]",,,,,,,,,,,,
"6576f248e228493735990edb","2023-12-11T11:28:08.216Z","[]","[]","[]","[]",,,"[]","[]","[]","[]","[]","[]","[]","[]",,,,,false,"Crossflow",10,25,,"Toluene",,,,,,1,"[]",,,,true,false,"Accepted","[""Inorganic""]","[""Ceramics""]","[]","[]","[""None"",""Surface treatment""]","6576f245e228493735990e7c","2023-12-11T11:28:05.161Z","2023-12-06T00:00:00.000Z","Organic solvent nanofiltration with Grignard functionalised ceramic nanofiltration membranes","Scientific Report","backOffice","10.1016/j.memsci.2013.12.032","65003a2e9af97755a1fa02ed","S. Rezaei Hosseinabadi and K. Wyns and V. Meynen and R. Carleer and P. Adriaensens and A. Buekenhoudt and B. Van der Bruggen","https://doi.org/10.1016/j.memsci.2013.12.032",0,"ISA/inorganic/dense","TiO2-1nm-C8","Scientific report",,"[{""postTreatmentChemicalAgentConcentrationUnit"":[],""_id"":""6576f248e228493735990edc"",""postTreatment"":""None"",""postTreatmentChemicalAgentSmiles"":""CCCCCCC[CH2-].[Mg+2].[Br-]"",""postTreatmentChemicalAgentConcentration"":""""},{""postTreatmentChemicalAgentConcentrationUnit"":[],""_id"":""6576f248e228493735990edd"",""postTreatment"":""Surface treatment"",""postTreatmentChemicalAgentSmiles"":""N/A"",""postTreatmentChemicalAgentConcentration"":""""}]",,,,"1769",0,,,,,,64,,,,,,,,,,,,,,,,,,,,,,,,,,,,,,,,,,,,,,,,,,,,,,,,,,,,,,,,,,,,,,,,,,,,,,,"[]",,,,,,,,,,,,
"6576f248e228493735990ee1","2023-12-11T11:28:08.368Z","[]","[]","[]","[]",,,"[]","[]","[]","[]","[]","[]","[]","[]",,,,,false,"Crossflow",10,25,,"Hexane",,,,,,1,"[]",,,,true,false,"Accepted","[""Inorganic""]","[""Ceramics""]","[]","[]","[""None"",""Surface treatment""]","6576f245e228493735990e7c","2023-12-11T11:28:05.161Z","2023-12-06T00:00:00.000Z","Organic solvent nanofiltration with Grignard functionalised ceramic nanofiltration membranes","Scientific Report","backOffice","10.1016/j.memsci.2013.12.032","65003a2e9af97755a1fa02ed","S. Rezaei Hosseinabadi and K. Wyns and V. Meynen and R. Carleer and P. Adriaensens and A. Buekenhoudt and B. Van der Bruggen","https://doi.org/10.1016/j.memsci.2013.12.032",0,"ISA/inorganic/dense","TiO2-1nm-C8","Scientific report",,"[{""postTreatmentChemicalAgentConcentrationUnit"":[],""_id"":""6576f248e228493735990ee2"",""postTreatment"":""None"",""postTreatmentChemicalAgentSmiles"":""CCCCCCC[CH2-].[Mg+2].[Br-]"",""postTreatmentChemicalAgentConcentration"":""""},{""postTreatmentChemicalAgentConcentrationUnit"":[],""_id"":""6576f248e228493735990ee3"",""postTreatment"":""Surface treatment"",""postTreatmentChemicalAgentSmiles"":""N/A"",""postTreatmentChemicalAgentConcentration"":""""}]",,,,"1770",0,,,,,,143,,,,,,,,,,,,,,,,,,,,,,,,,,,,,,,,,,,,,,,,,,,,,,,,,,,,,,,,,,,,,,,,,,,,,,,"[]",,,,,,,,,,,,
"6576f248e228493735990ee7","2023-12-11T11:28:08.516Z","[]","[]","[]","[]",,,"[]","[]","[]","[]","[]","[]","[]","[]",,,,,false,"Crossflow",10,25,,"Acetone","Oligomer","Polystyrene",580,0.25,"g/L",2,"[]",,,,true,false,"Accepted","[""Inorganic""]","[""Ceramics""]","[]","[]","[""None"",""Surface treatment""]","6576f245e228493735990e7c","2023-12-11T11:28:05.161Z","2023-12-06T00:00:00.000Z","Organic solvent nanofiltration with Grignard functionalised ceramic nanofiltration membranes","Scientific Report","backOffice","10.1016/j.memsci.2013.12.032","65003a2e9af97755a1fa02ed","S. Rezaei Hosseinabadi and K. Wyns and V. Meynen and R. Carleer and P. Adriaensens and A. Buekenhoudt and B. Van der Bruggen","https://doi.org/10.1016/j.memsci.2013.12.032",0,"ISA/inorganic/dense","TiO2-1nm-C8","Scientific report",,"[{""postTreatmentChemicalAgentConcentrationUnit"":[],""_id"":""6576f248e228493735990ee8"",""postTreatment"":""None"",""postTreatmentChemicalAgentSmiles"":""CCCCCCC[CH2-].[Mg+2].[Br-]"",""postTreatmentChemicalAgentConcentration"":""""},{""postTreatmentChemicalAgentConcentrationUnit"":[],""_id"":""6576f248e228493735990ee9"",""postTreatment"":""Surface treatment"",""postTreatmentChemicalAgentSmiles"":""N/A"",""postTreatmentChemicalAgentConcentration"":""""}]",,9.5,84,"1771",0,,,,,,,,,,,,,,,,,,,,"Oligomer","Polystyrene",1530,0.25,"g/L",,,,,,,,,,,,,,,,,,,,,92,,,,,,,,,,,,,,,,,,,,,,,,,,,,,,,,"[]",,,,,,,,,,,,
"6576f248e228493735990eed","2023-12-11T11:28:08.687Z","[]","[]","[]","[]",,,"[]","[]","[]","[]","[]","[]","[]","[]",,,,,false,"Crossflow",10,25,,"water",,,,,,1,"[]",,,,true,false,"Accepted","[""Inorganic""]","[""Ceramics""]","[]","[]","[""None"",""Surface treatment""]","6576f245e228493735990e7c","2023-12-11T11:28:05.161Z","2023-12-06T00:00:00.000Z","Organic solvent nanofiltration with Grignard functionalised ceramic nanofiltration membranes","Scientific Report","backOffice","10.1016/j.memsci.2013.12.032","65003a2e9af97755a1fa02ed","S. Rezaei Hosseinabadi and K. Wyns and V. Meynen and R. Carleer and P. Adriaensens and A. Buekenhoudt and B. Van der Bruggen","https://doi.org/10.1016/j.memsci.2013.12.032",0,"ISA/inorganic/dense","TiO2-1nm-C12","Scientific report",,"[{""postTreatmentChemicalAgentConcentrationUnit"":[],""_id"":""6576f248e228493735990eee"",""postTreatment"":""None"",""postTreatmentChemicalAgentSmiles"":""CCCCCCCCCCC[CH2-].[Mg+2].[Br-]"",""postTreatmentChemicalAgentConcentration"":""""},{""postTreatmentChemicalAgentConcentrationUnit"":[],""_id"":""6576f248e228493735990eef"",""postTreatment"":""Surface treatment"",""postTreatmentChemicalAgentSmiles"":""N/A"",""postTreatmentChemicalAgentConcentration"":""""}]",,,,"1772",0,,,,,,24,,,,,,,,,,,,,,,,,,,,,,,,,,,,,,,,,,,,,,,,,,,,,,,,,,,,,,,,,,,,,,,,,,,,,,,"[]",,,,,,,,,,,,
"6576f248e228493735990ef3","2023-12-11T11:28:08.832Z","[]","[]","[]","[]",,,"[]","[]","[]","[]","[]","[]","[]","[]",,,,,false,"Crossflow",10,25,,"Tetrahydrofuran (THF)",,,,,,1,"[]",,,,true,false,"Accepted","[""Inorganic""]","[""Ceramics""]","[]","[]","[""None"",""Surface treatment""]","6576f245e228493735990e7c","2023-12-11T11:28:05.161Z","2023-12-06T00:00:00.000Z","Organic solvent nanofiltration with Grignard functionalised ceramic nanofiltration membranes","Scientific Report","backOffice","10.1016/j.memsci.2013.12.032","65003a2e9af97755a1fa02ed","S. Rezaei Hosseinabadi and K. Wyns and V. Meynen and R. Carleer and P. Adriaensens and A. Buekenhoudt and B. Van der Bruggen","https://doi.org/10.1016/j.memsci.2013.12.032",0,"ISA/inorganic/dense","TiO2-1nm-C12","Scientific report",,"[{""postTreatmentChemicalAgentConcentrationUnit"":[],""_id"":""6576f248e228493735990ef4"",""postTreatment"":""None"",""postTreatmentChemicalAgentSmiles"":""CCCCCCCCCCC[CH2-].[Mg+2].[Br-]"",""postTreatmentChemicalAgentConcentration"":""""},{""postTreatmentChemicalAgentConcentrationUnit"":[],""_id"":""6576f248e228493735990ef5"",""postTreatment"":""Surface treatment"",""postTreatmentChemicalAgentSmiles"":""N/A"",""postTreatmentChemicalAgentConcentration"":""""}]",,,,"1773",0,,,,,,33,,,,,,,,,,,,,,,,,,,,,,,,,,,,,,,,,,,,,,,,,,,,,,,,,,,,,,,,,,,,,,,,,,,,,,,"[]",,,,,,,,,,,,
"6576f248e228493735990ef9","2023-12-11T11:28:08.976Z","[]","[]","[]","[]",,,"[]","[]","[]","[]","[]","[]","[]","[]",,,,,false,"Crossflow",10,25,,"Toluene",,,,,,1,"[]",,,,true,false,"Accepted","[""Inorganic""]","[""Ceramics""]","[]","[]","[""None"",""Surface treatment""]","6576f245e228493735990e7c","2023-12-11T11:28:05.161Z","2023-12-06T00:00:00.000Z","Organic solvent nanofiltration with Grignard functionalised ceramic nanofiltration membranes","Scientific Report","backOffice","10.1016/j.memsci.2013.12.032","65003a2e9af97755a1fa02ed","S. Rezaei Hosseinabadi and K. Wyns and V. Meynen and R. Carleer and P. Adriaensens and A. Buekenhoudt and B. Van der Bruggen","https://doi.org/10.1016/j.memsci.2013.12.032",0,"ISA/inorganic/dense","TiO2-1nm-C12","Scientific report",,"[{""postTreatmentChemicalAgentConcentrationUnit"":[],""_id"":""6576f248e228493735990efa"",""postTreatment"":""None"",""postTreatmentChemicalAgentSmiles"":""CCCCCCCCCCC[CH2-].[Mg+2].[Br-]"",""postTreatmentChemicalAgentConcentration"":""""},{""postTreatmentChemicalAgentConcentrationUnit"":[],""_id"":""6576f248e228493735990efb"",""postTreatment"":""Surface treatment"",""postTreatmentChemicalAgentSmiles"":""N/A"",""postTreatmentChemicalAgentConcentration"":""""}]",,,,"1774",0,,,,,,25,,,,,,,,,,,,,,,,,,,,,,,,,,,,,,,,,,,,,,,,,,,,,,,,,,,,,,,,,,,,,,,,,,,,,,,"[]",,,,,,,,,,,,
"6576f249e228493735990eff","2023-12-11T11:28:09.210Z","[]","[]","[]","[]",,,"[]","[]","[]","[]","[]","[]","[]","[]",,,,,false,"Crossflow",10,25,,"Hexane",,,,,,1,"[]",,,,true,false,"Accepted","[""Inorganic""]","[""Ceramics""]","[]","[]","[""None"",""Surface treatment""]","6576f245e228493735990e7c","2023-12-11T11:28:05.161Z","2023-12-06T00:00:00.000Z","Organic solvent nanofiltration with Grignard functionalised ceramic nanofiltration membranes","Scientific Report","backOffice","10.1016/j.memsci.2013.12.032","65003a2e9af97755a1fa02ed","S. Rezaei Hosseinabadi and K. Wyns and V. Meynen and R. Carleer and P. Adriaensens and A. Buekenhoudt and B. Van der Bruggen","https://doi.org/10.1016/j.memsci.2013.12.032",0,"ISA/inorganic/dense","TiO2-1nm-C12","Scientific report",,"[{""postTreatmentChemicalAgentConcentrationUnit"":[],""_id"":""6576f249e228493735990f00"",""postTreatment"":""None"",""postTreatmentChemicalAgentSmiles"":""CCCCCCCCCCC[CH2-].[Mg+2].[Br-]"",""postTreatmentChemicalAgentConcentration"":""""},{""postTreatmentChemicalAgentConcentrationUnit"":[],""_id"":""6576f249e228493735990f01"",""postTreatment"":""Surface treatment"",""postTreatmentChemicalAgentSmiles"":""N/A"",""postTreatmentChemicalAgentConcentration"":""""}]",,,,"1775",0,,,,,,42,,,,,,,,,,,,,,,,,,,,,,,,,,,,,,,,,,,,,,,,,,,,,,,,,,,,,,,,,,,,,,,,,,,,,,,"[]",,,,,,,,,,,,
"6576f249e228493735990f05","2023-12-11T11:28:09.394Z","[]","[]","[]","[]",,,"[]","[]","[]","[]","[]","[]","[]","[]",,,,,false,"Crossflow",10,25,,"Acetone","Oligomer","Polystyrene",580,0.25,"g/L",2,"[]",,,,true,false,"Accepted","[""Inorganic""]","[""Ceramics""]","[]","[]","[""None"",""Surface treatment""]","6576f245e228493735990e7c","2023-12-11T11:28:05.161Z","2023-12-06T00:00:00.000Z","Organic solvent nanofiltration with Grignard functionalised ceramic nanofiltration membranes","Scientific Report","backOffice","10.1016/j.memsci.2013.12.032","65003a2e9af97755a1fa02ed","S. Rezaei Hosseinabadi and K. Wyns and V. Meynen and R. Carleer and P. Adriaensens and A. Buekenhoudt and B. Van der Bruggen","https://doi.org/10.1016/j.memsci.2013.12.032",0,"ISA/inorganic/dense","TiO2-1nm-C12","Scientific report",,"[{""postTreatmentChemicalAgentConcentrationUnit"":[],""_id"":""6576f249e228493735990f06"",""postTreatment"":""None"",""postTreatmentChemicalAgentSmiles"":""CCCCCCCCCCC[CH2-].[Mg+2].[Br-]"",""postTreatmentChemicalAgentConcentration"":""""},{""postTreatmentChemicalAgentConcentrationUnit"":[],""_id"":""6576f249e228493735990f07"",""postTreatment"":""Surface treatment"",""postTreatmentChemicalAgentSmiles"":""N/A"",""postTreatmentChemicalAgentConcentration"":""""}]",,12,73,"1776",0,,,,,,,,,,,,,,,,,,,,"Oligomer","Polystyrene",1530,0.25,"g/L",,,,,,,,,,,,,,,,,,,,,88,,,,,,,,,,,,,,,,,,,,,,,,,,,,,,,,"[]",,,,,,,,,,,,
"6576f249e228493735990f0a","2023-12-11T11:28:09.570Z","[]","[]","[]","[]",,,"[]","[]","[]","[]","[]","[]","[]","[]",,,,,false,"Crossflow",10,25,,"Acetone","Oligomer","Polystyrene",580,0.25,"g/L",2,"[]",,,,true,false,"Accepted","[""Inorganic""]","[""Ceramics""]","[]","[]","[""None""]","6576f245e228493735990e7c","2023-12-11T11:28:05.161Z","2023-12-06T00:00:00.000Z","Organic solvent nanofiltration with Grignard functionalised ceramic nanofiltration membranes","Scientific Report","backOffice","10.1016/j.memsci.2013.12.032","65003a2e9af97755a1fa02ed","S. Rezaei Hosseinabadi and K. Wyns and V. Meynen and R. Carleer and P. Adriaensens and A. Buekenhoudt and B. Van der Bruggen","https://doi.org/10.1016/j.memsci.2013.12.032",0,"ISA/inorganic/dense","ZrO2-HOC 3nm","Scientific report",,"[{""postTreatmentChemicalAgentConcentrationUnit"":[],""_id"":""6576f249e228493735990f0b"",""postTreatment"":""None"",""postTreatmentChemicalAgentSmiles"":""N/A"",""postTreatmentChemicalAgentConcentration"":""""}]",,62,3,"1777",0,,,,,,,,,,,,,,,,,,,,"Oligomer","Polystyrene",1530,0.25,"g/L",,,,,,,,,,,,,,,,,,,,,54,,,,,,,,,,,,,,,,,,,,,,,,,,,,,,,,"[]",,,,,,,,,,,,
"6576f24ae228493735990f0f","2023-12-11T11:28:10.108Z","[]","[]","[]","[]",,,"[]","[]","[]","[]","[]","[]","[]","[]",,,,,false,"Crossflow",10,25,,"Acetone","Oligomer","Polystyrene",580,0.25,"g/L",2,"[]",,,,true,false,"Accepted","[""Inorganic""]","[""Ceramics""]","[]","[]","[""None""]","6576f249e228493735990f0d","2023-12-11T11:28:09.959Z","2023-11-29T00:00:00.000Z","Performance of Grignard functionalized ceramic nanofiltration membranes","Scientific Report","backOffice","10.1016/j.seppur.2015.03.047","65003a2e9af97755a1fa02ed","Sareh Rezaei Hosseinabadi and Kenny Wyns and Anita Buekenhoudt and Bart Van der Bruggen and Dominic Ormerod","https://doi.org/10.1016/j.seppur.2015.03.047",0,"ISA/inorganic/dense","TiO2-unmodified-1nm","Scientific report",,"[{""postTreatmentChemicalAgentConcentrationUnit"":[],""_id"":""6576f24ae228493735990f10"",""postTreatment"":""None"",""postTreatmentChemicalAgentSmiles"":""N/A"",""postTreatmentChemicalAgentConcentration"":""""}]",,70,40,"1778",0,,,,,,,,,,,,,,,,,,,,"Oligomer","Polystyrene",1530,0.25,"g/L",,,,,,,,,,,,,,,,,,,,,63,,,,,,,,,,,,,,,,,,,,,,,,,,,,,,,,"[]",,,,,,,,,,,,
"6576f24ae228493735990f13","2023-12-11T11:28:10.297Z","[]","[]","[]","[]",,,"[]","[]","[]","[]","[]","[]","[]","[]",,,,,false,"Crossflow",10,25,,"Acetone","Oligomer","Polyethyleneglycol",600,0.25,"g/L",2,"[]",,,,true,false,"Accepted","[""Inorganic""]","[""Ceramics""]","[]","[]","[""None""]","6576f249e228493735990f0d","2023-12-11T11:28:09.959Z","2023-11-29T00:00:00.000Z","Performance of Grignard functionalized ceramic nanofiltration membranes","Scientific Report","backOffice","10.1016/j.seppur.2015.03.047","65003a2e9af97755a1fa02ed","Sareh Rezaei Hosseinabadi and Kenny Wyns and Anita Buekenhoudt and Bart Van der Bruggen and Dominic Ormerod","https://doi.org/10.1016/j.seppur.2015.03.047",0,"ISA/inorganic/dense","TiO2-unmodified-1nm","Scientific report",,"[{""postTreatmentChemicalAgentConcentrationUnit"":[],""_id"":""6576f24ae228493735990f14"",""postTreatment"":""None"",""postTreatmentChemicalAgentSmiles"":""N/A"",""postTreatmentChemicalAgentConcentration"":""""}]",,40,30,"1779",0,,,,,,,,,,,,,,,,,,,,"Oligomer","Polyethyleneglycol",1500,0.25,"g/L",,,,,,,,,,,,,,,,,,,,,66,,,,,,,,,,,,,,,,,,,,,,,,,,,,,,,,"[]",,,,,,,,,,,,
"6576f24ae228493735990f17","2023-12-11T11:28:10.480Z","[]","[]","[]","[]",,,"[]","[]","[]","[]","[]","[]","[]","[]",,,,,false,"Crossflow",10,25,,"Toluene","Oligomer","Polystyrene",580,0.25,"g/L",2,"[]",,,,true,false,"Accepted","[""Inorganic""]","[""Ceramics""]","[]","[]","[""None""]","6576f249e228493735990f0d","2023-12-11T11:28:09.959Z","2023-11-29T00:00:00.000Z","Performance of Grignard functionalized ceramic nanofiltration membranes","Scientific Report","backOffice","10.1016/j.seppur.2015.03.047","65003a2e9af97755a1fa02ed","Sareh Rezaei Hosseinabadi and Kenny Wyns and Anita Buekenhoudt and Bart Van der Bruggen and Dominic Ormerod","https://doi.org/10.1016/j.seppur.2015.03.047",0,"ISA/inorganic/dense","TiO2-unmodified-1nm","Scientific report",,"[{""postTreatmentChemicalAgentConcentrationUnit"":[],""_id"":""6576f24ae228493735990f18"",""postTreatment"":""None"",""postTreatmentChemicalAgentSmiles"":""N/A"",""postTreatmentChemicalAgentConcentration"":""""}]",,40,30,"1780",0,,,,,,,,,,,,,,,,,,,,"Oligomer","Polystyrene",1530,0.25,"g/L",,,,,,,,,,,,,,,,,,,,,61,,,,,,,,,,,,,,,,,,,,,,,,,,,,,,,,"[]",,,,,,,,,,,,
"6576f24ae228493735990f1b","2023-12-11T11:28:10.649Z","[]","[]","[]","[]",,,"[]","[]","[]","[]","[]","[]","[]","[]",,,,,false,"Crossflow",10,25,,"Toluene","Oligomer","Polyethyleneglycol",600,0.25,"g/L",2,"[]",,,,true,false,"Accepted","[""Inorganic""]","[""Ceramics""]","[]","[]","[""None""]","6576f249e228493735990f0d","2023-12-11T11:28:09.959Z","2023-11-29T00:00:00.000Z","Performance of Grignard functionalized ceramic nanofiltration membranes","Scientific Report","backOffice","10.1016/j.seppur.2015.03.047","65003a2e9af97755a1fa02ed","Sareh Rezaei Hosseinabadi and Kenny Wyns and Anita Buekenhoudt and Bart Van der Bruggen and Dominic Ormerod","https://doi.org/10.1016/j.seppur.2015.03.047",0,"ISA/inorganic/dense","TiO2-unmodified-1nm","Scientific report",,"[{""postTreatmentChemicalAgentConcentrationUnit"":[],""_id"":""6576f24ae228493735990f1c"",""postTreatment"":""None"",""postTreatmentChemicalAgentSmiles"":""N/A"",""postTreatmentChemicalAgentConcentration"":""""}]",,25,-20,"1781",0,,,,,,,,,,,,,,,,,,,,"Oligomer","Polyethyleneglycol",1500,0.25,"g/L",,,,,,,,,,,,,,,,,,,,,10,,,,,,,,,,,,,,,,,,,,,,,,,,,,,,,,"[]",,,,,,,,,,,,
"6576f24ae228493735990f1f","2023-12-11T11:28:10.793Z","[]","[]","[]","[]",,,"[]","[]","[]","[]","[]","[]","[]","[]",,,,,false,"Crossflow",10,25,,"Toluene",,"Pd-BINAP",622,0.1,"g/L",1,"[]",,,,true,false,"Accepted","[""Inorganic""]","[""Ceramics""]","[]","[]","[""None""]","6576f249e228493735990f0d","2023-12-11T11:28:09.959Z","2023-11-29T00:00:00.000Z","Performance of Grignard functionalized ceramic nanofiltration membranes","Scientific Report","backOffice","10.1016/j.seppur.2015.03.047","65003a2e9af97755a1fa02ed","Sareh Rezaei Hosseinabadi and Kenny Wyns and Anita Buekenhoudt and Bart Van der Bruggen and Dominic Ormerod","https://doi.org/10.1016/j.seppur.2015.03.047",0,"ISA/inorganic/dense","TiO2-unmodified-1nm","Scientific report",,"[{""postTreatmentChemicalAgentConcentrationUnit"":[],""_id"":""6576f24ae228493735990f20"",""postTreatment"":""None"",""postTreatmentChemicalAgentSmiles"":""N/A"",""postTreatmentChemicalAgentConcentration"":""""}]",,20,66,"1782",0,,,,,,,,,,,,,,,,,,,,,,,,,,,,,,,,,,,,,,,,,,,,,,,,,,,,,,,,,,,,,,,,,,,,,,,,,,,,,"[]",,,,,,,,,,,,
"6576f24ae228493735990f24","2023-12-11T11:28:10.929Z","[]","[]","[]","[]",,,"[]","[]","[]","[]","[]","[]","[]","[]",,,,,false,"Crossflow",10,25,,"Acetone","Oligomer","Polystyrene",580,0.25,"g/L",2,"[]",,,,true,false,"Accepted","[""Inorganic""]","[""Ceramics""]","[]","[]","[""None"",""Surface treatment""]","6576f249e228493735990f0d","2023-12-11T11:28:09.959Z","2023-11-29T00:00:00.000Z","Performance of Grignard functionalized ceramic nanofiltration membranes","Scientific Report","backOffice","10.1016/j.seppur.2015.03.047","65003a2e9af97755a1fa02ed","Sareh Rezaei Hosseinabadi and Kenny Wyns and Anita Buekenhoudt and Bart Van der Bruggen and Dominic Ormerod","https://doi.org/10.1016/j.seppur.2015.03.047",0,"ISA/inorganic/dense","TiO2-1nm-C1","Scientific report",,"[{""postTreatmentChemicalAgentConcentrationUnit"":[],""_id"":""6576f24ae228493735990f25"",""postTreatment"":""None"",""postTreatmentChemicalAgentSmiles"":""[CH3-].[Mg++].[Br-]"",""postTreatmentChemicalAgentConcentration"":""""},{""postTreatmentChemicalAgentConcentrationUnit"":[],""_id"":""6576f24ae228493735990f26"",""postTreatment"":""Surface treatment"",""postTreatmentChemicalAgentSmiles"":""N/A"",""postTreatmentChemicalAgentConcentration"":""""}]",,10,84,"1783",0,,,,,,,,,,,,,,,,,,,,"Oligomer","Polystyrene",1530,0.25,"g/L",,,,,,,,,,,,,,,,,,,,,90,,,,,,,,,,,,,,,,,,,,,,,,,,,,,,,,"[]",,,,,,,,,,,,
"6576f24be228493735990f2a","2023-12-11T11:28:11.121Z","[]","[]","[]","[]",,,"[]","[]","[]","[]","[]","[]","[]","[]",,,,,false,"Crossflow",10,25,,"Acetone","Oligomer","Polystyrene",580,0.25,"g/L",2,"[]",,,,true,false,"Accepted","[""Inorganic""]","[""Ceramics""]","[]","[]","[""None"",""Surface treatment""]","6576f249e228493735990f0d","2023-12-11T11:28:09.959Z","2023-11-29T00:00:00.000Z","Performance of Grignard functionalized ceramic nanofiltration membranes","Scientific Report","backOffice","10.1016/j.seppur.2015.03.047","65003a2e9af97755a1fa02ed","Sareh Rezaei Hosseinabadi and Kenny Wyns and Anita Buekenhoudt and Bart Van der Bruggen and Dominic Ormerod","https://doi.org/10.1016/j.seppur.2015.03.047",0,"ISA/inorganic/dense","TiO2-1nm-C5","Scientific report",,"[{""postTreatmentChemicalAgentConcentrationUnit"":[],""_id"":""6576f24be228493735990f2b"",""postTreatment"":""None"",""postTreatmentChemicalAgentSmiles"":""CCCC[CH2-].[Mg+2].[Br-]"",""postTreatmentChemicalAgentConcentration"":""""},{""postTreatmentChemicalAgentConcentrationUnit"":[],""_id"":""6576f24be228493735990f2c"",""postTreatment"":""Surface treatment"",""postTreatmentChemicalAgentSmiles"":""N/A"",""postTreatmentChemicalAgentConcentration"":""""}]",,5.5,80,"1784",0,,,,,,,,,,,,,,,,,,,,"Oligomer","Polystyrene",1530,0.25,"g/L",,,,,,,,,,,,,,,,,,,,,91,,,,,,,,,,,,,,,,,,,,,,,,,,,,,,,,"[]",,,,,,,,,,,,
"6576f24be228493735990f30","2023-12-11T11:28:11.309Z","[]","[]","[]","[]",,,"[]","[]","[]","[]","[]","[]","[]","[]",,,,,false,"Crossflow",10,25,,"Acetone","Oligomer","Polystyrene",580,0.25,"g/L",2,"[]",,,,true,false,"Accepted","[""Inorganic""]","[""Ceramics""]","[]","[]","[""None"",""Surface treatment""]","6576f249e228493735990f0d","2023-12-11T11:28:09.959Z","2023-11-29T00:00:00.000Z","Performance of Grignard functionalized ceramic nanofiltration membranes","Scientific Report","backOffice","10.1016/j.seppur.2015.03.047","65003a2e9af97755a1fa02ed","Sareh Rezaei Hosseinabadi and Kenny Wyns and Anita Buekenhoudt and Bart Van der Bruggen and Dominic Ormerod","https://doi.org/10.1016/j.seppur.2015.03.047",0,"ISA/inorganic/dense","TiO2-1nm-C8","Scientific report",,"[{""postTreatmentChemicalAgentConcentrationUnit"":[],""_id"":""6576f24be228493735990f31"",""postTreatment"":""None"",""postTreatmentChemicalAgentSmiles"":""CCCCCCC[CH2-].[Mg+2].[Br-]"",""postTreatmentChemicalAgentConcentration"":""""},{""postTreatmentChemicalAgentConcentrationUnit"":[],""_id"":""6576f24be228493735990f32"",""postTreatment"":""Surface treatment"",""postTreatmentChemicalAgentSmiles"":""N/A"",""postTreatmentChemicalAgentConcentration"":""""}]",,9.5,85,"1785",0,,,,,,,,,,,,,,,,,,,,"Oligomer","Polystyrene",1530,0.25,"g/L",,,,,,,,,,,,,,,,,,,,,92,,,,,,,,,,,,,,,,,,,,,,,,,,,,,,,,"[]",,,,,,,,,,,,
"6576f24be228493735990f36","2023-12-11T11:28:11.438Z","[]","[]","[]","[]",,,"[]","[]","[]","[]","[]","[]","[]","[]",,,,,false,"Crossflow",10,25,,"Toluene","Oligomer","Polystyrene",580,0.25,"g/L",2,"[]",,,,true,false,"Accepted","[""Inorganic""]","[""Ceramics""]","[]","[]","[""None"",""Surface treatment""]","6576f249e228493735990f0d","2023-12-11T11:28:09.959Z","2023-11-29T00:00:00.000Z","Performance of Grignard functionalized ceramic nanofiltration membranes","Scientific Report","backOffice","10.1016/j.seppur.2015.03.047","65003a2e9af97755a1fa02ed","Sareh Rezaei Hosseinabadi and Kenny Wyns and Anita Buekenhoudt and Bart Van der Bruggen and Dominic Ormerod","https://doi.org/10.1016/j.seppur.2015.03.047",0,"ISA/inorganic/dense","TiO2-1nm-C8","Scientific report",,"[{""postTreatmentChemicalAgentConcentrationUnit"":[],""_id"":""6576f24be228493735990f37"",""postTreatment"":""None"",""postTreatmentChemicalAgentSmiles"":""CCCCCCC[CH2-].[Mg+2].[Br-]"",""postTreatmentChemicalAgentConcentration"":""""},{""postTreatmentChemicalAgentConcentrationUnit"":[],""_id"":""6576f24be228493735990f38"",""postTreatment"":""Surface treatment"",""postTreatmentChemicalAgentSmiles"":""N/A"",""postTreatmentChemicalAgentConcentration"":""""}]",,5,55,"1786",0,,,,,,,,,,,,,,,,,,,,"Oligomer","Polystyrene",1530,0.25,"g/L",,,,,,,,,,,,,,,,,,,,,81,,,,,,,,,,,,,,,,,,,,,,,,,,,,,,,,"[]",,,,,,,,,,,,
"6576f24be228493735990f3c","2023-12-11T11:28:11.578Z","[]","[]","[]","[]",,,"[]","[]","[]","[]","[]","[]","[]","[]",,,,,false,"Crossflow",10,25,,"Toluene","Oligomer","Polyethyleneglycol",600,0.25,"g/L",2,"[]",,,,true,false,"Accepted","[""Inorganic""]","[""Ceramics""]","[]","[]","[""None"",""Surface treatment""]","6576f249e228493735990f0d","2023-12-11T11:28:09.959Z","2023-11-29T00:00:00.000Z","Performance of Grignard functionalized ceramic nanofiltration membranes","Scientific Report","backOffice","10.1016/j.seppur.2015.03.047","65003a2e9af97755a1fa02ed","Sareh Rezaei Hosseinabadi and Kenny Wyns and Anita Buekenhoudt and Bart Van der Bruggen and Dominic Ormerod","https://doi.org/10.1016/j.seppur.2015.03.047",0,"ISA/inorganic/dense","TiO2-1nm-C8","Scientific report",,"[{""postTreatmentChemicalAgentConcentrationUnit"":[],""_id"":""6576f24be228493735990f3d"",""postTreatment"":""None"",""postTreatmentChemicalAgentSmiles"":""CCCCCCC[CH2-].[Mg+2].[Br-]"",""postTreatmentChemicalAgentConcentration"":""""},{""postTreatmentChemicalAgentConcentrationUnit"":[],""_id"":""6576f24be228493735990f3e"",""postTreatment"":""Surface treatment"",""postTreatmentChemicalAgentSmiles"":""N/A"",""postTreatmentChemicalAgentConcentration"":""""}]",,1.5,-5,"1787",0,,,,,,,,,,,,,,,,,,,,"Oligomer","Polystyrene",1530,0.25,"g/L",,,,,,,,,,,,,,,,,,,,,46,,,,,,,,,,,,,,,,,,,,,,,,,,,,,,,,"[]",,,,,,,,,,,,
