Repository: BAMresearch/onf-database

This repository belongs to the the publication "Revealing structure-property-performance relationships of organic solvent nanofiltration membranes using a FAIR, open-access database" published in ADD JOURNAL (DOI). 
It uses a dataset derived from The Open Membrane Database (https://openmembranedatabase.org/). The access date was April 8th 2025. The original dataset is in the repository as OMD_SRNF_2025-04-08.csv file.

The main researchers involved in the study are Sarah Glass (ORCID: 0000-0002-0625-0057), Petra Merten (no ORCID available), Torsten Brinkmann (ORCID: 0000-0002-5114-6259) and Volkan Filiz (ORCID: 0000-0003-0239-8641). 

The repository contains 5 Python files:

File: OMD_SRNF_2025-04-08.csv (part 67 of 184)
"6576f24be228493735990f42","2023-12-11T11:28:11.723Z","[]","[]","[]","[]",,,"[]","[]","[]","[]","[]","[]","[]","[]",,,,,false,"Crossflow",10,25,,"Toluene",,"Pd-BINAP",622,0.1,"g/L",2,"[]",,,,true,false,"Accepted","[""Inorganic""]","[""Ceramics""]","[]","[]","[""None"",""Surface treatment""]","6576f249e228493735990f0d","2023-12-11T11:28:09.959Z","2023-11-29T00:00:00.000Z","Performance of Grignard functionalized ceramic nanofiltration membranes","Scientific Report","backOffice","10.1016/j.seppur.2015.03.047","65003a2e9af97755a1fa02ed","Sareh Rezaei Hosseinabadi and Kenny Wyns and Anita Buekenhoudt and Bart Van der Bruggen and Dominic Ormerod","https://doi.org/10.1016/j.seppur.2015.03.047",0,"ISA/inorganic/dense","TiO2-1nm-C8","Scientific report",,"[{""postTreatmentChemicalAgentConcentrationUnit"":[],""_id"":""6576f24be228493735990f43"",""postTreatment"":""None"",""postTreatmentChemicalAgentSmiles"":""CCCCCCC[CH2-].[Mg+2].[Br-]"",""postTreatmentChemicalAgentConcentration"":""""},{""postTreatmentChemicalAgentConcentrationUnit"":[],""_id"":""6576f24be228493735990f44"",""postTreatment"":""Surface treatment"",""postTreatmentChemicalAgentSmiles"":""N/A"",""postTreatmentChemicalAgentConcentration"":""""}]",,6,33,"1788",0,,,,,,,,,,,,,,,,,,,,"Oligomer","Polystyrene",1530,0.25,"g/L",,,,,,,,,,,,,,,,,,,,,,,,,,,,,,,,,,,,,,,,,,,,,,,,,,,,,"[]",,,,,,,,,,,,
"6576f24be228493735990f48","2023-12-11T11:28:11.861Z","[]","[]","[]","[]",,,"[]","[]","[]","[]","[]","[]","[]","[]",,,,,false,"Crossflow",10,25,,"Acetone","Oligomer","Polystyrene",580,0.25,"g/L",2,"[]",,,,true,false,"Accepted","[""Inorganic""]","[""Ceramics""]","[]","[]","[""None"",""Surface treatment""]","6576f249e228493735990f0d","2023-12-11T11:28:09.959Z","2023-11-29T00:00:00.000Z","Performance of Grignard functionalized ceramic nanofiltration membranes","Scientific Report","backOffice","10.1016/j.seppur.2015.03.047","65003a2e9af97755a1fa02ed","Sareh Rezaei Hosseinabadi and Kenny Wyns and Anita Buekenhoudt and Bart Van der Bruggen and Dominic Ormerod","https://doi.org/10.1016/j.seppur.2015.03.047",0,"ISA/inorganic/dense","TiO2-1nm-C12","Scientific report",,"[{""postTreatmentChemicalAgentConcentrationUnit"":[],""_id"":""6576f24be228493735990f49"",""postTreatment"":""None"",""postTreatmentChemicalAgentSmiles"":""CCCCCCCCCCC[CH2-].[Mg+2].[Br-]"",""postTreatmentChemicalAgentConcentration"":""""},{""postTreatmentChemicalAgentConcentrationUnit"":[],""_id"":""6576f24be228493735990f4a"",""postTreatment"":""Surface treatment"",""postTreatmentChemicalAgentSmiles"":""N/A"",""postTreatmentChemicalAgentConcentration"":""""}]",,12,73,"1789",0,,,,,,,,,,,,,,,,,,,,"Oligomer","Polystyrene",1530,0.25,"g/L",,,,,,,,,,,,,,,,,,,,,88,,,,,,,,,,,,,,,,,,,,,,,,,,,,,,,,"[]",,,,,,,,,,,,
"6576f24be228493735990f4d","2023-12-11T11:28:12.002Z","[]","[]","[]","[]",,,"[]","[]","[]","[]","[]","[]","[]","[]",,,,,false,"Crossflow",10,25,,"Acetone","Oligomer","Polystyrene",580,0.25,"g/L",2,"[]",,,,true,false,"Accepted","[""Inorganic""]","[""Ceramics""]","[]","[]","[""None""]","6576f249e228493735990f0d","2023-12-11T11:28:09.959Z","2023-11-29T00:00:00.000Z","Performance of Grignard functionalized ceramic nanofiltration membranes","Scientific Report","backOffice","10.1016/j.seppur.2015.03.047","65003a2e9af97755a1fa02ed","Sareh Rezaei Hosseinabadi and Kenny Wyns and Anita Buekenhoudt and Bart Van der Bruggen and Dominic Ormerod","https://doi.org/10.1016/j.seppur.2015.03.047",0,"ISA/inorganic/dense","TiO2-unmodified-0.9nm","Scientific report",,"[{""postTreatmentChemicalAgentConcentrationUnit"":[],""_id"":""6576f24be228493735990f4e"",""postTreatment"":""None"",""postTreatmentChemicalAgentSmiles"":""N/A"",""postTreatmentChemicalAgentConcentration"":""""}]",,70,40,"1790",0,,,,,,,,,,,,,,,,,,,,"Oligomer","Polystyrene",1530,0.25,"g/L",,,,,,,,,,,,,,,,,,,,,63,,,,,,,,,,,,,,,,,,,,,,,,,,,,,,,,"[]",,,,,,,,,,,,
"6576f24ce228493735990f51","2023-12-11T11:28:12.151Z","[]","[]","[]","[]",,,"[]","[]","[]","[]","[]","[]","[]","[]",,,,,false,"Crossflow",10,25,,"Acetone","Oligomer","Polyethyleneglycol",600,0.25,"g/L",2,"[]",,,,true,false,"Accepted","[""Inorganic""]","[""Ceramics""]","[]","[]","[""None""]","6576f249e228493735990f0d","2023-12-11T11:28:09.959Z","2023-11-29T00:00:00.000Z","Performance of Grignard functionalized ceramic nanofiltration membranes","Scientific Report","backOffice","10.1016/j.seppur.2015.03.047","65003a2e9af97755a1fa02ed","Sareh Rezaei Hosseinabadi and Kenny Wyns and Anita Buekenhoudt and Bart Van der Bruggen and Dominic Ormerod","https://doi.org/10.1016/j.seppur.2015.03.047",0,"ISA/inorganic/dense","TiO2-unmodified-0.9nm","Scientific report",,"[{""postTreatmentChemicalAgentConcentrationUnit"":[],""_id"":""6576f24ce228493735990f52"",""postTreatment"":""None"",""postTreatmentChemicalAgentSmiles"":""N/A"",""postTreatmentChemicalAgentConcentration"":""""}]",,40,30,"1791",0,,,,,,,,,,,,,,,,,,,,"Oligomer","Polyethyleneglycol",1500,0.25,"g/L",,,,,,,,,,,,,,,,,,,,,66,,,,,,,,,,,,,,,,,,,,,,,,,,,,,,,,"[]",,,,,,,,,,,,
"6576f24ce228493735990f55","2023-12-11T11:28:12.292Z","[]","[]","[]","[]",,,"[]","[]","[]","[]","[]","[]","[]","[]",,,,,false,"Crossflow",10,25,,"Toluene","Oligomer","Polystyrene",580,0.25,"g/L",2,"[]",,,,true,false,"Accepted","[""Inorganic""]","[""Ceramics""]","[]","[]","[""None""]","6576f249e228493735990f0d","2023-12-11T11:28:09.959Z","2023-11-29T00:00:00.000Z","Performance of Grignard functionalized ceramic nanofiltration membranes","Scientific Report","backOffice","10.1016/j.seppur.2015.03.047","65003a2e9af97755a1fa02ed","Sareh Rezaei Hosseinabadi and Kenny Wyns and Anita Buekenhoudt and Bart Van der Bruggen and Dominic Ormerod","https://doi.org/10.1016/j.seppur.2015.03.047",0,"ISA/inorganic/dense","TiO2-unmodified-0.9nm","Scientific report",,"[{""postTreatmentChemicalAgentConcentrationUnit"":[],""_id"":""6576f24ce228493735990f56"",""postTreatment"":""None"",""postTreatmentChemicalAgentSmiles"":""N/A"",""postTreatmentChemicalAgentConcentration"":""""}]",,40,30,"1792",0,,,,,,,,,,,,,,,,,,,,"Oligomer","Polystyrene",1530,0.25,"g/L",,,,,,,,,,,,,,,,,,,,,61,,,,,,,,,,,,,,,,,,,,,,,,,,,,,,,,"[]",,,,,,,,,,,,
"6576f24ce228493735990f59","2023-12-11T11:28:12.474Z","[]","[]","[]","[]",,,"[]","[]","[]","[]","[]","[]","[]","[]",,,,,false,"Crossflow",10,25,,"Toluene","Oligomer","Polyethyleneglycol",600,0.25,"g/L",2,"[]",,,,true,false,"Accepted","[""Inorganic""]","[""Ceramics""]","[]","[]","[""None""]","6576f249e228493735990f0d","2023-12-11T11:28:09.959Z","2023-11-29T00:00:00.000Z","Performance of Grignard functionalized ceramic nanofiltration membranes","Scientific Report","backOffice","10.1016/j.seppur.2015.03.047","65003a2e9af97755a1fa02ed","Sareh Rezaei Hosseinabadi and Kenny Wyns and Anita Buekenhoudt and Bart Van der Bruggen and Dominic Ormerod","https://doi.org/10.1016/j.seppur.2015.03.047",0,"ISA/inorganic/dense","TiO2-unmodified-0.9nm","Scientific report",,"[{""postTreatmentChemicalAgentConcentrationUnit"":[],""_id"":""6576f24ce228493735990f5a"",""postTreatment"":""None"",""postTreatmentChemicalAgentSmiles"":""N/A"",""postTreatmentChemicalAgentConcentration"":""""}]",,25,-20,"1793",0,,,,,,,,,,,,,,,,,,,,"Oligomer","Polyethyleneglycol",1500,0.25,"g/L",,,,,,,,,,,,,,,,,,,,,10,,,,,,,,,,,,,,,,,,,,,,,,,,,,,,,,"[]",,,,,,,,,,,,
"6576f24ce228493735990f5d","2023-12-11T11:28:12.634Z","[]","[]","[]","[]",,,"[]","[]","[]","[]","[]","[]","[]","[]",,,,,false,"Crossflow",10,25,,"Toluene",,"Pd-BINAP",622,0.1,"g/L",1,"[]",,,,true,false,"Accepted","[""Inorganic""]","[""Ceramics""]","[]","[]","[""None""]","6576f249e228493735990f0d","2023-12-11T11:28:09.959Z","2023-11-29T00:00:00.000Z","Performance of Grignard functionalized ceramic nanofiltration membranes","Scientific Report","backOffice","10.1016/j.seppur.2015.03.047","65003a2e9af97755a1fa02ed","Sareh Rezaei Hosseinabadi and Kenny Wyns and Anita Buekenhoudt and Bart Van der Bruggen and Dominic Ormerod","https://doi.org/10.1016/j.seppur.2015.03.047",0,"ISA/inorganic/dense","TiO2-unmodified-0.9nm","Scientific report",,"[{""postTreatmentChemicalAgentConcentrationUnit"":[],""_id"":""6576f24ce228493735990f5e"",""postTreatment"":""None"",""postTreatmentChemicalAgentSmiles"":""N/A"",""postTreatmentChemicalAgentConcentration"":""""}]",,20,66,"1794",0,,,,,,,,,,,,,,,,,,,,,,,,,,,,,,,,,,,,,,,,,,,,,,,,,,,,,,,,,,,,,,,,,,,,,,,,,,,,,"[]",,,,,,,,,,,,
"6576f24ce228493735990f62","2023-12-11T11:28:12.776Z","[]","[]","[]","[]",,,"[]","[]","[]","[]","[]","[]","[]","[]",,,,,false,"Crossflow",10,25,,"Acetone","Oligomer","Polystyrene",580,0.25,"g/L",2,"[]",,,,true,false,"Accepted","[""Inorganic""]","[""Ceramics""]","[]","[]","[""None"",""Surface treatment""]","6576f249e228493735990f0d","2023-12-11T11:28:09.959Z","2023-11-29T00:00:00.000Z","Performance of Grignard functionalized ceramic nanofiltration membranes","Scientific Report","backOffice","10.1016/j.seppur.2015.03.047","65003a2e9af97755a1fa02ed","Sareh Rezaei Hosseinabadi and Kenny Wyns and Anita Buekenhoudt and Bart Van der Bruggen and Dominic Ormerod","https://doi.org/10.1016/j.seppur.2015.03.047",0,"ISA/inorganic/dense","TiO2-0.9nm-C1","Scientific report",,"[{""postTreatmentChemicalAgentConcentrationUnit"":[],""_id"":""6576f24ce228493735990f63"",""postTreatment"":""None"",""postTreatmentChemicalAgentSmiles"":""[CH3-].[Mg++].[Br-]"",""postTreatmentChemicalAgentConcentration"":""""},{""postTreatmentChemicalAgentConcentrationUnit"":[],""_id"":""6576f24ce228493735990f64"",""postTreatment"":""Surface treatment"",""postTreatmentChemicalAgentSmiles"":""N/A"",""postTreatmentChemicalAgentConcentration"":""""}]",,1,81,"1795",0,,,,,,,,,,,,,,,,,,,,"Oligomer","Polystyrene",1530,0.25,"g/L",,,,,,,,,,,,,,,,,,,,,88,,,,,,,,,,,,,,,,,,,,,,,,,,,,,,,,"[]",,,,,,,,,,,,
"6576f24ce228493735990f68","2023-12-11T11:28:12.905Z","[]","[]","[]","[]",,,"[]","[]","[]","[]","[]","[]","[]","[]",,,,,false,"Crossflow",10,25,,"Acetone","Oligomer","Polyethyleneglycol",600,0.25,"g/L",2,"[]",,,,true,false,"Accepted","[""Inorganic""]","[""Ceramics""]","[]","[]","[""None"",""Surface treatment""]","6576f249e228493735990f0d","2023-12-11T11:28:09.959Z","2023-11-29T00:00:00.000Z","Performance of Grignard functionalized ceramic nanofiltration membranes","Scientific Report","backOffice","10.1016/j.seppur.2015.03.047","65003a2e9af97755a1fa02ed","Sareh Rezaei Hosseinabadi and Kenny Wyns and Anita Buekenhoudt and Bart Van der Bruggen and Dominic Ormerod","https://doi.org/10.1016/j.seppur.2015.03.047",0,"ISA/inorganic/dense","TiO2-0.9nm-C1","Scientific report",,"[{""postTreatmentChemicalAgentConcentrationUnit"":[],""_id"":""6576f24ce228493735990f69"",""postTreatment"":""None"",""postTreatmentChemicalAgentSmiles"":""[CH3-].[Mg++].[Br-]"",""postTreatmentChemicalAgentConcentration"":""""},{""postTreatmentChemicalAgentConcentrationUnit"":[],""_id"":""6576f24ce228493735990f6a"",""postTreatment"":""Surface treatment"",""postTreatmentChemicalAgentSmiles"":""N/A"",""postTreatmentChemicalAgentConcentration"":""""}]",,2.5,57,"1796",0,,,,,,,,,,,,,,,,,,,,"Oligomer","Polyethyleneglycol",1500,0.25,"g/L",,,,,,,,,,,,,,,,,,,,,81,,,,,,,,,,,,,,,,,,,,,,,,,,,,,,,,"[]",,,,,,,,,,,,
"6576f24de228493735990f6e","2023-12-11T11:28:13.042Z","[]","[]","[]","[]",,,"[]","[]","[]","[]","[]","[]","[]","[]",,,,,false,"Crossflow",10,25,,"Toluene","Oligomer","Polystyrene",580,0.25,"g/L",2,"[]",,,,true,false,"Accepted","[""Inorganic""]","[""Ceramics""]","[]","[]","[""None"",""Surface treatment""]","6576f249e228493735990f0d","2023-12-11T11:28:09.959Z","2023-11-29T00:00:00.000Z","Performance of Grignard functionalized ceramic nanofiltration membranes","Scientific Report","backOffice","10.1016/j.seppur.2015.03.047","65003a2e9af97755a1fa02ed","Sareh Rezaei Hosseinabadi and Kenny Wyns and Anita Buekenhoudt and Bart Van der Bruggen and Dominic Ormerod","https://doi.org/10.1016/j.seppur.2015.03.047",0,"ISA/inorganic/dense","TiO2-0.9nm-C1","Scientific report",,"[{""postTreatmentChemicalAgentConcentrationUnit"":[],""_id"":""6576f24de228493735990f6f"",""postTreatment"":""None"",""postTreatmentChemicalAgentSmiles"":""[CH3-].[Mg++].[Br-]"",""postTreatmentChemicalAgentConcentration"":""""},{""postTreatmentChemicalAgentConcentrationUnit"":[],""_id"":""6576f24de228493735990f70"",""postTreatment"":""Surface treatment"",""postTreatmentChemicalAgentSmiles"":""N/A"",""postTreatmentChemicalAgentConcentration"":""""}]",,0.5,36,"1797",0,,,,,,,,,,,,,,,,,,,,"Oligomer","Polystyrene",1530,0.25,"g/L",,,,,,,,,,,,,,,,,,,,,41,,,,,,,,,,,,,,,,,,,,,,,,,,,,,,,,"[]",,,,,,,,,,,,
"6576f24de228493735990f74","2023-12-11T11:28:13.187Z","[]","[]","[]","[]",,,"[]","[]","[]","[]","[]","[]","[]","[]",,,,,false,"Crossflow",10,25,,"Toluene","Oligomer","Polyethyleneglycol",600,0.25,"g/L",2,"[]",,,,true,false,"Accepted","[""Inorganic""]","[""Ceramics""]","[]","[]","[""None"",""Surface treatment""]","6576f249e228493735990f0d","2023-12-11T11:28:09.959Z","2023-11-29T00:00:00.000Z","Performance of Grignard functionalized ceramic nanofiltration membranes","Scientific Report","backOffice","10.1016/j.seppur.2015.03.047","65003a2e9af97755a1fa02ed","Sareh Rezaei Hosseinabadi and Kenny Wyns and Anita Buekenhoudt and Bart Van der Bruggen and Dominic Ormerod","https://doi.org/10.1016/j.seppur.2015.03.047",0,"ISA/inorganic/dense","TiO2-0.9nm-C1","Scientific report",,"[{""postTreatmentChemicalAgentConcentrationUnit"":[],""_id"":""6576f24de228493735990f75"",""postTreatment"":""None"",""postTreatmentChemicalAgentSmiles"":""[CH3-].[Mg++].[Br-]"",""postTreatmentChemicalAgentConcentration"":""""},{""postTreatmentChemicalAgentConcentrationUnit"":[],""_id"":""6576f24de228493735990f76"",""postTreatment"":""Surface treatment"",""postTreatmentChemicalAgentSmiles"":""N/A"",""postTreatmentChemicalAgentConcentration"":""""}]",,0.4,-5.5,"1798",0,,,,,,,,,,,,,,,,,,,,"Oligomer","Polyethyleneglycol",1500,0.25,"g/L",,,,,,,,,,,,,,,,,,,,,9,,,,,,,,,,,,,,,,,,,,,,,,,,,,,,,,"[]",,,,,,,,,,,,
"6576f24de228493735990f7a","2023-12-11T11:28:13.378Z","[]","[]","[]","[]",,,"[]","[]","[]","[]","[]","[]","[]","[]",,,,,false,"Crossflow",10,25,,"Toluene",,"Pd-BINAP",622,0.1,"g/L",1,"[]",,,,true,false,"Accepted","[""Inorganic""]","[""Ceramics""]","[]","[]","[""None"",""Surface treatment""]","6576f249e228493735990f0d","2023-12-11T11:28:09.959Z","2023-11-29T00:00:00.000Z","Performance of Grignard functionalized ceramic nanofiltration membranes","Scientific Report","backOffice","10.1016/j.seppur.2015.03.047","65003a2e9af97755a1fa02ed","Sareh Rezaei Hosseinabadi and Kenny Wyns and Anita Buekenhoudt and Bart Van der Bruggen and Dominic Ormerod","https://doi.org/10.1016/j.seppur.2015.03.047",0,"ISA/inorganic/dense","TiO2-0.9nm-C1","Scientific report",,"[{""postTreatmentChemicalAgentConcentrationUnit"":[],""_id"":""6576f24de228493735990f7b"",""postTreatment"":""None"",""postTreatmentChemicalAgentSmiles"":""[CH3-].[Mg++].[Br-]"",""postTreatmentChemicalAgentConcentration"":""""},{""postTreatmentChemicalAgentConcentrationUnit"":[],""_id"":""6576f24de228493735990f7c"",""postTreatment"":""Surface treatment"",""postTreatmentChemicalAgentSmiles"":""N/A"",""postTreatmentChemicalAgentConcentration"":""""}]",,0.1,40,"1799",0,,,,,,,,,,,,,,,,,,,,,,,,,,,,,,,,,,,,,,,,,,,,,,,,,,,,,,,,,,,,,,,,,,,,,,,,,,,,,"[]",,,,,,,,,,,,
"6576f24de228493735990f80","2023-12-11T11:28:13.525Z","[]","[]","[]","[]",,,"[]","[]","[]","[]","[]","[]","[]","[]",,,,,false,"Crossflow",10,25,,"Acetone","Oligomer","Polystyrene",580,0.25,"g/L",2,"[]",,,,true,false,"Accepted","[""Inorganic""]","[""Ceramics""]","[]","[]","[""None"",""Surface treatment""]","6576f249e228493735990f0d","2023-12-11T11:28:09.959Z","2023-11-29T00:00:00.000Z","Performance of Grignard functionalized ceramic nanofiltration membranes","Scientific Report","backOffice","10.1016/j.seppur.2015.03.047","65003a2e9af97755a1fa02ed","Sareh Rezaei Hosseinabadi and Kenny Wyns and Anita Buekenhoudt and Bart Van der Bruggen and Dominic Ormerod","https://doi.org/10.1016/j.seppur.2015.03.047",0,"ISA/inorganic/dense","TiO2-0.9nm-C(CH3)3","Scientific report",,"[{""postTreatmentChemicalAgentConcentrationUnit"":[],""_id"":""6576f24de228493735990f81"",""postTreatment"":""None"",""postTreatmentChemicalAgentSmiles"":""CC(C)[CH2-].[Mg+2].[Br-]"",""postTreatmentChemicalAgentConcentration"":""""},{""postTreatmentChemicalAgentConcentrationUnit"":[],""_id"":""6576f24de228493735990f82"",""postTreatment"":""Surface treatment"",""postTreatmentChemicalAgentSmiles"":""N/A"",""postTreatmentChemicalAgentConcentration"":""""}]",,2,70,"1800",0,,,,,,,,,,,,,,,,,,,,"Oligomer","Polystyrene",1530,0.25,"g/L",,,,,,,,,,,,,,,,,,,,,77,,,,,,,,,,,,,,,,,,,,,,,,,,,,,,,,"[]",,,,,,,,,,,,
"6576f24de228493735990f85","2023-12-11T11:28:13.678Z","[]","[]","[]","[]",,,"[]","[]","[]","[]","[]","[]","[]","[]",,,,,false,"Crossflow",10,25,,"Acetone","Oligomer","Polystyrene",580,0.25,"g/L",2,"[]",,,,true,false,"Accepted","[""Inorganic""]","[""Ceramics""]","[]","[]","[""None""]","6576f249e228493735990f0d","2023-12-11T11:28:09.959Z","2023-11-29T00:00:00.000Z","Performance of Grignard functionalized ceramic nanofiltration membranes","Scientific Report","backOffice","10.1016/j.seppur.2015.03.047","65003a2e9af97755a1fa02ed","Sareh Rezaei Hosseinabadi and Kenny Wyns and Anita Buekenhoudt and Bart Van der Bruggen and Dominic Ormerod","https://doi.org/10.1016/j.seppur.2015.03.047",0,"ISA/inorganic/dense","ZrO2-HOC 3nm","Scientific report",,"[{""postTreatmentChemicalAgentConcentrationUnit"":[],""_id"":""6576f24de228493735990f86"",""postTreatment"":""None"",""postTreatmentChemicalAgentSmiles"":""N/A"",""postTreatmentChemicalAgentConcentration"":""""}]",,62,3,"1801",0,,,,,,,,,,,,,,,,,,,,"Oligomer","Polystyrene",1530,0.25,"g/L",,,,,,,,,,,,,,,,,,,,,54,,,,,,,,,,,,,,,,,,,,,,,,,,,,,,,,"[]",,,,,,,,,,,,
"6576f24de228493735990f89","2023-12-11T11:28:13.857Z","[]","[]","[]","[]",,,"[]","[]","[]","[]","[]","[]","[]","[]",,,,,false,"Crossflow",10,25,,"Acetone","Oligomer","Polyethyleneglycol",600,0.25,"g/L",2,"[]",,,,true,false,"Accepted","[""Inorganic""]","[""Ceramics""]","[]","[]","[""None""]","6576f249e228493735990f0d","2023-12-11T11:28:09.959Z","2023-11-29T00:00:00.000Z","Performance of Grignard functionalized ceramic nanofiltration membranes","Scientific Report","backOffice","10.1016/j.seppur.2015.03.047","65003a2e9af97755a1fa02ed","Sareh Rezaei Hosseinabadi and Kenny Wyns and Anita Buekenhoudt and Bart Van der Bruggen and Dominic Ormerod","https://doi.org/10.1016/j.seppur.2015.03.047",0,"ISA/inorganic/dense","ZrO2-HOC 3nm","Scientific report",,"[{""postTreatmentChemicalAgentConcentrationUnit"":[],""_id"":""6576f24de228493735990f8a"",""postTreatment"":""None"",""postTreatmentChemicalAgentSmiles"":""N/A"",""postTreatmentChemicalAgentConcentration"":""""}]",,45,13,"1802",0,,,,,,,,,,,,,,,,,,,,"Oligomer","Polyethyleneglycol",1500,0.25,"g/L",,,,,,,,,,,,,,,,,,,,,44,,,,,,,,,,,,,,,,,,,,,,,,,,,,,,,,"[]",,,,,,,,,,,,
"6576f24ee228493735990f8d","2023-12-11T11:28:14.036Z","[]","[]","[]","[]",,,"[]","[]","[]","[]","[]","[]","[]","[]",,,,,false,"Crossflow",10,25,,"Toluene","Oligomer","Polystyrene",580,0.25,"g/L",2,"[]",,,,true,false,"Accepted","[""Inorganic""]","[""Ceramics""]","[]","[]","[""None""]","6576f249e228493735990f0d","2023-12-11T11:28:09.959Z","2023-11-29T00:00:00.000Z","Performance of Grignard functionalized ceramic nanofiltration membranes","Scientific Report","backOffice","10.1016/j.seppur.2015.03.047","65003a2e9af97755a1fa02ed","Sareh Rezaei Hosseinabadi and Kenny Wyns and Anita Buekenhoudt and Bart Van der Bruggen and Dominic Ormerod","https://doi.org/10.1016/j.seppur.2015.03.047",0,"ISA/inorganic/dense","ZrO2-HOC 3nm","Scientific report",,"[{""postTreatmentChemicalAgentConcentrationUnit"":[],""_id"":""6576f24ee228493735990f8e"",""postTreatment"":""None"",""postTreatmentChemicalAgentSmiles"":""N/A"",""postTreatmentChemicalAgentConcentration"":""""}]",,16,40,"1803",0,,,,,,,,,,,,,,,,,,,,"Oligomer","Polystyrene",1530,0.25,"g/L",,,,,,,,,,,,,,,,,,,,,70,,,,,,,,,,,,,,,,,,,,,,,,,,,,,,,,"[]",,,,,,,,,,,,
"6576f24ee228493735990f91","2023-12-11T11:28:14.155Z","[]","[]","[]","[]",,,"[]","[]","[]","[]","[]","[]","[]","[]",,,,,false,"Crossflow",10,25,,"Toluene","Oligomer","Polyethyleneglycol",600,0.25,"g/L",2,"[]",,,,true,false,"Accepted","[""Inorganic""]","[""Ceramics""]","[]","[]","[""None""]","6576f249e228493735990f0d","2023-12-11T11:28:09.959Z","2023-11-29T00:00:00.000Z","Performance of Grignard functionalized ceramic nanofiltration membranes","Scientific Report","backOffice","10.1016/j.seppur.2015.03.047","65003a2e9af97755a1fa02ed","Sareh Rezaei Hosseinabadi and Kenny Wyns and Anita Buekenhoudt and Bart Van der Bruggen and Dominic Ormerod","https://doi.org/10.1016/j.seppur.2015.03.047",0,"ISA/inorganic/dense","ZrO2-HOC 3nm","Scientific report",,"[{""postTreatmentChemicalAgentConcentrationUnit"":[],""_id"":""6576f24ee228493735990f92"",""postTreatment"":""None"",""postTreatmentChemicalAgentSmiles"":""N/A"",""postTreatmentChemicalAgentConcentration"":""""}]",,20,-144,"1804",0,,,,,,,,,,,,,,,,,,,,"Oligomer","Polyethyleneglycol",1500,0.25,"g/L",,,,,,,,,,,,,,,,,,,,,-92,,,,,,,,,,,,,,,,,,,,,,,,,,,,,,,,"[]",,,,,,,,,,,,
"6576f24ee228493735990f95","2023-12-11T11:28:14.294Z","[]","[]","[]","[]",,,"[]","[]","[]","[]","[]","[]","[]","[]",,,,,false,"Crossflow",10,25,,"Toluene",,"Pd-BINAP",622,0.1,"g/L",1,"[]",,,,true,false,"Accepted","[""Inorganic""]","[""Ceramics""]","[]","[]","[""None""]","6576f249e228493735990f0d","2023-12-11T11:28:09.959Z","2023-11-29T00:00:00.000Z","Performance of Grignard functionalized ceramic nanofiltration membranes","Scientific Report","backOffice","10.1016/j.seppur.2015.03.047","65003a2e9af97755a1fa02ed","Sareh Rezaei Hosseinabadi and Kenny Wyns and Anita Buekenhoudt and Bart Van der Bruggen and Dominic Ormerod","https://doi.org/10.1016/j.seppur.2015.03.047",0,"ISA/inorganic/dense","ZrO2-HOC 3nm","Scientific report",,"[{""postTreatmentChemicalAgentConcentrationUnit"":[],""_id"":""6576f24ee228493735990f96"",""postTreatment"":""None"",""postTreatmentChemicalAgentSmiles"":""N/A"",""postTreatmentChemicalAgentConcentration"":""""}]",,23,31,"1805",0,,,,,,,,,,,,,,,,,,,,,,,,,,,,,,,,,,,,,,,,,,,,,,,,,,,,,,,,,,,,,,,,,,,,,,,,,,,,,"[]",,,,,,,,,,,,
"6576f24ee228493735990f9b","2023-12-11T11:28:14.793Z","[""1-Methyl-2-pyrrolidinone (NMP)"",""Tetrahydrofuran (THF)""]","[""water""]","[]","[]","14","250","[]","[]","[]","[]","[]","[]","[]","[]",,,,,false,"Dead-end",4,25,,"Isopropanol (IPA)","Dye","Rose Bengal (disodium salt)",1017.64,35,"µmol/L",1,"[""SEM"",""Zeta potential""]",,,,true,false,"Accepted","[""ISA""]","[""Polyimide(Lenzig® P84)""]","[]","[]","[""Pure solvent treatment"",""Drying""]","6576f24ee228493735990f98","2023-12-11T11:28:14.664Z","2023-10-14T00:00:00.000Z","Probing the Molecular Level of Polyimide-Based Solvent Resistant Nanofiltration Membranes with Positron Annihilation Spectroscopy","Scientific Report","backOffice","10.1021/jp9012653","65003a2e9af97755a1fa02ed","Angels Cano-Odena and Pieter Vandezande and Katrien Hendrix and Rolph Zaman and Khaled Mostafa and Werner Egger and Peter Sperr and Jérémie De Baerdemaeker and Ivo F. J. Vankelecom","https://doi.org/10.1021/jp9012653",0,"ISA/inorganic/dense","N1_IPA","Scientific report",,"[{""postTreatmentChemicalAgentConcentrationUnit"":[""v%""],""_id"":""6576f24ee228493735990f9c"",""postTreatment"":""Pure solvent treatment"",""postTreatmentChemicalAgentSmiles"":""CC(O)C"",""postTreatmentChemicalAgentConcentration"":""100""},{""postTreatmentChemicalAgentConcentrationUnit"":[""v%"",""v%"",""v%""],""_id"":""6576f24ee228493735990f9d"",""postTreatment"":""Drying"",""postTreatmentChemicalAgentSmiles"":""CC(C)CC(=O)C ; Cc1ccccc1  ; C1=CC=C(C=C1)N=NC2=C(C=CC3=CC(=CC(=C32)S(=O)(=O)[O-])S(=O)(=O)[O-])O.[Na+].[Na+]"",""postTreatmentChemicalAgentConcentration"":""40 ; 40 ; 20""}]",,191,63,"1806",0,,,,,,,"83:17",,,,,,,,,,,,,,,,,,,,,,,,,,,,,,,,,,,,,,,,,,,,,,,,,,,,,,,,,,,,,,,,,,,,,,"[]",,,,,,,,,,,,
"6576f24ee228493735990fa1","2023-12-11T11:28:14.933Z","[""1-Methyl-2-pyrrolidinone (NMP)"",""Tetrahydrofuran (THF)""]","[""water""]","[]","[]","16.5","250","[]","[]","[]","[]","[]","[]","[]","[]",,,,,false,"Dead-end",4,25,,"Isopropanol (IPA)","Dye","Rose Bengal (disodium salt)",1017.64,35,"µmol/L",1,"[""SEM"",""Zeta potential"",""PALS""]",,,,true,false,"Accepted","[""ISA""]","[""Polyimide(Lenzig® P84)""]","[]","[]","[""Pure solvent treatment"",""Drying""]","6576f24ee228493735990f98","2023-12-11T11:28:14.664Z","2023-10-14T00:00:00.000Z","Probing the Molecular Level of Polyimide-Based Solvent Resistant Nanofiltration Membranes with Positron Annihilation Spectroscopy","Scientific Report","backOffice","10.1021/jp9012653","65003a2e9af97755a1fa02ed","Angels Cano-Odena and Pieter Vandezande and Katrien Hendrix and Rolph Zaman and Khaled Mostafa and Werner Egger and Peter Sperr and Jérémie De Baerdemaeker and Ivo F. J. Vankelecom","https://doi.org/10.1021/jp9012653",0,"ISA/inorganic/dense","N2_IPA","Scientific report",,"[{""postTreatmentChemicalAgentConcentrationUnit"":[""v%""],""_id"":""6576f24ee228493735990fa2"",""postTreatment"":""Pure solvent treatment"",""postTreatmentChemicalAgentSmiles"":""CC(O)C"",""postTreatmentChemicalAgentConcentration"":""100""},{""postTreatmentChemicalAgentConcentrationUnit"":[""v%"",""v%"",""v%""],""_id"":""6576f24ee228493735990fa3"",""postTreatment"":""Drying"",""postTreatmentChemicalAgentSmiles"":""CC(C)CC(=O)C ; Cc1ccccc1  ; C1=CC=C(C=C1)N=NC2=C(C=CC3=CC(=CC(=C32)S(=O)(=O)[O-])S(=O)(=O)[O-])O.[Na+].[Na+]"",""postTreatmentChemicalAgentConcentration"":""40 ; 40 ; 20""}]",,69,63,"1807",0,,,,,,,"83:17",,,,,,,,,,,,,,,,,,,,,,,,,,,,,,,,,,,,,,,,,,,,,,,,,,,,,,,,,,,,,,,,,,,,,,"[]",,,,,,,,,,,,
"6576f24fe228493735990fa7","2023-12-11T11:28:15.078Z","[""1-Methyl-2-pyrrolidinone (NMP)"",""Tetrahydrofuran (THF)""]","[""water""]","[]","[]","19","250","[]","[]","[]","[]","[]","[]","[]","[]",,,,,false,"Dead-end",4,25,,"Isopropanol (IPA)","Dye","Rose Bengal (disodium salt)",1017.64,35,"µmol/L",1,"[""SEM"",""Zeta potential"",""PALS""]",,,,true,false,"Accepted","[""ISA""]","[""Polyimide(Lenzig® P84)""]","[]","[]","[""Pure solvent treatment"",""Drying""]","6576f24ee228493735990f98","2023-12-11T11:28:14.664Z","2023-10-14T00:00:00.000Z","Probing the Molecular Level of Polyimide-Based Solvent Resistant Nanofiltration Membranes with Positron Annihilation Spectroscopy","Scientific Report","backOffice","10.1021/jp9012653","65003a2e9af97755a1fa02ed","Angels Cano-Odena and Pieter Vandezande and Katrien Hendrix and Rolph Zaman and Khaled Mostafa and Werner Egger and Peter Sperr and Jérémie De Baerdemaeker and Ivo F. J. Vankelecom","https://doi.org/10.1021/jp9012653",0,"ISA/inorganic/dense","N3_IPA","Scientific report",,"[{""postTreatmentChemicalAgentConcentrationUnit"":[""v%""],""_id"":""6576f24fe228493735990fa8"",""postTreatment"":""Pure solvent treatment"",""postTreatmentChemicalAgentSmiles"":""CC(O)C"",""postTreatmentChemicalAgentConcentration"":""100""},{""postTreatmentChemicalAgentConcentrationUnit"":[""v%"",""v%"",""v%""],""_id"":""6576f24fe228493735990fa9"",""postTreatment"":""Drying"",""postTreatmentChemicalAgentSmiles"":""CC(C)CC(=O)C ; Cc1ccccc1  ; C1=CC=C(C=C1)N=NC2=C(C=CC3=CC(=CC(=C32)S(=O)(=O)[O-])S(=O)(=O)[O-])O.[Na+].[Na+]"",""postTreatmentChemicalAgentConcentration"":""40 ; 40 ; 20""}]",,11.2,61,"1808",0,,,,,,,"83:17",,,,,,,,,,,,,,,,,,,,,,,,,,,,,,,,,,,,,,,,,,,,,,,,,,,,,,,,,,,,,,,,,,,,,,"[]",,,,,,,,,,,,
"6576f24fe228493735990fad","2023-12-11T11:28:15.225Z","[""1-Methyl-2-pyrrolidinone (NMP)"",""Tetrahydrofuran (THF)""]","[""water""]","[]","[]","21.5","250","[]","[]","[]","[]","[]","[]","[]","[]",,,,,false,"Dead-end",4,25,,"Isopropanol (IPA)","Dye","Rose Bengal (disodium salt)",1017.64,35,"µmol/L",1,"[""SEM"",""Zeta potential"",""PALS""]",,,,true,false,"Accepted","[""ISA""]","[""Polyimide(Lenzig® P84)""]","[]","[]","[""Pure solvent treatment"",""Drying""]","6576f24ee228493735990f98","2023-12-11T11:28:14.664Z","2023-10-14T00:00:00.000Z","Probing the Molecular Level of Polyimide-Based Solvent Resistant Nanofiltration Membranes with Positron Annihilation Spectroscopy","Scientific Report","backOffice","10.1021/jp9012653","65003a2e9af97755a1fa02ed","Angels Cano-Odena and Pieter Vandezande and Katrien Hendrix and Rolph Zaman and Khaled Mostafa and Werner Egger and Peter Sperr and Jérémie De Baerdemaeker and Ivo F. J. Vankelecom","https://doi.org/10.1021/jp9012653",0,"ISA/inorganic/dense","N4_IPA","Scientific report",,"[{""postTreatmentChemicalAgentConcentrationUnit"":[""v%""],""_id"":""6576f24fe228493735990fae"",""postTreatment"":""Pure solvent treatment"",""postTreatmentChemicalAgentSmiles"":""CC(O)C"",""postTreatmentChemicalAgentConcentration"":""100""},{""postTreatmentChemicalAgentConcentrationUnit"":[""v%"",""v%"",""v%""],""_id"":""6576f24fe228493735990faf"",""postTreatment"":""Drying"",""postTreatmentChemicalAgentSmiles"":""CC(C)CC(=O)C ; Cc1ccccc1  ; C1=CC=C(C=C1)N=NC2=C(C=CC3=CC(=CC(=C32)S(=O)(=O)[O-])S(=O)(=O)[O-])O.[Na+].[Na+]"",""postTreatmentChemicalAgentConcentration"":""40 ; 40 ; 20""}]",,14.6,87,"1809",0,,,,,,,"83:17",,,,,,,,,,,,,,,,,,,,,,,,,,,,,,,,,,,,,,,,,,,,,,,,,,,,,,,,,,,,,,,,,,,,,,"[]",,,,,,,,,,,,
"6576f24fe228493735990fb3","2023-12-11T11:28:15.358Z","[""1-Methyl-2-pyrrolidinone (NMP)"",""Tetrahydrofuran (THF)""]","[""water""]","[]","[]","21.5","250","[]","[]","[]","[]","[]","[]","[]","[]",,,,,false,"Dead-end",4,25,,"Isopropanol (IPA)","Dye","Rose Bengal (disodium salt)",1017.64,35,"µmol/L",1,"[""SEM"",""Zeta potential"",""PALS""]",,,,true,false,"Accepted","[""ISA""]","[""Polyimide(Lenzig® P84)""]","[]","[]","[""Pure solvent treatment"",""Drying""]","6576f24ee228493735990f98","2023-12-11T11:28:14.664Z","2023-10-14T00:00:00.000Z","Probing the Molecular Level of Polyimide-Based Solvent Resistant Nanofiltration Membranes with Positron Annihilation Spectroscopy","Scientific Report","backOffice","10.1021/jp9012653","65003a2e9af97755a1fa02ed","Angels Cano-Odena and Pieter Vandezande and Katrien Hendrix and Rolph Zaman and Khaled Mostafa and Werner Egger and Peter Sperr and Jérémie De Baerdemaeker and Ivo F. J. Vankelecom","https://doi.org/10.1021/jp9012653",0,"ISA/inorganic/dense","N5_IPA_oil","Scientific report",,"[{""postTreatmentChemicalAgentConcentrationUnit"":[""v%""],""_id"":""6576f24fe228493735990fb4"",""postTreatment"":""Pure solvent treatment"",""postTreatmentChemicalAgentSmiles"":""CC(O)C"",""postTreatmentChemicalAgentConcentration"":""100""},{""postTreatmentChemicalAgentConcentrationUnit"":[""v%"",""v%"",""v%""],""_id"":""6576f24fe228493735990fb5"",""postTreatment"":""Drying"",""postTreatmentChemicalAgentSmiles"":""CC(C)CC(=O)C ; Cc1ccccc1  ; C1=CC=C(C=C1)N=NC2=C(C=CC3=CC(=CC(=C32)S(=O)(=O)[O-])S(=O)(=O)[O-])O.[Na+].[Na+]"",""postTreatmentChemicalAgentConcentration"":""40 ; 40 ; 20""}]",,10,77,"1810",0,,,,,,,"71:29",,,,,,,,,,,,,,,,,,,,,,,,,,,,,,,,,,,,,,,,,,,,,,,,,,,,,,,,,,,,,,,,,,,,,,"[]",,,,,,,,,,,,
"6576f24fe228493735990fb9","2023-12-11T11:28:15.504Z","[""1-Methyl-2-pyrrolidinone (NMP)"",""Tetrahydrofuran (THF)""]","[""water""]","[]","[]","21.5","250","[]","[]","[]","[]","[]","[]","[]","[]",,,,,false,"Dead-end",4,25,,"Isopropanol (IPA)","Dye","Rose Bengal (disodium salt)",1017.64,35,"µmol/L",1,"[""SEM"",""Zeta potential"",""PALS""]",,,,true,false,"Accepted","[""ISA""]","[""Polyimide(Lenzig® P84)""]","[]","[]","[""Pure solvent treatment"",""Drying""]","6576f24ee228493735990f98","2023-12-11T11:28:14.664Z","2023-10-14T00:00:00.000Z","Probing the Molecular Level of Polyimide-Based Solvent Resistant Nanofiltration Membranes with Positron Annihilation Spectroscopy","Scientific Report","backOffice","10.1021/jp9012653","65003a2e9af97755a1fa02ed","Angels Cano-Odena and Pieter Vandezande and Katrien Hendrix and Rolph Zaman and Khaled Mostafa and Werner Egger and Peter Sperr and Jérémie De Baerdemaeker and Ivo F. J. Vankelecom","https://doi.org/10.1021/jp9012653",0,"ISA/inorganic/dense","N5_IPA_IPA/hex","Scientific report",,"[{""postTreatmentChemicalAgentConcentrationUnit"":[""v%""],""_id"":""6576f24fe228493735990fba"",""postTreatment"":""Pure solvent treatment"",""postTreatmentChemicalAgentSmiles"":""CC(O)C"",""postTreatmentChemicalAgentConcentration"":""100""},{""postTreatmentChemicalAgentConcentrationUnit"":[""v%"",""v%""],""_id"":""6576f24fe228493735990fbb"",""postTreatment"":""Drying"",""postTreatmentChemicalAgentSmiles"":""CC(O)C ; CCCCCC"",""postTreatmentChemicalAgentConcentration"":""50 ; 50""}]",,4.7,78,"1811",0,,,,,,,"62,5:37,5",,,,,,,,,,,,,,,,,,,,,,,,,,,,,,,,,,,,,,,,,,,,,,,,,,,,,,,,,,,,,,,,,,,,,,"[]",,,,,,,,,,,,
"6576f24fe228493735990fbf","2023-12-11T11:28:15.682Z","[""1-Methyl-2-pyrrolidinone (NMP)"",""Tetrahydrofuran (THF)""]","[""water""]","[]","[]","21.5","250","[]","[]","[]","[]","[]","[]","[]","[]",,,,,false,"Dead-end",4,25,,"Isopropanol (IPA)","Dye","Rose Bengal (disodium salt)",1017.64,35,"µmol/L",1,"[""SEM"",""Zeta potential"",""PALS""]",,,,true,false,"Accepted","[""ISA""]","[""Polyimide(Lenzig® P84)""]","[]","[]","[""Pure solvent treatment"",""Drying""]","6576f24ee228493735990f98","2023-12-11T11:28:14.664Z","2023-10-14T00:00:00.000Z","Probing the Molecular Level of Polyimide-Based Solvent Resistant Nanofiltration Membranes with Positron Annihilation Spectroscopy","Scientific Report","backOffice","10.1021/jp9012653","65003a2e9af97755a1fa02ed","Angels Cano-Odena and Pieter Vandezande and Katrien Hendrix and Rolph Zaman and Khaled Mostafa and Werner Egger and Peter Sperr and Jérémie De Baerdemaeker and Ivo F. J. Vankelecom","https://doi.org/10.1021/jp9012653",0,"ISA/inorganic/dense","N5_IPA_Rev","Scientific report",,"[{""postTreatmentChemicalAgentConcentrationUnit"":[""v%"",""v%""],""_id"":""6576f24fe228493735990fc0"",""postTreatment"":""Pure solvent treatment"",""postTreatmentChemicalAgentSmiles"":""CC(O)C ; CCCCCC"",""postTreatmentChemicalAgentConcentration"":""50 ; 50""},{""postTreatmentChemicalAgentConcentrationUnit"":[""v%"",""v%"",""v%""],""_id"":""6576f24fe228493735990fc1"",""postTreatment"":""Drying"",""postTreatmentChemicalAgentSmiles"":""CC(C)CC(=O)C ; Cc1ccccc1  ; C1=CC=C(C=C1)N=NC2=C(C=CC3=CC(=CC(=C32)S(=O)(=O)[O-])S(=O)(=O)[O-])O.[Na+].[Na+]"",""postTreatmentChemicalAgentConcentration"":""40 ; 40 ; 20""}]",,5,62,"1812",0,,,,,,,"56:44",,,,,,,,,,,,,,,,,,,,,,,,,,,,,,,,,,,,,,,,,,,,,,,,,,,,,,,,,,,,,,,,,,,,,,"[]",,,,,,,,,,,,
"6576f24fe228493735990fc4","2023-12-11T11:28:15.821Z","[""Dimethylacetamide (DMAC)"",""Tetrahydrofuran (THF)""]","[""water""]","[]","[]","17","200","[]","[]","[]","[]","[]","[]","[]","[]",,,,,false,"Dead-end",5,25,3.14,"Ethanol",,"tetracycline",444.44,113,"µmol/L",1,"[""XPS"",""FTIR"",""PALS"",""AFM"",""SEM""]",,,,true,false,"Accepted","[""ISA""]","[""Polybenzimidazole""]","[]","[]","[""Crosslinking""]","6576f1eae228493735990588","2023-12-11T11:26:34.931Z","2023-12-02T00:00:00.000Z","Facile fabrication of solvent resistant thin film composite membranes by interfacial crosslinking reaction between polyethylenimine and dibromo-p-xylene on polybenzimidazole substrates","Scientific Report","backOffice","10.1016/j.memsci.2018.05.019","65003a2e9af97755a1fa02ed","Akbar Asadi Tashvigh and Tai-Shung Chung","https://doi.org/10.1016/j.memsci.2018.05.019",0,"ISA/inorganic/dense","PBI-XL0","Scientific report",,"[{""postTreatmentChemicalAgentConcentrationUnit"":[""wt%""],""_id"":""6576f24fe228493735990fc5"",""postTreatment"":""Crosslinking"",""postTreatmentChemicalAgentSmiles"":""BrCc1ccc(CBr)cc1"",""postTreatmentChemicalAgentConcentration"":""3""}]",,14.41,52.24,"1813",0,,,,,,,"90:10",,,,,,,,,,,,,,,,,,,,,,,,,,,,,,,,,,,,,,,,,,,,,,,,,,,,,,,,,,,,,,,,,,,,,,"[]",,,,,,,,,,,,
"6576f24fe228493735990fc8","2023-12-11T11:28:15.951Z","[""Dimethylacetamide (DMAC)"",""Tetrahydrofuran (THF)""]","[""water""]","[]","[]","17","200","[]","[]","[]","[]","[]","[]","[]","[]",,,,,false,"Dead-end",5,25,3.14,"Ethanol",,"tetracycline",444.44,113,"µmol/L",1,"[""XPS"",""FTIR"",""PALS"",""AFM"",""SEM""]",,,,true,false,"Accepted","[""ISA""]","[""Polybenzimidazole""]","[]","[]","[""Crosslinking""]","6576f1eae228493735990588","2023-12-11T11:26:34.931Z","2023-12-02T00:00:00.000Z","Facile fabrication of solvent resistant thin film composite membranes by interfacial crosslinking reaction between polyethylenimine and dibromo-p-xylene on polybenzimidazole substrates","Scientific Report","backOffice","10.1016/j.memsci.2018.05.019","65003a2e9af97755a1fa02ed","Akbar Asadi Tashvigh and Tai-Shung Chung","https://doi.org/10.1016/j.memsci.2018.05.019",0,"ISA/inorganic/dense","PBI-XL30","Scientific report",,"[{""postTreatmentChemicalAgentConcentrationUnit"":[""wt%""],""_id"":""6576f24fe228493735990fc9"",""postTreatment"":""Crosslinking"",""postTreatmentChemicalAgentSmiles"":""BrCc1ccc(CBr)cc1"",""postTreatmentChemicalAgentConcentration"":""3""}]",,18.94,38.24,"1814",0,,,,,,,"90:10",,,,,,,,,,,,,,,,,,,,,,,,,,,,,,,,,,,,,,,,,,,,,,,,,,,,,,,,,,,,,,,,,,,,,,"[]",,,,,,,,,,,,
"6576f250e228493735990fcc","2023-12-11T11:28:16.072Z","[""Dimethylacetamide (DMAC)"",""Tetrahydrofuran (THF)""]","[""water""]","[]","[]","17","200","[]","[]","[]","[]","[]","[]","[]","[]",,,,,false,"Dead-end",5,25,3.14,"Ethanol",,"tetracycline",444.44,113,"µmol/L",1,"[""XPS"",""FTIR"",""PALS"",""AFM"",""SEM""]",,,,true,false,"Accepted","[""ISA""]","[""Polybenzimidazole""]","[]","[]","[""Crosslinking""]","6576f1eae228493735990588","2023-12-11T11:26:34.931Z","2023-12-02T00:00:00.000Z","Facile fabrication of solvent resistant thin film composite membranes by interfacial crosslinking reaction between polyethylenimine and dibromo-p-xylene on polybenzimidazole substrates","Scientific Report","backOffice","10.1016/j.memsci.2018.05.019","65003a2e9af97755a1fa02ed","Akbar Asadi Tashvigh and Tai-Shung Chung","https://doi.org/10.1016/j.memsci.2018.05.019",0,"ISA/inorganic/dense","PBI-XL60","Scientific report",,"[{""postTreatmentChemicalAgentConcentrationUnit"":[""wt%""],""_id"":""6576f250e228493735990fcd"",""postTreatment"":""Crosslinking"",""postTreatmentChemicalAgentSmiles"":""BrCc1ccc(CBr)cc1"",""postTreatmentChemicalAgentConcentration"":""3""}]",,17.02,47.03,"1815",0,,,,,,,"90:10",,,,,,,,,,,,,,,,,,,,,,,,,,,,,,,,,,,,,,,,,,,,,,,,,,,,,,,,,,,,,,,,,,,,,,"[]",,,,,,,,,,,,
"6576f250e228493735990fd0","2023-12-11T11:28:16.211Z","[""Dimethylacetamide (DMAC)"",""Tetrahydrofuran (THF)""]","[""water""]","[]","[]","17","200","[]","[]","[]","[]","[]","[]","[]","[]",,,,,false,"Dead-end",5,25,3.14,"Ethanol",,"tetracycline",444.44,113,"µmol/L",1,"[""XPS"",""FTIR"",""PALS"",""AFM"",""SEM""]",,,,true,false,"Accepted","[""ISA""]","[""Polybenzimidazole""]","[]","[]","[""Crosslinking""]","6576f1eae228493735990588","2023-12-11T11:26:34.931Z","2023-12-02T00:00:00.000Z","Facile fabrication of solvent resistant thin film composite membranes by interfacial crosslinking reaction between polyethylenimine and dibromo-p-xylene on polybenzimidazole substrates","Scientific Report","backOffice","10.1016/j.memsci.2018.05.019","65003a2e9af97755a1fa02ed","Akbar Asadi Tashvigh and Tai-Shung Chung","https://doi.org/10.1016/j.memsci.2018.05.019",0,"ISA/inorganic/dense","PBI-XL120","Scientific report",,"[{""postTreatmentChemicalAgentConcentrationUnit"":[""wt%""],""_id"":""6576f250e228493735990fd1"",""postTreatment"":""Crosslinking"",""postTreatmentChemicalAgentSmiles"":""BrCc1ccc(CBr)cc1"",""postTreatmentChemicalAgentConcentration"":""3""}]",,15.87,20.53,"1816",0,,,,,,,"90:10",,,,,,,,,,,,,,,,,,,,,,,,,,,,,,,,,,,,,,,,,,,,,,,,,,,,,,,,,,,,,,,,,,,,,,"[]",,,,,,,,,,,,
