Repository: BAMresearch/onf-database

This repository belongs to the the publication "Revealing structure-property-performance relationships of organic solvent nanofiltration membranes using a FAIR, open-access database" published in ADD JOURNAL (DOI). 
It uses a dataset derived from The Open Membrane Database (https://openmembranedatabase.org/). The access date was April 8th 2025. The original dataset is in the repository as OMD_SRNF_2025-04-08.csv file.

The main researchers involved in the study are Sarah Glass (ORCID: 0000-0002-0625-0057), Petra Merten (no ORCID available), Torsten Brinkmann (ORCID: 0000-0002-5114-6259) and Volkan Filiz (ORCID: 0000-0003-0239-8641). 

The repository contains 5 Python files:

File: OMD_SRNF_2025-04-08.csv (part 68 of 184)
"6576f250e228493735990fd4","2023-12-11T11:28:16.369Z","[""Dimethylacetamide (DMAC)"",""Tetrahydrofuran (THF)""]","[""water""]","[]","[]","17","200","[]","[]","[]","[]","[]","[]","[]","[]",,,,,false,"Dead-end",5,25,3.14,"Ethanol",,"tetracycline",444.44,113,"µmol/L",1,"[""XPS"",""FTIR"",""PALS"",""AFM"",""SEM""]",,,,true,false,"Accepted","[""ISA""]","[""Polybenzimidazole""]","[]","[]","[""Crosslinking""]","6576f1eae228493735990588","2023-12-11T11:26:34.931Z","2023-12-02T00:00:00.000Z","Facile fabrication of solvent resistant thin film composite membranes by interfacial crosslinking reaction between polyethylenimine and dibromo-p-xylene on polybenzimidazole substrates","Scientific Report","backOffice","10.1016/j.memsci.2018.05.019","65003a2e9af97755a1fa02ed","Akbar Asadi Tashvigh and Tai-Shung Chung","https://doi.org/10.1016/j.memsci.2018.05.019",0,"ISA/inorganic/dense","PBI-XL300","Scientific report",,"[{""postTreatmentChemicalAgentConcentrationUnit"":[""wt%""],""_id"":""6576f250e228493735990fd5"",""postTreatment"":""Crosslinking"",""postTreatmentChemicalAgentSmiles"":""BrCc1ccc(CBr)cc1"",""postTreatmentChemicalAgentConcentration"":""3""}]",,12.3,54.3,"1817",0,,,,,,,"90:10",,,,,,,,,,,,,,,,,,,,,,,,,,,,,,,,,,,,,,,,,,,,,,,,,,,,,,,,,,,,,,,,,,,,,,"[]",,,,,,,,,,,,
"6576f250e228493735990fd9","2023-12-11T11:28:16.868Z","[""Dimethylformamide (DMF)"",""Tetrahydrofuran (THF)""]","[""water""]","[]","[]","21","250","[]","[]","[]","[]","[]","[]","[]","[]",,,,,false,"Dead-end",10,25,3.14,"Ethanol","Dye","Rose Bengal (disodium salt)",1017.64,50,"µmol/L",1,"[""SEM"",""XPS"",""FTIR""]",,,,true,false,"Accepted","[""ISA""]","[""Other""]","[]","[]","[""None""]","6576f250e228493735990fd7","2023-12-11T11:28:16.742Z","2023-11-06T00:00:00.000Z","A novel ionically cross-linked sulfonated polyphenylsulfone (sPPSU) membrane for organic solvent nanofiltration (OSN)","Scientific Report","backOffice","10.1016/j.memsci.2017.09.076","65003a2e9af97755a1fa02ed","Akbar Asadi Tashvigh and Lin Luo and Tai-Shung Chung and Martin Weber and Christian Maletzko","https://doi.org/10.1016/j.memsci.2017.09.076",0,"ISA/inorganic/dense","0-HPEI","Scientific report",,"[{""postTreatmentChemicalAgentConcentrationUnit"":[],""_id"":""6576f250e228493735990fda"",""postTreatment"":""None"",""postTreatmentChemicalAgentSmiles"":""N/A"",""postTreatmentChemicalAgentConcentration"":""""}]",,1.88,84.53,"1818",0,,,,,,,"90:10",,,,,,,,"Sulfonated polyphenylsulfone",,,,,,,,,,,,,,,,,,,,,,,,,,,,,,,,,,,,,,,,,,,,,,,,,,,,,,,,,,,,,,"[]",,,,,,,,,,,,
"6576f251e228493735990fdd","2023-12-11T11:28:17.017Z","[""Dimethylformamide (DMF)"",""Tetrahydrofuran (THF)""]","[""water""]","[]","[]","21","250","[]","[]","[]","[]","[]","[]","[]","[]",,,,,false,"Dead-end",10,25,3.14,"Ethanol","Dye","Rose Bengal (disodium salt)",1017.64,50,"µmol/L",1,"[""SEM"",""XPS"",""FTIR""]",,,,true,false,"Accepted","[""ISA""]","[""Other""]","[]","[]","[""None""]","6576f250e228493735990fd7","2023-12-11T11:28:16.742Z","2023-11-06T00:00:00.000Z","A novel ionically cross-linked sulfonated polyphenylsulfone (sPPSU) membrane for organic solvent nanofiltration (OSN)","Scientific Report","backOffice","10.1016/j.memsci.2017.09.076","65003a2e9af97755a1fa02ed","Akbar Asadi Tashvigh and Lin Luo and Tai-Shung Chung and Martin Weber and Christian Maletzko","https://doi.org/10.1016/j.memsci.2017.09.076",0,"ISA/inorganic/dense","0,2-HPEI","Scientific report",,"[{""postTreatmentChemicalAgentConcentrationUnit"":[],""_id"":""6576f251e228493735990fde"",""postTreatment"":""None"",""postTreatmentChemicalAgentSmiles"":""N/A"",""postTreatmentChemicalAgentConcentration"":""""}]",,4.18,79.33,"1819",0,"C1CN1","0.2",,,,,"90:10",,,,,,,,"Sulfonated polyphenylsulfone",,,,,,,,,,,,,,,,,,,,,,,,,,,,,,,,,,,,,,,,,,,,,,,,,,,,,,,,,,,,,,"[]",,,,,,,,,,,,
"6576f251e228493735990fe1","2023-12-11T11:28:17.178Z","[""Dimethylformamide (DMF)"",""Tetrahydrofuran (THF)""]","[""water""]","[]","[]","21","250","[]","[]","[]","[]","[]","[]","[]","[]",,,,,false,"Dead-end",10,25,3.14,"Ethanol","Dye","Rose Bengal (disodium salt)",1017.64,50,"µmol/L",1,"[""SEM"",""XPS"",""FTIR""]",,,,true,false,"Accepted","[""ISA""]","[""Other""]","[]","[]","[""None""]","6576f250e228493735990fd7","2023-12-11T11:28:16.742Z","2023-11-06T00:00:00.000Z","A novel ionically cross-linked sulfonated polyphenylsulfone (sPPSU) membrane for organic solvent nanofiltration (OSN)","Scientific Report","backOffice","10.1016/j.memsci.2017.09.076","65003a2e9af97755a1fa02ed","Akbar Asadi Tashvigh and Lin Luo and Tai-Shung Chung and Martin Weber and Christian Maletzko","https://doi.org/10.1016/j.memsci.2017.09.076",0,"ISA/inorganic/dense","0,3-HPEI","Scientific report",,"[{""postTreatmentChemicalAgentConcentrationUnit"":[],""_id"":""6576f251e228493735990fe2"",""postTreatment"":""None"",""postTreatmentChemicalAgentSmiles"":""N/A"",""postTreatmentChemicalAgentConcentration"":""""}]",,8.02,51.3,"1820",0,"C1CN1","0.3",,,,7.98,"90:10",,,,,,,,"Sulfonated polyphenylsulfone",,,,,,,,,,,,,,,,,,,,,,,,,,,,,,,,,,,,,,,,,,,,,,,,,,,,,,,,,,,,,,"[]",,,,,,,,,,,,
"6576f251e228493735990fe5","2023-12-11T11:28:17.348Z","[""Dimethylformamide (DMF)"",""Tetrahydrofuran (THF)""]","[""water""]","[]","[]","21","250","[]","[]","[]","[]","[]","[]","[]","[]",,,,,false,"Dead-end",10,25,3.14,"Ethanol","Dye","Rose Bengal (disodium salt)",1017.64,50,"µmol/L",1,"[""SEM"",""XPS"",""FTIR""]",,,,true,false,"Accepted","[""ISA""]","[""Other""]","[]","[]","[""None""]","6576f250e228493735990fd7","2023-12-11T11:28:16.742Z","2023-11-06T00:00:00.000Z","A novel ionically cross-linked sulfonated polyphenylsulfone (sPPSU) membrane for organic solvent nanofiltration (OSN)","Scientific Report","backOffice","10.1016/j.memsci.2017.09.076","65003a2e9af97755a1fa02ed","Akbar Asadi Tashvigh and Lin Luo and Tai-Shung Chung and Martin Weber and Christian Maletzko","https://doi.org/10.1016/j.memsci.2017.09.076",0,"ISA/inorganic/dense","0,5-HPEI","Scientific report",,"[{""postTreatmentChemicalAgentConcentrationUnit"":[],""_id"":""6576f251e228493735990fe6"",""postTreatment"":""None"",""postTreatmentChemicalAgentSmiles"":""N/A"",""postTreatmentChemicalAgentConcentration"":""""}]",,6,72.13,"1821",0,"C1CN1","0.5",,,,,"90:10",,,,,,,,"Sulfonated polyphenylsulfone",,,,,,,,,,,,,,,,,,,,,,,,,,,,,,,,,,,,,,,,,,,,,,,,,,,,,,,,,,,,,,"[]",,,,,,,,,,,,
"6576f251e228493735990fe9","2023-12-11T11:28:17.566Z","[""Dimethylformamide (DMF)"",""Tetrahydrofuran (THF)""]","[""water""]","[]","[]","21","250","[]","[]","[]","[]","[]","[]","[]","[]",,,,,false,"Dead-end",10,25,3.14,"Ethanol","Dye","Rose Bengal (disodium salt)",1017.64,50,"µmol/L",1,"[""SEM"",""XPS"",""FTIR""]",,,,true,false,"Accepted","[""ISA""]","[""Other""]","[]","[]","[""None""]","6576f250e228493735990fd7","2023-12-11T11:28:16.742Z","2023-11-06T00:00:00.000Z","A novel ionically cross-linked sulfonated polyphenylsulfone (sPPSU) membrane for organic solvent nanofiltration (OSN)","Scientific Report","backOffice","10.1016/j.memsci.2017.09.076","65003a2e9af97755a1fa02ed","Akbar Asadi Tashvigh and Lin Luo and Tai-Shung Chung and Martin Weber and Christian Maletzko","https://doi.org/10.1016/j.memsci.2017.09.076",0,"ISA/inorganic/dense","1-HPEI","Scientific report",,"[{""postTreatmentChemicalAgentConcentrationUnit"":[],""_id"":""6576f251e228493735990fea"",""postTreatment"":""None"",""postTreatmentChemicalAgentSmiles"":""N/A"",""postTreatmentChemicalAgentConcentration"":""""}]",,3.6,82.08,"1822",0,"C1CN1","1",,,,,"90:10",,,,,,,,"Sulfonated polyphenylsulfone",,,,,,,,,,,,,,,,,,,,,,,,,,,,,,,,,,,,,,,,,,,,,,,,,,,,,,,,,,,,,,"[]",,,,,,,,,,,,
"6576f251e228493735990fed","2023-12-11T11:28:17.703Z","[""Dimethylformamide (DMF)"",""Tetrahydrofuran (THF)""]","[""water""]","[]","[]","21","250","[]","[]","[]","[]","[]","[]","[]","[]",,,,,false,"Dead-end",10,25,3.14,"Ethanol","Dye","Rose Bengal (disodium salt)",1017.64,50,"µmol/L",1,"[""SEM"",""XPS"",""FTIR""]",,,,true,false,"Accepted","[""ISA""]","[""Other""]","[]","[]","[""None""]","6576f250e228493735990fd7","2023-12-11T11:28:16.742Z","2023-11-06T00:00:00.000Z","A novel ionically cross-linked sulfonated polyphenylsulfone (sPPSU) membrane for organic solvent nanofiltration (OSN)","Scientific Report","backOffice","10.1016/j.memsci.2017.09.076","65003a2e9af97755a1fa02ed","Akbar Asadi Tashvigh and Lin Luo and Tai-Shung Chung and Martin Weber and Christian Maletzko","https://doi.org/10.1016/j.memsci.2017.09.076",0,"ISA/inorganic/dense","2-HPEI","Scientific report",,"[{""postTreatmentChemicalAgentConcentrationUnit"":[],""_id"":""6576f251e228493735990fee"",""postTreatment"":""None"",""postTreatmentChemicalAgentSmiles"":""N/A"",""postTreatmentChemicalAgentConcentration"":""""}]",,3.48,85.3,"1823",0,"C1CN1","2",,,,,"90:10",,,,,,,,"Sulfonated polyphenylsulfone",,,,,,,,,,,,,,,,,,,,,,,,,,,,,,,,,,,,,,,,,,,,,,,,,,,,,,,,,,,,,,"[]",,,,,,,,,,,,
"6576f252e228493735990ff2","2023-12-11T11:28:18.184Z","[""water""]","[""water""]","[]","[]","10","200","[]","[]","[]","[]","[]","[]","[]","[]",,,,,false,"Dead-end",4,25,7.07,"Ethanol","Dye","Rose Bengal (disodium salt)",1017.64,5,"mg/L",1,"[""SEM"",""Zeta potential"",""FTIR""]",,,,true,false,"Accepted","[""ISA""]","[""Other""]","[]","[]","[""None""]","6576f252e228493735990ff0","2023-12-11T11:28:18.065Z","2023-10-30T00:00:00.000Z","Poly(aryl ether ketone) membrane with controllable degree of sulfonation for organic solvent nanofiltration","Scientific Report","backOffice","10.1016/j.seppur.2021.118956","65003a2e9af97755a1fa02ed","Yirong Sun and Tao Sun and Jinhui Pang and Ning Cao and Cheng Yue and Jin Wang and Xiaocui Han and Zhenhua Jiang","https://doi.org/10.1016/j.seppur.2021.118956",0,"ISA/inorganic/dense","PEK-SPEDEK-20-10%","Scientific report",,"[{""postTreatmentChemicalAgentConcentrationUnit"":[],""_id"":""6576f252e228493735990ff3"",""postTreatment"":""None"",""postTreatmentChemicalAgentSmiles"":""N/A"",""postTreatmentChemicalAgentConcentration"":""""}]",,16.32,99.01,"1824",0,"OS(=O)(=O)O ; O=S(=O)(O)C",,,,,16.33,,,,,,,,,"Copolymer of sulfonated poly(ether ether ketone) and poly (ether ketone)",,,,,,,,,,,,,,,,,,,,,,,,,,,,,,,,,,,,,,,,,,,,,,,,,,,,,,,,,,,,,,"[]",,,,,,,,,,,,
"6576f252e228493735990ff6","2023-12-11T11:28:18.314Z","[""water""]","[""water""]","[]","[]","12","200","[]","[]","[]","[]","[]","[]","[]","[]",,,,,false,"Dead-end",4,25,7.07,"Ethanol","Dye","Rose Bengal (disodium salt)",1017.64,5,"mg/L",1,"[""FTIR""]",,,,true,false,"Accepted","[""ISA""]","[""Other""]","[]","[]","[""None""]","6576f252e228493735990ff0","2023-12-11T11:28:18.065Z","2023-10-30T00:00:00.000Z","Poly(aryl ether ketone) membrane with controllable degree of sulfonation for organic solvent nanofiltration","Scientific Report","backOffice","10.1016/j.seppur.2021.118956","65003a2e9af97755a1fa02ed","Yirong Sun and Tao Sun and Jinhui Pang and Ning Cao and Cheng Yue and Jin Wang and Xiaocui Han and Zhenhua Jiang","https://doi.org/10.1016/j.seppur.2021.118956",0,"ISA/inorganic/dense","PEK-SPEDEK-20-12%","Scientific report",,"[{""postTreatmentChemicalAgentConcentrationUnit"":[],""_id"":""6576f252e228493735990ff7"",""postTreatment"":""None"",""postTreatmentChemicalAgentSmiles"":""N/A"",""postTreatmentChemicalAgentConcentration"":""""}]",,13.6,98.76,"1825",0,"OS(=O)(=O)O ; O=S(=O)(O)C",,,,,13.57,,,,,,,,,"Copolymer of sulfonated poly(ether ether ketone) and poly (ether ketone)",,,,,,,,,,,,,,,,,,,,,,,,,,,,,,,,,,,,,,,,,,,,,,,,,,,,,,,,,,,,,,"[]",,,,,,,,,,,,
"6576f252e228493735990ffa","2023-12-11T11:28:18.477Z","[""water""]","[""water""]","[]","[]","14","200","[]","[]","[]","[]","[]","[]","[]","[]",,,,,false,"Dead-end",4,25,7.07,"Ethanol","Dye","Rose Bengal (disodium salt)",1017.64,5,"mg/L",1,"[""FTIR""]",,,,true,false,"Accepted","[""ISA""]","[""Other""]","[]","[]","[""None""]","6576f252e228493735990ff0","2023-12-11T11:28:18.065Z","2023-10-30T00:00:00.000Z","Poly(aryl ether ketone) membrane with controllable degree of sulfonation for organic solvent nanofiltration","Scientific Report","backOffice","10.1016/j.seppur.2021.118956","65003a2e9af97755a1fa02ed","Yirong Sun and Tao Sun and Jinhui Pang and Ning Cao and Cheng Yue and Jin Wang and Xiaocui Han and Zhenhua Jiang","https://doi.org/10.1016/j.seppur.2021.118956",0,"ISA/inorganic/dense","PEK-SPEDEK-20-14%","Scientific report",,"[{""postTreatmentChemicalAgentConcentrationUnit"":[],""_id"":""6576f252e228493735990ffb"",""postTreatment"":""None"",""postTreatmentChemicalAgentSmiles"":""N/A"",""postTreatmentChemicalAgentConcentration"":""""}]",,3.72,99.01,"1826",0,"OS(=O)(=O)O ; O=S(=O)(O)C",,,,,3.7,,,,,,,,,"Copolymer of sulfonated poly(ether ether ketone) and poly (ether ketone)",,,,,,,,,,,,,,,,,,,,,,,,,,,,,,,,,,,,,,,,,,,,,,,,,,,,,,,,,,,,,,"[]",,,,,,,,,,,,
"6576f252e228493735990ffe","2023-12-11T11:28:18.627Z","[""Tetrahydrofuran (THF)"",""1-Methyl-2-pyrrolidinone (NMP)""]","[""water""]","[]","[]","19","250","[]","[]","[]","[]","[]","[]","[]","[]",,,,,false,"Dead-end",10,25,12.6,"Dimethylformamide (DMF)","Other","Copper(I) bromide (CuBr)",143.34,1.8,"mmol/L",1,"[]",,,,true,false,"Accepted","[""ISA""]","[""Polyimide(Lenzig® P84)""]","[]","[]","[""Crosslinking""]","65003af09af97755a1fa16d2","2023-09-12T10:18:24.624Z","1970-01-01T00:00:01.970Z","Solvent‐Resistant Nanofiltration for Product Purification and Catalyst Recovery in Click Chemistry Reactions","Scientific Report","backOffice","10.1002/chem.200901659","65003a2e9af97755a1fa02ed","Cano‐Odena, Angels and Vandezande, Pieter and Fournier, David and Van Camp, Wim and Du Prez, Filip E. and Vankelecom, Ivo F. J.","https://doi.org/10.1002/chem.200901659",0,"ISA/inorganic/dense","M3","Scientific report",,"[{""postTreatmentChemicalAgentConcentrationUnit"":[""wt%""],""_id"":""6576f252e228493735990fff"",""postTreatment"":""Crosslinking"",""postTreatmentChemicalAgentSmiles"":""NCc1ccc(CN)cc3"",""postTreatmentChemicalAgentConcentration"":""10""}]",,0.4,52,"1827",0,,,,,,,"25:75",,,,,,,,,,,,,,,,,,,,,,,,,,,,,,,,,,,,,,,,,,,,,,,,,,,,,,,,,,,,,,,,,,,,,,"[]",,,,,,,,,,,,
"6576f252e228493735991002","2023-12-11T11:28:18.801Z","[""Tetrahydrofuran (THF)"",""1-Methyl-2-pyrrolidinone (NMP)""]","[""water""]","[]","[]","19","250","[]","[]","[]","[]","[]","[]","[]","[]",,,,,false,"Dead-end",10,25,12.6,"Dimethylformamide (DMF)","Other","Copper(I) bromide (CuBr)",143.34,1.8,"mmol/L",1,"[]",,,,true,false,"Accepted","[""ISA""]","[""Polyimide(Lenzig® P84)""]","[]","[]","[""Crosslinking""]","65003af09af97755a1fa16d2","2023-09-12T10:18:24.624Z","1970-01-01T00:00:01.970Z","Solvent‐Resistant Nanofiltration for Product Purification and Catalyst Recovery in Click Chemistry Reactions","Scientific Report","backOffice","10.1002/chem.200901659","65003a2e9af97755a1fa02ed","Cano‐Odena, Angels and Vandezande, Pieter and Fournier, David and Van Camp, Wim and Du Prez, Filip E. and Vankelecom, Ivo F. J.","https://doi.org/10.1002/chem.200901659",0,"ISA/inorganic/dense","M3","Scientific report",,"[{""postTreatmentChemicalAgentConcentrationUnit"":[""wt%""],""_id"":""6576f252e228493735991003"",""postTreatment"":""Crosslinking"",""postTreatmentChemicalAgentSmiles"":""NCc1ccc(CN)cc3"",""postTreatmentChemicalAgentConcentration"":""10""}]",,0.9,52,"1828",0,,,,,,,"25:75",,,,,,,,,,,,,,,,,,,,,,,,,,,,,,,,,,,,,,,,,,,,,,,,,,,,,,,,,,,,,,,,,,,,,,"[]",,,,,,,,,,,,
"6576f252e228493735991006","2023-12-11T11:28:18.961Z","[""Tetrahydrofuran (THF)"",""1-Methyl-2-pyrrolidinone (NMP)""]","[""water""]","[]","[]","19","250","[]","[]","[]","[]","[]","[]","[]","[]",,,,,false,"Dead-end",10,25,12.6,"Dimethylformamide (DMF)","Other","Copper(I) bromide (CuBr)",143.34,1.8,"mmol/L",1,"[]",,,,true,false,"Accepted","[""ISA""]","[""Polyimide(Lenzig® P84)""]","[]","[]","[""Crosslinking""]","65003af09af97755a1fa16d2","2023-09-12T10:18:24.624Z","1970-01-01T00:00:01.970Z","Solvent‐Resistant Nanofiltration for Product Purification and Catalyst Recovery in Click Chemistry Reactions","Scientific Report","backOffice","10.1002/chem.200901659","65003a2e9af97755a1fa02ed","Cano‐Odena, Angels and Vandezande, Pieter and Fournier, David and Van Camp, Wim and Du Prez, Filip E. and Vankelecom, Ivo F. J.","https://doi.org/10.1002/chem.200901659",0,"ISA/inorganic/dense","M3","Scientific report",,"[{""postTreatmentChemicalAgentConcentrationUnit"":[""wt%""],""_id"":""6576f252e228493735991007"",""postTreatment"":""Crosslinking"",""postTreatmentChemicalAgentSmiles"":""NCc1ccc(CN)cc3"",""postTreatmentChemicalAgentConcentration"":""10""}]",,0.67,45,"1829",0,,,,,,,"25:75",,,,,,,,,,,,,,,,,,,,,,,,,,,,,,,,,,,,,,,,,,,,,,,,,,,,,,,,,,,,,,,,,,,,,,"[]",,,,,,,,,,,,
"6576f253e22849373599100a","2023-12-11T11:28:19.101Z","[""Tetrahydrofuran (THF)"",""1-Methyl-2-pyrrolidinone (NMP)""]","[""water""]","[]","[]","19","250","[]","[]","[]","[]","[]","[]","[]","[]",,,,,false,"Dead-end",10,25,12.6,"Dimethylformamide (DMF)","Other","Copper(I) bromide (CuBr)",143.34,1.8,"mmol/L",1,"[]",,,,true,false,"Accepted","[""ISA""]","[""Polyimide(Lenzig® P84)""]","[]","[]","[""Crosslinking""]","65003af09af97755a1fa16d2","2023-09-12T10:18:24.624Z","1970-01-01T00:00:01.970Z","Solvent‐Resistant Nanofiltration for Product Purification and Catalyst Recovery in Click Chemistry Reactions","Scientific Report","backOffice","10.1002/chem.200901659","65003a2e9af97755a1fa02ed","Cano‐Odena, Angels and Vandezande, Pieter and Fournier, David and Van Camp, Wim and Du Prez, Filip E. and Vankelecom, Ivo F. J.","https://doi.org/10.1002/chem.200901659",0,"ISA/inorganic/dense","M3","Scientific report",,"[{""postTreatmentChemicalAgentConcentrationUnit"":[""wt%""],""_id"":""6576f253e22849373599100b"",""postTreatment"":""Crosslinking"",""postTreatmentChemicalAgentSmiles"":""NCc1ccc(CN)cc3"",""postTreatmentChemicalAgentConcentration"":""10""}]",,1.1,0.54,"1830",0,,,,,,,"25:75",,,,,,,,,,,,,,,,,,,,,,,,,,,,,,,,,,,,,,,,,,,,,,,,,,,,,,,,,,,,,,,,,,,,,,"[]",,,,,,,,,,,,
"6576f253e22849373599100e","2023-12-11T11:28:19.265Z","[""Tetrahydrofuran (THF)"",""1-Methyl-2-pyrrolidinone (NMP)""]","[""water""]","[]","[]","19","250","[]","[]","[]","[]","[]","[]","[]","[]",,,,,false,"Dead-end",10,25,12.6,"Dimethylformamide (DMF)","Other","Copper(I) bromide (CuBr)",143.34,1.8,"mmol/L",1,"[]",,,,true,false,"Accepted","[""ISA""]","[""Polyimide(Lenzig® P84)""]","[]","[]","[""Crosslinking""]","65003af09af97755a1fa16d2","2023-09-12T10:18:24.624Z","1970-01-01T00:00:01.970Z","Solvent‐Resistant Nanofiltration for Product Purification and Catalyst Recovery in Click Chemistry Reactions","Scientific Report","backOffice","10.1002/chem.200901659","65003a2e9af97755a1fa02ed","Cano‐Odena, Angels and Vandezande, Pieter and Fournier, David and Van Camp, Wim and Du Prez, Filip E. and Vankelecom, Ivo F. J.","https://doi.org/10.1002/chem.200901659",0,"ISA/inorganic/dense","M3","Scientific report",,"[{""postTreatmentChemicalAgentConcentrationUnit"":[""wt%""],""_id"":""6576f253e22849373599100f"",""postTreatment"":""Crosslinking"",""postTreatmentChemicalAgentSmiles"":""NCc1ccc(CN)cc3"",""postTreatmentChemicalAgentConcentration"":""10""}]",,1.9,0.42,"1831",0,,,,,,,"25:75",,,,,,,,,,,,,,,,,,,,,,,,,,,,,,,,,,,,,,,,,,,,,,,,,,,,,,,,,,,,,,,,,,,,,,"[]",,,,,,,,,,,,
"6576f253e228493735991012","2023-12-11T11:28:19.490Z","[""Tetrahydrofuran (THF)"",""1-Methyl-2-pyrrolidinone (NMP)""]","[""water""]","[]","[]","19","250","[]","[]","[]","[]","[]","[]","[]","[]",,,,,false,"Dead-end",10,25,12.6,"Dimethylformamide (DMF)","Other","Copper(I) bromide (CuBr)",143.34,1.8,"mmol/L",1,"[]",,,,true,false,"Accepted","[""ISA""]","[""Polyimide(Lenzig® P84)""]","[]","[]","[""Crosslinking""]","65003af09af97755a1fa16d2","2023-09-12T10:18:24.624Z","1970-01-01T00:00:01.970Z","Solvent‐Resistant Nanofiltration for Product Purification and Catalyst Recovery in Click Chemistry Reactions","Scientific Report","backOffice","10.1002/chem.200901659","65003a2e9af97755a1fa02ed","Cano‐Odena, Angels and Vandezande, Pieter and Fournier, David and Van Camp, Wim and Du Prez, Filip E. and Vankelecom, Ivo F. J.","https://doi.org/10.1002/chem.200901659",0,"ISA/inorganic/dense","M3","Scientific report",,"[{""postTreatmentChemicalAgentConcentrationUnit"":[""wt%""],""_id"":""6576f253e228493735991013"",""postTreatment"":""Crosslinking"",""postTreatmentChemicalAgentSmiles"":""NCc1ccc(CN)cc3"",""postTreatmentChemicalAgentConcentration"":""10""}]",,1.9,0.59,"1832",0,,,,,,,"25:75",,,,,,,,,,,,,,,,,,,,,,,,,,,,,,,,,,,,,,,,,,,,,,,,,,,,,,,,,,,,,,,,,,,,,,"[]",,,,,,,,,,,,
"6576f253e228493735991016","2023-12-11T11:28:19.619Z","[""Tetrahydrofuran (THF)"",""1-Methyl-2-pyrrolidinone (NMP)""]","[""water""]","[]","[]","19","250","[]","[]","[]","[]","[]","[]","[]","[]",,,,,false,"Dead-end",10,25,12.6,"Dimethylformamide (DMF)","Other","Copper(I) bromide (CuBr)",143.34,1.8,"mmol/L",1,"[]",,,,true,false,"Accepted","[""ISA""]","[""Polyimide(Lenzig® P84)""]","[]","[]","[""Crosslinking""]","65003af09af97755a1fa16d2","2023-09-12T10:18:24.624Z","1970-01-01T00:00:01.970Z","Solvent‐Resistant Nanofiltration for Product Purification and Catalyst Recovery in Click Chemistry Reactions","Scientific Report","backOffice","10.1002/chem.200901659","65003a2e9af97755a1fa02ed","Cano‐Odena, Angels and Vandezande, Pieter and Fournier, David and Van Camp, Wim and Du Prez, Filip E. and Vankelecom, Ivo F. J.","https://doi.org/10.1002/chem.200901659",0,"ISA/inorganic/dense","M3","Scientific report",,"[{""postTreatmentChemicalAgentConcentrationUnit"":[""wt%""],""_id"":""6576f253e228493735991017"",""postTreatment"":""Crosslinking"",""postTreatmentChemicalAgentSmiles"":""NCc1ccc(CN)cc3"",""postTreatmentChemicalAgentConcentration"":""10""}]",,1.9,0.54,"1833",0,,,,,,,"25:75",,,,,,,,,,,,,,,,,,,,,,,,,,,,,,,,,,,,,,,,,,,,,,,,,,,,,,,,,,,,,,,,,,,,,,"[]",,,,,,,,,,,,
"6576f253e22849373599101a","2023-12-11T11:28:19.753Z","[""Tetrahydrofuran (THF)"",""1-Methyl-2-pyrrolidinone (NMP)""]","[""water""]","[]","[]","19","250","[]","[]","[]","[]","[]","[]","[]","[]",,,,,false,"Dead-end",10,25,12.6,"Dimethylformamide (DMF)","Other","Copper(I) bromide (CuBr)",143.34,1.8,"mmol/L",1,"[]",,,,true,false,"Accepted","[""ISA""]","[""Polyimide(Lenzig® P84)""]","[]","[]","[""Crosslinking""]","65003af09af97755a1fa16d2","2023-09-12T10:18:24.624Z","1970-01-01T00:00:01.970Z","Solvent‐Resistant Nanofiltration for Product Purification and Catalyst Recovery in Click Chemistry Reactions","Scientific Report","backOffice","10.1002/chem.200901659","65003a2e9af97755a1fa02ed","Cano‐Odena, Angels and Vandezande, Pieter and Fournier, David and Van Camp, Wim and Du Prez, Filip E. and Vankelecom, Ivo F. J.","https://doi.org/10.1002/chem.200901659",0,"ISA/inorganic/dense","M3","Scientific report",,"[{""postTreatmentChemicalAgentConcentrationUnit"":[""wt%""],""_id"":""6576f253e22849373599101b"",""postTreatment"":""Crosslinking"",""postTreatmentChemicalAgentSmiles"":""NCc1ccc(CN)cc3"",""postTreatmentChemicalAgentConcentration"":""10""}]",,2.4,0.79,"1834",0,,,,,,,"25:75",,,,,,,,,,,,,,,,,,,,,,,,,,,,,,,,,,,,,,,,,,,,,,,,,,,,,,,,,,,,,,,,,,,,,,"[]",,,,,,,,,,,,
"6576f254e22849373599101f","2023-12-11T11:28:20.252Z","[null]","[null]","[]","[]","","","[]","[]","[]","[]","[]","[]","[]","[]",,,,,false,"Crossflow",5,25,0,"Ethanol","Dye","Brilliant blue R250 (disodium salt)",825.97,,,1,"[null]",,0,0,true,false,"Accepted","[""Inorganic""]","[""Ceramics""]","[]","[]","[""None""]","6576f254e22849373599101d","2023-12-11T11:28:20.131Z","2023-10-17T00:00:00.000Z","Solvent flux behavior and rejection characteristics of hydrophilic and hydrophobic mesoporous and microporous TiO2 and ZrO2 membranes","Scientific Report","backOffice","10.1016/j.memsci.2009.09.059","65003a2e9af97755a1fa02ed","A. Dobrak and B. Verrecht and H. Van den Dungen and A. Buekenhoudt and I.F.J. Vankelecom and B. Van der Bruggen","https://doi.org/10.1016/j.memsci.2009.09.059",0,"ISA/inorganic/dense","TiO2-275","Scientific report",,"[{""postTreatmentChemicalAgentConcentrationUnit"":[],""_id"":""6576f254e228493735991020"",""postTreatment"":""None"",""postTreatmentChemicalAgentSmiles"":""N/A"",""postTreatmentChemicalAgentConcentration"":""""}]",,0.8,99.1,"1835",0,"",,,,,0,"","",,,,,275,0,"",,,," ",,,,,,,,,,,,,,,,,,,,,,,,,,,,,,,,,,,,,,,,,,,,,,,,,,,,,,,,,,"[]",,,,,,,,,,,,
"6576f254e228493735991023","2023-12-11T11:28:20.393Z","[null]","[null]","[]","[]","","","[]","[]","[]","[]","[]","[]","[]","[]",,,,,false,"Crossflow",5,25,0,"Ethanol","Dye","Bromothymol Blue (sodium salt)",624.38,,,1,"[null]",,0,0,true,false,"Accepted","[""Inorganic""]","[""Ceramics""]","[]","[]","[""None""]","6576f254e22849373599101d","2023-12-11T11:28:20.131Z","2023-10-17T00:00:00.000Z","Solvent flux behavior and rejection characteristics of hydrophilic and hydrophobic mesoporous and microporous TiO2 and ZrO2 membranes","Scientific Report","backOffice","10.1016/j.memsci.2009.09.059","65003a2e9af97755a1fa02ed","A. Dobrak and B. Verrecht and H. Van den Dungen and A. Buekenhoudt and I.F.J. Vankelecom and B. Van der Bruggen","https://doi.org/10.1016/j.memsci.2009.09.059",0,"ISA/inorganic/dense","TiO2-275","Scientific report",,"[{""postTreatmentChemicalAgentConcentrationUnit"":[],""_id"":""6576f254e228493735991024"",""postTreatment"":""None"",""postTreatmentChemicalAgentSmiles"":""N/A"",""postTreatmentChemicalAgentConcentration"":""""}]",,1.2,67,"1836",0,"",,,,,0,"","",,,,,275,0,"",,,," ",,,,,,,,,,,,,,,,,,,,,,,,,,,,,,,,,,,,,,,,,,,,,,,,,,,,,,,,,,"[]",,,,,,,,,,,,
"6576f254e228493735991027","2023-12-11T11:28:20.533Z","[null]","[null]","[]","[]","","","[]","[]","[]","[]","[]","[]","[]","[]",,,,,false,"Crossflow",5,50,0,"Ethanol","Dye","Brilliant blue R250 (disodium salt)",825.97,,,1,"[null]",,0,0,true,false,"Accepted","[""Inorganic""]","[""Ceramics""]","[]","[]","[""None""]","6576f254e22849373599101d","2023-12-11T11:28:20.131Z","2023-10-17T00:00:00.000Z","Solvent flux behavior and rejection characteristics of hydrophilic and hydrophobic mesoporous and microporous TiO2 and ZrO2 membranes","Scientific Report","backOffice","10.1016/j.memsci.2009.09.059","65003a2e9af97755a1fa02ed","A. Dobrak and B. Verrecht and H. Van den Dungen and A. Buekenhoudt and I.F.J. Vankelecom and B. Van der Bruggen","https://doi.org/10.1016/j.memsci.2009.09.059",0,"ISA/inorganic/dense","TiO2-275","Scientific report",,"[{""postTreatmentChemicalAgentConcentrationUnit"":[],""_id"":""6576f254e228493735991028"",""postTreatment"":""None"",""postTreatmentChemicalAgentSmiles"":""N/A"",""postTreatmentChemicalAgentConcentration"":""""}]",,2.5,98.4,"1837",0,"",,,,,0,"","",,,,,275,0,"",,,," ",,,,,,,,,,,,,,,,,,,,,,,,,,,,,,,,,,,,,,,,,,,,,,,,,,,,,,,,,,"[]",,,,,,,,,,,,
"6576f254e22849373599102b","2023-12-11T11:28:20.661Z","[null]","[null]","[]","[]","","","[]","[]","[]","[]","[]","[]","[]","[]",,,,,false,"Crossflow",5,50,0,"Ethanol","Dye","Bromothymol Blue (sodium salt)",624.38,,,1,"[null]",,0,0,true,false,"Accepted","[""Inorganic""]","[""Ceramics""]","[]","[]","[""None""]","6576f254e22849373599101d","2023-12-11T11:28:20.131Z","2023-10-17T00:00:00.000Z","Solvent flux behavior and rejection characteristics of hydrophilic and hydrophobic mesoporous and microporous TiO2 and ZrO2 membranes","Scientific Report","backOffice","10.1016/j.memsci.2009.09.059","65003a2e9af97755a1fa02ed","A. Dobrak and B. Verrecht and H. Van den Dungen and A. Buekenhoudt and I.F.J. Vankelecom and B. Van der Bruggen","https://doi.org/10.1016/j.memsci.2009.09.059",0,"ISA/inorganic/dense","TiO2-275","Scientific report",,"[{""postTreatmentChemicalAgentConcentrationUnit"":[],""_id"":""6576f254e22849373599102c"",""postTreatment"":""None"",""postTreatmentChemicalAgentSmiles"":""N/A"",""postTreatmentChemicalAgentConcentration"":""""}]",,3.2,62,"1838",0,"",,,,,0,"","",,,,,275,0,"",,,," ",,,,,,,,,,,,,,,,,,,,,,,,,,,,,,,,,,,,,,,,,,,,,,,,,,,,,,,,,,"[]",,,,,,,,,,,,
"6576f254e22849373599102f","2023-12-11T11:28:20.803Z","[null]","[null]","[]","[]","","","[]","[]","[]","[]","[]","[]","[]","[]",,,,,false,"Crossflow",5,25,0,"Toluene","Dye","Bromothymol Blue (sodium salt)",624.38,,,1,"[null]",,0,0,true,false,"Accepted","[""Inorganic""]","[""Ceramics""]","[]","[]","[""None""]","6576f254e22849373599101d","2023-12-11T11:28:20.131Z","2023-10-17T00:00:00.000Z","Solvent flux behavior and rejection characteristics of hydrophilic and hydrophobic mesoporous and microporous TiO2 and ZrO2 membranes","Scientific Report","backOffice","10.1016/j.memsci.2009.09.059","65003a2e9af97755a1fa02ed","A. Dobrak and B. Verrecht and H. Van den Dungen and A. Buekenhoudt and I.F.J. Vankelecom and B. Van der Bruggen","https://doi.org/10.1016/j.memsci.2009.09.059",0,"ISA/inorganic/dense","TiO2-275","Scientific report",,"[{""postTreatmentChemicalAgentConcentrationUnit"":[],""_id"":""6576f254e228493735991030"",""postTreatment"":""None"",""postTreatmentChemicalAgentSmiles"":""N/A"",""postTreatmentChemicalAgentConcentration"":""""}]",,0.2,99.3,"1839",0,"",,,,,0,"","",,,,,275,0,"",,,," ",,,,,,,,,,,,,,,,,,,,,,,,,,,,,,,,,,,,,,,,,,,,,,,,,,,,,,,,,,"[]",,,,,,,,,,,,
"6576f254e228493735991033","2023-12-11T11:28:20.939Z","[null]","[null]","[]","[]","","","[]","[]","[]","[]","[]","[]","[]","[]",,,,,false,"Crossflow",5,50,0,"Toluene","Dye","Bromothymol Blue (sodium salt)",624.38,,,1,"[null]",,0,0,true,false,"Accepted","[""Inorganic""]","[""Ceramics""]","[]","[]","[""None""]","6576f254e22849373599101d","2023-12-11T11:28:20.131Z","2023-10-17T00:00:00.000Z","Solvent flux behavior and rejection characteristics of hydrophilic and hydrophobic mesoporous and microporous TiO2 and ZrO2 membranes","Scientific Report","backOffice","10.1016/j.memsci.2009.09.059","65003a2e9af97755a1fa02ed","A. Dobrak and B. Verrecht and H. Van den Dungen and A. Buekenhoudt and I.F.J. Vankelecom and B. Van der Bruggen","https://doi.org/10.1016/j.memsci.2009.09.059",0,"ISA/inorganic/dense","TiO2-275","Scientific report",,"[{""postTreatmentChemicalAgentConcentrationUnit"":[],""_id"":""6576f254e228493735991034"",""postTreatment"":""None"",""postTreatmentChemicalAgentSmiles"":""N/A"",""postTreatmentChemicalAgentConcentration"":""""}]",,0.7,99.3,"1840",0,"",,,,,0,"","",,,,,275,0,"",,,," ",,,,,,,,,,,,,,,,,,,,,,,,,,,,,,,,,,,,,,,,,,,,,,,,,,,,,,,,,,"[]",,,,,,,,,,,,
"6576f255e228493735991037","2023-12-11T11:28:21.093Z","[null]","[null]","[]","[]","","","[]","[]","[]","[]","[]","[]","[]","[]",,,,,false,"Crossflow",5,25,0,"Ethanol","Dye","Brilliant blue R250 (disodium salt)",825.97,,,1,"[null]",,0,0,true,false,"Accepted","[""Inorganic""]","[""Ceramics""]","[]","[]","[""None""]","6576f254e22849373599101d","2023-12-11T11:28:20.131Z","2023-10-17T00:00:00.000Z","Solvent flux behavior and rejection characteristics of hydrophilic and hydrophobic mesoporous and microporous TiO2 and ZrO2 membranes","Scientific Report","backOffice","10.1016/j.memsci.2009.09.059","65003a2e9af97755a1fa02ed","A. Dobrak and B. Verrecht and H. Van den Dungen and A. Buekenhoudt and I.F.J. Vankelecom and B. Van der Bruggen","https://doi.org/10.1016/j.memsci.2009.09.059",0,"ISA/inorganic/dense","TiO2-650","Scientific report",,"[{""postTreatmentChemicalAgentConcentrationUnit"":[],""_id"":""6576f255e228493735991038"",""postTreatment"":""None"",""postTreatmentChemicalAgentSmiles"":""N/A"",""postTreatmentChemicalAgentConcentration"":""""}]",,0.8,95.5,"1841",0,"",,,,,0,"","",,,,,650,0,"",,,," ",,,,,,,,,,,,,,,,,,,,,,,,,,,,,,,,,,,,,,,,,,,,,,,,,,,,,,,,,,"[]",,,,,,,,,,,,
"6576f255e22849373599103b","2023-12-11T11:28:21.282Z","[null]","[null]","[]","[]","","","[]","[]","[]","[]","[]","[]","[]","[]",,,,,false,"Crossflow",5,25,0,"Ethanol","Dye","Bromothymol Blue (sodium salt)",624.38,,,1,"[null]",,0,0,true,false,"Accepted","[""Inorganic""]","[""Ceramics""]","[]","[]","[""None""]","6576f254e22849373599101d","2023-12-11T11:28:20.131Z","2023-10-17T00:00:00.000Z","Solvent flux behavior and rejection characteristics of hydrophilic and hydrophobic mesoporous and microporous TiO2 and ZrO2 membranes","Scientific Report","backOffice","10.1016/j.memsci.2009.09.059","65003a2e9af97755a1fa02ed","A. Dobrak and B. Verrecht and H. Van den Dungen and A. Buekenhoudt and I.F.J. Vankelecom and B. Van der Bruggen","https://doi.org/10.1016/j.memsci.2009.09.059",0,"ISA/inorganic/dense","TiO2-650","Scientific report",,"[{""postTreatmentChemicalAgentConcentrationUnit"":[],""_id"":""6576f255e22849373599103c"",""postTreatment"":""None"",""postTreatmentChemicalAgentSmiles"":""N/A"",""postTreatmentChemicalAgentConcentration"":""""}]",,0.9,55.5,"1842",0,"",,,,,0,"","",,,,,650,0,"",,,," ",,,,,,,,,,,,,,,,,,,,,,,,,,,,,,,,,,,,,,,,,,,,,,,,,,,,,,,,,,"[]",,,,,,,,,,,,
"6576f255e22849373599103f","2023-12-11T11:28:21.409Z","[null]","[null]","[]","[]","","","[]","[]","[]","[]","[]","[]","[]","[]",,,,,false,"Crossflow",5,50,0,"Ethanol","Dye","Brilliant blue R250 (disodium salt)",825.97,,,1,"[null]",,0,0,true,false,"Accepted","[""Inorganic""]","[""Ceramics""]","[]","[]","[""None""]","6576f254e22849373599101d","2023-12-11T11:28:20.131Z","2023-10-17T00:00:00.000Z","Solvent flux behavior and rejection characteristics of hydrophilic and hydrophobic mesoporous and microporous TiO2 and ZrO2 membranes","Scientific Report","backOffice","10.1016/j.memsci.2009.09.059","65003a2e9af97755a1fa02ed","A. Dobrak and B. Verrecht and H. Van den Dungen and A. Buekenhoudt and I.F.J. Vankelecom and B. Van der Bruggen","https://doi.org/10.1016/j.memsci.2009.09.059",0,"ISA/inorganic/dense","TiO2-650","Scientific report",,"[{""postTreatmentChemicalAgentConcentrationUnit"":[],""_id"":""6576f255e228493735991040"",""postTreatment"":""None"",""postTreatmentChemicalAgentSmiles"":""N/A"",""postTreatmentChemicalAgentConcentration"":""""}]",,2.4,98,"1843",0,"",,,,,0,"","",,,,,650,0,"",,,," ",,,,,,,,,,,,,,,,,,,,,,,,,,,,,,,,,,,,,,,,,,,,,,,,,,,,,,,,,,"[]",,,,,,,,,,,,
"6576f255e228493735991043","2023-12-11T11:28:21.541Z","[null]","[null]","[]","[]","","","[]","[]","[]","[]","[]","[]","[]","[]",,,,,false,"Crossflow",5,50,0,"Ethanol","Dye","Bromothymol Blue (sodium salt)",624.38,,,1,"[null]",,0,0,true,false,"Accepted","[""Inorganic""]","[""Ceramics""]","[]","[]","[""None""]","6576f254e22849373599101d","2023-12-11T11:28:20.131Z","2023-10-17T00:00:00.000Z","Solvent flux behavior and rejection characteristics of hydrophilic and hydrophobic mesoporous and microporous TiO2 and ZrO2 membranes","Scientific Report","backOffice","10.1016/j.memsci.2009.09.059","65003a2e9af97755a1fa02ed","A. Dobrak and B. Verrecht and H. Van den Dungen and A. Buekenhoudt and I.F.J. Vankelecom and B. Van der Bruggen","https://doi.org/10.1016/j.memsci.2009.09.059",0,"ISA/inorganic/dense","TiO2-650","Scientific report",,"[{""postTreatmentChemicalAgentConcentrationUnit"":[],""_id"":""6576f255e228493735991044"",""postTreatment"":""None"",""postTreatmentChemicalAgentSmiles"":""N/A"",""postTreatmentChemicalAgentConcentration"":""""}]",,2.5,57,"1844",0,"",,,,,0,"","",,,,,650,0,"",,,," ",,,,,,,,,,,,,,,,,,,,,,,,,,,,,,,,,,,,,,,,,,,,,,,,,,,,,,,,,,"[]",,,,,,,,,,,,
"6576f255e228493735991047","2023-12-11T11:28:21.667Z","[null]","[null]","[]","[]","","","[]","[]","[]","[]","[]","[]","[]","[]",,,,,false,"Crossflow",5,50,0,"Toluene","Dye","Bromothymol Blue (sodium salt)",624.38,,,1,"[null]",,0,0,true,false,"Accepted","[""Inorganic""]","[""Ceramics""]","[]","[]","[""None""]","6576f254e22849373599101d","2023-12-11T11:28:20.131Z","2023-10-17T00:00:00.000Z","Solvent flux behavior and rejection characteristics of hydrophilic and hydrophobic mesoporous and microporous TiO2 and ZrO2 membranes","Scientific Report","backOffice","10.1016/j.memsci.2009.09.059","65003a2e9af97755a1fa02ed","A. Dobrak and B. Verrecht and H. Van den Dungen and A. Buekenhoudt and I.F.J. Vankelecom and B. Van der Bruggen","https://doi.org/10.1016/j.memsci.2009.09.059",0,"ISA/inorganic/dense","TiO2-650","Scientific report",,"[{""postTreatmentChemicalAgentConcentrationUnit"":[],""_id"":""6576f255e228493735991048"",""postTreatment"":""None"",""postTreatmentChemicalAgentSmiles"":""N/A"",""postTreatmentChemicalAgentConcentration"":""""}]",,0.4,99.9,"1845",0,"",,,,,0,"","",,,,,650,0,"",,,," ",,,,,,,,,,,,,,,,,,,,,,,,,,,,,,,,,,,,,,,,,,,,,,,,,,,,,,,,,,"[]",,,,,,,,,,,,
"6576f255e22849373599104b","2023-12-11T11:28:21.805Z","[null]","[null]","[]","[]","","","[]","[]","[]","[]","[]","[]","[]","[]",,,,,false,"Crossflow",5,25,0,"Ethanol","Dye","Brilliant blue R250 (disodium salt)",825.97,,,1,"[null]",,0,0,true,false,"Accepted","[""Inorganic""]","[""Ceramics""]","[]","[]","[""None""]","6576f254e22849373599101d","2023-12-11T11:28:20.131Z","2023-10-17T00:00:00.000Z","Solvent flux behavior and rejection characteristics of hydrophilic and hydrophobic mesoporous and microporous TiO2 and ZrO2 membranes","Scientific Report","backOffice","10.1016/j.memsci.2009.09.059","65003a2e9af97755a1fa02ed","A. Dobrak and B. Verrecht and H. Van den Dungen and A. Buekenhoudt and I.F.J. Vankelecom and B. Van der Bruggen","https://doi.org/10.1016/j.memsci.2009.09.059",0,"ISA/inorganic/dense","ZrO2-600","Scientific report",,"[{""postTreatmentChemicalAgentConcentrationUnit"":[],""_id"":""6576f255e22849373599104c"",""postTreatment"":""None"",""postTreatmentChemicalAgentSmiles"":""N/A"",""postTreatmentChemicalAgentConcentration"":""""}]",,8.6,70,"1846",0,"",,,,,0,"","",,,,,600,0,"",,,," ",,,,,,,,,,,,,,,,,,,,,,,,,,,,,,,,,,,,,,,,,,,,,,,,,,,,,,,,,,"[]",,,,,,,,,,,,
"6576f255e22849373599104f","2023-12-11T11:28:21.965Z","[null]","[null]","[]","[]","","","[]","[]","[]","[]","[]","[]","[]","[]",,,,,false,"Crossflow",5,25,0,"Ethanol","Dye","Bromothymol Blue (sodium salt)",624.38,,,1,"[null]",,0,0,true,false,"Accepted","[""Inorganic""]","[""Ceramics""]","[]","[]","[""None""]","6576f254e22849373599101d","2023-12-11T11:28:20.131Z","2023-10-17T00:00:00.000Z","Solvent flux behavior and rejection characteristics of hydrophilic and hydrophobic mesoporous and microporous TiO2 and ZrO2 membranes","Scientific Report","backOffice","10.1016/j.memsci.2009.09.059","65003a2e9af97755a1fa02ed","A. Dobrak and B. Verrecht and H. Van den Dungen and A. Buekenhoudt and I.F.J. Vankelecom and B. Van der Bruggen","https://doi.org/10.1016/j.memsci.2009.09.059",0,"ISA/inorganic/dense","ZrO2-600","Scientific report",,"[{""postTreatmentChemicalAgentConcentrationUnit"":[],""_id"":""6576f255e228493735991050"",""postTreatment"":""None"",""postTreatmentChemicalAgentSmiles"":""N/A"",""postTreatmentChemicalAgentConcentration"":""""}]",,13.7,16.5,"1847",0,"",,,,,0,"","",,,,,600,0,"",,,," ",,,,,,,,,,,,,,,,,,,,,,,,,,,,,,,,,,,,,,,,,,,,,,,,,,,,,,,,,,"[]",,,,,,,,,,,,
"6576f256e228493735991053","2023-12-11T11:28:22.109Z","[null]","[null]","[]","[]","","","[]","[]","[]","[]","[]","[]","[]","[]",,,,,false,"Crossflow",5,50,0,"Ethanol","Dye","Brilliant blue R250 (disodium salt)",825.97,,,1,"[null]",,0,0,true,false,"Accepted","[""Inorganic""]","[""Ceramics""]","[]","[]","[""None""]","6576f254e22849373599101d","2023-12-11T11:28:20.131Z","2023-10-17T00:00:00.000Z","Solvent flux behavior and rejection characteristics of hydrophilic and hydrophobic mesoporous and microporous TiO2 and ZrO2 membranes","Scientific Report","backOffice","10.1016/j.memsci.2009.09.059","65003a2e9af97755a1fa02ed","A. Dobrak and B. Verrecht and H. Van den Dungen and A. Buekenhoudt and I.F.J. Vankelecom and B. Van der Bruggen","https://doi.org/10.1016/j.memsci.2009.09.059",0,"ISA/inorganic/dense","ZrO2-600","Scientific report",,"[{""postTreatmentChemicalAgentConcentrationUnit"":[],""_id"":""6576f256e228493735991054"",""postTreatment"":""None"",""postTreatmentChemicalAgentSmiles"":""N/A"",""postTreatmentChemicalAgentConcentration"":""""}]",,1.6,70,"1848",0,"",,,,,0,"","",,,,,600,0,"",,,," ",,,,,,,,,,,,,,,,,,,,,,,,,,,,,,,,,,,,,,,,,,,,,,,,,,,,,,,,,,"[]",,,,,,,,,,,,
