Repository: BAMresearch/onf-database

This repository belongs to the the publication "Revealing structure-property-performance relationships of organic solvent nanofiltration membranes using a FAIR, open-access database" published in ADD JOURNAL (DOI). 
It uses a dataset derived from The Open Membrane Database (https://openmembranedatabase.org/). The access date was April 8th 2025. The original dataset is in the repository as OMD_SRNF_2025-04-08.csv file.

The main researchers involved in the study are Sarah Glass (ORCID: 0000-0002-0625-0057), Petra Merten (no ORCID available), Torsten Brinkmann (ORCID: 0000-0002-5114-6259) and Volkan Filiz (ORCID: 0000-0003-0239-8641). 

The repository contains 5 Python files:

File: OMD_SRNF_2025-04-08.csv (part 70 of 184)
"6576f25be2284937359910e3","2023-12-11T11:28:27.164Z","[]","[]","[]","[]",,,"[]","[]","[]","[]","[]","[]","[]","[]",,,,,false,"Crossflow",10,25,,"Acetone","Oligomer","Polystyrene",580,0.25,"g/L",2,"[]",,,,true,false,"Accepted","[""Inorganic""]","[""Ceramics""]","[]","[]","[""Surface treatment""]","6576f249e228493735990f0d","2023-12-11T11:28:09.959Z","2023-11-29T00:00:00.000Z","Performance of Grignard functionalized ceramic nanofiltration membranes","Scientific Report","backOffice","10.1016/j.seppur.2015.03.047","65003a2e9af97755a1fa02ed","Sareh Rezaei Hosseinabadi and Kenny Wyns and Anita Buekenhoudt and Bart Van der Bruggen and Dominic Ormerod","https://doi.org/10.1016/j.seppur.2015.03.047",0,"ISA/inorganic/dense","TiO2-1nm-C5","Scientific report",,"[{""postTreatmentChemicalAgentConcentrationUnit"":[],""_id"":""6576f25be2284937359910e4"",""postTreatment"":""Surface treatment"",""postTreatmentChemicalAgentSmiles"":""CCCC[CH2-].[Mg+2].[Br-]"",""postTreatmentChemicalAgentConcentration"":""""}]",,5.5,80,"1884",0,,,,,,,,,,,,,,,,,,,,"Oligomer","Polystyrene",1530,0.25,"g/L",,,,,,,,,,,,,,,,,,,,,91,,,,,,,,,,,,,,,,,,,,,,,,,,,,,,,,"[]",,,,,,,,,,,,
"6576f25be2284937359910e7","2023-12-11T11:28:27.295Z","[]","[]","[]","[]",,,"[]","[]","[]","[]","[]","[]","[]","[]",,,,,false,"Crossflow",10,25,,"Acetone","Oligomer","Polystyrene",580,0.25,"g/L",2,"[]",,,,true,false,"Accepted","[""Inorganic""]","[""Ceramics""]","[]","[]","[""Surface treatment""]","6576f249e228493735990f0d","2023-12-11T11:28:09.959Z","2023-11-29T00:00:00.000Z","Performance of Grignard functionalized ceramic nanofiltration membranes","Scientific Report","backOffice","10.1016/j.seppur.2015.03.047","65003a2e9af97755a1fa02ed","Sareh Rezaei Hosseinabadi and Kenny Wyns and Anita Buekenhoudt and Bart Van der Bruggen and Dominic Ormerod","https://doi.org/10.1016/j.seppur.2015.03.047",0,"ISA/inorganic/dense","TiO2-1nm-C8","Scientific report",,"[{""postTreatmentChemicalAgentConcentrationUnit"":[],""_id"":""6576f25be2284937359910e8"",""postTreatment"":""Surface treatment"",""postTreatmentChemicalAgentSmiles"":""CCCCCCC[CH2-].[Mg+2].[Br-]"",""postTreatmentChemicalAgentConcentration"":""""}]",,9.5,85,"1885",0,,,,,,,,,,,,,,,,,,,,"Oligomer","Polystyrene",1530,0.25,"g/L",,,,,,,,,,,,,,,,,,,,,92,,,,,,,,,,,,,,,,,,,,,,,,,,,,,,,,"[]",,,,,,,,,,,,
"6576f25be2284937359910eb","2023-12-11T11:28:27.426Z","[]","[]","[]","[]",,,"[]","[]","[]","[]","[]","[]","[]","[]",,,,,false,"Crossflow",10,25,,"Toluene","Oligomer","Polystyrene",580,0.25,"g/L",2,"[]",,,,true,false,"Accepted","[""Inorganic""]","[""Ceramics""]","[]","[]","[""Surface treatment""]","6576f249e228493735990f0d","2023-12-11T11:28:09.959Z","2023-11-29T00:00:00.000Z","Performance of Grignard functionalized ceramic nanofiltration membranes","Scientific Report","backOffice","10.1016/j.seppur.2015.03.047","65003a2e9af97755a1fa02ed","Sareh Rezaei Hosseinabadi and Kenny Wyns and Anita Buekenhoudt and Bart Van der Bruggen and Dominic Ormerod","https://doi.org/10.1016/j.seppur.2015.03.047",0,"ISA/inorganic/dense","TiO2-1nm-C8","Scientific report",,"[{""postTreatmentChemicalAgentConcentrationUnit"":[],""_id"":""6576f25be2284937359910ec"",""postTreatment"":""Surface treatment"",""postTreatmentChemicalAgentSmiles"":""CCCCCCC[CH2-].[Mg+2].[Br-]"",""postTreatmentChemicalAgentConcentration"":""""}]",,5,55,"1886",0,,,,,,,,,,,,,,,,,,,,"Oligomer","Polystyrene",1530,0.25,"g/L",,,,,,,,,,,,,,,,,,,,,81,,,,,,,,,,,,,,,,,,,,,,,,,,,,,,,,"[]",,,,,,,,,,,,
"6576f25be2284937359910ef","2023-12-11T11:28:27.556Z","[]","[]","[]","[]",,,"[]","[]","[]","[]","[]","[]","[]","[]",,,,,false,"Crossflow",10,25,,"Toluene","Oligomer","Polyethyleneglycol",600,0.25,"g/L",2,"[]",,,,true,false,"Accepted","[""Inorganic""]","[""Ceramics""]","[]","[]","[""Surface treatment""]","6576f249e228493735990f0d","2023-12-11T11:28:09.959Z","2023-11-29T00:00:00.000Z","Performance of Grignard functionalized ceramic nanofiltration membranes","Scientific Report","backOffice","10.1016/j.seppur.2015.03.047","65003a2e9af97755a1fa02ed","Sareh Rezaei Hosseinabadi and Kenny Wyns and Anita Buekenhoudt and Bart Van der Bruggen and Dominic Ormerod","https://doi.org/10.1016/j.seppur.2015.03.047",0,"ISA/inorganic/dense","TiO2-1nm-C8","Scientific report",,"[{""postTreatmentChemicalAgentConcentrationUnit"":[],""_id"":""6576f25be2284937359910f0"",""postTreatment"":""Surface treatment"",""postTreatmentChemicalAgentSmiles"":""CCCCCCC[CH2-].[Mg+2].[Br-]"",""postTreatmentChemicalAgentConcentration"":""""}]",,1.5,-5,"1887",0,,,,,,,,,,,,,,,,,,,,"Oligomer","Polystyrene",1530,0.25,"g/L",,,,,,,,,,,,,,,,,,,,,46,,,,,,,,,,,,,,,,,,,,,,,,,,,,,,,,"[]",,,,,,,,,,,,
"6576f25be2284937359910f3","2023-12-11T11:28:27.705Z","[]","[]","[]","[]",,,"[]","[]","[]","[]","[]","[]","[]","[]",,,,,false,"Crossflow",10,25,,"Toluene",,"Pd-BINAP",622,0.1,"g/L",2,"[]",,,,true,false,"Accepted","[""Inorganic""]","[""Ceramics""]","[]","[]","[""Surface treatment""]","6576f249e228493735990f0d","2023-12-11T11:28:09.959Z","2023-11-29T00:00:00.000Z","Performance of Grignard functionalized ceramic nanofiltration membranes","Scientific Report","backOffice","10.1016/j.seppur.2015.03.047","65003a2e9af97755a1fa02ed","Sareh Rezaei Hosseinabadi and Kenny Wyns and Anita Buekenhoudt and Bart Van der Bruggen and Dominic Ormerod","https://doi.org/10.1016/j.seppur.2015.03.047",0,"ISA/inorganic/dense","TiO2-1nm-C8","Scientific report",,"[{""postTreatmentChemicalAgentConcentrationUnit"":[],""_id"":""6576f25be2284937359910f4"",""postTreatment"":""Surface treatment"",""postTreatmentChemicalAgentSmiles"":""CCCCCCC[CH2-].[Mg+2].[Br-]"",""postTreatmentChemicalAgentConcentration"":""""}]",,6,33,"1888",0,,,,,,,,,,,,,,,,,,,,"Oligomer","Polystyrene",1530,0.25,"g/L",,,,,,,,,,,,,,,,,,,,,,,,,,,,,,,,,,,,,,,,,,,,,,,,,,,,,"[]",,,,,,,,,,,,
"6576f25be2284937359910f7","2023-12-11T11:28:27.894Z","[]","[]","[]","[]",,,"[]","[]","[]","[]","[]","[]","[]","[]",,,,,false,"Crossflow",10,25,,"Acetone","Oligomer","Polystyrene",580,0.25,"g/L",2,"[]",,,,true,false,"Accepted","[""Inorganic""]","[""Ceramics""]","[]","[]","[""Surface treatment""]","6576f249e228493735990f0d","2023-12-11T11:28:09.959Z","2023-11-29T00:00:00.000Z","Performance of Grignard functionalized ceramic nanofiltration membranes","Scientific Report","backOffice","10.1016/j.seppur.2015.03.047","65003a2e9af97755a1fa02ed","Sareh Rezaei Hosseinabadi and Kenny Wyns and Anita Buekenhoudt and Bart Van der Bruggen and Dominic Ormerod","https://doi.org/10.1016/j.seppur.2015.03.047",0,"ISA/inorganic/dense","TiO2-1nm-C12","Scientific report",,"[{""postTreatmentChemicalAgentConcentrationUnit"":[],""_id"":""6576f25be2284937359910f8"",""postTreatment"":""Surface treatment"",""postTreatmentChemicalAgentSmiles"":""CCCCCCCCCCC[CH2-].[Mg+2].[Br-]"",""postTreatmentChemicalAgentConcentration"":""""}]",,12,73,"1889",0,,,,,,,,,,,,,,,,,,,,"Oligomer","Polystyrene",1530,0.25,"g/L",,,,,,,,,,,,,,,,,,,,,88,,,,,,,,,,,,,,,,,,,,,,,,,,,,,,,,"[]",,,,,,,,,,,,
"6576f25ce2284937359910fb","2023-12-11T11:28:28.018Z","[]","[]","[]","[]",,,"[]","[]","[]","[]","[]","[]","[]","[]",,,,,false,"Crossflow",10,25,,"Acetone","Oligomer","Polystyrene",580,0.25,"g/L",2,"[]",,,,true,false,"Accepted","[""Inorganic""]","[""Ceramics""]","[]","[]","[""None""]","6576f249e228493735990f0d","2023-12-11T11:28:09.959Z","2023-11-29T00:00:00.000Z","Performance of Grignard functionalized ceramic nanofiltration membranes","Scientific Report","backOffice","10.1016/j.seppur.2015.03.047","65003a2e9af97755a1fa02ed","Sareh Rezaei Hosseinabadi and Kenny Wyns and Anita Buekenhoudt and Bart Van der Bruggen and Dominic Ormerod","https://doi.org/10.1016/j.seppur.2015.03.047",0,"ISA/inorganic/dense","TiO2-unmodified-0.9nm","Scientific report",,"[{""postTreatmentChemicalAgentConcentrationUnit"":[],""_id"":""6576f25ce2284937359910fc"",""postTreatment"":""None"",""postTreatmentChemicalAgentSmiles"":""N/A"",""postTreatmentChemicalAgentConcentration"":""""}]",,70,40,"1890",0,,,,,,,,,,,,,,,,,,,,"Oligomer","Polystyrene",1530,0.25,"g/L",,,,,,,,,,,,,,,,,,,,,63,,,,,,,,,,,,,,,,,,,,,,,,,,,,,,,,"[]",,,,,,,,,,,,
"6576f25ce2284937359910ff","2023-12-11T11:28:28.145Z","[]","[]","[]","[]",,,"[]","[]","[]","[]","[]","[]","[]","[]",,,,,false,"Crossflow",10,25,,"Acetone","Oligomer","Polyethyleneglycol",600,0.25,"g/L",2,"[]",,,,true,false,"Accepted","[""Inorganic""]","[""Ceramics""]","[]","[]","[""None""]","6576f249e228493735990f0d","2023-12-11T11:28:09.959Z","2023-11-29T00:00:00.000Z","Performance of Grignard functionalized ceramic nanofiltration membranes","Scientific Report","backOffice","10.1016/j.seppur.2015.03.047","65003a2e9af97755a1fa02ed","Sareh Rezaei Hosseinabadi and Kenny Wyns and Anita Buekenhoudt and Bart Van der Bruggen and Dominic Ormerod","https://doi.org/10.1016/j.seppur.2015.03.047",0,"ISA/inorganic/dense","TiO2-unmodified-0.9nm","Scientific report",,"[{""postTreatmentChemicalAgentConcentrationUnit"":[],""_id"":""6576f25ce228493735991100"",""postTreatment"":""None"",""postTreatmentChemicalAgentSmiles"":""N/A"",""postTreatmentChemicalAgentConcentration"":""""}]",,40,30,"1891",0,,,,,,,,,,,,,,,,,,,,"Oligomer","Polyethyleneglycol",1500,0.25,"g/L",,,,,,,,,,,,,,,,,,,,,66,,,,,,,,,,,,,,,,,,,,,,,,,,,,,,,,"[]",,,,,,,,,,,,
"6576f25ce228493735991103","2023-12-11T11:28:28.267Z","[]","[]","[]","[]",,,"[]","[]","[]","[]","[]","[]","[]","[]",,,,,false,"Crossflow",10,25,,"Toluene","Oligomer","Polystyrene",580,0.25,"g/L",2,"[]",,,,true,false,"Accepted","[""Inorganic""]","[""Ceramics""]","[]","[]","[""None""]","6576f249e228493735990f0d","2023-12-11T11:28:09.959Z","2023-11-29T00:00:00.000Z","Performance of Grignard functionalized ceramic nanofiltration membranes","Scientific Report","backOffice","10.1016/j.seppur.2015.03.047","65003a2e9af97755a1fa02ed","Sareh Rezaei Hosseinabadi and Kenny Wyns and Anita Buekenhoudt and Bart Van der Bruggen and Dominic Ormerod","https://doi.org/10.1016/j.seppur.2015.03.047",0,"ISA/inorganic/dense","TiO2-unmodified-0.9nm","Scientific report",,"[{""postTreatmentChemicalAgentConcentrationUnit"":[],""_id"":""6576f25ce228493735991104"",""postTreatment"":""None"",""postTreatmentChemicalAgentSmiles"":""N/A"",""postTreatmentChemicalAgentConcentration"":""""}]",,40,30,"1892",0,,,,,,,,,,,,,,,,,,,,"Oligomer","Polystyrene",1530,0.25,"g/L",,,,,,,,,,,,,,,,,,,,,61,,,,,,,,,,,,,,,,,,,,,,,,,,,,,,,,"[]",,,,,,,,,,,,
"6576f25ce228493735991107","2023-12-11T11:28:28.391Z","[]","[]","[]","[]",,,"[]","[]","[]","[]","[]","[]","[]","[]",,,,,false,"Crossflow",10,25,,"Toluene","Oligomer","Polyethyleneglycol",600,0.25,"g/L",2,"[]",,,,true,false,"Accepted","[""Inorganic""]","[""Ceramics""]","[]","[]","[""None""]","6576f249e228493735990f0d","2023-12-11T11:28:09.959Z","2023-11-29T00:00:00.000Z","Performance of Grignard functionalized ceramic nanofiltration membranes","Scientific Report","backOffice","10.1016/j.seppur.2015.03.047","65003a2e9af97755a1fa02ed","Sareh Rezaei Hosseinabadi and Kenny Wyns and Anita Buekenhoudt and Bart Van der Bruggen and Dominic Ormerod","https://doi.org/10.1016/j.seppur.2015.03.047",0,"ISA/inorganic/dense","TiO2-unmodified-0.9nm","Scientific report",,"[{""postTreatmentChemicalAgentConcentrationUnit"":[],""_id"":""6576f25ce228493735991108"",""postTreatment"":""None"",""postTreatmentChemicalAgentSmiles"":""N/A"",""postTreatmentChemicalAgentConcentration"":""""}]",,25,-20,"1893",0,,,,,,,,,,,,,,,,,,,,"Oligomer","Polyethyleneglycol",1500,0.25,"g/L",,,,,,,,,,,,,,,,,,,,,10,,,,,,,,,,,,,,,,,,,,,,,,,,,,,,,,"[]",,,,,,,,,,,,
"6576f25ce22849373599110b","2023-12-11T11:28:28.513Z","[]","[]","[]","[]",,,"[]","[]","[]","[]","[]","[]","[]","[]",,,,,false,"Crossflow",10,25,,"Toluene",,"Pd-BINAP",622,0.1,"g/L",1,"[]",,,,true,false,"Accepted","[""Inorganic""]","[""Ceramics""]","[]","[]","[""None""]","6576f249e228493735990f0d","2023-12-11T11:28:09.959Z","2023-11-29T00:00:00.000Z","Performance of Grignard functionalized ceramic nanofiltration membranes","Scientific Report","backOffice","10.1016/j.seppur.2015.03.047","65003a2e9af97755a1fa02ed","Sareh Rezaei Hosseinabadi and Kenny Wyns and Anita Buekenhoudt and Bart Van der Bruggen and Dominic Ormerod","https://doi.org/10.1016/j.seppur.2015.03.047",0,"ISA/inorganic/dense","TiO2-unmodified-0.9nm","Scientific report",,"[{""postTreatmentChemicalAgentConcentrationUnit"":[],""_id"":""6576f25ce22849373599110c"",""postTreatment"":""None"",""postTreatmentChemicalAgentSmiles"":""N/A"",""postTreatmentChemicalAgentConcentration"":""""}]",,20,66,"1894",0,,,,,,,,,,,,,,,,,,,,,,,,,,,,,,,,,,,,,,,,,,,,,,,,,,,,,,,,,,,,,,,,,,,,,,,,,,,,,"[]",,,,,,,,,,,,
"6576f25ce22849373599110f","2023-12-11T11:28:28.685Z","[]","[]","[]","[]",,,"[]","[]","[]","[]","[]","[]","[]","[]",,,,,false,"Crossflow",10,25,,"Acetone","Oligomer","Polystyrene",580,0.25,"g/L",2,"[]",,,,true,false,"Accepted","[""Inorganic""]","[""Ceramics""]","[]","[]","[""Surface treatment""]","6576f249e228493735990f0d","2023-12-11T11:28:09.959Z","2023-11-29T00:00:00.000Z","Performance of Grignard functionalized ceramic nanofiltration membranes","Scientific Report","backOffice","10.1016/j.seppur.2015.03.047","65003a2e9af97755a1fa02ed","Sareh Rezaei Hosseinabadi and Kenny Wyns and Anita Buekenhoudt and Bart Van der Bruggen and Dominic Ormerod","https://doi.org/10.1016/j.seppur.2015.03.047",0,"ISA/inorganic/dense","TiO2-0.9nm-C1","Scientific report",,"[{""postTreatmentChemicalAgentConcentrationUnit"":[],""_id"":""6576f25ce228493735991110"",""postTreatment"":""Surface treatment"",""postTreatmentChemicalAgentSmiles"":""[CH3-].[Mg++].[Br-]"",""postTreatmentChemicalAgentConcentration"":""""}]",,1,81,"1895",0,,,,,,,,,,,,,,,,,,,,"Oligomer","Polystyrene",1530,0.25,"g/L",,,,,,,,,,,,,,,,,,,,,88,,,,,,,,,,,,,,,,,,,,,,,,,,,,,,,,"[]",,,,,,,,,,,,
"6576f25ce228493735991113","2023-12-11T11:28:28.825Z","[]","[]","[]","[]",,,"[]","[]","[]","[]","[]","[]","[]","[]",,,,,false,"Crossflow",10,25,,"Acetone","Oligomer","Polyethyleneglycol",600,0.25,"g/L",2,"[]",,,,true,false,"Accepted","[""Inorganic""]","[""Ceramics""]","[]","[]","[""Surface treatment""]","6576f249e228493735990f0d","2023-12-11T11:28:09.959Z","2023-11-29T00:00:00.000Z","Performance of Grignard functionalized ceramic nanofiltration membranes","Scientific Report","backOffice","10.1016/j.seppur.2015.03.047","65003a2e9af97755a1fa02ed","Sareh Rezaei Hosseinabadi and Kenny Wyns and Anita Buekenhoudt and Bart Van der Bruggen and Dominic Ormerod","https://doi.org/10.1016/j.seppur.2015.03.047",0,"ISA/inorganic/dense","TiO2-0.9nm-C1","Scientific report",,"[{""postTreatmentChemicalAgentConcentrationUnit"":[],""_id"":""6576f25ce228493735991114"",""postTreatment"":""Surface treatment"",""postTreatmentChemicalAgentSmiles"":""[CH3-].[Mg++].[Br-]"",""postTreatmentChemicalAgentConcentration"":""""}]",,2.5,57,"1896",0,,,,,,,,,,,,,,,,,,,,"Oligomer","Polyethyleneglycol",1500,0.25,"g/L",,,,,,,,,,,,,,,,,,,,,81,,,,,,,,,,,,,,,,,,,,,,,,,,,,,,,,"[]",,,,,,,,,,,,
"6576f25ce228493735991117","2023-12-11T11:28:28.966Z","[]","[]","[]","[]",,,"[]","[]","[]","[]","[]","[]","[]","[]",,,,,false,"Crossflow",10,25,,"Toluene","Oligomer","Polystyrene",580,0.25,"g/L",2,"[]",,,,true,false,"Accepted","[""Inorganic""]","[""Ceramics""]","[]","[]","[""Surface treatment""]","6576f249e228493735990f0d","2023-12-11T11:28:09.959Z","2023-11-29T00:00:00.000Z","Performance of Grignard functionalized ceramic nanofiltration membranes","Scientific Report","backOffice","10.1016/j.seppur.2015.03.047","65003a2e9af97755a1fa02ed","Sareh Rezaei Hosseinabadi and Kenny Wyns and Anita Buekenhoudt and Bart Van der Bruggen and Dominic Ormerod","https://doi.org/10.1016/j.seppur.2015.03.047",0,"ISA/inorganic/dense","TiO2-0.9nm-C1","Scientific report",,"[{""postTreatmentChemicalAgentConcentrationUnit"":[],""_id"":""6576f25ce228493735991118"",""postTreatment"":""Surface treatment"",""postTreatmentChemicalAgentSmiles"":""[CH3-].[Mg++].[Br-]"",""postTreatmentChemicalAgentConcentration"":""""}]",,0.5,36,"1897",0,,,,,,,,,,,,,,,,,,,,"Oligomer","Polystyrene",1530,0.25,"g/L",,,,,,,,,,,,,,,,,,,,,41,,,,,,,,,,,,,,,,,,,,,,,,,,,,,,,,"[]",,,,,,,,,,,,
"6576f25de22849373599111b","2023-12-11T11:28:29.173Z","[]","[]","[]","[]",,,"[]","[]","[]","[]","[]","[]","[]","[]",,,,,false,"Crossflow",10,25,,"Toluene","Oligomer","Polyethyleneglycol",600,0.25,"g/L",2,"[]",,,,true,false,"Accepted","[""Inorganic""]","[""Ceramics""]","[]","[]","[""Surface treatment""]","6576f249e228493735990f0d","2023-12-11T11:28:09.959Z","2023-11-29T00:00:00.000Z","Performance of Grignard functionalized ceramic nanofiltration membranes","Scientific Report","backOffice","10.1016/j.seppur.2015.03.047","65003a2e9af97755a1fa02ed","Sareh Rezaei Hosseinabadi and Kenny Wyns and Anita Buekenhoudt and Bart Van der Bruggen and Dominic Ormerod","https://doi.org/10.1016/j.seppur.2015.03.047",0,"ISA/inorganic/dense","TiO2-0.9nm-C1","Scientific report",,"[{""postTreatmentChemicalAgentConcentrationUnit"":[],""_id"":""6576f25de22849373599111c"",""postTreatment"":""Surface treatment"",""postTreatmentChemicalAgentSmiles"":""[CH3-].[Mg++].[Br-]"",""postTreatmentChemicalAgentConcentration"":""""}]",,0.4,-5.5,"1898",0,,,,,,,,,,,,,,,,,,,,"Oligomer","Polyethyleneglycol",1500,0.25,"g/L",,,,,,,,,,,,,,,,,,,,,9,,,,,,,,,,,,,,,,,,,,,,,,,,,,,,,,"[]",,,,,,,,,,,,
"6576f25de22849373599111f","2023-12-11T11:28:29.335Z","[]","[]","[]","[]",,,"[]","[]","[]","[]","[]","[]","[]","[]",,,,,false,"Crossflow",10,25,,"Toluene",,"Pd-BINAP",622,0.1,"g/L",1,"[]",,,,true,false,"Accepted","[""Inorganic""]","[""Ceramics""]","[]","[]","[""Surface treatment""]","6576f249e228493735990f0d","2023-12-11T11:28:09.959Z","2023-11-29T00:00:00.000Z","Performance of Grignard functionalized ceramic nanofiltration membranes","Scientific Report","backOffice","10.1016/j.seppur.2015.03.047","65003a2e9af97755a1fa02ed","Sareh Rezaei Hosseinabadi and Kenny Wyns and Anita Buekenhoudt and Bart Van der Bruggen and Dominic Ormerod","https://doi.org/10.1016/j.seppur.2015.03.047",0,"ISA/inorganic/dense","TiO2-0.9nm-C1","Scientific report",,"[{""postTreatmentChemicalAgentConcentrationUnit"":[],""_id"":""6576f25de228493735991120"",""postTreatment"":""Surface treatment"",""postTreatmentChemicalAgentSmiles"":""[CH3-].[Mg++].[Br-]"",""postTreatmentChemicalAgentConcentration"":""""}]",,0.1,40,"1899",0,,,,,,,,,,,,,,,,,,,,,,,,,,,,,,,,,,,,,,,,,,,,,,,,,,,,,,,,,,,,,,,,,,,,,,,,,,,,,"[]",,,,,,,,,,,,
"6576f25de228493735991123","2023-12-11T11:28:29.470Z","[]","[]","[]","[]",,,"[]","[]","[]","[]","[]","[]","[]","[]",,,,,false,"Crossflow",10,25,,"Acetone","Oligomer","Polystyrene",580,0.25,"g/L",2,"[]",,,,true,false,"Accepted","[""Inorganic""]","[""Ceramics""]","[]","[]","[""Surface treatment""]","6576f249e228493735990f0d","2023-12-11T11:28:09.959Z","2023-11-29T00:00:00.000Z","Performance of Grignard functionalized ceramic nanofiltration membranes","Scientific Report","backOffice","10.1016/j.seppur.2015.03.047","65003a2e9af97755a1fa02ed","Sareh Rezaei Hosseinabadi and Kenny Wyns and Anita Buekenhoudt and Bart Van der Bruggen and Dominic Ormerod","https://doi.org/10.1016/j.seppur.2015.03.047",0,"ISA/inorganic/dense","TiO2-0.9nm-C(CH3)3","Scientific report",,"[{""postTreatmentChemicalAgentConcentrationUnit"":[],""_id"":""6576f25de228493735991124"",""postTreatment"":""Surface treatment"",""postTreatmentChemicalAgentSmiles"":""CC(C)[CH2-].[Mg+2].[Br-]"",""postTreatmentChemicalAgentConcentration"":""""}]",,2,70,"1900",0,,,,,,,,,,,,,,,,,,,,"Oligomer","Polystyrene",1530,0.25,"g/L",,,,,,,,,,,,,,,,,,,,,77,,,,,,,,,,,,,,,,,,,,,,,,,,,,,,,,"[]",,,,,,,,,,,,
"6576f25de228493735991127","2023-12-11T11:28:29.591Z","[]","[]","[]","[]",,,"[]","[]","[]","[]","[]","[]","[]","[]",,,,,false,"Crossflow",10,25,,"Acetone","Oligomer","Polystyrene",580,0.25,"g/L",2,"[]",,,,true,false,"Accepted","[""Inorganic""]","[""Ceramics""]","[]","[]","[""None""]","6576f249e228493735990f0d","2023-12-11T11:28:09.959Z","2023-11-29T00:00:00.000Z","Performance of Grignard functionalized ceramic nanofiltration membranes","Scientific Report","backOffice","10.1016/j.seppur.2015.03.047","65003a2e9af97755a1fa02ed","Sareh Rezaei Hosseinabadi and Kenny Wyns and Anita Buekenhoudt and Bart Van der Bruggen and Dominic Ormerod","https://doi.org/10.1016/j.seppur.2015.03.047",0,"ISA/inorganic/dense","ZrO2-HOC 3nm","Scientific report",,"[{""postTreatmentChemicalAgentConcentrationUnit"":[],""_id"":""6576f25de228493735991128"",""postTreatment"":""None"",""postTreatmentChemicalAgentSmiles"":""N/A"",""postTreatmentChemicalAgentConcentration"":""""}]",,62,3,"1901",0,,,,,,,,,,,,,,,,,,,,"Oligomer","Polystyrene",1530,0.25,"g/L",,,,,,,,,,,,,,,,,,,,,54,,,,,,,,,,,,,,,,,,,,,,,,,,,,,,,,"[]",,,,,,,,,,,,
"6576f25de22849373599112b","2023-12-11T11:28:29.758Z","[]","[]","[]","[]",,,"[]","[]","[]","[]","[]","[]","[]","[]",,,,,false,"Crossflow",10,25,,"Acetone","Oligomer","Polyethyleneglycol",600,0.25,"g/L",2,"[]",,,,true,false,"Accepted","[""Inorganic""]","[""Ceramics""]","[]","[]","[""None""]","6576f249e228493735990f0d","2023-12-11T11:28:09.959Z","2023-11-29T00:00:00.000Z","Performance of Grignard functionalized ceramic nanofiltration membranes","Scientific Report","backOffice","10.1016/j.seppur.2015.03.047","65003a2e9af97755a1fa02ed","Sareh Rezaei Hosseinabadi and Kenny Wyns and Anita Buekenhoudt and Bart Van der Bruggen and Dominic Ormerod","https://doi.org/10.1016/j.seppur.2015.03.047",0,"ISA/inorganic/dense","ZrO2-HOC 3nm","Scientific report",,"[{""postTreatmentChemicalAgentConcentrationUnit"":[],""_id"":""6576f25de22849373599112c"",""postTreatment"":""None"",""postTreatmentChemicalAgentSmiles"":""N/A"",""postTreatmentChemicalAgentConcentration"":""""}]",,45,13,"1902",0,,,,,,,,,,,,,,,,,,,,"Oligomer","Polyethyleneglycol",1500,0.25,"g/L",,,,,,,,,,,,,,,,,,,,,44,,,,,,,,,,,,,,,,,,,,,,,,,,,,,,,,"[]",,,,,,,,,,,,
"6576f25de22849373599112f","2023-12-11T11:28:29.888Z","[]","[]","[]","[]",,,"[]","[]","[]","[]","[]","[]","[]","[]",,,,,false,"Crossflow",10,25,,"Toluene","Oligomer","Polystyrene",580,0.25,"g/L",2,"[]",,,,true,false,"Accepted","[""Inorganic""]","[""Ceramics""]","[]","[]","[""None""]","6576f249e228493735990f0d","2023-12-11T11:28:09.959Z","2023-11-29T00:00:00.000Z","Performance of Grignard functionalized ceramic nanofiltration membranes","Scientific Report","backOffice","10.1016/j.seppur.2015.03.047","65003a2e9af97755a1fa02ed","Sareh Rezaei Hosseinabadi and Kenny Wyns and Anita Buekenhoudt and Bart Van der Bruggen and Dominic Ormerod","https://doi.org/10.1016/j.seppur.2015.03.047",0,"ISA/inorganic/dense","ZrO2-HOC 3nm","Scientific report",,"[{""postTreatmentChemicalAgentConcentrationUnit"":[],""_id"":""6576f25de228493735991130"",""postTreatment"":""None"",""postTreatmentChemicalAgentSmiles"":""N/A"",""postTreatmentChemicalAgentConcentration"":""""}]",,16,40,"1903",0,,,,,,,,,,,,,,,,,,,,"Oligomer","Polystyrene",1530,0.25,"g/L",,,,,,,,,,,,,,,,,,,,,70,,,,,,,,,,,,,,,,,,,,,,,,,,,,,,,,"[]",,,,,,,,,,,,
"6576f25ee228493735991133","2023-12-11T11:28:30.025Z","[]","[]","[]","[]",,,"[]","[]","[]","[]","[]","[]","[]","[]",,,,,false,"Crossflow",10,25,,"Toluene","Oligomer","Polyethyleneglycol",600,0.25,"g/L",2,"[]",,,,true,false,"Accepted","[""Inorganic""]","[""Ceramics""]","[]","[]","[""None""]","6576f249e228493735990f0d","2023-12-11T11:28:09.959Z","2023-11-29T00:00:00.000Z","Performance of Grignard functionalized ceramic nanofiltration membranes","Scientific Report","backOffice","10.1016/j.seppur.2015.03.047","65003a2e9af97755a1fa02ed","Sareh Rezaei Hosseinabadi and Kenny Wyns and Anita Buekenhoudt and Bart Van der Bruggen and Dominic Ormerod","https://doi.org/10.1016/j.seppur.2015.03.047",0,"ISA/inorganic/dense","ZrO2-HOC 3nm","Scientific report",,"[{""postTreatmentChemicalAgentConcentrationUnit"":[],""_id"":""6576f25ee228493735991134"",""postTreatment"":""None"",""postTreatmentChemicalAgentSmiles"":""N/A"",""postTreatmentChemicalAgentConcentration"":""""}]",,20,-144,"1904",0,,,,,,,,,,,,,,,,,,,,"Oligomer","Polyethyleneglycol",1500,0.25,"g/L",,,,,,,,,,,,,,,,,,,,,-92,,,,,,,,,,,,,,,,,,,,,,,,,,,,,,,,"[]",,,,,,,,,,,,
"6576f25ee228493735991137","2023-12-11T11:28:30.154Z","[]","[]","[]","[]",,,"[]","[]","[]","[]","[]","[]","[]","[]",,,,,false,"Crossflow",10,25,,"Toluene",,"Pd-BINAP",622,0.1,"g/L",1,"[]",,,,true,false,"Accepted","[""Inorganic""]","[""Ceramics""]","[]","[]","[""None""]","6576f249e228493735990f0d","2023-12-11T11:28:09.959Z","2023-11-29T00:00:00.000Z","Performance of Grignard functionalized ceramic nanofiltration membranes","Scientific Report","backOffice","10.1016/j.seppur.2015.03.047","65003a2e9af97755a1fa02ed","Sareh Rezaei Hosseinabadi and Kenny Wyns and Anita Buekenhoudt and Bart Van der Bruggen and Dominic Ormerod","https://doi.org/10.1016/j.seppur.2015.03.047",0,"ISA/inorganic/dense","ZrO2-HOC 3nm","Scientific report",,"[{""postTreatmentChemicalAgentConcentrationUnit"":[],""_id"":""6576f25ee228493735991138"",""postTreatment"":""None"",""postTreatmentChemicalAgentSmiles"":""N/A"",""postTreatmentChemicalAgentConcentration"":""""}]",,23,31,"1905",0,,,,,,,,,,,,,,,,,,,,,,,,,,,,,,,,,,,,,,,,,,,,,,,,,,,,,,,,,,,,,,,,,,,,,,,,,,,,,"[]",,,,,,,,,,,,
"6576f25ee22849373599113c","2023-12-11T11:28:30.700Z","[""N-butyl-2-pyrrolidinone (tamisolve)""]","[""water""]","[]","[]","16","250","[]","[]","[]","[]","[]","[]","[]","[]",,,,,false,"Dead-end",10,25,1.54,"water","Dye","Rose Bengal (disodium salt)",1017.64,17,"µmol/L",1,"[]",,,,true,false,"Accepted","[""ISA""]","[""Polyvinylidenefluoride""]","[]","[]","[""Crosslinking""]","6576f25ee22849373599113a","2023-12-11T11:28:30.556Z","2023-09-11T00:00:00.000Z","Molecular weight resolution of solvent resistant nanofiltration (SRNF) membranes","Scientific Report","backOffice","10.1016/j.memsci.2023.121792","65003a2e9af97755a1fa02ed","Sareh Rezaei Hosseinabadi and Laurens A.J. Rutgeerts and Ivo F.J. Vankelecom","https://doi.org/10.1016/j.memsci.2023.121792",0,"ISA/inorganic/dense","PVDF-Tami","Scientific report",,"[{""postTreatmentChemicalAgentConcentrationUnit"":[""v%""],""_id"":""6576f25ee22849373599113d"",""postTreatment"":""Crosslinking"",""postTreatmentChemicalAgentSmiles"":""NCCCCCCN"",""postTreatmentChemicalAgentConcentration"":""100""}]",,2.11,99.93,"1906",0,,,,,,,,,,,,,,,,,,,,,,,,,,,,,,,,,,,,,,,,,,,,,,,,,,,,,,,,,,,,,,,,,,,,,,,,,,,,,"[]",,,,,,,,,,,,
"6576f25ee228493735991140","2023-12-11T11:28:30.896Z","[""N-butyl-2-pyrrolidinone (tamisolve)""]","[""water""]","[]","[]","16","250","[]","[]","[]","[]","[]","[]","[]","[]",,,,,false,"Dead-end",10,25,1.54,"water","Dye","Acid fuchsine (trisodium salt)",585.5,17,"µmol/L",1,"[]",,,,true,false,"Accepted","[""ISA""]","[""Polyvinylidenefluoride""]","[]","[]","[""Crosslinking""]","6576f25ee22849373599113a","2023-12-11T11:28:30.556Z","2023-09-11T00:00:00.000Z","Molecular weight resolution of solvent resistant nanofiltration (SRNF) membranes","Scientific Report","backOffice","10.1016/j.memsci.2023.121792","65003a2e9af97755a1fa02ed","Sareh Rezaei Hosseinabadi and Laurens A.J. Rutgeerts and Ivo F.J. Vankelecom","https://doi.org/10.1016/j.memsci.2023.121792",0,"ISA/inorganic/dense","PVDF-Tami","Scientific report",,"[{""postTreatmentChemicalAgentConcentrationUnit"":[""v%""],""_id"":""6576f25ee228493735991141"",""postTreatment"":""Crosslinking"",""postTreatmentChemicalAgentSmiles"":""NCCCCCCN"",""postTreatmentChemicalAgentConcentration"":""100""}]",,2.3,98,"1907",0,,,,,,,,,,,,,,,,,,,,,,,,,,,,,,,,,,,,,,,,,,,,,,,,,,,,,,,,,,,,,,,,,,,,,,,,,,,,,"[]",,,,,,,,,,,,
"6576f25fe228493735991144","2023-12-11T11:28:31.096Z","[""N-butyl-2-pyrrolidinone (tamisolve)""]","[""water""]","[]","[]","16","250","[]","[]","[]","[]","[]","[]","[]","[]",,,,,false,"Dead-end",10,25,1.54,"water","Dye","Rhodamine B base",442.55,17,"µmol/L",1,"[]",,,,true,false,"Accepted","[""ISA""]","[""Polyvinylidenefluoride""]","[]","[]","[""Crosslinking""]","6576f25ee22849373599113a","2023-12-11T11:28:30.556Z","2023-09-11T00:00:00.000Z","Molecular weight resolution of solvent resistant nanofiltration (SRNF) membranes","Scientific Report","backOffice","10.1016/j.memsci.2023.121792","65003a2e9af97755a1fa02ed","Sareh Rezaei Hosseinabadi and Laurens A.J. Rutgeerts and Ivo F.J. Vankelecom","https://doi.org/10.1016/j.memsci.2023.121792",0,"ISA/inorganic/dense","PVDF-Tami","Scientific report",,"[{""postTreatmentChemicalAgentConcentrationUnit"":[""v%""],""_id"":""6576f25fe228493735991145"",""postTreatment"":""Crosslinking"",""postTreatmentChemicalAgentSmiles"":""NCCCCCCN"",""postTreatmentChemicalAgentConcentration"":""100""}]",,2.5,79.18,"1908",0,,,,,,,,,,,,,,,,,,,,,,,,,,,,,,,,,,,,,,,,,,,,,,,,,,,,,,,,,,,,,,,,,,,,,,,,,,,,,"[]",,,,,,,,,,,,
"6576f25fe228493735991148","2023-12-11T11:28:31.221Z","[""N-butyl-2-pyrrolidinone (tamisolve)""]","[""water""]","[]","[]","16","250","[]","[]","[]","[]","[]","[]","[]","[]",,,,,false,"Dead-end",10,25,1.54,"Ethanol","Dye","Rose Bengal (disodium salt)",1017.64,17,"µmol/L",1,"[]",,,,true,false,"Accepted","[""ISA""]","[""Polyvinylidenefluoride""]","[]","[]","[""Crosslinking""]","6576f25ee22849373599113a","2023-12-11T11:28:30.556Z","2023-09-11T00:00:00.000Z","Molecular weight resolution of solvent resistant nanofiltration (SRNF) membranes","Scientific Report","backOffice","10.1016/j.memsci.2023.121792","65003a2e9af97755a1fa02ed","Sareh Rezaei Hosseinabadi and Laurens A.J. Rutgeerts and Ivo F.J. Vankelecom","https://doi.org/10.1016/j.memsci.2023.121792",0,"ISA/inorganic/dense","PVDF-Tami","Scientific report",,"[{""postTreatmentChemicalAgentConcentrationUnit"":[""v%""],""_id"":""6576f25fe228493735991149"",""postTreatment"":""Crosslinking"",""postTreatmentChemicalAgentSmiles"":""NCCCCCCN"",""postTreatmentChemicalAgentConcentration"":""100""}]",,2.25,88,"1909",0,,,,,,,,,,,,,,,,,,,,,,,,,,,,,,,,,,,,,,,,,,,,,,,,,,,,,,,,,,,,,,,,,,,,,,,,,,,,,"[]",,,,,,,,,,,,
"6576f25fe22849373599114c","2023-12-11T11:28:31.345Z","[""N-butyl-2-pyrrolidinone (tamisolve)""]","[""water""]","[]","[]","16","250","[]","[]","[]","[]","[]","[]","[]","[]",,,,,false,"Dead-end",10,25,1.54,"Ethanol","Dye","Acid fuchsine (trisodium salt)",585.5,17,"µmol/L",1,"[]",,,,true,false,"Accepted","[""ISA""]","[""Polyvinylidenefluoride""]","[]","[]","[""Crosslinking""]","6576f25ee22849373599113a","2023-12-11T11:28:30.556Z","2023-09-11T00:00:00.000Z","Molecular weight resolution of solvent resistant nanofiltration (SRNF) membranes","Scientific Report","backOffice","10.1016/j.memsci.2023.121792","65003a2e9af97755a1fa02ed","Sareh Rezaei Hosseinabadi and Laurens A.J. Rutgeerts and Ivo F.J. Vankelecom","https://doi.org/10.1016/j.memsci.2023.121792",0,"ISA/inorganic/dense","PVDF-Tami","Scientific report",,"[{""postTreatmentChemicalAgentConcentrationUnit"":[""v%""],""_id"":""6576f25fe22849373599114d"",""postTreatment"":""Crosslinking"",""postTreatmentChemicalAgentSmiles"":""NCCCCCCN"",""postTreatmentChemicalAgentConcentration"":""100""}]",,2.25,99.7,"1910",0,,,,,,,,,,,,,,,,,,,,,,,,,,,,,,,,,,,,,,,,,,,,,,,,,,,,,,,,,,,,,,,,,,,,,,,,,,,,,"[]",,,,,,,,,,,,
"6576f25fe228493735991150","2023-12-11T11:28:31.473Z","[""N-butyl-2-pyrrolidinone (tamisolve)""]","[""water""]","[]","[]","16","250","[]","[]","[]","[]","[]","[]","[]","[]",,,,,false,"Dead-end",10,25,1.54,"Ethanol","Dye","Rhodamine B base",442.55,17,"µmol/L",1,"[]",,,,true,false,"Accepted","[""ISA""]","[""Polyvinylidenefluoride""]","[]","[]","[""Crosslinking""]","6576f25ee22849373599113a","2023-12-11T11:28:30.556Z","2023-09-11T00:00:00.000Z","Molecular weight resolution of solvent resistant nanofiltration (SRNF) membranes","Scientific Report","backOffice","10.1016/j.memsci.2023.121792","65003a2e9af97755a1fa02ed","Sareh Rezaei Hosseinabadi and Laurens A.J. Rutgeerts and Ivo F.J. Vankelecom","https://doi.org/10.1016/j.memsci.2023.121792",0,"ISA/inorganic/dense","PVDF-Tami","Scientific report",,"[{""postTreatmentChemicalAgentConcentrationUnit"":[""v%""],""_id"":""6576f25fe228493735991151"",""postTreatment"":""Crosslinking"",""postTreatmentChemicalAgentSmiles"":""NCCCCCCN"",""postTreatmentChemicalAgentConcentration"":""100""}]",,2.65,99.28,"1911",0,,,,,,,,,,,,,,,,,,,,,,,,,,,,,,,,,,,,,,,,,,,,,,,,,,,,,,,,,,,,,,,,,,,,,,,,,,,,,"[]",,,,,,,,,,,,
"6576f25fe228493735991154","2023-12-11T11:28:31.605Z","[""N-butyl-2-pyrrolidinone (tamisolve)""]","[""water""]","[]","[]","16","250","[]","[]","[]","[]","[]","[]","[]","[]",,,,,false,"Dead-end",10,25,1.54,"Isopropanol (IPA)","Dye","Rose Bengal (disodium salt)",1017.64,17,"µmol/L",1,"[]",,,,true,false,"Accepted","[""ISA""]","[""Polyvinylidenefluoride""]","[]","[]","[""Crosslinking""]","6576f25ee22849373599113a","2023-12-11T11:28:30.556Z","2023-09-11T00:00:00.000Z","Molecular weight resolution of solvent resistant nanofiltration (SRNF) membranes","Scientific Report","backOffice","10.1016/j.memsci.2023.121792","65003a2e9af97755a1fa02ed","Sareh Rezaei Hosseinabadi and Laurens A.J. Rutgeerts and Ivo F.J. Vankelecom","https://doi.org/10.1016/j.memsci.2023.121792",0,"ISA/inorganic/dense","PVDF-Tami","Scientific report",,"[{""postTreatmentChemicalAgentConcentrationUnit"":[""v%""],""_id"":""6576f25fe228493735991155"",""postTreatment"":""Crosslinking"",""postTreatmentChemicalAgentSmiles"":""NCCCCCCN"",""postTreatmentChemicalAgentConcentration"":""100""}]",,0.48,31,"1912",0,,,,,,,,,,,,,,,,,,,,,,,,,,,,,,,,,,,,,,,,,,,,,,,,,,,,,,,,,,,,,,,,,,,,,,,,,,,,,"[]",,,,,,,,,,,,
"6576f25fe228493735991158","2023-12-11T11:28:31.755Z","[""N-butyl-2-pyrrolidinone (tamisolve)""]","[""water""]","[]","[]","16","250","[]","[]","[]","[]","[]","[]","[]","[]",,,,,false,"Dead-end",10,25,1.54,"Isopropanol (IPA)","Dye","Acid fuchsine (trisodium salt)",585.5,17,"µmol/L",1,"[]",,,,true,false,"Accepted","[""ISA""]","[""Polyvinylidenefluoride""]","[]","[]","[""Crosslinking""]","6576f25ee22849373599113a","2023-12-11T11:28:30.556Z","2023-09-11T00:00:00.000Z","Molecular weight resolution of solvent resistant nanofiltration (SRNF) membranes","Scientific Report","backOffice","10.1016/j.memsci.2023.121792","65003a2e9af97755a1fa02ed","Sareh Rezaei Hosseinabadi and Laurens A.J. Rutgeerts and Ivo F.J. Vankelecom","https://doi.org/10.1016/j.memsci.2023.121792",0,"ISA/inorganic/dense","PVDF-Tami","Scientific report",,"[{""postTreatmentChemicalAgentConcentrationUnit"":[""v%""],""_id"":""6576f25fe228493735991159"",""postTreatment"":""Crosslinking"",""postTreatmentChemicalAgentSmiles"":""NCCCCCCN"",""postTreatmentChemicalAgentConcentration"":""100""}]",,1.95,24,"1913",0,,,,,,,,,,,,,,,,,,,,,,,,,,,,,,,,,,,,,,,,,,,,,,,,,,,,,,,,,,,,,,,,,,,,,,,,,,,,,"[]",,,,,,,,,,,,
"6576f25fe22849373599115c","2023-12-11T11:28:31.887Z","[""N-butyl-2-pyrrolidinone (tamisolve)""]","[""water""]","[]","[]","16","250","[]","[]","[]","[]","[]","[]","[]","[]",,,,,false,"Dead-end",10,25,1.54,"Isopropanol (IPA)","Dye","Rhodamine B base",442.55,17,"µmol/L",1,"[]",,,,true,false,"Accepted","[""ISA""]","[""Polyvinylidenefluoride""]","[]","[]","[""Crosslinking""]","6576f25ee22849373599113a","2023-12-11T11:28:30.556Z","2023-09-11T00:00:00.000Z","Molecular weight resolution of solvent resistant nanofiltration (SRNF) membranes","Scientific Report","backOffice","10.1016/j.memsci.2023.121792","65003a2e9af97755a1fa02ed","Sareh Rezaei Hosseinabadi and Laurens A.J. Rutgeerts and Ivo F.J. Vankelecom","https://doi.org/10.1016/j.memsci.2023.121792",0,"ISA/inorganic/dense","PVDF-Tami","Scientific report",,"[{""postTreatmentChemicalAgentConcentrationUnit"":[""v%""],""_id"":""6576f25fe22849373599115d"",""postTreatment"":""Crosslinking"",""postTreatmentChemicalAgentSmiles"":""NCCCCCCN"",""postTreatmentChemicalAgentConcentration"":""100""}]",,0.68,100,"1914",0,,,,,,,,,,,,,,,,,,,,,,,,,,,,,,,,,,,,,,,,,,,,,,,,,,,,,,,,,,,,,,,,,,,,,,,,,,,,,"[]",,,,,,,,,,,,
"6576f260e228493735991160","2023-12-11T11:28:32.027Z","[""N-butyl-2-pyrrolidinone (tamisolve)""]","[""water""]","[]","[]","16","250","[]","[]","[]","[]","[]","[]","[]","[]",,,,,false,"Dead-end",10,25,1.54,"Toluene","Dye","5,10,15,20-Tetrakis(3,5-di-tert-butyl phenyl)porphyrin",1036,17,"µmol/L",1,"[]",,,,true,false,"Accepted","[""ISA""]","[""Polyvinylidenefluoride""]","[]","[]","[""Crosslinking""]","6576f25ee22849373599113a","2023-12-11T11:28:30.556Z","2023-09-11T00:00:00.000Z","Molecular weight resolution of solvent resistant nanofiltration (SRNF) membranes","Scientific Report","backOffice","10.1016/j.memsci.2023.121792","65003a2e9af97755a1fa02ed","Sareh Rezaei Hosseinabadi and Laurens A.J. Rutgeerts and Ivo F.J. Vankelecom","https://doi.org/10.1016/j.memsci.2023.121792",0,"ISA/inorganic/dense","PVDF-Tami","Scientific report",,"[{""postTreatmentChemicalAgentConcentrationUnit"":[""v%""],""_id"":""6576f260e228493735991161"",""postTreatment"":""Crosslinking"",""postTreatmentChemicalAgentSmiles"":""NCCCCCCN"",""postTreatmentChemicalAgentConcentration"":""100""}]",,3.6,25,"1915",0,,,,,,,,,,,,,,,,,,,,,,,,,,,,,,,,,,,,,,,,,,,,,,,,,,,,,,,,,,,,,,,,,,,,,,,,,,,,,"[]",,,,,,,,,,,,
"6576f260e228493735991164","2023-12-11T11:28:32.213Z","[""N-butyl-2-pyrrolidinone (tamisolve)""]","[""water""]","[]","[]","16","250","[]","[]","[]","[]","[]","[]","[]","[]",,,,,false,"Dead-end",10,25,1.54,"Toluene","Dye","Zinc tetraphenylporphyrin",678,17,"µmol/L",1,"[]",,,,true,false,"Accepted","[""ISA""]","[""Polyvinylidenefluoride""]","[]","[]","[""Crosslinking""]","6576f25ee22849373599113a","2023-12-11T11:28:30.556Z","2023-09-11T00:00:00.000Z","Molecular weight resolution of solvent resistant nanofiltration (SRNF) membranes","Scientific Report","backOffice","10.1016/j.memsci.2023.121792","65003a2e9af97755a1fa02ed","Sareh Rezaei Hosseinabadi and Laurens A.J. Rutgeerts and Ivo F.J. Vankelecom","https://doi.org/10.1016/j.memsci.2023.121792",0,"ISA/inorganic/dense","PVDF-Tami","Scientific report",,"[{""postTreatmentChemicalAgentConcentrationUnit"":[""v%""],""_id"":""6576f260e228493735991165"",""postTreatment"":""Crosslinking"",""postTreatmentChemicalAgentSmiles"":""NCCCCCCN"",""postTreatmentChemicalAgentConcentration"":""100""}]",,4.34,54,"1916",0,,,,,,,,,,,,,,,,,,,,,,,,,,,,,,,,,,,,,,,,,,,,,,,,,,,,,,,,,,,,,,,,,,,,,,,,,,,,,"[]",,,,,,,,,,,,
"6576f260e228493735991168","2023-12-11T11:28:32.409Z","[""N-butyl-2-pyrrolidinone (tamisolve)""]","[""water""]","[]","[]","16","250","[]","[]","[]","[]","[]","[]","[]","[]",,,,,false,"Dead-end",10,25,1.54,"Toluene","Dye","Sudan Black B",456.54,17,"µmol/L",1,"[]",,,,true,false,"Accepted","[""ISA""]","[""Polyvinylidenefluoride""]","[]","[]","[""Crosslinking""]","6576f25ee22849373599113a","2023-12-11T11:28:30.556Z","2023-09-11T00:00:00.000Z","Molecular weight resolution of solvent resistant nanofiltration (SRNF) membranes","Scientific Report","backOffice","10.1016/j.memsci.2023.121792","65003a2e9af97755a1fa02ed","Sareh Rezaei Hosseinabadi and Laurens A.J. Rutgeerts and Ivo F.J. Vankelecom","https://doi.org/10.1016/j.memsci.2023.121792",0,"ISA/inorganic/dense","PVDF-Tami","Scientific report",,"[{""postTreatmentChemicalAgentConcentrationUnit"":[""v%""],""_id"":""6576f260e228493735991169"",""postTreatment"":""Crosslinking"",""postTreatmentChemicalAgentSmiles"":""NCCCCCCN"",""postTreatmentChemicalAgentConcentration"":""100""}]",,5.84,75,"1917",0,,,,,,,,,,,,,,,,,,,,,,,,,,,,,,,,,,,,,,,,,,,,,,,,,,,,,,,,,,,,,,,,,,,,,,,,,,,,,"[]",,,,,,,,,,,,
