Repository: BAMresearch/onf-database

This repository belongs to the the publication "Revealing structure-property-performance relationships of organic solvent nanofiltration membranes using a FAIR, open-access database" published in ADD JOURNAL (DOI). 
It uses a dataset derived from The Open Membrane Database (https://openmembranedatabase.org/). The access date was April 8th 2025. The original dataset is in the repository as OMD_SRNF_2025-04-08.csv file.

The main researchers involved in the study are Sarah Glass (ORCID: 0000-0002-0625-0057), Petra Merten (no ORCID available), Torsten Brinkmann (ORCID: 0000-0002-5114-6259) and Volkan Filiz (ORCID: 0000-0003-0239-8641). 

The repository contains 5 Python files:

File: OMD_SRNF_2025-04-08.csv (part 71 of 184)
"6576f260e22849373599116c","2023-12-11T11:28:32.587Z","[""N-butyl-2-pyrrolidinone (tamisolve)""]","[""water""]","[]","[]","16","250","[]","[]","[]","[]","[]","[]","[]","[]",,,,,false,"Dead-end",10,25,1.54,"Xylene","Dye","5,10,15,20-Tetrakis(3,5-di-tert-butyl phenyl)porphyrin",1036,17,"µmol/L",1,"[]",,,,true,false,"Accepted","[""ISA""]","[""Polyvinylidenefluoride""]","[]","[]","[""Crosslinking""]","6576f25ee22849373599113a","2023-12-11T11:28:30.556Z","2023-09-11T00:00:00.000Z","Molecular weight resolution of solvent resistant nanofiltration (SRNF) membranes","Scientific Report","backOffice","10.1016/j.memsci.2023.121792","65003a2e9af97755a1fa02ed","Sareh Rezaei Hosseinabadi and Laurens A.J. Rutgeerts and Ivo F.J. Vankelecom","https://doi.org/10.1016/j.memsci.2023.121792",0,"ISA/inorganic/dense","PVDF-Tami","Scientific report",,"[{""postTreatmentChemicalAgentConcentrationUnit"":[""v%""],""_id"":""6576f260e22849373599116d"",""postTreatment"":""Crosslinking"",""postTreatmentChemicalAgentSmiles"":""NCCCCCCN"",""postTreatmentChemicalAgentConcentration"":""100""}]",,2.93,31,"1918",0,,,,,,,,,,,,,,,,,,,,,,,,,,,,,,,,,,,,,,,,,,,,,,,,,,,,,,,,,,,,,,,,,,,,,,,,,,,,,"[]",,,,,,,,,,,,
"6576f260e228493735991170","2023-12-11T11:28:32.719Z","[""N-butyl-2-pyrrolidinone (tamisolve)""]","[""water""]","[]","[]","16","250","[]","[]","[]","[]","[]","[]","[]","[]",,,,,false,"Dead-end",10,25,1.54,"Xylene","Dye","Zinc tetraphenylporphyrin",678,17,"µmol/L",1,"[]",,,,true,false,"Accepted","[""ISA""]","[""Polyvinylidenefluoride""]","[]","[]","[""Crosslinking""]","6576f25ee22849373599113a","2023-12-11T11:28:30.556Z","2023-09-11T00:00:00.000Z","Molecular weight resolution of solvent resistant nanofiltration (SRNF) membranes","Scientific Report","backOffice","10.1016/j.memsci.2023.121792","65003a2e9af97755a1fa02ed","Sareh Rezaei Hosseinabadi and Laurens A.J. Rutgeerts and Ivo F.J. Vankelecom","https://doi.org/10.1016/j.memsci.2023.121792",0,"ISA/inorganic/dense","PVDF-Tami","Scientific report",,"[{""postTreatmentChemicalAgentConcentrationUnit"":[""v%""],""_id"":""6576f260e228493735991171"",""postTreatment"":""Crosslinking"",""postTreatmentChemicalAgentSmiles"":""NCCCCCCN"",""postTreatmentChemicalAgentConcentration"":""100""}]",,3.14,56,"1919",0,,,,,,,,,,,,,,,,,,,,,,,,,,,,,,,,,,,,,,,,,,,,,,,,,,,,,,,,,,,,,,,,,,,,,,,,,,,,,"[]",,,,,,,,,,,,
"6576f260e228493735991174","2023-12-11T11:28:32.836Z","[""N-butyl-2-pyrrolidinone (tamisolve)""]","[""water""]","[]","[]","16","250","[]","[]","[]","[]","[]","[]","[]","[]",,,,,false,"Dead-end",10,25,1.54,"Xylene","Dye","Sudan Black B",456.54,17,"µmol/L",1,"[]",,,,true,false,"Accepted","[""ISA""]","[""Polyvinylidenefluoride""]","[]","[]","[""Crosslinking""]","6576f25ee22849373599113a","2023-12-11T11:28:30.556Z","2023-09-11T00:00:00.000Z","Molecular weight resolution of solvent resistant nanofiltration (SRNF) membranes","Scientific Report","backOffice","10.1016/j.memsci.2023.121792","65003a2e9af97755a1fa02ed","Sareh Rezaei Hosseinabadi and Laurens A.J. Rutgeerts and Ivo F.J. Vankelecom","https://doi.org/10.1016/j.memsci.2023.121792",0,"ISA/inorganic/dense","PVDF-Tami","Scientific report",,"[{""postTreatmentChemicalAgentConcentrationUnit"":[""v%""],""_id"":""6576f260e228493735991175"",""postTreatment"":""Crosslinking"",""postTreatmentChemicalAgentSmiles"":""NCCCCCCN"",""postTreatmentChemicalAgentConcentration"":""100""}]",,4.04,80,"1920",0,,,,,,,,,,,,,,,,,,,,,,,,,,,,,,,,,,,,,,,,,,,,,,,,,,,,,,,,,,,,,,,,,,,,,,,,,,,,,"[]",,,,,,,,,,,,
"6576f260e228493735991178","2023-12-11T11:28:32.982Z","[""N-butyl-2-pyrrolidinone (tamisolve)""]","[""water""]","[]","[]","16","250","[]","[]","[]","[]","[]","[]","[]","[]",,,,,false,"Dead-end",10,25,1.54,"Butyl acetate","Dye","5,10,15,20-Tetrakis(3,5-di-tert-butyl phenyl)porphyrin",1036,17,"µmol/L",1,"[]",,,,true,false,"Accepted","[""ISA""]","[""Polyvinylidenefluoride""]","[]","[]","[""Crosslinking""]","6576f25ee22849373599113a","2023-12-11T11:28:30.556Z","2023-09-11T00:00:00.000Z","Molecular weight resolution of solvent resistant nanofiltration (SRNF) membranes","Scientific Report","backOffice","10.1016/j.memsci.2023.121792","65003a2e9af97755a1fa02ed","Sareh Rezaei Hosseinabadi and Laurens A.J. Rutgeerts and Ivo F.J. Vankelecom","https://doi.org/10.1016/j.memsci.2023.121792",0,"ISA/inorganic/dense","PVDF-Tami","Scientific report",,"[{""postTreatmentChemicalAgentConcentrationUnit"":[""v%""],""_id"":""6576f260e228493735991179"",""postTreatment"":""Crosslinking"",""postTreatmentChemicalAgentSmiles"":""NCCCCCCN"",""postTreatmentChemicalAgentConcentration"":""100""}]",,5.07,7.124574216410949,"1921",0,,,,,,,,,,,,,,,,,,,,,,,,,,,,,,,,,,,,,,,,,,,,,,,,,,,,,,,,,,,,,,,,,,,,,,,,,,,,,"[]",,,,,,,,,,,,
"6576f261e22849373599117c","2023-12-11T11:28:33.121Z","[""N-butyl-2-pyrrolidinone (tamisolve)""]","[""water""]","[]","[]","16","250","[]","[]","[]","[]","[]","[]","[]","[]",,,,,false,"Dead-end",10,25,1.54,"Butyl acetate","Dye","Zinc tetraphenylporphyrin",678,17,"µmol/L",1,"[]",,,,true,false,"Accepted","[""ISA""]","[""Polyvinylidenefluoride""]","[]","[]","[""Crosslinking""]","6576f25ee22849373599113a","2023-12-11T11:28:30.556Z","2023-09-11T00:00:00.000Z","Molecular weight resolution of solvent resistant nanofiltration (SRNF) membranes","Scientific Report","backOffice","10.1016/j.memsci.2023.121792","65003a2e9af97755a1fa02ed","Sareh Rezaei Hosseinabadi and Laurens A.J. Rutgeerts and Ivo F.J. Vankelecom","https://doi.org/10.1016/j.memsci.2023.121792",0,"ISA/inorganic/dense","PVDF-Tami","Scientific report",,"[{""postTreatmentChemicalAgentConcentrationUnit"":[""v%""],""_id"":""6576f261e22849373599117d"",""postTreatment"":""Crosslinking"",""postTreatmentChemicalAgentSmiles"":""NCCCCCCN"",""postTreatmentChemicalAgentConcentration"":""100""}]",,6.02,82,"1922",0,,,,,,,,,,,,,,,,,,,,,,,,,,,,,,,,,,,,,,,,,,,,,,,,,,,,,,,,,,,,,,,,,,,,,,,,,,,,,"[]",,,,,,,,,,,,
"6576f261e228493735991180","2023-12-11T11:28:33.252Z","[""N-butyl-2-pyrrolidinone (tamisolve)""]","[""water""]","[]","[]","16","250","[]","[]","[]","[]","[]","[]","[]","[]",,,,,false,"Dead-end",10,25,1.54,"Butyl acetate","Dye","Sudan Black B",456.54,17,"µmol/L",1,"[]",,,,true,false,"Accepted","[""ISA""]","[""Polyvinylidenefluoride""]","[]","[]","[""Crosslinking""]","6576f25ee22849373599113a","2023-12-11T11:28:30.556Z","2023-09-11T00:00:00.000Z","Molecular weight resolution of solvent resistant nanofiltration (SRNF) membranes","Scientific Report","backOffice","10.1016/j.memsci.2023.121792","65003a2e9af97755a1fa02ed","Sareh Rezaei Hosseinabadi and Laurens A.J. Rutgeerts and Ivo F.J. Vankelecom","https://doi.org/10.1016/j.memsci.2023.121792",0,"ISA/inorganic/dense","PVDF-Tami","Scientific report",,"[{""postTreatmentChemicalAgentConcentrationUnit"":[""v%""],""_id"":""6576f261e228493735991181"",""postTreatment"":""Crosslinking"",""postTreatmentChemicalAgentSmiles"":""NCCCCCCN"",""postTreatmentChemicalAgentConcentration"":""100""}]",,7.48,92,"1923",0,,,,,,,,,,,,,,,,,,,,,,,,,,,,,,,,,,,,,,,,,,,,,,,,,,,,,,,,,,,,,,,,,,,,,,,,,,,,,"[]",,,,,,,,,,,,
"6576f261e228493735991184","2023-12-11T11:28:33.388Z","[""N-butyl-2-pyrrolidinone (tamisolve)""]","[""water""]","[]","[]","16","250","[]","[]","[]","[]","[]","[]","[]","[]",,,,,false,"Dead-end",10,25,1.54,"Chloroform","Dye","5,10,15,20-Tetrakis(3,5-di-tert-butyl phenyl)porphyrin",1036,17,"µmol/L",1,"[]",,,,true,false,"Accepted","[""ISA""]","[""Polyvinylidenefluoride""]","[]","[]","[""Crosslinking""]","6576f25ee22849373599113a","2023-12-11T11:28:30.556Z","2023-09-11T00:00:00.000Z","Molecular weight resolution of solvent resistant nanofiltration (SRNF) membranes","Scientific Report","backOffice","10.1016/j.memsci.2023.121792","65003a2e9af97755a1fa02ed","Sareh Rezaei Hosseinabadi and Laurens A.J. Rutgeerts and Ivo F.J. Vankelecom","https://doi.org/10.1016/j.memsci.2023.121792",0,"ISA/inorganic/dense","PVDF-Tami","Scientific report",,"[{""postTreatmentChemicalAgentConcentrationUnit"":[""v%""],""_id"":""6576f261e228493735991185"",""postTreatment"":""Crosslinking"",""postTreatmentChemicalAgentSmiles"":""NCCCCCCN"",""postTreatmentChemicalAgentConcentration"":""100""}]",,6.72,40,"1924",0,,,,,,,,,,,,,,,,,,,,,,,,,,,,,,,,,,,,,,,,,,,,,,,,,,,,,,,,,,,,,,,,,,,,,,,,,,,,,"[]",,,,,,,,,,,,
"6576f261e228493735991188","2023-12-11T11:28:33.520Z","[""N-butyl-2-pyrrolidinone (tamisolve)""]","[""water""]","[]","[]","16","250","[]","[]","[]","[]","[]","[]","[]","[]",,,,,false,"Dead-end",10,25,1.54,"Chloroform","Dye","Zinc tetraphenylporphyrin",678,17,"µmol/L",1,"[]",,,,true,false,"Accepted","[""ISA""]","[""Polyvinylidenefluoride""]","[]","[]","[""Crosslinking""]","6576f25ee22849373599113a","2023-12-11T11:28:30.556Z","2023-09-11T00:00:00.000Z","Molecular weight resolution of solvent resistant nanofiltration (SRNF) membranes","Scientific Report","backOffice","10.1016/j.memsci.2023.121792","65003a2e9af97755a1fa02ed","Sareh Rezaei Hosseinabadi and Laurens A.J. Rutgeerts and Ivo F.J. Vankelecom","https://doi.org/10.1016/j.memsci.2023.121792",0,"ISA/inorganic/dense","PVDF-Tami","Scientific report",,"[{""postTreatmentChemicalAgentConcentrationUnit"":[""v%""],""_id"":""6576f261e228493735991189"",""postTreatment"":""Crosslinking"",""postTreatmentChemicalAgentSmiles"":""NCCCCCCN"",""postTreatmentChemicalAgentConcentration"":""100""}]",,8.76,63,"1925",0,,,,,,,,,,,,,,,,,,,,,,,,,,,,,,,,,,,,,,,,,,,,,,,,,,,,,,,,,,,,,,,,,,,,,,,,,,,,,"[]",,,,,,,,,,,,
"6576f261e22849373599118c","2023-12-11T11:28:33.710Z","[""N-butyl-2-pyrrolidinone (tamisolve)""]","[""water""]","[]","[]","16","250","[]","[]","[]","[]","[]","[]","[]","[]",,,,,false,"Dead-end",10,25,1.54,"Chloroform","Dye","Sudan Black B",456.54,17,"µmol/L",1,"[]",,,,true,false,"Accepted","[""ISA""]","[""Polyvinylidenefluoride""]","[]","[]","[""Crosslinking""]","6576f25ee22849373599113a","2023-12-11T11:28:30.556Z","2023-09-11T00:00:00.000Z","Molecular weight resolution of solvent resistant nanofiltration (SRNF) membranes","Scientific Report","backOffice","10.1016/j.memsci.2023.121792","65003a2e9af97755a1fa02ed","Sareh Rezaei Hosseinabadi and Laurens A.J. Rutgeerts and Ivo F.J. Vankelecom","https://doi.org/10.1016/j.memsci.2023.121792",0,"ISA/inorganic/dense","PVDF-Tami","Scientific report",,"[{""postTreatmentChemicalAgentConcentrationUnit"":[""v%""],""_id"":""6576f261e22849373599118d"",""postTreatment"":""Crosslinking"",""postTreatmentChemicalAgentSmiles"":""NCCCCCCN"",""postTreatmentChemicalAgentConcentration"":""100""}]",,9.86,83,"1926",0,,,,,,,,,,,,,,,,,,,,,,,,,,,,,,,,,,,,,,,,,,,,,,,,,,,,,,,,,,,,,,,,,,,,,,,,,,,,,"[]",,,,,,,,,,,,
"6576f261e228493735991190","2023-12-11T11:28:33.888Z","[""1-Methyl-2-pyrrolidinone (NMP)"",""Tetrahydrofuran (THF)""]","[""water""]","[]","[]","20","250","[]","[]","[]","[]","[]","[]","[]","[]",,,,,false,"Dead-end",10,25,1.54,"water","Dye","Rose Bengal (disodium salt)",1017.64,17,"µmol/L",1,"[]",,,,true,false,"Accepted","[""ISA""]","[""Polyvinylidenefluoride""]","[]","[]","[""Crosslinking""]","6576f25ee22849373599113a","2023-12-11T11:28:30.556Z","2023-09-11T00:00:00.000Z","Molecular weight resolution of solvent resistant nanofiltration (SRNF) membranes","Scientific Report","backOffice","10.1016/j.memsci.2023.121792","65003a2e9af97755a1fa02ed","Sareh Rezaei Hosseinabadi and Laurens A.J. Rutgeerts and Ivo F.J. Vankelecom","https://doi.org/10.1016/j.memsci.2023.121792",0,"ISA/inorganic/dense","PVDF-NMP","Scientific report",,"[{""postTreatmentChemicalAgentConcentrationUnit"":[""v%""],""_id"":""6576f261e228493735991191"",""postTreatment"":""Crosslinking"",""postTreatmentChemicalAgentSmiles"":""NCCCCCCN"",""postTreatmentChemicalAgentConcentration"":""100""}]",,3.87,9,"1927",0,,,,,,,"90:10",,,,,,,,,,,,,,,,,,,,,,,,,,,,,,,,,,,,,,,,,,,,,,,,,,,,,,,,,,,,,,,,,,,,,,"[]",,,,,,,,,,,,
"6576f262e228493735991194","2023-12-11T11:28:34.018Z","[""1-Methyl-2-pyrrolidinone (NMP)"",""Tetrahydrofuran (THF)""]","[""water""]","[]","[]","20","250","[]","[]","[]","[]","[]","[]","[]","[]",,,,,false,"Dead-end",10,25,1.54,"water","Dye","Acid fuchsine (trisodium salt)",585.5,17,"µmol/L",1,"[]",,,,true,false,"Accepted","[""ISA""]","[""Polyvinylidenefluoride""]","[]","[]","[""Crosslinking""]","6576f25ee22849373599113a","2023-12-11T11:28:30.556Z","2023-09-11T00:00:00.000Z","Molecular weight resolution of solvent resistant nanofiltration (SRNF) membranes","Scientific Report","backOffice","10.1016/j.memsci.2023.121792","65003a2e9af97755a1fa02ed","Sareh Rezaei Hosseinabadi and Laurens A.J. Rutgeerts and Ivo F.J. Vankelecom","https://doi.org/10.1016/j.memsci.2023.121792",0,"ISA/inorganic/dense","PVDF-NMP","Scientific report",,"[{""postTreatmentChemicalAgentConcentrationUnit"":[""v%""],""_id"":""6576f262e228493735991195"",""postTreatment"":""Crosslinking"",""postTreatmentChemicalAgentSmiles"":""NCCCCCCN"",""postTreatmentChemicalAgentConcentration"":""100""}]",,4.05,82,"1928",0,,,,,,,"90:10",,,,,,,,,,,,,,,,,,,,,,,,,,,,,,,,,,,,,,,,,,,,,,,,,,,,,,,,,,,,,,,,,,,,,,"[]",,,,,,,,,,,,
"6576f262e228493735991198","2023-12-11T11:28:34.138Z","[""1-Methyl-2-pyrrolidinone (NMP)"",""Tetrahydrofuran (THF)""]","[""water""]","[]","[]","20","250","[]","[]","[]","[]","[]","[]","[]","[]",,,,,false,"Dead-end",10,25,1.54,"water","Dye","Rhodamine B base",442.55,17,"µmol/L",1,"[]",,,,true,false,"Accepted","[""ISA""]","[""Polyvinylidenefluoride""]","[]","[]","[""Crosslinking""]","6576f25ee22849373599113a","2023-12-11T11:28:30.556Z","2023-09-11T00:00:00.000Z","Molecular weight resolution of solvent resistant nanofiltration (SRNF) membranes","Scientific Report","backOffice","10.1016/j.memsci.2023.121792","65003a2e9af97755a1fa02ed","Sareh Rezaei Hosseinabadi and Laurens A.J. Rutgeerts and Ivo F.J. Vankelecom","https://doi.org/10.1016/j.memsci.2023.121792",0,"ISA/inorganic/dense","PVDF-NMP","Scientific report",,"[{""postTreatmentChemicalAgentConcentrationUnit"":[""v%""],""_id"":""6576f262e228493735991199"",""postTreatment"":""Crosslinking"",""postTreatmentChemicalAgentSmiles"":""NCCCCCCN"",""postTreatmentChemicalAgentConcentration"":""100""}]",,6.28,98.8060028480666,"1929",0,,,,,,,"90:10",,,,,,,,,,,,,,,,,,,,,,,,,,,,,,,,,,,,,,,,,,,,,,,,,,,,,,,,,,,,,,,,,,,,,,"[]",,,,,,,,,,,,
"6576f262e22849373599119c","2023-12-11T11:28:34.268Z","[""1-Methyl-2-pyrrolidinone (NMP)"",""Tetrahydrofuran (THF)""]","[""water""]","[]","[]","20","250","[]","[]","[]","[]","[]","[]","[]","[]",,,,,false,"Dead-end",10,25,1.54,"Ethanol","Dye","Rose Bengal (disodium salt)",1017.64,17,"µmol/L",1,"[]",,,,true,false,"Accepted","[""ISA""]","[""Polyvinylidenefluoride""]","[]","[]","[""Crosslinking""]","6576f25ee22849373599113a","2023-12-11T11:28:30.556Z","2023-09-11T00:00:00.000Z","Molecular weight resolution of solvent resistant nanofiltration (SRNF) membranes","Scientific Report","backOffice","10.1016/j.memsci.2023.121792","65003a2e9af97755a1fa02ed","Sareh Rezaei Hosseinabadi and Laurens A.J. Rutgeerts and Ivo F.J. Vankelecom","https://doi.org/10.1016/j.memsci.2023.121792",0,"ISA/inorganic/dense","PVDF-NMP","Scientific report",,"[{""postTreatmentChemicalAgentConcentrationUnit"":[""v%""],""_id"":""6576f262e22849373599119d"",""postTreatment"":""Crosslinking"",""postTreatmentChemicalAgentSmiles"":""NCCCCCCN"",""postTreatmentChemicalAgentConcentration"":""100""}]",,4.18,32.78,"1930",0,,,,,,,"90:10",,,,,,,,,,,,,,,,,,,,,,,,,,,,,,,,,,,,,,,,,,,,,,,,,,,,,,,,,,,,,,,,,,,,,,"[]",,,,,,,,,,,,
"6576f262e2284937359911a0","2023-12-11T11:28:34.403Z","[""1-Methyl-2-pyrrolidinone (NMP)"",""Tetrahydrofuran (THF)""]","[""water""]","[]","[]","20","250","[]","[]","[]","[]","[]","[]","[]","[]",,,,,false,"Dead-end",10,25,1.54,"Ethanol","Dye","Acid fuchsine (trisodium salt)",585.5,17,"µmol/L",1,"[]",,,,true,false,"Accepted","[""ISA""]","[""Polyvinylidenefluoride""]","[]","[]","[""Crosslinking""]","6576f25ee22849373599113a","2023-12-11T11:28:30.556Z","2023-09-11T00:00:00.000Z","Molecular weight resolution of solvent resistant nanofiltration (SRNF) membranes","Scientific Report","backOffice","10.1016/j.memsci.2023.121792","65003a2e9af97755a1fa02ed","Sareh Rezaei Hosseinabadi and Laurens A.J. Rutgeerts and Ivo F.J. Vankelecom","https://doi.org/10.1016/j.memsci.2023.121792",0,"ISA/inorganic/dense","PVDF-NMP","Scientific report",,"[{""postTreatmentChemicalAgentConcentrationUnit"":[""v%""],""_id"":""6576f262e2284937359911a1"",""postTreatment"":""Crosslinking"",""postTreatmentChemicalAgentSmiles"":""NCCCCCCN"",""postTreatmentChemicalAgentConcentration"":""100""}]",,5.19,88.62,"1931",0,,,,,,,"90:10",,,,,,,,,,,,,,,,,,,,,,,,,,,,,,,,,,,,,,,,,,,,,,,,,,,,,,,,,,,,,,,,,,,,,,"[]",,,,,,,,,,,,
"6576f262e2284937359911a4","2023-12-11T11:28:34.553Z","[""1-Methyl-2-pyrrolidinone (NMP)"",""Tetrahydrofuran (THF)""]","[""water""]","[]","[]","20","250","[]","[]","[]","[]","[]","[]","[]","[]",,,,,false,"Dead-end",10,25,1.54,"Ethanol","Dye","Rhodamine B base",442.55,17,"µmol/L",1,"[]",,,,true,false,"Accepted","[""ISA""]","[""Polyvinylidenefluoride""]","[]","[]","[""Crosslinking""]","6576f25ee22849373599113a","2023-12-11T11:28:30.556Z","2023-09-11T00:00:00.000Z","Molecular weight resolution of solvent resistant nanofiltration (SRNF) membranes","Scientific Report","backOffice","10.1016/j.memsci.2023.121792","65003a2e9af97755a1fa02ed","Sareh Rezaei Hosseinabadi and Laurens A.J. Rutgeerts and Ivo F.J. Vankelecom","https://doi.org/10.1016/j.memsci.2023.121792",0,"ISA/inorganic/dense","PVDF-NMP","Scientific report",,"[{""postTreatmentChemicalAgentConcentrationUnit"":[""v%""],""_id"":""6576f262e2284937359911a5"",""postTreatment"":""Crosslinking"",""postTreatmentChemicalAgentSmiles"":""NCCCCCCN"",""postTreatmentChemicalAgentConcentration"":""100""}]",,6.89,97.22,"1932",0,,,,,,,"90:10",,,,,,,,,,,,,,,,,,,,,,,,,,,,,,,,,,,,,,,,,,,,,,,,,,,,,,,,,,,,,,,,,,,,,,"[]",,,,,,,,,,,,
"6576f262e2284937359911a8","2023-12-11T11:28:34.720Z","[""1-Methyl-2-pyrrolidinone (NMP)"",""Tetrahydrofuran (THF)""]","[""water""]","[]","[]","20","250","[]","[]","[]","[]","[]","[]","[]","[]",,,,,false,"Dead-end",10,25,1.54,"Isopropanol (IPA)","Dye","Rose Bengal (disodium salt)",1017.64,17,"µmol/L",1,"[]",,,,true,false,"Accepted","[""ISA""]","[""Polyvinylidenefluoride""]","[]","[]","[""Crosslinking""]","6576f25ee22849373599113a","2023-12-11T11:28:30.556Z","2023-09-11T00:00:00.000Z","Molecular weight resolution of solvent resistant nanofiltration (SRNF) membranes","Scientific Report","backOffice","10.1016/j.memsci.2023.121792","65003a2e9af97755a1fa02ed","Sareh Rezaei Hosseinabadi and Laurens A.J. Rutgeerts and Ivo F.J. Vankelecom","https://doi.org/10.1016/j.memsci.2023.121792",0,"ISA/inorganic/dense","PVDF-NMP","Scientific report",,"[{""postTreatmentChemicalAgentConcentrationUnit"":[""v%""],""_id"":""6576f262e2284937359911a9"",""postTreatment"":""Crosslinking"",""postTreatmentChemicalAgentSmiles"":""NCCCCCCN"",""postTreatmentChemicalAgentConcentration"":""100""}]",,1.75,4,"1933",0,,,,,,,"90:10",,,,,,,,,,,,,,,,,,,,,,,,,,,,,,,,,,,,,,,,,,,,,,,,,,,,,,,,,,,,,,,,,,,,,,"[]",,,,,,,,,,,,
"6576f262e2284937359911ac","2023-12-11T11:28:34.858Z","[""1-Methyl-2-pyrrolidinone (NMP)"",""Tetrahydrofuran (THF)""]","[""water""]","[]","[]","20","250","[]","[]","[]","[]","[]","[]","[]","[]",,,,,false,"Dead-end",10,25,1.54,"Isopropanol (IPA)","Dye","Acid fuchsine (trisodium salt)",585.5,17,"µmol/L",1,"[]",,,,true,false,"Accepted","[""ISA""]","[""Polyvinylidenefluoride""]","[]","[]","[""Crosslinking""]","6576f25ee22849373599113a","2023-12-11T11:28:30.556Z","2023-09-11T00:00:00.000Z","Molecular weight resolution of solvent resistant nanofiltration (SRNF) membranes","Scientific Report","backOffice","10.1016/j.memsci.2023.121792","65003a2e9af97755a1fa02ed","Sareh Rezaei Hosseinabadi and Laurens A.J. Rutgeerts and Ivo F.J. Vankelecom","https://doi.org/10.1016/j.memsci.2023.121792",0,"ISA/inorganic/dense","PVDF-NMP","Scientific report",,"[{""postTreatmentChemicalAgentConcentrationUnit"":[""v%""],""_id"":""6576f262e2284937359911ad"",""postTreatment"":""Crosslinking"",""postTreatmentChemicalAgentSmiles"":""NCCCCCCN"",""postTreatmentChemicalAgentConcentration"":""100""}]",,2.85,1,"1934",0,,,,,,,"90:10",,,,,,,,,,,,,,,,,,,,,,,,,,,,,,,,,,,,,,,,,,,,,,,,,,,,,,,,,,,,,,,,,,,,,,"[]",,,,,,,,,,,,
"6576f263e2284937359911b0","2023-12-11T11:28:35.020Z","[""1-Methyl-2-pyrrolidinone (NMP)"",""Tetrahydrofuran (THF)""]","[""water""]","[]","[]","20","250","[]","[]","[]","[]","[]","[]","[]","[]",,,,,false,"Dead-end",10,25,1.54,"Isopropanol (IPA)","Dye","Rhodamine B base",442.55,17,"µmol/L",1,"[]",,,,true,false,"Accepted","[""ISA""]","[""Polyvinylidenefluoride""]","[]","[]","[""Crosslinking""]","6576f25ee22849373599113a","2023-12-11T11:28:30.556Z","2023-09-11T00:00:00.000Z","Molecular weight resolution of solvent resistant nanofiltration (SRNF) membranes","Scientific Report","backOffice","10.1016/j.memsci.2023.121792","65003a2e9af97755a1fa02ed","Sareh Rezaei Hosseinabadi and Laurens A.J. Rutgeerts and Ivo F.J. Vankelecom","https://doi.org/10.1016/j.memsci.2023.121792",0,"ISA/inorganic/dense","PVDF-NMP","Scientific report",,"[{""postTreatmentChemicalAgentConcentrationUnit"":[""v%""],""_id"":""6576f263e2284937359911b1"",""postTreatment"":""Crosslinking"",""postTreatmentChemicalAgentSmiles"":""NCCCCCCN"",""postTreatmentChemicalAgentConcentration"":""100""}]",,2.05,97,"1935",0,,,,,,,"90:10",,,,,,,,,,,,,,,,,,,,,,,,,,,,,,,,,,,,,,,,,,,,,,,,,,,,,,,,,,,,,,,,,,,,,,"[]",,,,,,,,,,,,
"6576f263e2284937359911b4","2023-12-11T11:28:35.175Z","[""1-Methyl-2-pyrrolidinone (NMP)"",""Tetrahydrofuran (THF)""]","[""water""]","[]","[]","20","250","[]","[]","[]","[]","[]","[]","[]","[]",,,,,false,"Dead-end",10,25,1.54,"Toluene","Dye","5,10,15,20-Tetrakis(3,5-di-tert-butyl phenyl)porphyrin",1036,17,"µmol/L",1,"[]",,,,true,false,"Accepted","[""ISA""]","[""Polyvinylidenefluoride""]","[]","[]","[""Crosslinking""]","6576f25ee22849373599113a","2023-12-11T11:28:30.556Z","2023-09-11T00:00:00.000Z","Molecular weight resolution of solvent resistant nanofiltration (SRNF) membranes","Scientific Report","backOffice","10.1016/j.memsci.2023.121792","65003a2e9af97755a1fa02ed","Sareh Rezaei Hosseinabadi and Laurens A.J. Rutgeerts and Ivo F.J. Vankelecom","https://doi.org/10.1016/j.memsci.2023.121792",0,"ISA/inorganic/dense","PVDF-NMP","Scientific report",,"[{""postTreatmentChemicalAgentConcentrationUnit"":[""v%""],""_id"":""6576f263e2284937359911b5"",""postTreatment"":""Crosslinking"",""postTreatmentChemicalAgentSmiles"":""NCCCCCCN"",""postTreatmentChemicalAgentConcentration"":""100""}]",,9.25,7,"1936",0,,,,,,,"90:10",,,,,,,,,,,,,,,,,,,,,,,,,,,,,,,,,,,,,,,,,,,,,,,,,,,,,,,,,,,,,,,,,,,,,,"[]",,,,,,,,,,,,
"6576f263e2284937359911b8","2023-12-11T11:28:35.296Z","[""1-Methyl-2-pyrrolidinone (NMP)"",""Tetrahydrofuran (THF)""]","[""water""]","[]","[]","20","250","[]","[]","[]","[]","[]","[]","[]","[]",,,,,false,"Dead-end",10,25,1.54,"Toluene","Dye","Zinc tetraphenylporphyrin",678,17,"µmol/L",1,"[]",,,,true,false,"Accepted","[""ISA""]","[""Polyvinylidenefluoride""]","[]","[]","[""Crosslinking""]","6576f25ee22849373599113a","2023-12-11T11:28:30.556Z","2023-09-11T00:00:00.000Z","Molecular weight resolution of solvent resistant nanofiltration (SRNF) membranes","Scientific Report","backOffice","10.1016/j.memsci.2023.121792","65003a2e9af97755a1fa02ed","Sareh Rezaei Hosseinabadi and Laurens A.J. Rutgeerts and Ivo F.J. Vankelecom","https://doi.org/10.1016/j.memsci.2023.121792",0,"ISA/inorganic/dense","PVDF-NMP","Scientific report",,"[{""postTreatmentChemicalAgentConcentrationUnit"":[""v%""],""_id"":""6576f263e2284937359911b9"",""postTreatment"":""Crosslinking"",""postTreatmentChemicalAgentSmiles"":""NCCCCCCN"",""postTreatmentChemicalAgentConcentration"":""100""}]",,11.01,27,"1937",0,,,,,,,"90:10",,,,,,,,,,,,,,,,,,,,,,,,,,,,,,,,,,,,,,,,,,,,,,,,,,,,,,,,,,,,,,,,,,,,,,"[]",,,,,,,,,,,,
"6576f263e2284937359911bc","2023-12-11T11:28:35.417Z","[""1-Methyl-2-pyrrolidinone (NMP)"",""Tetrahydrofuran (THF)""]","[""water""]","[]","[]","20","250","[]","[]","[]","[]","[]","[]","[]","[]",,,,,false,"Dead-end",10,25,1.54,"Toluene","Dye","Sudan Black B",456.54,17,"µmol/L",1,"[]",,,,true,false,"Accepted","[""ISA""]","[""Polyvinylidenefluoride""]","[]","[]","[""Crosslinking""]","6576f25ee22849373599113a","2023-12-11T11:28:30.556Z","2023-09-11T00:00:00.000Z","Molecular weight resolution of solvent resistant nanofiltration (SRNF) membranes","Scientific Report","backOffice","10.1016/j.memsci.2023.121792","65003a2e9af97755a1fa02ed","Sareh Rezaei Hosseinabadi and Laurens A.J. Rutgeerts and Ivo F.J. Vankelecom","https://doi.org/10.1016/j.memsci.2023.121792",0,"ISA/inorganic/dense","PVDF-NMP","Scientific report",,"[{""postTreatmentChemicalAgentConcentrationUnit"":[""v%""],""_id"":""6576f263e2284937359911bd"",""postTreatment"":""Crosslinking"",""postTreatmentChemicalAgentSmiles"":""NCCCCCCN"",""postTreatmentChemicalAgentConcentration"":""100""}]",,13.69,53,"1938",0,,,,,,,"90:10",,,,,,,,,,,,,,,,,,,,,,,,,,,,,,,,,,,,,,,,,,,,,,,,,,,,,,,,,,,,,,,,,,,,,,"[]",,,,,,,,,,,,
"6576f263e2284937359911c0","2023-12-11T11:28:35.547Z","[""1-Methyl-2-pyrrolidinone (NMP)"",""Tetrahydrofuran (THF)""]","[""water""]","[]","[]","20","250","[]","[]","[]","[]","[]","[]","[]","[]",,,,,false,"Dead-end",10,25,1.54,"Xylene","Dye","5,10,15,20-Tetrakis(3,5-di-tert-butyl phenyl)porphyrin",1036,17,"µmol/L",1,"[]",,,,true,false,"Accepted","[""ISA""]","[""Polyvinylidenefluoride""]","[]","[]","[""Crosslinking""]","6576f25ee22849373599113a","2023-12-11T11:28:30.556Z","2023-09-11T00:00:00.000Z","Molecular weight resolution of solvent resistant nanofiltration (SRNF) membranes","Scientific Report","backOffice","10.1016/j.memsci.2023.121792","65003a2e9af97755a1fa02ed","Sareh Rezaei Hosseinabadi and Laurens A.J. Rutgeerts and Ivo F.J. Vankelecom","https://doi.org/10.1016/j.memsci.2023.121792",0,"ISA/inorganic/dense","PVDF-NMP","Scientific report",,"[{""postTreatmentChemicalAgentConcentrationUnit"":[""v%""],""_id"":""6576f263e2284937359911c1"",""postTreatment"":""Crosslinking"",""postTreatmentChemicalAgentSmiles"":""NCCCCCCN"",""postTreatmentChemicalAgentConcentration"":""100""}]",,10.58,10,"1939",0,,,,,,,"90:10",,,,,,,,,,,,,,,,,,,,,,,,,,,,,,,,,,,,,,,,,,,,,,,,,,,,,,,,,,,,,,,,,,,,,,"[]",,,,,,,,,,,,
"6576f263e2284937359911c4","2023-12-11T11:28:35.679Z","[""1-Methyl-2-pyrrolidinone (NMP)"",""Tetrahydrofuran (THF)""]","[""water""]","[]","[]","20","250","[]","[]","[]","[]","[]","[]","[]","[]",,,,,false,"Dead-end",10,25,1.54,"Xylene","Dye","Zinc tetraphenylporphyrin",678,17,"µmol/L",1,"[]",,,,true,false,"Accepted","[""ISA""]","[""Polyvinylidenefluoride""]","[]","[]","[""Crosslinking""]","6576f25ee22849373599113a","2023-12-11T11:28:30.556Z","2023-09-11T00:00:00.000Z","Molecular weight resolution of solvent resistant nanofiltration (SRNF) membranes","Scientific Report","backOffice","10.1016/j.memsci.2023.121792","65003a2e9af97755a1fa02ed","Sareh Rezaei Hosseinabadi and Laurens A.J. Rutgeerts and Ivo F.J. Vankelecom","https://doi.org/10.1016/j.memsci.2023.121792",0,"ISA/inorganic/dense","PVDF-NMP","Scientific report",,"[{""postTreatmentChemicalAgentConcentrationUnit"":[""v%""],""_id"":""6576f263e2284937359911c5"",""postTreatment"":""Crosslinking"",""postTreatmentChemicalAgentSmiles"":""NCCCCCCN"",""postTreatmentChemicalAgentConcentration"":""100""}]",,11.89,30,"1940",0,,,,,,,"90:10",,,,,,,,,,,,,,,,,,,,,,,,,,,,,,,,,,,,,,,,,,,,,,,,,,,,,,,,,,,,,,,,,,,,,,"[]",,,,,,,,,,,,
"6576f263e2284937359911c8","2023-12-11T11:28:35.822Z","[""1-Methyl-2-pyrrolidinone (NMP)"",""Tetrahydrofuran (THF)""]","[""water""]","[]","[]","20","250","[]","[]","[]","[]","[]","[]","[]","[]",,,,,false,"Dead-end",10,25,1.54,"Xylene","Dye","Sudan Black B",456.54,17,"µmol/L",1,"[]",,,,true,false,"Accepted","[""ISA""]","[""Polyvinylidenefluoride""]","[]","[]","[""Crosslinking""]","6576f25ee22849373599113a","2023-12-11T11:28:30.556Z","2023-09-11T00:00:00.000Z","Molecular weight resolution of solvent resistant nanofiltration (SRNF) membranes","Scientific Report","backOffice","10.1016/j.memsci.2023.121792","65003a2e9af97755a1fa02ed","Sareh Rezaei Hosseinabadi and Laurens A.J. Rutgeerts and Ivo F.J. Vankelecom","https://doi.org/10.1016/j.memsci.2023.121792",0,"ISA/inorganic/dense","PVDF-NMP","Scientific report",,"[{""postTreatmentChemicalAgentConcentrationUnit"":[""v%""],""_id"":""6576f263e2284937359911c9"",""postTreatment"":""Crosslinking"",""postTreatmentChemicalAgentSmiles"":""NCCCCCCN"",""postTreatmentChemicalAgentConcentration"":""100""}]",,14.06,60,"1941",0,,,,,,,"90:10",,,,,,,,,,,,,,,,,,,,,,,,,,,,,,,,,,,,,,,,,,,,,,,,,,,,,,,,,,,,,,,,,,,,,,"[]",,,,,,,,,,,,
"6576f263e2284937359911cc","2023-12-11T11:28:35.958Z","[""1-Methyl-2-pyrrolidinone (NMP)"",""Tetrahydrofuran (THF)""]","[""water""]","[]","[]","20","250","[]","[]","[]","[]","[]","[]","[]","[]",,,,,false,"Dead-end",10,25,1.54,"Butyl acetate","Dye","5,10,15,20-Tetrakis(3,5-di-tert-butyl phenyl)porphyrin",1036,17,"µmol/L",1,"[]",,,,true,false,"Accepted","[""ISA""]","[""Polyvinylidenefluoride""]","[]","[]","[""Crosslinking""]","6576f25ee22849373599113a","2023-12-11T11:28:30.556Z","2023-09-11T00:00:00.000Z","Molecular weight resolution of solvent resistant nanofiltration (SRNF) membranes","Scientific Report","backOffice","10.1016/j.memsci.2023.121792","65003a2e9af97755a1fa02ed","Sareh Rezaei Hosseinabadi and Laurens A.J. Rutgeerts and Ivo F.J. Vankelecom","https://doi.org/10.1016/j.memsci.2023.121792",0,"ISA/inorganic/dense","PVDF-NMP","Scientific report",,"[{""postTreatmentChemicalAgentConcentrationUnit"":[""v%""],""_id"":""6576f263e2284937359911cd"",""postTreatment"":""Crosslinking"",""postTreatmentChemicalAgentSmiles"":""NCCCCCCN"",""postTreatmentChemicalAgentConcentration"":""100""}]",,12.09,1.8613981325449336,"1942",0,,,,,,,"90:10",,,,,,,,,,,,,,,,,,,,,,,,,,,,,,,,,,,,,,,,,,,,,,,,,,,,,,,,,,,,,,,,,,,,,,"[]",,,,,,,,,,,,
"6576f264e2284937359911d0","2023-12-11T11:28:36.092Z","[""1-Methyl-2-pyrrolidinone (NMP)"",""Tetrahydrofuran (THF)""]","[""water""]","[]","[]","20","250","[]","[]","[]","[]","[]","[]","[]","[]",,,,,false,"Dead-end",10,25,1.54,"Butyl acetate","Dye","Zinc tetraphenylporphyrin",678,17,"µmol/L",1,"[]",,,,true,false,"Accepted","[""ISA""]","[""Polyvinylidenefluoride""]","[]","[]","[""Crosslinking""]","6576f25ee22849373599113a","2023-12-11T11:28:30.556Z","2023-09-11T00:00:00.000Z","Molecular weight resolution of solvent resistant nanofiltration (SRNF) membranes","Scientific Report","backOffice","10.1016/j.memsci.2023.121792","65003a2e9af97755a1fa02ed","Sareh Rezaei Hosseinabadi and Laurens A.J. Rutgeerts and Ivo F.J. Vankelecom","https://doi.org/10.1016/j.memsci.2023.121792",0,"ISA/inorganic/dense","PVDF-NMP","Scientific report",,"[{""postTreatmentChemicalAgentConcentrationUnit"":[""v%""],""_id"":""6576f264e2284937359911d1"",""postTreatment"":""Crosslinking"",""postTreatmentChemicalAgentSmiles"":""NCCCCCCN"",""postTreatmentChemicalAgentConcentration"":""100""}]",,15.23,53,"1943",0,,,,,,,"90:10",,,,,,,,,,,,,,,,,,,,,,,,,,,,,,,,,,,,,,,,,,,,,,,,,,,,,,,,,,,,,,,,,,,,,,"[]",,,,,,,,,,,,
"6576f264e2284937359911d4","2023-12-11T11:28:36.257Z","[""1-Methyl-2-pyrrolidinone (NMP)"",""Tetrahydrofuran (THF)""]","[""water""]","[]","[]","20","250","[]","[]","[]","[]","[]","[]","[]","[]",,,,,false,"Dead-end",10,25,1.54,"Butyl acetate","Dye","Sudan Black B",456.54,17,"µmol/L",1,"[]",,,,true,false,"Accepted","[""ISA""]","[""Polyvinylidenefluoride""]","[]","[]","[""Crosslinking""]","6576f25ee22849373599113a","2023-12-11T11:28:30.556Z","2023-09-11T00:00:00.000Z","Molecular weight resolution of solvent resistant nanofiltration (SRNF) membranes","Scientific Report","backOffice","10.1016/j.memsci.2023.121792","65003a2e9af97755a1fa02ed","Sareh Rezaei Hosseinabadi and Laurens A.J. Rutgeerts and Ivo F.J. Vankelecom","https://doi.org/10.1016/j.memsci.2023.121792",0,"ISA/inorganic/dense","PVDF-NMP","Scientific report",,"[{""postTreatmentChemicalAgentConcentrationUnit"":[""v%""],""_id"":""6576f264e2284937359911d5"",""postTreatment"":""Crosslinking"",""postTreatmentChemicalAgentSmiles"":""NCCCCCCN"",""postTreatmentChemicalAgentConcentration"":""100""}]",,17.48,72,"1944",0,,,,,,,"90:10",,,,,,,,,,,,,,,,,,,,,,,,,,,,,,,,,,,,,,,,,,,,,,,,,,,,,,,,,,,,,,,,,,,,,,"[]",,,,,,,,,,,,
"6576f264e2284937359911d8","2023-12-11T11:28:36.442Z","[""1-Methyl-2-pyrrolidinone (NMP)"",""Tetrahydrofuran (THF)""]","[""water""]","[]","[]","20","250","[]","[]","[]","[]","[]","[]","[]","[]",,,,,false,"Dead-end",10,25,1.54,"Chloroform","Dye","5,10,15,20-Tetrakis(3,5-di-tert-butyl phenyl)porphyrin",1036,17,"µmol/L",1,"[]",,,,true,false,"Accepted","[""ISA""]","[""Polyvinylidenefluoride""]","[]","[]","[""Crosslinking""]","6576f25ee22849373599113a","2023-12-11T11:28:30.556Z","2023-09-11T00:00:00.000Z","Molecular weight resolution of solvent resistant nanofiltration (SRNF) membranes","Scientific Report","backOffice","10.1016/j.memsci.2023.121792","65003a2e9af97755a1fa02ed","Sareh Rezaei Hosseinabadi and Laurens A.J. Rutgeerts and Ivo F.J. Vankelecom","https://doi.org/10.1016/j.memsci.2023.121792",0,"ISA/inorganic/dense","PVDF-NMP","Scientific report",,"[{""postTreatmentChemicalAgentConcentrationUnit"":[""v%""],""_id"":""6576f264e2284937359911d9"",""postTreatment"":""Crosslinking"",""postTreatmentChemicalAgentSmiles"":""NCCCCCCN"",""postTreatmentChemicalAgentConcentration"":""100""}]",,12.08,20,"1945",0,,,,,,,"90:10",,,,,,,,,,,,,,,,,,,,,,,,,,,,,,,,,,,,,,,,,,,,,,,,,,,,,,,,,,,,,,,,,,,,,,"[]",,,,,,,,,,,,
"6576f264e2284937359911dc","2023-12-11T11:28:36.583Z","[""1-Methyl-2-pyrrolidinone (NMP)"",""Tetrahydrofuran (THF)""]","[""water""]","[]","[]","20","250","[]","[]","[]","[]","[]","[]","[]","[]",,,,,false,"Dead-end",10,25,1.54,"Chloroform","Dye","Zinc tetraphenylporphyrin",678,17,"µmol/L",1,"[]",,,,true,false,"Accepted","[""ISA""]","[""Polyvinylidenefluoride""]","[]","[]","[""Crosslinking""]","6576f25ee22849373599113a","2023-12-11T11:28:30.556Z","2023-09-11T00:00:00.000Z","Molecular weight resolution of solvent resistant nanofiltration (SRNF) membranes","Scientific Report","backOffice","10.1016/j.memsci.2023.121792","65003a2e9af97755a1fa02ed","Sareh Rezaei Hosseinabadi and Laurens A.J. Rutgeerts and Ivo F.J. Vankelecom","https://doi.org/10.1016/j.memsci.2023.121792",0,"ISA/inorganic/dense","PVDF-NMP","Scientific report",,"[{""postTreatmentChemicalAgentConcentrationUnit"":[""v%""],""_id"":""6576f264e2284937359911dd"",""postTreatment"":""Crosslinking"",""postTreatmentChemicalAgentSmiles"":""NCCCCCCN"",""postTreatmentChemicalAgentConcentration"":""100""}]",,13.06,44,"1946",0,,,,,,,"90:10",,,,,,,,,,,,,,,,,,,,,,,,,,,,,,,,,,,,,,,,,,,,,,,,,,,,,,,,,,,,,,,,,,,,,,"[]",,,,,,,,,,,,
"6576f264e2284937359911e0","2023-12-11T11:28:36.713Z","[""1-Methyl-2-pyrrolidinone (NMP)"",""Tetrahydrofuran (THF)""]","[""water""]","[]","[]","20","250","[]","[]","[]","[]","[]","[]","[]","[]",,,,,false,"Dead-end",10,25,1.54,"Chloroform","Dye","Sudan Black B",456.54,17,"µmol/L",1,"[]",,,,true,false,"Accepted","[""ISA""]","[""Polyvinylidenefluoride""]","[]","[]","[""Crosslinking""]","6576f25ee22849373599113a","2023-12-11T11:28:30.556Z","2023-09-11T00:00:00.000Z","Molecular weight resolution of solvent resistant nanofiltration (SRNF) membranes","Scientific Report","backOffice","10.1016/j.memsci.2023.121792","65003a2e9af97755a1fa02ed","Sareh Rezaei Hosseinabadi and Laurens A.J. Rutgeerts and Ivo F.J. Vankelecom","https://doi.org/10.1016/j.memsci.2023.121792",0,"ISA/inorganic/dense","PVDF-NMP","Scientific report",,"[{""postTreatmentChemicalAgentConcentrationUnit"":[""v%""],""_id"":""6576f264e2284937359911e1"",""postTreatment"":""Crosslinking"",""postTreatmentChemicalAgentSmiles"":""NCCCCCCN"",""postTreatmentChemicalAgentConcentration"":""100""}]",,15.59,70,"1947",0,,,,,,,"90:10",,,,,,,,,,,,,,,,,,,,,,,,,,,,,,,,,,,,,,,,,,,,,,,,,,,,,,,,,,,,,,,,,,,,,,"[]",,,,,,,,,,,,
"6576f264e2284937359911e4","2023-12-11T11:28:36.839Z","[""1-Methyl-2-pyrrolidinone (NMP)"",""Tetrahydrofuran (THF)""]","[""water""]","[]","[]","22","200","[]","[]","[]","[]","[]","[]","[]","[]",,,,,false,"Dead-end",10,25,1.54,"water","Dye","Rose Bengal (disodium salt)",1017.64,17,"µmol/L",1,"[]",,,,true,false,"Accepted","[""ISA""]","[""Polyimide(Matrimid® 5218)""]","[]","[]","[""Crosslinking""]","6576f25ee22849373599113a","2023-12-11T11:28:30.556Z","2023-09-11T00:00:00.000Z","Molecular weight resolution of solvent resistant nanofiltration (SRNF) membranes","Scientific Report","backOffice","10.1016/j.memsci.2023.121792","65003a2e9af97755a1fa02ed","Sareh Rezaei Hosseinabadi and Laurens A.J. Rutgeerts and Ivo F.J. Vankelecom","https://doi.org/10.1016/j.memsci.2023.121792",0,"ISA/inorganic/dense","PI-22","Scientific report",,"[{""postTreatmentChemicalAgentConcentrationUnit"":[""wt%""],""_id"":""6576f264e2284937359911e5"",""postTreatment"":""Crosslinking"",""postTreatmentChemicalAgentSmiles"":""NCCCCCCN"",""postTreatmentChemicalAgentConcentration"":""2""}]",,3.5,30,"1948",0,,,,,,,"60:40",,,,,,,,,,,,,,,,,,,,,,,,,,,,,,,,,,,,,,,,,,,,,,,,,,,,,,,,,,,,,,,,,,,,,,"[]",,,,,,,,,,,,
"6576f264e2284937359911e8","2023-12-11T11:28:36.981Z","[""1-Methyl-2-pyrrolidinone (NMP)"",""Tetrahydrofuran (THF)""]","[""water""]","[]","[]","22","200","[]","[]","[]","[]","[]","[]","[]","[]",,,,,false,"Dead-end",10,25,1.54,"water","Dye","Acid fuchsine (trisodium salt)",585.5,17,"µmol/L",1,"[]",,,,true,false,"Accepted","[""ISA""]","[""Polyimide(Matrimid® 5218)""]","[]","[]","[""Crosslinking""]","6576f25ee22849373599113a","2023-12-11T11:28:30.556Z","2023-09-11T00:00:00.000Z","Molecular weight resolution of solvent resistant nanofiltration (SRNF) membranes","Scientific Report","backOffice","10.1016/j.memsci.2023.121792","65003a2e9af97755a1fa02ed","Sareh Rezaei Hosseinabadi and Laurens A.J. Rutgeerts and Ivo F.J. Vankelecom","https://doi.org/10.1016/j.memsci.2023.121792",0,"ISA/inorganic/dense","PI-22","Scientific report",,"[{""postTreatmentChemicalAgentConcentrationUnit"":[""wt%""],""_id"":""6576f264e2284937359911e9"",""postTreatment"":""Crosslinking"",""postTreatmentChemicalAgentSmiles"":""NCCCCCCN"",""postTreatmentChemicalAgentConcentration"":""2""}]",,4.38,96,"1949",0,,,,,,,"60:40",,,,,,,,,,,,,,,,,,,,,,,,,,,,,,,,,,,,,,,,,,,,,,,,,,,,,,,,,,,,,,,,,,,,,,"[]",,,,,,,,,,,,
"6576f265e2284937359911ec","2023-12-11T11:28:37.145Z","[""1-Methyl-2-pyrrolidinone (NMP)"",""Tetrahydrofuran (THF)""]","[""water""]","[]","[]","22","200","[]","[]","[]","[]","[]","[]","[]","[]",,,,,false,"Dead-end",10,25,1.54,"water","Dye","Rhodamine B base",442.55,17,"µmol/L",1,"[]",,,,true,false,"Accepted","[""ISA""]","[""Polyimide(Matrimid® 5218)""]","[]","[]","[""Crosslinking""]","6576f25ee22849373599113a","2023-12-11T11:28:30.556Z","2023-09-11T00:00:00.000Z","Molecular weight resolution of solvent resistant nanofiltration (SRNF) membranes","Scientific Report","backOffice","10.1016/j.memsci.2023.121792","65003a2e9af97755a1fa02ed","Sareh Rezaei Hosseinabadi and Laurens A.J. Rutgeerts and Ivo F.J. Vankelecom","https://doi.org/10.1016/j.memsci.2023.121792",0,"ISA/inorganic/dense","PI-22","Scientific report",,"[{""postTreatmentChemicalAgentConcentrationUnit"":[""wt%""],""_id"":""6576f265e2284937359911ed"",""postTreatment"":""Crosslinking"",""postTreatmentChemicalAgentSmiles"":""NCCCCCCN"",""postTreatmentChemicalAgentConcentration"":""2""}]",,5.56,99,"1950",0,,,,,,,"60:40",,,,,,,,,,,,,,,,,,,,,,,,,,,,,,,,,,,,,,,,,,,,,,,,,,,,,,,,,,,,,,,,,,,,,,"[]",,,,,,,,,,,,
