Repository: BAMresearch/onf-database

This repository belongs to the the publication "Revealing structure-property-performance relationships of organic solvent nanofiltration membranes using a FAIR, open-access database" published in ADD JOURNAL (DOI). 
It uses a dataset derived from The Open Membrane Database (https://openmembranedatabase.org/). The access date was April 8th 2025. The original dataset is in the repository as OMD_SRNF_2025-04-08.csv file.

The main researchers involved in the study are Sarah Glass (ORCID: 0000-0002-0625-0057), Petra Merten (no ORCID available), Torsten Brinkmann (ORCID: 0000-0002-5114-6259) and Volkan Filiz (ORCID: 0000-0003-0239-8641). 

The repository contains 5 Python files:

File: OMD_SRNF_2025-04-08.csv (part 72 of 184)
"6576f265e2284937359911f0","2023-12-11T11:28:37.267Z","[""1-Methyl-2-pyrrolidinone (NMP)"",""Tetrahydrofuran (THF)""]","[""water""]","[]","[]","22","200","[]","[]","[]","[]","[]","[]","[]","[]",,,,,false,"Dead-end",10,25,1.54,"Ethanol","Dye","Rose Bengal (disodium salt)",1017.64,17,"µmol/L",1,"[]",,,,true,false,"Accepted","[""ISA""]","[""Polyimide(Matrimid® 5218)""]","[]","[]","[""Crosslinking""]","6576f25ee22849373599113a","2023-12-11T11:28:30.556Z","2023-09-11T00:00:00.000Z","Molecular weight resolution of solvent resistant nanofiltration (SRNF) membranes","Scientific Report","backOffice","10.1016/j.memsci.2023.121792","65003a2e9af97755a1fa02ed","Sareh Rezaei Hosseinabadi and Laurens A.J. Rutgeerts and Ivo F.J. Vankelecom","https://doi.org/10.1016/j.memsci.2023.121792",0,"ISA/inorganic/dense","PI-22","Scientific report",,"[{""postTreatmentChemicalAgentConcentrationUnit"":[""wt%""],""_id"":""6576f265e2284937359911f1"",""postTreatment"":""Crosslinking"",""postTreatmentChemicalAgentSmiles"":""NCCCCCCN"",""postTreatmentChemicalAgentConcentration"":""2""}]",,4.12,65,"1951",0,,,,,,,"60:40",,,,,,,,,,,,,,,,,,,,,,,,,,,,,,,,,,,,,,,,,,,,,,,,,,,,,,,,,,,,,,,,,,,,,,"[]",,,,,,,,,,,,
"6576f265e2284937359911f4","2023-12-11T11:28:37.395Z","[""1-Methyl-2-pyrrolidinone (NMP)"",""Tetrahydrofuran (THF)""]","[""water""]","[]","[]","22","200","[]","[]","[]","[]","[]","[]","[]","[]",,,,,false,"Dead-end",10,25,1.54,"Ethanol","Dye","Acid fuchsine (trisodium salt)",585.5,17,"µmol/L",1,"[]",,,,true,false,"Accepted","[""ISA""]","[""Polyimide(Matrimid® 5218)""]","[]","[]","[""Crosslinking""]","6576f25ee22849373599113a","2023-12-11T11:28:30.556Z","2023-09-11T00:00:00.000Z","Molecular weight resolution of solvent resistant nanofiltration (SRNF) membranes","Scientific Report","backOffice","10.1016/j.memsci.2023.121792","65003a2e9af97755a1fa02ed","Sareh Rezaei Hosseinabadi and Laurens A.J. Rutgeerts and Ivo F.J. Vankelecom","https://doi.org/10.1016/j.memsci.2023.121792",0,"ISA/inorganic/dense","PI-22","Scientific report",,"[{""postTreatmentChemicalAgentConcentrationUnit"":[""wt%""],""_id"":""6576f265e2284937359911f5"",""postTreatment"":""Crosslinking"",""postTreatmentChemicalAgentSmiles"":""NCCCCCCN"",""postTreatmentChemicalAgentConcentration"":""2""}]",,4.67,96,"1952",0,,,,,,,"60:40",,,,,,,,,,,,,,,,,,,,,,,,,,,,,,,,,,,,,,,,,,,,,,,,,,,,,,,,,,,,,,,,,,,,,,"[]",,,,,,,,,,,,
"6576f265e2284937359911f8","2023-12-11T11:28:37.521Z","[""1-Methyl-2-pyrrolidinone (NMP)"",""Tetrahydrofuran (THF)""]","[""water""]","[]","[]","22","200","[]","[]","[]","[]","[]","[]","[]","[]",,,,,false,"Dead-end",10,25,1.54,"Ethanol","Dye","Rhodamine B base",442.55,17,"µmol/L",1,"[]",,,,true,false,"Accepted","[""ISA""]","[""Polyimide(Matrimid® 5218)""]","[]","[]","[""Crosslinking""]","6576f25ee22849373599113a","2023-12-11T11:28:30.556Z","2023-09-11T00:00:00.000Z","Molecular weight resolution of solvent resistant nanofiltration (SRNF) membranes","Scientific Report","backOffice","10.1016/j.memsci.2023.121792","65003a2e9af97755a1fa02ed","Sareh Rezaei Hosseinabadi and Laurens A.J. Rutgeerts and Ivo F.J. Vankelecom","https://doi.org/10.1016/j.memsci.2023.121792",0,"ISA/inorganic/dense","PI-22","Scientific report",,"[{""postTreatmentChemicalAgentConcentrationUnit"":[""wt%""],""_id"":""6576f265e2284937359911f9"",""postTreatment"":""Crosslinking"",""postTreatmentChemicalAgentSmiles"":""NCCCCCCN"",""postTreatmentChemicalAgentConcentration"":""2""}]",,5.35,99,"1953",0,,,,,,,"60:40",,,,,,,,,,,,,,,,,,,,,,,,,,,,,,,,,,,,,,,,,,,,,,,,,,,,,,,,,,,,,,,,,,,,,,"[]",,,,,,,,,,,,
"6576f265e2284937359911fc","2023-12-11T11:28:37.689Z","[""1-Methyl-2-pyrrolidinone (NMP)"",""Tetrahydrofuran (THF)""]","[""water""]","[]","[]","22","200","[]","[]","[]","[]","[]","[]","[]","[]",,,,,false,"Dead-end",10,25,1.54,"Isopropanol (IPA)","Dye","Rose Bengal (disodium salt)",1017.64,17,"µmol/L",1,"[]",,,,true,false,"Accepted","[""ISA""]","[""Polyimide(Matrimid® 5218)""]","[]","[]","[""Crosslinking""]","6576f25ee22849373599113a","2023-12-11T11:28:30.556Z","2023-09-11T00:00:00.000Z","Molecular weight resolution of solvent resistant nanofiltration (SRNF) membranes","Scientific Report","backOffice","10.1016/j.memsci.2023.121792","65003a2e9af97755a1fa02ed","Sareh Rezaei Hosseinabadi and Laurens A.J. Rutgeerts and Ivo F.J. Vankelecom","https://doi.org/10.1016/j.memsci.2023.121792",0,"ISA/inorganic/dense","PI-22","Scientific report",,"[{""postTreatmentChemicalAgentConcentrationUnit"":[""wt%""],""_id"":""6576f265e2284937359911fd"",""postTreatment"":""Crosslinking"",""postTreatmentChemicalAgentSmiles"":""NCCCCCCN"",""postTreatmentChemicalAgentConcentration"":""2""}]",,0.35,35,"1954",0,,,,,,,"60:40",,,,,,,,,,,,,,,,,,,,,,,,,,,,,,,,,,,,,,,,,,,,,,,,,,,,,,,,,,,,,,,,,,,,,,"[]",,,,,,,,,,,,
"6576f265e228493735991200","2023-12-11T11:28:37.842Z","[""1-Methyl-2-pyrrolidinone (NMP)"",""Tetrahydrofuran (THF)""]","[""water""]","[]","[]","22","200","[]","[]","[]","[]","[]","[]","[]","[]",,,,,false,"Dead-end",10,25,1.54,"Isopropanol (IPA)","Dye","Acid fuchsine (trisodium salt)",585.5,17,"µmol/L",1,"[]",,,,true,false,"Accepted","[""ISA""]","[""Polyimide(Matrimid® 5218)""]","[]","[]","[""Crosslinking""]","6576f25ee22849373599113a","2023-12-11T11:28:30.556Z","2023-09-11T00:00:00.000Z","Molecular weight resolution of solvent resistant nanofiltration (SRNF) membranes","Scientific Report","backOffice","10.1016/j.memsci.2023.121792","65003a2e9af97755a1fa02ed","Sareh Rezaei Hosseinabadi and Laurens A.J. Rutgeerts and Ivo F.J. Vankelecom","https://doi.org/10.1016/j.memsci.2023.121792",0,"ISA/inorganic/dense","PI-22","Scientific report",,"[{""postTreatmentChemicalAgentConcentrationUnit"":[""wt%""],""_id"":""6576f265e228493735991201"",""postTreatment"":""Crosslinking"",""postTreatmentChemicalAgentSmiles"":""NCCCCCCN"",""postTreatmentChemicalAgentConcentration"":""2""}]",,0.78,32,"1955",0,,,,,,,"60:40",,,,,,,,,,,,,,,,,,,,,,,,,,,,,,,,,,,,,,,,,,,,,,,,,,,,,,,,,,,,,,,,,,,,,,"[]",,,,,,,,,,,,
"6576f265e228493735991204","2023-12-11T11:28:37.969Z","[""1-Methyl-2-pyrrolidinone (NMP)"",""Tetrahydrofuran (THF)""]","[""water""]","[]","[]","22","200","[]","[]","[]","[]","[]","[]","[]","[]",,,,,false,"Dead-end",10,25,1.54,"Isopropanol (IPA)","Dye","Rhodamine B base",442.55,17,"µmol/L",1,"[]",,,,true,false,"Accepted","[""ISA""]","[""Polyimide(Matrimid® 5218)""]","[]","[]","[""Crosslinking""]","6576f25ee22849373599113a","2023-12-11T11:28:30.556Z","2023-09-11T00:00:00.000Z","Molecular weight resolution of solvent resistant nanofiltration (SRNF) membranes","Scientific Report","backOffice","10.1016/j.memsci.2023.121792","65003a2e9af97755a1fa02ed","Sareh Rezaei Hosseinabadi and Laurens A.J. Rutgeerts and Ivo F.J. Vankelecom","https://doi.org/10.1016/j.memsci.2023.121792",0,"ISA/inorganic/dense","PI-22","Scientific report",,"[{""postTreatmentChemicalAgentConcentrationUnit"":[""wt%""],""_id"":""6576f265e228493735991205"",""postTreatment"":""Crosslinking"",""postTreatmentChemicalAgentSmiles"":""NCCCCCCN"",""postTreatmentChemicalAgentConcentration"":""2""}]",,0.53,99,"1956",0,,,,,,,"60:40",,,,,,,,,,,,,,,,,,,,,,,,,,,,,,,,,,,,,,,,,,,,,,,,,,,,,,,,,,,,,,,,,,,,,,"[]",,,,,,,,,,,,
"6576f266e228493735991208","2023-12-11T11:28:38.131Z","[""1-Methyl-2-pyrrolidinone (NMP)"",""Tetrahydrofuran (THF)""]","[""water""]","[]","[]","22","200","[]","[]","[]","[]","[]","[]","[]","[]",,,,,false,"Dead-end",10,25,1.54,"Toluene","Dye","5,10,15,20-Tetrakis(3,5-di-tert-butyl phenyl)porphyrin",1036,17,"µmol/L",1,"[]",,,,true,false,"Accepted","[""ISA""]","[""Polyimide(Matrimid® 5218)""]","[]","[]","[""Crosslinking""]","6576f25ee22849373599113a","2023-12-11T11:28:30.556Z","2023-09-11T00:00:00.000Z","Molecular weight resolution of solvent resistant nanofiltration (SRNF) membranes","Scientific Report","backOffice","10.1016/j.memsci.2023.121792","65003a2e9af97755a1fa02ed","Sareh Rezaei Hosseinabadi and Laurens A.J. Rutgeerts and Ivo F.J. Vankelecom","https://doi.org/10.1016/j.memsci.2023.121792",0,"ISA/inorganic/dense","PI-22","Scientific report",,"[{""postTreatmentChemicalAgentConcentrationUnit"":[""wt%""],""_id"":""6576f266e228493735991209"",""postTreatment"":""Crosslinking"",""postTreatmentChemicalAgentSmiles"":""NCCCCCCN"",""postTreatmentChemicalAgentConcentration"":""2""}]",,1.88,45,"1957",0,,,,,,,"60:40",,,,,,,,,,,,,,,,,,,,,,,,,,,,,,,,,,,,,,,,,,,,,,,,,,,,,,,,,,,,,,,,,,,,,,"[]",,,,,,,,,,,,
"6576f266e22849373599120c","2023-12-11T11:28:38.272Z","[""1-Methyl-2-pyrrolidinone (NMP)"",""Tetrahydrofuran (THF)""]","[""water""]","[]","[]","22","200","[]","[]","[]","[]","[]","[]","[]","[]",,,,,false,"Dead-end",10,25,1.54,"Toluene","Dye","Zinc tetraphenylporphyrin",678,17,"µmol/L",1,"[]",,,,true,false,"Accepted","[""ISA""]","[""Polyimide(Matrimid® 5218)""]","[]","[]","[""Crosslinking""]","6576f25ee22849373599113a","2023-12-11T11:28:30.556Z","2023-09-11T00:00:00.000Z","Molecular weight resolution of solvent resistant nanofiltration (SRNF) membranes","Scientific Report","backOffice","10.1016/j.memsci.2023.121792","65003a2e9af97755a1fa02ed","Sareh Rezaei Hosseinabadi and Laurens A.J. Rutgeerts and Ivo F.J. Vankelecom","https://doi.org/10.1016/j.memsci.2023.121792",0,"ISA/inorganic/dense","PI-22","Scientific report",,"[{""postTreatmentChemicalAgentConcentrationUnit"":[""wt%""],""_id"":""6576f266e22849373599120d"",""postTreatment"":""Crosslinking"",""postTreatmentChemicalAgentSmiles"":""NCCCCCCN"",""postTreatmentChemicalAgentConcentration"":""2""}]",,1.98,72,"1958",0,,,,,,,"60:40",,,,,,,,,,,,,,,,,,,,,,,,,,,,,,,,,,,,,,,,,,,,,,,,,,,,,,,,,,,,,,,,,,,,,,"[]",,,,,,,,,,,,
"6576f266e228493735991210","2023-12-11T11:28:38.407Z","[""1-Methyl-2-pyrrolidinone (NMP)"",""Tetrahydrofuran (THF)""]","[""water""]","[]","[]","22","200","[]","[]","[]","[]","[]","[]","[]","[]",,,,,false,"Dead-end",10,25,1.54,"Toluene","Dye","Sudan Black B",456.54,17,"µmol/L",1,"[]",,,,true,false,"Accepted","[""ISA""]","[""Polyimide(Matrimid® 5218)""]","[]","[]","[""Crosslinking""]","6576f25ee22849373599113a","2023-12-11T11:28:30.556Z","2023-09-11T00:00:00.000Z","Molecular weight resolution of solvent resistant nanofiltration (SRNF) membranes","Scientific Report","backOffice","10.1016/j.memsci.2023.121792","65003a2e9af97755a1fa02ed","Sareh Rezaei Hosseinabadi and Laurens A.J. Rutgeerts and Ivo F.J. Vankelecom","https://doi.org/10.1016/j.memsci.2023.121792",0,"ISA/inorganic/dense","PI-22","Scientific report",,"[{""postTreatmentChemicalAgentConcentrationUnit"":[""wt%""],""_id"":""6576f266e228493735991211"",""postTreatment"":""Crosslinking"",""postTreatmentChemicalAgentSmiles"":""NCCCCCCN"",""postTreatmentChemicalAgentConcentration"":""2""}]",,2.36,94,"1959",0,,,,,,,"60:40",,,,,,,,,,,,,,,,,,,,,,,,,,,,,,,,,,,,,,,,,,,,,,,,,,,,,,,,,,,,,,,,,,,,,,"[]",,,,,,,,,,,,
"6576f266e228493735991214","2023-12-11T11:28:38.561Z","[""1-Methyl-2-pyrrolidinone (NMP)"",""Tetrahydrofuran (THF)""]","[""water""]","[]","[]","22","200","[]","[]","[]","[]","[]","[]","[]","[]",,,,,false,"Dead-end",10,25,1.54,"Xylene","Dye","5,10,15,20-Tetrakis(3,5-di-tert-butyl phenyl)porphyrin",1036,17,"µmol/L",1,"[]",,,,true,false,"Accepted","[""ISA""]","[""Polyimide(Matrimid® 5218)""]","[]","[]","[""Crosslinking""]","6576f25ee22849373599113a","2023-12-11T11:28:30.556Z","2023-09-11T00:00:00.000Z","Molecular weight resolution of solvent resistant nanofiltration (SRNF) membranes","Scientific Report","backOffice","10.1016/j.memsci.2023.121792","65003a2e9af97755a1fa02ed","Sareh Rezaei Hosseinabadi and Laurens A.J. Rutgeerts and Ivo F.J. Vankelecom","https://doi.org/10.1016/j.memsci.2023.121792",0,"ISA/inorganic/dense","PI-22","Scientific report",,"[{""postTreatmentChemicalAgentConcentrationUnit"":[""wt%""],""_id"":""6576f266e228493735991215"",""postTreatment"":""Crosslinking"",""postTreatmentChemicalAgentSmiles"":""NCCCCCCN"",""postTreatmentChemicalAgentConcentration"":""2""}]",,1.75,40,"1960",0,,,,,,,"60:40",,,,,,,,,,,,,,,,,,,,,,,,,,,,,,,,,,,,,,,,,,,,,,,,,,,,,,,,,,,,,,,,,,,,,,"[]",,,,,,,,,,,,
"6576f266e228493735991218","2023-12-11T11:28:38.694Z","[""1-Methyl-2-pyrrolidinone (NMP)"",""Tetrahydrofuran (THF)""]","[""water""]","[]","[]","22","200","[]","[]","[]","[]","[]","[]","[]","[]",,,,,false,"Dead-end",10,25,1.54,"Xylene","Dye","Zinc tetraphenylporphyrin",678,17,"µmol/L",1,"[]",,,,true,false,"Accepted","[""ISA""]","[""Polyimide(Matrimid® 5218)""]","[]","[]","[""Crosslinking""]","6576f25ee22849373599113a","2023-12-11T11:28:30.556Z","2023-09-11T00:00:00.000Z","Molecular weight resolution of solvent resistant nanofiltration (SRNF) membranes","Scientific Report","backOffice","10.1016/j.memsci.2023.121792","65003a2e9af97755a1fa02ed","Sareh Rezaei Hosseinabadi and Laurens A.J. Rutgeerts and Ivo F.J. Vankelecom","https://doi.org/10.1016/j.memsci.2023.121792",0,"ISA/inorganic/dense","PI-22","Scientific report",,"[{""postTreatmentChemicalAgentConcentrationUnit"":[""wt%""],""_id"":""6576f266e228493735991219"",""postTreatment"":""Crosslinking"",""postTreatmentChemicalAgentSmiles"":""NCCCCCCN"",""postTreatmentChemicalAgentConcentration"":""2""}]",,1.89,69,"1961",0,,,,,,,"60:40",,,,,,,,,,,,,,,,,,,,,,,,,,,,,,,,,,,,,,,,,,,,,,,,,,,,,,,,,,,,,,,,,,,,,,"[]",,,,,,,,,,,,
"6576f266e22849373599121c","2023-12-11T11:28:38.822Z","[""1-Methyl-2-pyrrolidinone (NMP)"",""Tetrahydrofuran (THF)""]","[""water""]","[]","[]","22","200","[]","[]","[]","[]","[]","[]","[]","[]",,,,,false,"Dead-end",10,25,1.54,"Xylene","Dye","Sudan Black B",456.54,17,"µmol/L",1,"[]",,,,true,false,"Accepted","[""ISA""]","[""Polyimide(Matrimid® 5218)""]","[]","[]","[""Crosslinking""]","6576f25ee22849373599113a","2023-12-11T11:28:30.556Z","2023-09-11T00:00:00.000Z","Molecular weight resolution of solvent resistant nanofiltration (SRNF) membranes","Scientific Report","backOffice","10.1016/j.memsci.2023.121792","65003a2e9af97755a1fa02ed","Sareh Rezaei Hosseinabadi and Laurens A.J. Rutgeerts and Ivo F.J. Vankelecom","https://doi.org/10.1016/j.memsci.2023.121792",0,"ISA/inorganic/dense","PI-22","Scientific report",,"[{""postTreatmentChemicalAgentConcentrationUnit"":[""wt%""],""_id"":""6576f266e22849373599121d"",""postTreatment"":""Crosslinking"",""postTreatmentChemicalAgentSmiles"":""NCCCCCCN"",""postTreatmentChemicalAgentConcentration"":""2""}]",,2.21,92,"1962",0,,,,,,,"60:40",,,,,,,,,,,,,,,,,,,,,,,,,,,,,,,,,,,,,,,,,,,,,,,,,,,,,,,,,,,,,,,,,,,,,,"[]",,,,,,,,,,,,
"6576f266e228493735991220","2023-12-11T11:28:38.999Z","[""1-Methyl-2-pyrrolidinone (NMP)"",""Tetrahydrofuran (THF)""]","[""water""]","[]","[]","22","200","[]","[]","[]","[]","[]","[]","[]","[]",,,,,false,"Dead-end",10,25,1.54,"Butyl acetate","Dye","5,10,15,20-Tetrakis(3,5-di-tert-butyl phenyl)porphyrin",1036,17,"µmol/L",1,"[]",,,,true,false,"Accepted","[""ISA""]","[""Polyimide(Matrimid® 5218)""]","[]","[]","[""Crosslinking""]","6576f25ee22849373599113a","2023-12-11T11:28:30.556Z","2023-09-11T00:00:00.000Z","Molecular weight resolution of solvent resistant nanofiltration (SRNF) membranes","Scientific Report","backOffice","10.1016/j.memsci.2023.121792","65003a2e9af97755a1fa02ed","Sareh Rezaei Hosseinabadi and Laurens A.J. Rutgeerts and Ivo F.J. Vankelecom","https://doi.org/10.1016/j.memsci.2023.121792",0,"ISA/inorganic/dense","PI-22","Scientific report",,"[{""postTreatmentChemicalAgentConcentrationUnit"":[""wt%""],""_id"":""6576f266e228493735991221"",""postTreatment"":""Crosslinking"",""postTreatmentChemicalAgentSmiles"":""NCCCCCCN"",""postTreatmentChemicalAgentConcentration"":""2""}]",,2.55,68,"1963",0,,,,,,,"60:40",,,,,,,,,,,,,,,,,,,,,,,,,,,,,,,,,,,,,,,,,,,,,,,,,,,,,,,,,,,,,,,,,,,,,,"[]",,,,,,,,,,,,
"6576f267e228493735991224","2023-12-11T11:28:39.166Z","[""1-Methyl-2-pyrrolidinone (NMP)"",""Tetrahydrofuran (THF)""]","[""water""]","[]","[]","22","200","[]","[]","[]","[]","[]","[]","[]","[]",,,,,false,"Dead-end",10,25,1.54,"Butyl acetate","Dye","Zinc tetraphenylporphyrin",678,17,"µmol/L",1,"[]",,,,true,false,"Accepted","[""ISA""]","[""Polyimide(Matrimid® 5218)""]","[]","[]","[""Crosslinking""]","6576f25ee22849373599113a","2023-12-11T11:28:30.556Z","2023-09-11T00:00:00.000Z","Molecular weight resolution of solvent resistant nanofiltration (SRNF) membranes","Scientific Report","backOffice","10.1016/j.memsci.2023.121792","65003a2e9af97755a1fa02ed","Sareh Rezaei Hosseinabadi and Laurens A.J. Rutgeerts and Ivo F.J. Vankelecom","https://doi.org/10.1016/j.memsci.2023.121792",0,"ISA/inorganic/dense","PI-22","Scientific report",,"[{""postTreatmentChemicalAgentConcentrationUnit"":[""wt%""],""_id"":""6576f267e228493735991225"",""postTreatment"":""Crosslinking"",""postTreatmentChemicalAgentSmiles"":""NCCCCCCN"",""postTreatmentChemicalAgentConcentration"":""2""}]",,3.02,89,"1964",0,,,,,,,"60:40",,,,,,,,,,,,,,,,,,,,,,,,,,,,,,,,,,,,,,,,,,,,,,,,,,,,,,,,,,,,,,,,,,,,,,"[]",,,,,,,,,,,,
"6576f267e228493735991228","2023-12-11T11:28:39.298Z","[""1-Methyl-2-pyrrolidinone (NMP)"",""Tetrahydrofuran (THF)""]","[""water""]","[]","[]","22","200","[]","[]","[]","[]","[]","[]","[]","[]",,,,,false,"Dead-end",10,25,1.54,"Butyl acetate","Dye","Sudan Black B",456.54,17,"µmol/L",1,"[]",,,,true,false,"Accepted","[""ISA""]","[""Polyimide(Matrimid® 5218)""]","[]","[]","[""Crosslinking""]","6576f25ee22849373599113a","2023-12-11T11:28:30.556Z","2023-09-11T00:00:00.000Z","Molecular weight resolution of solvent resistant nanofiltration (SRNF) membranes","Scientific Report","backOffice","10.1016/j.memsci.2023.121792","65003a2e9af97755a1fa02ed","Sareh Rezaei Hosseinabadi and Laurens A.J. Rutgeerts and Ivo F.J. Vankelecom","https://doi.org/10.1016/j.memsci.2023.121792",0,"ISA/inorganic/dense","PI-22","Scientific report",,"[{""postTreatmentChemicalAgentConcentrationUnit"":[""wt%""],""_id"":""6576f267e228493735991229"",""postTreatment"":""Crosslinking"",""postTreatmentChemicalAgentSmiles"":""NCCCCCCN"",""postTreatmentChemicalAgentConcentration"":""2""}]",,3.66,97,"1965",0,,,,,,,"60:40",,,,,,,,,,,,,,,,,,,,,,,,,,,,,,,,,,,,,,,,,,,,,,,,,,,,,,,,,,,,,,,,,,,,,,"[]",,,,,,,,,,,,
"6576f267e22849373599122c","2023-12-11T11:28:39.425Z","[""1-Methyl-2-pyrrolidinone (NMP)"",""Tetrahydrofuran (THF)""]","[""water""]","[]","[]","22","200","[]","[]","[]","[]","[]","[]","[]","[]",,,,,false,"Dead-end",10,25,1.54,"Chloroform","Dye","5,10,15,20-Tetrakis(3,5-di-tert-butyl phenyl)porphyrin",1036,17,"µmol/L",1,"[]",,,,true,false,"Accepted","[""ISA""]","[""Polyimide(Matrimid® 5218)""]","[]","[]","[""Crosslinking""]","6576f25ee22849373599113a","2023-12-11T11:28:30.556Z","2023-09-11T00:00:00.000Z","Molecular weight resolution of solvent resistant nanofiltration (SRNF) membranes","Scientific Report","backOffice","10.1016/j.memsci.2023.121792","65003a2e9af97755a1fa02ed","Sareh Rezaei Hosseinabadi and Laurens A.J. Rutgeerts and Ivo F.J. Vankelecom","https://doi.org/10.1016/j.memsci.2023.121792",0,"ISA/inorganic/dense","PI-22","Scientific report",,"[{""postTreatmentChemicalAgentConcentrationUnit"":[""wt%""],""_id"":""6576f267e22849373599122d"",""postTreatment"":""Crosslinking"",""postTreatmentChemicalAgentSmiles"":""NCCCCCCN"",""postTreatmentChemicalAgentConcentration"":""2""}]",,2.95,40,"1966",0,,,,,,,"60:40",,,,,,,,,,,,,,,,,,,,,,,,,,,,,,,,,,,,,,,,,,,,,,,,,,,,,,,,,,,,,,,,,,,,,,"[]",,,,,,,,,,,,
"6576f267e228493735991230","2023-12-11T11:28:39.576Z","[""1-Methyl-2-pyrrolidinone (NMP)"",""Tetrahydrofuran (THF)""]","[""water""]","[]","[]","22","200","[]","[]","[]","[]","[]","[]","[]","[]",,,,,false,"Dead-end",10,25,1.54,"Chloroform","Dye","Zinc tetraphenylporphyrin",678,17,"µmol/L",1,"[]",,,,true,false,"Accepted","[""ISA""]","[""Polyimide(Matrimid® 5218)""]","[]","[]","[""Crosslinking""]","6576f25ee22849373599113a","2023-12-11T11:28:30.556Z","2023-09-11T00:00:00.000Z","Molecular weight resolution of solvent resistant nanofiltration (SRNF) membranes","Scientific Report","backOffice","10.1016/j.memsci.2023.121792","65003a2e9af97755a1fa02ed","Sareh Rezaei Hosseinabadi and Laurens A.J. Rutgeerts and Ivo F.J. Vankelecom","https://doi.org/10.1016/j.memsci.2023.121792",0,"ISA/inorganic/dense","PI-22","Scientific report",,"[{""postTreatmentChemicalAgentConcentrationUnit"":[""wt%""],""_id"":""6576f267e228493735991231"",""postTreatment"":""Crosslinking"",""postTreatmentChemicalAgentSmiles"":""NCCCCCCN"",""postTreatmentChemicalAgentConcentration"":""2""}]",,3.58,92.48,"1967",0,,,,,,,"60:40",,,,,,,,,,,,,,,,,,,,,,,,,,,,,,,,,,,,,,,,,,,,,,,,,,,,,,,,,,,,,,,,,,,,,,"[]",,,,,,,,,,,,
"6576f267e228493735991234","2023-12-11T11:28:39.709Z","[""1-Methyl-2-pyrrolidinone (NMP)"",""Tetrahydrofuran (THF)""]","[""water""]","[]","[]","22","200","[]","[]","[]","[]","[]","[]","[]","[]",,,,,false,"Dead-end",10,25,1.54,"Chloroform","Dye","Sudan Black B",456.54,17,"µmol/L",1,"[]",,,,true,false,"Accepted","[""ISA""]","[""Polyimide(Matrimid® 5218)""]","[]","[]","[""Crosslinking""]","6576f25ee22849373599113a","2023-12-11T11:28:30.556Z","2023-09-11T00:00:00.000Z","Molecular weight resolution of solvent resistant nanofiltration (SRNF) membranes","Scientific Report","backOffice","10.1016/j.memsci.2023.121792","65003a2e9af97755a1fa02ed","Sareh Rezaei Hosseinabadi and Laurens A.J. Rutgeerts and Ivo F.J. Vankelecom","https://doi.org/10.1016/j.memsci.2023.121792",0,"ISA/inorganic/dense","PI-22","Scientific report",,"[{""postTreatmentChemicalAgentConcentrationUnit"":[""wt%""],""_id"":""6576f267e228493735991235"",""postTreatment"":""Crosslinking"",""postTreatmentChemicalAgentSmiles"":""NCCCCCCN"",""postTreatmentChemicalAgentConcentration"":""2""}]",,4.5,98.75,"1968",0,,,,,,,"60:40",,,,,,,,,,,,,,,,,,,,,,,,,,,,,,,,,,,,,,,,,,,,,,,,,,,,,,,,,,,,,,,,,,,,,,"[]",,,,,,,,,,,,
"6576f267e228493735991238","2023-12-11T11:28:39.851Z","[""1-Methyl-2-pyrrolidinone (NMP)"",""Tetrahydrofuran (THF)""]","[""water""]","[]","[]","18","200","[]","[]","[]","[]","[]","[]","[]","[]",,,,,false,"Dead-end",10,25,1.54,"water","Dye","Rose Bengal (disodium salt)",1017.64,17,"µmol/L",1,"[]",,,,true,false,"Accepted","[""ISA""]","[""Polyimide(Matrimid® 5218)""]","[]","[]","[""Crosslinking""]","6576f25ee22849373599113a","2023-12-11T11:28:30.556Z","2023-09-11T00:00:00.000Z","Molecular weight resolution of solvent resistant nanofiltration (SRNF) membranes","Scientific Report","backOffice","10.1016/j.memsci.2023.121792","65003a2e9af97755a1fa02ed","Sareh Rezaei Hosseinabadi and Laurens A.J. Rutgeerts and Ivo F.J. Vankelecom","https://doi.org/10.1016/j.memsci.2023.121792",0,"ISA/inorganic/dense","PI-18","Scientific report",,"[{""postTreatmentChemicalAgentConcentrationUnit"":[""wt%""],""_id"":""6576f267e228493735991239"",""postTreatment"":""Crosslinking"",""postTreatmentChemicalAgentSmiles"":""NCCCCCCN"",""postTreatmentChemicalAgentConcentration"":""2""}]",,7.21,10,"1969",0,,,,,,,"60:40",,,,,,,,,,,,,,,,,,,,,,,,,,,,,,,,,,,,,,,,,,,,,,,,,,,,,,,,,,,,,,,,,,,,,,"[]",,,,,,,,,,,,
"6576f267e22849373599123c","2023-12-11T11:28:39.988Z","[""1-Methyl-2-pyrrolidinone (NMP)"",""Tetrahydrofuran (THF)""]","[""water""]","[]","[]","18","200","[]","[]","[]","[]","[]","[]","[]","[]",,,,,false,"Dead-end",10,25,1.54,"water","Dye","Acid fuchsine (trisodium salt)",585.5,17,"µmol/L",1,"[]",,,,true,false,"Accepted","[""ISA""]","[""Polyimide(Matrimid® 5218)""]","[]","[]","[""Crosslinking""]","6576f25ee22849373599113a","2023-12-11T11:28:30.556Z","2023-09-11T00:00:00.000Z","Molecular weight resolution of solvent resistant nanofiltration (SRNF) membranes","Scientific Report","backOffice","10.1016/j.memsci.2023.121792","65003a2e9af97755a1fa02ed","Sareh Rezaei Hosseinabadi and Laurens A.J. Rutgeerts and Ivo F.J. Vankelecom","https://doi.org/10.1016/j.memsci.2023.121792",0,"ISA/inorganic/dense","PI-18","Scientific report",,"[{""postTreatmentChemicalAgentConcentrationUnit"":[""wt%""],""_id"":""6576f267e22849373599123d"",""postTreatment"":""Crosslinking"",""postTreatmentChemicalAgentSmiles"":""NCCCCCCN"",""postTreatmentChemicalAgentConcentration"":""2""}]",,8.16,93,"1970",0,,,,,,,"60:40",,,,,,,,,,,,,,,,,,,,,,,,,,,,,,,,,,,,,,,,,,,,,,,,,,,,,,,,,,,,,,,,,,,,,,"[]",,,,,,,,,,,,
"6576f268e228493735991240","2023-12-11T11:28:40.115Z","[""1-Methyl-2-pyrrolidinone (NMP)"",""Tetrahydrofuran (THF)""]","[""water""]","[]","[]","18","200","[]","[]","[]","[]","[]","[]","[]","[]",,,,,false,"Dead-end",10,25,1.54,"water","Dye","Rhodamine B base",442.55,17,"µmol/L",1,"[]",,,,true,false,"Accepted","[""ISA""]","[""Polyimide(Matrimid® 5218)""]","[]","[]","[""Crosslinking""]","6576f25ee22849373599113a","2023-12-11T11:28:30.556Z","2023-09-11T00:00:00.000Z","Molecular weight resolution of solvent resistant nanofiltration (SRNF) membranes","Scientific Report","backOffice","10.1016/j.memsci.2023.121792","65003a2e9af97755a1fa02ed","Sareh Rezaei Hosseinabadi and Laurens A.J. Rutgeerts and Ivo F.J. Vankelecom","https://doi.org/10.1016/j.memsci.2023.121792",0,"ISA/inorganic/dense","PI-18","Scientific report",,"[{""postTreatmentChemicalAgentConcentrationUnit"":[""wt%""],""_id"":""6576f268e228493735991241"",""postTreatment"":""Crosslinking"",""postTreatmentChemicalAgentSmiles"":""NCCCCCCN"",""postTreatmentChemicalAgentConcentration"":""2""}]",,8.95,94,"1971",0,,,,,,,"60:40",,,,,,,,,,,,,,,,,,,,,,,,,,,,,,,,,,,,,,,,,,,,,,,,,,,,,,,,,,,,,,,,,,,,,,"[]",,,,,,,,,,,,
"6576f268e228493735991244","2023-12-11T11:28:40.263Z","[""1-Methyl-2-pyrrolidinone (NMP)"",""Tetrahydrofuran (THF)""]","[""water""]","[]","[]","18","200","[]","[]","[]","[]","[]","[]","[]","[]",,,,,false,"Dead-end",10,25,1.54,"Ethanol","Dye","Rose Bengal (disodium salt)",1017.64,17,"µmol/L",1,"[]",,,,true,false,"Accepted","[""ISA""]","[""Polyimide(Matrimid® 5218)""]","[]","[]","[""Crosslinking""]","6576f25ee22849373599113a","2023-12-11T11:28:30.556Z","2023-09-11T00:00:00.000Z","Molecular weight resolution of solvent resistant nanofiltration (SRNF) membranes","Scientific Report","backOffice","10.1016/j.memsci.2023.121792","65003a2e9af97755a1fa02ed","Sareh Rezaei Hosseinabadi and Laurens A.J. Rutgeerts and Ivo F.J. Vankelecom","https://doi.org/10.1016/j.memsci.2023.121792",0,"ISA/inorganic/dense","PI-18","Scientific report",,"[{""postTreatmentChemicalAgentConcentrationUnit"":[""wt%""],""_id"":""6576f268e228493735991245"",""postTreatment"":""Crosslinking"",""postTreatmentChemicalAgentSmiles"":""NCCCCCCN"",""postTreatmentChemicalAgentConcentration"":""2""}]",,7.48,38,"1972",0,,,,,,,"60:40",,,,,,,,,,,,,,,,,,,,,,,,,,,,,,,,,,,,,,,,,,,,,,,,,,,,,,,,,,,,,,,,,,,,,,"[]",,,,,,,,,,,,
"6576f268e228493735991248","2023-12-11T11:28:40.440Z","[""1-Methyl-2-pyrrolidinone (NMP)"",""Tetrahydrofuran (THF)""]","[""water""]","[]","[]","18","200","[]","[]","[]","[]","[]","[]","[]","[]",,,,,false,"Dead-end",10,25,1.54,"Ethanol","Dye","Acid fuchsine (trisodium salt)",585.5,17,"µmol/L",1,"[]",,,,true,false,"Accepted","[""ISA""]","[""Polyimide(Matrimid® 5218)""]","[]","[]","[""Crosslinking""]","6576f25ee22849373599113a","2023-12-11T11:28:30.556Z","2023-09-11T00:00:00.000Z","Molecular weight resolution of solvent resistant nanofiltration (SRNF) membranes","Scientific Report","backOffice","10.1016/j.memsci.2023.121792","65003a2e9af97755a1fa02ed","Sareh Rezaei Hosseinabadi and Laurens A.J. Rutgeerts and Ivo F.J. Vankelecom","https://doi.org/10.1016/j.memsci.2023.121792",0,"ISA/inorganic/dense","PI-18","Scientific report",,"[{""postTreatmentChemicalAgentConcentrationUnit"":[""wt%""],""_id"":""6576f268e228493735991249"",""postTreatment"":""Crosslinking"",""postTreatmentChemicalAgentSmiles"":""NCCCCCCN"",""postTreatmentChemicalAgentConcentration"":""2""}]",,8.56,93,"1973",0,,,,,,,"60:40",,,,,,,,,,,,,,,,,,,,,,,,,,,,,,,,,,,,,,,,,,,,,,,,,,,,,,,,,,,,,,,,,,,,,,"[]",,,,,,,,,,,,
"6576f268e22849373599124c","2023-12-11T11:28:40.561Z","[""1-Methyl-2-pyrrolidinone (NMP)"",""Tetrahydrofuran (THF)""]","[""water""]","[]","[]","18","200","[]","[]","[]","[]","[]","[]","[]","[]",,,,,false,"Dead-end",10,25,1.54,"Ethanol","Dye","Rhodamine B base",442.55,17,"µmol/L",1,"[]",,,,true,false,"Accepted","[""ISA""]","[""Polyimide(Matrimid® 5218)""]","[]","[]","[""Crosslinking""]","6576f25ee22849373599113a","2023-12-11T11:28:30.556Z","2023-09-11T00:00:00.000Z","Molecular weight resolution of solvent resistant nanofiltration (SRNF) membranes","Scientific Report","backOffice","10.1016/j.memsci.2023.121792","65003a2e9af97755a1fa02ed","Sareh Rezaei Hosseinabadi and Laurens A.J. Rutgeerts and Ivo F.J. Vankelecom","https://doi.org/10.1016/j.memsci.2023.121792",0,"ISA/inorganic/dense","PI-18","Scientific report",,"[{""postTreatmentChemicalAgentConcentrationUnit"":[""wt%""],""_id"":""6576f268e22849373599124d"",""postTreatment"":""Crosslinking"",""postTreatmentChemicalAgentSmiles"":""NCCCCCCN"",""postTreatmentChemicalAgentConcentration"":""2""}]",,9.11,95,"1974",0,,,,,,,"60:40",,,,,,,,,,,,,,,,,,,,,,,,,,,,,,,,,,,,,,,,,,,,,,,,,,,,,,,,,,,,,,,,,,,,,,"[]",,,,,,,,,,,,
"6576f268e228493735991250","2023-12-11T11:28:40.679Z","[""1-Methyl-2-pyrrolidinone (NMP)"",""Tetrahydrofuran (THF)""]","[""water""]","[]","[]","18","200","[]","[]","[]","[]","[]","[]","[]","[]",,,,,false,"Dead-end",10,25,1.54,"Isopropanol (IPA)","Dye","Rose Bengal (disodium salt)",1017.64,17,"µmol/L",1,"[]",,,,true,false,"Accepted","[""ISA""]","[""Polyimide(Matrimid® 5218)""]","[]","[]","[""Crosslinking""]","6576f25ee22849373599113a","2023-12-11T11:28:30.556Z","2023-09-11T00:00:00.000Z","Molecular weight resolution of solvent resistant nanofiltration (SRNF) membranes","Scientific Report","backOffice","10.1016/j.memsci.2023.121792","65003a2e9af97755a1fa02ed","Sareh Rezaei Hosseinabadi and Laurens A.J. Rutgeerts and Ivo F.J. Vankelecom","https://doi.org/10.1016/j.memsci.2023.121792",0,"ISA/inorganic/dense","PI-18","Scientific report",,"[{""postTreatmentChemicalAgentConcentrationUnit"":[""wt%""],""_id"":""6576f268e228493735991251"",""postTreatment"":""Crosslinking"",""postTreatmentChemicalAgentSmiles"":""NCCCCCCN"",""postTreatmentChemicalAgentConcentration"":""2""}]",,1.15,15,"1975",0,,,,,,,"60:40",,,,,,,,,,,,,,,,,,,,,,,,,,,,,,,,,,,,,,,,,,,,,,,,,,,,,,,,,,,,,,,,,,,,,,"[]",,,,,,,,,,,,
"6576f268e228493735991254","2023-12-11T11:28:40.799Z","[""1-Methyl-2-pyrrolidinone (NMP)"",""Tetrahydrofuran (THF)""]","[""water""]","[]","[]","18","200","[]","[]","[]","[]","[]","[]","[]","[]",,,,,false,"Dead-end",10,25,1.54,"Isopropanol (IPA)","Dye","Acid fuchsine (trisodium salt)",585.5,17,"µmol/L",1,"[]",,,,true,false,"Accepted","[""ISA""]","[""Polyimide(Matrimid® 5218)""]","[]","[]","[""Crosslinking""]","6576f25ee22849373599113a","2023-12-11T11:28:30.556Z","2023-09-11T00:00:00.000Z","Molecular weight resolution of solvent resistant nanofiltration (SRNF) membranes","Scientific Report","backOffice","10.1016/j.memsci.2023.121792","65003a2e9af97755a1fa02ed","Sareh Rezaei Hosseinabadi and Laurens A.J. Rutgeerts and Ivo F.J. Vankelecom","https://doi.org/10.1016/j.memsci.2023.121792",0,"ISA/inorganic/dense","PI-18","Scientific report",,"[{""postTreatmentChemicalAgentConcentrationUnit"":[""wt%""],""_id"":""6576f268e228493735991255"",""postTreatment"":""Crosslinking"",""postTreatmentChemicalAgentSmiles"":""NCCCCCCN"",""postTreatmentChemicalAgentConcentration"":""2""}]",,2.01,8,"1976",0,,,,,,,"60:40",,,,,,,,,,,,,,,,,,,,,,,,,,,,,,,,,,,,,,,,,,,,,,,,,,,,,,,,,,,,,,,,,,,,,,"[]",,,,,,,,,,,,
"6576f268e228493735991258","2023-12-11T11:28:40.932Z","[""1-Methyl-2-pyrrolidinone (NMP)"",""Tetrahydrofuran (THF)""]","[""water""]","[]","[]","18","200","[]","[]","[]","[]","[]","[]","[]","[]",,,,,false,"Dead-end",10,25,1.54,"Isopropanol (IPA)","Dye","Rhodamine B base",442.55,17,"µmol/L",1,"[]",,,,true,false,"Accepted","[""ISA""]","[""Polyimide(Matrimid® 5218)""]","[]","[]","[""Crosslinking""]","6576f25ee22849373599113a","2023-12-11T11:28:30.556Z","2023-09-11T00:00:00.000Z","Molecular weight resolution of solvent resistant nanofiltration (SRNF) membranes","Scientific Report","backOffice","10.1016/j.memsci.2023.121792","65003a2e9af97755a1fa02ed","Sareh Rezaei Hosseinabadi and Laurens A.J. Rutgeerts and Ivo F.J. Vankelecom","https://doi.org/10.1016/j.memsci.2023.121792",0,"ISA/inorganic/dense","PI-18","Scientific report",,"[{""postTreatmentChemicalAgentConcentrationUnit"":[""wt%""],""_id"":""6576f268e228493735991259"",""postTreatment"":""Crosslinking"",""postTreatmentChemicalAgentSmiles"":""NCCCCCCN"",""postTreatmentChemicalAgentConcentration"":""2""}]",,1.78,99,"1977",0,,,,,,,"60:40",,,,,,,,,,,,,,,,,,,,,,,,,,,,,,,,,,,,,,,,,,,,,,,,,,,,,,,,,,,,,,,,,,,,,,"[]",,,,,,,,,,,,
"6576f269e22849373599125c","2023-12-11T11:28:41.062Z","[""1-Methyl-2-pyrrolidinone (NMP)"",""Tetrahydrofuran (THF)""]","[""water""]","[]","[]","18","200","[]","[]","[]","[]","[]","[]","[]","[]",,,,,false,"Dead-end",10,25,1.54,"Toluene","Dye","5,10,15,20-Tetrakis(3,5-di-tert-butyl phenyl)porphyrin",1036,17,"µmol/L",1,"[]",,,,true,false,"Accepted","[""ISA""]","[""Polyimide(Matrimid® 5218)""]","[]","[]","[""Crosslinking""]","6576f25ee22849373599113a","2023-12-11T11:28:30.556Z","2023-09-11T00:00:00.000Z","Molecular weight resolution of solvent resistant nanofiltration (SRNF) membranes","Scientific Report","backOffice","10.1016/j.memsci.2023.121792","65003a2e9af97755a1fa02ed","Sareh Rezaei Hosseinabadi and Laurens A.J. Rutgeerts and Ivo F.J. Vankelecom","https://doi.org/10.1016/j.memsci.2023.121792",0,"ISA/inorganic/dense","PI-18","Scientific report",,"[{""postTreatmentChemicalAgentConcentrationUnit"":[""wt%""],""_id"":""6576f269e22849373599125d"",""postTreatment"":""Crosslinking"",""postTreatmentChemicalAgentSmiles"":""NCCCCCCN"",""postTreatmentChemicalAgentConcentration"":""2""}]",,6.48,35,"1978",0,,,,,,,"60:40",,,,,,,,,,,,,,,,,,,,,,,,,,,,,,,,,,,,,,,,,,,,,,,,,,,,,,,,,,,,,,,,,,,,,,"[]",,,,,,,,,,,,
"6576f269e228493735991260","2023-12-11T11:28:41.202Z","[""1-Methyl-2-pyrrolidinone (NMP)"",""Tetrahydrofuran (THF)""]","[""water""]","[]","[]","18","200","[]","[]","[]","[]","[]","[]","[]","[]",,,,,false,"Dead-end",10,25,1.54,"Toluene","Dye","Zinc tetraphenylporphyrin",678,17,"µmol/L",1,"[]",,,,true,false,"Accepted","[""ISA""]","[""Polyimide(Matrimid® 5218)""]","[]","[]","[""Crosslinking""]","6576f25ee22849373599113a","2023-12-11T11:28:30.556Z","2023-09-11T00:00:00.000Z","Molecular weight resolution of solvent resistant nanofiltration (SRNF) membranes","Scientific Report","backOffice","10.1016/j.memsci.2023.121792","65003a2e9af97755a1fa02ed","Sareh Rezaei Hosseinabadi and Laurens A.J. Rutgeerts and Ivo F.J. Vankelecom","https://doi.org/10.1016/j.memsci.2023.121792",0,"ISA/inorganic/dense","PI-18","Scientific report",,"[{""postTreatmentChemicalAgentConcentrationUnit"":[""wt%""],""_id"":""6576f269e228493735991261"",""postTreatment"":""Crosslinking"",""postTreatmentChemicalAgentSmiles"":""NCCCCCCN"",""postTreatmentChemicalAgentConcentration"":""2""}]",,7.56,59,"1979",0,,,,,,,"60:40",,,,,,,,,,,,,,,,,,,,,,,,,,,,,,,,,,,,,,,,,,,,,,,,,,,,,,,,,,,,,,,,,,,,,,"[]",,,,,,,,,,,,
"6576f269e228493735991264","2023-12-11T11:28:41.331Z","[""1-Methyl-2-pyrrolidinone (NMP)"",""Tetrahydrofuran (THF)""]","[""water""]","[]","[]","18","200","[]","[]","[]","[]","[]","[]","[]","[]",,,,,false,"Dead-end",10,25,1.54,"Toluene","Dye","Sudan Black B",456.54,17,"µmol/L",1,"[]",,,,true,false,"Accepted","[""ISA""]","[""Polyimide(Matrimid® 5218)""]","[]","[]","[""Crosslinking""]","6576f25ee22849373599113a","2023-12-11T11:28:30.556Z","2023-09-11T00:00:00.000Z","Molecular weight resolution of solvent resistant nanofiltration (SRNF) membranes","Scientific Report","backOffice","10.1016/j.memsci.2023.121792","65003a2e9af97755a1fa02ed","Sareh Rezaei Hosseinabadi and Laurens A.J. Rutgeerts and Ivo F.J. Vankelecom","https://doi.org/10.1016/j.memsci.2023.121792",0,"ISA/inorganic/dense","PI-18","Scientific report",,"[{""postTreatmentChemicalAgentConcentrationUnit"":[""wt%""],""_id"":""6576f269e228493735991265"",""postTreatment"":""Crosslinking"",""postTreatmentChemicalAgentSmiles"":""NCCCCCCN"",""postTreatmentChemicalAgentConcentration"":""2""}]",,8.81,82,"1980",0,,,,,,,"60:40",,,,,,,,,,,,,,,,,,,,,,,,,,,,,,,,,,,,,,,,,,,,,,,,,,,,,,,,,,,,,,,,,,,,,,"[]",,,,,,,,,,,,
"6576f269e228493735991268","2023-12-11T11:28:41.474Z","[""1-Methyl-2-pyrrolidinone (NMP)"",""Tetrahydrofuran (THF)""]","[""water""]","[]","[]","18","200","[]","[]","[]","[]","[]","[]","[]","[]",,,,,false,"Dead-end",10,25,1.54,"Xylene","Dye","5,10,15,20-Tetrakis(3,5-di-tert-butyl phenyl)porphyrin",1036,17,"µmol/L",1,"[]",,,,true,false,"Accepted","[""ISA""]","[""Polyimide(Matrimid® 5218)""]","[]","[]","[""Crosslinking""]","6576f25ee22849373599113a","2023-12-11T11:28:30.556Z","2023-09-11T00:00:00.000Z","Molecular weight resolution of solvent resistant nanofiltration (SRNF) membranes","Scientific Report","backOffice","10.1016/j.memsci.2023.121792","65003a2e9af97755a1fa02ed","Sareh Rezaei Hosseinabadi and Laurens A.J. Rutgeerts and Ivo F.J. Vankelecom","https://doi.org/10.1016/j.memsci.2023.121792",0,"ISA/inorganic/dense","PI-18","Scientific report",,"[{""postTreatmentChemicalAgentConcentrationUnit"":[""wt%""],""_id"":""6576f269e228493735991269"",""postTreatment"":""Crosslinking"",""postTreatmentChemicalAgentSmiles"":""NCCCCCCN"",""postTreatmentChemicalAgentConcentration"":""2""}]",,7.48,32,"1981",0,,,,,,,"60:40",,,,,,,,,,,,,,,,,,,,,,,,,,,,,,,,,,,,,,,,,,,,,,,,,,,,,,,,,,,,,,,,,,,,,,"[]",,,,,,,,,,,,
"6576f269e22849373599126c","2023-12-11T11:28:41.643Z","[""1-Methyl-2-pyrrolidinone (NMP)"",""Tetrahydrofuran (THF)""]","[""water""]","[]","[]","18","200","[]","[]","[]","[]","[]","[]","[]","[]",,,,,false,"Dead-end",10,25,1.54,"Xylene","Dye","Zinc tetraphenylporphyrin",678,17,"µmol/L",1,"[]",,,,true,false,"Accepted","[""ISA""]","[""Polyimide(Matrimid® 5218)""]","[]","[]","[""Crosslinking""]","6576f25ee22849373599113a","2023-12-11T11:28:30.556Z","2023-09-11T00:00:00.000Z","Molecular weight resolution of solvent resistant nanofiltration (SRNF) membranes","Scientific Report","backOffice","10.1016/j.memsci.2023.121792","65003a2e9af97755a1fa02ed","Sareh Rezaei Hosseinabadi and Laurens A.J. Rutgeerts and Ivo F.J. Vankelecom","https://doi.org/10.1016/j.memsci.2023.121792",0,"ISA/inorganic/dense","PI-18","Scientific report",,"[{""postTreatmentChemicalAgentConcentrationUnit"":[""wt%""],""_id"":""6576f269e22849373599126d"",""postTreatment"":""Crosslinking"",""postTreatmentChemicalAgentSmiles"":""NCCCCCCN"",""postTreatmentChemicalAgentConcentration"":""2""}]",,8.56,55,"1982",0,,,,,,,"60:40",,,,,,,,,,,,,,,,,,,,,,,,,,,,,,,,,,,,,,,,,,,,,,,,,,,,,,,,,,,,,,,,,,,,,,"[]",,,,,,,,,,,,
"6576f269e228493735991270","2023-12-11T11:28:41.826Z","[""1-Methyl-2-pyrrolidinone (NMP)"",""Tetrahydrofuran (THF)""]","[""water""]","[]","[]","18","200","[]","[]","[]","[]","[]","[]","[]","[]",,,,,false,"Dead-end",10,25,1.54,"Xylene","Dye","Sudan Black B",456.54,17,"µmol/L",1,"[]",,,,true,false,"Accepted","[""ISA""]","[""Polyimide(Matrimid® 5218)""]","[]","[]","[""Crosslinking""]","6576f25ee22849373599113a","2023-12-11T11:28:30.556Z","2023-09-11T00:00:00.000Z","Molecular weight resolution of solvent resistant nanofiltration (SRNF) membranes","Scientific Report","backOffice","10.1016/j.memsci.2023.121792","65003a2e9af97755a1fa02ed","Sareh Rezaei Hosseinabadi and Laurens A.J. Rutgeerts and Ivo F.J. Vankelecom","https://doi.org/10.1016/j.memsci.2023.121792",0,"ISA/inorganic/dense","PI-18","Scientific report",,"[{""postTreatmentChemicalAgentConcentrationUnit"":[""wt%""],""_id"":""6576f269e228493735991271"",""postTreatment"":""Crosslinking"",""postTreatmentChemicalAgentSmiles"":""NCCCCCCN"",""postTreatmentChemicalAgentConcentration"":""2""}]",,9.22,78,"1983",0,,,,,,,"60:40",,,,,,,,,,,,,,,,,,,,,,,,,,,,,,,,,,,,,,,,,,,,,,,,,,,,,,,,,,,,,,,,,,,,,,"[]",,,,,,,,,,,,
