Repository: BAMresearch/onf-database

This repository belongs to the the publication "Revealing structure-property-performance relationships of organic solvent nanofiltration membranes using a FAIR, open-access database" published in ADD JOURNAL (DOI). 
It uses a dataset derived from The Open Membrane Database (https://openmembranedatabase.org/). The access date was April 8th 2025. The original dataset is in the repository as OMD_SRNF_2025-04-08.csv file.

The main researchers involved in the study are Sarah Glass (ORCID: 0000-0002-0625-0057), Petra Merten (no ORCID available), Torsten Brinkmann (ORCID: 0000-0002-5114-6259) and Volkan Filiz (ORCID: 0000-0003-0239-8641). 

The repository contains 5 Python files:

File: OMD_SRNF_2025-04-08.csv (part 73 of 184)
"6576f269e228493735991274","2023-12-11T11:28:41.951Z","[""1-Methyl-2-pyrrolidinone (NMP)"",""Tetrahydrofuran (THF)""]","[""water""]","[]","[]","18","200","[]","[]","[]","[]","[]","[]","[]","[]",,,,,false,"Dead-end",10,25,1.54,"Butyl acetate","Dye","5,10,15,20-Tetrakis(3,5-di-tert-butyl phenyl)porphyrin",1036,17,"µmol/L",1,"[]",,,,true,false,"Accepted","[""ISA""]","[""Polyimide(Matrimid® 5218)""]","[]","[]","[""Crosslinking""]","6576f25ee22849373599113a","2023-12-11T11:28:30.556Z","2023-09-11T00:00:00.000Z","Molecular weight resolution of solvent resistant nanofiltration (SRNF) membranes","Scientific Report","backOffice","10.1016/j.memsci.2023.121792","65003a2e9af97755a1fa02ed","Sareh Rezaei Hosseinabadi and Laurens A.J. Rutgeerts and Ivo F.J. Vankelecom","https://doi.org/10.1016/j.memsci.2023.121792",0,"ISA/inorganic/dense","PI-18","Scientific report",,"[{""postTreatmentChemicalAgentConcentrationUnit"":[""wt%""],""_id"":""6576f269e228493735991275"",""postTreatment"":""Crosslinking"",""postTreatmentChemicalAgentSmiles"":""NCCCCCCN"",""postTreatmentChemicalAgentConcentration"":""2""}]",,6.48,44,"1984",0,,,,,,,"60:40",,,,,,,,,,,,,,,,,,,,,,,,,,,,,,,,,,,,,,,,,,,,,,,,,,,,,,,,,,,,,,,,,,,,,,"[]",,,,,,,,,,,,
"6576f26ae228493735991278","2023-12-11T11:28:42.087Z","[""1-Methyl-2-pyrrolidinone (NMP)"",""Tetrahydrofuran (THF)""]","[""water""]","[]","[]","18","200","[]","[]","[]","[]","[]","[]","[]","[]",,,,,false,"Dead-end",10,25,1.54,"Butyl acetate","Dye","Zinc tetraphenylporphyrin",678,17,"µmol/L",1,"[]",,,,true,false,"Accepted","[""ISA""]","[""Polyimide(Matrimid® 5218)""]","[]","[]","[""Crosslinking""]","6576f25ee22849373599113a","2023-12-11T11:28:30.556Z","2023-09-11T00:00:00.000Z","Molecular weight resolution of solvent resistant nanofiltration (SRNF) membranes","Scientific Report","backOffice","10.1016/j.memsci.2023.121792","65003a2e9af97755a1fa02ed","Sareh Rezaei Hosseinabadi and Laurens A.J. Rutgeerts and Ivo F.J. Vankelecom","https://doi.org/10.1016/j.memsci.2023.121792",0,"ISA/inorganic/dense","PI-18","Scientific report",,"[{""postTreatmentChemicalAgentConcentrationUnit"":[""wt%""],""_id"":""6576f26ae228493735991279"",""postTreatment"":""Crosslinking"",""postTreatmentChemicalAgentSmiles"":""NCCCCCCN"",""postTreatmentChemicalAgentConcentration"":""2""}]",,7.56,68,"1985",0,,,,,,,"60:40",,,,,,,,,,,,,,,,,,,,,,,,,,,,,,,,,,,,,,,,,,,,,,,,,,,,,,,,,,,,,,,,,,,,,,"[]",,,,,,,,,,,,
"6576f26ae22849373599127c","2023-12-11T11:28:42.227Z","[""1-Methyl-2-pyrrolidinone (NMP)"",""Tetrahydrofuran (THF)""]","[""water""]","[]","[]","18","200","[]","[]","[]","[]","[]","[]","[]","[]",,,,,false,"Dead-end",10,25,1.54,"Butyl acetate","Dye","Sudan Black B",456.54,17,"µmol/L",1,"[]",,,,true,false,"Accepted","[""ISA""]","[""Polyimide(Matrimid® 5218)""]","[]","[]","[""Crosslinking""]","6576f25ee22849373599113a","2023-12-11T11:28:30.556Z","2023-09-11T00:00:00.000Z","Molecular weight resolution of solvent resistant nanofiltration (SRNF) membranes","Scientific Report","backOffice","10.1016/j.memsci.2023.121792","65003a2e9af97755a1fa02ed","Sareh Rezaei Hosseinabadi and Laurens A.J. Rutgeerts and Ivo F.J. Vankelecom","https://doi.org/10.1016/j.memsci.2023.121792",0,"ISA/inorganic/dense","PI-18","Scientific report",,"[{""postTreatmentChemicalAgentConcentrationUnit"":[""wt%""],""_id"":""6576f26ae22849373599127d"",""postTreatment"":""Crosslinking"",""postTreatmentChemicalAgentSmiles"":""NCCCCCCN"",""postTreatmentChemicalAgentConcentration"":""2""}]",,8.22,87,"1986",0,,,,,,,"60:40",,,,,,,,,,,,,,,,,,,,,,,,,,,,,,,,,,,,,,,,,,,,,,,,,,,,,,,,,,,,,,,,,,,,,,"[]",,,,,,,,,,,,
"6576f26ae228493735991280","2023-12-11T11:28:42.350Z","[""1-Methyl-2-pyrrolidinone (NMP)"",""Tetrahydrofuran (THF)""]","[""water""]","[]","[]","18","200","[]","[]","[]","[]","[]","[]","[]","[]",,,,,false,"Dead-end",10,25,1.54,"Chloroform","Dye","5,10,15,20-Tetrakis(3,5-di-tert-butyl phenyl)porphyrin",1036,17,"µmol/L",1,"[]",,,,true,false,"Accepted","[""ISA""]","[""Polyimide(Matrimid® 5218)""]","[]","[]","[""Crosslinking""]","6576f25ee22849373599113a","2023-12-11T11:28:30.556Z","2023-09-11T00:00:00.000Z","Molecular weight resolution of solvent resistant nanofiltration (SRNF) membranes","Scientific Report","backOffice","10.1016/j.memsci.2023.121792","65003a2e9af97755a1fa02ed","Sareh Rezaei Hosseinabadi and Laurens A.J. Rutgeerts and Ivo F.J. Vankelecom","https://doi.org/10.1016/j.memsci.2023.121792",0,"ISA/inorganic/dense","PI-18","Scientific report",,"[{""postTreatmentChemicalAgentConcentrationUnit"":[""wt%""],""_id"":""6576f26ae228493735991281"",""postTreatment"":""Crosslinking"",""postTreatmentChemicalAgentSmiles"":""NCCCCCCN"",""postTreatmentChemicalAgentConcentration"":""2""}]",,8.98,35,"1987",0,,,,,,,"60:40",,,,,,,,,,,,,,,,,,,,,,,,,,,,,,,,,,,,,,,,,,,,,,,,,,,,,,,,,,,,,,,,,,,,,,"[]",,,,,,,,,,,,
"6576f26ae228493735991284","2023-12-11T11:28:42.488Z","[""1-Methyl-2-pyrrolidinone (NMP)"",""Tetrahydrofuran (THF)""]","[""water""]","[]","[]","18","200","[]","[]","[]","[]","[]","[]","[]","[]",,,,,false,"Dead-end",10,25,1.54,"Chloroform","Dye","Zinc tetraphenylporphyrin",678,17,"µmol/L",1,"[]",,,,true,false,"Accepted","[""ISA""]","[""Polyimide(Matrimid® 5218)""]","[]","[]","[""Crosslinking""]","6576f25ee22849373599113a","2023-12-11T11:28:30.556Z","2023-09-11T00:00:00.000Z","Molecular weight resolution of solvent resistant nanofiltration (SRNF) membranes","Scientific Report","backOffice","10.1016/j.memsci.2023.121792","65003a2e9af97755a1fa02ed","Sareh Rezaei Hosseinabadi and Laurens A.J. Rutgeerts and Ivo F.J. Vankelecom","https://doi.org/10.1016/j.memsci.2023.121792",0,"ISA/inorganic/dense","PI-18","Scientific report",,"[{""postTreatmentChemicalAgentConcentrationUnit"":[""wt%""],""_id"":""6576f26ae228493735991285"",""postTreatment"":""Crosslinking"",""postTreatmentChemicalAgentSmiles"":""NCCCCCCN"",""postTreatmentChemicalAgentConcentration"":""2""}]",,9.06,72,"1988",0,,,,,,,"60:40",,,,,,,,,,,,,,,,,,,,,,,,,,,,,,,,,,,,,,,,,,,,,,,,,,,,,,,,,,,,,,,,,,,,,,"[]",,,,,,,,,,,,
"6576f26ae228493735991288","2023-12-11T11:28:42.640Z","[""1-Methyl-2-pyrrolidinone (NMP)"",""Tetrahydrofuran (THF)""]","[""water""]","[]","[]","18","200","[]","[]","[]","[]","[]","[]","[]","[]",,,,,false,"Dead-end",10,25,1.54,"Chloroform","Dye","Sudan Black B",456.54,17,"µmol/L",1,"[]",,,,true,false,"Accepted","[""ISA""]","[""Polyimide(Matrimid® 5218)""]","[]","[]","[""Crosslinking""]","6576f25ee22849373599113a","2023-12-11T11:28:30.556Z","2023-09-11T00:00:00.000Z","Molecular weight resolution of solvent resistant nanofiltration (SRNF) membranes","Scientific Report","backOffice","10.1016/j.memsci.2023.121792","65003a2e9af97755a1fa02ed","Sareh Rezaei Hosseinabadi and Laurens A.J. Rutgeerts and Ivo F.J. Vankelecom","https://doi.org/10.1016/j.memsci.2023.121792",0,"ISA/inorganic/dense","PI-18","Scientific report",,"[{""postTreatmentChemicalAgentConcentrationUnit"":[""wt%""],""_id"":""6576f26ae228493735991289"",""postTreatment"":""Crosslinking"",""postTreatmentChemicalAgentSmiles"":""NCCCCCCN"",""postTreatmentChemicalAgentConcentration"":""2""}]",,10.88,88,"1989",0,,,,,,,"60:40",,,,,,,,,,,,,,,,,,,,,,,,,,,,,,,,,,,,,,,,,,,,,,,,,,,,,,,,,,,,,,,,,,,,,,"[]",,,,,,,,,,,,
"6576f26be22849373599128f","2023-12-11T11:28:43.186Z","[""Tetrahydrofuran (THF)"",""Dimethylformamide (DMF)""]","[""water""]","[]","[]","21","200","[]","[]","[]","[]","[]","[]","[]","[]",,,,,false,"Dead-end",,25,,"Isopropanol (IPA)","Dye","Rose Bengal (disodium salt)",1017.64,17.5,"µmol/L",1,"[""SEM""]",,,,true,false,"Accepted","[""ISA""]","[""Polysulfone""]","[]","[]","[""UV treatment"",""Additive use"",""Drying""]","6576f26be22849373599128b","2023-12-11T11:28:43.036Z","2023-08-03T00:00:00.000Z","UV-cured polysulfone-based membranes: Effect of co-solvent addition and evaporation process on membrane morphology and SRNF performance","Scientific Report","backOffice","10.1016/j.memsci.2016.11.060","65003a2e9af97755a1fa02ed","Veysi Altun and Jean-Christophe Remigy and Ivo F.J. Vankelecom","https://doi.org/10.1016/j.memsci.2016.11.060",0,"ISA/inorganic/dense","UV-Psf_THF/DMF_0s","Scientific report",,"[{""postTreatmentChemicalAgentConcentrationUnit"":[],""_id"":""6576f26be228493735991290"",""postTreatment"":""UV treatment"",""postTreatmentChemicalAgentSmiles"":""N/A"",""postTreatmentChemicalAgentConcentration"":""""},{""postTreatmentChemicalAgentConcentrationUnit"":[""v%"",""v%""],""_id"":""6576f26be228493735991291"",""postTreatment"":""Additive use"",""postTreatmentChemicalAgentSmiles"":""C(C(CO)O)O ;  CC(O)C"",""postTreatmentChemicalAgentConcentration"":""40 ;  60""},{""postTreatmentChemicalAgentConcentrationUnit"":[],""_id"":""6576f26be228493735991292"",""postTreatment"":""Drying"",""postTreatmentChemicalAgentSmiles"":""N/A"",""postTreatmentChemicalAgentConcentration"":""""}]",,0.29,64.7,"1990",0,"C=CC(=O)OCC(CO)(COCC(COC(=O)C=C)(COC(=O)C=C)COC(=O)C=C)COC(=O)C=C ; CC1=CC(=C(C(=C1)C)C(=O)P(=O)(C2=CC=CC=C2)C3=CC=CC=C3)C","5 ;  3",,,,,"15:85",,,,,,,,,,,,,,,,,,,,,,,,,,,,,,,,,,,,,,,,,,,,,,,,,,,,,,,,,,,,,,,,,,,,,,"[]",,,,,,,,,,,,
"6576f26be228493735991297","2023-12-11T11:28:43.334Z","[""Tetrahydrofuran (THF)"",""Dimethylformamide (DMF)""]","[""water""]","[]","[]","21","200","[]","[]","[]","[]","[]","[]","[]","[]",,,,,false,"Dead-end",,25,,"Isopropanol (IPA)","Dye","Rose Bengal (disodium salt)",1017.64,17.5,"µmol/L",1,"[""SEM""]",,,,true,false,"Accepted","[""ISA""]","[""Polysulfone""]","[]","[]","[""UV treatment"",""Additive use"",""Drying""]","6576f26be22849373599128b","2023-12-11T11:28:43.036Z","2023-08-03T00:00:00.000Z","UV-cured polysulfone-based membranes: Effect of co-solvent addition and evaporation process on membrane morphology and SRNF performance","Scientific Report","backOffice","10.1016/j.memsci.2016.11.060","65003a2e9af97755a1fa02ed","Veysi Altun and Jean-Christophe Remigy and Ivo F.J. Vankelecom","https://doi.org/10.1016/j.memsci.2016.11.060",0,"ISA/inorganic/dense","UV-Psf_THF/DMF_10s","Scientific report",,"[{""postTreatmentChemicalAgentConcentrationUnit"":[],""_id"":""6576f26be228493735991298"",""postTreatment"":""UV treatment"",""postTreatmentChemicalAgentSmiles"":""N/A"",""postTreatmentChemicalAgentConcentration"":""""},{""postTreatmentChemicalAgentConcentrationUnit"":[""v%"",""v%""],""_id"":""6576f26be228493735991299"",""postTreatment"":""Additive use"",""postTreatmentChemicalAgentSmiles"":""C(C(CO)O)O ;  CC(O)C"",""postTreatmentChemicalAgentConcentration"":""40 ;  60""},{""postTreatmentChemicalAgentConcentrationUnit"":[],""_id"":""6576f26be22849373599129a"",""postTreatment"":""Drying"",""postTreatmentChemicalAgentSmiles"":""N/A"",""postTreatmentChemicalAgentConcentration"":""""}]",,0.21,73.86,"1991",0,"C=CC(=O)OCC(CO)(COCC(COC(=O)C=C)(COC(=O)C=C)COC(=O)C=C)COC(=O)C=C ; CC1=CC(=C(C(=C1)C)C(=O)P(=O)(C2=CC=CC=C2)C3=CC=CC=C3)C","5 ;  3",,,,,"15:85",,,,,,,,,,,,,,,,,,,,,,,,,,,,,,,,,,,,,,,,,,,,,,,,,,,,,,,,,,,,,,,,,,,,,,"[]",,,,,,,,,,,,
"6576f26be22849373599129f","2023-12-11T11:28:43.521Z","[""Tetrahydrofuran (THF)"",""Dimethylformamide (DMF)""]","[""water""]","[]","[]","21","200","[]","[]","[]","[]","[]","[]","[]","[]",,,,,false,"Dead-end",,25,,"Isopropanol (IPA)","Dye","Rose Bengal (disodium salt)",1017.64,17.5,"µmol/L",1,"[""SEM""]",,,,true,false,"Accepted","[""ISA""]","[""Polysulfone""]","[]","[]","[""UV treatment"",""Additive use"",""Drying""]","6576f26be22849373599128b","2023-12-11T11:28:43.036Z","2023-08-03T00:00:00.000Z","UV-cured polysulfone-based membranes: Effect of co-solvent addition and evaporation process on membrane morphology and SRNF performance","Scientific Report","backOffice","10.1016/j.memsci.2016.11.060","65003a2e9af97755a1fa02ed","Veysi Altun and Jean-Christophe Remigy and Ivo F.J. Vankelecom","https://doi.org/10.1016/j.memsci.2016.11.060",0,"ISA/inorganic/dense","UV-Psf_THF/DMF_20s","Scientific report",,"[{""postTreatmentChemicalAgentConcentrationUnit"":[],""_id"":""6576f26be2284937359912a0"",""postTreatment"":""UV treatment"",""postTreatmentChemicalAgentSmiles"":""N/A"",""postTreatmentChemicalAgentConcentration"":""""},{""postTreatmentChemicalAgentConcentrationUnit"":[""v%"",""v%""],""_id"":""6576f26be2284937359912a1"",""postTreatment"":""Additive use"",""postTreatmentChemicalAgentSmiles"":""C(C(CO)O)O ;  CC(O)C"",""postTreatmentChemicalAgentConcentration"":""40 ;  60""},{""postTreatmentChemicalAgentConcentrationUnit"":[],""_id"":""6576f26be2284937359912a2"",""postTreatment"":""Drying"",""postTreatmentChemicalAgentSmiles"":""N/A"",""postTreatmentChemicalAgentConcentration"":""""}]",,0.16,80.56,"1992",0,"C=CC(=O)OCC(CO)(COCC(COC(=O)C=C)(COC(=O)C=C)COC(=O)C=C)COC(=O)C=C ; CC1=CC(=C(C(=C1)C)C(=O)P(=O)(C2=CC=CC=C2)C3=CC=CC=C3)C","5 ;  3",,,,,"15:85",,,,,,,,,,,,,,,,,,,,,,,,,,,,,,,,,,,,,,,,,,,,,,,,,,,,,,,,,,,,,,,,,,,,,,"[]",,,,,,,,,,,,
"6576f26be2284937359912a7","2023-12-11T11:28:43.692Z","[""Tetrahydrofuran (THF)"",""Dimethylformamide (DMF)""]","[""water""]","[]","[]","21","200","[]","[]","[]","[]","[]","[]","[]","[]",,,,,false,"Dead-end",,25,,"Isopropanol (IPA)","Dye","Rose Bengal (disodium salt)",1017.64,17.5,"µmol/L",1,"[""SEM""]",,,,true,false,"Accepted","[""ISA""]","[""Polysulfone""]","[]","[]","[""UV treatment"",""Additive use"",""Drying""]","6576f26be22849373599128b","2023-12-11T11:28:43.036Z","2023-08-03T00:00:00.000Z","UV-cured polysulfone-based membranes: Effect of co-solvent addition and evaporation process on membrane morphology and SRNF performance","Scientific Report","backOffice","10.1016/j.memsci.2016.11.060","65003a2e9af97755a1fa02ed","Veysi Altun and Jean-Christophe Remigy and Ivo F.J. Vankelecom","https://doi.org/10.1016/j.memsci.2016.11.060",0,"ISA/inorganic/dense","UV-Psf_THF/DMF_30s","Scientific report",,"[{""postTreatmentChemicalAgentConcentrationUnit"":[],""_id"":""6576f26be2284937359912a8"",""postTreatment"":""UV treatment"",""postTreatmentChemicalAgentSmiles"":""N/A"",""postTreatmentChemicalAgentConcentration"":""""},{""postTreatmentChemicalAgentConcentrationUnit"":[""v%"",""v%""],""_id"":""6576f26be2284937359912a9"",""postTreatment"":""Additive use"",""postTreatmentChemicalAgentSmiles"":""C(C(CO)O)O ;  CC(O)C"",""postTreatmentChemicalAgentConcentration"":""40 ;  60""},{""postTreatmentChemicalAgentConcentrationUnit"":[],""_id"":""6576f26be2284937359912aa"",""postTreatment"":""Drying"",""postTreatmentChemicalAgentSmiles"":""N/A"",""postTreatmentChemicalAgentConcentration"":""""}]",,0.11,88.56,"1993",0,"C=CC(=O)OCC(CO)(COCC(COC(=O)C=C)(COC(=O)C=C)COC(=O)C=C)COC(=O)C=C ; CC1=CC(=C(C(=C1)C)C(=O)P(=O)(C2=CC=CC=C2)C3=CC=CC=C3)C","5 ;  3",,,,,"15:85",,,,,,,,,,,,,,,,,,,,,,,,,,,,,,,,,,,,,,,,,,,,,,,,,,,,,,,,,,,,,,,,,,,,,,"[]",,,,,,,,,,,,
"6576f26be2284937359912af","2023-12-11T11:28:43.823Z","[""Tetrahydrofuran (THF)"",""Dimethylformamide (DMF)""]","[""water""]","[]","[]","21","200","[]","[]","[]","[]","[]","[]","[]","[]",,,,,false,"Dead-end",,25,,"Isopropanol (IPA)","Dye","Rose Bengal (disodium salt)",1017.64,17.5,"µmol/L",1,"[""SEM""]",,,,true,false,"Accepted","[""ISA""]","[""Polysulfone""]","[]","[]","[""UV treatment"",""Additive use"",""Drying""]","6576f26be22849373599128b","2023-12-11T11:28:43.036Z","2023-08-03T00:00:00.000Z","UV-cured polysulfone-based membranes: Effect of co-solvent addition and evaporation process on membrane morphology and SRNF performance","Scientific Report","backOffice","10.1016/j.memsci.2016.11.060","65003a2e9af97755a1fa02ed","Veysi Altun and Jean-Christophe Remigy and Ivo F.J. Vankelecom","https://doi.org/10.1016/j.memsci.2016.11.060",0,"ISA/inorganic/dense","UV-Psf_THF/DMF_60s","Scientific report",,"[{""postTreatmentChemicalAgentConcentrationUnit"":[],""_id"":""6576f26be2284937359912b0"",""postTreatment"":""UV treatment"",""postTreatmentChemicalAgentSmiles"":""N/A"",""postTreatmentChemicalAgentConcentration"":""""},{""postTreatmentChemicalAgentConcentrationUnit"":[""v%"",""v%""],""_id"":""6576f26be2284937359912b1"",""postTreatment"":""Additive use"",""postTreatmentChemicalAgentSmiles"":""C(C(CO)O)O ;  CC(O)C"",""postTreatmentChemicalAgentConcentration"":""40 ;  60""},{""postTreatmentChemicalAgentConcentrationUnit"":[],""_id"":""6576f26be2284937359912b2"",""postTreatment"":""Drying"",""postTreatmentChemicalAgentSmiles"":""N/A"",""postTreatmentChemicalAgentConcentration"":""""}]",,0.04,93.3,"1994",0,"C=CC(=O)OCC(CO)(COCC(COC(=O)C=C)(COC(=O)C=C)COC(=O)C=C)COC(=O)C=C ; CC1=CC(=C(C(=C1)C)C(=O)P(=O)(C2=CC=CC=C2)C3=CC=CC=C3)C","5 ;  3",,,,,"15:85",,,,,,,,,,,,,,,,,,,,,,,,,,,,,,,,,,,,,,,,,,,,,,,,,,,,,,,,,,,,,,,,,,,,,,"[]",,,,,,,,,,,,
"6576f26be2284937359912b7","2023-12-11T11:28:43.945Z","[""Tetrahydrofuran (THF)"",""Dimethylformamide (DMF)""]","[""water""]","[]","[]","21","200","[]","[]","[]","[]","[]","[]","[]","[]",,,,,false,"Dead-end",,25,,"Isopropanol (IPA)","Dye","Rose Bengal (disodium salt)",1017.64,17.5,"µmol/L",1,"[""SEM""]",,,,true,false,"Accepted","[""ISA""]","[""Polysulfone""]","[]","[]","[""UV treatment"",""Additive use"",""Drying""]","6576f26be22849373599128b","2023-12-11T11:28:43.036Z","2023-08-03T00:00:00.000Z","UV-cured polysulfone-based membranes: Effect of co-solvent addition and evaporation process on membrane morphology and SRNF performance","Scientific Report","backOffice","10.1016/j.memsci.2016.11.060","65003a2e9af97755a1fa02ed","Veysi Altun and Jean-Christophe Remigy and Ivo F.J. Vankelecom","https://doi.org/10.1016/j.memsci.2016.11.060",0,"ISA/inorganic/dense","UV-Psf_THF/DMF_100s","Scientific report",,"[{""postTreatmentChemicalAgentConcentrationUnit"":[],""_id"":""6576f26be2284937359912b8"",""postTreatment"":""UV treatment"",""postTreatmentChemicalAgentSmiles"":""N/A"",""postTreatmentChemicalAgentConcentration"":""""},{""postTreatmentChemicalAgentConcentrationUnit"":[""v%"",""v%""],""_id"":""6576f26be2284937359912b9"",""postTreatment"":""Additive use"",""postTreatmentChemicalAgentSmiles"":""C(C(CO)O)O ;  CC(O)C"",""postTreatmentChemicalAgentConcentration"":""40 ;  60""},{""postTreatmentChemicalAgentConcentrationUnit"":[],""_id"":""6576f26be2284937359912ba"",""postTreatment"":""Drying"",""postTreatmentChemicalAgentSmiles"":""N/A"",""postTreatmentChemicalAgentConcentration"":""""}]",,0.01,93.5,"1995",0,"C=CC(=O)OCC(CO)(COCC(COC(=O)C=C)(COC(=O)C=C)COC(=O)C=C)COC(=O)C=C ; CC1=CC(=C(C(=C1)C)C(=O)P(=O)(C2=CC=CC=C2)C3=CC=CC=C3)C","5 ;  3",,,,,"15:85",,,,,,,,,,,,,,,,,,,,,,,,,,,,,,,,,,,,,,,,,,,,,,,,,,,,,,,,,,,,,,,,,,,,,,"[]",,,,,,,,,,,,
"6576f26ce2284937359912bf","2023-12-11T11:28:44.090Z","[""1,4-dioxane"",""Dimethylformamide (DMF)""]","[""water""]","[]","[]","21","200","[]","[]","[]","[]","[]","[]","[]","[]",,,,,false,"Dead-end",,25,,"Isopropanol (IPA)","Dye","Rose Bengal (disodium salt)",1017.64,17.5,"µmol/L",1,"[""SEM""]",,,,true,false,"Accepted","[""ISA""]","[""Polysulfone""]","[]","[]","[""UV treatment"",""Additive use"",""Drying""]","6576f26be22849373599128b","2023-12-11T11:28:43.036Z","2023-08-03T00:00:00.000Z","UV-cured polysulfone-based membranes: Effect of co-solvent addition and evaporation process on membrane morphology and SRNF performance","Scientific Report","backOffice","10.1016/j.memsci.2016.11.060","65003a2e9af97755a1fa02ed","Veysi Altun and Jean-Christophe Remigy and Ivo F.J. Vankelecom","https://doi.org/10.1016/j.memsci.2016.11.060",0,"ISA/inorganic/dense","UV-Psf_DIO/DMF_0s","Scientific report",,"[{""postTreatmentChemicalAgentConcentrationUnit"":[],""_id"":""6576f26ce2284937359912c0"",""postTreatment"":""UV treatment"",""postTreatmentChemicalAgentSmiles"":""N/A"",""postTreatmentChemicalAgentConcentration"":""""},{""postTreatmentChemicalAgentConcentrationUnit"":[""v%"",""v%""],""_id"":""6576f26ce2284937359912c1"",""postTreatment"":""Additive use"",""postTreatmentChemicalAgentSmiles"":""C(C(CO)O)O ;  CC(O)C"",""postTreatmentChemicalAgentConcentration"":""40 ;  60""},{""postTreatmentChemicalAgentConcentrationUnit"":[],""_id"":""6576f26ce2284937359912c2"",""postTreatment"":""Drying"",""postTreatmentChemicalAgentSmiles"":""N/A"",""postTreatmentChemicalAgentConcentration"":""""}]",,0.41,59.4,"1996",0,"C=CC(=O)OCC(CO)(COCC(COC(=O)C=C)(COC(=O)C=C)COC(=O)C=C)COC(=O)C=C ; CC1=CC(=C(C(=C1)C)C(=O)P(=O)(C2=CC=CC=C2)C3=CC=CC=C3)C","5 ;  3",,,,,"15:85",,,,,,,,,,,,,,,,,,,,,,,,,,,,,,,,,,,,,,,,,,,,,,,,,,,,,,,,,,,,,,,,,,,,,,"[]",,,,,,,,,,,,
"6576f26ce2284937359912c7","2023-12-11T11:28:44.228Z","[""1,4-dioxane"",""Dimethylformamide (DMF)""]","[""water""]","[]","[]","21","200","[]","[]","[]","[]","[]","[]","[]","[]",,,,,false,"Dead-end",,25,,"Isopropanol (IPA)","Dye","Rose Bengal (disodium salt)",1017.64,17.5,"µmol/L",1,"[""SEM""]",,,,true,false,"Accepted","[""ISA""]","[""Polysulfone""]","[]","[]","[""UV treatment"",""Additive use"",""Drying""]","6576f26be22849373599128b","2023-12-11T11:28:43.036Z","2023-08-03T00:00:00.000Z","UV-cured polysulfone-based membranes: Effect of co-solvent addition and evaporation process on membrane morphology and SRNF performance","Scientific Report","backOffice","10.1016/j.memsci.2016.11.060","65003a2e9af97755a1fa02ed","Veysi Altun and Jean-Christophe Remigy and Ivo F.J. Vankelecom","https://doi.org/10.1016/j.memsci.2016.11.060",0,"ISA/inorganic/dense","UV-Psf_DIO/DMF_10s","Scientific report",,"[{""postTreatmentChemicalAgentConcentrationUnit"":[],""_id"":""6576f26ce2284937359912c8"",""postTreatment"":""UV treatment"",""postTreatmentChemicalAgentSmiles"":""N/A"",""postTreatmentChemicalAgentConcentration"":""""},{""postTreatmentChemicalAgentConcentrationUnit"":[""v%"",""v%""],""_id"":""6576f26ce2284937359912c9"",""postTreatment"":""Additive use"",""postTreatmentChemicalAgentSmiles"":""C(C(CO)O)O ;  CC(O)C"",""postTreatmentChemicalAgentConcentration"":""40 ;  60""},{""postTreatmentChemicalAgentConcentrationUnit"":[],""_id"":""6576f26ce2284937359912ca"",""postTreatment"":""Drying"",""postTreatmentChemicalAgentSmiles"":""N/A"",""postTreatmentChemicalAgentConcentration"":""""}]",,0.33,67.29,"1997",0,"C=CC(=O)OCC(CO)(COCC(COC(=O)C=C)(COC(=O)C=C)COC(=O)C=C)COC(=O)C=C ; CC1=CC(=C(C(=C1)C)C(=O)P(=O)(C2=CC=CC=C2)C3=CC=CC=C3)C","5 ;  3",,,,,"15:85",,,,,,,,,,,,,,,,,,,,,,,,,,,,,,,,,,,,,,,,,,,,,,,,,,,,,,,,,,,,,,,,,,,,,,"[]",,,,,,,,,,,,
"6576f26ce2284937359912cf","2023-12-11T11:28:44.365Z","[""1,4-dioxane"",""Dimethylformamide (DMF)""]","[""water""]","[]","[]","21","200","[]","[]","[]","[]","[]","[]","[]","[]",,,,,false,"Dead-end",,25,,"Isopropanol (IPA)","Dye","Rose Bengal (disodium salt)",1017.64,17.5,"µmol/L",1,"[""SEM""]",,,,true,false,"Accepted","[""ISA""]","[""Polysulfone""]","[]","[]","[""UV treatment"",""Additive use"",""Drying""]","6576f26be22849373599128b","2023-12-11T11:28:43.036Z","2023-08-03T00:00:00.000Z","UV-cured polysulfone-based membranes: Effect of co-solvent addition and evaporation process on membrane morphology and SRNF performance","Scientific Report","backOffice","10.1016/j.memsci.2016.11.060","65003a2e9af97755a1fa02ed","Veysi Altun and Jean-Christophe Remigy and Ivo F.J. Vankelecom","https://doi.org/10.1016/j.memsci.2016.11.060",0,"ISA/inorganic/dense","UV-Psf_DIO/DMF_20s","Scientific report",,"[{""postTreatmentChemicalAgentConcentrationUnit"":[],""_id"":""6576f26ce2284937359912d0"",""postTreatment"":""UV treatment"",""postTreatmentChemicalAgentSmiles"":""N/A"",""postTreatmentChemicalAgentConcentration"":""""},{""postTreatmentChemicalAgentConcentrationUnit"":[""v%"",""v%""],""_id"":""6576f26ce2284937359912d1"",""postTreatment"":""Additive use"",""postTreatmentChemicalAgentSmiles"":""C(C(CO)O)O ;  CC(O)C"",""postTreatmentChemicalAgentConcentration"":""40 ;  60""},{""postTreatmentChemicalAgentConcentrationUnit"":[],""_id"":""6576f26ce2284937359912d2"",""postTreatment"":""Drying"",""postTreatmentChemicalAgentSmiles"":""N/A"",""postTreatmentChemicalAgentConcentration"":""""}]",,0.26,74.06,"1998",0,"C=CC(=O)OCC(CO)(COCC(COC(=O)C=C)(COC(=O)C=C)COC(=O)C=C)COC(=O)C=C ; CC1=CC(=C(C(=C1)C)C(=O)P(=O)(C2=CC=CC=C2)C3=CC=CC=C3)C","5 ;  3",,,,,"15:85",,,,,,,,,,,,,,,,,,,,,,,,,,,,,,,,,,,,,,,,,,,,,,,,,,,,,,,,,,,,,,,,,,,,,,"[]",,,,,,,,,,,,
"6576f26ce2284937359912d7","2023-12-11T11:28:44.499Z","[""1,4-dioxane"",""Dimethylformamide (DMF)""]","[""water""]","[]","[]","21","200","[]","[]","[]","[]","[]","[]","[]","[]",,,,,false,"Dead-end",,25,,"Isopropanol (IPA)","Dye","Rose Bengal (disodium salt)",1017.64,17.5,"µmol/L",1,"[""SEM""]",,,,true,false,"Accepted","[""ISA""]","[""Polysulfone""]","[]","[]","[""UV treatment"",""Additive use"",""Drying""]","6576f26be22849373599128b","2023-12-11T11:28:43.036Z","2023-08-03T00:00:00.000Z","UV-cured polysulfone-based membranes: Effect of co-solvent addition and evaporation process on membrane morphology and SRNF performance","Scientific Report","backOffice","10.1016/j.memsci.2016.11.060","65003a2e9af97755a1fa02ed","Veysi Altun and Jean-Christophe Remigy and Ivo F.J. Vankelecom","https://doi.org/10.1016/j.memsci.2016.11.060",0,"ISA/inorganic/dense","UV-Psf_DIO/DMF_30s","Scientific report",,"[{""postTreatmentChemicalAgentConcentrationUnit"":[],""_id"":""6576f26ce2284937359912d8"",""postTreatment"":""UV treatment"",""postTreatmentChemicalAgentSmiles"":""N/A"",""postTreatmentChemicalAgentConcentration"":""""},{""postTreatmentChemicalAgentConcentrationUnit"":[""v%"",""v%""],""_id"":""6576f26ce2284937359912d9"",""postTreatment"":""Additive use"",""postTreatmentChemicalAgentSmiles"":""C(C(CO)O)O ;  CC(O)C"",""postTreatmentChemicalAgentConcentration"":""40 ;  60""},{""postTreatmentChemicalAgentConcentrationUnit"":[],""_id"":""6576f26ce2284937359912da"",""postTreatment"":""Drying"",""postTreatmentChemicalAgentSmiles"":""N/A"",""postTreatmentChemicalAgentConcentration"":""""}]",,0.19,84.77,"1999",0,"C=CC(=O)OCC(CO)(COCC(COC(=O)C=C)(COC(=O)C=C)COC(=O)C=C)COC(=O)C=C ; CC1=CC(=C(C(=C1)C)C(=O)P(=O)(C2=CC=CC=C2)C3=CC=CC=C3)C","5 ;  3",,,,,"15:85",,,,,,,,,,,,,,,,,,,,,,,,,,,,,,,,,,,,,,,,,,,,,,,,,,,,,,,,,,,,,,,,,,,,,,"[]",,,,,,,,,,,,
"6576f26ce2284937359912df","2023-12-11T11:28:44.636Z","[""1,4-dioxane"",""Dimethylformamide (DMF)""]","[""water""]","[]","[]","21","200","[]","[]","[]","[]","[]","[]","[]","[]",,,,,false,"Dead-end",,25,,"Isopropanol (IPA)","Dye","Rose Bengal (disodium salt)",1017.64,17.5,"µmol/L",1,"[""SEM""]",,,,true,false,"Accepted","[""ISA""]","[""Polysulfone""]","[]","[]","[""UV treatment"",""Additive use"",""Drying""]","6576f26be22849373599128b","2023-12-11T11:28:43.036Z","2023-08-03T00:00:00.000Z","UV-cured polysulfone-based membranes: Effect of co-solvent addition and evaporation process on membrane morphology and SRNF performance","Scientific Report","backOffice","10.1016/j.memsci.2016.11.060","65003a2e9af97755a1fa02ed","Veysi Altun and Jean-Christophe Remigy and Ivo F.J. Vankelecom","https://doi.org/10.1016/j.memsci.2016.11.060",0,"ISA/inorganic/dense","UV-Psf_DIO/DMF_60s","Scientific report",,"[{""postTreatmentChemicalAgentConcentrationUnit"":[],""_id"":""6576f26ce2284937359912e0"",""postTreatment"":""UV treatment"",""postTreatmentChemicalAgentSmiles"":""N/A"",""postTreatmentChemicalAgentConcentration"":""""},{""postTreatmentChemicalAgentConcentrationUnit"":[""v%"",""v%""],""_id"":""6576f26ce2284937359912e1"",""postTreatment"":""Additive use"",""postTreatmentChemicalAgentSmiles"":""C(C(CO)O)O ;  CC(O)C"",""postTreatmentChemicalAgentConcentration"":""40 ;  60""},{""postTreatmentChemicalAgentConcentrationUnit"":[],""_id"":""6576f26ce2284937359912e2"",""postTreatment"":""Drying"",""postTreatmentChemicalAgentSmiles"":""N/A"",""postTreatmentChemicalAgentConcentration"":""""}]",,0.12,87.4,"2000",0,"C=CC(=O)OCC(CO)(COCC(COC(=O)C=C)(COC(=O)C=C)COC(=O)C=C)COC(=O)C=C ; CC1=CC(=C(C(=C1)C)C(=O)P(=O)(C2=CC=CC=C2)C3=CC=CC=C3)C","5 ;  3",,,,,"15:85",,,,,,,,,,,,,,,,,,,,,,,,,,,,,,,,,,,,,,,,,,,,,,,,,,,,,,,,,,,,,,,,,,,,,,"[]",,,,,,,,,,,,
"6576f26ce2284937359912e7","2023-12-11T11:28:44.798Z","[""1,4-dioxane"",""Dimethylformamide (DMF)""]","[""water""]","[]","[]","21","200","[]","[]","[]","[]","[]","[]","[]","[]",,,,,false,"Dead-end",,25,,"Isopropanol (IPA)","Dye","Rose Bengal (disodium salt)",1017.64,17.5,"µmol/L",1,"[""SEM""]",,,,true,false,"Accepted","[""ISA""]","[""Polysulfone""]","[]","[]","[""UV treatment"",""Additive use"",""Drying""]","6576f26be22849373599128b","2023-12-11T11:28:43.036Z","2023-08-03T00:00:00.000Z","UV-cured polysulfone-based membranes: Effect of co-solvent addition and evaporation process on membrane morphology and SRNF performance","Scientific Report","backOffice","10.1016/j.memsci.2016.11.060","65003a2e9af97755a1fa02ed","Veysi Altun and Jean-Christophe Remigy and Ivo F.J. Vankelecom","https://doi.org/10.1016/j.memsci.2016.11.060",0,"ISA/inorganic/dense","UV-Psf_DIO/DMF_100s","Scientific report",,"[{""postTreatmentChemicalAgentConcentrationUnit"":[],""_id"":""6576f26ce2284937359912e8"",""postTreatment"":""UV treatment"",""postTreatmentChemicalAgentSmiles"":""N/A"",""postTreatmentChemicalAgentConcentration"":""""},{""postTreatmentChemicalAgentConcentrationUnit"":[""v%"",""v%""],""_id"":""6576f26ce2284937359912e9"",""postTreatment"":""Additive use"",""postTreatmentChemicalAgentSmiles"":""C(C(CO)O)O ;  CC(O)C"",""postTreatmentChemicalAgentConcentration"":""40 ;  60""},{""postTreatmentChemicalAgentConcentrationUnit"":[],""_id"":""6576f26ce2284937359912ea"",""postTreatment"":""Drying"",""postTreatmentChemicalAgentSmiles"":""N/A"",""postTreatmentChemicalAgentConcentration"":""""}]",,0.08,89.29,"2001",0,"C=CC(=O)OCC(CO)(COCC(COC(=O)C=C)(COC(=O)C=C)COC(=O)C=C)COC(=O)C=C ; CC1=CC(=C(C(=C1)C)C(=O)P(=O)(C2=CC=CC=C2)C3=CC=CC=C3)C","5 ;  3",,,,,"15:85",,,,,,,,,,,,,,,,,,,,,,,,,,,,,,,,,,,,,,,,,,,,,,,,,,,,,,,,,,,,,,,,,,,,,,"[]",,,,,,,,,,,,
"6576f26ce2284937359912ef","2023-12-11T11:28:44.958Z","[""Dimethylformamide (DMF)""]","[""water""]","[]","[]","21","200","[]","[]","[]","[]","[]","[]","[]","[]",,,,,false,"Dead-end",,25,,"Isopropanol (IPA)","Dye","Rose Bengal (disodium salt)",1017.64,17.5,"µmol/L",1,"[]",,,,true,false,"Accepted","[""ISA""]","[""Polysulfone""]","[]","[]","[""UV treatment"",""Additive use"",""Drying""]","6576f26be22849373599128b","2023-12-11T11:28:43.036Z","2023-08-03T00:00:00.000Z","UV-cured polysulfone-based membranes: Effect of co-solvent addition and evaporation process on membrane morphology and SRNF performance","Scientific Report","backOffice","10.1016/j.memsci.2016.11.060","65003a2e9af97755a1fa02ed","Veysi Altun and Jean-Christophe Remigy and Ivo F.J. Vankelecom","https://doi.org/10.1016/j.memsci.2016.11.060",0,"ISA/inorganic/dense","UV-Psf_THF/DMF_0%","Scientific report",,"[{""postTreatmentChemicalAgentConcentrationUnit"":[],""_id"":""6576f26ce2284937359912f0"",""postTreatment"":""UV treatment"",""postTreatmentChemicalAgentSmiles"":""N/A"",""postTreatmentChemicalAgentConcentration"":""""},{""postTreatmentChemicalAgentConcentrationUnit"":[""v%"",""v%""],""_id"":""6576f26ce2284937359912f1"",""postTreatment"":""Additive use"",""postTreatmentChemicalAgentSmiles"":""C(C(CO)O)O ;  CC(O)C"",""postTreatmentChemicalAgentConcentration"":""40 ;  60""},{""postTreatmentChemicalAgentConcentrationUnit"":[],""_id"":""6576f26ce2284937359912f2"",""postTreatment"":""Drying"",""postTreatmentChemicalAgentSmiles"":""N/A"",""postTreatmentChemicalAgentConcentration"":""""}]",,0.43,58.12,"2002",0,"C=CC(=O)OCC(CO)(COCC(COC(=O)C=C)(COC(=O)C=C)COC(=O)C=C)COC(=O)C=C ; CC1=CC(=C(C(=C1)C)C(=O)P(=O)(C2=CC=CC=C2)C3=CC=CC=C3)C","5 ;  3",,,,,,,,,,,,,,,,,,,,,,,,,,,,,,,,,,,,,,,,,,,,,,,,,,,,,,,,,,,,,,,,,,,,,,,,,,,"[]",,,,,,,,,,,,
"6576f26de2284937359912f7","2023-12-11T11:28:45.088Z","[""Tetrahydrofuran (THF)"",""Dimethylformamide (DMF)""]","[""water""]","[]","[]","21","200","[]","[]","[]","[]","[]","[]","[]","[]",,,,,false,"Dead-end",,25,,"Isopropanol (IPA)","Dye","Rose Bengal (disodium salt)",1017.64,17.5,"µmol/L",1,"[]",,,,true,false,"Accepted","[""ISA""]","[""Polysulfone""]","[]","[]","[""UV treatment"",""Additive use"",""Drying""]","6576f26be22849373599128b","2023-12-11T11:28:43.036Z","2023-08-03T00:00:00.000Z","UV-cured polysulfone-based membranes: Effect of co-solvent addition and evaporation process on membrane morphology and SRNF performance","Scientific Report","backOffice","10.1016/j.memsci.2016.11.060","65003a2e9af97755a1fa02ed","Veysi Altun and Jean-Christophe Remigy and Ivo F.J. Vankelecom","https://doi.org/10.1016/j.memsci.2016.11.060",0,"ISA/inorganic/dense","UV-Psf_THF/DMF_25%","Scientific report",,"[{""postTreatmentChemicalAgentConcentrationUnit"":[],""_id"":""6576f26de2284937359912f8"",""postTreatment"":""UV treatment"",""postTreatmentChemicalAgentSmiles"":""N/A"",""postTreatmentChemicalAgentConcentration"":""""},{""postTreatmentChemicalAgentConcentrationUnit"":[""v%"",""v%""],""_id"":""6576f26de2284937359912f9"",""postTreatment"":""Additive use"",""postTreatmentChemicalAgentSmiles"":""C(C(CO)O)O ;  CC(O)C"",""postTreatmentChemicalAgentConcentration"":""40 ;  60""},{""postTreatmentChemicalAgentConcentrationUnit"":[],""_id"":""6576f26de2284937359912fa"",""postTreatment"":""Drying"",""postTreatmentChemicalAgentSmiles"":""N/A"",""postTreatmentChemicalAgentConcentration"":""""}]",,0.1,84.59,"2003",0,"C=CC(=O)OCC(CO)(COCC(COC(=O)C=C)(COC(=O)C=C)COC(=O)C=C)COC(=O)C=C ; CC1=CC(=C(C(=C1)C)C(=O)P(=O)(C2=CC=CC=C2)C3=CC=CC=C3)C","5 ;  3",,,,,"25:75",,,,,,,,,,,,,,,,,,,,,,,,,,,,,,,,,,,,,,,,,,,,,,,,,,,,,,,,,,,,,,,,,,,,,,"[]",,,,,,,,,,,,
"6576f26de2284937359912ff","2023-12-11T11:28:45.207Z","[""Tetrahydrofuran (THF)"",""Dimethylformamide (DMF)""]","[""water""]","[]","[]","21","200","[]","[]","[]","[]","[]","[]","[]","[]",,,,,false,"Dead-end",,25,,"Isopropanol (IPA)","Dye","Rose Bengal (disodium salt)",1017.64,17.5,"µmol/L",1,"[]",,,,true,false,"Accepted","[""ISA""]","[""Polysulfone""]","[]","[]","[""UV treatment"",""Additive use"",""Drying""]","6576f26be22849373599128b","2023-12-11T11:28:43.036Z","2023-08-03T00:00:00.000Z","UV-cured polysulfone-based membranes: Effect of co-solvent addition and evaporation process on membrane morphology and SRNF performance","Scientific Report","backOffice","10.1016/j.memsci.2016.11.060","65003a2e9af97755a1fa02ed","Veysi Altun and Jean-Christophe Remigy and Ivo F.J. Vankelecom","https://doi.org/10.1016/j.memsci.2016.11.060",0,"ISA/inorganic/dense","UV-Psf_THF/DMF_50%","Scientific report",,"[{""postTreatmentChemicalAgentConcentrationUnit"":[],""_id"":""6576f26de228493735991300"",""postTreatment"":""UV treatment"",""postTreatmentChemicalAgentSmiles"":""N/A"",""postTreatmentChemicalAgentConcentration"":""""},{""postTreatmentChemicalAgentConcentrationUnit"":[""v%"",""v%""],""_id"":""6576f26de228493735991301"",""postTreatment"":""Additive use"",""postTreatmentChemicalAgentSmiles"":""C(C(CO)O)O ;  CC(O)C"",""postTreatmentChemicalAgentConcentration"":""40 ;  60""},{""postTreatmentChemicalAgentConcentrationUnit"":[],""_id"":""6576f26de228493735991302"",""postTreatment"":""Drying"",""postTreatmentChemicalAgentSmiles"":""N/A"",""postTreatmentChemicalAgentConcentration"":""""}]",,0.06,90.54,"2004",0,"C=CC(=O)OCC(CO)(COCC(COC(=O)C=C)(COC(=O)C=C)COC(=O)C=C)COC(=O)C=C ; CC1=CC(=C(C(=C1)C)C(=O)P(=O)(C2=CC=CC=C2)C3=CC=CC=C3)C","5 ;  3",,,,,"50:50",,,,,,,,,,,,,,,,,,,,,,,,,,,,,,,,,,,,,,,,,,,,,,,,,,,,,,,,,,,,,,,,,,,,,,"[]",,,,,,,,,,,,
"6576f26de228493735991307","2023-12-11T11:28:45.327Z","[""Tetrahydrofuran (THF)"",""Dimethylformamide (DMF)""]","[""water""]","[]","[]","21","200","[]","[]","[]","[]","[]","[]","[]","[]",,,,,false,"Dead-end",,25,,"Isopropanol (IPA)","Dye","Rose Bengal (disodium salt)",1017.64,17.5,"µmol/L",1,"[]",,,,true,false,"Accepted","[""ISA""]","[""Polysulfone""]","[]","[]","[""UV treatment"",""Additive use"",""Drying""]","6576f26be22849373599128b","2023-12-11T11:28:43.036Z","2023-08-03T00:00:00.000Z","UV-cured polysulfone-based membranes: Effect of co-solvent addition and evaporation process on membrane morphology and SRNF performance","Scientific Report","backOffice","10.1016/j.memsci.2016.11.060","65003a2e9af97755a1fa02ed","Veysi Altun and Jean-Christophe Remigy and Ivo F.J. Vankelecom","https://doi.org/10.1016/j.memsci.2016.11.060",0,"ISA/inorganic/dense","UV-Psf_THF/DMF_75%","Scientific report",,"[{""postTreatmentChemicalAgentConcentrationUnit"":[],""_id"":""6576f26de228493735991308"",""postTreatment"":""UV treatment"",""postTreatmentChemicalAgentSmiles"":""N/A"",""postTreatmentChemicalAgentConcentration"":""""},{""postTreatmentChemicalAgentConcentrationUnit"":[""v%"",""v%""],""_id"":""6576f26de228493735991309"",""postTreatment"":""Additive use"",""postTreatmentChemicalAgentSmiles"":""C(C(CO)O)O ;  CC(O)C"",""postTreatmentChemicalAgentConcentration"":""40 ;  60""},{""postTreatmentChemicalAgentConcentrationUnit"":[],""_id"":""6576f26de22849373599130a"",""postTreatment"":""Drying"",""postTreatmentChemicalAgentSmiles"":""N/A"",""postTreatmentChemicalAgentConcentration"":""""}]",,0.02,94.05,"2005",0,"C=CC(=O)OCC(CO)(COCC(COC(=O)C=C)(COC(=O)C=C)COC(=O)C=C)COC(=O)C=C ; CC1=CC(=C(C(=C1)C)C(=O)P(=O)(C2=CC=CC=C2)C3=CC=CC=C3)C","5 ;  3",,,,,"75:25",,,,,,,,,,,,,,,,,,,,,,,,,,,,,,,,,,,,,,,,,,,,,,,,,,,,,,,,,,,,,,,,,,,,,,"[]",,,,,,,,,,,,
"6576f26de22849373599130f","2023-12-11T11:28:45.448Z","[""Tetrahydrofuran (THF)""]","[""water""]","[]","[]","21","200","[]","[]","[]","[]","[]","[]","[]","[]",,,,,false,"Dead-end",,25,,"Isopropanol (IPA)","Dye","Rose Bengal (disodium salt)",1017.64,17.5,"µmol/L",1,"[]",,,,true,false,"Accepted","[""ISA""]","[""Polysulfone""]","[]","[]","[""UV treatment"",""Additive use"",""Drying""]","6576f26be22849373599128b","2023-12-11T11:28:43.036Z","2023-08-03T00:00:00.000Z","UV-cured polysulfone-based membranes: Effect of co-solvent addition and evaporation process on membrane morphology and SRNF performance","Scientific Report","backOffice","10.1016/j.memsci.2016.11.060","65003a2e9af97755a1fa02ed","Veysi Altun and Jean-Christophe Remigy and Ivo F.J. Vankelecom","https://doi.org/10.1016/j.memsci.2016.11.060",0,"ISA/inorganic/dense","UV-Psf_THF/DMF_100%","Scientific report",,"[{""postTreatmentChemicalAgentConcentrationUnit"":[],""_id"":""6576f26de228493735991310"",""postTreatment"":""UV treatment"",""postTreatmentChemicalAgentSmiles"":""N/A"",""postTreatmentChemicalAgentConcentration"":""""},{""postTreatmentChemicalAgentConcentrationUnit"":[""v%"",""v%""],""_id"":""6576f26de228493735991311"",""postTreatment"":""Additive use"",""postTreatmentChemicalAgentSmiles"":""C(C(CO)O)O ;  CC(O)C"",""postTreatmentChemicalAgentConcentration"":""40 ;  60""},{""postTreatmentChemicalAgentConcentrationUnit"":[],""_id"":""6576f26de228493735991312"",""postTreatment"":""Drying"",""postTreatmentChemicalAgentSmiles"":""N/A"",""postTreatmentChemicalAgentConcentration"":""""}]",,0.004,94.75,"2006",0,"C=CC(=O)OCC(CO)(COCC(COC(=O)C=C)(COC(=O)C=C)COC(=O)C=C)COC(=O)C=C ; CC1=CC(=C(C(=C1)C)C(=O)P(=O)(C2=CC=CC=C2)C3=CC=CC=C3)C","5 ;  3",,,,,,,,,,,,,,,,,,,,,,,,,,,,,,,,,,,,,,,,,,,,,,,,,,,,,,,,,,,,,,,,,,,,,,,,,,,"[]",,,,,,,,,,,,
