Repository: BAMresearch/onf-database

This repository belongs to the the publication "Revealing structure-property-performance relationships of organic solvent nanofiltration membranes using a FAIR, open-access database" published in ADD JOURNAL (DOI). 
It uses a dataset derived from The Open Membrane Database (https://openmembranedatabase.org/). The access date was April 8th 2025. The original dataset is in the repository as OMD_SRNF_2025-04-08.csv file.

The main researchers involved in the study are Sarah Glass (ORCID: 0000-0002-0625-0057), Petra Merten (no ORCID available), Torsten Brinkmann (ORCID: 0000-0002-5114-6259) and Volkan Filiz (ORCID: 0000-0003-0239-8641). 

The repository contains 5 Python files:

File: OMD_SRNF_2025-04-08.csv (part 74 of 184)
"6576f26de228493735991317","2023-12-11T11:28:45.579Z","[""Dimethylformamide (DMF)""]","[""water""]","[]","[]","21","200","[]","[]","[]","[]","[]","[]","[]","[]",,,,,false,"Dead-end",,25,,"Isopropanol (IPA)","Dye","Rose Bengal (disodium salt)",1017.64,17.5,"µmol/L",1,"[]",,,,true,false,"Accepted","[""ISA""]","[""Polysulfone""]","[]","[]","[""UV treatment"",""Additive use"",""Drying""]","6576f26be22849373599128b","2023-12-11T11:28:43.036Z","2023-08-03T00:00:00.000Z","UV-cured polysulfone-based membranes: Effect of co-solvent addition and evaporation process on membrane morphology and SRNF performance","Scientific Report","backOffice","10.1016/j.memsci.2016.11.060","65003a2e9af97755a1fa02ed","Veysi Altun and Jean-Christophe Remigy and Ivo F.J. Vankelecom","https://doi.org/10.1016/j.memsci.2016.11.060",0,"ISA/inorganic/dense","UV-Psf_DIO/DMF_0%","Scientific report",,"[{""postTreatmentChemicalAgentConcentrationUnit"":[],""_id"":""6576f26de228493735991318"",""postTreatment"":""UV treatment"",""postTreatmentChemicalAgentSmiles"":""N/A"",""postTreatmentChemicalAgentConcentration"":""""},{""postTreatmentChemicalAgentConcentrationUnit"":[""v%"",""v%""],""_id"":""6576f26de228493735991319"",""postTreatment"":""Additive use"",""postTreatmentChemicalAgentSmiles"":""C(C(CO)O)O ;  CC(O)C"",""postTreatmentChemicalAgentConcentration"":""40 ;  60""},{""postTreatmentChemicalAgentConcentrationUnit"":[],""_id"":""6576f26de22849373599131a"",""postTreatment"":""Drying"",""postTreatmentChemicalAgentSmiles"":""N/A"",""postTreatmentChemicalAgentConcentration"":""""}]",,0.43,58.14,"2007",0,"C=CC(=O)OCC(CO)(COCC(COC(=O)C=C)(COC(=O)C=C)COC(=O)C=C)COC(=O)C=C ; CC1=CC(=C(C(=C1)C)C(=O)P(=O)(C2=CC=CC=C2)C3=CC=CC=C3)C","5 ;  3",,,,,,,,,,,,,,,,,,,,,,,,,,,,,,,,,,,,,,,,,,,,,,,,,,,,,,,,,,,,,,,,,,,,,,,,,,,"[]",,,,,,,,,,,,
"6576f26de22849373599131f","2023-12-11T11:28:45.710Z","[""1,4-dioxane"",""Dimethylformamide (DMF)""]","[""water""]","[]","[]","21","200","[]","[]","[]","[]","[]","[]","[]","[]",,,,,false,"Dead-end",,25,,"Isopropanol (IPA)","Dye","Rose Bengal (disodium salt)",1017.64,17.5,"µmol/L",1,"[]",,,,true,false,"Accepted","[""ISA""]","[""Polysulfone""]","[]","[]","[""UV treatment"",""Additive use"",""Drying""]","6576f26be22849373599128b","2023-12-11T11:28:43.036Z","2023-08-03T00:00:00.000Z","UV-cured polysulfone-based membranes: Effect of co-solvent addition and evaporation process on membrane morphology and SRNF performance","Scientific Report","backOffice","10.1016/j.memsci.2016.11.060","65003a2e9af97755a1fa02ed","Veysi Altun and Jean-Christophe Remigy and Ivo F.J. Vankelecom","https://doi.org/10.1016/j.memsci.2016.11.060",0,"ISA/inorganic/dense","UV-Psf_DIO/DMF_25%","Scientific report",,"[{""postTreatmentChemicalAgentConcentrationUnit"":[],""_id"":""6576f26de228493735991320"",""postTreatment"":""UV treatment"",""postTreatmentChemicalAgentSmiles"":""N/A"",""postTreatmentChemicalAgentConcentration"":""""},{""postTreatmentChemicalAgentConcentrationUnit"":[""v%"",""v%""],""_id"":""6576f26de228493735991321"",""postTreatment"":""Additive use"",""postTreatmentChemicalAgentSmiles"":""C(C(CO)O)O ;  CC(O)C"",""postTreatmentChemicalAgentConcentration"":""40 ;  60""},{""postTreatmentChemicalAgentConcentrationUnit"":[],""_id"":""6576f26de228493735991322"",""postTreatment"":""Drying"",""postTreatmentChemicalAgentSmiles"":""N/A"",""postTreatmentChemicalAgentConcentration"":""""}]",,0.25,75.31,"2008",0,"C=CC(=O)OCC(CO)(COCC(COC(=O)C=C)(COC(=O)C=C)COC(=O)C=C)COC(=O)C=C ; CC1=CC(=C(C(=C1)C)C(=O)P(=O)(C2=CC=CC=C2)C3=CC=CC=C3)C","5 ;  3",,,,,"25:75",,,,,,,,,,,,,,,,,,,,,,,,,,,,,,,,,,,,,,,,,,,,,,,,,,,,,,,,,,,,,,,,,,,,,,"[]",,,,,,,,,,,,
"6576f26de228493735991327","2023-12-11T11:28:45.838Z","[""1,4-dioxane"",""Dimethylformamide (DMF)""]","[""water""]","[]","[]","21","200","[]","[]","[]","[]","[]","[]","[]","[]",,,,,false,"Dead-end",,25,,"Isopropanol (IPA)","Dye","Rose Bengal (disodium salt)",1017.64,17.5,"µmol/L",1,"[]",,,,true,false,"Accepted","[""ISA""]","[""Polysulfone""]","[]","[]","[""UV treatment"",""Additive use"",""Drying""]","6576f26be22849373599128b","2023-12-11T11:28:43.036Z","2023-08-03T00:00:00.000Z","UV-cured polysulfone-based membranes: Effect of co-solvent addition and evaporation process on membrane morphology and SRNF performance","Scientific Report","backOffice","10.1016/j.memsci.2016.11.060","65003a2e9af97755a1fa02ed","Veysi Altun and Jean-Christophe Remigy and Ivo F.J. Vankelecom","https://doi.org/10.1016/j.memsci.2016.11.060",0,"ISA/inorganic/dense","UV-Psf_DIO/DMF_50%","Scientific report",,"[{""postTreatmentChemicalAgentConcentrationUnit"":[],""_id"":""6576f26de228493735991328"",""postTreatment"":""UV treatment"",""postTreatmentChemicalAgentSmiles"":""N/A"",""postTreatmentChemicalAgentConcentration"":""""},{""postTreatmentChemicalAgentConcentrationUnit"":[""v%"",""v%""],""_id"":""6576f26de228493735991329"",""postTreatment"":""Additive use"",""postTreatmentChemicalAgentSmiles"":""C(C(CO)O)O ;  CC(O)C"",""postTreatmentChemicalAgentConcentration"":""40 ;  60""},{""postTreatmentChemicalAgentConcentrationUnit"":[],""_id"":""6576f26de22849373599132a"",""postTreatment"":""Drying"",""postTreatmentChemicalAgentSmiles"":""N/A"",""postTreatmentChemicalAgentConcentration"":""""}]",,0.17,83.54,"2009",0,"C=CC(=O)OCC(CO)(COCC(COC(=O)C=C)(COC(=O)C=C)COC(=O)C=C)COC(=O)C=C ; CC1=CC(=C(C(=C1)C)C(=O)P(=O)(C2=CC=CC=C2)C3=CC=CC=C3)C","5 ;  3",,,,,"50:50",,,,,,,,,,,,,,,,,,,,,,,,,,,,,,,,,,,,,,,,,,,,,,,,,,,,,,,,,,,,,,,,,,,,,,"[]",,,,,,,,,,,,
"6576f26de22849373599132f","2023-12-11T11:28:46.002Z","[""1,4-dioxane"",""Dimethylformamide (DMF)""]","[""water""]","[]","[]","21","200","[]","[]","[]","[]","[]","[]","[]","[]",,,,,false,"Dead-end",,25,,"Isopropanol (IPA)","Dye","Rose Bengal (disodium salt)",1017.64,17.5,"µmol/L",1,"[]",,,,true,false,"Accepted","[""ISA""]","[""Polysulfone""]","[]","[]","[""UV treatment"",""Additive use"",""Drying""]","6576f26be22849373599128b","2023-12-11T11:28:43.036Z","2023-08-03T00:00:00.000Z","UV-cured polysulfone-based membranes: Effect of co-solvent addition and evaporation process on membrane morphology and SRNF performance","Scientific Report","backOffice","10.1016/j.memsci.2016.11.060","65003a2e9af97755a1fa02ed","Veysi Altun and Jean-Christophe Remigy and Ivo F.J. Vankelecom","https://doi.org/10.1016/j.memsci.2016.11.060",0,"ISA/inorganic/dense","UV-Psf_DIO/DMF_75%","Scientific report",,"[{""postTreatmentChemicalAgentConcentrationUnit"":[],""_id"":""6576f26de228493735991330"",""postTreatment"":""UV treatment"",""postTreatmentChemicalAgentSmiles"":""N/A"",""postTreatmentChemicalAgentConcentration"":""""},{""postTreatmentChemicalAgentConcentrationUnit"":[""v%"",""v%""],""_id"":""6576f26de228493735991331"",""postTreatment"":""Additive use"",""postTreatmentChemicalAgentSmiles"":""C(C(CO)O)O ;  CC(O)C"",""postTreatmentChemicalAgentConcentration"":""40 ;  60""},{""postTreatmentChemicalAgentConcentrationUnit"":[],""_id"":""6576f26de228493735991332"",""postTreatment"":""Drying"",""postTreatmentChemicalAgentSmiles"":""N/A"",""postTreatmentChemicalAgentConcentration"":""""}]",,0.11,87.92,"2010",0,"C=CC(=O)OCC(CO)(COCC(COC(=O)C=C)(COC(=O)C=C)COC(=O)C=C)COC(=O)C=C ; CC1=CC(=C(C(=C1)C)C(=O)P(=O)(C2=CC=CC=C2)C3=CC=CC=C3)C","5 ;  3",,,,,"75:25",,,,,,,,,,,,,,,,,,,,,,,,,,,,,,,,,,,,,,,,,,,,,,,,,,,,,,,,,,,,,,,,,,,,,,"[]",,,,,,,,,,,,
"6576f26ee228493735991337","2023-12-11T11:28:46.152Z","[""1,4-dioxane""]","[""water""]","[]","[]","21","200","[]","[]","[]","[]","[]","[]","[]","[]",,,,,false,"Dead-end",,25,,"Isopropanol (IPA)","Dye","Rose Bengal (disodium salt)",1017.64,17.5,"µmol/L",1,"[]",,,,true,false,"Accepted","[""ISA""]","[""Polysulfone""]","[]","[]","[""UV treatment"",""Additive use"",""Drying""]","6576f26be22849373599128b","2023-12-11T11:28:43.036Z","2023-08-03T00:00:00.000Z","UV-cured polysulfone-based membranes: Effect of co-solvent addition and evaporation process on membrane morphology and SRNF performance","Scientific Report","backOffice","10.1016/j.memsci.2016.11.060","65003a2e9af97755a1fa02ed","Veysi Altun and Jean-Christophe Remigy and Ivo F.J. Vankelecom","https://doi.org/10.1016/j.memsci.2016.11.060",0,"ISA/inorganic/dense","UV-Psf_DIO/DMF_100%","Scientific report",,"[{""postTreatmentChemicalAgentConcentrationUnit"":[],""_id"":""6576f26ee228493735991338"",""postTreatment"":""UV treatment"",""postTreatmentChemicalAgentSmiles"":""N/A"",""postTreatmentChemicalAgentConcentration"":""""},{""postTreatmentChemicalAgentConcentrationUnit"":[""v%"",""v%""],""_id"":""6576f26ee228493735991339"",""postTreatment"":""Additive use"",""postTreatmentChemicalAgentSmiles"":""C(C(CO)O)O ;  CC(O)C"",""postTreatmentChemicalAgentConcentration"":""40 ;  60""},{""postTreatmentChemicalAgentConcentrationUnit"":[],""_id"":""6576f26ee22849373599133a"",""postTreatment"":""Drying"",""postTreatmentChemicalAgentSmiles"":""N/A"",""postTreatmentChemicalAgentConcentration"":""""}]",,0.06,90.54,"2011",0,"C=CC(=O)OCC(CO)(COCC(COC(=O)C=C)(COC(=O)C=C)COC(=O)C=C)COC(=O)C=C ; CC1=CC(=C(C(=C1)C)C(=O)P(=O)(C2=CC=CC=C2)C3=CC=CC=C3)C","5 ;  3",,,,,,,,,,,,,,,,,,,,,,,,,,,,,,,,,,,,,,,,,,,,,,,,,,,,,,,,,,,,,,,,,,,,,,,,,,,"[]",,,,,,,,,,,,
"6576f26ee22849373599133f","2023-12-11T11:28:46.276Z","[""Tetrahydrofuran (THF)"",""Dimethylformamide (DMF)""]","[""water""]","[]","[]","21","200","[]","[]","[]","[]","[]","[]","[]","[]",,,,,false,"Dead-end",,25,,"Isopropanol (IPA)","Dye","Rose Bengal (disodium salt)",1017.64,17.5,"µmol/L",1,"[]",,,,true,false,"Accepted","[""ISA""]","[""Polysulfone""]","[]","[]","[""UV treatment"",""Additive use"",""Drying""]","6576f26be22849373599128b","2023-12-11T11:28:43.036Z","2023-08-03T00:00:00.000Z","UV-cured polysulfone-based membranes: Effect of co-solvent addition and evaporation process on membrane morphology and SRNF performance","Scientific Report","backOffice","10.1016/j.memsci.2016.11.060","65003a2e9af97755a1fa02ed","Veysi Altun and Jean-Christophe Remigy and Ivo F.J. Vankelecom","https://doi.org/10.1016/j.memsci.2016.11.060",0,"ISA/inorganic/dense","UV-Psf_THF/DMF_0s_85%_IPA","Scientific report",,"[{""postTreatmentChemicalAgentConcentrationUnit"":[],""_id"":""6576f26ee228493735991340"",""postTreatment"":""UV treatment"",""postTreatmentChemicalAgentSmiles"":""N/A"",""postTreatmentChemicalAgentConcentration"":""""},{""postTreatmentChemicalAgentConcentrationUnit"":[""v%"",""v%""],""_id"":""6576f26ee228493735991341"",""postTreatment"":""Additive use"",""postTreatmentChemicalAgentSmiles"":""C(C(CO)O)O ;  CC(O)C"",""postTreatmentChemicalAgentConcentration"":""40 ;  60""},{""postTreatmentChemicalAgentConcentrationUnit"":[],""_id"":""6576f26ee228493735991342"",""postTreatment"":""Drying"",""postTreatmentChemicalAgentSmiles"":""N/A"",""postTreatmentChemicalAgentConcentration"":""""}]",,1.42,47.24,"2012",0,"C=CC(=O)OCC(CO)(COCC(COC(=O)C=C)(COC(=O)C=C)COC(=O)C=C)COC(=O)C=C ; CC1=CC(=C(C(=C1)C)C(=O)P(=O)(C2=CC=CC=C2)C3=CC=CC=C3)C","5 ;  3",,,,,"15:85",,,,,,,,,,,,,,,,,,,,,,,,,,,,,,,,,,,,,,,,,,,,,,,,,,,,,,,,,,,,,,,,,,,,,,"[]",,,,,,,,,,,,
"6576f26ee228493735991347","2023-12-11T11:28:46.390Z","[""Tetrahydrofuran (THF)"",""Dimethylformamide (DMF)""]","[""water""]","[]","[]","21","200","[]","[]","[]","[]","[]","[]","[]","[]",,,,,false,"Dead-end",,25,,"Dimethylformamide (DMF)","Dye","Rose Bengal (disodium salt)",1017.64,17.5,"µmol/L",1,"[]",,,,true,false,"Accepted","[""ISA""]","[""Polysulfone""]","[]","[]","[""UV treatment"",""Additive use"",""Drying""]","6576f26be22849373599128b","2023-12-11T11:28:43.036Z","2023-08-03T00:00:00.000Z","UV-cured polysulfone-based membranes: Effect of co-solvent addition and evaporation process on membrane morphology and SRNF performance","Scientific Report","backOffice","10.1016/j.memsci.2016.11.060","65003a2e9af97755a1fa02ed","Veysi Altun and Jean-Christophe Remigy and Ivo F.J. Vankelecom","https://doi.org/10.1016/j.memsci.2016.11.060",0,"ISA/inorganic/dense","UV-Psf_THF/DMF_0s_85%_DMF","Scientific report",,"[{""postTreatmentChemicalAgentConcentrationUnit"":[],""_id"":""6576f26ee228493735991348"",""postTreatment"":""UV treatment"",""postTreatmentChemicalAgentSmiles"":""N/A"",""postTreatmentChemicalAgentConcentration"":""""},{""postTreatmentChemicalAgentConcentrationUnit"":[""v%"",""v%""],""_id"":""6576f26ee228493735991349"",""postTreatment"":""Additive use"",""postTreatmentChemicalAgentSmiles"":""C(C(CO)O)O ;  CC(O)C"",""postTreatmentChemicalAgentConcentration"":""40 ;  60""},{""postTreatmentChemicalAgentConcentrationUnit"":[],""_id"":""6576f26ee22849373599134a"",""postTreatment"":""Drying"",""postTreatmentChemicalAgentSmiles"":""N/A"",""postTreatmentChemicalAgentConcentration"":""""}]",,3.66,29.24,"2013",0,"C=CC(=O)OCC(CO)(COCC(COC(=O)C=C)(COC(=O)C=C)COC(=O)C=C)COC(=O)C=C ; CC1=CC(=C(C(=C1)C)C(=O)P(=O)(C2=CC=CC=C2)C3=CC=CC=C3)C","5 ;  3",,,,,"15:85",,,,,,,,,,,,,,,,,,,,,,,,,,,,,,,,,,,,,,,,,,,,,,,,,,,,,,,,,,,,,,,,,,,,,,"[]",,,,,,,,,,,,
"6576f26ee22849373599134f","2023-12-11T11:28:46.526Z","[""Tetrahydrofuran (THF)""]","[""water""]","[]","[]","21","200","[]","[]","[]","[]","[]","[]","[]","[]",,,,,false,"Dead-end",,25,,"Isopropanol (IPA)","Dye","Rose Bengal (disodium salt)",1017.64,17.5,"µmol/L",1,"[]",,,,true,false,"Accepted","[""ISA""]","[""Polysulfone""]","[]","[]","[""UV treatment"",""Additive use"",""Drying""]","6576f26be22849373599128b","2023-12-11T11:28:43.036Z","2023-08-03T00:00:00.000Z","UV-cured polysulfone-based membranes: Effect of co-solvent addition and evaporation process on membrane morphology and SRNF performance","Scientific Report","backOffice","10.1016/j.memsci.2016.11.060","65003a2e9af97755a1fa02ed","Veysi Altun and Jean-Christophe Remigy and Ivo F.J. Vankelecom","https://doi.org/10.1016/j.memsci.2016.11.060",0,"ISA/inorganic/dense","UV-Psf_THF/DMF_30s_100%_IPA","Scientific report",,"[{""postTreatmentChemicalAgentConcentrationUnit"":[],""_id"":""6576f26ee228493735991350"",""postTreatment"":""UV treatment"",""postTreatmentChemicalAgentSmiles"":""N/A"",""postTreatmentChemicalAgentConcentration"":""""},{""postTreatmentChemicalAgentConcentrationUnit"":[""v%"",""v%""],""_id"":""6576f26ee228493735991351"",""postTreatment"":""Additive use"",""postTreatmentChemicalAgentSmiles"":""C(C(CO)O)O ;  CC(O)C"",""postTreatmentChemicalAgentConcentration"":""40 ;  60""},{""postTreatmentChemicalAgentConcentrationUnit"":[],""_id"":""6576f26ee228493735991352"",""postTreatment"":""Drying"",""postTreatmentChemicalAgentSmiles"":""N/A"",""postTreatmentChemicalAgentConcentration"":""""}]",,0.38,61.55,"2014",0,"C=CC(=O)OCC(CO)(COCC(COC(=O)C=C)(COC(=O)C=C)COC(=O)C=C)COC(=O)C=C ; CC1=CC(=C(C(=C1)C)C(=O)P(=O)(C2=CC=CC=C2)C3=CC=CC=C3)C","5 ;  3",,,,,,,,,,,,,,,,,,,,,,,,,,,,,,,,,,,,,,,,,,,,,,,,,,,,,,,,,,,,,,,,,,,,,,,,,,,"[]",,,,,,,,,,,,
"6576f26ee228493735991357","2023-12-11T11:28:46.658Z","[""Tetrahydrofuran (THF)""]","[""water""]","[]","[]","21","200","[]","[]","[]","[]","[]","[]","[]","[]",,,,,false,"Dead-end",,25,,"Dimethylformamide (DMF)","Dye","Rose Bengal (disodium salt)",1017.64,17.5,"µmol/L",1,"[]",,,,true,false,"Accepted","[""ISA""]","[""Polysulfone""]","[]","[]","[""UV treatment"",""Additive use"",""Drying""]","6576f26be22849373599128b","2023-12-11T11:28:43.036Z","2023-08-03T00:00:00.000Z","UV-cured polysulfone-based membranes: Effect of co-solvent addition and evaporation process on membrane morphology and SRNF performance","Scientific Report","backOffice","10.1016/j.memsci.2016.11.060","65003a2e9af97755a1fa02ed","Veysi Altun and Jean-Christophe Remigy and Ivo F.J. Vankelecom","https://doi.org/10.1016/j.memsci.2016.11.060",0,"ISA/inorganic/dense","UV-Psf_THF/DMF_30s_100%_DMF","Scientific report",,"[{""postTreatmentChemicalAgentConcentrationUnit"":[],""_id"":""6576f26ee228493735991358"",""postTreatment"":""UV treatment"",""postTreatmentChemicalAgentSmiles"":""N/A"",""postTreatmentChemicalAgentConcentration"":""""},{""postTreatmentChemicalAgentConcentrationUnit"":[""v%"",""v%""],""_id"":""6576f26ee228493735991359"",""postTreatment"":""Additive use"",""postTreatmentChemicalAgentSmiles"":""C(C(CO)O)O ;  CC(O)C"",""postTreatmentChemicalAgentConcentration"":""40 ;  60""},{""postTreatmentChemicalAgentConcentrationUnit"":[],""_id"":""6576f26ee22849373599135a"",""postTreatment"":""Drying"",""postTreatmentChemicalAgentSmiles"":""N/A"",""postTreatmentChemicalAgentConcentration"":""""}]",,1.08,37.42,"2015",0,"C=CC(=O)OCC(CO)(COCC(COC(=O)C=C)(COC(=O)C=C)COC(=O)C=C)COC(=O)C=C ; CC1=CC(=C(C(=C1)C)C(=O)P(=O)(C2=CC=CC=C2)C3=CC=CC=C3)C","5 ;  3",,,,,,,,,,,,,,,,,,,,,,,,,,,,,,,,,,,,,,,,,,,,,,,,,,,,,,,,,,,,,,,,,,,,,,,,,,,"[]",,,,,,,,,,,,
"6576f26ee22849373599135f","2023-12-11T11:28:46.786Z","[""1,4-dioxane"",""Dimethylformamide (DMF)""]","[""water""]","[]","[]","21","200","[]","[]","[]","[]","[]","[]","[]","[]",,,,,false,"Dead-end",,25,,"Isopropanol (IPA)","Dye","Rose Bengal (disodium salt)",1017.64,17.5,"µmol/L",1,"[]",,,,true,false,"Accepted","[""ISA""]","[""Polysulfone""]","[]","[]","[""UV treatment"",""Additive use"",""Drying""]","6576f26be22849373599128b","2023-12-11T11:28:43.036Z","2023-08-03T00:00:00.000Z","UV-cured polysulfone-based membranes: Effect of co-solvent addition and evaporation process on membrane morphology and SRNF performance","Scientific Report","backOffice","10.1016/j.memsci.2016.11.060","65003a2e9af97755a1fa02ed","Veysi Altun and Jean-Christophe Remigy and Ivo F.J. Vankelecom","https://doi.org/10.1016/j.memsci.2016.11.060",0,"ISA/inorganic/dense","UV-Psf_DOI/DMF_0s_85%_IPA","Scientific report",,"[{""postTreatmentChemicalAgentConcentrationUnit"":[],""_id"":""6576f26ee228493735991360"",""postTreatment"":""UV treatment"",""postTreatmentChemicalAgentSmiles"":""N/A"",""postTreatmentChemicalAgentConcentration"":""""},{""postTreatmentChemicalAgentConcentrationUnit"":[""v%"",""v%""],""_id"":""6576f26ee228493735991361"",""postTreatment"":""Additive use"",""postTreatmentChemicalAgentSmiles"":""C(C(CO)O)O ;  CC(O)C"",""postTreatmentChemicalAgentConcentration"":""40 ;  60""},{""postTreatmentChemicalAgentConcentrationUnit"":[],""_id"":""6576f26ee228493735991362"",""postTreatment"":""Drying"",""postTreatmentChemicalAgentSmiles"":""N/A"",""postTreatmentChemicalAgentConcentration"":""""}]",,1.72,39.87,"2016",0,"C=CC(=O)OCC(CO)(COCC(COC(=O)C=C)(COC(=O)C=C)COC(=O)C=C)COC(=O)C=C ; CC1=CC(=C(C(=C1)C)C(=O)P(=O)(C2=CC=CC=C2)C3=CC=CC=C3)C","5 ;  3",,,,,"15:85",,,,,,,,,,,,,,,,,,,,,,,,,,,,,,,,,,,,,,,,,,,,,,,,,,,,,,,,,,,,,,,,,,,,,,"[]",,,,,,,,,,,,
"6576f26ee228493735991367","2023-12-11T11:28:46.918Z","[""1,4-dioxane"",""Dimethylformamide (DMF)""]","[""water""]","[]","[]","21","200","[]","[]","[]","[]","[]","[]","[]","[]",,,,,false,"Dead-end",,25,,"Dimethylformamide (DMF)","Dye","Rose Bengal (disodium salt)",1017.64,17.5,"µmol/L",1,"[]",,,,true,false,"Accepted","[""ISA""]","[""Polysulfone""]","[]","[]","[""UV treatment"",""Additive use"",""Drying""]","6576f26be22849373599128b","2023-12-11T11:28:43.036Z","2023-08-03T00:00:00.000Z","UV-cured polysulfone-based membranes: Effect of co-solvent addition and evaporation process on membrane morphology and SRNF performance","Scientific Report","backOffice","10.1016/j.memsci.2016.11.060","65003a2e9af97755a1fa02ed","Veysi Altun and Jean-Christophe Remigy and Ivo F.J. Vankelecom","https://doi.org/10.1016/j.memsci.2016.11.060",0,"ISA/inorganic/dense","UV-Psf_DOI/DMF_0s_85%_DMF","Scientific report",,"[{""postTreatmentChemicalAgentConcentrationUnit"":[],""_id"":""6576f26ee228493735991368"",""postTreatment"":""UV treatment"",""postTreatmentChemicalAgentSmiles"":""N/A"",""postTreatmentChemicalAgentConcentration"":""""},{""postTreatmentChemicalAgentConcentrationUnit"":[""v%"",""v%""],""_id"":""6576f26ee228493735991369"",""postTreatment"":""Additive use"",""postTreatmentChemicalAgentSmiles"":""C(C(CO)O)O ;  CC(O)C"",""postTreatmentChemicalAgentConcentration"":""40 ;  60""},{""postTreatmentChemicalAgentConcentrationUnit"":[],""_id"":""6576f26ee22849373599136a"",""postTreatment"":""Drying"",""postTreatmentChemicalAgentSmiles"":""N/A"",""postTreatmentChemicalAgentConcentration"":""""}]",,4.7,26.79,"2017",0,"C=CC(=O)OCC(CO)(COCC(COC(=O)C=C)(COC(=O)C=C)COC(=O)C=C)COC(=O)C=C ; CC1=CC(=C(C(=C1)C)C(=O)P(=O)(C2=CC=CC=C2)C3=CC=CC=C3)C","5 ;  3",,,,,"15:85",,,,,,,,,,,,,,,,,,,,,,,,,,,,,,,,,,,,,,,,,,,,,,,,,,,,,,,,,,,,,,,,,,,,,,"[]",,,,,,,,,,,,
"6576f26fe22849373599136f","2023-12-11T11:28:47.053Z","[""1,4-dioxane""]","[""water""]","[]","[]","21","200","[]","[]","[]","[]","[]","[]","[]","[]",,,,,false,"Dead-end",,25,,"Isopropanol (IPA)","Dye","Rose Bengal (disodium salt)",1017.64,17.5,"µmol/L",1,"[]",,,,true,false,"Accepted","[""ISA""]","[""Polysulfone""]","[]","[]","[""UV treatment"",""Additive use"",""Drying""]","6576f26be22849373599128b","2023-12-11T11:28:43.036Z","2023-08-03T00:00:00.000Z","UV-cured polysulfone-based membranes: Effect of co-solvent addition and evaporation process on membrane morphology and SRNF performance","Scientific Report","backOffice","10.1016/j.memsci.2016.11.060","65003a2e9af97755a1fa02ed","Veysi Altun and Jean-Christophe Remigy and Ivo F.J. Vankelecom","https://doi.org/10.1016/j.memsci.2016.11.060",0,"ISA/inorganic/dense","UV-Psf_DOI/DMF_30s_100%_IPA","Scientific report",,"[{""postTreatmentChemicalAgentConcentrationUnit"":[],""_id"":""6576f26fe228493735991370"",""postTreatment"":""UV treatment"",""postTreatmentChemicalAgentSmiles"":""N/A"",""postTreatmentChemicalAgentConcentration"":""""},{""postTreatmentChemicalAgentConcentrationUnit"":[""v%"",""v%""],""_id"":""6576f26fe228493735991371"",""postTreatment"":""Additive use"",""postTreatmentChemicalAgentSmiles"":""C(C(CO)O)O ;  CC(O)C"",""postTreatmentChemicalAgentConcentration"":""40 ;  60""},{""postTreatmentChemicalAgentConcentrationUnit"":[],""_id"":""6576f26fe228493735991372"",""postTreatment"":""Drying"",""postTreatmentChemicalAgentSmiles"":""N/A"",""postTreatmentChemicalAgentConcentration"":""""}]",,0.54,58.69,"2018",0,"C=CC(=O)OCC(CO)(COCC(COC(=O)C=C)(COC(=O)C=C)COC(=O)C=C)COC(=O)C=C ; CC1=CC(=C(C(=C1)C)C(=O)P(=O)(C2=CC=CC=C2)C3=CC=CC=C3)C","5 ;  3",,,,,,,,,,,,,,,,,,,,,,,,,,,,,,,,,,,,,,,,,,,,,,,,,,,,,,,,,,,,,,,,,,,,,,,,,,,"[]",,,,,,,,,,,,
"6576f26fe228493735991377","2023-12-11T11:28:47.220Z","[""1,4-dioxane""]","[""water""]","[]","[]","21","200","[]","[]","[]","[]","[]","[]","[]","[]",,,,,false,"Dead-end",,25,,"Dimethylformamide (DMF)","Dye","Rose Bengal (disodium salt)",1017.64,17.5,"µmol/L",1,"[]",,,,true,false,"Accepted","[""ISA""]","[""Polysulfone""]","[]","[]","[""UV treatment"",""Additive use"",""Drying""]","6576f26be22849373599128b","2023-12-11T11:28:43.036Z","2023-08-03T00:00:00.000Z","UV-cured polysulfone-based membranes: Effect of co-solvent addition and evaporation process on membrane morphology and SRNF performance","Scientific Report","backOffice","10.1016/j.memsci.2016.11.060","65003a2e9af97755a1fa02ed","Veysi Altun and Jean-Christophe Remigy and Ivo F.J. Vankelecom","https://doi.org/10.1016/j.memsci.2016.11.060",0,"ISA/inorganic/dense","UV-Psf_DOI/DMF_30s_100%_DMF","Scientific report",,"[{""postTreatmentChemicalAgentConcentrationUnit"":[],""_id"":""6576f26fe228493735991378"",""postTreatment"":""UV treatment"",""postTreatmentChemicalAgentSmiles"":""N/A"",""postTreatmentChemicalAgentConcentration"":""""},{""postTreatmentChemicalAgentConcentrationUnit"":[""v%"",""v%""],""_id"":""6576f26fe228493735991379"",""postTreatment"":""Additive use"",""postTreatmentChemicalAgentSmiles"":""C(C(CO)O)O ;  CC(O)C"",""postTreatmentChemicalAgentConcentration"":""40 ;  60""},{""postTreatmentChemicalAgentConcentrationUnit"":[],""_id"":""6576f26fe22849373599137a"",""postTreatment"":""Drying"",""postTreatmentChemicalAgentSmiles"":""N/A"",""postTreatmentChemicalAgentConcentration"":""""}]",,1.36,36.61,"2019",0,"C=CC(=O)OCC(CO)(COCC(COC(=O)C=C)(COC(=O)C=C)COC(=O)C=C)COC(=O)C=C ; CC1=CC(=C(C(=C1)C)C(=O)P(=O)(C2=CC=CC=C2)C3=CC=CC=C3)C","5 ;  3",,,,,,,,,,,,,,,,,,,,,,,,,,,,,,,,,,,,,,,,,,,,,,,,,,,,,,,,,,,,,,,,,,,,,,,,,,,"[]",,,,,,,,,,,,
"6576f26fe22849373599137e","2023-12-11T11:28:47.759Z","[""1-Methyl-2-pyrrolidinone (NMP)"",""Tetrahydrofuran (THF)""]","[""water""]","[]","[]","13","250","[]","[]","[]","[]","[]","[]","[]","[]",,,,,false,"Dead-end",,25,,"Isopropanol (IPA)","Dye","Rose Bengal (disodium salt)",1017.64,17.5,"µmol/L",1,"[""SEM""]",,,,true,false,"Accepted","[""ISA""]","[""Polysulfone""]","[]","[]","[""None""]","6576f26fe22849373599137c","2023-12-11T11:28:47.639Z","2023-11-25T00:00:00.000Z","Study of polymer concentration and evaporation time as phase inversion parameters for polysulfone-based SRNF membranes","Scientific Report","backOffice","10.1016/j.memsci.2013.04.017","65003a2e9af97755a1fa02ed","Agnieszka K. Hołda and Ben Aernouts and Wouter Saeys and Ivo F.J. Vankelecom","https://doi.org/10.1016/j.memsci.2013.04.017",0,"ISA/inorganic/dense","Psf_13wt%_30s","Scientific report",,"[{""postTreatmentChemicalAgentConcentrationUnit"":[],""_id"":""6576f26fe22849373599137f"",""postTreatment"":""None"",""postTreatmentChemicalAgentSmiles"":""N/A"",""postTreatmentChemicalAgentConcentration"":""""}]",,9.62,36.55,"2020",0,,,,,,,"70:30",,,,,,,,,,,,,,,,,,,,,,,,,,,,,,,,,,,,,,,,,,,,,,,,,,,,,,,,,,,,,,,,,,,,,,"[]",,,,,,,,,,,,
"6576f26fe228493735991382","2023-12-11T11:28:47.880Z","[""1-Methyl-2-pyrrolidinone (NMP)"",""Tetrahydrofuran (THF)""]","[""water""]","[]","[]","15","250","[]","[]","[]","[]","[]","[]","[]","[]",,,,,false,"Dead-end",,25,,"Isopropanol (IPA)","Dye","Rose Bengal (disodium salt)",1017.64,17.5,"µmol/L",1,"[""SEM""]",,,,true,false,"Accepted","[""ISA""]","[""Polysulfone""]","[]","[]","[""None""]","6576f26fe22849373599137c","2023-12-11T11:28:47.639Z","2023-11-25T00:00:00.000Z","Study of polymer concentration and evaporation time as phase inversion parameters for polysulfone-based SRNF membranes","Scientific Report","backOffice","10.1016/j.memsci.2013.04.017","65003a2e9af97755a1fa02ed","Agnieszka K. Hołda and Ben Aernouts and Wouter Saeys and Ivo F.J. Vankelecom","https://doi.org/10.1016/j.memsci.2013.04.017",0,"ISA/inorganic/dense","Psf_15wt%_30s","Scientific report",,"[{""postTreatmentChemicalAgentConcentrationUnit"":[],""_id"":""6576f26fe228493735991383"",""postTreatment"":""None"",""postTreatmentChemicalAgentSmiles"":""N/A"",""postTreatmentChemicalAgentConcentration"":""""}]",,2.36,50.46,"2021",0,,,,,,,"70:30",,,,,,,,,,,,,,,,,,,,,,,,,,,,,,,,,,,,,,,,,,,,,,,,,,,,,,,,,,,,,,,,,,,,,,"[]",,,,,,,,,,,,
"6576f26fe228493735991386","2023-12-11T11:28:47.989Z","[""1-Methyl-2-pyrrolidinone (NMP)"",""Tetrahydrofuran (THF)""]","[""water""]","[]","[]","17","250","[]","[]","[]","[]","[]","[]","[]","[]",,,,,false,"Dead-end",,25,,"Isopropanol (IPA)","Dye","Rose Bengal (disodium salt)",1017.64,17.5,"µmol/L",1,"[""SEM""]",,,,true,false,"Accepted","[""ISA""]","[""Polysulfone""]","[]","[]","[""None""]","6576f26fe22849373599137c","2023-12-11T11:28:47.639Z","2023-11-25T00:00:00.000Z","Study of polymer concentration and evaporation time as phase inversion parameters for polysulfone-based SRNF membranes","Scientific Report","backOffice","10.1016/j.memsci.2013.04.017","65003a2e9af97755a1fa02ed","Agnieszka K. Hołda and Ben Aernouts and Wouter Saeys and Ivo F.J. Vankelecom","https://doi.org/10.1016/j.memsci.2013.04.017",0,"ISA/inorganic/dense","Psf_17wt%_30s","Scientific report",,"[{""postTreatmentChemicalAgentConcentrationUnit"":[],""_id"":""6576f26fe228493735991387"",""postTreatment"":""None"",""postTreatmentChemicalAgentSmiles"":""N/A"",""postTreatmentChemicalAgentConcentration"":""""}]",,0.78,56.59,"2022",0,,,,,,,"70:30",,,,,,,,,,,,,,,,,,,,,,,,,,,,,,,,,,,,,,,,,,,,,,,,,,,,,,,,,,,,,,,,,,,,,,"[]",,,,,,,,,,,,
"6576f270e22849373599138a","2023-12-11T11:28:48.115Z","[""1-Methyl-2-pyrrolidinone (NMP)"",""Tetrahydrofuran (THF)""]","[""water""]","[]","[]","19","250","[]","[]","[]","[]","[]","[]","[]","[]",,,,,false,"Dead-end",,25,,"Isopropanol (IPA)","Dye","Rose Bengal (disodium salt)",1017.64,17.5,"µmol/L",1,"[""SEM""]",,,,true,false,"Accepted","[""ISA""]","[""Polysulfone""]","[]","[]","[""None""]","6576f26fe22849373599137c","2023-12-11T11:28:47.639Z","2023-11-25T00:00:00.000Z","Study of polymer concentration and evaporation time as phase inversion parameters for polysulfone-based SRNF membranes","Scientific Report","backOffice","10.1016/j.memsci.2013.04.017","65003a2e9af97755a1fa02ed","Agnieszka K. Hołda and Ben Aernouts and Wouter Saeys and Ivo F.J. Vankelecom","https://doi.org/10.1016/j.memsci.2013.04.017",0,"ISA/inorganic/dense","Psf_19wt%_30s","Scientific report",,"[{""postTreatmentChemicalAgentConcentrationUnit"":[],""_id"":""6576f270e22849373599138b"",""postTreatment"":""None"",""postTreatmentChemicalAgentSmiles"":""N/A"",""postTreatmentChemicalAgentConcentration"":""""}]",,0.33,64.38,"2023",0,,,,,,,"70:30",,,,,,,,,,,,,,,,,,,,,,,,,,,,,,,,,,,,,,,,,,,,,,,,,,,,,,,,,,,,,,,,,,,,,,"[]",,,,,,,,,,,,
"6576f270e22849373599138e","2023-12-11T11:28:48.247Z","[""1-Methyl-2-pyrrolidinone (NMP)"",""Tetrahydrofuran (THF)""]","[""water""]","[]","[]","21","250","[]","[]","[]","[]","[]","[]","[]","[]",,,,,false,"Dead-end",,25,,"Isopropanol (IPA)","Dye","Rose Bengal (disodium salt)",1017.64,17.5,"µmol/L",1,"[""SEM""]",,,,true,false,"Accepted","[""ISA""]","[""Polysulfone""]","[]","[]","[""None""]","6576f26fe22849373599137c","2023-12-11T11:28:47.639Z","2023-11-25T00:00:00.000Z","Study of polymer concentration and evaporation time as phase inversion parameters for polysulfone-based SRNF membranes","Scientific Report","backOffice","10.1016/j.memsci.2013.04.017","65003a2e9af97755a1fa02ed","Agnieszka K. Hołda and Ben Aernouts and Wouter Saeys and Ivo F.J. Vankelecom","https://doi.org/10.1016/j.memsci.2013.04.017",0,"ISA/inorganic/dense","Psf_21wt%_30s","Scientific report",,"[{""postTreatmentChemicalAgentConcentrationUnit"":[],""_id"":""6576f270e22849373599138f"",""postTreatment"":""None"",""postTreatmentChemicalAgentSmiles"":""N/A"",""postTreatmentChemicalAgentConcentration"":""""}]",,0.2,80.71,"2024",0,,,,,,,"70:30",,,,,,,,,,,,,,,,,,,,,,,,,,,,,,,,,,,,,,,,,,,,,,,,,,,,,,,,,,,,,,,,,,,,,,"[]",,,,,,,,,,,,
"6576f270e228493735991392","2023-12-11T11:28:48.406Z","[""1-Methyl-2-pyrrolidinone (NMP)"",""Tetrahydrofuran (THF)""]","[""water""]","[]","[]","23","250","[]","[]","[]","[]","[]","[]","[]","[]",,,,,false,"Dead-end",,25,,"Isopropanol (IPA)","Dye","Rose Bengal (disodium salt)",1017.64,17.5,"µmol/L",1,"[""SEM""]",,,,true,false,"Accepted","[""ISA""]","[""Polysulfone""]","[]","[]","[""None""]","6576f26fe22849373599137c","2023-12-11T11:28:47.639Z","2023-11-25T00:00:00.000Z","Study of polymer concentration and evaporation time as phase inversion parameters for polysulfone-based SRNF membranes","Scientific Report","backOffice","10.1016/j.memsci.2013.04.017","65003a2e9af97755a1fa02ed","Agnieszka K. Hołda and Ben Aernouts and Wouter Saeys and Ivo F.J. Vankelecom","https://doi.org/10.1016/j.memsci.2013.04.017",0,"ISA/inorganic/dense","Psf_23wt%_30s","Scientific report",,"[{""postTreatmentChemicalAgentConcentrationUnit"":[],""_id"":""6576f270e228493735991393"",""postTreatment"":""None"",""postTreatmentChemicalAgentSmiles"":""N/A"",""postTreatmentChemicalAgentConcentration"":""""}]",,0.13,85.18,"2025",0,,,,,,,"70:30",,,,,,,,,,,,,,,,,,,,,,,,,,,,,,,,,,,,,,,,,,,,,,,,,,,,,,,,,,,,,,,,,,,,,,"[]",,,,,,,,,,,,
"6576f270e228493735991396","2023-12-11T11:28:48.549Z","[""1-Methyl-2-pyrrolidinone (NMP)"",""Tetrahydrofuran (THF)""]","[""water""]","[]","[]","25","250","[]","[]","[]","[]","[]","[]","[]","[]",,,,,false,"Dead-end",,25,,"Isopropanol (IPA)","Dye","Rose Bengal (disodium salt)",1017.64,17.5,"µmol/L",1,"[""SEM""]",,,,true,false,"Accepted","[""ISA""]","[""Polysulfone""]","[]","[]","[""None""]","6576f26fe22849373599137c","2023-12-11T11:28:47.639Z","2023-11-25T00:00:00.000Z","Study of polymer concentration and evaporation time as phase inversion parameters for polysulfone-based SRNF membranes","Scientific Report","backOffice","10.1016/j.memsci.2013.04.017","65003a2e9af97755a1fa02ed","Agnieszka K. Hołda and Ben Aernouts and Wouter Saeys and Ivo F.J. Vankelecom","https://doi.org/10.1016/j.memsci.2013.04.017",0,"ISA/inorganic/dense","Psf_25wt%_30s","Scientific report",,"[{""postTreatmentChemicalAgentConcentrationUnit"":[],""_id"":""6576f270e228493735991397"",""postTreatment"":""None"",""postTreatmentChemicalAgentSmiles"":""N/A"",""postTreatmentChemicalAgentConcentration"":""""}]",,0.07,91.84,"2026",0,,,,,,,"70:30",,,,,,,,,,,,,,,,,,,,,,,,,,,,,,,,,,,,,,,,,,,,,,,,,,,,,,,,,,,,,,,,,,,,,,"[]",,,,,,,,,,,,
"6576f270e22849373599139a","2023-12-11T11:28:48.675Z","[""1-Methyl-2-pyrrolidinone (NMP)"",""Tetrahydrofuran (THF)""]","[""water""]","[]","[]","21","250","[]","[]","[]","[]","[]","[]","[]","[]",,,,,false,"Dead-end",,25,,"Isopropanol (IPA)","Dye","Rose Bengal (disodium salt)",1017.64,17.5,"µmol/L",1,"[""SEM""]",,,,true,false,"Accepted","[""ISA""]","[""Polysulfone""]","[]","[]","[""None""]","6576f26fe22849373599137c","2023-12-11T11:28:47.639Z","2023-11-25T00:00:00.000Z","Study of polymer concentration and evaporation time as phase inversion parameters for polysulfone-based SRNF membranes","Scientific Report","backOffice","10.1016/j.memsci.2013.04.017","65003a2e9af97755a1fa02ed","Agnieszka K. Hołda and Ben Aernouts and Wouter Saeys and Ivo F.J. Vankelecom","https://doi.org/10.1016/j.memsci.2013.04.017",0,"ISA/inorganic/dense","Psf_21wt%_0s","Scientific report",,"[{""postTreatmentChemicalAgentConcentrationUnit"":[],""_id"":""6576f270e22849373599139b"",""postTreatment"":""None"",""postTreatmentChemicalAgentSmiles"":""N/A"",""postTreatmentChemicalAgentConcentration"":""""}]",,2.37,47.12,"2027",0,,,,,,,"70:30",,,,,,,,,,,,,,,,,,,,,,,,,,,,,,,,,,,,,,,,,,,,,,,,,,,,,,,,,,,,,,,,,,,,,,"[]",,,,,,,,,,,,
"6576f270e22849373599139e","2023-12-11T11:28:48.827Z","[""1-Methyl-2-pyrrolidinone (NMP)"",""Tetrahydrofuran (THF)""]","[""water""]","[]","[]","21","250","[]","[]","[]","[]","[]","[]","[]","[]",,,,,false,"Dead-end",,25,,"Isopropanol (IPA)","Dye","Rose Bengal (disodium salt)",1017.64,17.5,"µmol/L",1,"[""SEM""]",,,,true,false,"Accepted","[""ISA""]","[""Polysulfone""]","[]","[]","[""None""]","6576f26fe22849373599137c","2023-12-11T11:28:47.639Z","2023-11-25T00:00:00.000Z","Study of polymer concentration and evaporation time as phase inversion parameters for polysulfone-based SRNF membranes","Scientific Report","backOffice","10.1016/j.memsci.2013.04.017","65003a2e9af97755a1fa02ed","Agnieszka K. Hołda and Ben Aernouts and Wouter Saeys and Ivo F.J. Vankelecom","https://doi.org/10.1016/j.memsci.2013.04.017",0,"ISA/inorganic/dense","Psf_21wt%_10s","Scientific report",,"[{""postTreatmentChemicalAgentConcentrationUnit"":[],""_id"":""6576f270e22849373599139f"",""postTreatment"":""None"",""postTreatmentChemicalAgentSmiles"":""N/A"",""postTreatmentChemicalAgentConcentration"":""""}]",,2.1,62.34,"2028",0,,,,,,,"70:30",,,,,,,,,,,,,,,,,,,,,,,,,,,,,,,,,,,,,,,,,,,,,,,,,,,,,,,,,,,,,,,,,,,,,,"[]",,,,,,,,,,,,
"6576f271e2284937359913a2","2023-12-11T11:28:49.039Z","[""1-Methyl-2-pyrrolidinone (NMP)"",""Tetrahydrofuran (THF)""]","[""water""]","[]","[]","21","250","[]","[]","[]","[]","[]","[]","[]","[]",,,,,false,"Dead-end",,25,,"Isopropanol (IPA)","Dye","Rose Bengal (disodium salt)",1017.64,17.5,"µmol/L",1,"[""SEM""]",,,,true,false,"Accepted","[""ISA""]","[""Polysulfone""]","[]","[]","[""None""]","6576f26fe22849373599137c","2023-12-11T11:28:47.639Z","2023-11-25T00:00:00.000Z","Study of polymer concentration and evaporation time as phase inversion parameters for polysulfone-based SRNF membranes","Scientific Report","backOffice","10.1016/j.memsci.2013.04.017","65003a2e9af97755a1fa02ed","Agnieszka K. Hołda and Ben Aernouts and Wouter Saeys and Ivo F.J. Vankelecom","https://doi.org/10.1016/j.memsci.2013.04.017",0,"ISA/inorganic/dense","Psf_21wt%_15s","Scientific report",,"[{""postTreatmentChemicalAgentConcentrationUnit"":[],""_id"":""6576f271e2284937359913a3"",""postTreatment"":""None"",""postTreatmentChemicalAgentSmiles"":""N/A"",""postTreatmentChemicalAgentConcentration"":""""}]",,1.6,69.57,"2029",0,,,,,,,"70:30",,,,,,,,,,,,,,,,,,,,,,,,,,,,,,,,,,,,,,,,,,,,,,,,,,,,,,,,,,,,,,,,,,,,,,"[]",,,,,,,,,,,,
"6576f271e2284937359913a6","2023-12-11T11:28:49.162Z","[""1-Methyl-2-pyrrolidinone (NMP)"",""Tetrahydrofuran (THF)""]","[""water""]","[]","[]","21","250","[]","[]","[]","[]","[]","[]","[]","[]",,,,,false,"Dead-end",,25,,"Isopropanol (IPA)","Dye","Rose Bengal (disodium salt)",1017.64,17.5,"µmol/L",1,"[""SEM""]",,,,true,false,"Accepted","[""ISA""]","[""Polysulfone""]","[]","[]","[""None""]","6576f26fe22849373599137c","2023-12-11T11:28:47.639Z","2023-11-25T00:00:00.000Z","Study of polymer concentration and evaporation time as phase inversion parameters for polysulfone-based SRNF membranes","Scientific Report","backOffice","10.1016/j.memsci.2013.04.017","65003a2e9af97755a1fa02ed","Agnieszka K. Hołda and Ben Aernouts and Wouter Saeys and Ivo F.J. Vankelecom","https://doi.org/10.1016/j.memsci.2013.04.017",0,"ISA/inorganic/dense","Psf_21wt%_20s","Scientific report",,"[{""postTreatmentChemicalAgentConcentrationUnit"":[],""_id"":""6576f271e2284937359913a7"",""postTreatment"":""None"",""postTreatmentChemicalAgentSmiles"":""N/A"",""postTreatmentChemicalAgentConcentration"":""""}]",,0.72,72.36,"2030",0,,,,,,,"70:30",,,,,,,,,,,,,,,,,,,,,,,,,,,,,,,,,,,,,,,,,,,,,,,,,,,,,,,,,,,,,,,,,,,,,,"[]",,,,,,,,,,,,
"6576f271e2284937359913aa","2023-12-11T11:28:49.282Z","[""1-Methyl-2-pyrrolidinone (NMP)"",""Tetrahydrofuran (THF)""]","[""water""]","[]","[]","21","250","[]","[]","[]","[]","[]","[]","[]","[]",,,,,false,"Dead-end",,25,,"Isopropanol (IPA)","Dye","Rose Bengal (disodium salt)",1017.64,17.5,"µmol/L",1,"[""SEM""]",,,,true,false,"Accepted","[""ISA""]","[""Polysulfone""]","[]","[]","[""None""]","6576f26fe22849373599137c","2023-12-11T11:28:47.639Z","2023-11-25T00:00:00.000Z","Study of polymer concentration and evaporation time as phase inversion parameters for polysulfone-based SRNF membranes","Scientific Report","backOffice","10.1016/j.memsci.2013.04.017","65003a2e9af97755a1fa02ed","Agnieszka K. Hołda and Ben Aernouts and Wouter Saeys and Ivo F.J. Vankelecom","https://doi.org/10.1016/j.memsci.2013.04.017",0,"ISA/inorganic/dense","Psf_21wt%_45s","Scientific report",,"[{""postTreatmentChemicalAgentConcentrationUnit"":[],""_id"":""6576f271e2284937359913ab"",""postTreatment"":""None"",""postTreatmentChemicalAgentSmiles"":""N/A"",""postTreatmentChemicalAgentConcentration"":""""}]",,0.32,80.15,"2031",0,,,,,,,"70:30",,,,,,,,,,,,,,,,,,,,,,,,,,,,,,,,,,,,,,,,,,,,,,,,,,,,,,,,,,,,,,,,,,,,,,"[]",,,,,,,,,,,,
"6576f271e2284937359913ae","2023-12-11T11:28:49.410Z","[""1-Methyl-2-pyrrolidinone (NMP)"",""Tetrahydrofuran (THF)""]","[""water""]","[]","[]","21","250","[]","[]","[]","[]","[]","[]","[]","[]",,,,,false,"Dead-end",,25,,"Isopropanol (IPA)","Dye","Rose Bengal (disodium salt)",1017.64,17.5,"µmol/L",1,"[""SEM""]",,,,true,false,"Accepted","[""ISA""]","[""Polysulfone""]","[]","[]","[""None""]","6576f26fe22849373599137c","2023-12-11T11:28:47.639Z","2023-11-25T00:00:00.000Z","Study of polymer concentration and evaporation time as phase inversion parameters for polysulfone-based SRNF membranes","Scientific Report","backOffice","10.1016/j.memsci.2013.04.017","65003a2e9af97755a1fa02ed","Agnieszka K. Hołda and Ben Aernouts and Wouter Saeys and Ivo F.J. Vankelecom","https://doi.org/10.1016/j.memsci.2013.04.017",0,"ISA/inorganic/dense","Psf_21wt%_60s","Scientific report",,"[{""postTreatmentChemicalAgentConcentrationUnit"":[],""_id"":""6576f271e2284937359913af"",""postTreatment"":""None"",""postTreatmentChemicalAgentSmiles"":""N/A"",""postTreatmentChemicalAgentConcentration"":""""}]",,0.26,82,"2032",0,,,,,,,"70:30",,,,,,,,,,,,,,,,,,,,,,,,,,,,,,,,,,,,,,,,,,,,,,,,,,,,,,,,,,,,,,,,,,,,,,"[]",,,,,,,,,,,,
