Repository: BAMresearch/onf-database

This repository belongs to the the publication "Revealing structure-property-performance relationships of organic solvent nanofiltration membranes using a FAIR, open-access database" published in ADD JOURNAL (DOI). 
It uses a dataset derived from The Open Membrane Database (https://openmembranedatabase.org/). The access date was April 8th 2025. The original dataset is in the repository as OMD_SRNF_2025-04-08.csv file.

The main researchers involved in the study are Sarah Glass (ORCID: 0000-0002-0625-0057), Petra Merten (no ORCID available), Torsten Brinkmann (ORCID: 0000-0002-5114-6259) and Volkan Filiz (ORCID: 0000-0003-0239-8641). 

The repository contains 5 Python files:

File: OMD_SRNF_2025-04-08.csv (part 75 of 184)
"6576f271e2284937359913b2","2023-12-11T11:28:49.557Z","[""1-Methyl-2-pyrrolidinone (NMP)"",""Tetrahydrofuran (THF)""]","[""water""]","[]","[]","21","250","[]","[]","[]","[]","[]","[]","[]","[]",,,,,false,"Dead-end",,25,,"Isopropanol (IPA)","Dye","Rose Bengal (disodium salt)",1017.64,17.5,"µmol/L",1,"[""SEM""]",,,,true,false,"Accepted","[""ISA""]","[""Polysulfone""]","[]","[]","[""None""]","6576f26fe22849373599137c","2023-12-11T11:28:47.639Z","2023-11-25T00:00:00.000Z","Study of polymer concentration and evaporation time as phase inversion parameters for polysulfone-based SRNF membranes","Scientific Report","backOffice","10.1016/j.memsci.2013.04.017","65003a2e9af97755a1fa02ed","Agnieszka K. Hołda and Ben Aernouts and Wouter Saeys and Ivo F.J. Vankelecom","https://doi.org/10.1016/j.memsci.2013.04.017",0,"ISA/inorganic/dense","Psf_21wt%_75s","Scientific report",,"[{""postTreatmentChemicalAgentConcentrationUnit"":[],""_id"":""6576f271e2284937359913b3"",""postTreatment"":""None"",""postTreatmentChemicalAgentSmiles"":""N/A"",""postTreatmentChemicalAgentConcentration"":""""}]",,0.16,80.71,"2033",0,,,,,,,"70:30",,,,,,,,,,,,,,,,,,,,,,,,,,,,,,,,,,,,,,,,,,,,,,,,,,,,,,,,,,,,,,,,,,,,,,"[]",,,,,,,,,,,,
"6576f271e2284937359913b6","2023-12-11T11:28:49.692Z","[""1-Methyl-2-pyrrolidinone (NMP)"",""Tetrahydrofuran (THF)""]","[""water""]","[]","[]","21","250","[]","[]","[]","[]","[]","[]","[]","[]",,,,,false,"Dead-end",,25,,"Isopropanol (IPA)","Dye","Rose Bengal (disodium salt)",1017.64,17.5,"µmol/L",1,"[""SEM""]",,,,true,false,"Accepted","[""ISA""]","[""Polysulfone""]","[]","[]","[""None""]","6576f26fe22849373599137c","2023-12-11T11:28:47.639Z","2023-11-25T00:00:00.000Z","Study of polymer concentration and evaporation time as phase inversion parameters for polysulfone-based SRNF membranes","Scientific Report","backOffice","10.1016/j.memsci.2013.04.017","65003a2e9af97755a1fa02ed","Agnieszka K. Hołda and Ben Aernouts and Wouter Saeys and Ivo F.J. Vankelecom","https://doi.org/10.1016/j.memsci.2013.04.017",0,"ISA/inorganic/dense","Psf_21wt%_90s","Scientific report",,"[{""postTreatmentChemicalAgentConcentrationUnit"":[],""_id"":""6576f271e2284937359913b7"",""postTreatment"":""None"",""postTreatmentChemicalAgentSmiles"":""N/A"",""postTreatmentChemicalAgentConcentration"":""""}]",,0.13,82.56,"2034",0,,,,,,,"70:30",,,,,,,,,,,,,,,,,,,,,,,,,,,,,,,,,,,,,,,,,,,,,,,,,,,,,,,,,,,,,,,,,,,,,,"[]",,,,,,,,,,,,
"6576f271e2284937359913ba","2023-12-11T11:28:49.836Z","[""1-Methyl-2-pyrrolidinone (NMP)"",""Tetrahydrofuran (THF)""]","[""water""]","[]","[]","21","250","[]","[]","[]","[]","[]","[]","[]","[]",,,,,false,"Dead-end",,25,,"Isopropanol (IPA)","Dye","Rose Bengal (disodium salt)",1017.64,17.5,"µmol/L",1,"[""SEM""]",,,,true,false,"Accepted","[""ISA""]","[""Polysulfone""]","[]","[]","[""None""]","6576f26fe22849373599137c","2023-12-11T11:28:47.639Z","2023-11-25T00:00:00.000Z","Study of polymer concentration and evaporation time as phase inversion parameters for polysulfone-based SRNF membranes","Scientific Report","backOffice","10.1016/j.memsci.2013.04.017","65003a2e9af97755a1fa02ed","Agnieszka K. Hołda and Ben Aernouts and Wouter Saeys and Ivo F.J. Vankelecom","https://doi.org/10.1016/j.memsci.2013.04.017",0,"ISA/inorganic/dense","Psf_21wt%_100s","Scientific report",,"[{""postTreatmentChemicalAgentConcentrationUnit"":[],""_id"":""6576f271e2284937359913bb"",""postTreatment"":""None"",""postTreatmentChemicalAgentSmiles"":""N/A"",""postTreatmentChemicalAgentConcentration"":""""}]",,0.09,83.49,"2035",0,,,,,,,"70:30",,,,,,,,,,,,,,,,,,,,,,,,,,,,,,,,,,,,,,,,,,,,,,,,,,,,,,,,,,,,,,,,,,,,,,"[]",,,,,,,,,,,,
"6576f271e2284937359913be","2023-12-11T11:28:49.986Z","[""1-Methyl-2-pyrrolidinone (NMP)"",""Tetrahydrofuran (THF)""]","[""water""]","[]","[]","21","250","[]","[]","[]","[]","[]","[]","[]","[]",,,,,false,"Dead-end",,25,,"Isopropanol (IPA)","Dye","Rose Bengal (disodium salt)",1017.64,17.5,"µmol/L",1,"[""SEM""]",,,,true,false,"Accepted","[""ISA""]","[""Polysulfone""]","[]","[]","[""None""]","6576f26fe22849373599137c","2023-12-11T11:28:47.639Z","2023-11-25T00:00:00.000Z","Study of polymer concentration and evaporation time as phase inversion parameters for polysulfone-based SRNF membranes","Scientific Report","backOffice","10.1016/j.memsci.2013.04.017","65003a2e9af97755a1fa02ed","Agnieszka K. Hołda and Ben Aernouts and Wouter Saeys and Ivo F.J. Vankelecom","https://doi.org/10.1016/j.memsci.2013.04.017",0,"ISA/inorganic/dense","Psf_21wt%_120s","Scientific report",,"[{""postTreatmentChemicalAgentConcentrationUnit"":[],""_id"":""6576f271e2284937359913bf"",""postTreatment"":""None"",""postTreatmentChemicalAgentSmiles"":""N/A"",""postTreatmentChemicalAgentConcentration"":""""}]",,0.08,75.69,"2036",0,,,,,,,"70:30",,,,,,,,,,,,,,,,,,,,,,,,,,,,,,,,,,,,,,,,,,,,,,,,,,,,,,,,,,,,,,,,,,,,,,"[]",,,,,,,,,,,,
"6576f272e2284937359913c3","2023-12-11T11:28:50.486Z","[""1-Methyl-2-pyrrolidinone (NMP)"",""Tetrahydrofuran (THF)""]","[""water""]","[]","[]","21","250","[]","[]","[]","[]","[]","[]","[]","[]",,,,,false,"Dead-end",,25,1.539,"Isopropanol (IPA)","Dye","Rose Bengal (disodium salt)",1017.64,,,1,"[""SEM""]",,,,true,false,"Accepted","[""ISA""]","[""Polysulfone""]","[]","[]","[""None""]","6576f272e2284937359913c1","2023-12-11T11:28:50.359Z","2023-11-04T00:00:00.000Z","The influence of polymer purity and molecular weight on the synthesis of integrally skinned polysulfone membranes","Scientific Report","backOffice","10.1016/j.memsci.2013.06.023","65003a2e9af97755a1fa02ed","Agnieszka K. Hołda and Marjan De Roeck and Katrien Hendrix and Ivo F.J. Vankelecom","https://doi.org/10.1016/j.memsci.2013.06.023",0,"ISA/inorganic/dense","16kDa AR","Scientific report",,"[{""postTreatmentChemicalAgentConcentrationUnit"":[],""_id"":""6576f272e2284937359913c4"",""postTreatment"":""None"",""postTreatmentChemicalAgentSmiles"":""N/A"",""postTreatmentChemicalAgentConcentration"":""""}]",,0.44,93.57,"2037",0,,,,,,,"70:30",,,,,,,,,,,,,,,,,,,,,,,,,,,,,,,,,,,,,,,,,,,,,,,,,,,,,,,,,,,,,,,,,,,,,,"[]",,,,,,,,,,,,
"6576f272e2284937359913c7","2023-12-11T11:28:50.652Z","[""1-Methyl-2-pyrrolidinone (NMP)"",""Tetrahydrofuran (THF)""]","[""water""]","[]","[]","21","250","[]","[]","[]","[]","[]","[]","[]","[]",,,,,false,"Dead-end",,25,1.539,"Isopropanol (IPA)","Dye","Rose Bengal (disodium salt)",1017.64,,,1,"[""SEM""]",,,,true,false,"Accepted","[""ISA""]","[""Polysulfone""]","[]","[]","[""None""]","6576f272e2284937359913c1","2023-12-11T11:28:50.359Z","2023-11-04T00:00:00.000Z","The influence of polymer purity and molecular weight on the synthesis of integrally skinned polysulfone membranes","Scientific Report","backOffice","10.1016/j.memsci.2013.06.023","65003a2e9af97755a1fa02ed","Agnieszka K. Hołda and Marjan De Roeck and Katrien Hendrix and Ivo F.J. Vankelecom","https://doi.org/10.1016/j.memsci.2013.06.023",0,"ISA/inorganic/dense","16kDa OM","Scientific report",,"[{""postTreatmentChemicalAgentConcentrationUnit"":[],""_id"":""6576f272e2284937359913c8"",""postTreatment"":""None"",""postTreatmentChemicalAgentSmiles"":""N/A"",""postTreatmentChemicalAgentConcentration"":""""}]",,1.71,96.83,"2038",0,,,,,,,"70:30",,,,,,,,,,,,,,,,,,,,,,,,,,,,,,,,,,,,,,,,,,,,,,,,,,,,,,,,,,,,,,,,,,,,,,"[]",,,,,,,,,,,,
"6576f272e2284937359913cb","2023-12-11T11:28:50.769Z","[""1-Methyl-2-pyrrolidinone (NMP)"",""Tetrahydrofuran (THF)""]","[""water""]","[]","[]","21","250","[]","[]","[]","[]","[]","[]","[]","[]",,,,,false,"Dead-end",,25,1.539,"Isopropanol (IPA)","Dye","Rose Bengal (disodium salt)",1017.64,,,1,"[""SEM""]",,,,true,false,"Accepted","[""ISA""]","[""Polysulfone""]","[]","[]","[""None""]","6576f272e2284937359913c1","2023-12-11T11:28:50.359Z","2023-11-04T00:00:00.000Z","The influence of polymer purity and molecular weight on the synthesis of integrally skinned polysulfone membranes","Scientific Report","backOffice","10.1016/j.memsci.2013.06.023","65003a2e9af97755a1fa02ed","Agnieszka K. Hołda and Marjan De Roeck and Katrien Hendrix and Ivo F.J. Vankelecom","https://doi.org/10.1016/j.memsci.2013.06.023",0,"ISA/inorganic/dense","22kDa AR","Scientific report",,"[{""postTreatmentChemicalAgentConcentrationUnit"":[],""_id"":""6576f272e2284937359913cc"",""postTreatment"":""None"",""postTreatmentChemicalAgentSmiles"":""N/A"",""postTreatmentChemicalAgentConcentration"":""""}]",,0.18,87.82,"2039",0,,,,,,,"70:30",,,,,,,,,,,,,,,,,,,,,,,,,,,,,,,,,,,,,,,,,,,,,,,,,,,,,,,,,,,,,,,,,,,,,,"[]",,,,,,,,,,,,
"6576f272e2284937359913cf","2023-12-11T11:28:50.883Z","[""1-Methyl-2-pyrrolidinone (NMP)"",""Tetrahydrofuran (THF)""]","[""water""]","[]","[]","21","250","[]","[]","[]","[]","[]","[]","[]","[]",,,,,false,"Dead-end",,25,1.539,"Isopropanol (IPA)","Dye","Rose Bengal (disodium salt)",1017.64,,,1,"[""SEM""]",,,,true,false,"Accepted","[""ISA""]","[""Polysulfone""]","[]","[]","[""None""]","6576f272e2284937359913c1","2023-12-11T11:28:50.359Z","2023-11-04T00:00:00.000Z","The influence of polymer purity and molecular weight on the synthesis of integrally skinned polysulfone membranes","Scientific Report","backOffice","10.1016/j.memsci.2013.06.023","65003a2e9af97755a1fa02ed","Agnieszka K. Hołda and Marjan De Roeck and Katrien Hendrix and Ivo F.J. Vankelecom","https://doi.org/10.1016/j.memsci.2013.06.023",0,"ISA/inorganic/dense","22kDa OM","Scientific report",,"[{""postTreatmentChemicalAgentConcentrationUnit"":[],""_id"":""6576f272e2284937359913d0"",""postTreatment"":""None"",""postTreatmentChemicalAgentSmiles"":""N/A"",""postTreatmentChemicalAgentConcentration"":""""}]",,0.69,97.31,"2040",0,,,,,,,"70:30",,,,,,,,,,,,,,,,,,,,,,,,,,,,,,,,,,,,,,,,,,,,,,,,,,,,,,,,,,,,,,,,,,,,,,"[]",,,,,,,,,,,,
"6576f272e2284937359913d3","2023-12-11T11:28:50.995Z","[""1-Methyl-2-pyrrolidinone (NMP)"",""Tetrahydrofuran (THF)""]","[""water""]","[]","[]","21","250","[]","[]","[]","[]","[]","[]","[]","[]",,,,,false,"Dead-end",,25,1.539,"Isopropanol (IPA)","Dye","Rose Bengal (disodium salt)",1017.64,,,1,"[""SEM""]",,,,true,false,"Accepted","[""ISA""]","[""Polysulfone""]","[]","[]","[""None""]","6576f272e2284937359913c1","2023-12-11T11:28:50.359Z","2023-11-04T00:00:00.000Z","The influence of polymer purity and molecular weight on the synthesis of integrally skinned polysulfone membranes","Scientific Report","backOffice","10.1016/j.memsci.2013.06.023","65003a2e9af97755a1fa02ed","Agnieszka K. Hołda and Marjan De Roeck and Katrien Hendrix and Ivo F.J. Vankelecom","https://doi.org/10.1016/j.memsci.2013.06.023",0,"ISA/inorganic/dense","p1700 AR","Scientific report",,"[{""postTreatmentChemicalAgentConcentrationUnit"":[],""_id"":""6576f272e2284937359913d4"",""postTreatment"":""None"",""postTreatmentChemicalAgentSmiles"":""N/A"",""postTreatmentChemicalAgentConcentration"":""""}]",,0.26,96.93,"2041",0,,,,,,,"70:30",,,,,,,,,,,,,,,,,,,,,,,,,,,,,,,,,,,,,,,,,,,,,,,,,,,,,,,,,,,,,,,,,,,,,,"[]",,,,,,,,,,,,
"6576f273e2284937359913d7","2023-12-11T11:28:51.117Z","[""1-Methyl-2-pyrrolidinone (NMP)"",""Tetrahydrofuran (THF)""]","[""water""]","[]","[]","21","250","[]","[]","[]","[]","[]","[]","[]","[]",,,,,false,"Dead-end",,25,1.539,"Isopropanol (IPA)","Dye","Rose Bengal (disodium salt)",1017.64,,,1,"[""SEM""]",,,,true,false,"Accepted","[""ISA""]","[""Polysulfone""]","[]","[]","[""None""]","6576f272e2284937359913c1","2023-12-11T11:28:50.359Z","2023-11-04T00:00:00.000Z","The influence of polymer purity and molecular weight on the synthesis of integrally skinned polysulfone membranes","Scientific Report","backOffice","10.1016/j.memsci.2013.06.023","65003a2e9af97755a1fa02ed","Agnieszka K. Hołda and Marjan De Roeck and Katrien Hendrix and Ivo F.J. Vankelecom","https://doi.org/10.1016/j.memsci.2013.06.023",0,"ISA/inorganic/dense","p1700 OM","Scientific report",,"[{""postTreatmentChemicalAgentConcentrationUnit"":[],""_id"":""6576f273e2284937359913d8"",""postTreatment"":""None"",""postTreatmentChemicalAgentSmiles"":""N/A"",""postTreatmentChemicalAgentConcentration"":""""}]",,0.77,95.2,"2042",0,,,,,,,"70:30",,,,,,,,,,,,,,,,,,,,,,,,,,,,,,,,,,,,,,,,,,,,,,,,,,,,,,,,,,,,,,,,,,,,,,"[]",,,,,,,,,,,,
"6576f273e2284937359913db","2023-12-11T11:28:51.234Z","[""1-Methyl-2-pyrrolidinone (NMP)"",""Tetrahydrofuran (THF)""]","[""water""]","[]","[]","21","250","[]","[]","[]","[]","[]","[]","[]","[]",,,,,false,"Dead-end",,25,1.539,"Isopropanol (IPA)","Dye","Rose Bengal (disodium salt)",1017.64,,,1,"[""SEM""]",,,,true,false,"Accepted","[""ISA""]","[""Polysulfone""]","[]","[]","[""None""]","6576f272e2284937359913c1","2023-12-11T11:28:50.359Z","2023-11-04T00:00:00.000Z","The influence of polymer purity and molecular weight on the synthesis of integrally skinned polysulfone membranes","Scientific Report","backOffice","10.1016/j.memsci.2013.06.023","65003a2e9af97755a1fa02ed","Agnieszka K. Hołda and Marjan De Roeck and Katrien Hendrix and Ivo F.J. Vankelecom","https://doi.org/10.1016/j.memsci.2013.06.023",0,"ISA/inorganic/dense","p1835 AR","Scientific report",,"[{""postTreatmentChemicalAgentConcentrationUnit"":[],""_id"":""6576f273e2284937359913dc"",""postTreatment"":""None"",""postTreatmentChemicalAgentSmiles"":""N/A"",""postTreatmentChemicalAgentConcentration"":""""}]",,0.9,76.69,"2043",0,,,,,,,"70:30",,,,,,,,,,,,,,,,,,,,,,,,,,,,,,,,,,,,,,,,,,,,,,,,,,,,,,,,,,,,,,,,,,,,,,"[]",,,,,,,,,,,,
"6576f273e2284937359913df","2023-12-11T11:28:51.367Z","[""1-Methyl-2-pyrrolidinone (NMP)"",""Tetrahydrofuran (THF)""]","[""water""]","[]","[]","21","250","[]","[]","[]","[]","[]","[]","[]","[]",,,,,false,"Dead-end",,25,1.539,"Isopropanol (IPA)","Dye","Rose Bengal (disodium salt)",1017.64,,,1,"[""SEM""]",,,,true,false,"Accepted","[""ISA""]","[""Polysulfone""]","[]","[]","[""None""]","6576f272e2284937359913c1","2023-12-11T11:28:50.359Z","2023-11-04T00:00:00.000Z","The influence of polymer purity and molecular weight on the synthesis of integrally skinned polysulfone membranes","Scientific Report","backOffice","10.1016/j.memsci.2013.06.023","65003a2e9af97755a1fa02ed","Agnieszka K. Hołda and Marjan De Roeck and Katrien Hendrix and Ivo F.J. Vankelecom","https://doi.org/10.1016/j.memsci.2013.06.023",0,"ISA/inorganic/dense","p1835 OM","Scientific report",,"[{""postTreatmentChemicalAgentConcentrationUnit"":[],""_id"":""6576f273e2284937359913e0"",""postTreatment"":""None"",""postTreatmentChemicalAgentSmiles"":""N/A"",""postTreatmentChemicalAgentConcentration"":""""}]",,1.1,88.68,"2044",0,,,,,,,"70:30",,,,,,,,,,,,,,,,,,,,,,,,,,,,,,,,,,,,,,,,,,,,,,,,,,,,,,,,,,,,,,,,,,,,,,"[]",,,,,,,,,,,,
"6576f273e2284937359913e3","2023-12-11T11:28:51.496Z","[""1-Methyl-2-pyrrolidinone (NMP)"",""Tetrahydrofuran (THF)""]","[""water""]","[]","[]","21","250","[]","[]","[]","[]","[]","[]","[]","[]",,,,,false,"Dead-end",,25,1.539,"Isopropanol (IPA)","Dye","Rose Bengal (disodium salt)",1017.64,,,1,"[""SEM""]",,,,true,false,"Accepted","[""ISA""]","[""Polysulfone""]","[]","[]","[""None""]","6576f272e2284937359913c1","2023-12-11T11:28:50.359Z","2023-11-04T00:00:00.000Z","The influence of polymer purity and molecular weight on the synthesis of integrally skinned polysulfone membranes","Scientific Report","backOffice","10.1016/j.memsci.2013.06.023","65003a2e9af97755a1fa02ed","Agnieszka K. Hołda and Marjan De Roeck and Katrien Hendrix and Ivo F.J. Vankelecom","https://doi.org/10.1016/j.memsci.2013.06.023",0,"ISA/inorganic/dense","p3500 AR","Scientific report",,"[{""postTreatmentChemicalAgentConcentrationUnit"":[],""_id"":""6576f273e2284937359913e4"",""postTreatment"":""None"",""postTreatmentChemicalAgentSmiles"":""N/A"",""postTreatmentChemicalAgentConcentration"":""""}]",,0.23,95.59,"2045",0,,,,,,,"70:30",,,,,,,,,,,,,,,,,,,,,,,,,,,,,,,,,,,,,,,,,,,,,,,,,,,,,,,,,,,,,,,,,,,,,,"[]",,,,,,,,,,,,
"6576f273e2284937359913e7","2023-12-11T11:28:51.620Z","[""1-Methyl-2-pyrrolidinone (NMP)"",""Tetrahydrofuran (THF)""]","[""water""]","[]","[]","21","250","[]","[]","[]","[]","[]","[]","[]","[]",,,,,false,"Dead-end",,25,1.539,"Isopropanol (IPA)","Dye","Rose Bengal (disodium salt)",1017.64,,,1,"[""SEM""]",,,,true,false,"Accepted","[""ISA""]","[""Polysulfone""]","[]","[]","[""None""]","6576f272e2284937359913c1","2023-12-11T11:28:50.359Z","2023-11-04T00:00:00.000Z","The influence of polymer purity and molecular weight on the synthesis of integrally skinned polysulfone membranes","Scientific Report","backOffice","10.1016/j.memsci.2013.06.023","65003a2e9af97755a1fa02ed","Agnieszka K. Hołda and Marjan De Roeck and Katrien Hendrix and Ivo F.J. Vankelecom","https://doi.org/10.1016/j.memsci.2013.06.023",0,"ISA/inorganic/dense","p3500 OM","Scientific report",,"[{""postTreatmentChemicalAgentConcentrationUnit"":[],""_id"":""6576f273e2284937359913e8"",""postTreatment"":""None"",""postTreatmentChemicalAgentSmiles"":""N/A"",""postTreatmentChemicalAgentConcentration"":""""}]",,0.6,94.72,"2046",0,,,,,,,"70:30",,,,,,,,,,,,,,,,,,,,,,,,,,,,,,,,,,,,,,,,,,,,,,,,,,,,,,,,,,,,,,,,,,,,,,"[]",,,,,,,,,,,,
"6576f273e2284937359913eb","2023-12-11T11:28:51.751Z","[""1-Methyl-2-pyrrolidinone (NMP)"",""Tetrahydrofuran (THF)""]","[""water""]","[]","[]","21","250","[]","[]","[]","[]","[]","[]","[]","[]",,,,,false,"Dead-end",,25,1.539,"Isopropanol (IPA)","Dye","Rose Bengal (disodium salt)",1017.64,,,1,"[""SEM""]",,,,true,false,"Accepted","[""ISA""]","[""Polysulfone""]","[]","[]","[""None""]","6576f272e2284937359913c1","2023-12-11T11:28:50.359Z","2023-11-04T00:00:00.000Z","The influence of polymer purity and molecular weight on the synthesis of integrally skinned polysulfone membranes","Scientific Report","backOffice","10.1016/j.memsci.2013.06.023","65003a2e9af97755a1fa02ed","Agnieszka K. Hołda and Marjan De Roeck and Katrien Hendrix and Ivo F.J. Vankelecom","https://doi.org/10.1016/j.memsci.2013.06.023",0,"ISA/inorganic/dense","s3010 AR","Scientific report",,"[{""postTreatmentChemicalAgentConcentrationUnit"":[],""_id"":""6576f273e2284937359913ec"",""postTreatment"":""None"",""postTreatmentChemicalAgentSmiles"":""N/A"",""postTreatmentChemicalAgentConcentration"":""""}]",,0.11,82.83,"2047",0,,,,,,,"70:30",,,,,,,,,,,,,,,,,,,,,,,,,,,,,,,,,,,,,,,,,,,,,,,,,,,,,,,,,,,,,,,,,,,,,,"[]",,,,,,,,,,,,
"6576f273e2284937359913ef","2023-12-11T11:28:51.908Z","[""1-Methyl-2-pyrrolidinone (NMP)"",""Tetrahydrofuran (THF)""]","[""water""]","[]","[]","21","250","[]","[]","[]","[]","[]","[]","[]","[]",,,,,false,"Dead-end",,25,1.539,"Isopropanol (IPA)","Dye","Rose Bengal (disodium salt)",1017.64,,,1,"[""SEM""]",,,,true,false,"Accepted","[""ISA""]","[""Polysulfone""]","[]","[]","[""None""]","6576f272e2284937359913c1","2023-12-11T11:28:50.359Z","2023-11-04T00:00:00.000Z","The influence of polymer purity and molecular weight on the synthesis of integrally skinned polysulfone membranes","Scientific Report","backOffice","10.1016/j.memsci.2013.06.023","65003a2e9af97755a1fa02ed","Agnieszka K. Hołda and Marjan De Roeck and Katrien Hendrix and Ivo F.J. Vankelecom","https://doi.org/10.1016/j.memsci.2013.06.023",0,"ISA/inorganic/dense","s3010 OM","Scientific report",,"[{""postTreatmentChemicalAgentConcentrationUnit"":[],""_id"":""6576f273e2284937359913f0"",""postTreatment"":""None"",""postTreatmentChemicalAgentSmiles"":""N/A"",""postTreatmentChemicalAgentConcentration"":""""}]",,0.78,94.44,"2048",0,,,,,,,"70:30",,,,,,,,,,,,,,,,,,,,,,,,,,,,,,,,,,,,,,,,,,,,,,,,,,,,,,,,,,,,,,,,,,,,,,"[]",,,,,,,,,,,,
"6576f274e2284937359913f3","2023-12-11T11:28:52.099Z","[""1-Methyl-2-pyrrolidinone (NMP)"",""Tetrahydrofuran (THF)""]","[""water""]","[]","[]","21","250","[]","[]","[]","[]","[]","[]","[]","[]",,,,,false,"Dead-end",,25,1.539,"Isopropanol (IPA)","Dye","Rose Bengal (disodium salt)",1017.64,,,1,"[""SEM""]",,,,true,false,"Accepted","[""ISA""]","[""Polysulfone""]","[]","[]","[""None""]","6576f272e2284937359913c1","2023-12-11T11:28:50.359Z","2023-11-04T00:00:00.000Z","The influence of polymer purity and molecular weight on the synthesis of integrally skinned polysulfone membranes","Scientific Report","backOffice","10.1016/j.memsci.2013.06.023","65003a2e9af97755a1fa02ed","Agnieszka K. Hołda and Marjan De Roeck and Katrien Hendrix and Ivo F.J. Vankelecom","https://doi.org/10.1016/j.memsci.2013.06.023",0,"ISA/inorganic/dense","s3010 MR AR","Scientific report",,"[{""postTreatmentChemicalAgentConcentrationUnit"":[],""_id"":""6576f274e2284937359913f4"",""postTreatment"":""None"",""postTreatmentChemicalAgentSmiles"":""N/A"",""postTreatmentChemicalAgentConcentration"":""""}]",,0.19,65.08,"2049",0,,,,,,,"70:30",,,,,,,,,,,,,,,,,,,,,,,,,,,,,,,,,,,,,,,,,,,,,,,,,,,,,,,,,,,,,,,,,,,,,,"[]",,,,,,,,,,,,
"6576f274e2284937359913f7","2023-12-11T11:28:52.231Z","[""1-Methyl-2-pyrrolidinone (NMP)"",""Tetrahydrofuran (THF)""]","[""water""]","[]","[]","21","250","[]","[]","[]","[]","[]","[]","[]","[]",,,,,false,"Dead-end",,25,1.539,"Isopropanol (IPA)","Dye","Rose Bengal (disodium salt)",1017.64,,,1,"[""SEM""]",,,,true,false,"Accepted","[""ISA""]","[""Polysulfone""]","[]","[]","[""None""]","6576f272e2284937359913c1","2023-12-11T11:28:50.359Z","2023-11-04T00:00:00.000Z","The influence of polymer purity and molecular weight on the synthesis of integrally skinned polysulfone membranes","Scientific Report","backOffice","10.1016/j.memsci.2013.06.023","65003a2e9af97755a1fa02ed","Agnieszka K. Hołda and Marjan De Roeck and Katrien Hendrix and Ivo F.J. Vankelecom","https://doi.org/10.1016/j.memsci.2013.06.023",0,"ISA/inorganic/dense","s3010 MR OM","Scientific report",,"[{""postTreatmentChemicalAgentConcentrationUnit"":[],""_id"":""6576f274e2284937359913f8"",""postTreatment"":""None"",""postTreatmentChemicalAgentSmiles"":""N/A"",""postTreatmentChemicalAgentConcentration"":""""}]",,0.42,93.96,"2050",0,,,,,,,"70:30",,,,,,,,,,,,,,,,,,,,,,,,,,,,,,,,,,,,,,,,,,,,,,,,,,,,,,,,,,,,,,,,,,,,,,"[]",,,,,,,,,,,,
"6576f274e2284937359913fb","2023-12-11T11:28:52.348Z","[""1-Methyl-2-pyrrolidinone (NMP)"",""Tetrahydrofuran (THF)""]","[""water""]","[]","[]","21","250","[]","[]","[]","[]","[]","[]","[]","[]",,,,,false,"Dead-end",,25,1.539,"Isopropanol (IPA)","Dye","Rose Bengal (disodium salt)",1017.64,,,1,"[""SEM""]",,,,true,false,"Accepted","[""ISA""]","[""Polysulfone""]","[]","[]","[""None""]","6576f272e2284937359913c1","2023-12-11T11:28:50.359Z","2023-11-04T00:00:00.000Z","The influence of polymer purity and molecular weight on the synthesis of integrally skinned polysulfone membranes","Scientific Report","backOffice","10.1016/j.memsci.2013.06.023","65003a2e9af97755a1fa02ed","Agnieszka K. Hołda and Marjan De Roeck and Katrien Hendrix and Ivo F.J. Vankelecom","https://doi.org/10.1016/j.memsci.2013.06.023",0,"ISA/inorganic/dense","s6010 AR","Scientific report",,"[{""postTreatmentChemicalAgentConcentrationUnit"":[],""_id"":""6576f274e2284937359913fc"",""postTreatment"":""None"",""postTreatmentChemicalAgentSmiles"":""N/A"",""postTreatmentChemicalAgentConcentration"":""""}]",,0.41,95.68,"2051",0,,,,,,,"70:30",,,,,,,,,,,,,,,,,,,,,,,,,,,,,,,,,,,,,,,,,,,,,,,,,,,,,,,,,,,,,,,,,,,,,,"[]",,,,,,,,,,,,
"6576f274e2284937359913ff","2023-12-11T11:28:52.471Z","[""1-Methyl-2-pyrrolidinone (NMP)"",""Tetrahydrofuran (THF)""]","[""water""]","[]","[]","21","250","[]","[]","[]","[]","[]","[]","[]","[]",,,,,false,"Dead-end",,25,1.539,"Isopropanol (IPA)","Dye","Rose Bengal (disodium salt)",1017.64,,,1,"[""SEM""]",,,,true,false,"Accepted","[""ISA""]","[""Polysulfone""]","[]","[]","[""None""]","6576f272e2284937359913c1","2023-12-11T11:28:50.359Z","2023-11-04T00:00:00.000Z","The influence of polymer purity and molecular weight on the synthesis of integrally skinned polysulfone membranes","Scientific Report","backOffice","10.1016/j.memsci.2013.06.023","65003a2e9af97755a1fa02ed","Agnieszka K. Hołda and Marjan De Roeck and Katrien Hendrix and Ivo F.J. Vankelecom","https://doi.org/10.1016/j.memsci.2013.06.023",0,"ISA/inorganic/dense","s6010 OM","Scientific report",,"[{""postTreatmentChemicalAgentConcentrationUnit"":[],""_id"":""6576f274e228493735991400"",""postTreatment"":""None"",""postTreatmentChemicalAgentSmiles"":""N/A"",""postTreatmentChemicalAgentConcentration"":""""}]",,0.57,95.97,"2052",0,,,,,,,"70:30",,,,,,,,,,,,,,,,,,,,,,,,,,,,,,,,,,,,,,,,,,,,,,,,,,,,,,,,,,,,,,,,,,,,,,"[]",,,,,,,,,,,,
"6576f274e228493735991403","2023-12-11T11:28:52.596Z","[""1-Methyl-2-pyrrolidinone (NMP)"",""Tetrahydrofuran (THF)""]","[""water""]","[]","[]","21","250","[]","[]","[]","[]","[]","[]","[]","[]",,,,,false,"Dead-end",,25,1.539,"Isopropanol (IPA)","Dye","Rose Bengal (disodium salt)",1017.64,,,1,"[""SEM""]",,,,true,false,"Accepted","[""ISA""]","[""Polysulfone""]","[]","[]","[""None""]","6576f272e2284937359913c1","2023-12-11T11:28:50.359Z","2023-11-04T00:00:00.000Z","The influence of polymer purity and molecular weight on the synthesis of integrally skinned polysulfone membranes","Scientific Report","backOffice","10.1016/j.memsci.2013.06.023","65003a2e9af97755a1fa02ed","Agnieszka K. Hołda and Marjan De Roeck and Katrien Hendrix and Ivo F.J. Vankelecom","https://doi.org/10.1016/j.memsci.2013.06.023",0,"ISA/inorganic/dense","s2010G4 AR","Scientific report",,"[{""postTreatmentChemicalAgentConcentrationUnit"":[],""_id"":""6576f274e228493735991404"",""postTreatment"":""None"",""postTreatmentChemicalAgentSmiles"":""N/A"",""postTreatmentChemicalAgentConcentration"":""""}]",,0.44,74.89,"2053",0,,,,,,,"70:30",,,,,,,,,,,,,,,,,,,,,,,,,,,,,,,,,,,,,,,,,,,,,,,,,,,,,,,,,,,,,,,,,,,,,,"[]",,,,,,,,,,,,
"6576f274e228493735991407","2023-12-11T11:28:52.730Z","[""1-Methyl-2-pyrrolidinone (NMP)"",""Tetrahydrofuran (THF)""]","[""water""]","[]","[]","21","250","[]","[]","[]","[]","[]","[]","[]","[]",,,,,false,"Dead-end",,25,1.539,"Isopropanol (IPA)","Dye","Rose Bengal (disodium salt)",1017.64,,,1,"[""SEM""]",,,,true,false,"Accepted","[""ISA""]","[""Polysulfone""]","[]","[]","[""None""]","6576f272e2284937359913c1","2023-12-11T11:28:50.359Z","2023-11-04T00:00:00.000Z","The influence of polymer purity and molecular weight on the synthesis of integrally skinned polysulfone membranes","Scientific Report","backOffice","10.1016/j.memsci.2013.06.023","65003a2e9af97755a1fa02ed","Agnieszka K. Hołda and Marjan De Roeck and Katrien Hendrix and Ivo F.J. Vankelecom","https://doi.org/10.1016/j.memsci.2013.06.023",0,"ISA/inorganic/dense","s2010G4 OM","Scientific report",,"[{""postTreatmentChemicalAgentConcentrationUnit"":[],""_id"":""6576f274e228493735991408"",""postTreatment"":""None"",""postTreatmentChemicalAgentSmiles"":""N/A"",""postTreatmentChemicalAgentConcentration"":""""}]",,5.25,89.08,"2054",0,,,,,,,"70:30",,,,,,,,,,,,,,,,,,,,,,,,,,,,,,,,,,,,,,,,,,,,,,,,,,,,,,,,,,,,,,,,,,,,,,"[]",,,,,,,,,,,,
"6576f274e22849373599140b","2023-12-11T11:28:52.893Z","[""1-Methyl-2-pyrrolidinone (NMP)"",""Tetrahydrofuran (THF)""]","[""water""]","[]","[]","21","250","[]","[]","[]","[]","[]","[]","[]","[]",,,,,false,"Dead-end",,25,1.539,"Isopropanol (IPA)","Dye","Rose Bengal (disodium salt)",1017.64,,,1,"[""SEM""]",,,,true,false,"Accepted","[""ISA""]","[""Polysulfone""]","[]","[]","[""None""]","6576f272e2284937359913c1","2023-12-11T11:28:50.359Z","2023-11-04T00:00:00.000Z","The influence of polymer purity and molecular weight on the synthesis of integrally skinned polysulfone membranes","Scientific Report","backOffice","10.1016/j.memsci.2013.06.023","65003a2e9af97755a1fa02ed","Agnieszka K. Hołda and Marjan De Roeck and Katrien Hendrix and Ivo F.J. Vankelecom","https://doi.org/10.1016/j.memsci.2013.06.023",0,"ISA/inorganic/dense","s2010G6 AR","Scientific report",,"[{""postTreatmentChemicalAgentConcentrationUnit"":[],""_id"":""6576f274e22849373599140c"",""postTreatment"":""None"",""postTreatmentChemicalAgentSmiles"":""N/A"",""postTreatmentChemicalAgentConcentration"":""""}]",,0.64,62.74,"2055",0,,,,,,,"70:30",,,,,,,,,,,,,,,,,,,,,,,,,,,,,,,,,,,,,,,,,,,,,,,,,,,,,,,,,,,,,,,,,,,,,,"[]",,,,,,,,,,,,
"6576f275e22849373599140f","2023-12-11T11:28:53.027Z","[""1-Methyl-2-pyrrolidinone (NMP)"",""Tetrahydrofuran (THF)""]","[""water""]","[]","[]","21","250","[]","[]","[]","[]","[]","[]","[]","[]",,,,,false,"Dead-end",,25,1.539,"Isopropanol (IPA)","Dye","Rose Bengal (disodium salt)",1017.64,,,1,"[""SEM""]",,,,true,false,"Accepted","[""ISA""]","[""Polysulfone""]","[]","[]","[""None""]","6576f272e2284937359913c1","2023-12-11T11:28:50.359Z","2023-11-04T00:00:00.000Z","The influence of polymer purity and molecular weight on the synthesis of integrally skinned polysulfone membranes","Scientific Report","backOffice","10.1016/j.memsci.2013.06.023","65003a2e9af97755a1fa02ed","Agnieszka K. Hołda and Marjan De Roeck and Katrien Hendrix and Ivo F.J. Vankelecom","https://doi.org/10.1016/j.memsci.2013.06.023",0,"ISA/inorganic/dense","s2010G6 OM","Scientific report",,"[{""postTreatmentChemicalAgentConcentrationUnit"":[],""_id"":""6576f275e228493735991410"",""postTreatment"":""None"",""postTreatmentChemicalAgentSmiles"":""N/A"",""postTreatmentChemicalAgentConcentration"":""""}]",,5.66,88.39,"2056",0,,,,,,,"70:30",,,,,,,,,,,,,,,,,,,,,,,,,,,,,,,,,,,,,,,,,,,,,,,,,,,,,,,,,,,,,,,,,,,,,,"[]",,,,,,,,,,,,
"6576f275e228493735991413","2023-12-11T11:28:53.185Z","[""1-Methyl-2-pyrrolidinone (NMP)"",""Tetrahydrofuran (THF)""]","[""water""]","[]","[]","21","250","[]","[]","[]","[]","[]","[]","[]","[]",,,,,false,"Dead-end",,25,1.539,"Isopropanol (IPA)","Dye","Rose Bengal (disodium salt)",1017.64,,,1,"[""SEM""]",,,,true,false,"Accepted","[""ISA""]","[""Polysulfone""]","[]","[]","[""None""]","6576f272e2284937359913c1","2023-12-11T11:28:50.359Z","2023-11-04T00:00:00.000Z","The influence of polymer purity and molecular weight on the synthesis of integrally skinned polysulfone membranes","Scientific Report","backOffice","10.1016/j.memsci.2013.06.023","65003a2e9af97755a1fa02ed","Agnieszka K. Hołda and Marjan De Roeck and Katrien Hendrix and Ivo F.J. Vankelecom","https://doi.org/10.1016/j.memsci.2013.06.023",0,"ISA/inorganic/dense","16kDa OM","Scientific report",,"[{""postTreatmentChemicalAgentConcentrationUnit"":[],""_id"":""6576f275e228493735991414"",""postTreatment"":""None"",""postTreatmentChemicalAgentSmiles"":""N/A"",""postTreatmentChemicalAgentConcentration"":""""}]",,1.71,96.86,"2057",0,,,,,,,"70:30",,,,,,,,,,,,,,,,,,,,,,,,,,,,,,,,,,,,,,,,,,,,,,,,,,,,,,,,,,,,,,,,,,,,,,"[]",,,,,,,,,,,,
"6576f275e228493735991417","2023-12-11T11:28:53.385Z","[""1-Methyl-2-pyrrolidinone (NMP)"",""Tetrahydrofuran (THF)""]","[""water""]","[]","[]","21","250","[]","[]","[]","[]","[]","[]","[]","[]",,,,,false,"Dead-end",,25,1.539,"Isopropanol (IPA)","Dye","Rose Bengal (disodium salt)",1017.64,,,1,"[]",,,,true,false,"Accepted","[""ISA""]","[""Polysulfone""]","[]","[]","[""None""]","6576f272e2284937359913c1","2023-12-11T11:28:50.359Z","2023-11-04T00:00:00.000Z","The influence of polymer purity and molecular weight on the synthesis of integrally skinned polysulfone membranes","Scientific Report","backOffice","10.1016/j.memsci.2013.06.023","65003a2e9af97755a1fa02ed","Agnieszka K. Hołda and Marjan De Roeck and Katrien Hendrix and Ivo F.J. Vankelecom","https://doi.org/10.1016/j.memsci.2013.06.023",0,"ISA/inorganic/dense","B1","Scientific report",,"[{""postTreatmentChemicalAgentConcentrationUnit"":[],""_id"":""6576f275e228493735991418"",""postTreatment"":""None"",""postTreatmentChemicalAgentSmiles"":""N/A"",""postTreatmentChemicalAgentConcentration"":""""}]",,1.76,76.47,"2058",0,,,,,,,"70:30",,,,,,,,,,,,,,,,,,,,,,,,,,,,,,,,,,,,,,,,,,,,,,,,,,,,,,,,,,,,,,,,,,,,,,"[]",,,,,,,,,,,,
"6576f275e22849373599141b","2023-12-11T11:28:53.505Z","[""1-Methyl-2-pyrrolidinone (NMP)"",""Tetrahydrofuran (THF)""]","[""water""]","[]","[]","21","250","[]","[]","[]","[]","[]","[]","[]","[]",,,,,false,"Dead-end",,25,1.539,"Isopropanol (IPA)","Dye","Rose Bengal (disodium salt)",1017.64,,,1,"[""SEM""]",,,,true,false,"Accepted","[""ISA""]","[""Polysulfone""]","[]","[]","[""None""]","6576f272e2284937359913c1","2023-12-11T11:28:50.359Z","2023-11-04T00:00:00.000Z","The influence of polymer purity and molecular weight on the synthesis of integrally skinned polysulfone membranes","Scientific Report","backOffice","10.1016/j.memsci.2013.06.023","65003a2e9af97755a1fa02ed","Agnieszka K. Hołda and Marjan De Roeck and Katrien Hendrix and Ivo F.J. Vankelecom","https://doi.org/10.1016/j.memsci.2013.06.023",0,"ISA/inorganic/dense","22kDa OM","Scientific report",,"[{""postTreatmentChemicalAgentConcentrationUnit"":[],""_id"":""6576f275e22849373599141c"",""postTreatment"":""None"",""postTreatmentChemicalAgentSmiles"":""N/A"",""postTreatmentChemicalAgentConcentration"":""""}]",,0.69,97.49,"2059",0,,,,,,,"70:30",,,,,,,,,,,,,,,,,,,,,,,,,,,,,,,,,,,,,,,,,,,,,,,,,,,,,,,,,,,,,,,,,,,,,,"[]",,,,,,,,,,,,
"6576f275e22849373599141f","2023-12-11T11:28:53.627Z","[""1-Methyl-2-pyrrolidinone (NMP)"",""Tetrahydrofuran (THF)""]","[""water""]","[]","[]","21","250","[]","[]","[]","[]","[]","[]","[]","[]",,,,,false,"Dead-end",,25,1.539,"Isopropanol (IPA)","Dye","Rose Bengal (disodium salt)",1017.64,,,1,"[]",,,,true,false,"Accepted","[""ISA""]","[""Polysulfone""]","[]","[]","[""None""]","6576f272e2284937359913c1","2023-12-11T11:28:50.359Z","2023-11-04T00:00:00.000Z","The influence of polymer purity and molecular weight on the synthesis of integrally skinned polysulfone membranes","Scientific Report","backOffice","10.1016/j.memsci.2013.06.023","65003a2e9af97755a1fa02ed","Agnieszka K. Hołda and Marjan De Roeck and Katrien Hendrix and Ivo F.J. Vankelecom","https://doi.org/10.1016/j.memsci.2013.06.023",0,"ISA/inorganic/dense","B2","Scientific report",,"[{""postTreatmentChemicalAgentConcentrationUnit"":[],""_id"":""6576f275e228493735991420"",""postTreatment"":""None"",""postTreatmentChemicalAgentSmiles"":""N/A"",""postTreatmentChemicalAgentConcentration"":""""}]",,0.74,88.2,"2060",0,,,,,,,"70:30",,,,,,,,,,,,,,,,,,,,,,,,,,,,,,,,,,,,,,,,,,,,,,,,,,,,,,,,,,,,,,,,,,,,,,"[]",,,,,,,,,,,,
"6576f275e228493735991423","2023-12-11T11:28:53.761Z","[""1-Methyl-2-pyrrolidinone (NMP)"",""Tetrahydrofuran (THF)""]","[""water""]","[]","[]","21","250","[]","[]","[]","[]","[]","[]","[]","[]",,,,,false,"Dead-end",,25,1.539,"Isopropanol (IPA)","Dye","Rose Bengal (disodium salt)",1017.64,,,1,"[""SEM""]",,,,true,false,"Accepted","[""ISA""]","[""Polysulfone""]","[]","[]","[""None""]","6576f272e2284937359913c1","2023-12-11T11:28:50.359Z","2023-11-04T00:00:00.000Z","The influence of polymer purity and molecular weight on the synthesis of integrally skinned polysulfone membranes","Scientific Report","backOffice","10.1016/j.memsci.2013.06.023","65003a2e9af97755a1fa02ed","Agnieszka K. Hołda and Marjan De Roeck and Katrien Hendrix and Ivo F.J. Vankelecom","https://doi.org/10.1016/j.memsci.2013.06.023",0,"ISA/inorganic/dense","p1700 OM","Scientific report",,"[{""postTreatmentChemicalAgentConcentrationUnit"":[],""_id"":""6576f275e228493735991424"",""postTreatment"":""None"",""postTreatmentChemicalAgentSmiles"":""N/A"",""postTreatmentChemicalAgentConcentration"":""""}]",,0.77,95.25,"2061",0,,,,,,,"70:30",,,,,,,,,,,,,,,,,,,,,,,,,,,,,,,,,,,,,,,,,,,,,,,,,,,,,,,,,,,,,,,,,,,,,,"[]",,,,,,,,,,,,
"6576f275e228493735991427","2023-12-11T11:28:53.884Z","[""1-Methyl-2-pyrrolidinone (NMP)"",""Tetrahydrofuran (THF)""]","[""water""]","[]","[]","21","250","[]","[]","[]","[]","[]","[]","[]","[]",,,,,false,"Dead-end",,25,1.539,"Isopropanol (IPA)","Dye","Rose Bengal (disodium salt)",1017.64,,,1,"[]",,,,true,false,"Accepted","[""ISA""]","[""Polysulfone""]","[]","[]","[""None""]","6576f272e2284937359913c1","2023-12-11T11:28:50.359Z","2023-11-04T00:00:00.000Z","The influence of polymer purity and molecular weight on the synthesis of integrally skinned polysulfone membranes","Scientific Report","backOffice","10.1016/j.memsci.2013.06.023","65003a2e9af97755a1fa02ed","Agnieszka K. Hołda and Marjan De Roeck and Katrien Hendrix and Ivo F.J. Vankelecom","https://doi.org/10.1016/j.memsci.2013.06.023",0,"ISA/inorganic/dense","B3","Scientific report",,"[{""postTreatmentChemicalAgentConcentrationUnit"":[],""_id"":""6576f275e228493735991428"",""postTreatment"":""None"",""postTreatmentChemicalAgentSmiles"":""N/A"",""postTreatmentChemicalAgentConcentration"":""""}]",,0.81,78.08,"2062",0,,,,,,,"70:30",,,,,,,,,,,,,,,,,,,,,,,,,,,,,,,,,,,,,,,,,,,,,,,,,,,,,,,,,,,,,,,,,,,,,,"[]",,,,,,,,,,,,
"6576f276e22849373599142b","2023-12-11T11:28:54.015Z","[""1-Methyl-2-pyrrolidinone (NMP)"",""Tetrahydrofuran (THF)""]","[""water""]","[]","[]","21","250","[]","[]","[]","[]","[]","[]","[]","[]",,,,,false,"Dead-end",,25,1.539,"Isopropanol (IPA)","Dye","Rose Bengal (disodium salt)",1017.64,,,1,"[""SEM""]",,,,true,false,"Accepted","[""ISA""]","[""Polysulfone""]","[]","[]","[""None""]","6576f272e2284937359913c1","2023-12-11T11:28:50.359Z","2023-11-04T00:00:00.000Z","The influence of polymer purity and molecular weight on the synthesis of integrally skinned polysulfone membranes","Scientific Report","backOffice","10.1016/j.memsci.2013.06.023","65003a2e9af97755a1fa02ed","Agnieszka K. Hołda and Marjan De Roeck and Katrien Hendrix and Ivo F.J. Vankelecom","https://doi.org/10.1016/j.memsci.2013.06.023",0,"ISA/inorganic/dense","p1835 OM","Scientific report",,"[{""postTreatmentChemicalAgentConcentrationUnit"":[],""_id"":""6576f276e22849373599142c"",""postTreatment"":""None"",""postTreatmentChemicalAgentSmiles"":""N/A"",""postTreatmentChemicalAgentConcentration"":""""}]",,1.1,88.76,"2063",0,,,,,,,"70:30",,,,,,,,,,,,,,,,,,,,,,,,,,,,,,,,,,,,,,,,,,,,,,,,,,,,,,,,,,,,,,,,,,,,,,"[]",,,,,,,,,,,,
"6576f276e22849373599142f","2023-12-11T11:28:54.141Z","[""1-Methyl-2-pyrrolidinone (NMP)"",""Tetrahydrofuran (THF)""]","[""water""]","[]","[]","21","250","[]","[]","[]","[]","[]","[]","[]","[]",,,,,false,"Dead-end",,25,1.539,"Isopropanol (IPA)","Dye","Rose Bengal (disodium salt)",1017.64,,,1,"[]",,,,true,false,"Accepted","[""ISA""]","[""Polysulfone""]","[]","[]","[""None""]","6576f272e2284937359913c1","2023-12-11T11:28:50.359Z","2023-11-04T00:00:00.000Z","The influence of polymer purity and molecular weight on the synthesis of integrally skinned polysulfone membranes","Scientific Report","backOffice","10.1016/j.memsci.2013.06.023","65003a2e9af97755a1fa02ed","Agnieszka K. Hołda and Marjan De Roeck and Katrien Hendrix and Ivo F.J. Vankelecom","https://doi.org/10.1016/j.memsci.2013.06.023",0,"ISA/inorganic/dense","B4","Scientific report",,"[{""postTreatmentChemicalAgentConcentrationUnit"":[],""_id"":""6576f276e228493735991430"",""postTreatment"":""None"",""postTreatmentChemicalAgentSmiles"":""N/A"",""postTreatmentChemicalAgentConcentration"":""""}]",,1.3,78.22,"2064",0,,,,,,,"70:30",,,,,,,,,,,,,,,,,,,,,,,,,,,,,,,,,,,,,,,,,,,,,,,,,,,,,,,,,,,,,,,,,,,,,,"[]",,,,,,,,,,,,
"6576f276e228493735991433","2023-12-11T11:28:54.264Z","[""1-Methyl-2-pyrrolidinone (NMP)"",""Tetrahydrofuran (THF)""]","[""water""]","[]","[]","21","250","[]","[]","[]","[]","[]","[]","[]","[]",,,,,false,"Dead-end",,25,1.539,"Isopropanol (IPA)","Dye","Rose Bengal (disodium salt)",1017.64,,,1,"[""SEM""]",,,,true,false,"Accepted","[""ISA""]","[""Polysulfone""]","[]","[]","[""None""]","6576f272e2284937359913c1","2023-12-11T11:28:50.359Z","2023-11-04T00:00:00.000Z","The influence of polymer purity and molecular weight on the synthesis of integrally skinned polysulfone membranes","Scientific Report","backOffice","10.1016/j.memsci.2013.06.023","65003a2e9af97755a1fa02ed","Agnieszka K. Hołda and Marjan De Roeck and Katrien Hendrix and Ivo F.J. Vankelecom","https://doi.org/10.1016/j.memsci.2013.06.023",0,"ISA/inorganic/dense","p3500 OM","Scientific report",,"[{""postTreatmentChemicalAgentConcentrationUnit"":[],""_id"":""6576f276e228493735991434"",""postTreatment"":""None"",""postTreatmentChemicalAgentSmiles"":""N/A"",""postTreatmentChemicalAgentConcentration"":""""}]",,0.6,94.83,"2065",0,,,,,,,"70:30",,,,,,,,,,,,,,,,,,,,,,,,,,,,,,,,,,,,,,,,,,,,,,,,,,,,,,,,,,,,,,,,,,,,,,"[]",,,,,,,,,,,,
