Repository: BAMresearch/onf-database

This repository belongs to the the publication "Revealing structure-property-performance relationships of organic solvent nanofiltration membranes using a FAIR, open-access database" published in ADD JOURNAL (DOI). 
It uses a dataset derived from The Open Membrane Database (https://openmembranedatabase.org/). The access date was April 8th 2025. The original dataset is in the repository as OMD_SRNF_2025-04-08.csv file.

The main researchers involved in the study are Sarah Glass (ORCID: 0000-0002-0625-0057), Petra Merten (no ORCID available), Torsten Brinkmann (ORCID: 0000-0002-5114-6259) and Volkan Filiz (ORCID: 0000-0003-0239-8641). 

The repository contains 5 Python files:

File: OMD_SRNF_2025-04-08.csv (part 76 of 184)
"6576f276e228493735991437","2023-12-11T11:28:54.425Z","[""1-Methyl-2-pyrrolidinone (NMP)"",""Tetrahydrofuran (THF)""]","[""water""]","[]","[]","21","250","[]","[]","[]","[]","[]","[]","[]","[]",,,,,false,"Dead-end",,25,1.539,"Isopropanol (IPA)","Dye","Rose Bengal (disodium salt)",1017.64,,,1,"[]",,,,true,false,"Accepted","[""ISA""]","[""Polysulfone""]","[]","[]","[""None""]","6576f272e2284937359913c1","2023-12-11T11:28:50.359Z","2023-11-04T00:00:00.000Z","The influence of polymer purity and molecular weight on the synthesis of integrally skinned polysulfone membranes","Scientific Report","backOffice","10.1016/j.memsci.2013.06.023","65003a2e9af97755a1fa02ed","Agnieszka K. Hołda and Marjan De Roeck and Katrien Hendrix and Ivo F.J. Vankelecom","https://doi.org/10.1016/j.memsci.2013.06.023",0,"ISA/inorganic/dense","B5","Scientific report",,"[{""postTreatmentChemicalAgentConcentrationUnit"":[],""_id"":""6576f276e228493735991438"",""postTreatment"":""None"",""postTreatmentChemicalAgentSmiles"":""N/A"",""postTreatmentChemicalAgentConcentration"":""""}]",,0.62,86.81,"2066",0,,,,,,,"70:30",,,,,,,,,,,,,,,,,,,,,,,,,,,,,,,,,,,,,,,,,,,,,,,,,,,,,,,,,,,,,,,,,,,,,,"[]",,,,,,,,,,,,
"6576f276e22849373599143b","2023-12-11T11:28:54.581Z","[""1-Methyl-2-pyrrolidinone (NMP)"",""Tetrahydrofuran (THF)""]","[""water""]","[]","[]","21","250","[]","[]","[]","[]","[]","[]","[]","[]",,,,,false,"Dead-end",,25,1.539,"Isopropanol (IPA)","Dye","Rose Bengal (disodium salt)",1017.64,,,1,"[""SEM""]",,,,true,false,"Accepted","[""ISA""]","[""Polysulfone""]","[]","[]","[""None""]","6576f272e2284937359913c1","2023-12-11T11:28:50.359Z","2023-11-04T00:00:00.000Z","The influence of polymer purity and molecular weight on the synthesis of integrally skinned polysulfone membranes","Scientific Report","backOffice","10.1016/j.memsci.2013.06.023","65003a2e9af97755a1fa02ed","Agnieszka K. Hołda and Marjan De Roeck and Katrien Hendrix and Ivo F.J. Vankelecom","https://doi.org/10.1016/j.memsci.2013.06.023",0,"ISA/inorganic/dense","s3010 OM","Scientific report",,"[{""postTreatmentChemicalAgentConcentrationUnit"":[],""_id"":""6576f276e22849373599143c"",""postTreatment"":""None"",""postTreatmentChemicalAgentSmiles"":""N/A"",""postTreatmentChemicalAgentConcentration"":""""}]",,0.78,94.55,"2067",0,,,,,,,"70:30",,,,,,,,,,,,,,,,,,,,,,,,,,,,,,,,,,,,,,,,,,,,,,,,,,,,,,,,,,,,,,,,,,,,,,"[]",,,,,,,,,,,,
"6576f276e22849373599143f","2023-12-11T11:28:54.699Z","[""1-Methyl-2-pyrrolidinone (NMP)"",""Tetrahydrofuran (THF)""]","[""water""]","[]","[]","21","250","[]","[]","[]","[]","[]","[]","[]","[]",,,,,false,"Dead-end",,25,1.539,"Isopropanol (IPA)","Dye","Rose Bengal (disodium salt)",1017.64,,,1,"[]",,,,true,false,"Accepted","[""ISA""]","[""Polysulfone""]","[]","[]","[""None""]","6576f272e2284937359913c1","2023-12-11T11:28:50.359Z","2023-11-04T00:00:00.000Z","The influence of polymer purity and molecular weight on the synthesis of integrally skinned polysulfone membranes","Scientific Report","backOffice","10.1016/j.memsci.2013.06.023","65003a2e9af97755a1fa02ed","Agnieszka K. Hołda and Marjan De Roeck and Katrien Hendrix and Ivo F.J. Vankelecom","https://doi.org/10.1016/j.memsci.2013.06.023",0,"ISA/inorganic/dense","B8","Scientific report",,"[{""postTreatmentChemicalAgentConcentrationUnit"":[],""_id"":""6576f276e228493735991440"",""postTreatment"":""None"",""postTreatmentChemicalAgentSmiles"":""N/A"",""postTreatmentChemicalAgentConcentration"":""""}]",,0.86,85.48,"2068",0,,,,,,,"70:30",,,,,,,,,,,,,,,,,,,,,,,,,,,,,,,,,,,,,,,,,,,,,,,,,,,,,,,,,,,,,,,,,,,,,,"[]",,,,,,,,,,,,
"6576f276e228493735991443","2023-12-11T11:28:54.812Z","[""1-Methyl-2-pyrrolidinone (NMP)"",""Tetrahydrofuran (THF)""]","[""water""]","[]","[]","21","250","[]","[]","[]","[]","[]","[]","[]","[]",,,,,false,"Dead-end",,25,1.539,"Isopropanol (IPA)","Dye","Rose Bengal (disodium salt)",1017.64,,,1,"[""SEM""]",,,,true,false,"Accepted","[""ISA""]","[""Polysulfone""]","[]","[]","[""None""]","6576f272e2284937359913c1","2023-12-11T11:28:50.359Z","2023-11-04T00:00:00.000Z","The influence of polymer purity and molecular weight on the synthesis of integrally skinned polysulfone membranes","Scientific Report","backOffice","10.1016/j.memsci.2013.06.023","65003a2e9af97755a1fa02ed","Agnieszka K. Hołda and Marjan De Roeck and Katrien Hendrix and Ivo F.J. Vankelecom","https://doi.org/10.1016/j.memsci.2013.06.023",0,"ISA/inorganic/dense","s3010MR OM","Scientific report",,"[{""postTreatmentChemicalAgentConcentrationUnit"":[],""_id"":""6576f276e228493735991444"",""postTreatment"":""None"",""postTreatmentChemicalAgentSmiles"":""N/A"",""postTreatmentChemicalAgentConcentration"":""""}]",,0.42,93.86,"2069",0,,,,,,,"70:30",,,,,,,,,,,,,,,,,,,,,,,,,,,,,,,,,,,,,,,,,,,,,,,,,,,,,,,,,,,,,,,,,,,,,,"[]",,,,,,,,,,,,
"6576f276e228493735991447","2023-12-11T11:28:54.944Z","[""1-Methyl-2-pyrrolidinone (NMP)"",""Tetrahydrofuran (THF)""]","[""water""]","[]","[]","21","250","[]","[]","[]","[]","[]","[]","[]","[]",,,,,false,"Dead-end",,25,1.539,"Isopropanol (IPA)","Dye","Rose Bengal (disodium salt)",1017.64,,,1,"[]",,,,true,false,"Accepted","[""ISA""]","[""Polysulfone""]","[]","[]","[""None""]","6576f272e2284937359913c1","2023-12-11T11:28:50.359Z","2023-11-04T00:00:00.000Z","The influence of polymer purity and molecular weight on the synthesis of integrally skinned polysulfone membranes","Scientific Report","backOffice","10.1016/j.memsci.2013.06.023","65003a2e9af97755a1fa02ed","Agnieszka K. Hołda and Marjan De Roeck and Katrien Hendrix and Ivo F.J. Vankelecom","https://doi.org/10.1016/j.memsci.2013.06.023",0,"ISA/inorganic/dense","B9","Scientific report",,"[{""postTreatmentChemicalAgentConcentrationUnit"":[],""_id"":""6576f276e228493735991448"",""postTreatment"":""None"",""postTreatmentChemicalAgentSmiles"":""N/A"",""postTreatmentChemicalAgentConcentration"":""""}]",,0.67,75.71,"2070",0,,,,,,,"70:30",,,,,,,,,,,,,,,,,,,,,,,,,,,,,,,,,,,,,,,,,,,,,,,,,,,,,,,,,,,,,,,,,,,,,,"[]",,,,,,,,,,,,
"6576f277e22849373599144b","2023-12-11T11:28:55.071Z","[""1-Methyl-2-pyrrolidinone (NMP)"",""Tetrahydrofuran (THF)""]","[""water""]","[]","[]","21","250","[]","[]","[]","[]","[]","[]","[]","[]",,,,,false,"Dead-end",,25,1.539,"Isopropanol (IPA)","Dye","Rose Bengal (disodium salt)",1017.64,,,1,"[""SEM""]",,,,true,false,"Accepted","[""ISA""]","[""Polysulfone""]","[]","[]","[""None""]","6576f272e2284937359913c1","2023-12-11T11:28:50.359Z","2023-11-04T00:00:00.000Z","The influence of polymer purity and molecular weight on the synthesis of integrally skinned polysulfone membranes","Scientific Report","backOffice","10.1016/j.memsci.2013.06.023","65003a2e9af97755a1fa02ed","Agnieszka K. Hołda and Marjan De Roeck and Katrien Hendrix and Ivo F.J. Vankelecom","https://doi.org/10.1016/j.memsci.2013.06.023",0,"ISA/inorganic/dense","s6010 OM","Scientific report",,"[{""postTreatmentChemicalAgentConcentrationUnit"":[],""_id"":""6576f277e22849373599144c"",""postTreatment"":""None"",""postTreatmentChemicalAgentSmiles"":""N/A"",""postTreatmentChemicalAgentConcentration"":""""}]",,0.57,96.23,"2071",0,,,,,,,"70:30",,,,,,,,,,,,,,,,,,,,,,,,,,,,,,,,,,,,,,,,,,,,,,,,,,,,,,,,,,,,,,,,,,,,,,"[]",,,,,,,,,,,,
"6576f277e22849373599144f","2023-12-11T11:28:55.205Z","[""1-Methyl-2-pyrrolidinone (NMP)"",""Tetrahydrofuran (THF)""]","[""water""]","[]","[]","21","250","[]","[]","[]","[]","[]","[]","[]","[]",,,,,false,"Dead-end",,25,1.539,"Isopropanol (IPA)","Dye","Rose Bengal (disodium salt)",1017.64,,,1,"[]",,,,true,false,"Accepted","[""ISA""]","[""Polysulfone""]","[]","[]","[""None""]","6576f272e2284937359913c1","2023-12-11T11:28:50.359Z","2023-11-04T00:00:00.000Z","The influence of polymer purity and molecular weight on the synthesis of integrally skinned polysulfone membranes","Scientific Report","backOffice","10.1016/j.memsci.2013.06.023","65003a2e9af97755a1fa02ed","Agnieszka K. Hołda and Marjan De Roeck and Katrien Hendrix and Ivo F.J. Vankelecom","https://doi.org/10.1016/j.memsci.2013.06.023",0,"ISA/inorganic/dense","B10","Scientific report",,"[{""postTreatmentChemicalAgentConcentrationUnit"":[],""_id"":""6576f277e228493735991450"",""postTreatment"":""None"",""postTreatmentChemicalAgentSmiles"":""N/A"",""postTreatmentChemicalAgentConcentration"":""""}]",,0.6,83.46,"2072",0,,,,,,,"70:30",,,,,,,,,,,,,,,,,,,,,,,,,,,,,,,,,,,,,,,,,,,,,,,,,,,,,,,,,,,,,,,,,,,,,,"[]",,,,,,,,,,,,
"6576f277e228493735991453","2023-12-11T11:28:55.329Z","[""1-Methyl-2-pyrrolidinone (NMP)"",""Tetrahydrofuran (THF)""]","[""water""]","[]","[]","21","250","[]","[]","[]","[]","[]","[]","[]","[]",,,,,false,"Dead-end",,25,1.539,"Isopropanol (IPA)","Dye","Rose Bengal (disodium salt)",1017.64,,,1,"[""SEM""]",,,,true,false,"Accepted","[""ISA""]","[""Polysulfone""]","[]","[]","[""None""]","6576f272e2284937359913c1","2023-12-11T11:28:50.359Z","2023-11-04T00:00:00.000Z","The influence of polymer purity and molecular weight on the synthesis of integrally skinned polysulfone membranes","Scientific Report","backOffice","10.1016/j.memsci.2013.06.023","65003a2e9af97755a1fa02ed","Agnieszka K. Hołda and Marjan De Roeck and Katrien Hendrix and Ivo F.J. Vankelecom","https://doi.org/10.1016/j.memsci.2013.06.023",0,"ISA/inorganic/dense","s2010G4 OM","Scientific report",,"[{""postTreatmentChemicalAgentConcentrationUnit"":[],""_id"":""6576f277e228493735991454"",""postTreatment"":""None"",""postTreatmentChemicalAgentSmiles"":""N/A"",""postTreatmentChemicalAgentConcentration"":""""}]",,5.26,89.12,"2073",0,,,,,,,"70:30",,,,,,,,,,,,,,,,,,,,,,,,,,,,,,,,,,,,,,,,,,,,,,,,,,,,,,,,,,,,,,,,,,,,,,"[]",,,,,,,,,,,,
"6576f277e228493735991457","2023-12-11T11:28:55.451Z","[""1-Methyl-2-pyrrolidinone (NMP)"",""Tetrahydrofuran (THF)""]","[""water""]","[]","[]","21","250","[]","[]","[]","[]","[]","[]","[]","[]",,,,,false,"Dead-end",,25,1.539,"Isopropanol (IPA)","Dye","Rose Bengal (disodium salt)",1017.64,,,1,"[]",,,,true,false,"Accepted","[""ISA""]","[""Polysulfone""]","[]","[]","[""None""]","6576f272e2284937359913c1","2023-12-11T11:28:50.359Z","2023-11-04T00:00:00.000Z","The influence of polymer purity and molecular weight on the synthesis of integrally skinned polysulfone membranes","Scientific Report","backOffice","10.1016/j.memsci.2013.06.023","65003a2e9af97755a1fa02ed","Agnieszka K. Hołda and Marjan De Roeck and Katrien Hendrix and Ivo F.J. Vankelecom","https://doi.org/10.1016/j.memsci.2013.06.023",0,"ISA/inorganic/dense","B6","Scientific report",,"[{""postTreatmentChemicalAgentConcentrationUnit"":[],""_id"":""6576f277e228493735991458"",""postTreatment"":""None"",""postTreatmentChemicalAgentSmiles"":""N/A"",""postTreatmentChemicalAgentConcentration"":""""}]",,1.41,66.22,"2074",0,,,,,,,"70:30",,,,,,,,,,,,,,,,,,,,,,,,,,,,,,,,,,,,,,,,,,,,,,,,,,,,,,,,,,,,,,,,,,,,,,"[]",,,,,,,,,,,,
"6576f277e22849373599145b","2023-12-11T11:28:55.624Z","[""1-Methyl-2-pyrrolidinone (NMP)"",""Tetrahydrofuran (THF)""]","[""water""]","[]","[]","21","250","[]","[]","[]","[]","[]","[]","[]","[]",,,,,false,"Dead-end",,25,1.539,"Isopropanol (IPA)","Dye","Rose Bengal (disodium salt)",1017.64,,,1,"[""SEM""]",,,,true,false,"Accepted","[""ISA""]","[""Polysulfone""]","[]","[]","[""None""]","6576f272e2284937359913c1","2023-12-11T11:28:50.359Z","2023-11-04T00:00:00.000Z","The influence of polymer purity and molecular weight on the synthesis of integrally skinned polysulfone membranes","Scientific Report","backOffice","10.1016/j.memsci.2013.06.023","65003a2e9af97755a1fa02ed","Agnieszka K. Hołda and Marjan De Roeck and Katrien Hendrix and Ivo F.J. Vankelecom","https://doi.org/10.1016/j.memsci.2013.06.023",0,"ISA/inorganic/dense","s2010G6 OM","Scientific report",,"[{""postTreatmentChemicalAgentConcentrationUnit"":[],""_id"":""6576f277e22849373599145c"",""postTreatment"":""None"",""postTreatmentChemicalAgentSmiles"":""N/A"",""postTreatmentChemicalAgentConcentration"":""""}]",,5.66,88.55,"2075",0,,,,,,,"70:30",,,,,,,,,,,,,,,,,,,,,,,,,,,,,,,,,,,,,,,,,,,,,,,,,,,,,,,,,,,,,,,,,,,,,,"[]",,,,,,,,,,,,
"6576f277e22849373599145f","2023-12-11T11:28:55.802Z","[""1-Methyl-2-pyrrolidinone (NMP)"",""Tetrahydrofuran (THF)""]","[""water""]","[]","[]","21","250","[]","[]","[]","[]","[]","[]","[]","[]",,,,,false,"Dead-end",,25,1.539,"Isopropanol (IPA)","Dye","Rose Bengal (disodium salt)",1017.64,,,1,"[]",,,,true,false,"Accepted","[""ISA""]","[""Polysulfone""]","[]","[]","[""None""]","6576f272e2284937359913c1","2023-12-11T11:28:50.359Z","2023-11-04T00:00:00.000Z","The influence of polymer purity and molecular weight on the synthesis of integrally skinned polysulfone membranes","Scientific Report","backOffice","10.1016/j.memsci.2013.06.023","65003a2e9af97755a1fa02ed","Agnieszka K. Hołda and Marjan De Roeck and Katrien Hendrix and Ivo F.J. Vankelecom","https://doi.org/10.1016/j.memsci.2013.06.023",0,"ISA/inorganic/dense","B7","Scientific report",,"[{""postTreatmentChemicalAgentConcentrationUnit"":[],""_id"":""6576f277e228493735991460"",""postTreatment"":""None"",""postTreatmentChemicalAgentSmiles"":""N/A"",""postTreatmentChemicalAgentConcentration"":""""}]",,2.14,72.33,"2076",0,,,,,,,"70:30",,,,,,,,,,,,,,,,,,,,,,,,,,,,,,,,,,,,,,,,,,,,,,,,,,,,,,,,,,,,,,,,,,,,,,"[]",,,,,,,,,,,,
"6576f277e228493735991463","2023-12-11T11:28:55.929Z","[""1-Methyl-2-pyrrolidinone (NMP)"",""Tetrahydrofuran (THF)""]","[""water""]","[]","[]","21","250","[]","[]","[]","[]","[]","[]","[]","[]",,,,,false,"Dead-end",,25,1.539,"Isopropanol (IPA)","Dye","Rose Bengal (disodium salt)",1017.64,,,1,"[]",,,,true,false,"Accepted","[""ISA""]","[""Polysulfone""]","[]","[]","[""None""]","6576f272e2284937359913c1","2023-12-11T11:28:50.359Z","2023-11-04T00:00:00.000Z","The influence of polymer purity and molecular weight on the synthesis of integrally skinned polysulfone membranes","Scientific Report","backOffice","10.1016/j.memsci.2013.06.023","65003a2e9af97755a1fa02ed","Agnieszka K. Hołda and Marjan De Roeck and Katrien Hendrix and Ivo F.J. Vankelecom","https://doi.org/10.1016/j.memsci.2013.06.023",0,"ISA/inorganic/dense","47kDa AR","Scientific report",,"[{""postTreatmentChemicalAgentConcentrationUnit"":[],""_id"":""6576f277e228493735991464"",""postTreatment"":""None"",""postTreatmentChemicalAgentSmiles"":""N/A"",""postTreatmentChemicalAgentConcentration"":""""}]",,1.55,82.9,"2077",0,,,,,,,"70:30",,,,,,,,,,,,,,,,,,,,,,,,,,,,,,,,,,,,,,,,,,,,,,,,,,,,,,,,,,,,,,,,,,,,,,"[]",,,,,,,,,,,,
"6576f278e228493735991467","2023-12-11T11:28:56.045Z","[""1-Methyl-2-pyrrolidinone (NMP)"",""Tetrahydrofuran (THF)""]","[""water""]","[]","[]","21","250","[]","[]","[]","[]","[]","[]","[]","[]",,,,,false,"Dead-end",,25,1.539,"Isopropanol (IPA)","Dye","Rose Bengal (disodium salt)",1017.64,,,1,"[]",,,,true,false,"Accepted","[""ISA""]","[""Polysulfone""]","[]","[]","[""None""]","6576f272e2284937359913c1","2023-12-11T11:28:50.359Z","2023-11-04T00:00:00.000Z","The influence of polymer purity and molecular weight on the synthesis of integrally skinned polysulfone membranes","Scientific Report","backOffice","10.1016/j.memsci.2013.06.023","65003a2e9af97755a1fa02ed","Agnieszka K. Hołda and Marjan De Roeck and Katrien Hendrix and Ivo F.J. Vankelecom","https://doi.org/10.1016/j.memsci.2013.06.023",0,"ISA/inorganic/dense","49kDa AR","Scientific report",,"[{""postTreatmentChemicalAgentConcentrationUnit"":[],""_id"":""6576f278e228493735991468"",""postTreatment"":""None"",""postTreatmentChemicalAgentSmiles"":""N/A"",""postTreatmentChemicalAgentConcentration"":""""}]",,7.25,93.44,"2078",0,,,,,,,"70:30",,,,,,,,,,,,,,,,,,,,,,,,,,,,,,,,,,,,,,,,,,,,,,,,,,,,,,,,,,,,,,,,,,,,,,"[]",,,,,,,,,,,,
"6576f278e22849373599146c","2023-12-11T11:28:56.554Z","[""1-Methyl-2-pyrrolidinone (NMP)"",""Tetrahydrofuran (THF)""]","[""water""]","[]","[]","21","250","[]","[]","[]","[]","[]","[]","[]","[]",,,,,false,"Dead-end",,25,1.539,"Isopropanol (IPA)","Dye","Rose Bengal (disodium salt)",1017.64,,,1,"[]",,,,true,false,"Accepted","[""ISA""]","[""Polysulfone""]","[]","[]","[""None""]","6576f278e22849373599146a","2023-12-11T11:28:56.430Z","2023-10-06T00:00:00.000Z","Fabrication of novel functionalized multi-walled carbon nanotube immobilized hollow fiber membranes for enhanced performance in forward osmosis process","Scientific Report","backOffice","10.1016/j.memsci.2013.06.022","65003a2e9af97755a1fa02ed","Kunli Goh and Laurentia Setiawan and Li Wei and Wenchao Jiang and Rong Wang and Yuan Chen","https://doi.org/10.1016/j.memsci.2013.06.022",0,"ISA/inorganic/dense","51kDa AR","Scientific report",,"[{""postTreatmentChemicalAgentConcentrationUnit"":[],""_id"":""6576f278e22849373599146d"",""postTreatment"":""None"",""postTreatmentChemicalAgentSmiles"":""N/A"",""postTreatmentChemicalAgentConcentration"":""""}]",,7.43,74.78,"2079",0,,,,,,,"70:30",,,,,,,,,,,,,,,,,,,,,,,,,,,,,,,,,,,,,,,,,,,,,,,,,,,,,,,,,,,,,,,,,,,,,,"[]",,,,,,,,,,,,
"6576f278e228493735991470","2023-12-11T11:28:56.681Z","[""1-Methyl-2-pyrrolidinone (NMP)"",""Tetrahydrofuran (THF)""]","[""water""]","[]","[]","21","250","[]","[]","[]","[]","[]","[]","[]","[]",,,,,false,"Dead-end",,25,1.539,"Isopropanol (IPA)","Dye","Rose Bengal (disodium salt)",1017.64,,,1,"[]",,,,true,false,"Accepted","[""ISA""]","[""Polysulfone""]","[]","[]","[""None""]","6576f272e2284937359913c1","2023-12-11T11:28:50.359Z","2023-11-04T00:00:00.000Z","The influence of polymer purity and molecular weight on the synthesis of integrally skinned polysulfone membranes","Scientific Report","backOffice","10.1016/j.memsci.2013.06.023","65003a2e9af97755a1fa02ed","Agnieszka K. Hołda and Marjan De Roeck and Katrien Hendrix and Ivo F.J. Vankelecom","https://doi.org/10.1016/j.memsci.2013.06.023",0,"ISA/inorganic/dense","51kDa AR","Scientific report",,"[{""postTreatmentChemicalAgentConcentrationUnit"":[],""_id"":""6576f278e228493735991471"",""postTreatment"":""None"",""postTreatmentChemicalAgentSmiles"":""N/A"",""postTreatmentChemicalAgentConcentration"":""""}]",,11.05,62.69,"2080",0,,,,,,,"70:30",,,,,,,,,,,,,,,,,,,,,,,,,,,,,,,,,,,,,,,,,,,,,,,,,,,,,,,,,,,,,,,,,,,,,,"[]",,,,,,,,,,,,
"6576f278e228493735991474","2023-12-11T11:28:56.810Z","[""1-Methyl-2-pyrrolidinone (NMP)"",""Tetrahydrofuran (THF)""]","[""water""]","[]","[]","21","250","[]","[]","[]","[]","[]","[]","[]","[]",,,,,false,"Dead-end",,25,1.539,"Isopropanol (IPA)","Dye","Rose Bengal (disodium salt)",1017.64,,,1,"[]",,,,true,false,"Accepted","[""ISA""]","[""Polysulfone""]","[]","[]","[""None""]","6576f272e2284937359913c1","2023-12-11T11:28:50.359Z","2023-11-04T00:00:00.000Z","The influence of polymer purity and molecular weight on the synthesis of integrally skinned polysulfone membranes","Scientific Report","backOffice","10.1016/j.memsci.2013.06.023","65003a2e9af97755a1fa02ed","Agnieszka K. Hołda and Marjan De Roeck and Katrien Hendrix and Ivo F.J. Vankelecom","https://doi.org/10.1016/j.memsci.2013.06.023",0,"ISA/inorganic/dense","56kDa AR","Scientific report",,"[{""postTreatmentChemicalAgentConcentrationUnit"":[],""_id"":""6576f278e228493735991475"",""postTreatment"":""None"",""postTreatmentChemicalAgentSmiles"":""N/A"",""postTreatmentChemicalAgentConcentration"":""""}]",,0.18,96.72,"2081",0,,,,,,,"70:30",,,,,,,,,,,,,,,,,,,,,,,,,,,,,,,,,,,,,,,,,,,,,,,,,,,,,,,,,,,,,,,,,,,,,,"[]",,,,,,,,,,,,
"6576f279e228493735991479","2023-12-11T11:28:57.299Z","[""1-Methyl-2-pyrrolidinone (NMP)"",""Tetrahydrofuran (THF)""]","[""water""]","[]","[]","21","250","[]","[]","[]","[]","[]","[]","[]","[]",,,,,false,"Dead-end",,25,1.539,"Isopropanol (IPA)","Dye","Rose Bengal (disodium salt)",1017.64,,,1,"[]",,,,true,false,"Accepted","[""ISA""]","[""Polysulfone""]","[]","[]","[""None""]","6576f279e228493735991477","2023-12-11T11:28:57.171Z","2023-09-01T00:00:00.000Z","Influence of sol–gel process parameters on the micro-structure and performance of hybrid silica membranes","Scientific Report","backOffice","10.1016/j.memsci.2013.06.024","65003a2e9af97755a1fa02ed","Hammad F. Qureshi and Arian Nijmeijer and Louis Winnubst","https://doi.org/10.1016/j.memsci.2013.06.024",0,"ISA/inorganic/dense","56kDa AR","Scientific report",,"[{""postTreatmentChemicalAgentConcentrationUnit"":[],""_id"":""6576f279e22849373599147a"",""postTreatment"":""None"",""postTreatmentChemicalAgentSmiles"":""N/A"",""postTreatmentChemicalAgentConcentration"":""""}]",,0.26,87.74,"2082",0,,,,,,,"70:30",,,,,,,,,,,,,,,,,,,,,,,,,,,,,,,,,,,,,,,,,,,,,,,,,,,,,,,,,,,,,,,,,,,,,,"[]",,,,,,,,,,,,
"6576f279e22849373599147d","2023-12-11T11:28:57.448Z","[""1-Methyl-2-pyrrolidinone (NMP)"",""Tetrahydrofuran (THF)""]","[""water""]","[]","[]","21","250","[]","[]","[]","[]","[]","[]","[]","[]",,,,,false,"Dead-end",,25,1.539,"Isopropanol (IPA)","Dye","Rose Bengal (disodium salt)",1017.64,,,1,"[]",,,,true,false,"Accepted","[""ISA""]","[""Polysulfone""]","[]","[]","[""None""]","6576f272e2284937359913c1","2023-12-11T11:28:50.359Z","2023-11-04T00:00:00.000Z","The influence of polymer purity and molecular weight on the synthesis of integrally skinned polysulfone membranes","Scientific Report","backOffice","10.1016/j.memsci.2013.06.023","65003a2e9af97755a1fa02ed","Agnieszka K. Hołda and Marjan De Roeck and Katrien Hendrix and Ivo F.J. Vankelecom","https://doi.org/10.1016/j.memsci.2013.06.023",0,"ISA/inorganic/dense","57kDa AR","Scientific report",,"[{""postTreatmentChemicalAgentConcentrationUnit"":[],""_id"":""6576f279e22849373599147e"",""postTreatment"":""None"",""postTreatmentChemicalAgentSmiles"":""N/A"",""postTreatmentChemicalAgentConcentration"":""""}]",,0.19,65.76,"2083",0,,,,,,,"70:30",,,,,,,,,,,,,,,,,,,,,,,,,,,,,,,,,,,,,,,,,,,,,,,,,,,,,,,,,,,,,,,,,,,,,,"[]",,,,,,,,,,,,
"6576f279e228493735991481","2023-12-11T11:28:57.590Z","[""1-Methyl-2-pyrrolidinone (NMP)"",""Tetrahydrofuran (THF)""]","[""water""]","[]","[]","21","250","[]","[]","[]","[]","[]","[]","[]","[]",,,,,false,"Dead-end",,25,1.539,"Isopropanol (IPA)","Dye","Rose Bengal (disodium salt)",1017.64,,,1,"[]",,,,true,false,"Accepted","[""ISA""]","[""Polysulfone""]","[]","[]","[""None""]","6576f272e2284937359913c1","2023-12-11T11:28:50.359Z","2023-11-04T00:00:00.000Z","The influence of polymer purity and molecular weight on the synthesis of integrally skinned polysulfone membranes","Scientific Report","backOffice","10.1016/j.memsci.2013.06.023","65003a2e9af97755a1fa02ed","Agnieszka K. Hołda and Marjan De Roeck and Katrien Hendrix and Ivo F.J. Vankelecom","https://doi.org/10.1016/j.memsci.2013.06.023",0,"ISA/inorganic/dense","62kDa AR","Scientific report",,"[{""postTreatmentChemicalAgentConcentrationUnit"":[],""_id"":""6576f279e228493735991482"",""postTreatment"":""None"",""postTreatmentChemicalAgentSmiles"":""N/A"",""postTreatmentChemicalAgentConcentration"":""""}]",,0.4,95.85,"2084",0,,,,,,,"70:30",,,,,,,,,,,,,,,,,,,,,,,,,,,,,,,,,,,,,,,,,,,,,,,,,,,,,,,,,,,,,,,,,,,,,,"[]",,,,,,,,,,,,
"6576f279e228493735991485","2023-12-11T11:28:57.765Z","[""1-Methyl-2-pyrrolidinone (NMP)"",""Tetrahydrofuran (THF)""]","[""water""]","[]","[]","21","250","[]","[]","[]","[]","[]","[]","[]","[]",,,,,false,"Dead-end",,25,1.539,"Isopropanol (IPA)","Dye","Rose Bengal (disodium salt)",1017.64,,,1,"[]",,,,true,false,"Accepted","[""ISA""]","[""Polysulfone""]","[]","[]","[""None""]","6576f272e2284937359913c1","2023-12-11T11:28:50.359Z","2023-11-04T00:00:00.000Z","The influence of polymer purity and molecular weight on the synthesis of integrally skinned polysulfone membranes","Scientific Report","backOffice","10.1016/j.memsci.2013.06.023","65003a2e9af97755a1fa02ed","Agnieszka K. Hołda and Marjan De Roeck and Katrien Hendrix and Ivo F.J. Vankelecom","https://doi.org/10.1016/j.memsci.2013.06.023",0,"ISA/inorganic/dense","64kDa AR","Scientific report",,"[{""postTreatmentChemicalAgentConcentrationUnit"":[],""_id"":""6576f279e228493735991486"",""postTreatment"":""None"",""postTreatmentChemicalAgentSmiles"":""N/A"",""postTreatmentChemicalAgentConcentration"":""""}]",,0.23,95.85,"2085",0,,,,,,,"70:30",,,,,,,,,,,,,,,,,,,,,,,,,,,,,,,,,,,,,,,,,,,,,,,,,,,,,,,,,,,,,,,,,,,,,,"[]",,,,,,,,,,,,
"6576f279e228493735991489","2023-12-11T11:28:57.893Z","[""1-Methyl-2-pyrrolidinone (NMP)"",""Tetrahydrofuran (THF)""]","[""water""]","[]","[]","21","250","[]","[]","[]","[]","[]","[]","[]","[]",,,,,false,"Dead-end",,25,1.539,"Isopropanol (IPA)","Dye","Rose Bengal (disodium salt)",1017.64,,,1,"[]",,,,true,false,"Accepted","[""ISA""]","[""Polysulfone""]","[]","[]","[""None""]","6576f272e2284937359913c1","2023-12-11T11:28:50.359Z","2023-11-04T00:00:00.000Z","The influence of polymer purity and molecular weight on the synthesis of integrally skinned polysulfone membranes","Scientific Report","backOffice","10.1016/j.memsci.2013.06.023","65003a2e9af97755a1fa02ed","Agnieszka K. Hołda and Marjan De Roeck and Katrien Hendrix and Ivo F.J. Vankelecom","https://doi.org/10.1016/j.memsci.2013.06.023",0,"ISA/inorganic/dense","67kDa AR","Scientific report",,"[{""postTreatmentChemicalAgentConcentrationUnit"":[],""_id"":""6576f279e22849373599148a"",""postTreatment"":""None"",""postTreatmentChemicalAgentSmiles"":""N/A"",""postTreatmentChemicalAgentConcentration"":""""}]",,0.89,77.37,"2086",0,,,,,,,"70:30",,,,,,,,,,,,,,,,,,,,,,,,,,,,,,,,,,,,,,,,,,,,,,,,,,,,,,,,,,,,,,,,,,,,,,"[]",,,,,,,,,,,,
"6576f27ae22849373599148d","2023-12-11T11:28:58.013Z","[""1-Methyl-2-pyrrolidinone (NMP)"",""Tetrahydrofuran (THF)""]","[""water""]","[]","[]","21","250","[]","[]","[]","[]","[]","[]","[]","[]",,,,,false,"Dead-end",,25,1.539,"Isopropanol (IPA)","Dye","Rose Bengal (disodium salt)",1017.64,,,1,"[]",,,,true,false,"Accepted","[""ISA""]","[""Polysulfone""]","[]","[]","[""None""]","6576f272e2284937359913c1","2023-12-11T11:28:50.359Z","2023-11-04T00:00:00.000Z","The influence of polymer purity and molecular weight on the synthesis of integrally skinned polysulfone membranes","Scientific Report","backOffice","10.1016/j.memsci.2013.06.023","65003a2e9af97755a1fa02ed","Agnieszka K. Hołda and Marjan De Roeck and Katrien Hendrix and Ivo F.J. Vankelecom","https://doi.org/10.1016/j.memsci.2013.06.023",0,"ISA/inorganic/dense","51kDa OM","Scientific report",,"[{""postTreatmentChemicalAgentConcentrationUnit"":[],""_id"":""6576f27ae22849373599148e"",""postTreatment"":""None"",""postTreatmentChemicalAgentSmiles"":""N/A"",""postTreatmentChemicalAgentConcentration"":""""}]",,1.67,97.41,"2087",0,,,,,,,"70:30",,,,,,,,,,,,,,,,,,,,,,,,,,,,,,,,,,,,,,,,,,,,,,,,,,,,,,,,,,,,,,,,,,,,,,"[]",,,,,,,,,,,,
"6576f27ae228493735991491","2023-12-11T11:28:58.130Z","[""1-Methyl-2-pyrrolidinone (NMP)"",""Tetrahydrofuran (THF)""]","[""water""]","[]","[]","21","250","[]","[]","[]","[]","[]","[]","[]","[]",,,,,false,"Dead-end",,25,1.539,"Isopropanol (IPA)","Dye","Rose Bengal (disodium salt)",1017.64,,,1,"[]",,,,true,false,"Accepted","[""ISA""]","[""Polysulfone""]","[]","[]","[""None""]","6576f272e2284937359913c1","2023-12-11T11:28:50.359Z","2023-11-04T00:00:00.000Z","The influence of polymer purity and molecular weight on the synthesis of integrally skinned polysulfone membranes","Scientific Report","backOffice","10.1016/j.memsci.2013.06.023","65003a2e9af97755a1fa02ed","Agnieszka K. Hołda and Marjan De Roeck and Katrien Hendrix and Ivo F.J. Vankelecom","https://doi.org/10.1016/j.memsci.2013.06.023",0,"ISA/inorganic/dense","56kDa OM","Scientific report",,"[{""postTreatmentChemicalAgentConcentrationUnit"":[],""_id"":""6576f27ae228493735991492"",""postTreatment"":""None"",""postTreatmentChemicalAgentSmiles"":""N/A"",""postTreatmentChemicalAgentConcentration"":""""}]",,5.61,89.29,"2088",0,,,,,,,"70:30",,,,,,,,,,,,,,,,,,,,,,,,,,,,,,,,,,,,,,,,,,,,,,,,,,,,,,,,,,,,,,,,,,,,,,"[]",,,,,,,,,,,,
"6576f27ae228493735991495","2023-12-11T11:28:58.263Z","[""1-Methyl-2-pyrrolidinone (NMP)"",""Tetrahydrofuran (THF)""]","[""water""]","[]","[]","21","250","[]","[]","[]","[]","[]","[]","[]","[]",,,,,false,"Dead-end",,25,1.539,"Isopropanol (IPA)","Dye","Rose Bengal (disodium salt)",1017.64,,,1,"[]",,,,true,false,"Accepted","[""ISA""]","[""Polysulfone""]","[]","[]","[""None""]","6576f272e2284937359913c1","2023-12-11T11:28:50.359Z","2023-11-04T00:00:00.000Z","The influence of polymer purity and molecular weight on the synthesis of integrally skinned polysulfone membranes","Scientific Report","backOffice","10.1016/j.memsci.2013.06.023","65003a2e9af97755a1fa02ed","Agnieszka K. Hołda and Marjan De Roeck and Katrien Hendrix and Ivo F.J. Vankelecom","https://doi.org/10.1016/j.memsci.2013.06.023",0,"ISA/inorganic/dense","58kDa OM","Scientific report",,"[{""postTreatmentChemicalAgentConcentrationUnit"":[],""_id"":""6576f27ae228493735991496"",""postTreatment"":""None"",""postTreatmentChemicalAgentSmiles"":""N/A"",""postTreatmentChemicalAgentConcentration"":""""}]",,5.21,90.16,"2089",0,,,,,,,"70:30",,,,,,,,,,,,,,,,,,,,,,,,,,,,,,,,,,,,,,,,,,,,,,,,,,,,,,,,,,,,,,,,,,,,,,"[]",,,,,,,,,,,,
"6576f27ae228493735991499","2023-12-11T11:28:58.387Z","[""1-Methyl-2-pyrrolidinone (NMP)"",""Tetrahydrofuran (THF)""]","[""water""]","[]","[]","21","250","[]","[]","[]","[]","[]","[]","[]","[]",,,,,false,"Dead-end",,25,1.539,"Isopropanol (IPA)","Dye","Rose Bengal (disodium salt)",1017.64,,,1,"[]",,,,true,false,"Accepted","[""ISA""]","[""Polysulfone""]","[]","[]","[""None""]","6576f272e2284937359913c1","2023-12-11T11:28:50.359Z","2023-11-04T00:00:00.000Z","The influence of polymer purity and molecular weight on the synthesis of integrally skinned polysulfone membranes","Scientific Report","backOffice","10.1016/j.memsci.2013.06.023","65003a2e9af97755a1fa02ed","Agnieszka K. Hołda and Marjan De Roeck and Katrien Hendrix and Ivo F.J. Vankelecom","https://doi.org/10.1016/j.memsci.2013.06.023",0,"ISA/inorganic/dense","59kDa OM","Scientific report",,"[{""postTreatmentChemicalAgentConcentrationUnit"":[],""_id"":""6576f27ae22849373599149a"",""postTreatment"":""None"",""postTreatmentChemicalAgentSmiles"":""N/A"",""postTreatmentChemicalAgentConcentration"":""""}]",,0.63,98.27,"2090",0,,,,,,,"70:30",,,,,,,,,,,,,,,,,,,,,,,,,,,,,,,,,,,,,,,,,,,,,,,,,,,,,,,,,,,,,,,,,,,,,,"[]",,,,,,,,,,,,
"6576f27ae22849373599149d","2023-12-11T11:28:58.516Z","[""1-Methyl-2-pyrrolidinone (NMP)"",""Tetrahydrofuran (THF)""]","[""water""]","[]","[]","21","250","[]","[]","[]","[]","[]","[]","[]","[]",,,,,false,"Dead-end",,25,1.539,"Isopropanol (IPA)","Dye","Rose Bengal (disodium salt)",1017.64,,,1,"[]",,,,true,false,"Accepted","[""ISA""]","[""Polysulfone""]","[]","[]","[""None""]","6576f272e2284937359913c1","2023-12-11T11:28:50.359Z","2023-11-04T00:00:00.000Z","The influence of polymer purity and molecular weight on the synthesis of integrally skinned polysulfone membranes","Scientific Report","backOffice","10.1016/j.memsci.2013.06.023","65003a2e9af97755a1fa02ed","Agnieszka K. Hołda and Marjan De Roeck and Katrien Hendrix and Ivo F.J. Vankelecom","https://doi.org/10.1016/j.memsci.2013.06.023",0,"ISA/inorganic/dense","61kDa OM","Scientific report",,"[{""postTreatmentChemicalAgentConcentrationUnit"":[],""_id"":""6576f27ae22849373599149e"",""postTreatment"":""None"",""postTreatmentChemicalAgentSmiles"":""N/A"",""postTreatmentChemicalAgentConcentration"":""""}]",,0.73,95.51,"2091",0,,,,,,,"70:30",,,,,,,,,,,,,,,,,,,,,,,,,,,,,,,,,,,,,,,,,,,,,,,,,,,,,,,,,,,,,,,,,,,,,,"[]",,,,,,,,,,,,
"6576f27ae2284937359914a1","2023-12-11T11:28:58.639Z","[""1-Methyl-2-pyrrolidinone (NMP)"",""Tetrahydrofuran (THF)""]","[""water""]","[]","[]","21","250","[]","[]","[]","[]","[]","[]","[]","[]",,,,,false,"Dead-end",,25,1.539,"Isopropanol (IPA)","Dye","Rose Bengal (disodium salt)",1017.64,,,1,"[]",,,,true,false,"Accepted","[""ISA""]","[""Polysulfone""]","[]","[]","[""None""]","6576f272e2284937359913c1","2023-12-11T11:28:50.359Z","2023-11-04T00:00:00.000Z","The influence of polymer purity and molecular weight on the synthesis of integrally skinned polysulfone membranes","Scientific Report","backOffice","10.1016/j.memsci.2013.06.023","65003a2e9af97755a1fa02ed","Agnieszka K. Hołda and Marjan De Roeck and Katrien Hendrix and Ivo F.J. Vankelecom","https://doi.org/10.1016/j.memsci.2013.06.023",0,"ISA/inorganic/dense","64kDa OM","Scientific report",,"[{""postTreatmentChemicalAgentConcentrationUnit"":[],""_id"":""6576f27ae2284937359914a2"",""postTreatment"":""None"",""postTreatmentChemicalAgentSmiles"":""N/A"",""postTreatmentChemicalAgentConcentration"":""""}]",,0.36,94.47,"2092",0,,,,,,,"70:30",,,,,,,,,,,,,,,,,,,,,,,,,,,,,,,,,,,,,,,,,,,,,,,,,,,,,,,,,,,,,,,,,,,,,,"[]",,,,,,,,,,,,
"6576f27ae2284937359914a5","2023-12-11T11:28:58.780Z","[""1-Methyl-2-pyrrolidinone (NMP)"",""Tetrahydrofuran (THF)""]","[""water""]","[]","[]","21","250","[]","[]","[]","[]","[]","[]","[]","[]",,,,,false,"Dead-end",,25,1.539,"Isopropanol (IPA)","Dye","Rose Bengal (disodium salt)",1017.64,,,1,"[]",,,,true,false,"Accepted","[""ISA""]","[""Polysulfone""]","[]","[]","[""None""]","6576f272e2284937359913c1","2023-12-11T11:28:50.359Z","2023-11-04T00:00:00.000Z","The influence of polymer purity and molecular weight on the synthesis of integrally skinned polysulfone membranes","Scientific Report","backOffice","10.1016/j.memsci.2013.06.023","65003a2e9af97755a1fa02ed","Agnieszka K. Hołda and Marjan De Roeck and Katrien Hendrix and Ivo F.J. Vankelecom","https://doi.org/10.1016/j.memsci.2013.06.023",0,"ISA/inorganic/dense","68kDa OM","Scientific report",,"[{""postTreatmentChemicalAgentConcentrationUnit"":[],""_id"":""6576f27ae2284937359914a6"",""postTreatment"":""None"",""postTreatmentChemicalAgentSmiles"":""N/A"",""postTreatmentChemicalAgentConcentration"":""""}]",,0.53,96.89,"2093",0,,,,,,,"70:30",,,,,,,,,,,,,,,,,,,,,,,,,,,,,,,,,,,,,,,,,,,,,,,,,,,,,,,,,,,,,,,,,,,,,,"[]",,,,,,,,,,,,
"6576f27ae2284937359914a9","2023-12-11T11:28:58.920Z","[""1-Methyl-2-pyrrolidinone (NMP)"",""Tetrahydrofuran (THF)""]","[""water""]","[]","[]","21","250","[]","[]","[]","[]","[]","[]","[]","[]",,,,,false,"Dead-end",,25,1.539,"Isopropanol (IPA)","Dye","Rose Bengal (disodium salt)",1017.64,,,1,"[]",,,,true,false,"Accepted","[""ISA""]","[""Polysulfone""]","[]","[]","[""None""]","6576f272e2284937359913c1","2023-12-11T11:28:50.359Z","2023-11-04T00:00:00.000Z","The influence of polymer purity and molecular weight on the synthesis of integrally skinned polysulfone membranes","Scientific Report","backOffice","10.1016/j.memsci.2013.06.023","65003a2e9af97755a1fa02ed","Agnieszka K. Hołda and Marjan De Roeck and Katrien Hendrix and Ivo F.J. Vankelecom","https://doi.org/10.1016/j.memsci.2013.06.023",0,"ISA/inorganic/dense","69kDa OM","Scientific report",,"[{""postTreatmentChemicalAgentConcentrationUnit"":[],""_id"":""6576f27ae2284937359914aa"",""postTreatment"":""None"",""postTreatmentChemicalAgentSmiles"":""N/A"",""postTreatmentChemicalAgentConcentration"":""""}]",,0.56,95.51,"2094",0,,,,,,,"70:30",,,,,,,,,,,,,,,,,,,,,,,,,,,,,,,,,,,,,,,,,,,,,,,,,,,,,,,,,,,,,,,,,,,,,,"[]",,,,,,,,,,,,
"6576f27be2284937359914ad","2023-12-11T11:28:59.096Z","[""1-Methyl-2-pyrrolidinone (NMP)"",""Tetrahydrofuran (THF)""]","[""water""]","[]","[]","21","250","[]","[]","[]","[]","[]","[]","[]","[]",,,,,false,"Dead-end",,25,1.539,"Isopropanol (IPA)","Dye","Rose Bengal (disodium salt)",1017.64,,,1,"[]",,,,true,false,"Accepted","[""ISA""]","[""Polysulfone""]","[]","[]","[""None""]","6576f272e2284937359913c1","2023-12-11T11:28:50.359Z","2023-11-04T00:00:00.000Z","The influence of polymer purity and molecular weight on the synthesis of integrally skinned polysulfone membranes","Scientific Report","backOffice","10.1016/j.memsci.2013.06.023","65003a2e9af97755a1fa02ed","Agnieszka K. Hołda and Marjan De Roeck and Katrien Hendrix and Ivo F.J. Vankelecom","https://doi.org/10.1016/j.memsci.2013.06.023",0,"ISA/inorganic/dense","69kDa OM","Scientific report",,"[{""postTreatmentChemicalAgentConcentrationUnit"":[],""_id"":""6576f27be2284937359914ae"",""postTreatment"":""None"",""postTreatmentChemicalAgentSmiles"":""N/A"",""postTreatmentChemicalAgentConcentration"":""""}]",,0.73,95.16,"2095",0,,,,,,,"70:30",,,,,,,,,,,,,,,,,,,,,,,,,,,,,,,,,,,,,,,,,,,,,,,,,,,,,,,,,,,,,,,,,,,,,,"[]",,,,,,,,,,,,
"6576f27be2284937359914b1","2023-12-11T11:28:59.260Z","[""1-Methyl-2-pyrrolidinone (NMP)"",""Tetrahydrofuran (THF)""]","[""water""]","[]","[]","21","250","[]","[]","[]","[]","[]","[]","[]","[]",,,,,false,"Dead-end",,25,1.539,"Isopropanol (IPA)","Dye","Rose Bengal (disodium salt)",1017.64,,,1,"[]",,,,true,false,"Accepted","[""ISA""]","[""Polysulfone""]","[]","[]","[""None""]","6576f272e2284937359913c1","2023-12-11T11:28:50.359Z","2023-11-04T00:00:00.000Z","The influence of polymer purity and molecular weight on the synthesis of integrally skinned polysulfone membranes","Scientific Report","backOffice","10.1016/j.memsci.2013.06.023","65003a2e9af97755a1fa02ed","Agnieszka K. Hołda and Marjan De Roeck and Katrien Hendrix and Ivo F.J. Vankelecom","https://doi.org/10.1016/j.memsci.2013.06.023",0,"ISA/inorganic/dense","69kDa OM","Scientific report",,"[{""postTreatmentChemicalAgentConcentrationUnit"":[],""_id"":""6576f27be2284937359914b2"",""postTreatment"":""None"",""postTreatmentChemicalAgentSmiles"":""N/A"",""postTreatmentChemicalAgentConcentration"":""""}]",,1.06,89.64,"2096",0,,,,,,,"70:30",,,,,,,,,,,,,,,,,,,,,,,,,,,,,,,,,,,,,,,,,,,,,,,,,,,,,,,,,,,,,,,,,,,,,,"[]",,,,,,,,,,,,
"6576f27be2284937359914b5","2023-12-11T11:28:59.373Z","[]","[]","[]","[]",,,"[]","[]","[]","[]","[]","[]","[]","[]",,,,,false,"Crossflow",10,20,,"Toluene",,"9,10-Diphenylanthracene",330.42,303,"µmol/L",1,"[]",,,,true,false,"Accepted","[""Inorganic""]","[""Ceramics""]","[]","[]","[""Surface treatment""]","6576f21de228493735990b01","2023-12-11T11:27:25.624Z","2023-11-29T00:00:00.000Z","Comparing the Performance of Organic Solvent Nanofiltration Membranes in Non‐Polar Solvents","Scientific Report","backOffice","10.1002/cite.202100032","65003a2e9af97755a1fa02ed","Renaud Merlet and Louis Winnubst and Arian Nijmeijer and Mohammad Amirilargani and Ernst J. R. Sudhölter and Louis C. P. M. de Smet and Sara Salvador Cob and Pieter Vandezande and Matthieu Dorbec and Soraya Sluijter and Henk van Veen and Yvonne VanDelft and Ingrid Wienk and Petrus Cuperus and Subhalaxmi Behera and Yusak Hartanto and Ivo F. J. Vankelecom and Patrick de Wit","https://doi.org/10.1002/cite.202100032",0,"ISA/inorganic/dense","VITO-FUNMEM(1)","Scientific report",,"[{""postTreatmentChemicalAgentConcentrationUnit"":[],""_id"":""6576f27be2284937359914b6"",""postTreatment"":""Surface treatment"",""postTreatmentChemicalAgentSmiles"":""N/A"",""postTreatmentChemicalAgentConcentration"":""""}]",,0.0555555555555555,94.2913355789785,"2097",0,,,,,,,,,,,,,,,,,,,,,,,,,,,,,,,,,,,,,,,,,,,,,,,,,,,,,,,,,,,,,,,,,,,,,,,,,,,,,"[]",,,,,,,,,,,,
"6576f27be2284937359914b9","2023-12-11T11:28:59.484Z","[]","[]","[]","[]",,,"[]","[]","[]","[]","[]","[]","[]","[]",,,,,false,"Crossflow",10,20,,"Toluene",,"9,10-Diphenylanthracene",330.42,303,"µmol/L",1,"[]",,,,true,false,"Accepted","[""Inorganic""]","[""Ceramics""]","[]","[]","[""Surface treatment""]","6576f21de228493735990b01","2023-12-11T11:27:25.624Z","2023-11-29T00:00:00.000Z","Comparing the Performance of Organic Solvent Nanofiltration Membranes in Non‐Polar Solvents","Scientific Report","backOffice","10.1002/cite.202100032","65003a2e9af97755a1fa02ed","Renaud Merlet and Louis Winnubst and Arian Nijmeijer and Mohammad Amirilargani and Ernst J. R. Sudhölter and Louis C. P. M. de Smet and Sara Salvador Cob and Pieter Vandezande and Matthieu Dorbec and Soraya Sluijter and Henk van Veen and Yvonne VanDelft and Ingrid Wienk and Petrus Cuperus and Subhalaxmi Behera and Yusak Hartanto and Ivo F. J. Vankelecom and Patrick de Wit","https://doi.org/10.1002/cite.202100032",0,"ISA/inorganic/dense","VITO-FUNMEM(2)","Scientific report",,"[{""postTreatmentChemicalAgentConcentrationUnit"":[],""_id"":""6576f27be2284937359914ba"",""postTreatment"":""Surface treatment"",""postTreatmentChemicalAgentSmiles"":""N/A"",""postTreatmentChemicalAgentConcentration"":""""}]",,0.0252525252525252,96.8503937007874,"2098",0,,,,,,,,,,,,,,,,,,,,,,,,,,,,,,,,,,,,,,,,,,,,,,,,,,,,,,,,,,,,,,,,,,,,,,,,,,,,,"[]",,,,,,,,,,,,
