Repository: BAMresearch/onf-database

This repository belongs to the the publication "Revealing structure-property-performance relationships of organic solvent nanofiltration membranes using a FAIR, open-access database" published in ADD JOURNAL (DOI). 
It uses a dataset derived from The Open Membrane Database (https://openmembranedatabase.org/). The access date was April 8th 2025. The original dataset is in the repository as OMD_SRNF_2025-04-08.csv file.

The main researchers involved in the study are Sarah Glass (ORCID: 0000-0002-0625-0057), Petra Merten (no ORCID available), Torsten Brinkmann (ORCID: 0000-0002-5114-6259) and Volkan Filiz (ORCID: 0000-0003-0239-8641). 

The repository contains 5 Python files:

File: OMD_SRNF_2025-04-08.csv (part 77 of 184)
"6576f27be2284937359914bd","2023-12-11T11:28:59.616Z","[]","[]","[]","[]",,,"[]","[]","[]","[]","[]","[]","[]","[]",,,,,false,"Crossflow",10,20,,"Toluene",,"9,10-Diphenylanthracene",330.42,303,"µmol/L",1,"[]",,,,true,false,"Accepted","[""Inorganic""]","[""Ceramics""]","[]","[]","[""Surface treatment""]","6576f21de228493735990b01","2023-12-11T11:27:25.624Z","2023-11-29T00:00:00.000Z","Comparing the Performance of Organic Solvent Nanofiltration Membranes in Non‐Polar Solvents","Scientific Report","backOffice","10.1002/cite.202100032","65003a2e9af97755a1fa02ed","Renaud Merlet and Louis Winnubst and Arian Nijmeijer and Mohammad Amirilargani and Ernst J. R. Sudhölter and Louis C. P. M. de Smet and Sara Salvador Cob and Pieter Vandezande and Matthieu Dorbec and Soraya Sluijter and Henk van Veen and Yvonne VanDelft and Ingrid Wienk and Petrus Cuperus and Subhalaxmi Behera and Yusak Hartanto and Ivo F. J. Vankelecom and Patrick de Wit","https://doi.org/10.1002/cite.202100032",0,"ISA/inorganic/dense","VITO-FUNMEM(3)","Scientific report",,"[{""postTreatmentChemicalAgentConcentrationUnit"":[],""_id"":""6576f27be2284937359914be"",""postTreatment"":""Surface treatment"",""postTreatmentChemicalAgentSmiles"":""N/A"",""postTreatmentChemicalAgentConcentration"":""""}]",,0.0959595959595959,96.259842519685,"2099",0,,,,,,,,,,,,,,,,,,,,,,,,,,,,,,,,,,,,,,,,,,,,,,,,,,,,,,,,,,,,,,,,,,,,,,,,,,,,,"[]",,,,,,,,,,,,
"6576f27be2284937359914c1","2023-12-11T11:28:59.749Z","[]","[]","[]","[]",,,"[]","[]","[]","[]","[]","[]","[]","[]",,,,,false,"Crossflow",10,20,,"Toluene",,"9,10-Diphenylanthracene",330.42,303,"µmol/L",1,"[]",,,,true,false,"Accepted","[""Inorganic""]","[""Ceramics""]","[]","[]","[""Surface treatment""]","6576f21de228493735990b01","2023-12-11T11:27:25.624Z","2023-11-29T00:00:00.000Z","Comparing the Performance of Organic Solvent Nanofiltration Membranes in Non‐Polar Solvents","Scientific Report","backOffice","10.1002/cite.202100032","65003a2e9af97755a1fa02ed","Renaud Merlet and Louis Winnubst and Arian Nijmeijer and Mohammad Amirilargani and Ernst J. R. Sudhölter and Louis C. P. M. de Smet and Sara Salvador Cob and Pieter Vandezande and Matthieu Dorbec and Soraya Sluijter and Henk van Veen and Yvonne VanDelft and Ingrid Wienk and Petrus Cuperus and Subhalaxmi Behera and Yusak Hartanto and Ivo F. J. Vankelecom and Patrick de Wit","https://doi.org/10.1002/cite.202100032",0,"ISA/inorganic/dense","VITO-FUNMEM(4)","Scientific report",,"[{""postTreatmentChemicalAgentConcentrationUnit"":[],""_id"":""6576f27be2284937359914c2"",""postTreatment"":""Surface treatment"",""postTreatmentChemicalAgentSmiles"":""N/A"",""postTreatmentChemicalAgentConcentration"":""""}]",,0.0959595959595959,91.929130854569,"2100",0,,,,,,,,,,,,,,,,,,,,,,,,,,,,,,,,,,,,,,,,,,,,,,,,,,,,,,,,,,,,,,,,,,,,,,,,,,,,,"[]",,,,,,,,,,,,
"6576f27be2284937359914c5","2023-12-11T11:28:59.881Z","[]","[]","[]","[]",,,"[]","[]","[]","[]","[]","[]","[]","[]",,,,,false,"Crossflow",10,20,,"Heptane",,"9,10-Diphenylanthracene",330.42,303,"µmol/L",1,"[]",,,,true,false,"Accepted","[""Inorganic""]","[""Ceramics""]","[]","[]","[""Surface treatment""]","6576f21de228493735990b01","2023-12-11T11:27:25.624Z","2023-11-29T00:00:00.000Z","Comparing the Performance of Organic Solvent Nanofiltration Membranes in Non‐Polar Solvents","Scientific Report","backOffice","10.1002/cite.202100032","65003a2e9af97755a1fa02ed","Renaud Merlet and Louis Winnubst and Arian Nijmeijer and Mohammad Amirilargani and Ernst J. R. Sudhölter and Louis C. P. M. de Smet and Sara Salvador Cob and Pieter Vandezande and Matthieu Dorbec and Soraya Sluijter and Henk van Veen and Yvonne VanDelft and Ingrid Wienk and Petrus Cuperus and Subhalaxmi Behera and Yusak Hartanto and Ivo F. J. Vankelecom and Patrick de Wit","https://doi.org/10.1002/cite.202100032",0,"ISA/inorganic/dense","VITO-FUNMEM(1)","Scientific report",,"[{""postTreatmentChemicalAgentConcentrationUnit"":[],""_id"":""6576f27be2284937359914c6"",""postTreatment"":""Surface treatment"",""postTreatmentChemicalAgentSmiles"":""N/A"",""postTreatmentChemicalAgentConcentration"":""""}]",,0.109677419354838,95.8333301544189,"2101",0,,,,,,,,,,,,,,,,,,,,,,,,,,,,,,,,,,,,,,,,,,,,,,,,,,,,,,,,,,,,,,,,,,,,,,,,,,,,,"[]",,,,,,,,,,,,
"6576f27ce2284937359914c9","2023-12-11T11:29:00.006Z","[]","[]","[]","[]",,,"[]","[]","[]","[]","[]","[]","[]","[]",,,,,false,"Crossflow",10,20,,"Heptane",,"9,10-Diphenylanthracene",330.42,303,"µmol/L",1,"[]",,,,true,false,"Accepted","[""Inorganic""]","[""Ceramics""]","[]","[]","[""Surface treatment""]","6576f21de228493735990b01","2023-12-11T11:27:25.624Z","2023-11-29T00:00:00.000Z","Comparing the Performance of Organic Solvent Nanofiltration Membranes in Non‐Polar Solvents","Scientific Report","backOffice","10.1002/cite.202100032","65003a2e9af97755a1fa02ed","Renaud Merlet and Louis Winnubst and Arian Nijmeijer and Mohammad Amirilargani and Ernst J. R. Sudhölter and Louis C. P. M. de Smet and Sara Salvador Cob and Pieter Vandezande and Matthieu Dorbec and Soraya Sluijter and Henk van Veen and Yvonne VanDelft and Ingrid Wienk and Petrus Cuperus and Subhalaxmi Behera and Yusak Hartanto and Ivo F. J. Vankelecom and Patrick de Wit","https://doi.org/10.1002/cite.202100032",0,"ISA/inorganic/dense","VITO-FUNMEM(2)","Scientific report",,"[{""postTreatmentChemicalAgentConcentrationUnit"":[],""_id"":""6576f27ce2284937359914ca"",""postTreatment"":""Surface treatment"",""postTreatmentChemicalAgentSmiles"":""N/A"",""postTreatmentChemicalAgentConcentration"":""""}]",,0.24516129032258,96.0416666666666,"2102",0,,,,,,,,,,,,,,,,,,,,,,,,,,,,,,,,,,,,,,,,,,,,,,,,,,,,,,,,,,,,,,,,,,,,,,,,,,,,,"[]",,,,,,,,,,,,
"6576f27ce2284937359914cd","2023-12-11T11:29:00.148Z","[]","[]","[]","[]",,,"[]","[]","[]","[]","[]","[]","[]","[]",,,,,false,"Crossflow",10,20,,"Heptane",,"9,10-Diphenylanthracene",330.42,303,"µmol/L",1,"[]",,,,true,false,"Accepted","[""Inorganic""]","[""Ceramics""]","[]","[]","[""Surface treatment""]","6576f21de228493735990b01","2023-12-11T11:27:25.624Z","2023-11-29T00:00:00.000Z","Comparing the Performance of Organic Solvent Nanofiltration Membranes in Non‐Polar Solvents","Scientific Report","backOffice","10.1002/cite.202100032","65003a2e9af97755a1fa02ed","Renaud Merlet and Louis Winnubst and Arian Nijmeijer and Mohammad Amirilargani and Ernst J. R. Sudhölter and Louis C. P. M. de Smet and Sara Salvador Cob and Pieter Vandezande and Matthieu Dorbec and Soraya Sluijter and Henk van Veen and Yvonne VanDelft and Ingrid Wienk and Petrus Cuperus and Subhalaxmi Behera and Yusak Hartanto and Ivo F. J. Vankelecom and Patrick de Wit","https://doi.org/10.1002/cite.202100032",0,"ISA/inorganic/dense","VITO-FUNMEM(3)","Scientific report",,"[{""postTreatmentChemicalAgentConcentrationUnit"":[],""_id"":""6576f27ce2284937359914ce"",""postTreatment"":""Surface treatment"",""postTreatmentChemicalAgentSmiles"":""N/A"",""postTreatmentChemicalAgentConcentration"":""""}]",,0.52258064516129,85.2083301544189,"2103",0,,,,,,,,,,,,,,,,,,,,,,,,,,,,,,,,,,,,,,,,,,,,,,,,,,,,,,,,,,,,,,,,,,,,,,,,,,,,,"[]",,,,,,,,,,,,
"6576f27ce2284937359914d1","2023-12-11T11:29:00.319Z","[]","[]","[]","[]",,,"[]","[]","[]","[]","[]","[]","[]","[]",,,,,false,"Crossflow",10,20,,"Anisole",,"Pentaerythritol tetra benzoate",552.59,3619,"µmol/L",1,"[]",,,,true,false,"Accepted","[""Inorganic""]","[""Ceramics""]","[]","[]","[""Surface treatment""]","6576f21de228493735990b01","2023-12-11T11:27:25.624Z","2023-11-29T00:00:00.000Z","Comparing the Performance of Organic Solvent Nanofiltration Membranes in Non‐Polar Solvents","Scientific Report","backOffice","10.1002/cite.202100032","65003a2e9af97755a1fa02ed","Renaud Merlet and Louis Winnubst and Arian Nijmeijer and Mohammad Amirilargani and Ernst J. R. Sudhölter and Louis C. P. M. de Smet and Sara Salvador Cob and Pieter Vandezande and Matthieu Dorbec and Soraya Sluijter and Henk van Veen and Yvonne VanDelft and Ingrid Wienk and Petrus Cuperus and Subhalaxmi Behera and Yusak Hartanto and Ivo F. J. Vankelecom and Patrick de Wit","https://doi.org/10.1002/cite.202100032",0,"ISA/inorganic/dense","VITO-FUNMEM(1)","Scientific report",,"[{""postTreatmentChemicalAgentConcentrationUnit"":[],""_id"":""6576f27ce2284937359914d2"",""postTreatment"":""Surface treatment"",""postTreatmentChemicalAgentSmiles"":""N/A"",""postTreatmentChemicalAgentConcentration"":""""}]",,0.158490566037735,76.1506276150627,"2104",0,,,,,,,,,,,,,,,,,,,,,,,,,,,,,,,,,,,,,,,,,,,,,,,,,,,,,,,,,,,,,,,,,,,,,,,,,,,,,"[]",,,,,,,,,,,,
"6576f27ce2284937359914d5","2023-12-11T11:29:00.475Z","[]","[]","[]","[]",,,"[]","[]","[]","[]","[]","[]","[]","[]",,,,,false,"Crossflow",10,20,,"Anisole",,"Pentaerythritol tetra benzoate",552.59,3619,"µmol/L",1,"[]",,,,true,false,"Accepted","[""Inorganic""]","[""Ceramics""]","[]","[]","[""Surface treatment""]","6576f21de228493735990b01","2023-12-11T11:27:25.624Z","2023-11-29T00:00:00.000Z","Comparing the Performance of Organic Solvent Nanofiltration Membranes in Non‐Polar Solvents","Scientific Report","backOffice","10.1002/cite.202100032","65003a2e9af97755a1fa02ed","Renaud Merlet and Louis Winnubst and Arian Nijmeijer and Mohammad Amirilargani and Ernst J. R. Sudhölter and Louis C. P. M. de Smet and Sara Salvador Cob and Pieter Vandezande and Matthieu Dorbec and Soraya Sluijter and Henk van Veen and Yvonne VanDelft and Ingrid Wienk and Petrus Cuperus and Subhalaxmi Behera and Yusak Hartanto and Ivo F. J. Vankelecom and Patrick de Wit","https://doi.org/10.1002/cite.202100032",0,"ISA/inorganic/dense","VITO-FUNMEM(2)","Scientific report",,"[{""postTreatmentChemicalAgentConcentrationUnit"":[],""_id"":""6576f27ce2284937359914d6"",""postTreatment"":""Surface treatment"",""postTreatmentChemicalAgentSmiles"":""N/A"",""postTreatmentChemicalAgentConcentration"":""""}]",,0.00617495711835334,100.418408445733,"2105",0,,,,,,,,,,,,,,,,,,,,,,,,,,,,,,,,,,,,,,,,,,,,,,,,,,,,,,,,,,,,,,,,,,,,,,,,,,,,,"[]",,,,,,,,,,,,
"6576f27ce2284937359914d9","2023-12-11T11:29:00.599Z","[]","[]","[]","[]",,,"[]","[]","[]","[]","[]","[]","[]","[]",,,,,false,"Crossflow",10,20,,"Toluene",,"9,10-Diphenylanthracene",330.42,303,"µmol/L",1,"[]",,,,true,false,"Accepted","[""Inorganic""]","[""Ceramics""]","[]","[]","[""Surface treatment""]","6576f21de228493735990b01","2023-12-11T11:27:25.624Z","2023-11-29T00:00:00.000Z","Comparing the Performance of Organic Solvent Nanofiltration Membranes in Non‐Polar Solvents","Scientific Report","backOffice","10.1002/cite.202100032","65003a2e9af97755a1fa02ed","Renaud Merlet and Louis Winnubst and Arian Nijmeijer and Mohammad Amirilargani and Ernst J. R. Sudhölter and Louis C. P. M. de Smet and Sara Salvador Cob and Pieter Vandezande and Matthieu Dorbec and Soraya Sluijter and Henk van Veen and Yvonne VanDelft and Ingrid Wienk and Petrus Cuperus and Subhalaxmi Behera and Yusak Hartanto and Ivo F. J. Vankelecom and Patrick de Wit","https://doi.org/10.1002/cite.202100032",0,"ISA/inorganic/dense","UT-PS- Twente","Scientific report",,"[{""postTreatmentChemicalAgentConcentrationUnit"":[],""_id"":""6576f27ce2284937359914da"",""postTreatment"":""Surface treatment"",""postTreatmentChemicalAgentSmiles"":""N/A"",""postTreatmentChemicalAgentConcentration"":""""}]",,1.79292929292929,86.8110236220472,"2106",0,,,,,,,,,,,,,,,,,,,,,,,,,,,,,,,,,,,,,,,,,,,,,,,,,,,,,,,,,,,,,,,,,,,,,,,,,,,,,"[]",,,,,,,,,,,,
"6576f27ce2284937359914dd","2023-12-11T11:29:00.727Z","[]","[]","[]","[]",,,"[]","[]","[]","[]","[]","[]","[]","[]",,,,,false,"Crossflow",10,20,,"Heptane",,"9,10-Diphenylanthracene",330.42,303,"µmol/L",1,"[]",,,,true,false,"Accepted","[""Inorganic""]","[""Ceramics""]","[]","[]","[""Surface treatment""]","6576f21de228493735990b01","2023-12-11T11:27:25.624Z","2023-11-29T00:00:00.000Z","Comparing the Performance of Organic Solvent Nanofiltration Membranes in Non‐Polar Solvents","Scientific Report","backOffice","10.1002/cite.202100032","65003a2e9af97755a1fa02ed","Renaud Merlet and Louis Winnubst and Arian Nijmeijer and Mohammad Amirilargani and Ernst J. R. Sudhölter and Louis C. P. M. de Smet and Sara Salvador Cob and Pieter Vandezande and Matthieu Dorbec and Soraya Sluijter and Henk van Veen and Yvonne VanDelft and Ingrid Wienk and Petrus Cuperus and Subhalaxmi Behera and Yusak Hartanto and Ivo F. J. Vankelecom and Patrick de Wit","https://doi.org/10.1002/cite.202100032",0,"ISA/inorganic/dense","UT-PS- Twente","Scientific report",,"[{""postTreatmentChemicalAgentConcentrationUnit"":[],""_id"":""6576f27ce2284937359914de"",""postTreatment"":""Surface treatment"",""postTreatmentChemicalAgentSmiles"":""N/A"",""postTreatmentChemicalAgentConcentration"":""""}]",,1.99354838709677,90.4166666666666,"2107",0,,,,,,,,,,,,,,,,,,,,,,,,,,,,,,,,,,,,,,,,,,,,,,,,,,,,,,,,,,,,,,,,,,,,,,,,,,,,,"[]",,,,,,,,,,,,
"6576f27ce2284937359914e1","2023-12-11T11:29:00.851Z","[]","[]","[]","[]",,,"[]","[]","[]","[]","[]","[]","[]","[]",,,,,false,"Crossflow",10,20,,"Toluene",,"9,10-Diphenylanthracene",330.42,303,"µmol/L",1,"[]",,,,true,false,"Accepted","[""Inorganic""]","[""Ceramics""]","[]","[]","[""Surface treatment""]","6576f21de228493735990b01","2023-12-11T11:27:25.624Z","2023-11-29T00:00:00.000Z","Comparing the Performance of Organic Solvent Nanofiltration Membranes in Non‐Polar Solvents","Scientific Report","backOffice","10.1002/cite.202100032","65003a2e9af97755a1fa02ed","Renaud Merlet and Louis Winnubst and Arian Nijmeijer and Mohammad Amirilargani and Ernst J. R. Sudhölter and Louis C. P. M. de Smet and Sara Salvador Cob and Pieter Vandezande and Matthieu Dorbec and Soraya Sluijter and Henk van Veen and Yvonne VanDelft and Ingrid Wienk and Petrus Cuperus and Subhalaxmi Behera and Yusak Hartanto and Ivo F. J. Vankelecom and Patrick de Wit","https://doi.org/10.1002/cite.202100032",0,"ISA/inorganic/dense","TUD-UT-MA-Twente","Scientific report",,"[{""postTreatmentChemicalAgentConcentrationUnit"":[],""_id"":""6576f27ce2284937359914e2"",""postTreatment"":""Surface treatment"",""postTreatmentChemicalAgentSmiles"":""N/A"",""postTreatmentChemicalAgentConcentration"":""""}]",,2.51010101010101,91.5354330708661,"2108",0,,,,,,,,,,,,,,,,,,,,,,,,,,,,,,,,,,,,,,,,,,,,,,,,,,,,,,,,,,,,,,,,,,,,,,,,,,,,,"[]",,,,,,,,,,,,
"6576f27ce2284937359914e5","2023-12-11T11:29:00.968Z","[]","[]","[]","[]",,,"[]","[]","[]","[]","[]","[]","[]","[]",,,,,false,"Crossflow",10,20,,"Heptane",,"9,10-Diphenylanthracene",330.42,303,"µmol/L",1,"[]",,,,true,false,"Accepted","[""Inorganic""]","[""Ceramics""]","[]","[]","[""Surface treatment""]","6576f21de228493735990b01","2023-12-11T11:27:25.624Z","2023-11-29T00:00:00.000Z","Comparing the Performance of Organic Solvent Nanofiltration Membranes in Non‐Polar Solvents","Scientific Report","backOffice","10.1002/cite.202100032","65003a2e9af97755a1fa02ed","Renaud Merlet and Louis Winnubst and Arian Nijmeijer and Mohammad Amirilargani and Ernst J. R. Sudhölter and Louis C. P. M. de Smet and Sara Salvador Cob and Pieter Vandezande and Matthieu Dorbec and Soraya Sluijter and Henk van Veen and Yvonne VanDelft and Ingrid Wienk and Petrus Cuperus and Subhalaxmi Behera and Yusak Hartanto and Ivo F. J. Vankelecom and Patrick de Wit","https://doi.org/10.1002/cite.202100032",0,"ISA/inorganic/dense","TUD-UT-MA-Twente(1)","Scientific report",,"[{""postTreatmentChemicalAgentConcentrationUnit"":[],""_id"":""6576f27ce2284937359914e6"",""postTreatment"":""Surface treatment"",""postTreatmentChemicalAgentSmiles"":""N/A"",""postTreatmentChemicalAgentConcentration"":""""}]",,2.92258064516129,90.625,"2109",0,,,,,,,,,,,,,,,,,,,,,,,,,,,,,,,,,,,,,,,,,,,,,,,,,,,,,,,,,,,,,,,,,,,,,,,,,,,,,"[]",,,,,,,,,,,,
"6576f27de2284937359914e9","2023-12-11T11:29:01.091Z","[]","[]","[]","[]",,,"[]","[]","[]","[]","[]","[]","[]","[]",,,,,false,"Crossflow",10,20,,"Heptane",,"9,10-Diphenylanthracene",330.42,303,"µmol/L",1,"[]",,,,true,false,"Accepted","[""Inorganic""]","[""Ceramics""]","[]","[]","[""Surface treatment""]","6576f21de228493735990b01","2023-12-11T11:27:25.624Z","2023-11-29T00:00:00.000Z","Comparing the Performance of Organic Solvent Nanofiltration Membranes in Non‐Polar Solvents","Scientific Report","backOffice","10.1002/cite.202100032","65003a2e9af97755a1fa02ed","Renaud Merlet and Louis Winnubst and Arian Nijmeijer and Mohammad Amirilargani and Ernst J. R. Sudhölter and Louis C. P. M. de Smet and Sara Salvador Cob and Pieter Vandezande and Matthieu Dorbec and Soraya Sluijter and Henk van Veen and Yvonne VanDelft and Ingrid Wienk and Petrus Cuperus and Subhalaxmi Behera and Yusak Hartanto and Ivo F. J. Vankelecom and Patrick de Wit","https://doi.org/10.1002/cite.202100032",0,"ISA/inorganic/dense","TUD-UT-MA-Twente(2)","Scientific report",,"[{""postTreatmentChemicalAgentConcentrationUnit"":[],""_id"":""6576f27de2284937359914ea"",""postTreatment"":""Surface treatment"",""postTreatmentChemicalAgentSmiles"":""N/A"",""postTreatmentChemicalAgentConcentration"":""""}]",,3.20645161290322,85,"2110",0,,,,,,,,,,,,,,,,,,,,,,,,,,,,,,,,,,,,,,,,,,,,,,,,,,,,,,,,,,,,,,,,,,,,,,,,,,,,,"[]",,,,,,,,,,,,
"6576f27de2284937359914ed","2023-12-11T11:29:01.217Z","[]","[]","[]","[]",,,"[]","[]","[]","[]","[]","[]","[]","[]",,,,,false,"Dead-end",10,20,,"Anisole",,"9,10-Diphenylanthracene",330.42,303,"µmol/L",1,"[]",,,,true,false,"Details required","[""ISA""]","[""Polyimide(Matrimid® 5218)""]","[]","[]","[""Crosslinking""]","6576f21de228493735990b01","2023-12-11T11:27:25.624Z","2023-11-29T00:00:00.000Z","Comparing the Performance of Organic Solvent Nanofiltration Membranes in Non‐Polar Solvents","Scientific Report","backOffice","10.1002/cite.202100032","65003a2e9af97755a1fa02ed","Renaud Merlet and Louis Winnubst and Arian Nijmeijer and Mohammad Amirilargani and Ernst J. R. Sudhölter and Louis C. P. M. de Smet and Sara Salvador Cob and Pieter Vandezande and Matthieu Dorbec and Soraya Sluijter and Henk van Veen and Yvonne VanDelft and Ingrid Wienk and Petrus Cuperus and Subhalaxmi Behera and Yusak Hartanto and Ivo F. J. Vankelecom and Patrick de Wit","https://doi.org/10.1002/cite.202100032",0,"ISA/inorganic/dense","KU-IP","Scientific report",,"[{""postTreatmentChemicalAgentConcentrationUnit"":[],""_id"":""6576f27de2284937359914ee"",""postTreatment"":""Crosslinking"",""postTreatmentChemicalAgentSmiles"":""N/A"",""postTreatmentChemicalAgentConcentration"":""""}]",,0.0909090909090909,9.25196850393701,"2111",0,,,,,,,,,,,,,,,,,,,,,,,,,,,,,,,,,,,,,,,,,,,,,,,,,,,,,,,,,,,,,,,,,,,,,,,,,,,,,"[]",,,,,,,,,,,,
"6576f27de2284937359914f1","2023-12-11T11:29:01.351Z","[]","[]","[]","[]",,,"[]","[]","[]","[]","[]","[]","[]","[]",,,,,false,"Dead-end",10,20,,"Anisole",,"Pentaerythritol tetra benzoate",552.59,3619,"µmol/L",1,"[]",,,,true,false,"Details required","[""ISA""]","[""Polyimide(Matrimid® 5218)""]","[]","[]","[""Crosslinking""]","6576f21de228493735990b01","2023-12-11T11:27:25.624Z","2023-11-29T00:00:00.000Z","Comparing the Performance of Organic Solvent Nanofiltration Membranes in Non‐Polar Solvents","Scientific Report","backOffice","10.1002/cite.202100032","65003a2e9af97755a1fa02ed","Renaud Merlet and Louis Winnubst and Arian Nijmeijer and Mohammad Amirilargani and Ernst J. R. Sudhölter and Louis C. P. M. de Smet and Sara Salvador Cob and Pieter Vandezande and Matthieu Dorbec and Soraya Sluijter and Henk van Veen and Yvonne VanDelft and Ingrid Wienk and Petrus Cuperus and Subhalaxmi Behera and Yusak Hartanto and Ivo F. J. Vankelecom and Patrick de Wit","https://doi.org/10.1002/cite.202100032",0,"ISA/inorganic/dense","KU-IP(1)","Scientific report",,"[{""postTreatmentChemicalAgentConcentrationUnit"":[],""_id"":""6576f27de2284937359914f2"",""postTreatment"":""Crosslinking"",""postTreatmentChemicalAgentSmiles"":""N/A"",""postTreatmentChemicalAgentConcentration"":""""}]",,0.12967409948542,5.43933054393305,"2112",0,,,,,,,,,,,,,,,,,,,,,,,,,,,,,,,,,,,,,,,,,,,,,,,,,,,,,,,,,,,,,,,,,,,,,,,,,,,,,"[]",,,,,,,,,,,,
"6576f27de2284937359914f5","2023-12-11T11:29:01.513Z","[]","[]","[]","[]",,,"[]","[]","[]","[]","[]","[]","[]","[]",,,,,false,"Dead-end",10,20,,"Xylene",,"Pentaerythritol tetra benzoate",552.59,3619,"µmol/L",1,"[]",,,,true,false,"Details required","[""ISA""]","[""Polyimide(Matrimid® 5218)""]","[]","[]","[""Crosslinking""]","6576f21de228493735990b01","2023-12-11T11:27:25.624Z","2023-11-29T00:00:00.000Z","Comparing the Performance of Organic Solvent Nanofiltration Membranes in Non‐Polar Solvents","Scientific Report","backOffice","10.1002/cite.202100032","65003a2e9af97755a1fa02ed","Renaud Merlet and Louis Winnubst and Arian Nijmeijer and Mohammad Amirilargani and Ernst J. R. Sudhölter and Louis C. P. M. de Smet and Sara Salvador Cob and Pieter Vandezande and Matthieu Dorbec and Soraya Sluijter and Henk van Veen and Yvonne VanDelft and Ingrid Wienk and Petrus Cuperus and Subhalaxmi Behera and Yusak Hartanto and Ivo F. J. Vankelecom and Patrick de Wit","https://doi.org/10.1002/cite.202100032",0,"ISA/inorganic/dense","KU-IP(2)","Scientific report",,"[{""postTreatmentChemicalAgentConcentrationUnit"":[],""_id"":""6576f27de2284937359914f6"",""postTreatment"":""Crosslinking"",""postTreatmentChemicalAgentSmiles"":""N/A"",""postTreatmentChemicalAgentConcentration"":""""}]",,0.571183533447684,33.2635919419292,"2113",0,,,,,,,,,,,,,,,,,,,,,,,,,,,,,,,,,,,,,,,,,,,,,,,,,,,,,,,,,,,,,,,,,,,,,,,,,,,,,"[]",,,,,,,,,,,,
"6576f27de2284937359914f9","2023-12-11T11:29:01.665Z","[]","[]","[]","[]",,,"[]","[]","[]","[]","[]","[]","[]","[]",,,,,false,"Dead-end",10,20,,"Anisole",,"9,10-Diphenylanthracene",330.42,303,"µmol/L",1,"[]",,,,true,false,"Accepted","[""Inorganic""]","[""Ceramics""]","[]","[]","[""Surface treatment""]","6576f21de228493735990b01","2023-12-11T11:27:25.624Z","2023-11-29T00:00:00.000Z","Comparing the Performance of Organic Solvent Nanofiltration Membranes in Non‐Polar Solvents","Scientific Report","backOffice","10.1002/cite.202100032","65003a2e9af97755a1fa02ed","Renaud Merlet and Louis Winnubst and Arian Nijmeijer and Mohammad Amirilargani and Ernst J. R. Sudhölter and Louis C. P. M. de Smet and Sara Salvador Cob and Pieter Vandezande and Matthieu Dorbec and Soraya Sluijter and Henk van Veen and Yvonne VanDelft and Ingrid Wienk and Petrus Cuperus and Subhalaxmi Behera and Yusak Hartanto and Ivo F. J. Vankelecom and Patrick de Wit","https://doi.org/10.1002/cite.202100032",0,"ISA/inorganic/dense","ECN-PDMS","Scientific report",,"[{""postTreatmentChemicalAgentConcentrationUnit"":[],""_id"":""6576f27de2284937359914fa"",""postTreatment"":""Surface treatment"",""postTreatmentChemicalAgentSmiles"":""N/A"",""postTreatmentChemicalAgentConcentration"":""""}]",,0.567741935483871,36.6666603088378,"2114",0,,,,,,,,,,,,,,,,,,,,,,,,,,,,,,,,,,,,,,,,,,,,,,,,,,,,,,,,,,,,,,,,,,,,,,,,,,,,,"[]",,,,,,,,,,,,
"6576f27de2284937359914fd","2023-12-11T11:29:01.785Z","[]","[]","[]","[]",,,"[]","[]","[]","[]","[]","[]","[]","[]",,,,,false,"Dead-end",10,20,,"Xylene",,"Pentaerythritol tetra benzoate",552.59,3619,"µmol/L",1,"[]",,,,true,false,"Accepted","[""Inorganic""]","[""Ceramics""]","[]","[]","[""Surface treatment""]","6576f21de228493735990b01","2023-12-11T11:27:25.624Z","2023-11-29T00:00:00.000Z","Comparing the Performance of Organic Solvent Nanofiltration Membranes in Non‐Polar Solvents","Scientific Report","backOffice","10.1002/cite.202100032","65003a2e9af97755a1fa02ed","Renaud Merlet and Louis Winnubst and Arian Nijmeijer and Mohammad Amirilargani and Ernst J. R. Sudhölter and Louis C. P. M. de Smet and Sara Salvador Cob and Pieter Vandezande and Matthieu Dorbec and Soraya Sluijter and Henk van Veen and Yvonne VanDelft and Ingrid Wienk and Petrus Cuperus and Subhalaxmi Behera and Yusak Hartanto and Ivo F. J. Vankelecom and Patrick de Wit","https://doi.org/10.1002/cite.202100032",0,"ISA/inorganic/dense","ECN-PI","Scientific report",,"[{""postTreatmentChemicalAgentConcentrationUnit"":[],""_id"":""6576f27de2284937359914fe"",""postTreatment"":""Surface treatment"",""postTreatmentChemicalAgentSmiles"":""N/A"",""postTreatmentChemicalAgentConcentration"":""""}]",,0.0257289879931389,59.6234245779125,"2115",0,,,,,,,,,,,,,,,,,,,,,,,,,,,,,,,,,,,,,,,,,,,,,,,,,,,,,,,,,,,,,,,,,,,,,,,,,,,,,"[]",,,,,,,,,,,,
"6576f27ee228493735991502","2023-12-11T11:29:02.306Z","[""1-Methyl-2-pyrrolidinone (NMP)"",""Tetrahydrofuran (THF)""]","[""water""]","[]","[]","15","250","[]","[]","[]","[]","[]","[]","[]","[]",,,,,false,"Dead-end",5,25,,"Isopropanol (IPA)","Dye","Rose Bengal (disodium salt)",1017.64,250,"µmol/L",1,"[]",,,,true,false,"Accepted","[""ISA""]","[]","[]","[]","[""None""]","6576f27ee228493735991500","2023-12-11T11:29:02.184Z","2023-10-10T00:00:00.000Z","Preparation parameters influencing the performance of SRNF membranes cast from polyimide solutions via SEPPI","Scientific Report","backOffice","10.1016/j.seppur.2008.11.010","65003a2e9af97755a1fa02ed","Pieter Vandezande and Lieven E.M. Gevers and Pierre A. Jacobs and Ivo F.J. Vankelecom","https://doi.org/10.1016/j.seppur.2008.11.010",0,"ISA/inorganic/dense","PI-based SEPPI (unfilled)","Scientific report",,"[{""postTreatmentChemicalAgentConcentrationUnit"":[],""_id"":""6576f27ee228493735991503"",""postTreatment"":""None"",""postTreatmentChemicalAgentSmiles"":""N/A"",""postTreatmentChemicalAgentConcentration"":""""}]",,7.06471816283924,42.7974947807933,"2116",0,,,,,,,"75:25",,,,,,,,,,,,,,,,,,,,,,,,,,,,,,,,,,,,,,,,,,,,,,,,,,,,,,,,,,,,,,,,,,,,,,"[]",,,,,,,,,,,,
"6576f27ee228493735991506","2023-12-11T11:29:02.439Z","[""1-Methyl-2-pyrrolidinone (NMP)"",""Tetrahydrofuran (THF)""]","[""water""]","[]","[]","15","250","[]","[]","[]","[]","[]","[]","[]","[]",,,,,false,"Dead-end",5,25,,"Isopropanol (IPA)","Dye","Rose Bengal (disodium salt)",1017.64,250,"µmol/L",1,"[]",,,,true,false,"Accepted","[""ISA""]","[]","[]","[]","[""None""]","6576f27ee228493735991500","2023-12-11T11:29:02.184Z","2023-10-10T00:00:00.000Z","Preparation parameters influencing the performance of SRNF membranes cast from polyimide solutions via SEPPI","Scientific Report","backOffice","10.1016/j.seppur.2008.11.010","65003a2e9af97755a1fa02ed","Pieter Vandezande and Lieven E.M. Gevers and Pierre A. Jacobs and Ivo F.J. Vankelecom","https://doi.org/10.1016/j.seppur.2008.11.010",0,"ISA/inorganic/dense","PI-based SEPPI(1)","Scientific report",,"[{""postTreatmentChemicalAgentConcentrationUnit"":[],""_id"":""6576f27ee228493735991507"",""postTreatment"":""None"",""postTreatmentChemicalAgentSmiles"":""N/A"",""postTreatmentChemicalAgentConcentration"":""""}]",,1.41962421711899,52.1920668058455,"2117",0,,,,,,,"75:25",,,,,,,,,,,,,,,,,,,,,,,,,,,,,,,,,,,,,,,,,,,,,,,,,,,,,,,,,,,,,,,,,,,,,,"[]",,,,,,,,,,,,
"6576f27ee22849373599150a","2023-12-11T11:29:02.565Z","[""1-Methyl-2-pyrrolidinone (NMP)"",""Tetrahydrofuran (THF)""]","[""water""]","[]","[]","15","250","[]","[]","[]","[]","[]","[]","[]","[]",,,,,false,"Dead-end",5,25,,"Isopropanol (IPA)","Dye","Rose Bengal (disodium salt)",1017.64,250,"µmol/L",1,"[]",,,,true,false,"Accepted","[""ISA""]","[]","[]","[]","[""None""]","6576f27ee228493735991500","2023-12-11T11:29:02.184Z","2023-10-10T00:00:00.000Z","Preparation parameters influencing the performance of SRNF membranes cast from polyimide solutions via SEPPI","Scientific Report","backOffice","10.1016/j.seppur.2008.11.010","65003a2e9af97755a1fa02ed","Pieter Vandezande and Lieven E.M. Gevers and Pierre A. Jacobs and Ivo F.J. Vankelecom","https://doi.org/10.1016/j.seppur.2008.11.010",0,"ISA/inorganic/dense","PI-based SEPPI(2)","Scientific report",,"[{""postTreatmentChemicalAgentConcentrationUnit"":[],""_id"":""6576f27ee22849373599150b"",""postTreatment"":""None"",""postTreatmentChemicalAgentSmiles"":""N/A"",""postTreatmentChemicalAgentConcentration"":""""}]",,0.450939457202505,91.2317327766179,"2118",0,,,,,,,"75:25",,,,,,,,,,,,,,,,,,,,,,,,,,,,,,,,,,,,,,,,,,,,,,,,,,,,,,,,,,,,,,,,,,,,,,"[]",,,,,,,,,,,,
"6576f27ee22849373599150e","2023-12-11T11:29:02.712Z","[""1-Methyl-2-pyrrolidinone (NMP)"",""Tetrahydrofuran (THF)""]","[""water""]","[]","[]","15","250","[]","[]","[]","[]","[]","[]","[]","[]",,,,,false,"Dead-end",5,25,,"Isopropanol (IPA)","Dye","Rose Bengal (disodium salt)",1017.64,250,"µmol/L",1,"[]",,,,true,false,"Accepted","[""ISA""]","[]","[]","[]","[""None""]","6576f27ee228493735991500","2023-12-11T11:29:02.184Z","2023-10-10T00:00:00.000Z","Preparation parameters influencing the performance of SRNF membranes cast from polyimide solutions via SEPPI","Scientific Report","backOffice","10.1016/j.seppur.2008.11.010","65003a2e9af97755a1fa02ed","Pieter Vandezande and Lieven E.M. Gevers and Pierre A. Jacobs and Ivo F.J. Vankelecom","https://doi.org/10.1016/j.seppur.2008.11.010",0,"ISA/inorganic/dense","PI-based SEPPI(3)","Scientific report",,"[{""postTreatmentChemicalAgentConcentrationUnit"":[],""_id"":""6576f27ee22849373599150f"",""postTreatment"":""None"",""postTreatmentChemicalAgentSmiles"":""N/A"",""postTreatmentChemicalAgentConcentration"":""""}]",,0.417536534446764,99.7912317327766,"2119",0,,,,,,,"75:25",,,,,,,,,,,,,,,,,,,,,,,,,,,,,,,,,,,,,,,,,,,,,,,,,,,,,,,,,,,,,,,,,,,,,,"[]",,,,,,,,,,,,
"6576f27ee228493735991512","2023-12-11T11:29:02.858Z","[""1-Methyl-2-pyrrolidinone (NMP)"",""Tetrahydrofuran (THF)""]","[""water""]","[]","[]","15","250","[]","[]","[]","[]","[]","[]","[]","[]",,,,,false,"Dead-end",5,25,,"Isopropanol (IPA)","Dye","Rose Bengal (disodium salt)",1017.64,250,"µmol/L",1,"[]",,,,true,false,"Accepted","[""ISA""]","[]","[]","[]","[""None""]","6576f27ee228493735991500","2023-12-11T11:29:02.184Z","2023-10-10T00:00:00.000Z","Preparation parameters influencing the performance of SRNF membranes cast from polyimide solutions via SEPPI","Scientific Report","backOffice","10.1016/j.seppur.2008.11.010","65003a2e9af97755a1fa02ed","Pieter Vandezande and Lieven E.M. Gevers and Pierre A. Jacobs and Ivo F.J. Vankelecom","https://doi.org/10.1016/j.seppur.2008.11.010",0,"ISA/inorganic/dense","PI-based SEPPI(4)","Scientific report",,"[{""postTreatmentChemicalAgentConcentrationUnit"":[],""_id"":""6576f27ee228493735991513"",""postTreatment"":""None"",""postTreatmentChemicalAgentSmiles"":""N/A"",""postTreatmentChemicalAgentConcentration"":""""}]",,0.183716075156576,100,"2120",0,,,,,,,"75:25",,,,,,,,,,,,,,,,,,,,,,,,,,,,,,,,,,,,,,,,,,,,,,,,,,,,,,,,,,,,,,,,,,,,,,"[]",,,,,,,,,,,,
"6576f27ee228493735991516","2023-12-11T11:29:02.991Z","[""1-Methyl-2-pyrrolidinone (NMP)"",""Tetrahydrofuran (THF)""]","[""water""]","[]","[]","15","250","[]","[]","[]","[]","[]","[]","[]","[]",,,,,false,"Dead-end",5,25,,"Isopropanol (IPA)","Dye","Rose Bengal (disodium salt)",1017.64,250,"µmol/L",1,"[]",,,,true,false,"Accepted","[""ISA""]","[]","[]","[]","[""None""]","6576f27ee228493735991500","2023-12-11T11:29:02.184Z","2023-10-10T00:00:00.000Z","Preparation parameters influencing the performance of SRNF membranes cast from polyimide solutions via SEPPI","Scientific Report","backOffice","10.1016/j.seppur.2008.11.010","65003a2e9af97755a1fa02ed","Pieter Vandezande and Lieven E.M. Gevers and Pierre A. Jacobs and Ivo F.J. Vankelecom","https://doi.org/10.1016/j.seppur.2008.11.010",0,"ISA/inorganic/dense","PI-based SEPPI(5)","Scientific report",,"[{""postTreatmentChemicalAgentConcentrationUnit"":[],""_id"":""6576f27ee228493735991517"",""postTreatment"":""None"",""postTreatmentChemicalAgentSmiles"":""N/A"",""postTreatmentChemicalAgentConcentration"":""""}]",,0.183716075156576,100,"2121",0,,,,,,,"75:25",,,,,,,,,,,,,,,,,,,,,,,,,,,,,,,,,,,,,,,,,,,,,,,,,,,,,,,,,,,,,,,,,,,,,,"[]",,,,,,,,,,,,
"6576f27fe22849373599151a","2023-12-11T11:29:03.180Z","[""1-Methyl-2-pyrrolidinone (NMP)"",""Tetrahydrofuran (THF)""]","[""water""]","[]","[]","15","250","[]","[]","[]","[]","[]","[]","[]","[]",,,,,false,"Dead-end",5,25,,"Isopropanol (IPA)","Dye","Rose Bengal (disodium salt)",1017.64,250,"µmol/L",1,"[]",,,,true,false,"Accepted","[""ISA""]","[]","[]","[]","[""None""]","6576f27ee228493735991500","2023-12-11T11:29:02.184Z","2023-10-10T00:00:00.000Z","Preparation parameters influencing the performance of SRNF membranes cast from polyimide solutions via SEPPI","Scientific Report","backOffice","10.1016/j.seppur.2008.11.010","65003a2e9af97755a1fa02ed","Pieter Vandezande and Lieven E.M. Gevers and Pierre A. Jacobs and Ivo F.J. Vankelecom","https://doi.org/10.1016/j.seppur.2008.11.010",0,"ISA/inorganic/dense","PI-4-NT","Scientific report",,"[{""postTreatmentChemicalAgentConcentrationUnit"":[],""_id"":""6576f27fe22849373599151b"",""postTreatment"":""None"",""postTreatmentChemicalAgentSmiles"":""N/A"",""postTreatmentChemicalAgentConcentration"":""""}]",,0.45,78,"2122",0,,,,,,,"75:25",,,,,,,,,,,,,,,,,,,,,,,,,,,,,,,,,,,,,,,,,,,,,,,,,,,,,,,,,,,,,,,,,,,,,,"[]",,,,,,,,,,,,
"6576f27fe22849373599151e","2023-12-11T11:29:03.342Z","[""1-Methyl-2-pyrrolidinone (NMP)"",""Tetrahydrofuran (THF)""]","[""water""]","[]","[]","15","250","[]","[]","[]","[]","[]","[]","[]","[]",,,,,false,"Dead-end",5,25,,"Isopropanol (IPA)","Dye","Rose Bengal (disodium salt)",1017.64,250,"µmol/L",1,"[]",,,,true,false,"Accepted","[""ISA""]","[]","[]","[]","[""Drying""]","6576f27ee228493735991500","2023-12-11T11:29:02.184Z","2023-10-10T00:00:00.000Z","Preparation parameters influencing the performance of SRNF membranes cast from polyimide solutions via SEPPI","Scientific Report","backOffice","10.1016/j.seppur.2008.11.010","65003a2e9af97755a1fa02ed","Pieter Vandezande and Lieven E.M. Gevers and Pierre A. Jacobs and Ivo F.J. Vankelecom","https://doi.org/10.1016/j.seppur.2008.11.010",0,"ISA/inorganic/dense","PI-4-Air","Scientific report",,"[{""postTreatmentChemicalAgentConcentrationUnit"":[],""_id"":""6576f27fe22849373599151f"",""postTreatment"":""Drying"",""postTreatmentChemicalAgentSmiles"":""N/A"",""postTreatmentChemicalAgentConcentration"":""""}]",,0.38,99,"2123",0,,,,,,,"75:25",,,,,,,,,,,,,,,,,,,,,,,,,,,,,,,,,,,,,,,,,,,,,,,,,,,,,,,,,,,,,,,,,,,,,,"[]",,,,,,,,,,,,
"6576f27fe228493735991523","2023-12-11T11:29:03.481Z","[""1-Methyl-2-pyrrolidinone (NMP)"",""Tetrahydrofuran (THF)""]","[""water""]","[]","[]","15","250","[]","[]","[]","[]","[]","[]","[]","[]",,,,,false,"Dead-end",5,25,,"Isopropanol (IPA)","Dye","Rose Bengal (disodium salt)",1017.64,250,"µmol/L",1,"[]",,,,true,false,"Accepted","[""ISA""]","[]","[]","[]","[""Drying"",""Additive use""]","6576f27ee228493735991500","2023-12-11T11:29:02.184Z","2023-10-10T00:00:00.000Z","Preparation parameters influencing the performance of SRNF membranes cast from polyimide solutions via SEPPI","Scientific Report","backOffice","10.1016/j.seppur.2008.11.010","65003a2e9af97755a1fa02ed","Pieter Vandezande and Lieven E.M. Gevers and Pierre A. Jacobs and Ivo F.J. Vankelecom","https://doi.org/10.1016/j.seppur.2008.11.010",0,"ISA/inorganic/dense","PI-4-Oil","Scientific report",,"[{""postTreatmentChemicalAgentConcentrationUnit"":[],""_id"":""6576f27fe228493735991524"",""postTreatment"":""Drying"",""postTreatmentChemicalAgentSmiles"":""N/A"",""postTreatmentChemicalAgentConcentration"":""""},{""postTreatmentChemicalAgentConcentrationUnit"":[""v%"",""v%"",""v%""],""_id"":""6576f27fe228493735991525"",""postTreatment"":""Additive use"",""postTreatmentChemicalAgentSmiles"":""CC1=CC=CC=C1; CC(C)CC(=O)C; C1=CC=C(C=C1)N=NC2=C(C=CC3=CC(=CC(=C32)S(=O)(=O)[O-])S(=O)(=O)[O-])O.[Na+].[Na+]"",""postTreatmentChemicalAgentConcentration"":""40 ;  40 ;  20""}]",,0.52,99,"2124",0,,,,,,,"75:25",,,,,,,,,,,,,,,,,,,,,,,,,,,,,,,,,,,,,,,,,,,,,,,,,,,,,,,,,,,,,,,,,,,,,,"[]",,,,,,,,,,,,
"6576f27fe228493735991529","2023-12-11T11:29:03.604Z","[""1-Methyl-2-pyrrolidinone (NMP)"",""Tetrahydrofuran (THF)""]","[""water""]","[]","[]","15","250","[]","[]","[]","[]","[]","[]","[]","[]",,,,,false,"Dead-end",5,25,,"Isopropanol (IPA)","Dye","Disperse red 1",314.34,250,"µmol/L",1,"[]",,,,true,false,"Accepted","[""ISA""]","[]","[]","[]","[""Drying"",""Additive use""]","6576f27ee228493735991500","2023-12-11T11:29:02.184Z","2023-10-10T00:00:00.000Z","Preparation parameters influencing the performance of SRNF membranes cast from polyimide solutions via SEPPI","Scientific Report","backOffice","10.1016/j.seppur.2008.11.010","65003a2e9af97755a1fa02ed","Pieter Vandezande and Lieven E.M. Gevers and Pierre A. Jacobs and Ivo F.J. Vankelecom","https://doi.org/10.1016/j.seppur.2008.11.010",0,"ISA/inorganic/dense","PI-4-Oil-drying T(25 C)","Scientific report",,"[{""postTreatmentChemicalAgentConcentrationUnit"":[],""_id"":""6576f27fe22849373599152a"",""postTreatment"":""Drying"",""postTreatmentChemicalAgentSmiles"":""N/A"",""postTreatmentChemicalAgentConcentration"":""""},{""postTreatmentChemicalAgentConcentrationUnit"":[""v%"",""v%"",""v%""],""_id"":""6576f27fe22849373599152b"",""postTreatment"":""Additive use"",""postTreatmentChemicalAgentSmiles"":""CC1=CC=CC=C1; CC(C)CC(=O)C; C1=CC=C(C=C1)N=NC2=C(C=CC3=CC(=CC(=C32)S(=O)(=O)[O-])S(=O)(=O)[O-])O.[Na+].[Na+]"",""postTreatmentChemicalAgentConcentration"":""40 ;  40 ;  20""}]",,0.295971978984238,99.6472663139329,"2125",0,,,,,,,"75:25",,,,,,,,,,,,,,,,,,,,,,,,,,,,,,,,,,,,,,,,,,,,,,,,,,,,,,,,,,,,,,,,,,,,,,"[]",,,,,,,,,,,,
"6576f27fe22849373599152f","2023-12-11T11:29:03.748Z","[""1-Methyl-2-pyrrolidinone (NMP)"",""Tetrahydrofuran (THF)""]","[""water""]","[]","[]","15","250","[]","[]","[]","[]","[]","[]","[]","[]",,,,,false,"Dead-end",5,25,,"Isopropanol (IPA)","Dye","Disperse red 1",314.34,250,"µmol/L",1,"[]",,,,true,false,"Accepted","[""ISA""]","[]","[]","[]","[""Drying"",""Additive use""]","6576f27ee228493735991500","2023-12-11T11:29:02.184Z","2023-10-10T00:00:00.000Z","Preparation parameters influencing the performance of SRNF membranes cast from polyimide solutions via SEPPI","Scientific Report","backOffice","10.1016/j.seppur.2008.11.010","65003a2e9af97755a1fa02ed","Pieter Vandezande and Lieven E.M. Gevers and Pierre A. Jacobs and Ivo F.J. Vankelecom","https://doi.org/10.1016/j.seppur.2008.11.010",0,"ISA/inorganic/dense","PI-4-Oil-drying T(55 C)","Scientific report",,"[{""postTreatmentChemicalAgentConcentrationUnit"":[],""_id"":""6576f27fe228493735991530"",""postTreatment"":""Drying"",""postTreatmentChemicalAgentSmiles"":""N/A"",""postTreatmentChemicalAgentConcentration"":""""},{""postTreatmentChemicalAgentConcentrationUnit"":[""v%"",""v%"",""v%""],""_id"":""6576f27fe228493735991531"",""postTreatment"":""Additive use"",""postTreatmentChemicalAgentSmiles"":""CC1=CC=CC=C1; CC(C)CC(=O)C; C1=CC=C(C=C1)N=NC2=C(C=CC3=CC(=CC(=C32)S(=O)(=O)[O-])S(=O)(=O)[O-])O.[Na+].[Na+]"",""postTreatmentChemicalAgentConcentration"":""40 ;  40 ;  20""}]",,0.467600700525394,97.7072310405643,"2126",0,,,,,,,"75:25",,,,,,,,,,,,,,,,,,,,,,,,,,,,,,,,,,,,,,,,,,,,,,,,,,,,,,,,,,,,,,,,,,,,,,"[]",,,,,,,,,,,,
"6576f27fe228493735991535","2023-12-11T11:29:03.902Z","[""1-Methyl-2-pyrrolidinone (NMP)"",""Tetrahydrofuran (THF)""]","[""water""]","[]","[]","15","250","[]","[]","[]","[]","[]","[]","[]","[]",,,,,false,"Dead-end",5,25,,"Isopropanol (IPA)","Dye","Disperse red 1",314.34,250,"µmol/L",1,"[]",,,,true,false,"Accepted","[""ISA""]","[]","[]","[]","[""Drying"",""Additive use""]","6576f27ee228493735991500","2023-12-11T11:29:02.184Z","2023-10-10T00:00:00.000Z","Preparation parameters influencing the performance of SRNF membranes cast from polyimide solutions via SEPPI","Scientific Report","backOffice","10.1016/j.seppur.2008.11.010","65003a2e9af97755a1fa02ed","Pieter Vandezande and Lieven E.M. Gevers and Pierre A. Jacobs and Ivo F.J. Vankelecom","https://doi.org/10.1016/j.seppur.2008.11.010",0,"ISA/inorganic/dense","PI-4-Oil-drying T(65 C)","Scientific report",,"[{""postTreatmentChemicalAgentConcentrationUnit"":[],""_id"":""6576f27fe228493735991536"",""postTreatment"":""Drying"",""postTreatmentChemicalAgentSmiles"":""N/A"",""postTreatmentChemicalAgentConcentration"":""""},{""postTreatmentChemicalAgentConcentrationUnit"":[""v%"",""v%"",""v%""],""_id"":""6576f27fe228493735991537"",""postTreatment"":""Additive use"",""postTreatmentChemicalAgentSmiles"":""CC1=CC=CC=C1; CC(C)CC(=O)C; C1=CC=C(C=C1)N=NC2=C(C=CC3=CC(=CC(=C32)S(=O)(=O)[O-])S(=O)(=O)[O-])O.[Na+].[Na+]"",""postTreatmentChemicalAgentConcentration"":""40 ;  40 ;  20""}]",,0.569176882661996,98.5890652557319,"2127",0,,,,,,,"75:25",,,,,,,,,,,,,,,,,,,,,,,,,,,,,,,,,,,,,,,,,,,,,,,,,,,,,,,,,,,,,,,,,,,,,,"[]",,,,,,,,,,,,
