Repository: BAMresearch/onf-database

This repository belongs to the the publication "Revealing structure-property-performance relationships of organic solvent nanofiltration membranes using a FAIR, open-access database" published in ADD JOURNAL (DOI). 
It uses a dataset derived from The Open Membrane Database (https://openmembranedatabase.org/). The access date was April 8th 2025. The original dataset is in the repository as OMD_SRNF_2025-04-08.csv file.

The main researchers involved in the study are Sarah Glass (ORCID: 0000-0002-0625-0057), Petra Merten (no ORCID available), Torsten Brinkmann (ORCID: 0000-0002-5114-6259) and Volkan Filiz (ORCID: 0000-0003-0239-8641). 

The repository contains 5 Python files:

File: OMD_SRNF_2025-04-08.csv (part 78 of 184)
"6576f280e22849373599153b","2023-12-11T11:29:04.043Z","[""1-Methyl-2-pyrrolidinone (NMP)"",""Tetrahydrofuran (THF)""]","[""water""]","[]","[]","15","250","[]","[]","[]","[]","[]","[]","[]","[]",,,,,false,"Dead-end",5,25,,"Isopropanol (IPA)","Dye","Disperse red 1",314.34,250,"µmol/L",1,"[]",,,,true,false,"Accepted","[""ISA""]","[]","[]","[]","[""Drying"",""Additive use""]","6576f27ee228493735991500","2023-12-11T11:29:02.184Z","2023-10-10T00:00:00.000Z","Preparation parameters influencing the performance of SRNF membranes cast from polyimide solutions via SEPPI","Scientific Report","backOffice","10.1016/j.seppur.2008.11.010","65003a2e9af97755a1fa02ed","Pieter Vandezande and Lieven E.M. Gevers and Pierre A. Jacobs and Ivo F.J. Vankelecom","https://doi.org/10.1016/j.seppur.2008.11.010",0,"ISA/inorganic/dense","PI-4-Oil-drying T(80 C)","Scientific report",,"[{""postTreatmentChemicalAgentConcentrationUnit"":[],""_id"":""6576f280e22849373599153c"",""postTreatment"":""Drying"",""postTreatmentChemicalAgentSmiles"":""N/A"",""postTreatmentChemicalAgentConcentration"":""""},{""postTreatmentChemicalAgentConcentrationUnit"":[""v%"",""v%"",""v%""],""_id"":""6576f280e22849373599153d"",""postTreatment"":""Additive use"",""postTreatmentChemicalAgentSmiles"":""CC1=CC=CC=C1; CC(C)CC(=O)C; C1=CC=C(C=C1)N=NC2=C(C=CC3=CC(=CC(=C32)S(=O)(=O)[O-])S(=O)(=O)[O-])O.[Na+].[Na+]"",""postTreatmentChemicalAgentConcentration"":""40 ;  40 ;  20""}]",,0.409807355516637,99.1181657848324,"2128",0,,,,,,,"75:25",,,,,,,,,,,,,,,,,,,,,,,,,,,,,,,,,,,,,,,,,,,,,,,,,,,,,,,,,,,,,,,,,,,,,,"[]",,,,,,,,,,,,
"6576f280e228493735991541","2023-12-11T11:29:04.179Z","[""1-Methyl-2-pyrrolidinone (NMP)"",""Tetrahydrofuran (THF)""]","[""water""]","[]","[]","15","250","[]","[]","[]","[]","[]","[]","[]","[]",,,,,false,"Dead-end",5,25,,"Isopropanol (IPA)","Dye","Disperse red 1",314.34,250,"µmol/L",1,"[]",,,,true,false,"Accepted","[""ISA""]","[]","[]","[]","[""Drying"",""Additive use""]","6576f27ee228493735991500","2023-12-11T11:29:02.184Z","2023-10-10T00:00:00.000Z","Preparation parameters influencing the performance of SRNF membranes cast from polyimide solutions via SEPPI","Scientific Report","backOffice","10.1016/j.seppur.2008.11.010","65003a2e9af97755a1fa02ed","Pieter Vandezande and Lieven E.M. Gevers and Pierre A. Jacobs and Ivo F.J. Vankelecom","https://doi.org/10.1016/j.seppur.2008.11.010",0,"ISA/inorganic/dense","PI-4-Oil-drying T(95 C)","Scientific report",,"[{""postTreatmentChemicalAgentConcentrationUnit"":[],""_id"":""6576f280e228493735991542"",""postTreatment"":""Drying"",""postTreatmentChemicalAgentSmiles"":""N/A"",""postTreatmentChemicalAgentConcentration"":""""},{""postTreatmentChemicalAgentConcentrationUnit"":[""v%"",""v%"",""v%""],""_id"":""6576f280e228493735991543"",""postTreatment"":""Additive use"",""postTreatmentChemicalAgentSmiles"":""CC1=CC=CC=C1; CC(C)CC(=O)C; C1=CC=C(C=C1)N=NC2=C(C=CC3=CC(=CC(=C32)S(=O)(=O)[O-])S(=O)(=O)[O-])O.[Na+].[Na+]"",""postTreatmentChemicalAgentConcentration"":""40 ;  40 ;  20""}]",,0.166374781085814,98.7654320987654,"2129",0,,,,,,,"75:25",,,,,,,,,,,,,,,,,,,,,,,,,,,,,,,,,,,,,,,,,,,,,,,,,,,,,,,,,,,,,,,,,,,,,,"[]",,,,,,,,,,,,
"6576f280e228493735991547","2023-12-11T11:29:04.312Z","[""1-Methyl-2-pyrrolidinone (NMP)"",""Tetrahydrofuran (THF)""]","[""water""]","[]","[]","15","250","[]","[]","[]","[]","[]","[]","[]","[]",,,,,false,"Dead-end",5,25,,"Isopropanol (IPA)","Dye","Disperse red 1",314.34,250,"µmol/L",1,"[]",,,,true,false,"Accepted","[""ISA""]","[]","[]","[]","[""Drying"",""Additive use""]","6576f27ee228493735991500","2023-12-11T11:29:02.184Z","2023-10-10T00:00:00.000Z","Preparation parameters influencing the performance of SRNF membranes cast from polyimide solutions via SEPPI","Scientific Report","backOffice","10.1016/j.seppur.2008.11.010","65003a2e9af97755a1fa02ed","Pieter Vandezande and Lieven E.M. Gevers and Pierre A. Jacobs and Ivo F.J. Vankelecom","https://doi.org/10.1016/j.seppur.2008.11.010",0,"ISA/inorganic/dense","PI-4-Oil-drying T(65 C)-Evapoartion t(60)","Scientific report",,"[{""postTreatmentChemicalAgentConcentrationUnit"":[],""_id"":""6576f280e228493735991548"",""postTreatment"":""Drying"",""postTreatmentChemicalAgentSmiles"":""N/A"",""postTreatmentChemicalAgentConcentration"":""""},{""postTreatmentChemicalAgentConcentrationUnit"":[""v%"",""v%"",""v%""],""_id"":""6576f280e228493735991549"",""postTreatment"":""Additive use"",""postTreatmentChemicalAgentSmiles"":""CC1=CC=CC=C1; CC(C)CC(=O)C; C1=CC=C(C=C1)N=NC2=C(C=CC3=CC(=CC(=C32)S(=O)(=O)[O-])S(=O)(=O)[O-])O.[Na+].[Na+]"",""postTreatmentChemicalAgentConcentration"":""40 ;  40 ;  20""}]",,1.53170731707317,34.6405228758169,"2130",0,,,,,,,"75:25",,,,,,,,,,,,,,,,,,,,,,,,,,,,,,,,,,,,,,,,,,,,,,,,,,,,,,,,,,,,,,,,,,,,,,"[]",,,,,,,,,,,,
"6576f280e22849373599154d","2023-12-11T11:29:04.468Z","[""1-Methyl-2-pyrrolidinone (NMP)"",""Tetrahydrofuran (THF)""]","[""water""]","[]","[]","15","250","[]","[]","[]","[]","[]","[]","[]","[]",,,,,false,"Dead-end",5,25,,"Isopropanol (IPA)","Dye","Disperse red 1",314.34,250,"µmol/L",1,"[]",,,,true,false,"Accepted","[""ISA""]","[]","[]","[]","[""Drying"",""Additive use""]","6576f27ee228493735991500","2023-12-11T11:29:02.184Z","2023-10-10T00:00:00.000Z","Preparation parameters influencing the performance of SRNF membranes cast from polyimide solutions via SEPPI","Scientific Report","backOffice","10.1016/j.seppur.2008.11.010","65003a2e9af97755a1fa02ed","Pieter Vandezande and Lieven E.M. Gevers and Pierre A. Jacobs and Ivo F.J. Vankelecom","https://doi.org/10.1016/j.seppur.2008.11.010",0,"ISA/inorganic/dense","PI-4-Oil-drying T(65 C)-Evapoartion t(90)","Scientific report",,"[{""postTreatmentChemicalAgentConcentrationUnit"":[],""_id"":""6576f280e22849373599154e"",""postTreatment"":""Drying"",""postTreatmentChemicalAgentSmiles"":""N/A"",""postTreatmentChemicalAgentConcentration"":""""},{""postTreatmentChemicalAgentConcentrationUnit"":[""v%"",""v%"",""v%""],""_id"":""6576f280e22849373599154f"",""postTreatment"":""Additive use"",""postTreatmentChemicalAgentSmiles"":""CC1=CC=CC=C1; CC(C)CC(=O)C; C1=CC=C(C=C1)N=NC2=C(C=CC3=CC(=CC(=C32)S(=O)(=O)[O-])S(=O)(=O)[O-])O.[Na+].[Na+]"",""postTreatmentChemicalAgentConcentration"":""40 ;  40 ;  20""}]",,1.11544715447154,35.2941176470588,"2131",0,,,,,,,"75:25",,,,,,,,,,,,,,,,,,,,,,,,,,,,,,,,,,,,,,,,,,,,,,,,,,,,,,,,,,,,,,,,,,,,,,"[]",,,,,,,,,,,,
"6576f280e228493735991553","2023-12-11T11:29:04.634Z","[""1-Methyl-2-pyrrolidinone (NMP)"",""Tetrahydrofuran (THF)""]","[""water""]","[]","[]","15","250","[]","[]","[]","[]","[]","[]","[]","[]",,,,,false,"Dead-end",5,25,,"Isopropanol (IPA)","Dye","Disperse red 1",314.34,250,"µmol/L",1,"[]",,,,true,false,"Accepted","[""ISA""]","[]","[]","[]","[""Drying"",""Additive use""]","6576f27ee228493735991500","2023-12-11T11:29:02.184Z","2023-10-10T00:00:00.000Z","Preparation parameters influencing the performance of SRNF membranes cast from polyimide solutions via SEPPI","Scientific Report","backOffice","10.1016/j.seppur.2008.11.010","65003a2e9af97755a1fa02ed","Pieter Vandezande and Lieven E.M. Gevers and Pierre A. Jacobs and Ivo F.J. Vankelecom","https://doi.org/10.1016/j.seppur.2008.11.010",0,"ISA/inorganic/dense","PI-4-Oil-drying T(65 C)-Evapoartion t(120)","Scientific report",,"[{""postTreatmentChemicalAgentConcentrationUnit"":[],""_id"":""6576f280e228493735991554"",""postTreatment"":""Drying"",""postTreatmentChemicalAgentSmiles"":""N/A"",""postTreatmentChemicalAgentConcentration"":""""},{""postTreatmentChemicalAgentConcentrationUnit"":[""v%"",""v%"",""v%""],""_id"":""6576f280e228493735991555"",""postTreatment"":""Additive use"",""postTreatmentChemicalAgentSmiles"":""CC1=CC=CC=C1; CC(C)CC(=O)C; C1=CC=C(C=C1)N=NC2=C(C=CC3=CC(=CC(=C32)S(=O)(=O)[O-])S(=O)(=O)[O-])O.[Na+].[Na+]"",""postTreatmentChemicalAgentConcentration"":""40 ;  40 ;  20""}]",,0.549593495934959,34.6405228758169,"2132",0,,,,,,,"75:25",,,,,,,,,,,,,,,,,,,,,,,,,,,,,,,,,,,,,,,,,,,,,,,,,,,,,,,,,,,,,,,,,,,,,,"[]",,,,,,,,,,,,
"6576f280e228493735991559","2023-12-11T11:29:04.759Z","[""1-Methyl-2-pyrrolidinone (NMP)"",""Tetrahydrofuran (THF)""]","[""water""]","[]","[]","15","250","[]","[]","[]","[]","[]","[]","[]","[]",,,,,false,"Dead-end",5,25,,"Isopropanol (IPA)","Dye","Disperse red 1",314.34,250,"µmol/L",1,"[]",,,,true,false,"Accepted","[""ISA""]","[]","[]","[]","[""Drying"",""Additive use""]","6576f27ee228493735991500","2023-12-11T11:29:02.184Z","2023-10-10T00:00:00.000Z","Preparation parameters influencing the performance of SRNF membranes cast from polyimide solutions via SEPPI","Scientific Report","backOffice","10.1016/j.seppur.2008.11.010","65003a2e9af97755a1fa02ed","Pieter Vandezande and Lieven E.M. Gevers and Pierre A. Jacobs and Ivo F.J. Vankelecom","https://doi.org/10.1016/j.seppur.2008.11.010",0,"ISA/inorganic/dense","PI-4-Oil-drying T(65 C)-Evapoartion t(150)","Scientific report",,"[{""postTreatmentChemicalAgentConcentrationUnit"":[],""_id"":""6576f280e22849373599155a"",""postTreatment"":""Drying"",""postTreatmentChemicalAgentSmiles"":""N/A"",""postTreatmentChemicalAgentConcentration"":""""},{""postTreatmentChemicalAgentConcentrationUnit"":[""v%"",""v%"",""v%""],""_id"":""6576f280e22849373599155b"",""postTreatment"":""Additive use"",""postTreatmentChemicalAgentSmiles"":""CC1=CC=CC=C1; CC(C)CC(=O)C; C1=CC=C(C=C1)N=NC2=C(C=CC3=CC(=CC(=C32)S(=O)(=O)[O-])S(=O)(=O)[O-])O.[Na+].[Na+]"",""postTreatmentChemicalAgentConcentration"":""40 ;  40 ;  20""}]",,0.435772357723577,35.1307189542483,"2133",0,,,,,,,"75:25",,,,,,,,,,,,,,,,,,,,,,,,,,,,,,,,,,,,,,,,,,,,,,,,,,,,,,,,,,,,,,,,,,,,,,"[]",,,,,,,,,,,,
"6576f280e22849373599155f","2023-12-11T11:29:04.879Z","[""1-Methyl-2-pyrrolidinone (NMP)"",""Tetrahydrofuran (THF)""]","[""water""]","[]","[]","15","250","[]","[]","[]","[]","[]","[]","[]","[]",,,,,false,"Dead-end",15,25,,"Ethyl acetate","Dye","Rose Bengal (disodium salt)",1017.64,250,"µmol/L",1,"[]",,,,true,false,"Accepted","[""ISA""]","[]","[]","[]","[""Drying"",""Additive use""]","6576f27ee228493735991500","2023-12-11T11:29:02.184Z","2023-10-10T00:00:00.000Z","Preparation parameters influencing the performance of SRNF membranes cast from polyimide solutions via SEPPI","Scientific Report","backOffice","10.1016/j.seppur.2008.11.010","65003a2e9af97755a1fa02ed","Pieter Vandezande and Lieven E.M. Gevers and Pierre A. Jacobs and Ivo F.J. Vankelecom","https://doi.org/10.1016/j.seppur.2008.11.010",0,"ISA/inorganic/dense","Optimized SEPPI membrane (PI-4-Oil-drying T(65 C)-Evapoartion t(150)","Scientific report",,"[{""postTreatmentChemicalAgentConcentrationUnit"":[],""_id"":""6576f280e228493735991560"",""postTreatment"":""Drying"",""postTreatmentChemicalAgentSmiles"":""N/A"",""postTreatmentChemicalAgentConcentration"":""""},{""postTreatmentChemicalAgentConcentrationUnit"":[""v%"",""v%"",""v%""],""_id"":""6576f280e228493735991561"",""postTreatment"":""Additive use"",""postTreatmentChemicalAgentSmiles"":""CC1=CC=CC=C1; CC(C)CC(=O)C; C1=CC=C(C=C1)N=NC2=C(C=CC3=CC(=CC(=C32)S(=O)(=O)[O-])S(=O)(=O)[O-])O.[Na+].[Na+]"",""postTreatmentChemicalAgentConcentration"":""40 ;  40 ;  20""}]",,0.75,99,"2134",0,,,,,,,"75:25",,,,,,,,,,,,,,,,,,,,,,,,,,,,,,,,,,,,,,,,,,,,,,,,,,,,,,,,,,,,,,,,,,,,,,"[]",,,,,,,,,,,,
"6576f281e228493735991565","2023-12-11T11:29:05.018Z","[""1-Methyl-2-pyrrolidinone (NMP)"",""Tetrahydrofuran (THF)""]","[""water""]","[]","[]","15","250","[]","[]","[]","[]","[]","[]","[]","[]",,,,,false,"Dead-end",15,25,,"Toluene",,"Wilkinson catalyst",925.2,250,"µmol/L",1,"[]",,,,true,false,"Accepted","[""ISA""]","[]","[]","[]","[""Drying"",""Additive use""]","6576f27ee228493735991500","2023-12-11T11:29:02.184Z","2023-10-10T00:00:00.000Z","Preparation parameters influencing the performance of SRNF membranes cast from polyimide solutions via SEPPI","Scientific Report","backOffice","10.1016/j.seppur.2008.11.010","65003a2e9af97755a1fa02ed","Pieter Vandezande and Lieven E.M. Gevers and Pierre A. Jacobs and Ivo F.J. Vankelecom","https://doi.org/10.1016/j.seppur.2008.11.010",0,"ISA/inorganic/dense","Optimized SEPPI membrane (PI-4-Oil-drying T(65 C)-Evapoartion t(150)","Scientific report",,"[{""postTreatmentChemicalAgentConcentrationUnit"":[],""_id"":""6576f281e228493735991566"",""postTreatment"":""Drying"",""postTreatmentChemicalAgentSmiles"":""N/A"",""postTreatmentChemicalAgentConcentration"":""""},{""postTreatmentChemicalAgentConcentrationUnit"":[""v%"",""v%"",""v%""],""_id"":""6576f281e228493735991567"",""postTreatment"":""Additive use"",""postTreatmentChemicalAgentSmiles"":""CC1=CC=CC=C1; CC(C)CC(=O)C; C1=CC=C(C=C1)N=NC2=C(C=CC3=CC(=CC(=C32)S(=O)(=O)[O-])S(=O)(=O)[O-])O.[Na+].[Na+]"",""postTreatmentChemicalAgentConcentration"":""40 ;  40 ;  20""}]",,4.7,90,"2135",0,,,,,,,"75:25",,,,,,,,,,,,,,,,,,,,,,,,,,,,,,,,,,,,,,,,,,,,,,,,,,,,,,,,,,,,,,,,,,,,,,"[]",,,,,,,,,,,,
"6576f281e22849373599156b","2023-12-11T11:29:05.153Z","[""1-Methyl-2-pyrrolidinone (NMP)"",""Tetrahydrofuran (THF)""]","[""water""]","[]","[]","15","250","[]","[]","[]","[]","[]","[]","[]","[]",,,,,false,"Dead-end",15,25,,"Isopropanol (IPA)",,"Wilkinson catalyst",925.2,250,"µmol/L",1,"[]",,,,true,false,"Accepted","[""ISA""]","[]","[]","[]","[""Drying"",""Additive use""]","6576f27ee228493735991500","2023-12-11T11:29:02.184Z","2023-10-10T00:00:00.000Z","Preparation parameters influencing the performance of SRNF membranes cast from polyimide solutions via SEPPI","Scientific Report","backOffice","10.1016/j.seppur.2008.11.010","65003a2e9af97755a1fa02ed","Pieter Vandezande and Lieven E.M. Gevers and Pierre A. Jacobs and Ivo F.J. Vankelecom","https://doi.org/10.1016/j.seppur.2008.11.010",0,"ISA/inorganic/dense","Optimized SEPPI membrane (PI-4-Oil-drying T(65 C)-Evapoartion t(150)","Scientific report",,"[{""postTreatmentChemicalAgentConcentrationUnit"":[],""_id"":""6576f281e22849373599156c"",""postTreatment"":""Drying"",""postTreatmentChemicalAgentSmiles"":""N/A"",""postTreatmentChemicalAgentConcentration"":""""},{""postTreatmentChemicalAgentConcentrationUnit"":[""v%"",""v%"",""v%""],""_id"":""6576f281e22849373599156d"",""postTreatment"":""Additive use"",""postTreatmentChemicalAgentSmiles"":""CC1=CC=CC=C1; CC(C)CC(=O)C; C1=CC=C(C=C1)N=NC2=C(C=CC3=CC(=CC(=C32)S(=O)(=O)[O-])S(=O)(=O)[O-])O.[Na+].[Na+]"",""postTreatmentChemicalAgentConcentration"":""40 ;  40 ;  20""}]",,2.3,90,"2136",0,,,,,,,"75:25",,,,,,,,,,,,,,,,,,,,,,,,,,,,,,,,,,,,,,,,,,,,,,,,,,,,,,,,,,,,,,,,,,,,,,"[]",,,,,,,,,,,,
"6576f281e228493735991571","2023-12-11T11:29:05.646Z","[""Acetone"",null]","[""water""]","[]","[]","22",,"[]","[]","[]","[]","[]","[]","[]","[]",,,,,false,"Dead-end",5,25,17.36,"Ethanol","Dye","Bromothymol Blue (sodium salt)",646.36,35,"µmol/L",1,"[""SEM""]",,,,true,false,"Accepted","[""ISA""]","[""Cellulose acetate""]","[]","[]","[""Surface treatment""]","6576f281e22849373599156f","2023-12-11T11:29:05.524Z","2023-10-07T00:00:00.000Z","Using the photothermal effect to improve membrane separations via localized heating","Scientific Report","backOffice","10.1039/c0jm03932b","65003a2e9af97755a1fa02ed","Katrien Vanherck and Sanne Hermans and Thierry Verbiest and Ivo Vankelecom","https://doi.org/10.1039/c0jm03932b",0,"ISA/inorganic/dense","CA2 membrane - off","Scientific report",,"[{""postTreatmentChemicalAgentConcentrationUnit"":[],""_id"":""6576f281e228493735991572"",""postTreatment"":""Surface treatment"",""postTreatmentChemicalAgentSmiles"":""[BH4-].[Na+]"",""postTreatmentChemicalAgentConcentration"":""""}]",,0.1,82.5,"2137",0,"[H+].O.O.O.[Cl-].[Cl-].[Cl-].[Cl-].[Au+3]","2",,,,,"83:17",,,,,,,,,,,,,,,,,,,,,,,,,,,,,,,,,,,,,,,,,,,,,,,,,,,,,,,,,,,,,,,,,,,,,,"[]",,,,,,,,,,,,
"6576f281e228493735991575","2023-12-11T11:29:05.779Z","[""Acetone"",null]","[""water""]","[]","[]","22",,"[]","[]","[]","[]","[]","[]","[]","[]",,,,,false,"Dead-end",5,25,17.36,"Ethanol","Dye","Bromothymol Blue (sodium salt)",646.36,35,"µmol/L",1,"[""SEM""]",,,,true,false,"Accepted","[""ISA""]","[""Cellulose acetate""]","[]","[]","[""Surface treatment""]","6576f281e22849373599156f","2023-12-11T11:29:05.524Z","2023-10-07T00:00:00.000Z","Using the photothermal effect to improve membrane separations via localized heating","Scientific Report","backOffice","10.1039/c0jm03932b","65003a2e9af97755a1fa02ed","Katrien Vanherck and Sanne Hermans and Thierry Verbiest and Ivo Vankelecom","https://doi.org/10.1039/c0jm03932b",0,"ISA/inorganic/dense","CA2 membrane - on","Scientific report",,"[{""postTreatmentChemicalAgentConcentrationUnit"":[],""_id"":""6576f281e228493735991576"",""postTreatment"":""Surface treatment"",""postTreatmentChemicalAgentSmiles"":""[BH4-].[Na+]"",""postTreatmentChemicalAgentConcentration"":""""}]",,0.5,82.5,"2138",0,"[H+].O.O.O.[Cl-].[Cl-].[Cl-].[Cl-].[Au+3]","2",,,,,"83:17",,,,,,,,,,,,,,,,,,,,,,,,,,,,,,,,,,,,,,,,,,,,,,,,,,,,,,,,,,,,,,,,,,,,,,"[]",,,,,,,,,,,,
"6576f281e228493735991579","2023-12-11T11:29:05.902Z","[""Acetone"",null]","[""water""]","[]","[]","22",,"[]","[]","[]","[]","[]","[]","[]","[]",,,,,false,"Dead-end",5,25,17.36,"Isopropanol (IPA)","Dye","Bromothymol Blue (sodium salt)",646.36,35,"µmol/L",1,"[""SEM""]",,,,true,false,"Accepted","[""ISA""]","[""Cellulose acetate""]","[]","[]","[""Surface treatment""]","6576f281e22849373599156f","2023-12-11T11:29:05.524Z","2023-10-07T00:00:00.000Z","Using the photothermal effect to improve membrane separations via localized heating","Scientific Report","backOffice","10.1039/c0jm03932b","65003a2e9af97755a1fa02ed","Katrien Vanherck and Sanne Hermans and Thierry Verbiest and Ivo Vankelecom","https://doi.org/10.1039/c0jm03932b",0,"ISA/inorganic/dense","CA2 membrane - off","Scientific report",,"[{""postTreatmentChemicalAgentConcentrationUnit"":[],""_id"":""6576f281e22849373599157a"",""postTreatment"":""Surface treatment"",""postTreatmentChemicalAgentSmiles"":""[BH4-].[Na+]"",""postTreatmentChemicalAgentConcentration"":""""}]",,0.08,82.5,"2139",0,"[H+].O.O.O.[Cl-].[Cl-].[Cl-].[Cl-].[Au+3]","2",,,,,"83:17",,,,,,,,,,,,,,,,,,,,,,,,,,,,,,,,,,,,,,,,,,,,,,,,,,,,,,,,,,,,,,,,,,,,,,"[]",,,,,,,,,,,,
"6576f282e22849373599157d","2023-12-11T11:29:06.068Z","[""Acetone"",null]","[""water""]","[]","[]","22",,"[]","[]","[]","[]","[]","[]","[]","[]",,,,,false,"Dead-end",5,25,17.36,"Isopropanol (IPA)","Dye","Bromothymol Blue (sodium salt)",646.36,35,"µmol/L",1,"[""SEM""]",,,,true,false,"Accepted","[""ISA""]","[""Cellulose acetate""]","[]","[]","[""Surface treatment""]","6576f281e22849373599156f","2023-12-11T11:29:05.524Z","2023-10-07T00:00:00.000Z","Using the photothermal effect to improve membrane separations via localized heating","Scientific Report","backOffice","10.1039/c0jm03932b","65003a2e9af97755a1fa02ed","Katrien Vanherck and Sanne Hermans and Thierry Verbiest and Ivo Vankelecom","https://doi.org/10.1039/c0jm03932b",0,"ISA/inorganic/dense","CA2 membrane - on","Scientific report",,"[{""postTreatmentChemicalAgentConcentrationUnit"":[],""_id"":""6576f282e22849373599157e"",""postTreatment"":""Surface treatment"",""postTreatmentChemicalAgentSmiles"":""[BH4-].[Na+]"",""postTreatmentChemicalAgentConcentration"":""""}]",,0.34,82.5,"2140",0,"[H+].O.O.O.[Cl-].[Cl-].[Cl-].[Cl-].[Au+3]","2",,,,,"83:17",,,,,,,,,,,,,,,,,,,,,,,,,,,,,,,,,,,,,,,,,,,,,,,,,,,,,,,,,,,,,,,,,,,,,,"[]",,,,,,,,,,,,
"6576f282e228493735991581","2023-12-11T11:29:06.223Z","[""Acetone"",null]","[""water""]","[]","[]","22",,"[]","[]","[]","[]","[]","[]","[]","[]",,,,,false,"Dead-end",5,30,17.36,"Ethanol","Dye","Bromothymol Blue (sodium salt)",646.36,35,"µmol/L",1,"[""SEM""]",,,,true,false,"Accepted","[""ISA""]","[""Cellulose acetate""]","[]","[]","[""Surface treatment""]","6576f281e22849373599156f","2023-12-11T11:29:05.524Z","2023-10-07T00:00:00.000Z","Using the photothermal effect to improve membrane separations via localized heating","Scientific Report","backOffice","10.1039/c0jm03932b","65003a2e9af97755a1fa02ed","Katrien Vanherck and Sanne Hermans and Thierry Verbiest and Ivo Vankelecom","https://doi.org/10.1039/c0jm03932b",0,"ISA/inorganic/dense","CA2 membrane","Scientific report",,"[{""postTreatmentChemicalAgentConcentrationUnit"":[],""_id"":""6576f282e228493735991582"",""postTreatment"":""Surface treatment"",""postTreatmentChemicalAgentSmiles"":""[BH4-].[Na+]"",""postTreatmentChemicalAgentConcentration"":""""}]",,0.15,82.5,"2141",0,"[H+].O.O.O.[Cl-].[Cl-].[Cl-].[Cl-].[Au+3]","2",,,,,"83:17",,,,,,,,,,,,,,,,,,,,,,,,,,,,,,,,,,,,,,,,,,,,,,,,,,,,,,,,,,,,,,,,,,,,,,"[]",,,,,,,,,,,,
"6576f282e228493735991585","2023-12-11T11:29:06.348Z","[""Acetone"",null]","[""water""]","[]","[]","22",,"[]","[]","[]","[]","[]","[]","[]","[]",,,,,false,"Dead-end",5,35,17.36,"Ethanol","Dye","Bromothymol Blue (sodium salt)",646.36,35,"µmol/L",1,"[""SEM""]",,,,true,false,"Accepted","[""ISA""]","[""Cellulose acetate""]","[]","[]","[""Surface treatment""]","6576f281e22849373599156f","2023-12-11T11:29:05.524Z","2023-10-07T00:00:00.000Z","Using the photothermal effect to improve membrane separations via localized heating","Scientific Report","backOffice","10.1039/c0jm03932b","65003a2e9af97755a1fa02ed","Katrien Vanherck and Sanne Hermans and Thierry Verbiest and Ivo Vankelecom","https://doi.org/10.1039/c0jm03932b",0,"ISA/inorganic/dense","CA2 membrane","Scientific report",,"[{""postTreatmentChemicalAgentConcentrationUnit"":[],""_id"":""6576f282e228493735991586"",""postTreatment"":""Surface treatment"",""postTreatmentChemicalAgentSmiles"":""[BH4-].[Na+]"",""postTreatmentChemicalAgentConcentration"":""""}]",,0.24,82.5,"2142",0,"[H+].O.O.O.[Cl-].[Cl-].[Cl-].[Cl-].[Au+3]","2",,,,,"83:17",,,,,,,,,,,,,,,,,,,,,,,,,,,,,,,,,,,,,,,,,,,,,,,,,,,,,,,,,,,,,,,,,,,,,,"[]",,,,,,,,,,,,
"6576f282e228493735991589","2023-12-11T11:29:06.461Z","[""Acetone"",null]","[""water""]","[]","[]","22",,"[]","[]","[]","[]","[]","[]","[]","[]",,,,,false,"Dead-end",5,40,17.36,"Ethanol","Dye","Bromothymol Blue (sodium salt)",646.36,35,"µmol/L",1,"[""SEM""]",,,,true,false,"Accepted","[""ISA""]","[""Cellulose acetate""]","[]","[]","[""Surface treatment""]","6576f281e22849373599156f","2023-12-11T11:29:05.524Z","2023-10-07T00:00:00.000Z","Using the photothermal effect to improve membrane separations via localized heating","Scientific Report","backOffice","10.1039/c0jm03932b","65003a2e9af97755a1fa02ed","Katrien Vanherck and Sanne Hermans and Thierry Verbiest and Ivo Vankelecom","https://doi.org/10.1039/c0jm03932b",0,"ISA/inorganic/dense","CA2 membrane","Scientific report",,"[{""postTreatmentChemicalAgentConcentrationUnit"":[],""_id"":""6576f282e22849373599158a"",""postTreatment"":""Surface treatment"",""postTreatmentChemicalAgentSmiles"":""[BH4-].[Na+]"",""postTreatmentChemicalAgentConcentration"":""""}]",,0.53,82.5,"2143",0,"[H+].O.O.O.[Cl-].[Cl-].[Cl-].[Cl-].[Au+3]","2",,,,,"83:17",,,,,,,,,,,,,,,,,,,,,,,,,,,,,,,,,,,,,,,,,,,,,,,,,,,,,,,,,,,,,,,,,,,,,,"[]",,,,,,,,,,,,
"6576f282e22849373599158d","2023-12-11T11:29:06.595Z","[""Acetone"",null]","[""water""]","[]","[]","22",,"[]","[]","[]","[]","[]","[]","[]","[]",,,,,false,"Dead-end",5,50,17.36,"Ethanol","Dye","Bromothymol Blue (sodium salt)",646.36,35,"µmol/L",1,"[""SEM""]",,,,true,false,"Accepted","[""ISA""]","[""Cellulose acetate""]","[]","[]","[""Surface treatment""]","6576f281e22849373599156f","2023-12-11T11:29:05.524Z","2023-10-07T00:00:00.000Z","Using the photothermal effect to improve membrane separations via localized heating","Scientific Report","backOffice","10.1039/c0jm03932b","65003a2e9af97755a1fa02ed","Katrien Vanherck and Sanne Hermans and Thierry Verbiest and Ivo Vankelecom","https://doi.org/10.1039/c0jm03932b",0,"ISA/inorganic/dense","CA2 membrane","Scientific report",,"[{""postTreatmentChemicalAgentConcentrationUnit"":[],""_id"":""6576f282e22849373599158e"",""postTreatment"":""Surface treatment"",""postTreatmentChemicalAgentSmiles"":""[BH4-].[Na+]"",""postTreatmentChemicalAgentConcentration"":""""}]",,1.47,82.5,"2144",0,"[H+].O.O.O.[Cl-].[Cl-].[Cl-].[Cl-].[Au+3]","2",,,,,"83:17",,,,,,,,,,,,,,,,,,,,,,,,,,,,,,,,,,,,,,,,,,,,,,,,,,,,,,,,,,,,,,,,,,,,,,"[]",,,,,,,,,,,,
"6576f283e228493735991594","2023-12-11T11:29:07.074Z","[""1-Methyl-2-pyrrolidinone (NMP)"",""Tetrahydrofuran (THF)""]","[""Hexane""]","[]","[]","16","250","[]","[]","[]","[]","[]","[]","[]","[]",,,,,false,"Dead-end",10,25,,"Isopropanol (IPA)","Dye","Methyl orange (sodium salt)",327.33,70,"µmol/L",1,"[]",,,,true,false,"Accepted","[""ISA""]","[""Other""]","[]","[]","[""Pure solvent treatment"",""Additive use"",""Drying""]","6576f282e228493735991590","2023-12-11T11:29:06.953Z","2023-10-17T00:00:00.000Z","Directed Development of High-Performance Membranes via High-Throughput and Combinatorial Strategies","Scientific Report","backOffice","10.1021/cc050103j","65003a2e9af97755a1fa02ed","Metin Bulut and Lieven E. M. Gevers and Johan S. Paul and Ivo F. J. Vankelecom and Pierre A. Jacobs","https://doi.org/10.1021/cc050103j",0,"ISA/inorganic/dense","PI Generation 1.1","Scientific report",,"[{""postTreatmentChemicalAgentConcentrationUnit"":[],""_id"":""6576f283e228493735991595"",""postTreatment"":""Pure solvent treatment"",""postTreatmentChemicalAgentSmiles"":""CC(O)C"",""postTreatmentChemicalAgentConcentration"":""""},{""postTreatmentChemicalAgentConcentrationUnit"":[""v%"",""v%"",""v%""],""_id"":""6576f283e228493735991596"",""postTreatment"":""Additive use"",""postTreatmentChemicalAgentSmiles"":""CC1=CC=CC=C1;CC(C)CC(=O)C;C1=CC=C(C=C1)N=NC2=C(C=CC3=CC(=CC(=C32)S(=O)(=O)[O-])S(=O)(=O)[O-])O.[Na+].[Na+]"",""postTreatmentChemicalAgentConcentration"":""40 ;  40 ;  20""},{""postTreatmentChemicalAgentConcentrationUnit"":[],""_id"":""6576f283e228493735991597"",""postTreatment"":""Drying"",""postTreatmentChemicalAgentSmiles"":""N/A"",""postTreatmentChemicalAgentConcentration"":""""}]",,1.6,91.25,"2145",0,,,,,,,"54:46",,,,,,,,"Polyimide (Matrimid 9725 US)",,,,,,,,,,,,,,,,,,,,,,,,,,,,,,,,,,,,,,,,,,,,,,,,,,,,,,,,,,,,,,"[]",,,,,,,,,,,,
"6576f283e22849373599159c","2023-12-11T11:29:07.204Z","[""1-Methyl-2-pyrrolidinone (NMP)"",""Tetrahydrofuran (THF)""]","[""Hexane""]","[]","[]","16","250","[]","[]","[]","[]","[]","[]","[]","[]",,,,,false,"Dead-end",10,25,,"Isopropanol (IPA)","Dye","Methyl orange (sodium salt)",327.33,70,"µmol/L",1,"[]",,,,true,false,"Accepted","[""ISA""]","[""Other""]","[]","[]","[""Pure solvent treatment"",""Additive use"",""Drying""]","6576f282e228493735991590","2023-12-11T11:29:06.953Z","2023-10-17T00:00:00.000Z","Directed Development of High-Performance Membranes via High-Throughput and Combinatorial Strategies","Scientific Report","backOffice","10.1021/cc050103j","65003a2e9af97755a1fa02ed","Metin Bulut and Lieven E. M. Gevers and Johan S. Paul and Ivo F. J. Vankelecom and Pierre A. Jacobs","https://doi.org/10.1021/cc050103j",0,"ISA/inorganic/dense","PI Generation 1.2","Scientific report",,"[{""postTreatmentChemicalAgentConcentrationUnit"":[],""_id"":""6576f283e22849373599159d"",""postTreatment"":""Pure solvent treatment"",""postTreatmentChemicalAgentSmiles"":""CC(O)C"",""postTreatmentChemicalAgentConcentration"":""""},{""postTreatmentChemicalAgentConcentrationUnit"":[""v%"",""v%"",""v%""],""_id"":""6576f283e22849373599159e"",""postTreatment"":""Additive use"",""postTreatmentChemicalAgentSmiles"":""CC1=CC=CC=C1;CC(C)CC(=O)C;C1=CC=C(C=C1)N=NC2=C(C=CC3=CC(=CC(=C32)S(=O)(=O)[O-])S(=O)(=O)[O-])O.[Na+].[Na+]"",""postTreatmentChemicalAgentConcentration"":""40 ;  40 ;  20""},{""postTreatmentChemicalAgentConcentrationUnit"":[],""_id"":""6576f283e22849373599159f"",""postTreatment"":""Drying"",""postTreatmentChemicalAgentSmiles"":""N/A"",""postTreatmentChemicalAgentConcentration"":""""}]",,1.62,90.95,"2146",0,,,,,,,"54:46",,,,,,,,"Polyimide (Matrimid 9725 US)",,,,,,,,,,,,,,,,,,,,,,,,,,,,,,,,,,,,,,,,,,,,,,,,,,,,,,,,,,,,,,"[]",,,,,,,,,,,,
"6576f283e2284937359915a4","2023-12-11T11:29:07.344Z","[""1-Methyl-2-pyrrolidinone (NMP)"",""Tetrahydrofuran (THF)""]","[""Acetone""]","[]","[]","19","250","[]","[]","[]","[]","[]","[]","[]","[]",,,,,false,"Dead-end",10,25,,"Isopropanol (IPA)","Dye","Methyl orange (sodium salt)",327.33,70,"µmol/L",1,"[]",,,,true,false,"Accepted","[""ISA""]","[""Other""]","[]","[]","[""Pure solvent treatment"",""Additive use"",""Drying""]","6576f282e228493735991590","2023-12-11T11:29:06.953Z","2023-10-17T00:00:00.000Z","Directed Development of High-Performance Membranes via High-Throughput and Combinatorial Strategies","Scientific Report","backOffice","10.1021/cc050103j","65003a2e9af97755a1fa02ed","Metin Bulut and Lieven E. M. Gevers and Johan S. Paul and Ivo F. J. Vankelecom and Pierre A. Jacobs","https://doi.org/10.1021/cc050103j",0,"ISA/inorganic/dense","PI Generation 1.3","Scientific report",,"[{""postTreatmentChemicalAgentConcentrationUnit"":[],""_id"":""6576f283e2284937359915a5"",""postTreatment"":""Pure solvent treatment"",""postTreatmentChemicalAgentSmiles"":""CC(O)C"",""postTreatmentChemicalAgentConcentration"":""""},{""postTreatmentChemicalAgentConcentrationUnit"":[""v%"",""v%"",""v%""],""_id"":""6576f283e2284937359915a6"",""postTreatment"":""Additive use"",""postTreatmentChemicalAgentSmiles"":""CC1=CC=CC=C1;CC(C)CC(=O)C;C1=CC=C(C=C1)N=NC2=C(C=CC3=CC(=CC(=C32)S(=O)(=O)[O-])S(=O)(=O)[O-])O.[Na+].[Na+]"",""postTreatmentChemicalAgentConcentration"":""40 ;  40 ;  20""},{""postTreatmentChemicalAgentConcentrationUnit"":[],""_id"":""6576f283e2284937359915a7"",""postTreatment"":""Drying"",""postTreatmentChemicalAgentSmiles"":""N/A"",""postTreatmentChemicalAgentConcentration"":""""}]",,1.46,92.77,"2147",0,,,,,,,"59:41",,,,,,,,"Polyimide (Matrimid 9725 US)",,,,,,,,,,,,,,,,,,,,,,,,,,,,,,,,,,,,,,,,,,,,,,,,,,,,,,,,,,,,,,"[]",,,,,,,,,,,,
"6576f283e2284937359915ac","2023-12-11T11:29:07.474Z","[""1-Methyl-2-pyrrolidinone (NMP)"",""Tetrahydrofuran (THF)""]","[""Acetone""]","[]","[]","20","250","[]","[]","[]","[]","[]","[]","[]","[]",,,,,false,"Dead-end",10,25,,"Isopropanol (IPA)","Dye","Methyl orange (sodium salt)",327.33,70,"µmol/L",1,"[]",,,,true,false,"Accepted","[""ISA""]","[""Other""]","[]","[]","[""Pure solvent treatment"",""Additive use"",""Drying""]","6576f282e228493735991590","2023-12-11T11:29:06.953Z","2023-10-17T00:00:00.000Z","Directed Development of High-Performance Membranes via High-Throughput and Combinatorial Strategies","Scientific Report","backOffice","10.1021/cc050103j","65003a2e9af97755a1fa02ed","Metin Bulut and Lieven E. M. Gevers and Johan S. Paul and Ivo F. J. Vankelecom and Pierre A. Jacobs","https://doi.org/10.1021/cc050103j",0,"ISA/inorganic/dense","PI Generation 1.4","Scientific report",,"[{""postTreatmentChemicalAgentConcentrationUnit"":[],""_id"":""6576f283e2284937359915ad"",""postTreatment"":""Pure solvent treatment"",""postTreatmentChemicalAgentSmiles"":""CC(O)C"",""postTreatmentChemicalAgentConcentration"":""""},{""postTreatmentChemicalAgentConcentrationUnit"":[""v%"",""v%"",""v%""],""_id"":""6576f283e2284937359915ae"",""postTreatment"":""Additive use"",""postTreatmentChemicalAgentSmiles"":""CC1=CC=CC=C1;CC(C)CC(=O)C;C1=CC=C(C=C1)N=NC2=C(C=CC3=CC(=CC(=C32)S(=O)(=O)[O-])S(=O)(=O)[O-])O.[Na+].[Na+]"",""postTreatmentChemicalAgentConcentration"":""40 ;  40 ;  20""},{""postTreatmentChemicalAgentConcentrationUnit"":[],""_id"":""6576f283e2284937359915af"",""postTreatment"":""Drying"",""postTreatmentChemicalAgentSmiles"":""N/A"",""postTreatmentChemicalAgentConcentration"":""""}]",,1.43,91.99,"2148",0,,,,,,,"66:34",,,,,,,,"Polyimide (Matrimid 9725 US)",,,,,,,,,,,,,,,,,,,,,,,,,,,,,,,,,,,,,,,,,,,,,,,,,,,,,,,,,,,,,,"[]",,,,,,,,,,,,
"6576f283e2284937359915b4","2023-12-11T11:29:07.616Z","[""1-Methyl-2-pyrrolidinone (NMP)"",""Tetrahydrofuran (THF)""]","[""water""]","[]","[]","18","250","[]","[]","[]","[]","[]","[]","[]","[]",,,,,false,"Dead-end",10,25,,"Isopropanol (IPA)","Dye","Methyl orange (sodium salt)",327.33,70,"µmol/L",1,"[]",,,,true,false,"Accepted","[""ISA""]","[""Other""]","[]","[]","[""Pure solvent treatment"",""Additive use"",""Drying""]","6576f282e228493735991590","2023-12-11T11:29:06.953Z","2023-10-17T00:00:00.000Z","Directed Development of High-Performance Membranes via High-Throughput and Combinatorial Strategies","Scientific Report","backOffice","10.1021/cc050103j","65003a2e9af97755a1fa02ed","Metin Bulut and Lieven E. M. Gevers and Johan S. Paul and Ivo F. J. Vankelecom and Pierre A. Jacobs","https://doi.org/10.1021/cc050103j",0,"ISA/inorganic/dense","PI Generation 1.5","Scientific report",,"[{""postTreatmentChemicalAgentConcentrationUnit"":[],""_id"":""6576f283e2284937359915b5"",""postTreatment"":""Pure solvent treatment"",""postTreatmentChemicalAgentSmiles"":""CC(O)C"",""postTreatmentChemicalAgentConcentration"":""""},{""postTreatmentChemicalAgentConcentrationUnit"":[""v%"",""v%"",""v%""],""_id"":""6576f283e2284937359915b6"",""postTreatment"":""Additive use"",""postTreatmentChemicalAgentSmiles"":""CC1=CC=CC=C1;CC(C)CC(=O)C;C1=CC=C(C=C1)N=NC2=C(C=CC3=CC(=CC(=C32)S(=O)(=O)[O-])S(=O)(=O)[O-])O.[Na+].[Na+]"",""postTreatmentChemicalAgentConcentration"":""40 ;  40 ;  20""},{""postTreatmentChemicalAgentConcentrationUnit"":[],""_id"":""6576f283e2284937359915b7"",""postTreatment"":""Drying"",""postTreatmentChemicalAgentSmiles"":""N/A"",""postTreatmentChemicalAgentConcentration"":""""}]",,1.32,92.58,"2149",0,,,,,,,"59:41",,,,,,,,"Polyimide (Matrimid 9725 US)",,,,,,,,,,,,,,,,,,,,,,,,,,,,,,,,,,,,,,,,,,,,,,,,,,,,,,,,,,,,,,"[]",,,,,,,,,,,,
"6576f283e2284937359915bc","2023-12-11T11:29:07.791Z","[""1-Methyl-2-pyrrolidinone (NMP)"",""Tetrahydrofuran (THF)""]","[""Hexane""]","[]","[]","16","250","[]","[]","[]","[]","[]","[]","[]","[]",,,,,false,"Dead-end",10,25,,"Isopropanol (IPA)","Dye","Methyl orange (sodium salt)",327.33,70,"µmol/L",1,"[]",,,,true,false,"Accepted","[""ISA""]","[""Other""]","[]","[]","[""Pure solvent treatment"",""Additive use"",""Drying""]","6576f282e228493735991590","2023-12-11T11:29:06.953Z","2023-10-17T00:00:00.000Z","Directed Development of High-Performance Membranes via High-Throughput and Combinatorial Strategies","Scientific Report","backOffice","10.1021/cc050103j","65003a2e9af97755a1fa02ed","Metin Bulut and Lieven E. M. Gevers and Johan S. Paul and Ivo F. J. Vankelecom and Pierre A. Jacobs","https://doi.org/10.1021/cc050103j",0,"ISA/inorganic/dense","PI Generation 2.1","Scientific report",,"[{""postTreatmentChemicalAgentConcentrationUnit"":[],""_id"":""6576f283e2284937359915bd"",""postTreatment"":""Pure solvent treatment"",""postTreatmentChemicalAgentSmiles"":""CC(O)C"",""postTreatmentChemicalAgentConcentration"":""""},{""postTreatmentChemicalAgentConcentrationUnit"":[""v%"",""v%"",""v%""],""_id"":""6576f283e2284937359915be"",""postTreatment"":""Additive use"",""postTreatmentChemicalAgentSmiles"":""CC1=CC=CC=C1;CC(C)CC(=O)C;C1=CC=C(C=C1)N=NC2=C(C=CC3=CC(=CC(=C32)S(=O)(=O)[O-])S(=O)(=O)[O-])O.[Na+].[Na+]"",""postTreatmentChemicalAgentConcentration"":""40 ;  40 ;  20""},{""postTreatmentChemicalAgentConcentrationUnit"":[],""_id"":""6576f283e2284937359915bf"",""postTreatment"":""Drying"",""postTreatmentChemicalAgentSmiles"":""N/A"",""postTreatmentChemicalAgentConcentration"":""""}]",,2.18,86.61,"2150",0,,,,,,,"61:39",,,,,,,,"Polyimide (Matrimid 9725 US)",,,,,,,,,,,,,,,,,,,,,,,,,,,,,,,,,,,,,,,,,,,,,,,,,,,,,,,,,,,,,,"[]",,,,,,,,,,,,
"6576f283e2284937359915c4","2023-12-11T11:29:07.913Z","[""1-Methyl-2-pyrrolidinone (NMP)"",""Tetrahydrofuran (THF)""]","[""Hexane"",""Acetone""]","[]","[]","16","250","[]","[]","[]","[]","[]","[]","[]","[]",,,,,false,"Dead-end",10,25,,"Isopropanol (IPA)","Dye","Methyl orange (sodium salt)",327.33,70,"µmol/L",1,"[]",,,,true,false,"Accepted","[""ISA""]","[""Other""]","[]","[]","[""Pure solvent treatment"",""Additive use"",""Drying""]","6576f282e228493735991590","2023-12-11T11:29:06.953Z","2023-10-17T00:00:00.000Z","Directed Development of High-Performance Membranes via High-Throughput and Combinatorial Strategies","Scientific Report","backOffice","10.1021/cc050103j","65003a2e9af97755a1fa02ed","Metin Bulut and Lieven E. M. Gevers and Johan S. Paul and Ivo F. J. Vankelecom and Pierre A. Jacobs","https://doi.org/10.1021/cc050103j",0,"ISA/inorganic/dense","PI Generation 2.2","Scientific report",,"[{""postTreatmentChemicalAgentConcentrationUnit"":[],""_id"":""6576f283e2284937359915c5"",""postTreatment"":""Pure solvent treatment"",""postTreatmentChemicalAgentSmiles"":""CC(O)C"",""postTreatmentChemicalAgentConcentration"":""""},{""postTreatmentChemicalAgentConcentrationUnit"":[""v%"",""v%"",""v%""],""_id"":""6576f283e2284937359915c6"",""postTreatment"":""Additive use"",""postTreatmentChemicalAgentSmiles"":""CC1=CC=CC=C1;CC(C)CC(=O)C;C1=CC=C(C=C1)N=NC2=C(C=CC3=CC(=CC(=C32)S(=O)(=O)[O-])S(=O)(=O)[O-])O.[Na+].[Na+]"",""postTreatmentChemicalAgentConcentration"":""40 ;  40 ;  20""},{""postTreatmentChemicalAgentConcentrationUnit"":[],""_id"":""6576f283e2284937359915c7"",""postTreatment"":""Drying"",""postTreatmentChemicalAgentSmiles"":""N/A"",""postTreatmentChemicalAgentConcentration"":""""}]",,1.47,92.98,"2151",0,,,,,,,"54:46",,,,,,,,"Polyimide (Matrimid 9725 US)",,,,,,,,,,,,,,,,,,,,,,,,,,,,,,,,,,,,,,,,,,,,,,,,,,,,,,,,,,,,,,"[]",,,,,,,,,,,,
"6576f284e2284937359915cc","2023-12-11T11:29:08.034Z","[""1-Methyl-2-pyrrolidinone (NMP)"",""Tetrahydrofuran (THF)""]","[""Not Applicable""]","[]","[]","19","250","[]","[]","[]","[]","[]","[]","[]","[]",,,,,false,"Dead-end",10,25,,"Isopropanol (IPA)","Dye","Methyl orange (sodium salt)",327.33,70,"µmol/L",1,"[]",,,,true,false,"Accepted","[""ISA""]","[""Other""]","[]","[]","[""Pure solvent treatment"",""Additive use"",""Drying""]","6576f282e228493735991590","2023-12-11T11:29:06.953Z","2023-10-17T00:00:00.000Z","Directed Development of High-Performance Membranes via High-Throughput and Combinatorial Strategies","Scientific Report","backOffice","10.1021/cc050103j","65003a2e9af97755a1fa02ed","Metin Bulut and Lieven E. M. Gevers and Johan S. Paul and Ivo F. J. Vankelecom and Pierre A. Jacobs","https://doi.org/10.1021/cc050103j",0,"ISA/inorganic/dense","PI Generation 2.3","Scientific report",,"[{""postTreatmentChemicalAgentConcentrationUnit"":[],""_id"":""6576f284e2284937359915cd"",""postTreatment"":""Pure solvent treatment"",""postTreatmentChemicalAgentSmiles"":""CC(O)C"",""postTreatmentChemicalAgentConcentration"":""""},{""postTreatmentChemicalAgentConcentrationUnit"":[""v%"",""v%"",""v%""],""_id"":""6576f284e2284937359915ce"",""postTreatment"":""Additive use"",""postTreatmentChemicalAgentSmiles"":""CC1=CC=CC=C1;CC(C)CC(=O)C;C1=CC=C(C=C1)N=NC2=C(C=CC3=CC(=CC(=C32)S(=O)(=O)[O-])S(=O)(=O)[O-])O.[Na+].[Na+]"",""postTreatmentChemicalAgentConcentration"":""40 ;  40 ;  20""},{""postTreatmentChemicalAgentConcentrationUnit"":[],""_id"":""6576f284e2284937359915cf"",""postTreatment"":""Drying"",""postTreatmentChemicalAgentSmiles"":""N/A"",""postTreatmentChemicalAgentConcentration"":""""}]",,1.75,87.49,"2152",0,,,,,,,"60:40",,,,,,,,"Polyimide (Matrimid 9725 US)",,,,,,,,,,,,,,,,,,,,,,,,,,,,,,,,,,,,,,,,,,,,,,,,,,,,,,,,,,,,,,"[]",,,,,,,,,,,,
