Repository: BAMresearch/onf-database

This repository belongs to the the publication "Revealing structure-property-performance relationships of organic solvent nanofiltration membranes using a FAIR, open-access database" published in ADD JOURNAL (DOI). 
It uses a dataset derived from The Open Membrane Database (https://openmembranedatabase.org/). The access date was April 8th 2025. The original dataset is in the repository as OMD_SRNF_2025-04-08.csv file.

The main researchers involved in the study are Sarah Glass (ORCID: 0000-0002-0625-0057), Petra Merten (no ORCID available), Torsten Brinkmann (ORCID: 0000-0002-5114-6259) and Volkan Filiz (ORCID: 0000-0003-0239-8641). 

The repository contains 5 Python files:

File: OMD_SRNF_2025-04-08.csv (part 79 of 184)
"6576f284e2284937359915d4","2023-12-11T11:29:08.151Z","[""1-Methyl-2-pyrrolidinone (NMP)"",""Dichloromethane (DCM)"",""Tetrahydrofuran (THF)""]","[""Hexane""]","[]","[]","25","250","[]","[]","[]","[]","[]","[]","[]","[]",,,,,false,"Dead-end",10,25,,"Isopropanol (IPA)","Dye","Methyl orange (sodium salt)",327.33,70,"µmol/L",1,"[]",,,,true,false,"Accepted","[""ISA""]","[""Other""]","[]","[]","[""Pure solvent treatment"",""Additive use"",""Drying""]","6576f282e228493735991590","2023-12-11T11:29:06.953Z","2023-10-17T00:00:00.000Z","Directed Development of High-Performance Membranes via High-Throughput and Combinatorial Strategies","Scientific Report","backOffice","10.1021/cc050103j","65003a2e9af97755a1fa02ed","Metin Bulut and Lieven E. M. Gevers and Johan S. Paul and Ivo F. J. Vankelecom and Pierre A. Jacobs","https://doi.org/10.1021/cc050103j",0,"ISA/inorganic/dense","PI Generation 2.4","Scientific report",,"[{""postTreatmentChemicalAgentConcentrationUnit"":[],""_id"":""6576f284e2284937359915d5"",""postTreatment"":""Pure solvent treatment"",""postTreatmentChemicalAgentSmiles"":""CC(O)C"",""postTreatmentChemicalAgentConcentration"":""""},{""postTreatmentChemicalAgentConcentrationUnit"":[""v%"",""v%"",""v%""],""_id"":""6576f284e2284937359915d6"",""postTreatment"":""Additive use"",""postTreatmentChemicalAgentSmiles"":""CC1=CC=CC=C1;CC(C)CC(=O)C;C1=CC=C(C=C1)N=NC2=C(C=CC3=CC(=CC(=C32)S(=O)(=O)[O-])S(=O)(=O)[O-])O.[Na+].[Na+]"",""postTreatmentChemicalAgentConcentration"":""40 ;  40 ;  20""},{""postTreatmentChemicalAgentConcentrationUnit"":[],""_id"":""6576f284e2284937359915d7"",""postTreatment"":""Drying"",""postTreatmentChemicalAgentSmiles"":""N/A"",""postTreatmentChemicalAgentConcentration"":""""}]",,1.17,93.6,"2153",0,,,,,,,"38:24:38",,,,,,,,"Polyimide (Matrimid 9725 US)",,,,,,,,,,,,,,,,,,,,,,,,,,,,,,,,,,,,,,,,,,,,,,,,,,,,,,,,,,,,,,"[]",,,,,,,,,,,,
"6576f284e2284937359915dc","2023-12-11T11:29:08.299Z","[""1-Methyl-2-pyrrolidinone (NMP)"",""Dichloromethane (DCM)"",""Tetrahydrofuran (THF)""]","[""Hexane""]","[]","[]","16","250","[]","[]","[]","[]","[]","[]","[]","[]",,,,,false,"Dead-end",10,25,,"Isopropanol (IPA)","Dye","Methyl orange (sodium salt)",327.33,70,"µmol/L",1,"[]",,,,true,false,"Accepted","[""ISA""]","[""Other""]","[]","[]","[""Pure solvent treatment"",""Additive use"",""Drying""]","6576f282e228493735991590","2023-12-11T11:29:06.953Z","2023-10-17T00:00:00.000Z","Directed Development of High-Performance Membranes via High-Throughput and Combinatorial Strategies","Scientific Report","backOffice","10.1021/cc050103j","65003a2e9af97755a1fa02ed","Metin Bulut and Lieven E. M. Gevers and Johan S. Paul and Ivo F. J. Vankelecom and Pierre A. Jacobs","https://doi.org/10.1021/cc050103j",0,"ISA/inorganic/dense","PI Generation 2.5","Scientific report",,"[{""postTreatmentChemicalAgentConcentrationUnit"":[],""_id"":""6576f284e2284937359915dd"",""postTreatment"":""Pure solvent treatment"",""postTreatmentChemicalAgentSmiles"":""CC(O)C"",""postTreatmentChemicalAgentConcentration"":""""},{""postTreatmentChemicalAgentConcentrationUnit"":[""v%"",""v%"",""v%""],""_id"":""6576f284e2284937359915de"",""postTreatment"":""Additive use"",""postTreatmentChemicalAgentSmiles"":""CC1=CC=CC=C1;CC(C)CC(=O)C;C1=CC=C(C=C1)N=NC2=C(C=CC3=CC(=CC(=C32)S(=O)(=O)[O-])S(=O)(=O)[O-])O.[Na+].[Na+]"",""postTreatmentChemicalAgentConcentration"":""40 ;  40 ;  20""},{""postTreatmentChemicalAgentConcentrationUnit"":[],""_id"":""6576f284e2284937359915df"",""postTreatment"":""Drying"",""postTreatmentChemicalAgentSmiles"":""N/A"",""postTreatmentChemicalAgentConcentration"":""""}]",,1.07,94.88,"2154",0,,,,,,,"34:38:28",,,,,,,,"Polyimide (Matrimid 9725 US)",,,,,,,,,,,,,,,,,,,,,,,,,,,,,,,,,,,,,,,,,,,,,,,,,,,,,,,,,,,,,,"[]",,,,,,,,,,,,
"6576f284e2284937359915e4","2023-12-11T11:29:08.442Z","[""1-Methyl-2-pyrrolidinone (NMP)"",""Tetrahydrofuran (THF)""]","[""Acetone""]","[]","[]","17.73","250","[]","[]","[]","[]","[]","[]","[]","[]",,,,,false,"Dead-end",10,25,,"Isopropanol (IPA)","Dye","Methyl orange (sodium salt)",327.33,70,"µmol/L",1,"[]",,,,true,false,"Accepted","[""ISA""]","[""Other""]","[]","[]","[""Pure solvent treatment"",""Additive use"",""Drying""]","6576f282e228493735991590","2023-12-11T11:29:06.953Z","2023-10-17T00:00:00.000Z","Directed Development of High-Performance Membranes via High-Throughput and Combinatorial Strategies","Scientific Report","backOffice","10.1021/cc050103j","65003a2e9af97755a1fa02ed","Metin Bulut and Lieven E. M. Gevers and Johan S. Paul and Ivo F. J. Vankelecom and Pierre A. Jacobs","https://doi.org/10.1021/cc050103j",0,"ISA/inorganic/dense","PI Generation 3.1","Scientific report",,"[{""postTreatmentChemicalAgentConcentrationUnit"":[],""_id"":""6576f284e2284937359915e5"",""postTreatment"":""Pure solvent treatment"",""postTreatmentChemicalAgentSmiles"":""CC(O)C"",""postTreatmentChemicalAgentConcentration"":""""},{""postTreatmentChemicalAgentConcentrationUnit"":[""v%"",""v%"",""v%""],""_id"":""6576f284e2284937359915e6"",""postTreatment"":""Additive use"",""postTreatmentChemicalAgentSmiles"":""CC1=CC=CC=C1;CC(C)CC(=O)C;C1=CC=C(C=C1)N=NC2=C(C=CC3=CC(=CC(=C32)S(=O)(=O)[O-])S(=O)(=O)[O-])O.[Na+].[Na+]"",""postTreatmentChemicalAgentConcentration"":""40 ;  40 ;  20""},{""postTreatmentChemicalAgentConcentrationUnit"":[],""_id"":""6576f284e2284937359915e7"",""postTreatment"":""Drying"",""postTreatmentChemicalAgentSmiles"":""N/A"",""postTreatmentChemicalAgentConcentration"":""""}]",,1.91,91.99,"2155",0,,,,,,,"59:41",,,,,,,,"Polyimide (Matrimid 9725 US)",,,,,,,,,,,,,,,,,,,,,,,,,,,,,,,,,,,,,,,,,,,,,,,,,,,,,,,,,,,,,,"[]",,,,,,,,,,,,
"6576f284e2284937359915ec","2023-12-11T11:29:08.580Z","[""1-Methyl-2-pyrrolidinone (NMP)"",""Tetrahydrofuran (THF)""]","[""Not Applicable""]","[]","[]","18","250","[]","[]","[]","[]","[]","[]","[]","[]",,,,,false,"Dead-end",10,25,,"Isopropanol (IPA)","Dye","Methyl orange (sodium salt)",327.33,70,"µmol/L",1,"[]",,,,true,false,"Accepted","[""ISA""]","[""Other""]","[]","[]","[""Pure solvent treatment"",""Additive use"",""Drying""]","6576f282e228493735991590","2023-12-11T11:29:06.953Z","2023-10-17T00:00:00.000Z","Directed Development of High-Performance Membranes via High-Throughput and Combinatorial Strategies","Scientific Report","backOffice","10.1021/cc050103j","65003a2e9af97755a1fa02ed","Metin Bulut and Lieven E. M. Gevers and Johan S. Paul and Ivo F. J. Vankelecom and Pierre A. Jacobs","https://doi.org/10.1021/cc050103j",0,"ISA/inorganic/dense","PI Generation 3.2","Scientific report",,"[{""postTreatmentChemicalAgentConcentrationUnit"":[],""_id"":""6576f284e2284937359915ed"",""postTreatment"":""Pure solvent treatment"",""postTreatmentChemicalAgentSmiles"":""CC(O)C"",""postTreatmentChemicalAgentConcentration"":""""},{""postTreatmentChemicalAgentConcentrationUnit"":[""v%"",""v%"",""v%""],""_id"":""6576f284e2284937359915ee"",""postTreatment"":""Additive use"",""postTreatmentChemicalAgentSmiles"":""CC1=CC=CC=C1;CC(C)CC(=O)C;C1=CC=C(C=C1)N=NC2=C(C=CC3=CC(=CC(=C32)S(=O)(=O)[O-])S(=O)(=O)[O-])O.[Na+].[Na+]"",""postTreatmentChemicalAgentConcentration"":""40 ;  40 ;  20""},{""postTreatmentChemicalAgentConcentrationUnit"":[],""_id"":""6576f284e2284937359915ef"",""postTreatment"":""Drying"",""postTreatmentChemicalAgentSmiles"":""N/A"",""postTreatmentChemicalAgentConcentration"":""""}]",,1.86,91.91,"2156",0,,,,,,,"59:41",,,,,,,,"Polyimide (Matrimid 9725 US)",,,,,,,,,,,,,,,,,,,,,,,,,,,,,,,,,,,,,,,,,,,,,,,,,,,,,,,,,,,,,,"[]",,,,,,,,,,,,
"6576f284e2284937359915f4","2023-12-11T11:29:08.729Z","[""1-Methyl-2-pyrrolidinone (NMP)"",""Tetrahydrofuran (THF)""]","[""Acetone""]","[]","[]","22","250","[]","[]","[]","[]","[]","[]","[]","[]",,,,,false,"Dead-end",10,25,,"Isopropanol (IPA)","Dye","Methyl orange (sodium salt)",327.33,70,"µmol/L",1,"[]",,,,true,false,"Accepted","[""ISA""]","[""Other""]","[]","[]","[""Pure solvent treatment"",""Additive use"",""Drying""]","6576f282e228493735991590","2023-12-11T11:29:06.953Z","2023-10-17T00:00:00.000Z","Directed Development of High-Performance Membranes via High-Throughput and Combinatorial Strategies","Scientific Report","backOffice","10.1021/cc050103j","65003a2e9af97755a1fa02ed","Metin Bulut and Lieven E. M. Gevers and Johan S. Paul and Ivo F. J. Vankelecom and Pierre A. Jacobs","https://doi.org/10.1021/cc050103j",0,"ISA/inorganic/dense","PI Generation 3.3","Scientific report",,"[{""postTreatmentChemicalAgentConcentrationUnit"":[],""_id"":""6576f284e2284937359915f5"",""postTreatment"":""Pure solvent treatment"",""postTreatmentChemicalAgentSmiles"":""CC(O)C"",""postTreatmentChemicalAgentConcentration"":""""},{""postTreatmentChemicalAgentConcentrationUnit"":[""v%"",""v%"",""v%""],""_id"":""6576f284e2284937359915f6"",""postTreatment"":""Additive use"",""postTreatmentChemicalAgentSmiles"":""CC1=CC=CC=C1;CC(C)CC(=O)C;C1=CC=C(C=C1)N=NC2=C(C=CC3=CC(=CC(=C32)S(=O)(=O)[O-])S(=O)(=O)[O-])O.[Na+].[Na+]"",""postTreatmentChemicalAgentConcentration"":""40 ;  40 ;  20""},{""postTreatmentChemicalAgentConcentrationUnit"":[],""_id"":""6576f284e2284937359915f7"",""postTreatment"":""Drying"",""postTreatmentChemicalAgentSmiles"":""N/A"",""postTreatmentChemicalAgentConcentration"":""""}]",,1.65,94.22,"2157",0,,,,,,,"67:33",,,,,,,,"Polyimide (Matrimid 9725 US)",,,,,,,,,,,,,,,,,,,,,,,,,,,,,,,,,,,,,,,,,,,,,,,,,,,,,,,,,,,,,,"[]",,,,,,,,,,,,
"6576f284e2284937359915fc","2023-12-11T11:29:08.872Z","[""1-Methyl-2-pyrrolidinone (NMP)"",""Tetrahydrofuran (THF)""]","[""Isopropanol (IPA)""]","[]","[]","18","250","[]","[]","[]","[]","[]","[]","[]","[]",,,,,false,"Dead-end",10,25,,"Isopropanol (IPA)","Dye","Methyl orange (sodium salt)",327.33,70,"µmol/L",1,"[]",,,,true,false,"Accepted","[""ISA""]","[""Other""]","[]","[]","[""Pure solvent treatment"",""Additive use"",""Drying""]","6576f282e228493735991590","2023-12-11T11:29:06.953Z","2023-10-17T00:00:00.000Z","Directed Development of High-Performance Membranes via High-Throughput and Combinatorial Strategies","Scientific Report","backOffice","10.1021/cc050103j","65003a2e9af97755a1fa02ed","Metin Bulut and Lieven E. M. Gevers and Johan S. Paul and Ivo F. J. Vankelecom and Pierre A. Jacobs","https://doi.org/10.1021/cc050103j",0,"ISA/inorganic/dense","PI Generation 3.4","Scientific report",,"[{""postTreatmentChemicalAgentConcentrationUnit"":[],""_id"":""6576f284e2284937359915fd"",""postTreatment"":""Pure solvent treatment"",""postTreatmentChemicalAgentSmiles"":""CC(O)C"",""postTreatmentChemicalAgentConcentration"":""""},{""postTreatmentChemicalAgentConcentrationUnit"":[""v%"",""v%"",""v%""],""_id"":""6576f284e2284937359915fe"",""postTreatment"":""Additive use"",""postTreatmentChemicalAgentSmiles"":""CC1=CC=CC=C1;CC(C)CC(=O)C;C1=CC=C(C=C1)N=NC2=C(C=CC3=CC(=CC(=C32)S(=O)(=O)[O-])S(=O)(=O)[O-])O.[Na+].[Na+]"",""postTreatmentChemicalAgentConcentration"":""40 ;  40 ;  20""},{""postTreatmentChemicalAgentConcentrationUnit"":[],""_id"":""6576f284e2284937359915ff"",""postTreatment"":""Drying"",""postTreatmentChemicalAgentSmiles"":""N/A"",""postTreatmentChemicalAgentConcentration"":""""}]",,1.73,92.02,"2158",0,,,,,,,"60:40",,,,,,,,"Polyimide (Matrimid 9725 US)",,,,,,,,,,,,,,,,,,,,,,,,,,,,,,,,,,,,,,,,,,,,,,,,,,,,,,,,,,,,,,"[]",,,,,,,,,,,,
"6576f285e228493735991604","2023-12-11T11:29:09.013Z","[""1-Methyl-2-pyrrolidinone (NMP)"",""Tetrahydrofuran (THF)""]","[""Hexane"",""Isopropanol (IPA)""]","[]","[]","20","250","[]","[]","[]","[]","[]","[]","[]","[]",,,,,false,"Dead-end",10,25,,"Isopropanol (IPA)","Dye","Methyl orange (sodium salt)",327.33,70,"µmol/L",1,"[]",,,,true,false,"Accepted","[""ISA""]","[""Other""]","[]","[]","[""Pure solvent treatment"",""Additive use"",""Drying""]","6576f282e228493735991590","2023-12-11T11:29:06.953Z","2023-10-17T00:00:00.000Z","Directed Development of High-Performance Membranes via High-Throughput and Combinatorial Strategies","Scientific Report","backOffice","10.1021/cc050103j","65003a2e9af97755a1fa02ed","Metin Bulut and Lieven E. M. Gevers and Johan S. Paul and Ivo F. J. Vankelecom and Pierre A. Jacobs","https://doi.org/10.1021/cc050103j",0,"ISA/inorganic/dense","PI Generation 3.5","Scientific report",,"[{""postTreatmentChemicalAgentConcentrationUnit"":[],""_id"":""6576f285e228493735991605"",""postTreatment"":""Pure solvent treatment"",""postTreatmentChemicalAgentSmiles"":""CC(O)C"",""postTreatmentChemicalAgentConcentration"":""""},{""postTreatmentChemicalAgentConcentrationUnit"":[""v%"",""v%"",""v%""],""_id"":""6576f285e228493735991606"",""postTreatment"":""Additive use"",""postTreatmentChemicalAgentSmiles"":""CC1=CC=CC=C1;CC(C)CC(=O)C;C1=CC=C(C=C1)N=NC2=C(C=CC3=CC(=CC(=C32)S(=O)(=O)[O-])S(=O)(=O)[O-])O.[Na+].[Na+]"",""postTreatmentChemicalAgentConcentration"":""40 ;  40 ;  20""},{""postTreatmentChemicalAgentConcentrationUnit"":[],""_id"":""6576f285e228493735991607"",""postTreatment"":""Drying"",""postTreatmentChemicalAgentSmiles"":""N/A"",""postTreatmentChemicalAgentConcentration"":""""}]",,1.67,91.64,"2159",0,,,,,,,"66:34",,,,,,,,"Polyimide (Matrimid 9725 US)",,,,,,,,,,,,,,,,,,,,,,,,,,,,,,,,,,,,,,,,,,,,,,,,,,,,,,,,,,,,,,"[]",,,,,,,,,,,,
"6576f285e22849373599160c","2023-12-11T11:29:09.172Z","[""1-Methyl-2-pyrrolidinone (NMP)"",""Tetrahydrofuran (THF)""]","[""Acetone""]","[]","[]","22","250","[]","[]","[]","[]","[]","[]","[]","[]",,,,,false,"Dead-end",10,25,,"Isopropanol (IPA)","Dye","Methyl orange (sodium salt)",327.33,70,"µmol/L",1,"[]",,,,true,false,"Accepted","[""ISA""]","[""Other""]","[]","[]","[""Pure solvent treatment"",""Additive use"",""Drying""]","6576f282e228493735991590","2023-12-11T11:29:06.953Z","2023-10-17T00:00:00.000Z","Directed Development of High-Performance Membranes via High-Throughput and Combinatorial Strategies","Scientific Report","backOffice","10.1021/cc050103j","65003a2e9af97755a1fa02ed","Metin Bulut and Lieven E. M. Gevers and Johan S. Paul and Ivo F. J. Vankelecom and Pierre A. Jacobs","https://doi.org/10.1021/cc050103j",0,"ISA/inorganic/dense","PI Generation 4.1","Scientific report",,"[{""postTreatmentChemicalAgentConcentrationUnit"":[],""_id"":""6576f285e22849373599160d"",""postTreatment"":""Pure solvent treatment"",""postTreatmentChemicalAgentSmiles"":""CC(O)C"",""postTreatmentChemicalAgentConcentration"":""""},{""postTreatmentChemicalAgentConcentrationUnit"":[""v%"",""v%"",""v%""],""_id"":""6576f285e22849373599160e"",""postTreatment"":""Additive use"",""postTreatmentChemicalAgentSmiles"":""CC1=CC=CC=C1;CC(C)CC(=O)C;C1=CC=C(C=C1)N=NC2=C(C=CC3=CC(=CC(=C32)S(=O)(=O)[O-])S(=O)(=O)[O-])O.[Na+].[Na+]"",""postTreatmentChemicalAgentConcentration"":""40 ;  40 ;  20""},{""postTreatmentChemicalAgentConcentrationUnit"":[],""_id"":""6576f285e22849373599160f"",""postTreatment"":""Drying"",""postTreatmentChemicalAgentSmiles"":""N/A"",""postTreatmentChemicalAgentConcentration"":""""}]",,1.74,93.5,"2160",0,,,,,,,"68:32",,,,,,,,"Polyimide (Matrimid 9725 US)",,,,,,,,,,,,,,,,,,,,,,,,,,,,,,,,,,,,,,,,,,,,,,,,,,,,,,,,,,,,,,"[]",,,,,,,,,,,,
"6576f285e228493735991614","2023-12-11T11:29:09.356Z","[""1-Methyl-2-pyrrolidinone (NMP)"",""Tetrahydrofuran (THF)""]","[""Hexane""]","[]","[]","16","250","[]","[]","[]","[]","[]","[]","[]","[]",,,,,false,"Dead-end",10,25,,"Isopropanol (IPA)","Dye","Methyl orange (sodium salt)",327.33,70,"µmol/L",1,"[]",,,,true,false,"Accepted","[""ISA""]","[""Other""]","[]","[]","[""Pure solvent treatment"",""Additive use"",""Drying""]","6576f282e228493735991590","2023-12-11T11:29:06.953Z","2023-10-17T00:00:00.000Z","Directed Development of High-Performance Membranes via High-Throughput and Combinatorial Strategies","Scientific Report","backOffice","10.1021/cc050103j","65003a2e9af97755a1fa02ed","Metin Bulut and Lieven E. M. Gevers and Johan S. Paul and Ivo F. J. Vankelecom and Pierre A. Jacobs","https://doi.org/10.1021/cc050103j",0,"ISA/inorganic/dense","PI Generation 4.2","Scientific report",,"[{""postTreatmentChemicalAgentConcentrationUnit"":[],""_id"":""6576f285e228493735991615"",""postTreatment"":""Pure solvent treatment"",""postTreatmentChemicalAgentSmiles"":""CC(O)C"",""postTreatmentChemicalAgentConcentration"":""""},{""postTreatmentChemicalAgentConcentrationUnit"":[""v%"",""v%"",""v%""],""_id"":""6576f285e228493735991616"",""postTreatment"":""Additive use"",""postTreatmentChemicalAgentSmiles"":""CC1=CC=CC=C1;CC(C)CC(=O)C;C1=CC=C(C=C1)N=NC2=C(C=CC3=CC(=CC(=C32)S(=O)(=O)[O-])S(=O)(=O)[O-])O.[Na+].[Na+]"",""postTreatmentChemicalAgentConcentration"":""40 ;  40 ;  20""},{""postTreatmentChemicalAgentConcentrationUnit"":[],""_id"":""6576f285e228493735991617"",""postTreatment"":""Drying"",""postTreatmentChemicalAgentSmiles"":""N/A"",""postTreatmentChemicalAgentConcentration"":""""}]",,1.94,88.86,"2161",0,,,,,,,"53:47",,,,,,,,"Polyimide (Matrimid 9725 US)",,,,,,,,,,,,,,,,,,,,,,,,,,,,,,,,,,,,,,,,,,,,,,,,,,,,,,,,,,,,,,"[]",,,,,,,,,,,,
"6576f285e22849373599161c","2023-12-11T11:29:09.480Z","[""1-Methyl-2-pyrrolidinone (NMP)"",""Tetrahydrofuran (THF)""]","[""Hexane"",""Isopropanol (IPA)""]","[]","[]","20","250","[]","[]","[]","[]","[]","[]","[]","[]",,,,,false,"Dead-end",10,25,,"Isopropanol (IPA)","Dye","Methyl orange (sodium salt)",327.33,70,"µmol/L",1,"[]",,,,true,false,"Accepted","[""ISA""]","[""Other""]","[]","[]","[""Pure solvent treatment"",""Additive use"",""Drying""]","6576f282e228493735991590","2023-12-11T11:29:06.953Z","2023-10-17T00:00:00.000Z","Directed Development of High-Performance Membranes via High-Throughput and Combinatorial Strategies","Scientific Report","backOffice","10.1021/cc050103j","65003a2e9af97755a1fa02ed","Metin Bulut and Lieven E. M. Gevers and Johan S. Paul and Ivo F. J. Vankelecom and Pierre A. Jacobs","https://doi.org/10.1021/cc050103j",0,"ISA/inorganic/dense","PI Generation 4.3","Scientific report",,"[{""postTreatmentChemicalAgentConcentrationUnit"":[],""_id"":""6576f285e22849373599161d"",""postTreatment"":""Pure solvent treatment"",""postTreatmentChemicalAgentSmiles"":""CC(O)C"",""postTreatmentChemicalAgentConcentration"":""""},{""postTreatmentChemicalAgentConcentrationUnit"":[""v%"",""v%"",""v%""],""_id"":""6576f285e22849373599161e"",""postTreatment"":""Additive use"",""postTreatmentChemicalAgentSmiles"":""CC1=CC=CC=C1;CC(C)CC(=O)C;C1=CC=C(C=C1)N=NC2=C(C=CC3=CC(=CC(=C32)S(=O)(=O)[O-])S(=O)(=O)[O-])O.[Na+].[Na+]"",""postTreatmentChemicalAgentConcentration"":""40 ;  40 ;  20""},{""postTreatmentChemicalAgentConcentrationUnit"":[],""_id"":""6576f285e22849373599161f"",""postTreatment"":""Drying"",""postTreatmentChemicalAgentSmiles"":""N/A"",""postTreatmentChemicalAgentConcentration"":""""}]",,1.87,88.41,"2162",0,,,,,,,"67:33",,,,,,,,"Polyimide (Matrimid 9725 US)",,,,,,,,,,,,,,,,,,,,,,,,,,,,,,,,,,,,,,,,,,,,,,,,,,,,,,,,,,,,,,"[]",,,,,,,,,,,,
"6576f285e228493735991624","2023-12-11T11:29:09.601Z","[""1-Methyl-2-pyrrolidinone (NMP)"",""Tetrahydrofuran (THF)""]","[""Hexane""]","[]","[]","16.5","250","[]","[]","[]","[]","[]","[]","[]","[]",,,,,false,"Dead-end",10,25,,"Isopropanol (IPA)","Dye","Methyl orange (sodium salt)",327.33,70,"µmol/L",1,"[]",,,,true,false,"Accepted","[""ISA""]","[""Other""]","[]","[]","[""Pure solvent treatment"",""Additive use"",""Drying""]","6576f282e228493735991590","2023-12-11T11:29:06.953Z","2023-10-17T00:00:00.000Z","Directed Development of High-Performance Membranes via High-Throughput and Combinatorial Strategies","Scientific Report","backOffice","10.1021/cc050103j","65003a2e9af97755a1fa02ed","Metin Bulut and Lieven E. M. Gevers and Johan S. Paul and Ivo F. J. Vankelecom and Pierre A. Jacobs","https://doi.org/10.1021/cc050103j",0,"ISA/inorganic/dense","PI Generation 4.4","Scientific report",,"[{""postTreatmentChemicalAgentConcentrationUnit"":[],""_id"":""6576f285e228493735991625"",""postTreatment"":""Pure solvent treatment"",""postTreatmentChemicalAgentSmiles"":""CC(O)C"",""postTreatmentChemicalAgentConcentration"":""""},{""postTreatmentChemicalAgentConcentrationUnit"":[""v%"",""v%"",""v%""],""_id"":""6576f285e228493735991626"",""postTreatment"":""Additive use"",""postTreatmentChemicalAgentSmiles"":""CC1=CC=CC=C1;CC(C)CC(=O)C;C1=CC=C(C=C1)N=NC2=C(C=CC3=CC(=CC(=C32)S(=O)(=O)[O-])S(=O)(=O)[O-])O.[Na+].[Na+]"",""postTreatmentChemicalAgentConcentration"":""40 ;  40 ;  20""},{""postTreatmentChemicalAgentConcentrationUnit"":[],""_id"":""6576f285e228493735991627"",""postTreatment"":""Drying"",""postTreatmentChemicalAgentSmiles"":""N/A"",""postTreatmentChemicalAgentConcentration"":""""}]",,1.54,92.46,"2163",0,,,,,,,"54:46",,,,,,,,"Polyimide (Matrimid 9725 US)",,,,,,,,,,,,,,,,,,,,,,,,,,,,,,,,,,,,,,,,,,,,,,,,,,,,,,,,,,,,,,"[]",,,,,,,,,,,,
"6576f285e22849373599162c","2023-12-11T11:29:09.737Z","[""1-Methyl-2-pyrrolidinone (NMP)"",""Tetrahydrofuran (THF)""]","[""Acetone""]","[]","[]","21.5","250","[]","[]","[]","[]","[]","[]","[]","[]",,,,,false,"Dead-end",10,25,,"Isopropanol (IPA)","Dye","Methyl orange (sodium salt)",327.33,70,"µmol/L",1,"[]",,,,true,false,"Accepted","[""ISA""]","[""Other""]","[]","[]","[""Pure solvent treatment"",""Additive use"",""Drying""]","6576f282e228493735991590","2023-12-11T11:29:06.953Z","2023-10-17T00:00:00.000Z","Directed Development of High-Performance Membranes via High-Throughput and Combinatorial Strategies","Scientific Report","backOffice","10.1021/cc050103j","65003a2e9af97755a1fa02ed","Metin Bulut and Lieven E. M. Gevers and Johan S. Paul and Ivo F. J. Vankelecom and Pierre A. Jacobs","https://doi.org/10.1021/cc050103j",0,"ISA/inorganic/dense","PI Generation 4.5","Scientific report",,"[{""postTreatmentChemicalAgentConcentrationUnit"":[],""_id"":""6576f285e22849373599162d"",""postTreatment"":""Pure solvent treatment"",""postTreatmentChemicalAgentSmiles"":""CC(O)C"",""postTreatmentChemicalAgentConcentration"":""""},{""postTreatmentChemicalAgentConcentrationUnit"":[""v%"",""v%"",""v%""],""_id"":""6576f285e22849373599162e"",""postTreatment"":""Additive use"",""postTreatmentChemicalAgentSmiles"":""CC1=CC=CC=C1;CC(C)CC(=O)C;C1=CC=C(C=C1)N=NC2=C(C=CC3=CC(=CC(=C32)S(=O)(=O)[O-])S(=O)(=O)[O-])O.[Na+].[Na+]"",""postTreatmentChemicalAgentConcentration"":""40 ;  40 ;  20""},{""postTreatmentChemicalAgentConcentrationUnit"":[],""_id"":""6576f285e22849373599162f"",""postTreatment"":""Drying"",""postTreatmentChemicalAgentSmiles"":""N/A"",""postTreatmentChemicalAgentConcentration"":""""}]",,1.54,90.85,"2164",0,,,,,,,"67:33",,,,,,,,"Polyimide (Matrimid 9725 US)",,,,,,,,,,,,,,,,,,,,,,,,,,,,,,,,,,,,,,,,,,,,,,,,,,,,,,,,,,,,,,"[]",,,,,,,,,,,,
"6576f285e228493735991632","2023-12-11T11:29:09.864Z","[""1-Methyl-2-pyrrolidinone (NMP)"",""Tetrahydrofuran (THF)""]","[""water""]","[]","[]","23","250","[]","[]","[]","[]","[]","[]","[]","[]",,,,,false,"Dead-end",40,25,1.7,"Acetonitrile","Dye","Disperse red 1",314.34,35,"µmol/L",1,"[]",,,,true,false,"Accepted","[""ISA""]","[""Poly(ether ether)ketone""]","[]","[]","[""None""]","6576f22be228493735990c43","2023-12-11T11:27:39.955Z","2023-10-31T00:00:00.000Z","Solvent resistant nanofiltration for acetonitrile based feeds: A membrane screening","Scientific Report","backOffice","10.1016/j.memsci.2017.05.003","65003a2e9af97755a1fa02ed","Maarten Bastin and Katrien Hendrix and Ivo Vankelecom","https://doi.org/10.1016/j.memsci.2017.05.003",0,"ISA/inorganic/dense","TBPEEK","Scientific report",,"[{""postTreatmentChemicalAgentConcentrationUnit"":[],""_id"":""6576f285e228493735991633"",""postTreatment"":""None"",""postTreatmentChemicalAgentSmiles"":""N/A"",""postTreatmentChemicalAgentConcentration"":""""}]",,30.79,23.86,"2165",0,,,,,,,"50:50",,,,,,,,,,,,,,,,,,,,,,,,,,,,,,,,,,,,,,,,,,,,,,,,,,,,,,,,,,,,,,,,,,,,,,"[]",,,,,,,,,,,,
"6576f285e228493735991636","2023-12-11T11:29:09.995Z","[""1-Methyl-2-pyrrolidinone (NMP)"",""Tetrahydrofuran (THF)""]","[""water""]","[]","[]","23","250","[]","[]","[]","[]","[]","[]","[]","[]",,,,,false,"Dead-end",40,25,1.7,"Acetonitrile","Dye","Methyl orange (sodium salt)",327.33,35,"µmol/L",1,"[]",,,,true,false,"Accepted","[""ISA""]","[""Poly(ether ether)ketone""]","[]","[]","[""None""]","6576f22be228493735990c43","2023-12-11T11:27:39.955Z","2023-10-31T00:00:00.000Z","Solvent resistant nanofiltration for acetonitrile based feeds: A membrane screening","Scientific Report","backOffice","10.1016/j.memsci.2017.05.003","65003a2e9af97755a1fa02ed","Maarten Bastin and Katrien Hendrix and Ivo Vankelecom","https://doi.org/10.1016/j.memsci.2017.05.003",0,"ISA/inorganic/dense","TBPEEK","Scientific report",,"[{""postTreatmentChemicalAgentConcentrationUnit"":[],""_id"":""6576f285e228493735991637"",""postTreatment"":""None"",""postTreatmentChemicalAgentSmiles"":""N/A"",""postTreatmentChemicalAgentConcentration"":""""}]",,33.81,,"2166",0,,,,,,,"50:50",,,,,,,,,,,,,,,,,,,,,,,,,,,,,,,,,,,,,,,,,,,,,,,,,,,,,,,,,,,,,,,,,,,,,,"[]",,,,,,,,,,,,
"6576f286e22849373599163a","2023-12-11T11:29:10.126Z","[""1-Methyl-2-pyrrolidinone (NMP)"",""Tetrahydrofuran (THF)""]","[""water""]","[]","[]","23","250","[]","[]","[]","[]","[]","[]","[]","[]",,,,,false,"Dead-end",40,25,1.7,"Acetonitrile","Dye","Safranine T (chloride salt)",350.84,35,"µmol/L",1,"[]",,,,true,false,"Accepted","[""ISA""]","[""Poly(ether ether)ketone""]","[]","[]","[""None""]","6576f22be228493735990c43","2023-12-11T11:27:39.955Z","2023-10-31T00:00:00.000Z","Solvent resistant nanofiltration for acetonitrile based feeds: A membrane screening","Scientific Report","backOffice","10.1016/j.memsci.2017.05.003","65003a2e9af97755a1fa02ed","Maarten Bastin and Katrien Hendrix and Ivo Vankelecom","https://doi.org/10.1016/j.memsci.2017.05.003",0,"ISA/inorganic/dense","TBPEEK","Scientific report",,"[{""postTreatmentChemicalAgentConcentrationUnit"":[],""_id"":""6576f286e22849373599163b"",""postTreatment"":""None"",""postTreatmentChemicalAgentSmiles"":""N/A"",""postTreatmentChemicalAgentConcentration"":""""}]",,59.75,,"2167",0,,,,,,,"50:50",,,,,,,,,,,,,,,,,,,,,,,,,,,,,,,,,,,,,,,,,,,,,,,,,,,,,,,,,,,,,,,,,,,,,,"[]",,,,,,,,,,,,
"6576f286e22849373599163e","2023-12-11T11:29:10.249Z","[""1-Methyl-2-pyrrolidinone (NMP)"",""Tetrahydrofuran (THF)""]","[""water""]","[]","[]","23","250","[]","[]","[]","[]","[]","[]","[]","[]",,,,,false,"Dead-end",40,25,1.7,"Acetonitrile","Dye","Crystal Violet (chloride salt)",407.99,35,"µmol/L",1,"[]",,,,true,false,"Accepted","[""ISA""]","[""Poly(ether ether)ketone""]","[]","[]","[""None""]","6576f22be228493735990c43","2023-12-11T11:27:39.955Z","2023-10-31T00:00:00.000Z","Solvent resistant nanofiltration for acetonitrile based feeds: A membrane screening","Scientific Report","backOffice","10.1016/j.memsci.2017.05.003","65003a2e9af97755a1fa02ed","Maarten Bastin and Katrien Hendrix and Ivo Vankelecom","https://doi.org/10.1016/j.memsci.2017.05.003",0,"ISA/inorganic/dense","TBPEEK","Scientific report",,"[{""postTreatmentChemicalAgentConcentrationUnit"":[],""_id"":""6576f286e22849373599163f"",""postTreatment"":""None"",""postTreatmentChemicalAgentSmiles"":""N/A"",""postTreatmentChemicalAgentConcentration"":""""}]",,79.95,,"2168",0,,,,,,,"50:50",,,,,,,,,,,,,,,,,,,,,,,,,,,,,,,,,,,,,,,,,,,,,,,,,,,,,,,,,,,,,,,,,,,,,,"[]",,,,,,,,,,,,
"6576f286e228493735991642","2023-12-11T11:29:10.397Z","[""1-Methyl-2-pyrrolidinone (NMP)"",""Tetrahydrofuran (THF)""]","[""water""]","[]","[]","23","250","[]","[]","[]","[]","[]","[]","[]","[]",,,,,false,"Dead-end",40,25,1.7,"Acetonitrile","Dye","Acid fuchsine (trisodium salt)",585.5,35,"µmol/L",1,"[]",,,,true,false,"Accepted","[""ISA""]","[""Poly(ether ether)ketone""]","[]","[]","[""None""]","6576f22be228493735990c43","2023-12-11T11:27:39.955Z","2023-10-31T00:00:00.000Z","Solvent resistant nanofiltration for acetonitrile based feeds: A membrane screening","Scientific Report","backOffice","10.1016/j.memsci.2017.05.003","65003a2e9af97755a1fa02ed","Maarten Bastin and Katrien Hendrix and Ivo Vankelecom","https://doi.org/10.1016/j.memsci.2017.05.003",0,"ISA/inorganic/dense","TBPEEK","Scientific report",,"[{""postTreatmentChemicalAgentConcentrationUnit"":[],""_id"":""6576f286e228493735991643"",""postTreatment"":""None"",""postTreatmentChemicalAgentSmiles"":""N/A"",""postTreatmentChemicalAgentConcentration"":""""}]",,76.64,27.61,"2169",0,,,,,,,"50:50",,,,,,,,,,,,,,,,,,,,,,,,,,,,,,,,,,,,,,,,,,,,,,,,,,,,,,,,,,,,,,,,,,,,,,"[]",,,,,,,,,,,,
"6576f286e228493735991646","2023-12-11T11:29:10.571Z","[""1-Methyl-2-pyrrolidinone (NMP)"",""Tetrahydrofuran (THF)""]","[""water""]","[]","[]","23","250","[]","[]","[]","[]","[]","[]","[]","[]",,,,,false,"Dead-end",40,25,1.7,"Acetonitrile","Dye","Rose Bengal (disodium salt)",1017.64,35,"µmol/L",1,"[]",,,,true,false,"Accepted","[""ISA""]","[""Poly(ether ether)ketone""]","[]","[]","[""None""]","6576f22be228493735990c43","2023-12-11T11:27:39.955Z","2023-10-31T00:00:00.000Z","Solvent resistant nanofiltration for acetonitrile based feeds: A membrane screening","Scientific Report","backOffice","10.1016/j.memsci.2017.05.003","65003a2e9af97755a1fa02ed","Maarten Bastin and Katrien Hendrix and Ivo Vankelecom","https://doi.org/10.1016/j.memsci.2017.05.003",0,"ISA/inorganic/dense","TBPEEK","Scientific report",,"[{""postTreatmentChemicalAgentConcentrationUnit"":[],""_id"":""6576f286e228493735991647"",""postTreatment"":""None"",""postTreatmentChemicalAgentSmiles"":""N/A"",""postTreatmentChemicalAgentConcentration"":""""}]",,5.46,58.18,"2170",0,,,,,,,"50:50",,,,,,,,,,,,,,,,,,,,,,,,,,,,,,,,,,,,,,,,,,,,,,,,,,,,,,,,,,,,,,,,,,,,,,"[]",,,,,,,,,,,,
"6576f286e22849373599164a","2023-12-11T11:29:10.692Z","[""Dimethylformamide (DMF)"",""Tetrahydrofuran (THF)""]","[""water""]","[]","[]","21","250","[]","[]","[]","[]","[]","[]","[]","[]",,,,,false,"Dead-end",40,25,1.7,"Acetonitrile","Dye","Disperse red 1",314.34,35,"µmol/L",1,"[]",,,,true,false,"Accepted","[""ISA""]","[""Polysulfone""]","[]","[]","[""None""]","6576f22be228493735990c43","2023-12-11T11:27:39.955Z","2023-10-31T00:00:00.000Z","Solvent resistant nanofiltration for acetonitrile based feeds: A membrane screening","Scientific Report","backOffice","10.1016/j.memsci.2017.05.003","65003a2e9af97755a1fa02ed","Maarten Bastin and Katrien Hendrix and Ivo Vankelecom","https://doi.org/10.1016/j.memsci.2017.05.003",0,"ISA/inorganic/dense","PSf","Scientific report",,"[{""postTreatmentChemicalAgentConcentrationUnit"":[],""_id"":""6576f286e22849373599164b"",""postTreatment"":""None"",""postTreatmentChemicalAgentSmiles"":""N/A"",""postTreatmentChemicalAgentConcentration"":""""}]",,45.27,46.65,"2171",0,,,,,,29.89,"70:30",,,,,,,,,,,,,,,,,,,,,,,,,,,,,,,,,,,,,,,,,,,,,,,,,,,,,,,,,,,,,,,,,,,,,,"[]",,,,,,,,,,,,
"6576f286e22849373599164e","2023-12-11T11:29:10.803Z","[""Dimethylformamide (DMF)"",""Tetrahydrofuran (THF)""]","[""water""]","[]","[]","21","250","[]","[]","[]","[]","[]","[]","[]","[]",,,,,false,"Dead-end",40,25,1.7,"Acetonitrile","Dye","Methyl orange (sodium salt)",327.33,35,"µmol/L",1,"[]",,,,true,false,"Accepted","[""ISA""]","[""Polysulfone""]","[]","[]","[""None""]","6576f22be228493735990c43","2023-12-11T11:27:39.955Z","2023-10-31T00:00:00.000Z","Solvent resistant nanofiltration for acetonitrile based feeds: A membrane screening","Scientific Report","backOffice","10.1016/j.memsci.2017.05.003","65003a2e9af97755a1fa02ed","Maarten Bastin and Katrien Hendrix and Ivo Vankelecom","https://doi.org/10.1016/j.memsci.2017.05.003",0,"ISA/inorganic/dense","PSf","Scientific report",,"[{""postTreatmentChemicalAgentConcentrationUnit"":[],""_id"":""6576f286e22849373599164f"",""postTreatment"":""None"",""postTreatmentChemicalAgentSmiles"":""N/A"",""postTreatmentChemicalAgentConcentration"":""""}]",,42.55,,"2172",0,,,,,,29.89,"70:30",,,,,,,,,,,,,,,,,,,,,,,,,,,,,,,,,,,,,,,,,,,,,,,,,,,,,,,,,,,,,,,,,,,,,,"[]",,,,,,,,,,,,
"6576f286e228493735991652","2023-12-11T11:29:10.923Z","[""Dimethylformamide (DMF)"",""Tetrahydrofuran (THF)""]","[""water""]","[]","[]","21","250","[]","[]","[]","[]","[]","[]","[]","[]",,,,,false,"Dead-end",40,25,1.7,"Acetonitrile","Dye","Safranine T (chloride salt)",350.84,35,"µmol/L",1,"[]",,,,true,false,"Accepted","[""ISA""]","[""Polysulfone""]","[]","[]","[""None""]","6576f22be228493735990c43","2023-12-11T11:27:39.955Z","2023-10-31T00:00:00.000Z","Solvent resistant nanofiltration for acetonitrile based feeds: A membrane screening","Scientific Report","backOffice","10.1016/j.memsci.2017.05.003","65003a2e9af97755a1fa02ed","Maarten Bastin and Katrien Hendrix and Ivo Vankelecom","https://doi.org/10.1016/j.memsci.2017.05.003",0,"ISA/inorganic/dense","PSf","Scientific report",,"[{""postTreatmentChemicalAgentConcentrationUnit"":[],""_id"":""6576f286e228493735991653"",""postTreatment"":""None"",""postTreatmentChemicalAgentSmiles"":""N/A"",""postTreatmentChemicalAgentConcentration"":""""}]",,39.84,,"2173",0,,,,,,29.89,"70:30",,,,,,,,,,,,,,,,,,,,,,,,,,,,,,,,,,,,,,,,,,,,,,,,,,,,,,,,,,,,,,,,,,,,,,"[]",,,,,,,,,,,,
"6576f287e228493735991656","2023-12-11T11:29:11.053Z","[""Dimethylformamide (DMF)"",""Tetrahydrofuran (THF)""]","[""water""]","[]","[]","21","250","[]","[]","[]","[]","[]","[]","[]","[]",,,,,false,"Dead-end",40,25,1.7,"Acetonitrile","Dye","Crystal Violet (chloride salt)",407.99,35,"µmol/L",1,"[]",,,,true,false,"Accepted","[""ISA""]","[""Polysulfone""]","[]","[]","[""None""]","6576f22be228493735990c43","2023-12-11T11:27:39.955Z","2023-10-31T00:00:00.000Z","Solvent resistant nanofiltration for acetonitrile based feeds: A membrane screening","Scientific Report","backOffice","10.1016/j.memsci.2017.05.003","65003a2e9af97755a1fa02ed","Maarten Bastin and Katrien Hendrix and Ivo Vankelecom","https://doi.org/10.1016/j.memsci.2017.05.003",0,"ISA/inorganic/dense","PSf","Scientific report",,"[{""postTreatmentChemicalAgentConcentrationUnit"":[],""_id"":""6576f287e228493735991657"",""postTreatment"":""None"",""postTreatmentChemicalAgentSmiles"":""N/A"",""postTreatmentChemicalAgentConcentration"":""""}]",,46.17,,"2174",0,,,,,,29.89,"70:30",,,,,,,,,,,,,,,,,,,,,,,,,,,,,,,,,,,,,,,,,,,,,,,,,,,,,,,,,,,,,,,,,,,,,,"[]",,,,,,,,,,,,
"6576f287e22849373599165a","2023-12-11T11:29:11.184Z","[""Dimethylformamide (DMF)"",""Tetrahydrofuran (THF)""]","[""water""]","[]","[]","21","250","[]","[]","[]","[]","[]","[]","[]","[]",,,,,false,"Dead-end",40,25,1.7,"Acetonitrile","Dye","Acid fuchsine (trisodium salt)",585.5,35,"µmol/L",1,"[]",,,,true,false,"Accepted","[""ISA""]","[""Polysulfone""]","[]","[]","[""None""]","6576f22be228493735990c43","2023-12-11T11:27:39.955Z","2023-10-31T00:00:00.000Z","Solvent resistant nanofiltration for acetonitrile based feeds: A membrane screening","Scientific Report","backOffice","10.1016/j.memsci.2017.05.003","65003a2e9af97755a1fa02ed","Maarten Bastin and Katrien Hendrix and Ivo Vankelecom","https://doi.org/10.1016/j.memsci.2017.05.003",0,"ISA/inorganic/dense","PSf","Scientific report",,"[{""postTreatmentChemicalAgentConcentrationUnit"":[],""_id"":""6576f287e22849373599165b"",""postTreatment"":""None"",""postTreatmentChemicalAgentSmiles"":""N/A"",""postTreatmentChemicalAgentConcentration"":""""}]",,36.82,15.01,"2175",0,,,,,,29.89,"70:30",,,,,,,,,,,,,,,,,,,,,,,,,,,,,,,,,,,,,,,,,,,,,,,,,,,,,,,,,,,,,,,,,,,,,,"[]",,,,,,,,,,,,
"6576f287e22849373599165e","2023-12-11T11:29:11.315Z","[""Dimethylformamide (DMF)"",""Tetrahydrofuran (THF)""]","[""water""]","[]","[]","21","250","[]","[]","[]","[]","[]","[]","[]","[]",,,,,false,"Dead-end",40,25,1.7,"Acetonitrile","Dye","Rose Bengal (disodium salt)",1017.64,35,"µmol/L",1,"[]",,,,true,false,"Accepted","[""ISA""]","[""Polysulfone""]","[]","[]","[""None""]","6576f22be228493735990c43","2023-12-11T11:27:39.955Z","2023-10-31T00:00:00.000Z","Solvent resistant nanofiltration for acetonitrile based feeds: A membrane screening","Scientific Report","backOffice","10.1016/j.memsci.2017.05.003","65003a2e9af97755a1fa02ed","Maarten Bastin and Katrien Hendrix and Ivo Vankelecom","https://doi.org/10.1016/j.memsci.2017.05.003",0,"ISA/inorganic/dense","PSf","Scientific report",,"[{""postTreatmentChemicalAgentConcentrationUnit"":[],""_id"":""6576f287e22849373599165f"",""postTreatment"":""None"",""postTreatmentChemicalAgentSmiles"":""N/A"",""postTreatmentChemicalAgentConcentration"":""""}]",,8.77,77.21,"2176",0,,,,,,29.89,"70:30",,,,,,,,,,,,,,,,,,,,,,,,,,,,,,,,,,,,,,,,,,,,,,,,,,,,,,,,,,,,,,,,,,,,,,"[]",,,,,,,,,,,,
"6576f287e228493735991663","2023-12-11T11:29:11.454Z","[""1-Methyl-2-pyrrolidinone (NMP)"",""Tetrahydrofuran (THF)"",""Acetone""]","[""water""]","[]","[]","22","250","[]","[]","[]","[]","[]","[]","[]","[]",,,,,false,"Dead-end",40,25,1.7,"Acetonitrile","Dye","Disperse red 1",314.34,35,"µmol/L",1,"[]",,,,true,false,"Accepted","[""ISA""]","[""Polyimide(Matrimid® 5218)""]","[]","[]","[""Pure solvent treatment"",""Pure solvent treatment""]","6576f22be228493735990c43","2023-12-11T11:27:39.955Z","2023-10-31T00:00:00.000Z","Solvent resistant nanofiltration for acetonitrile based feeds: A membrane screening","Scientific Report","backOffice","10.1016/j.memsci.2017.05.003","65003a2e9af97755a1fa02ed","Maarten Bastin and Katrien Hendrix and Ivo Vankelecom","https://doi.org/10.1016/j.memsci.2017.05.003",0,"ISA/inorganic/dense","PI","Scientific report",,"[{""postTreatmentChemicalAgentConcentrationUnit"":[""v%""],""_id"":""6576f287e228493735991664"",""postTreatment"":""Pure solvent treatment"",""postTreatmentChemicalAgentSmiles"":""CC(C)O; CC(C)O"",""postTreatmentChemicalAgentConcentration"":""100""},{""postTreatmentChemicalAgentConcentrationUnit"":[""v%"",""v%""],""_id"":""6576f287e228493735991665"",""postTreatment"":""Pure solvent treatment"",""postTreatmentChemicalAgentSmiles"":""OCC(O)CO"",""postTreatmentChemicalAgentConcentration"":""60 ;  40""}]",,2.71,72.3,"2177",0,,,,,,4.62,"65:32:3","NCCCCCCN","6",,,,,,,,,,,,,,,,,,,,,,,,,,,,,,,,,,,,,,,,,,,,,,,,,,,,,,,,,,,,,,,,,,,,"[]",,,,,,,,,,,,
"6576f287e228493735991669","2023-12-11T11:29:11.615Z","[""1-Methyl-2-pyrrolidinone (NMP)"",""Tetrahydrofuran (THF)"",""Acetone""]","[""water""]","[]","[]","22","250","[]","[]","[]","[]","[]","[]","[]","[]",,,,,false,"Dead-end",40,25,1.7,"Acetonitrile","Dye","Methyl orange (sodium salt)",327.33,35,"µmol/L",1,"[]",,,,true,false,"Accepted","[""ISA""]","[""Polyimide(Matrimid® 5218)""]","[]","[]","[""Pure solvent treatment"",""Pure solvent treatment""]","6576f22be228493735990c43","2023-12-11T11:27:39.955Z","2023-10-31T00:00:00.000Z","Solvent resistant nanofiltration for acetonitrile based feeds: A membrane screening","Scientific Report","backOffice","10.1016/j.memsci.2017.05.003","65003a2e9af97755a1fa02ed","Maarten Bastin and Katrien Hendrix and Ivo Vankelecom","https://doi.org/10.1016/j.memsci.2017.05.003",0,"ISA/inorganic/dense","PI","Scientific report",,"[{""postTreatmentChemicalAgentConcentrationUnit"":[""v%""],""_id"":""6576f287e22849373599166a"",""postTreatment"":""Pure solvent treatment"",""postTreatmentChemicalAgentSmiles"":""CC(C)O; CC(C)O"",""postTreatmentChemicalAgentConcentration"":""100""},{""postTreatmentChemicalAgentConcentrationUnit"":[""v%"",""v%""],""_id"":""6576f287e22849373599166b"",""postTreatment"":""Pure solvent treatment"",""postTreatmentChemicalAgentSmiles"":""OCC(O)CO"",""postTreatmentChemicalAgentConcentration"":""60 ;  40""}]",,2.81,89.91,"2178",0,,,,,,4.62,"65:32:3","NCCCCCCN","6",,,,,,,,,,,,,,,,,,,,,,,,,,,,,,,,,,,,,,,,,,,,,,,,,,,,,,,,,,,,,,,,,,,,"[]",,,,,,,,,,,,
