Repository: BAMresearch/onf-database

This repository belongs to the the publication "Revealing structure-property-performance relationships of organic solvent nanofiltration membranes using a FAIR, open-access database" published in ADD JOURNAL (DOI). 
It uses a dataset derived from The Open Membrane Database (https://openmembranedatabase.org/). The access date was April 8th 2025. The original dataset is in the repository as OMD_SRNF_2025-04-08.csv file.

The main researchers involved in the study are Sarah Glass (ORCID: 0000-0002-0625-0057), Petra Merten (no ORCID available), Torsten Brinkmann (ORCID: 0000-0002-5114-6259) and Volkan Filiz (ORCID: 0000-0003-0239-8641). 

The repository contains 5 Python files:

File: OMD_SRNF_2025-04-08.csv (part 80 of 184)
"6576f287e22849373599166f","2023-12-11T11:29:11.789Z","[""1-Methyl-2-pyrrolidinone (NMP)"",""Tetrahydrofuran (THF)"",""Acetone""]","[""water""]","[]","[]","22","250","[]","[]","[]","[]","[]","[]","[]","[]",,,,,false,"Dead-end",40,25,1.7,"Acetonitrile","Dye","Safranine T (chloride salt)",350.84,35,"µmol/L",1,"[]",,,,true,false,"Accepted","[""ISA""]","[""Polyimide(Matrimid® 5218)""]","[]","[]","[""Pure solvent treatment"",""Pure solvent treatment""]","6576f22be228493735990c43","2023-12-11T11:27:39.955Z","2023-10-31T00:00:00.000Z","Solvent resistant nanofiltration for acetonitrile based feeds: A membrane screening","Scientific Report","backOffice","10.1016/j.memsci.2017.05.003","65003a2e9af97755a1fa02ed","Maarten Bastin and Katrien Hendrix and Ivo Vankelecom","https://doi.org/10.1016/j.memsci.2017.05.003",0,"ISA/inorganic/dense","PI","Scientific report",,"[{""postTreatmentChemicalAgentConcentrationUnit"":[""v%""],""_id"":""6576f287e228493735991670"",""postTreatment"":""Pure solvent treatment"",""postTreatmentChemicalAgentSmiles"":""CC(C)O; CC(C)O"",""postTreatmentChemicalAgentConcentration"":""100""},{""postTreatmentChemicalAgentConcentrationUnit"":[""v%"",""v%""],""_id"":""6576f287e228493735991671"",""postTreatment"":""Pure solvent treatment"",""postTreatmentChemicalAgentSmiles"":""OCC(O)CO"",""postTreatmentChemicalAgentConcentration"":""60 ;  40""}]",,2.86,82.07,"2179",0,,,,,,4.62,"65:32:3","NCCCCCCN","6",,,,,,,,,,,,,,,,,,,,,,,,,,,,,,,,,,,,,,,,,,,,,,,,,,,,,,,,,,,,,,,,,,,,"[]",,,,,,,,,,,,
"6576f287e228493735991675","2023-12-11T11:29:11.913Z","[""1-Methyl-2-pyrrolidinone (NMP)"",""Tetrahydrofuran (THF)"",""Acetone""]","[""water""]","[]","[]","22","250","[]","[]","[]","[]","[]","[]","[]","[]",,,,,false,"Dead-end",40,25,1.7,"Acetonitrile","Dye","Crystal Violet (chloride salt)",407.99,35,"µmol/L",1,"[]",,,,true,false,"Accepted","[""ISA""]","[""Polyimide(Matrimid® 5218)""]","[]","[]","[""Pure solvent treatment"",""Pure solvent treatment""]","6576f22be228493735990c43","2023-12-11T11:27:39.955Z","2023-10-31T00:00:00.000Z","Solvent resistant nanofiltration for acetonitrile based feeds: A membrane screening","Scientific Report","backOffice","10.1016/j.memsci.2017.05.003","65003a2e9af97755a1fa02ed","Maarten Bastin and Katrien Hendrix and Ivo Vankelecom","https://doi.org/10.1016/j.memsci.2017.05.003",0,"ISA/inorganic/dense","PI","Scientific report",,"[{""postTreatmentChemicalAgentConcentrationUnit"":[""v%""],""_id"":""6576f287e228493735991676"",""postTreatment"":""Pure solvent treatment"",""postTreatmentChemicalAgentSmiles"":""CC(C)O; CC(C)O"",""postTreatmentChemicalAgentConcentration"":""100""},{""postTreatmentChemicalAgentConcentrationUnit"":[""v%"",""v%""],""_id"":""6576f287e228493735991677"",""postTreatment"":""Pure solvent treatment"",""postTreatmentChemicalAgentSmiles"":""OCC(O)CO"",""postTreatmentChemicalAgentConcentration"":""60 ;  40""}]",,3.81,77.49,"2180",0,,,,,,4.62,"65:32:3","NCCCCCCN","6",,,,,,,,,,,,,,,,,,,,,,,,,,,,,,,,,,,,,,,,,,,,,,,,,,,,,,,,,,,,,,,,,,,,"[]",,,,,,,,,,,,
"6576f288e22849373599167b","2023-12-11T11:29:12.028Z","[""1-Methyl-2-pyrrolidinone (NMP)"",""Tetrahydrofuran (THF)"",""Acetone""]","[""water""]","[]","[]","22","250","[]","[]","[]","[]","[]","[]","[]","[]",,,,,false,"Dead-end",40,25,1.7,"Acetonitrile","Dye","Acid fuchsine (trisodium salt)",585.5,35,"µmol/L",1,"[]",,,,true,false,"Accepted","[""ISA""]","[""Polyimide(Matrimid® 5218)""]","[]","[]","[""Pure solvent treatment"",""Pure solvent treatment""]","6576f22be228493735990c43","2023-12-11T11:27:39.955Z","2023-10-31T00:00:00.000Z","Solvent resistant nanofiltration for acetonitrile based feeds: A membrane screening","Scientific Report","backOffice","10.1016/j.memsci.2017.05.003","65003a2e9af97755a1fa02ed","Maarten Bastin and Katrien Hendrix and Ivo Vankelecom","https://doi.org/10.1016/j.memsci.2017.05.003",0,"ISA/inorganic/dense","PI","Scientific report",,"[{""postTreatmentChemicalAgentConcentrationUnit"":[""v%""],""_id"":""6576f288e22849373599167c"",""postTreatment"":""Pure solvent treatment"",""postTreatmentChemicalAgentSmiles"":""CC(C)O; CC(C)O"",""postTreatmentChemicalAgentConcentration"":""100""},{""postTreatmentChemicalAgentConcentrationUnit"":[""v%"",""v%""],""_id"":""6576f288e22849373599167d"",""postTreatment"":""Pure solvent treatment"",""postTreatmentChemicalAgentSmiles"":""OCC(O)CO"",""postTreatmentChemicalAgentConcentration"":""60 ;  40""}]",,1.71,100,"2181",0,,,,,,4.62,"65:32:3","NCCCCCCN","6",,,,,,,,,,,,,,,,,,,,,,,,,,,,,,,,,,,,,,,,,,,,,,,,,,,,,,,,,,,,,,,,,,,,"[]",,,,,,,,,,,,
"6576f288e228493735991681","2023-12-11T11:29:12.146Z","[""1-Methyl-2-pyrrolidinone (NMP)"",""Tetrahydrofuran (THF)"",""Acetone""]","[""water""]","[]","[]","22","250","[]","[]","[]","[]","[]","[]","[]","[]",,,,,false,"Dead-end",40,25,1.7,"Acetonitrile","Dye","Rose Bengal (disodium salt)",1017.64,35,"µmol/L",1,"[]",,,,true,false,"Accepted","[""ISA""]","[""Polyimide(Matrimid® 5218)""]","[]","[]","[""Pure solvent treatment"",""Pure solvent treatment""]","6576f22be228493735990c43","2023-12-11T11:27:39.955Z","2023-10-31T00:00:00.000Z","Solvent resistant nanofiltration for acetonitrile based feeds: A membrane screening","Scientific Report","backOffice","10.1016/j.memsci.2017.05.003","65003a2e9af97755a1fa02ed","Maarten Bastin and Katrien Hendrix and Ivo Vankelecom","https://doi.org/10.1016/j.memsci.2017.05.003",0,"ISA/inorganic/dense","PI","Scientific report",,"[{""postTreatmentChemicalAgentConcentrationUnit"":[""v%""],""_id"":""6576f288e228493735991682"",""postTreatment"":""Pure solvent treatment"",""postTreatmentChemicalAgentSmiles"":""CC(C)O; CC(C)O"",""postTreatmentChemicalAgentConcentration"":""100""},{""postTreatmentChemicalAgentConcentrationUnit"":[""v%"",""v%""],""_id"":""6576f288e228493735991683"",""postTreatment"":""Pure solvent treatment"",""postTreatmentChemicalAgentSmiles"":""OCC(O)CO"",""postTreatmentChemicalAgentConcentration"":""60 ;  40""}]",,2.14,99.71,"2182",0,,,,,,4.62,"65:32:3","NCCCCCCN","6",,,,,,,,,,,,,,,,,,,,,,,,,,,,,,,,,,,,,,,,,,,,,,,,,,,,,,,,,,,,,,,,,,,,"[]",,,,,,,,,,,,
"6576f288e228493735991687","2023-12-11T11:29:12.651Z","[""1-Methyl-2-pyrrolidinone (NMP)"",""Tetrahydrofuran (THF)""]","[""water""]","[]","[]","15","250","[]","[]","[]","[]","[]","[]","[]","[]",,,,,false,"Dead-end",10,25,4.52,"Isopropanol (IPA)","Dye","Rose Bengal (disodium salt)",1017.64,70,"µmol/L",1,"[""SEM"",""FTIR""]",,,,true,false,"Accepted","[""ISA""]","[""Other""]","[]","[]","[""Crosslinking""]","6576f288e228493735991685","2023-12-11T11:29:12.531Z","2023-11-06T00:00:00.000Z","Cross-linked polyimide membranes for solvent resistant nanofiltration in aprotic solvents","Scientific Report","backOffice","10.1016/j.memsci.2008.04.026","65003a2e9af97755a1fa02ed","Katrien Vanherck and Pieter Vandezande and Steliana O. Aldea and Ivo F.J. Vankelecom","https://doi.org/10.1016/j.memsci.2008.04.026",0,"ISA/inorganic/dense","P15_5minXL","Scientific report",,"[{""postTreatmentChemicalAgentConcentrationUnit"":[""w/v%""],""_id"":""6576f288e228493735991688"",""postTreatment"":""Crosslinking"",""postTreatmentChemicalAgentSmiles"":""C1=CC(=CC(=C1)CN)CN"",""postTreatmentChemicalAgentConcentration"":""10""}]",,5.3,96.9,"2183",0,,,,,,,"50:50",,,,,,,,"Matrimid 9725",,,,,,,,,,,,,,,,,,,,,,,,,,,,,,,,,,,,,,,,,,,,,,,,,,,,,,,,,,,,,,"[]",,,,,,,,,,,,
"6576f288e22849373599168b","2023-12-11T11:29:12.784Z","[""1-Methyl-2-pyrrolidinone (NMP)"",""Tetrahydrofuran (THF)""]","[""water""]","[]","[]","15","250","[]","[]","[]","[]","[]","[]","[]","[]",,,,,false,"Dead-end",10,25,4.52,"Isopropanol (IPA)","Dye","Rose Bengal (disodium salt)",1017.64,70,"µmol/L",1,"[""SEM"",""FTIR""]",,,,true,false,"Accepted","[""ISA""]","[""Other""]","[]","[]","[""Crosslinking""]","6576f288e228493735991685","2023-12-11T11:29:12.531Z","2023-11-06T00:00:00.000Z","Cross-linked polyimide membranes for solvent resistant nanofiltration in aprotic solvents","Scientific Report","backOffice","10.1016/j.memsci.2008.04.026","65003a2e9af97755a1fa02ed","Katrien Vanherck and Pieter Vandezande and Steliana O. Aldea and Ivo F.J. Vankelecom","https://doi.org/10.1016/j.memsci.2008.04.026",0,"ISA/inorganic/dense","P15_0minXL","Scientific report",,"[{""postTreatmentChemicalAgentConcentrationUnit"":[""w/v%""],""_id"":""6576f288e22849373599168c"",""postTreatment"":""Crosslinking"",""postTreatmentChemicalAgentSmiles"":""C1=CC(=CC(=C1)CN)CN"",""postTreatmentChemicalAgentConcentration"":""10""}]",,8.4,93.7,"2184",0,,,,,,,"50:50",,,,,,,,"Matrimid 9725",,,,,,,,,,,,,,,,,,,,,,,,,,,,,,,,,,,,,,,,,,,,,,,,,,,,,,,,,,,,,,"[]",,,,,,,,,,,,
"6576f288e22849373599168f","2023-12-11T11:29:12.924Z","[""1-Methyl-2-pyrrolidinone (NMP)"",""Tetrahydrofuran (THF)""]","[""water""]","[]","[]","15","250","[]","[]","[]","[]","[]","[]","[]","[]",,,,,false,"Dead-end",10,25,4.52,"Isopropanol (IPA)","Dye","Rose Bengal (disodium salt)",1017.64,70,"µmol/L",1,"[""SEM"",""FTIR""]",,,,true,false,"Accepted","[""ISA""]","[""Other""]","[]","[]","[""Crosslinking""]","6576f288e228493735991685","2023-12-11T11:29:12.531Z","2023-11-06T00:00:00.000Z","Cross-linked polyimide membranes for solvent resistant nanofiltration in aprotic solvents","Scientific Report","backOffice","10.1016/j.memsci.2008.04.026","65003a2e9af97755a1fa02ed","Katrien Vanherck and Pieter Vandezande and Steliana O. Aldea and Ivo F.J. Vankelecom","https://doi.org/10.1016/j.memsci.2008.04.026",0,"ISA/inorganic/dense","P15_15minXL","Scientific report",,"[{""postTreatmentChemicalAgentConcentrationUnit"":[""w/v%""],""_id"":""6576f288e228493735991690"",""postTreatment"":""Crosslinking"",""postTreatmentChemicalAgentSmiles"":""C1=CC(=CC(=C1)CN)CN"",""postTreatmentChemicalAgentConcentration"":""10""}]",,3.9,97.8,"2185",0,,,,,,,"67:33",,,,,,,,"Matrimid 9725",,,,,,,,,,,,,,,,,,,,,,,,,,,,,,,,,,,,,,,,,,,,,,,,,,,,,,,,,,,,,,"[]",,,,,,,,,,,,
"6576f289e228493735991693","2023-12-11T11:29:13.051Z","[""1-Methyl-2-pyrrolidinone (NMP)"",""Tetrahydrofuran (THF)""]","[""water""]","[]","[]","15","250","[]","[]","[]","[]","[]","[]","[]","[]",,,,,false,"Dead-end",10,25,4.52,"Isopropanol (IPA)","Dye","Rose Bengal (disodium salt)",1017.64,70,"µmol/L",1,"[""SEM"",""FTIR""]",,,,true,false,"Accepted","[""ISA""]","[""Other""]","[]","[]","[""Crosslinking""]","6576f288e228493735991685","2023-12-11T11:29:12.531Z","2023-11-06T00:00:00.000Z","Cross-linked polyimide membranes for solvent resistant nanofiltration in aprotic solvents","Scientific Report","backOffice","10.1016/j.memsci.2008.04.026","65003a2e9af97755a1fa02ed","Katrien Vanherck and Pieter Vandezande and Steliana O. Aldea and Ivo F.J. Vankelecom","https://doi.org/10.1016/j.memsci.2008.04.026",0,"ISA/inorganic/dense","P15_60minXL","Scientific report",,"[{""postTreatmentChemicalAgentConcentrationUnit"":[""w/v%""],""_id"":""6576f289e228493735991694"",""postTreatment"":""Crosslinking"",""postTreatmentChemicalAgentSmiles"":""C1=CC(=CC(=C1)CN)CN"",""postTreatmentChemicalAgentConcentration"":""10""}]",,2.6,98.8,"2186",0,,,,,,,"67:33",,,,,,,,"Matrimid 9725",,,,,,,,,,,,,,,,,,,,,,,,,,,,,,,,,,,,,,,,,,,,,,,,,,,,,,,,,,,,,,"[]",,,,,,,,,,,,
"6576f289e228493735991697","2023-12-11T11:29:13.188Z","[""1-Methyl-2-pyrrolidinone (NMP)"",""Tetrahydrofuran (THF)""]","[""water""]","[]","[]","15","250","[]","[]","[]","[]","[]","[]","[]","[]",,,,,false,"Dead-end",10,25,4.52,"Isopropanol (IPA)","Dye","Rose Bengal (disodium salt)",1017.64,70,"µmol/L",1,"[""SEM"",""FTIR""]",,,,true,false,"Accepted","[""ISA""]","[""Other""]","[]","[]","[""Crosslinking""]","6576f288e228493735991685","2023-12-11T11:29:12.531Z","2023-11-06T00:00:00.000Z","Cross-linked polyimide membranes for solvent resistant nanofiltration in aprotic solvents","Scientific Report","backOffice","10.1016/j.memsci.2008.04.026","65003a2e9af97755a1fa02ed","Katrien Vanherck and Pieter Vandezande and Steliana O. Aldea and Ivo F.J. Vankelecom","https://doi.org/10.1016/j.memsci.2008.04.026",0,"ISA/inorganic/dense","FP15_0minXL","Scientific report",,"[{""postTreatmentChemicalAgentConcentrationUnit"":[""w/v%""],""_id"":""6576f289e228493735991698"",""postTreatment"":""Crosslinking"",""postTreatmentChemicalAgentSmiles"":""C1=CC(=CC(=C1)CN)CN"",""postTreatmentChemicalAgentConcentration"":""10""}]",,6.2,96.6,"2187",0,"[O-][Si](=O)[O-]","18",,,,,"67:33",,,,,,,,"Matrimid 9725",,,,,,,,,,,,,,,,,,,,,,,,,,,,,,,,,,,,,,,,,,,,,,,,,,,,,,,,,,,,,,"[]",,,,,,,,,,,,
"6576f289e22849373599169b","2023-12-11T11:29:13.385Z","[""1-Methyl-2-pyrrolidinone (NMP)"",""Tetrahydrofuran (THF)""]","[""water""]","[]","[]","15","250","[]","[]","[]","[]","[]","[]","[]","[]",,,,,false,"Dead-end",10,25,4.52,"Isopropanol (IPA)","Dye","Rose Bengal (disodium salt)",1017.64,70,"µmol/L",1,"[""SEM"",""FTIR""]",,,,true,false,"Accepted","[""ISA""]","[""Other""]","[]","[]","[""Crosslinking""]","6576f288e228493735991685","2023-12-11T11:29:12.531Z","2023-11-06T00:00:00.000Z","Cross-linked polyimide membranes for solvent resistant nanofiltration in aprotic solvents","Scientific Report","backOffice","10.1016/j.memsci.2008.04.026","65003a2e9af97755a1fa02ed","Katrien Vanherck and Pieter Vandezande and Steliana O. Aldea and Ivo F.J. Vankelecom","https://doi.org/10.1016/j.memsci.2008.04.026",0,"ISA/inorganic/dense","FP15_5minXL","Scientific report",,"[{""postTreatmentChemicalAgentConcentrationUnit"":[""w/v%""],""_id"":""6576f289e22849373599169c"",""postTreatment"":""Crosslinking"",""postTreatmentChemicalAgentSmiles"":""C1=CC(=CC(=C1)CN)CN"",""postTreatmentChemicalAgentConcentration"":""10""}]",,2.1,96.4,"2188",0,"[O-][Si](=O)[O-]","18",,,,,"67:33",,,,,,,,"Matrimid 9725",,,,,,,,,,,,,,,,,,,,,,,,,,,,,,,,,,,,,,,,,,,,,,,,,,,,,,,,,,,,,,"[]",,,,,,,,,,,,
"6576f289e22849373599169f","2023-12-11T11:29:13.529Z","[""1-Methyl-2-pyrrolidinone (NMP)"",""Tetrahydrofuran (THF)""]","[""water""]","[]","[]","15","250","[]","[]","[]","[]","[]","[]","[]","[]",,,,,false,"Dead-end",10,25,4.52,"Isopropanol (IPA)","Dye","Rose Bengal (disodium salt)",1017.64,70,"µmol/L",1,"[""SEM"",""FTIR""]",,,,true,false,"Accepted","[""ISA""]","[""Other""]","[]","[]","[""Crosslinking""]","6576f288e228493735991685","2023-12-11T11:29:12.531Z","2023-11-06T00:00:00.000Z","Cross-linked polyimide membranes for solvent resistant nanofiltration in aprotic solvents","Scientific Report","backOffice","10.1016/j.memsci.2008.04.026","65003a2e9af97755a1fa02ed","Katrien Vanherck and Pieter Vandezande and Steliana O. Aldea and Ivo F.J. Vankelecom","https://doi.org/10.1016/j.memsci.2008.04.026",0,"ISA/inorganic/dense","FP15_15minXL","Scientific report",,"[{""postTreatmentChemicalAgentConcentrationUnit"":[""w/v%""],""_id"":""6576f289e2284937359916a0"",""postTreatment"":""Crosslinking"",""postTreatmentChemicalAgentSmiles"":""C1=CC(=CC(=C1)CN)CN"",""postTreatmentChemicalAgentConcentration"":""10""}]",,1,95.9,"2189",0,"[O-][Si](=O)[O-]","18",,,,,"67:33",,,,,,,,"Matrimid 9725",,,,,,,,,,,,,,,,,,,,,,,,,,,,,,,,,,,,,,,,,,,,,,,,,,,,,,,,,,,,,,"[]",,,,,,,,,,,,
"6576f289e2284937359916a3","2023-12-11T11:29:13.644Z","[""1-Methyl-2-pyrrolidinone (NMP)"",""Tetrahydrofuran (THF)""]","[""water""]","[]","[]","15","250","[]","[]","[]","[]","[]","[]","[]","[]",,,,,false,"Dead-end",10,25,4.52,"Isopropanol (IPA)","Dye","Rose Bengal (disodium salt)",1017.64,70,"µmol/L",1,"[""SEM"",""FTIR""]",,,,true,false,"Accepted","[""ISA""]","[""Other""]","[]","[]","[""Crosslinking""]","6576f288e228493735991685","2023-12-11T11:29:12.531Z","2023-11-06T00:00:00.000Z","Cross-linked polyimide membranes for solvent resistant nanofiltration in aprotic solvents","Scientific Report","backOffice","10.1016/j.memsci.2008.04.026","65003a2e9af97755a1fa02ed","Katrien Vanherck and Pieter Vandezande and Steliana O. Aldea and Ivo F.J. Vankelecom","https://doi.org/10.1016/j.memsci.2008.04.026",0,"ISA/inorganic/dense","FP15_60minXL","Scientific report",,"[{""postTreatmentChemicalAgentConcentrationUnit"":[""w/v%""],""_id"":""6576f289e2284937359916a4"",""postTreatment"":""Crosslinking"",""postTreatmentChemicalAgentSmiles"":""C1=CC(=CC(=C1)CN)CN"",""postTreatmentChemicalAgentConcentration"":""10""}]",,0.2,90.1,"2190",0,"[O-][Si](=O)[O-]","18",,,,,"67:33",,,,,,,,"Matrimid 9725",,,,,,,,,,,,,,,,,,,,,,,,,,,,,,,,,,,,,,,,,,,,,,,,,,,,,,,,,,,,,,"[]",,,,,,,,,,,,
"6576f289e2284937359916a7","2023-12-11T11:29:13.766Z","[""1-Methyl-2-pyrrolidinone (NMP)"",""Tetrahydrofuran (THF)""]","[""water""]","[]","[]","18","250","[]","[]","[]","[]","[]","[]","[]","[]",,,,,false,"Dead-end",10,25,4.52,"Isopropanol (IPA)","Dye","Rose Bengal (disodium salt)",1017.64,70,"µmol/L",1,"[""SEM"",""FTIR""]",,,,true,false,"Accepted","[""ISA""]","[""Other""]","[]","[]","[""Crosslinking""]","6576f288e228493735991685","2023-12-11T11:29:12.531Z","2023-11-06T00:00:00.000Z","Cross-linked polyimide membranes for solvent resistant nanofiltration in aprotic solvents","Scientific Report","backOffice","10.1016/j.memsci.2008.04.026","65003a2e9af97755a1fa02ed","Katrien Vanherck and Pieter Vandezande and Steliana O. Aldea and Ivo F.J. Vankelecom","https://doi.org/10.1016/j.memsci.2008.04.026",0,"ISA/inorganic/dense","P18_0minXL","Scientific report",,"[{""postTreatmentChemicalAgentConcentrationUnit"":[""w/v%""],""_id"":""6576f289e2284937359916a8"",""postTreatment"":""Crosslinking"",""postTreatmentChemicalAgentSmiles"":""C1=CC(=CC(=C1)CN)CN"",""postTreatmentChemicalAgentConcentration"":""10""}]",,4.7,98.8,"2191",0,,,,,,,"67:33",,,,,,,,"Matrimid 9725",,,,,,,,,,,,,,,,,,,,,,,,,,,,,,,,,,,,,,,,,,,,,,,,,,,,,,,,,,,,,,"[]",,,,,,,,,,,,
"6576f289e2284937359916ab","2023-12-11T11:29:13.891Z","[""1-Methyl-2-pyrrolidinone (NMP)"",""Tetrahydrofuran (THF)""]","[""water""]","[]","[]","18","250","[]","[]","[]","[]","[]","[]","[]","[]",,,,,false,"Dead-end",10,25,4.52,"Isopropanol (IPA)","Dye","Rose Bengal (disodium salt)",1017.64,70,"µmol/L",1,"[""SEM"",""FTIR""]",,,,true,false,"Accepted","[""ISA""]","[""Other""]","[]","[]","[""Crosslinking""]","6576f288e228493735991685","2023-12-11T11:29:12.531Z","2023-11-06T00:00:00.000Z","Cross-linked polyimide membranes for solvent resistant nanofiltration in aprotic solvents","Scientific Report","backOffice","10.1016/j.memsci.2008.04.026","65003a2e9af97755a1fa02ed","Katrien Vanherck and Pieter Vandezande and Steliana O. Aldea and Ivo F.J. Vankelecom","https://doi.org/10.1016/j.memsci.2008.04.026",0,"ISA/inorganic/dense","P18_5minXL","Scientific report",,"[{""postTreatmentChemicalAgentConcentrationUnit"":[""w/v%""],""_id"":""6576f289e2284937359916ac"",""postTreatment"":""Crosslinking"",""postTreatmentChemicalAgentSmiles"":""C1=CC(=CC(=C1)CN)CN"",""postTreatmentChemicalAgentConcentration"":""10""}]",,0.8,95.9,"2192",0,,,,,,,"67:33",,,,,,,,"Matrimid 9725",,,,,,,,,,,,,,,,,,,,,,,,,,,,,,,,,,,,,,,,,,,,,,,,,,,,,,,,,,,,,,"[]",,,,,,,,,,,,
"6576f28ae2284937359916af","2023-12-11T11:29:14.019Z","[""1-Methyl-2-pyrrolidinone (NMP)"",""Tetrahydrofuran (THF)""]","[""water""]","[]","[]","18","250","[]","[]","[]","[]","[]","[]","[]","[]",,,,,false,"Dead-end",10,25,4.52,"Isopropanol (IPA)","Dye","Rose Bengal (disodium salt)",1017.64,70,"µmol/L",1,"[""SEM"",""FTIR""]",,,,true,false,"Accepted","[""ISA""]","[""Other""]","[]","[]","[""Crosslinking""]","6576f288e228493735991685","2023-12-11T11:29:12.531Z","2023-11-06T00:00:00.000Z","Cross-linked polyimide membranes for solvent resistant nanofiltration in aprotic solvents","Scientific Report","backOffice","10.1016/j.memsci.2008.04.026","65003a2e9af97755a1fa02ed","Katrien Vanherck and Pieter Vandezande and Steliana O. Aldea and Ivo F.J. Vankelecom","https://doi.org/10.1016/j.memsci.2008.04.026",0,"ISA/inorganic/dense","P18_15minXL","Scientific report",,"[{""postTreatmentChemicalAgentConcentrationUnit"":[""w/v%""],""_id"":""6576f28ae2284937359916b0"",""postTreatment"":""Crosslinking"",""postTreatmentChemicalAgentSmiles"":""C1=CC(=CC(=C1)CN)CN"",""postTreatmentChemicalAgentConcentration"":""10""}]",,0.7,96.7,"2193",0,,,,,,,"67:33",,,,,,,,"Matrimid 9725",,,,,,,,,,,,,,,,,,,,,,,,,,,,,,,,,,,,,,,,,,,,,,,,,,,,,,,,,,,,,,"[]",,,,,,,,,,,,
"6576f28ae2284937359916b3","2023-12-11T11:29:14.177Z","[""1-Methyl-2-pyrrolidinone (NMP)"",""Tetrahydrofuran (THF)""]","[""water""]","[]","[]","18","250","[]","[]","[]","[]","[]","[]","[]","[]",,,,,false,"Dead-end",10,25,4.52,"Isopropanol (IPA)","Dye","Rose Bengal (disodium salt)",1017.64,70,"µmol/L",1,"[""SEM"",""FTIR""]",,,,true,false,"Accepted","[""ISA""]","[""Other""]","[]","[]","[""Crosslinking""]","6576f288e228493735991685","2023-12-11T11:29:12.531Z","2023-11-06T00:00:00.000Z","Cross-linked polyimide membranes for solvent resistant nanofiltration in aprotic solvents","Scientific Report","backOffice","10.1016/j.memsci.2008.04.026","65003a2e9af97755a1fa02ed","Katrien Vanherck and Pieter Vandezande and Steliana O. Aldea and Ivo F.J. Vankelecom","https://doi.org/10.1016/j.memsci.2008.04.026",0,"ISA/inorganic/dense","P18_60minXL","Scientific report",,"[{""postTreatmentChemicalAgentConcentrationUnit"":[""w/v%""],""_id"":""6576f28ae2284937359916b4"",""postTreatment"":""Crosslinking"",""postTreatmentChemicalAgentSmiles"":""C1=CC(=CC(=C1)CN)CN"",""postTreatmentChemicalAgentConcentration"":""10""}]",,0.4,97.5,"2194",0,,,,,,,"67:33",,,,,,,,"Matrimid 9725",,,,,,,,,,,,,,,,,,,,,,,,,,,,,,,,,,,,,,,,,,,,,,,,,,,,,,,,,,,,,,"[]",,,,,,,,,,,,
"6576f28ae2284937359916b7","2023-12-11T11:29:14.335Z","[""1-Methyl-2-pyrrolidinone (NMP)"",""Tetrahydrofuran (THF)""]","[""water""]","[]","[]","18","250","[]","[]","[]","[]","[]","[]","[]","[]",,,,,false,"Dead-end",10,25,4.52,"Isopropanol (IPA)","Dye","Rose Bengal (disodium salt)",1017.64,70,"µmol/L",1,"[""SEM"",""FTIR""]",,,,true,false,"Accepted","[""ISA""]","[""Other""]","[]","[]","[""Crosslinking""]","6576f288e228493735991685","2023-12-11T11:29:12.531Z","2023-11-06T00:00:00.000Z","Cross-linked polyimide membranes for solvent resistant nanofiltration in aprotic solvents","Scientific Report","backOffice","10.1016/j.memsci.2008.04.026","65003a2e9af97755a1fa02ed","Katrien Vanherck and Pieter Vandezande and Steliana O. Aldea and Ivo F.J. Vankelecom","https://doi.org/10.1016/j.memsci.2008.04.026",0,"ISA/inorganic/dense","FP18_0minXL","Scientific report",,"[{""postTreatmentChemicalAgentConcentrationUnit"":[""w/v%""],""_id"":""6576f28ae2284937359916b8"",""postTreatment"":""Crosslinking"",""postTreatmentChemicalAgentSmiles"":""C1=CC(=CC(=C1)CN)CN"",""postTreatmentChemicalAgentConcentration"":""10""}]",,3.4,92.9,"2195",0,"[O-][Si](=O)[O-]","18",,,,,"67:33",,,,,,,,"Matrimid 9725",,,,,,,,,,,,,,,,,,,,,,,,,,,,,,,,,,,,,,,,,,,,,,,,,,,,,,,,,,,,,,"[]",,,,,,,,,,,,
"6576f28ae2284937359916bb","2023-12-11T11:29:14.495Z","[""1-Methyl-2-pyrrolidinone (NMP)"",""Tetrahydrofuran (THF)""]","[""water""]","[]","[]","18","250","[]","[]","[]","[]","[]","[]","[]","[]",,,,,false,"Dead-end",10,25,4.52,"Isopropanol (IPA)","Dye","Rose Bengal (disodium salt)",1017.64,70,"µmol/L",1,"[""SEM"",""FTIR""]",,,,true,false,"Accepted","[""ISA""]","[""Other""]","[]","[]","[""Crosslinking""]","6576f288e228493735991685","2023-12-11T11:29:12.531Z","2023-11-06T00:00:00.000Z","Cross-linked polyimide membranes for solvent resistant nanofiltration in aprotic solvents","Scientific Report","backOffice","10.1016/j.memsci.2008.04.026","65003a2e9af97755a1fa02ed","Katrien Vanherck and Pieter Vandezande and Steliana O. Aldea and Ivo F.J. Vankelecom","https://doi.org/10.1016/j.memsci.2008.04.026",0,"ISA/inorganic/dense","FP18_5minXL","Scientific report",,"[{""postTreatmentChemicalAgentConcentrationUnit"":[""w/v%""],""_id"":""6576f28ae2284937359916bc"",""postTreatment"":""Crosslinking"",""postTreatmentChemicalAgentSmiles"":""C1=CC(=CC(=C1)CN)CN"",""postTreatmentChemicalAgentConcentration"":""10""}]",,1.1,97.5,"2196",0,"[O-][Si](=O)[O-]","18",,,,,"67:33",,,,,,,,"Matrimid 9725",,,,,,,,,,,,,,,,,,,,,,,,,,,,,,,,,,,,,,,,,,,,,,,,,,,,,,,,,,,,,,"[]",,,,,,,,,,,,
"6576f28ae2284937359916bf","2023-12-11T11:29:14.653Z","[""1-Methyl-2-pyrrolidinone (NMP)"",""Tetrahydrofuran (THF)""]","[""water""]","[]","[]","18","250","[]","[]","[]","[]","[]","[]","[]","[]",,,,,false,"Dead-end",10,25,4.52,"Isopropanol (IPA)","Dye","Rose Bengal (disodium salt)",1017.64,70,"µmol/L",1,"[""SEM"",""FTIR""]",,,,true,false,"Accepted","[""ISA""]","[""Other""]","[]","[]","[""Crosslinking""]","6576f288e228493735991685","2023-12-11T11:29:12.531Z","2023-11-06T00:00:00.000Z","Cross-linked polyimide membranes for solvent resistant nanofiltration in aprotic solvents","Scientific Report","backOffice","10.1016/j.memsci.2008.04.026","65003a2e9af97755a1fa02ed","Katrien Vanherck and Pieter Vandezande and Steliana O. Aldea and Ivo F.J. Vankelecom","https://doi.org/10.1016/j.memsci.2008.04.026",0,"ISA/inorganic/dense","FP18_15minXL","Scientific report",,"[{""postTreatmentChemicalAgentConcentrationUnit"":[""w/v%""],""_id"":""6576f28ae2284937359916c0"",""postTreatment"":""Crosslinking"",""postTreatmentChemicalAgentSmiles"":""C1=CC(=CC(=C1)CN)CN"",""postTreatmentChemicalAgentConcentration"":""10""}]",,0.6,98.8,"2197",0,"[O-][Si](=O)[O-]","18",,,,,"67:33",,,,,,,,"Matrimid 9725",,,,,,,,,,,,,,,,,,,,,,,,,,,,,,,,,,,,,,,,,,,,,,,,,,,,,,,,,,,,,,"[]",,,,,,,,,,,,
"6576f28ae2284937359916c3","2023-12-11T11:29:14.834Z","[""1-Methyl-2-pyrrolidinone (NMP)"",""Tetrahydrofuran (THF)""]","[""water""]","[]","[]","18","250","[]","[]","[]","[]","[]","[]","[]","[]",,,,,false,"Dead-end",10,25,4.52,"Isopropanol (IPA)","Dye","Rose Bengal (disodium salt)",1017.64,70,"µmol/L",1,"[""SEM"",""FTIR""]",,,,true,false,"Accepted","[""ISA""]","[""Other""]","[]","[]","[""Crosslinking""]","6576f288e228493735991685","2023-12-11T11:29:12.531Z","2023-11-06T00:00:00.000Z","Cross-linked polyimide membranes for solvent resistant nanofiltration in aprotic solvents","Scientific Report","backOffice","10.1016/j.memsci.2008.04.026","65003a2e9af97755a1fa02ed","Katrien Vanherck and Pieter Vandezande and Steliana O. Aldea and Ivo F.J. Vankelecom","https://doi.org/10.1016/j.memsci.2008.04.026",0,"ISA/inorganic/dense","FP18_60minXL","Scientific report",,"[{""postTreatmentChemicalAgentConcentrationUnit"":[""w/v%""],""_id"":""6576f28ae2284937359916c4"",""postTreatment"":""Crosslinking"",""postTreatmentChemicalAgentSmiles"":""C1=CC(=CC(=C1)CN)CN"",""postTreatmentChemicalAgentConcentration"":""10""}]",,0.3,93.3,"2198",0,"[O-][Si](=O)[O-]","18",,,,,"67:33",,,,,,,,"Matrimid 9725",,,,,,,,,,,,,,,,,,,,,,,,,,,,,,,,,,,,,,,,,,,,,,,,,,,,,,,,,,,,,,"[]",,,,,,,,,,,,
"6576f28ae2284937359916c7","2023-12-11T11:29:14.989Z","[""1-Methyl-2-pyrrolidinone (NMP)"",""Tetrahydrofuran (THF)""]","[""water""]","[]","[]","18","250","[]","[]","[]","[]","[]","[]","[]","[]",,,,,false,"Dead-end",6,25,4.52,"Isopropanol (IPA)","Dye","Rose Bengal (disodium salt)",1017.64,70,"µmol/L",1,"[""SEM"",""FTIR""]",,,,true,false,"Accepted","[""ISA""]","[""Other""]","[]","[]","[""Crosslinking""]","6576f288e228493735991685","2023-12-11T11:29:12.531Z","2023-11-06T00:00:00.000Z","Cross-linked polyimide membranes for solvent resistant nanofiltration in aprotic solvents","Scientific Report","backOffice","10.1016/j.memsci.2008.04.026","65003a2e9af97755a1fa02ed","Katrien Vanherck and Pieter Vandezande and Steliana O. Aldea and Ivo F.J. Vankelecom","https://doi.org/10.1016/j.memsci.2008.04.026",0,"ISA/inorganic/dense","FP18_5minXL_preDMF","Scientific report",,"[{""postTreatmentChemicalAgentConcentrationUnit"":[""w/v%""],""_id"":""6576f28ae2284937359916c8"",""postTreatment"":""Crosslinking"",""postTreatmentChemicalAgentSmiles"":""C1=CC(=CC(=C1)CN)CN"",""postTreatmentChemicalAgentConcentration"":""10""}]",,1.62,99.5,"2199",0,"[O-][Si](=O)[O-]","18",,,,,"67:33",,,,,,,,"Matrimid 9725",,,,,,,,,,,,,,,,,,,,,,,,,,,,,,,,,,,,,,,,,,,,,,,,,,,,,,,,,,,,,,"[]",,,,,,,,,,,,
"6576f28be2284937359916cb","2023-12-11T11:29:15.113Z","[""1-Methyl-2-pyrrolidinone (NMP)"",""Tetrahydrofuran (THF)""]","[""water""]","[]","[]","18","250","[]","[]","[]","[]","[]","[]","[]","[]",,,,,false,"Dead-end",6,25,4.52,"Isopropanol (IPA)","Dye","Rose Bengal (disodium salt)",1017.64,70,"µmol/L",1,"[""SEM"",""FTIR""]",,,,true,false,"Accepted","[""ISA""]","[""Other""]","[]","[]","[""Crosslinking""]","6576f288e228493735991685","2023-12-11T11:29:12.531Z","2023-11-06T00:00:00.000Z","Cross-linked polyimide membranes for solvent resistant nanofiltration in aprotic solvents","Scientific Report","backOffice","10.1016/j.memsci.2008.04.026","65003a2e9af97755a1fa02ed","Katrien Vanherck and Pieter Vandezande and Steliana O. Aldea and Ivo F.J. Vankelecom","https://doi.org/10.1016/j.memsci.2008.04.026",0,"ISA/inorganic/dense","FP18_60minXL_preDMF","Scientific report",,"[{""postTreatmentChemicalAgentConcentrationUnit"":[""w/v%""],""_id"":""6576f28be2284937359916cc"",""postTreatment"":""Crosslinking"",""postTreatmentChemicalAgentSmiles"":""C1=CC(=CC(=C1)CN)CN"",""postTreatmentChemicalAgentConcentration"":""10""}]",,0.89,94.9,"2200",0,"[O-][Si](=O)[O-]","18",,,,,"67:33",,,,,,,,"Matrimid 9725",,,,,,,,,,,,,,,,,,,,,,,,,,,,,,,,,,,,,,,,,,,,,,,,,,,,,,,,,,,,,,"[]",,,,,,,,,,,,
"6576f28be2284937359916cf","2023-12-11T11:29:15.240Z","[""1-Methyl-2-pyrrolidinone (NMP)"",""Tetrahydrofuran (THF)""]","[""water""]","[]","[]","18","250","[]","[]","[]","[]","[]","[]","[]","[]",,,,,false,"Dead-end",6,25,4.52,"Isopropanol (IPA)","Dye","Rose Bengal (disodium salt)",1017.64,70,"µmol/L",1,"[""SEM"",""FTIR""]",,,,true,false,"Accepted","[""ISA""]","[""Other""]","[]","[]","[""Crosslinking""]","6576f288e228493735991685","2023-12-11T11:29:12.531Z","2023-11-06T00:00:00.000Z","Cross-linked polyimide membranes for solvent resistant nanofiltration in aprotic solvents","Scientific Report","backOffice","10.1016/j.memsci.2008.04.026","65003a2e9af97755a1fa02ed","Katrien Vanherck and Pieter Vandezande and Steliana O. Aldea and Ivo F.J. Vankelecom","https://doi.org/10.1016/j.memsci.2008.04.026",0,"ISA/inorganic/dense","FP18_120minXL_preDMF","Scientific report",,"[{""postTreatmentChemicalAgentConcentrationUnit"":[""w/v%""],""_id"":""6576f28be2284937359916d0"",""postTreatment"":""Crosslinking"",""postTreatmentChemicalAgentSmiles"":""C1=CC(=CC(=C1)CN)CN"",""postTreatmentChemicalAgentConcentration"":""10""}]",,0.5,96.1,"2201",0,"[O-][Si](=O)[O-]","18",,,,,"67:33",,,,,,,,"Matrimid 9725",,,,,,,,,,,,,,,,,,,,,,,,,,,,,,,,,,,,,,,,,,,,,,,,,,,,,,,,,,,,,,"[]",,,,,,,,,,,,
"6576f28be2284937359916d3","2023-12-11T11:29:15.373Z","[""1-Methyl-2-pyrrolidinone (NMP)"",""Tetrahydrofuran (THF)""]","[""water""]","[]","[]","18","250","[]","[]","[]","[]","[]","[]","[]","[]",,,,,false,"Dead-end",6,25,4.52,"Isopropanol (IPA)","Dye","Rose Bengal (disodium salt)",1017.64,70,"µmol/L",1,"[""SEM"",""FTIR""]",,,,true,false,"Accepted","[""ISA""]","[""Other""]","[]","[]","[""Crosslinking""]","6576f288e228493735991685","2023-12-11T11:29:12.531Z","2023-11-06T00:00:00.000Z","Cross-linked polyimide membranes for solvent resistant nanofiltration in aprotic solvents","Scientific Report","backOffice","10.1016/j.memsci.2008.04.026","65003a2e9af97755a1fa02ed","Katrien Vanherck and Pieter Vandezande and Steliana O. Aldea and Ivo F.J. Vankelecom","https://doi.org/10.1016/j.memsci.2008.04.026",0,"ISA/inorganic/dense","FP18_5minXL_postDMF","Scientific report",,"[{""postTreatmentChemicalAgentConcentrationUnit"":[""w/v%""],""_id"":""6576f28be2284937359916d4"",""postTreatment"":""Crosslinking"",""postTreatmentChemicalAgentSmiles"":""C1=CC(=CC(=C1)CN)CN"",""postTreatmentChemicalAgentConcentration"":""10""}]",,0.62,61.3,"2202",0,"[O-][Si](=O)[O-]","18",,,,,"67:33",,,,,,,,"Matrimid 9725",,,,,,,,,,,,,,,,,,,,,,,,,,,,,,,,,,,,,,,,,,,,,,,,,,,,,,,,,,,,,,"[]",,,,,,,,,,,,
"6576f28be2284937359916d7","2023-12-11T11:29:15.554Z","[""1-Methyl-2-pyrrolidinone (NMP)"",""Tetrahydrofuran (THF)""]","[""water""]","[]","[]","18","250","[]","[]","[]","[]","[]","[]","[]","[]",,,,,false,"Dead-end",6,25,4.52,"Isopropanol (IPA)","Dye","Rose Bengal (disodium salt)",1017.64,70,"µmol/L",1,"[""SEM"",""FTIR""]",,,,true,false,"Accepted","[""ISA""]","[""Other""]","[]","[]","[""Crosslinking""]","6576f288e228493735991685","2023-12-11T11:29:12.531Z","2023-11-06T00:00:00.000Z","Cross-linked polyimide membranes for solvent resistant nanofiltration in aprotic solvents","Scientific Report","backOffice","10.1016/j.memsci.2008.04.026","65003a2e9af97755a1fa02ed","Katrien Vanherck and Pieter Vandezande and Steliana O. Aldea and Ivo F.J. Vankelecom","https://doi.org/10.1016/j.memsci.2008.04.026",0,"ISA/inorganic/dense","FP18_60minXL_postDMF","Scientific report",,"[{""postTreatmentChemicalAgentConcentrationUnit"":[""w/v%""],""_id"":""6576f28be2284937359916d8"",""postTreatment"":""Crosslinking"",""postTreatmentChemicalAgentSmiles"":""C1=CC(=CC(=C1)CN)CN"",""postTreatmentChemicalAgentConcentration"":""10""}]",,0.88,95.6,"2203",0,"[O-][Si](=O)[O-]","18",,,,,"67:33",,,,,,,,"Matrimid 9725",,,,,,,,,,,,,,,,,,,,,,,,,,,,,,,,,,,,,,,,,,,,,,,,,,,,,,,,,,,,,,"[]",,,,,,,,,,,,
"6576f28be2284937359916db","2023-12-11T11:29:15.687Z","[""1-Methyl-2-pyrrolidinone (NMP)"",""Tetrahydrofuran (THF)""]","[""water""]","[]","[]","18","250","[]","[]","[]","[]","[]","[]","[]","[]",,,,,false,"Dead-end",6,25,4.52,"Isopropanol (IPA)","Dye","Rose Bengal (disodium salt)",1017.64,70,"µmol/L",1,"[""SEM"",""FTIR""]",,,,true,false,"Accepted","[""ISA""]","[""Other""]","[]","[]","[""Crosslinking""]","6576f288e228493735991685","2023-12-11T11:29:12.531Z","2023-11-06T00:00:00.000Z","Cross-linked polyimide membranes for solvent resistant nanofiltration in aprotic solvents","Scientific Report","backOffice","10.1016/j.memsci.2008.04.026","65003a2e9af97755a1fa02ed","Katrien Vanherck and Pieter Vandezande and Steliana O. Aldea and Ivo F.J. Vankelecom","https://doi.org/10.1016/j.memsci.2008.04.026",0,"ISA/inorganic/dense","FP18_120minXL_postDMF","Scientific report",,"[{""postTreatmentChemicalAgentConcentrationUnit"":[""w/v%""],""_id"":""6576f28be2284937359916dc"",""postTreatment"":""Crosslinking"",""postTreatmentChemicalAgentSmiles"":""C1=CC(=CC(=C1)CN)CN"",""postTreatmentChemicalAgentConcentration"":""10""}]",,0.89,97.1,"2204",0,"[O-][Si](=O)[O-]","18",,,,,"67:33",,,,,,,,"Matrimid 9725",,,,,,,,,,,,,,,,,,,,,,,,,,,,,,,,,,,,,,,,,,,,,,,,,,,,,,,,,,,,,,"[]",,,,,,,,,,,,
"6576f28be2284937359916df","2023-12-11T11:29:15.812Z","[""1-Methyl-2-pyrrolidinone (NMP)"",""Tetrahydrofuran (THF)""]","[""water""]","[]","[]","18","250","[]","[]","[]","[]","[]","[]","[]","[]",,,,,false,"Dead-end",6,25,4.52,"Isopropanol (IPA)","Dye","Rose Bengal (disodium salt)",1017.64,70,"µmol/L",1,"[""SEM"",""FTIR""]",,,,true,false,"Accepted","[""ISA""]","[""Other""]","[]","[]","[""Crosslinking""]","6576f288e228493735991685","2023-12-11T11:29:12.531Z","2023-11-06T00:00:00.000Z","Cross-linked polyimide membranes for solvent resistant nanofiltration in aprotic solvents","Scientific Report","backOffice","10.1016/j.memsci.2008.04.026","65003a2e9af97755a1fa02ed","Katrien Vanherck and Pieter Vandezande and Steliana O. Aldea and Ivo F.J. Vankelecom","https://doi.org/10.1016/j.memsci.2008.04.026",0,"ISA/inorganic/dense","P18_5minXL_preimmersion","Scientific report",,"[{""postTreatmentChemicalAgentConcentrationUnit"":[""w/v%""],""_id"":""6576f28be2284937359916e0"",""postTreatment"":""Crosslinking"",""postTreatmentChemicalAgentSmiles"":""C1=CC(=CC(=C1)CN)CN"",""postTreatmentChemicalAgentConcentration"":""10""}]",,2.55,93.9,"2205",0,,,,,,,"67:33",,,,,,,,"Matrimid 9725",,,,,,,,,,,,,,,,,,,,,,,,,,,,,,,,,,,,,,,,,,,,,,,,,,,,,,,,,,,,,,"[]",,,,,,,,,,,,
"6576f28be2284937359916e3","2023-12-11T11:29:15.942Z","[""1-Methyl-2-pyrrolidinone (NMP)"",""Tetrahydrofuran (THF)""]","[""water""]","[]","[]","18","250","[]","[]","[]","[]","[]","[]","[]","[]",,,,,false,"Dead-end",6,25,4.52,"Isopropanol (IPA)","Dye","Rose Bengal (disodium salt)",1017.64,70,"µmol/L",1,"[""SEM"",""FTIR""]",,,,true,false,"Accepted","[""ISA""]","[""Other""]","[]","[]","[""Crosslinking""]","6576f288e228493735991685","2023-12-11T11:29:12.531Z","2023-11-06T00:00:00.000Z","Cross-linked polyimide membranes for solvent resistant nanofiltration in aprotic solvents","Scientific Report","backOffice","10.1016/j.memsci.2008.04.026","65003a2e9af97755a1fa02ed","Katrien Vanherck and Pieter Vandezande and Steliana O. Aldea and Ivo F.J. Vankelecom","https://doi.org/10.1016/j.memsci.2008.04.026",0,"ISA/inorganic/dense","P18_60minXL_preimmersion","Scientific report",,"[{""postTreatmentChemicalAgentConcentrationUnit"":[""w/v%""],""_id"":""6576f28be2284937359916e4"",""postTreatment"":""Crosslinking"",""postTreatmentChemicalAgentSmiles"":""C1=CC(=CC(=C1)CN)CN"",""postTreatmentChemicalAgentConcentration"":""10""}]",,1.02,94.8,"2206",0,,,,,,,"67:33",,,,,,,,"Matrimid 9725",,,,,,,,,,,,,,,,,,,,,,,,,,,,,,,,,,,,,,,,,,,,,,,,,,,,,,,,,,,,,,"[]",,,,,,,,,,,,
"6576f28ce2284937359916e7","2023-12-11T11:29:16.083Z","[""1-Methyl-2-pyrrolidinone (NMP)"",""Tetrahydrofuran (THF)""]","[""water""]","[]","[]","18","250","[]","[]","[]","[]","[]","[]","[]","[]",,,,,false,"Dead-end",6,25,4.52,"Isopropanol (IPA)","Dye","Rose Bengal (disodium salt)",1017.64,70,"µmol/L",1,"[""SEM"",""FTIR""]",,,,true,false,"Accepted","[""ISA""]","[""Other""]","[]","[]","[""Crosslinking""]","6576f288e228493735991685","2023-12-11T11:29:12.531Z","2023-11-06T00:00:00.000Z","Cross-linked polyimide membranes for solvent resistant nanofiltration in aprotic solvents","Scientific Report","backOffice","10.1016/j.memsci.2008.04.026","65003a2e9af97755a1fa02ed","Katrien Vanherck and Pieter Vandezande and Steliana O. Aldea and Ivo F.J. Vankelecom","https://doi.org/10.1016/j.memsci.2008.04.026",0,"ISA/inorganic/dense","P18_120minXL_preimmersion","Scientific report",,"[{""postTreatmentChemicalAgentConcentrationUnit"":[""w/v%""],""_id"":""6576f28ce2284937359916e8"",""postTreatment"":""Crosslinking"",""postTreatmentChemicalAgentSmiles"":""C1=CC(=CC(=C1)CN)CN"",""postTreatmentChemicalAgentConcentration"":""10""}]",,0.75,96.2,"2207",0,,,,,,,"67:33",,,,,,,,"Matrimid 9725",,,,,,,,,,,,,,,,,,,,,,,,,,,,,,,,,,,,,,,,,,,,,,,,,,,,,,,,,,,,,,"[]",,,,,,,,,,,,
"6576f28ce2284937359916eb","2023-12-11T11:29:16.293Z","[""1-Methyl-2-pyrrolidinone (NMP)"",""Tetrahydrofuran (THF)""]","[""water""]","[]","[]","18","250","[]","[]","[]","[]","[]","[]","[]","[]",,,,,false,"Dead-end",6,25,4.52,"Isopropanol (IPA)","Dye","Rose Bengal (disodium salt)",1017.64,70,"µmol/L",1,"[""SEM"",""FTIR""]",,,,true,false,"Accepted","[""ISA""]","[""Other""]","[]","[]","[""Crosslinking""]","6576f288e228493735991685","2023-12-11T11:29:12.531Z","2023-11-06T00:00:00.000Z","Cross-linked polyimide membranes for solvent resistant nanofiltration in aprotic solvents","Scientific Report","backOffice","10.1016/j.memsci.2008.04.026","65003a2e9af97755a1fa02ed","Katrien Vanherck and Pieter Vandezande and Steliana O. Aldea and Ivo F.J. Vankelecom","https://doi.org/10.1016/j.memsci.2008.04.026",0,"ISA/inorganic/dense","P18_5minXL_postDMF","Scientific report",,"[{""postTreatmentChemicalAgentConcentrationUnit"":[""w/v%""],""_id"":""6576f28ce2284937359916ec"",""postTreatment"":""Crosslinking"",""postTreatmentChemicalAgentSmiles"":""C1=CC(=CC(=C1)CN)CN"",""postTreatmentChemicalAgentConcentration"":""10""}]",,3.2,98.6,"2208",0,,,,,,,"67:33",,,,,,,,"Matrimid 9725",,,,,,,,,,,,,,,,,,,,,,,,,,,,,,,,,,,,,,,,,,,,,,,,,,,,,,,,,,,,,,"[]",,,,,,,,,,,,
