Repository: BAMresearch/onf-database

This repository belongs to the the publication "Revealing structure-property-performance relationships of organic solvent nanofiltration membranes using a FAIR, open-access database" published in ADD JOURNAL (DOI). 
It uses a dataset derived from The Open Membrane Database (https://openmembranedatabase.org/). The access date was April 8th 2025. The original dataset is in the repository as OMD_SRNF_2025-04-08.csv file.

The main researchers involved in the study are Sarah Glass (ORCID: 0000-0002-0625-0057), Petra Merten (no ORCID available), Torsten Brinkmann (ORCID: 0000-0002-5114-6259) and Volkan Filiz (ORCID: 0000-0003-0239-8641). 

The repository contains 5 Python files:

File: OMD_SRNF_2025-04-08.csv (part 81 of 184)
"6576f28ce2284937359916ef","2023-12-11T11:29:16.412Z","[""1-Methyl-2-pyrrolidinone (NMP)"",""Tetrahydrofuran (THF)""]","[""water""]","[]","[]","18","250","[]","[]","[]","[]","[]","[]","[]","[]",,,,,false,"Dead-end",6,25,4.52,"Isopropanol (IPA)","Dye","Rose Bengal (disodium salt)",1017.64,70,"µmol/L",1,"[""SEM"",""FTIR""]",,,,true,false,"Accepted","[""ISA""]","[""Other""]","[]","[]","[""Crosslinking""]","6576f288e228493735991685","2023-12-11T11:29:12.531Z","2023-11-06T00:00:00.000Z","Cross-linked polyimide membranes for solvent resistant nanofiltration in aprotic solvents","Scientific Report","backOffice","10.1016/j.memsci.2008.04.026","65003a2e9af97755a1fa02ed","Katrien Vanherck and Pieter Vandezande and Steliana O. Aldea and Ivo F.J. Vankelecom","https://doi.org/10.1016/j.memsci.2008.04.026",0,"ISA/inorganic/dense","P18_60minXL_postDMF","Scientific report",,"[{""postTreatmentChemicalAgentConcentrationUnit"":[""w/v%""],""_id"":""6576f28ce2284937359916f0"",""postTreatment"":""Crosslinking"",""postTreatmentChemicalAgentSmiles"":""C1=CC(=CC(=C1)CN)CN"",""postTreatmentChemicalAgentConcentration"":""10""}]",,3.21,98.9,"2209",0,,,,,,,"67:33",,,,,,,,"Matrimid 9725",,,,,,,,,,,,,,,,,,,,,,,,,,,,,,,,,,,,,,,,,,,,,,,,,,,,,,,,,,,,,,"[]",,,,,,,,,,,,
"6576f28ce2284937359916f3","2023-12-11T11:29:16.535Z","[""1-Methyl-2-pyrrolidinone (NMP)"",""Tetrahydrofuran (THF)""]","[""water""]","[]","[]","18","250","[]","[]","[]","[]","[]","[]","[]","[]",,,,,false,"Dead-end",6,25,4.52,"Isopropanol (IPA)","Dye","Rose Bengal (disodium salt)",1017.64,70,"µmol/L",1,"[""SEM"",""FTIR""]",,,,true,false,"Accepted","[""ISA""]","[""Other""]","[]","[]","[""Crosslinking""]","6576f288e228493735991685","2023-12-11T11:29:12.531Z","2023-11-06T00:00:00.000Z","Cross-linked polyimide membranes for solvent resistant nanofiltration in aprotic solvents","Scientific Report","backOffice","10.1016/j.memsci.2008.04.026","65003a2e9af97755a1fa02ed","Katrien Vanherck and Pieter Vandezande and Steliana O. Aldea and Ivo F.J. Vankelecom","https://doi.org/10.1016/j.memsci.2008.04.026",0,"ISA/inorganic/dense","P18_120minXL_postDMF","Scientific report",,"[{""postTreatmentChemicalAgentConcentrationUnit"":[""w/v%""],""_id"":""6576f28ce2284937359916f4"",""postTreatment"":""Crosslinking"",""postTreatmentChemicalAgentSmiles"":""C1=CC(=CC(=C1)CN)CN"",""postTreatmentChemicalAgentConcentration"":""10""}]",,2.45,99.1,"2210",0,,,,,,,"67:33",,,,,,,,"Matrimid 9725",,,,,,,,,,,,,,,,,,,,,,,,,,,,,,,,,,,,,,,,,,,,,,,,,,,,,,,,,,,,,,"[]",,,,,,,,,,,,
"6576f28ce2284937359916f7","2023-12-11T11:29:16.667Z","[""1-Methyl-2-pyrrolidinone (NMP)"",""Tetrahydrofuran (THF)""]","[""water""]","[]","[]","18","250","[]","[]","[]","[]","[]","[]","[]","[]",,,,,false,"Dead-end",6,25,4.52,"Isopropanol (IPA)","Dye","Rose Bengal (disodium salt)",1017.64,70,"µmol/L",1,"[""SEM"",""FTIR""]",,,,true,false,"Accepted","[""ISA""]","[""Other""]","[]","[]","[""Crosslinking""]","6576f288e228493735991685","2023-12-11T11:29:12.531Z","2023-11-06T00:00:00.000Z","Cross-linked polyimide membranes for solvent resistant nanofiltration in aprotic solvents","Scientific Report","backOffice","10.1016/j.memsci.2008.04.026","65003a2e9af97755a1fa02ed","Katrien Vanherck and Pieter Vandezande and Steliana O. Aldea and Ivo F.J. Vankelecom","https://doi.org/10.1016/j.memsci.2008.04.026",0,"ISA/inorganic/dense","P18_60minXL_postNMP","Scientific report",,"[{""postTreatmentChemicalAgentConcentrationUnit"":[""w/v%""],""_id"":""6576f28ce2284937359916f8"",""postTreatment"":""Crosslinking"",""postTreatmentChemicalAgentSmiles"":""C1=CC(=CC(=C1)CN)CN"",""postTreatmentChemicalAgentConcentration"":""10""}]",,2.05,98.2,"2211",0,,,,,,,"67:33",,,,,,,,"Matrimid 9725",,,,,,,,,,,,,,,,,,,,,,,,,,,,,,,,,,,,,,,,,,,,,,,,,,,,,,,,,,,,,,"[]",,,,,,,,,,,,
"6576f28ce2284937359916fb","2023-12-11T11:29:16.843Z","[""1-Methyl-2-pyrrolidinone (NMP)"",""Tetrahydrofuran (THF)""]","[""water""]","[]","[]","18","250","[]","[]","[]","[]","[]","[]","[]","[]",,,,,false,"Dead-end",6,25,4.52,"Isopropanol (IPA)","Dye","Rose Bengal (disodium salt)",1017.64,70,"µmol/L",1,"[""SEM"",""FTIR""]",,,,true,false,"Accepted","[""ISA""]","[""Other""]","[]","[]","[""Crosslinking""]","6576f288e228493735991685","2023-12-11T11:29:12.531Z","2023-11-06T00:00:00.000Z","Cross-linked polyimide membranes for solvent resistant nanofiltration in aprotic solvents","Scientific Report","backOffice","10.1016/j.memsci.2008.04.026","65003a2e9af97755a1fa02ed","Katrien Vanherck and Pieter Vandezande and Steliana O. Aldea and Ivo F.J. Vankelecom","https://doi.org/10.1016/j.memsci.2008.04.026",0,"ISA/inorganic/dense","P18_120minXL_postNMP","Scientific report",,"[{""postTreatmentChemicalAgentConcentrationUnit"":[""w/v%""],""_id"":""6576f28ce2284937359916fc"",""postTreatment"":""Crosslinking"",""postTreatmentChemicalAgentSmiles"":""C1=CC(=CC(=C1)CN)CN"",""postTreatmentChemicalAgentConcentration"":""10""}]",,1.79,97.2,"2212",0,,,,,,,"67:33",,,,,,,,"Matrimid 9725",,,,,,,,,,,,,,,,,,,,,,,,,,,,,,,,,,,,,,,,,,,,,,,,,,,,,,,,,,,,,,"[]",,,,,,,,,,,,
"6576f28ce2284937359916ff","2023-12-11T11:29:16.966Z","[""1-Methyl-2-pyrrolidinone (NMP)"",""Tetrahydrofuran (THF)""]","[""water""]","[]","[]","18","250","[]","[]","[]","[]","[]","[]","[]","[]",,,,,false,"Dead-end",6,25,4.52,"Isopropanol (IPA)","Dye","Rose Bengal (disodium salt)",1017.64,70,"µmol/L",1,"[""SEM"",""FTIR""]",,,,true,false,"Accepted","[""ISA""]","[""Other""]","[]","[]","[""Crosslinking""]","6576f288e228493735991685","2023-12-11T11:29:12.531Z","2023-11-06T00:00:00.000Z","Cross-linked polyimide membranes for solvent resistant nanofiltration in aprotic solvents","Scientific Report","backOffice","10.1016/j.memsci.2008.04.026","65003a2e9af97755a1fa02ed","Katrien Vanherck and Pieter Vandezande and Steliana O. Aldea and Ivo F.J. Vankelecom","https://doi.org/10.1016/j.memsci.2008.04.026",0,"ISA/inorganic/dense","P18_5minXL_postDMAC","Scientific report",,"[{""postTreatmentChemicalAgentConcentrationUnit"":[""w/v%""],""_id"":""6576f28ce228493735991700"",""postTreatment"":""Crosslinking"",""postTreatmentChemicalAgentSmiles"":""C1=CC(=CC(=C1)CN)CN"",""postTreatmentChemicalAgentConcentration"":""10""}]",,1.68,97.5,"2213",0,,,,,,,"67:33",,,,,,,,"Matrimid 9725",,,,,,,,,,,,,,,,,,,,,,,,,,,,,,,,,,,,,,,,,,,,,,,,,,,,,,,,,,,,,,"[]",,,,,,,,,,,,
"6576f28de228493735991703","2023-12-11T11:29:17.102Z","[""1-Methyl-2-pyrrolidinone (NMP)"",""Tetrahydrofuran (THF)""]","[""water""]","[]","[]","18","250","[]","[]","[]","[]","[]","[]","[]","[]",,,,,false,"Dead-end",6,25,4.52,"Isopropanol (IPA)","Dye","Rose Bengal (disodium salt)",1017.64,70,"µmol/L",1,"[""SEM"",""FTIR""]",,,,true,false,"Accepted","[""ISA""]","[""Other""]","[]","[]","[""Crosslinking""]","6576f288e228493735991685","2023-12-11T11:29:12.531Z","2023-11-06T00:00:00.000Z","Cross-linked polyimide membranes for solvent resistant nanofiltration in aprotic solvents","Scientific Report","backOffice","10.1016/j.memsci.2008.04.026","65003a2e9af97755a1fa02ed","Katrien Vanherck and Pieter Vandezande and Steliana O. Aldea and Ivo F.J. Vankelecom","https://doi.org/10.1016/j.memsci.2008.04.026",0,"ISA/inorganic/dense","P18_60minXL_postDMAC","Scientific report",,"[{""postTreatmentChemicalAgentConcentrationUnit"":[""w/v%""],""_id"":""6576f28de228493735991704"",""postTreatment"":""Crosslinking"",""postTreatmentChemicalAgentSmiles"":""C1=CC(=CC(=C1)CN)CN"",""postTreatmentChemicalAgentConcentration"":""10""}]",,2.22,98.3,"2214",0,,,,,,,"67:33",,,,,,,,"Matrimid 9725",,,,,,,,,,,,,,,,,,,,,,,,,,,,,,,,,,,,,,,,,,,,,,,,,,,,,,,,,,,,,,"[]",,,,,,,,,,,,
"6576f28de228493735991707","2023-12-11T11:29:17.229Z","[""1-Methyl-2-pyrrolidinone (NMP)"",""Tetrahydrofuran (THF)""]","[""water""]","[]","[]","18","250","[]","[]","[]","[]","[]","[]","[]","[]",,,,,false,"Dead-end",6,25,4.52,"Isopropanol (IPA)","Dye","Rose Bengal (disodium salt)",1017.64,70,"µmol/L",1,"[""SEM"",""FTIR""]",,,,true,false,"Accepted","[""ISA""]","[""Other""]","[]","[]","[""Crosslinking""]","6576f288e228493735991685","2023-12-11T11:29:12.531Z","2023-11-06T00:00:00.000Z","Cross-linked polyimide membranes for solvent resistant nanofiltration in aprotic solvents","Scientific Report","backOffice","10.1016/j.memsci.2008.04.026","65003a2e9af97755a1fa02ed","Katrien Vanherck and Pieter Vandezande and Steliana O. Aldea and Ivo F.J. Vankelecom","https://doi.org/10.1016/j.memsci.2008.04.026",0,"ISA/inorganic/dense","P18_120minXL_postDMAC","Scientific report",,"[{""postTreatmentChemicalAgentConcentrationUnit"":[""w/v%""],""_id"":""6576f28de228493735991708"",""postTreatment"":""Crosslinking"",""postTreatmentChemicalAgentSmiles"":""C1=CC(=CC(=C1)CN)CN"",""postTreatmentChemicalAgentConcentration"":""10""}]",,1.77,98.6,"2215",0,,,,,,,"67:33",,,,,,,,"Matrimid 9725",,,,,,,,,,,,,,,,,,,,,,,,,,,,,,,,,,,,,,,,,,,,,,,,,,,,,,,,,,,,,,"[]",,,,,,,,,,,,
"6576f28de22849373599170b","2023-12-11T11:29:17.366Z","[""1-Methyl-2-pyrrolidinone (NMP)"",""Tetrahydrofuran (THF)""]","[""water""]","[]","[]","18","250","[]","[]","[]","[]","[]","[]","[]","[]",,,,,false,"Dead-end",6,25,4.52,"Isopropanol (IPA)","Dye","Rose Bengal (disodium salt)",1017.64,70,"µmol/L",1,"[""SEM"",""FTIR""]",,,,true,false,"Accepted","[""ISA""]","[""Other""]","[]","[]","[""Crosslinking""]","6576f288e228493735991685","2023-12-11T11:29:12.531Z","2023-11-06T00:00:00.000Z","Cross-linked polyimide membranes for solvent resistant nanofiltration in aprotic solvents","Scientific Report","backOffice","10.1016/j.memsci.2008.04.026","65003a2e9af97755a1fa02ed","Katrien Vanherck and Pieter Vandezande and Steliana O. Aldea and Ivo F.J. Vankelecom","https://doi.org/10.1016/j.memsci.2008.04.026",0,"ISA/inorganic/dense","P18_5minXL_postDMSO","Scientific report",,"[{""postTreatmentChemicalAgentConcentrationUnit"":[""w/v%""],""_id"":""6576f28de22849373599170c"",""postTreatment"":""Crosslinking"",""postTreatmentChemicalAgentSmiles"":""C1=CC(=CC(=C1)CN)CN"",""postTreatmentChemicalAgentConcentration"":""10""}]",,1.19,96.6,"2216",0,,,,,,,"67:33",,,,,,,,"Matrimid 9725",,,,,,,,,,,,,,,,,,,,,,,,,,,,,,,,,,,,,,,,,,,,,,,,,,,,,,,,,,,,,,"[]",,,,,,,,,,,,
"6576f28de22849373599170f","2023-12-11T11:29:17.505Z","[""1-Methyl-2-pyrrolidinone (NMP)"",""Tetrahydrofuran (THF)""]","[""water""]","[]","[]","18","250","[]","[]","[]","[]","[]","[]","[]","[]",,,,,false,"Dead-end",6,25,4.52,"Isopropanol (IPA)","Dye","Rose Bengal (disodium salt)",1017.64,70,"µmol/L",1,"[""SEM"",""FTIR""]",,,,true,false,"Accepted","[""ISA""]","[""Other""]","[]","[]","[""Crosslinking""]","6576f288e228493735991685","2023-12-11T11:29:12.531Z","2023-11-06T00:00:00.000Z","Cross-linked polyimide membranes for solvent resistant nanofiltration in aprotic solvents","Scientific Report","backOffice","10.1016/j.memsci.2008.04.026","65003a2e9af97755a1fa02ed","Katrien Vanherck and Pieter Vandezande and Steliana O. Aldea and Ivo F.J. Vankelecom","https://doi.org/10.1016/j.memsci.2008.04.026",0,"ISA/inorganic/dense","P18_60minXL_postDMSO","Scientific report",,"[{""postTreatmentChemicalAgentConcentrationUnit"":[""w/v%""],""_id"":""6576f28de228493735991710"",""postTreatment"":""Crosslinking"",""postTreatmentChemicalAgentSmiles"":""C1=CC(=CC(=C1)CN)CN"",""postTreatmentChemicalAgentConcentration"":""10""}]",,1.96,93.6,"2217",0,,,,,,,"67:33",,,,,,,,"Matrimid 9725",,,,,,,,,,,,,,,,,,,,,,,,,,,,,,,,,,,,,,,,,,,,,,,,,,,,,,,,,,,,,,"[]",,,,,,,,,,,,
"6576f28de228493735991713","2023-12-11T11:29:17.676Z","[""1-Methyl-2-pyrrolidinone (NMP)"",""Tetrahydrofuran (THF)""]","[""water""]","[]","[]","18","250","[]","[]","[]","[]","[]","[]","[]","[]",,,,,false,"Dead-end",6,25,4.52,"Isopropanol (IPA)","Dye","Rose Bengal (disodium salt)",1017.64,70,"µmol/L",1,"[""SEM"",""FTIR""]",,,,true,false,"Accepted","[""ISA""]","[""Other""]","[]","[]","[""Crosslinking""]","6576f288e228493735991685","2023-12-11T11:29:12.531Z","2023-11-06T00:00:00.000Z","Cross-linked polyimide membranes for solvent resistant nanofiltration in aprotic solvents","Scientific Report","backOffice","10.1016/j.memsci.2008.04.026","65003a2e9af97755a1fa02ed","Katrien Vanherck and Pieter Vandezande and Steliana O. Aldea and Ivo F.J. Vankelecom","https://doi.org/10.1016/j.memsci.2008.04.026",0,"ISA/inorganic/dense","P18_120minXL_postDMSO","Scientific report",,"[{""postTreatmentChemicalAgentConcentrationUnit"":[""w/v%""],""_id"":""6576f28de228493735991714"",""postTreatment"":""Crosslinking"",""postTreatmentChemicalAgentSmiles"":""C1=CC(=CC(=C1)CN)CN"",""postTreatmentChemicalAgentConcentration"":""10""}]",,1.63,98.3,"2218",0,,,,,,,"67:33",,,,,,,,"Matrimid 9725",,,,,,,,,,,,,,,,,,,,,,,,,,,,,,,,,,,,,,,,,,,,,,,,,,,,,,,,,,,,,,"[]",,,,,,,,,,,,
"6576f28de228493735991717","2023-12-11T11:29:17.822Z","[""1-Methyl-2-pyrrolidinone (NMP)"",""Tetrahydrofuran (THF)""]","[""water""]","[]","[]","17.73","250","[]","[]","[]","[]","[]","[]","[]","[]",,,,,false,"Dead-end",10,25,4.52,"Isopropanol (IPA)","Dye","Rose Bengal (disodium salt)",1017.64,35,"µmol/L",1,"[""SEM"",""FTIR""]",,,,true,false,"Accepted","[""ISA""]","[""Other""]","[]","[]","[""Crosslinking""]","6576f288e228493735991685","2023-12-11T11:29:12.531Z","2023-11-06T00:00:00.000Z","Cross-linked polyimide membranes for solvent resistant nanofiltration in aprotic solvents","Scientific Report","backOffice","10.1016/j.memsci.2008.04.026","65003a2e9af97755a1fa02ed","Katrien Vanherck and Pieter Vandezande and Steliana O. Aldea and Ivo F.J. Vankelecom","https://doi.org/10.1016/j.memsci.2008.04.026",0,"ISA/inorganic/dense","XL_P-1","Scientific report",,"[{""postTreatmentChemicalAgentConcentrationUnit"":[""w/v%""],""_id"":""6576f28de228493735991718"",""postTreatment"":""Crosslinking"",""postTreatmentChemicalAgentSmiles"":""C1=CC(=CC(=C1)CN)CN"",""postTreatmentChemicalAgentConcentration"":""10""}]",,3.35,94.7,"2219",0,"CC(=O)C","0.69",,,,,"59:41",,,,,,,,"Matrimid 9725",,,,,,,,,,,,,,,,,,,,,,,,,,,,,,,,,,,,,,,,,,,,,,,,,,,,,,,,,,,,,,"[]",,,,,,,,,,,,
"6576f28de22849373599171b","2023-12-11T11:29:17.947Z","[""1-Methyl-2-pyrrolidinone (NMP)"",""Tetrahydrofuran (THF)""]","[""water""]","[]","[]","18","250","[]","[]","[]","[]","[]","[]","[]","[]",,,,,false,"Dead-end",10,25,4.52,"Isopropanol (IPA)","Dye","Rose Bengal (disodium salt)",1017.64,35,"µmol/L",1,"[""SEM"",""FTIR""]",,,,true,false,"Accepted","[""ISA""]","[""Other""]","[]","[]","[""Crosslinking""]","6576f288e228493735991685","2023-12-11T11:29:12.531Z","2023-11-06T00:00:00.000Z","Cross-linked polyimide membranes for solvent resistant nanofiltration in aprotic solvents","Scientific Report","backOffice","10.1016/j.memsci.2008.04.026","65003a2e9af97755a1fa02ed","Katrien Vanherck and Pieter Vandezande and Steliana O. Aldea and Ivo F.J. Vankelecom","https://doi.org/10.1016/j.memsci.2008.04.026",0,"ISA/inorganic/dense","XL_P-2","Scientific report",,"[{""postTreatmentChemicalAgentConcentrationUnit"":[""w/v%""],""_id"":""6576f28de22849373599171c"",""postTreatment"":""Crosslinking"",""postTreatmentChemicalAgentSmiles"":""C1=CC(=CC(=C1)CN)CN"",""postTreatmentChemicalAgentConcentration"":""10""}]",,3.89,95.6,"2220",0,,,,,,,"59:41",,,,,,,,"Matrimid 9725",,,,,,,,,,,,,,,,,,,,,,,,,,,,,,,,,,,,,,,,,,,,,,,,,,,,,,,,,,,,,,"[]",,,,,,,,,,,,
"6576f28ee22849373599171f","2023-12-11T11:29:18.069Z","[""1-Methyl-2-pyrrolidinone (NMP)"",""Tetrahydrofuran (THF)""]","[""water""]","[]","[]","22","250","[]","[]","[]","[]","[]","[]","[]","[]",,,,,false,"Dead-end",10,25,4.52,"Isopropanol (IPA)","Dye","Rose Bengal (disodium salt)",1017.64,35,"µmol/L",1,"[""SEM"",""FTIR""]",,,,true,false,"Accepted","[""ISA""]","[""Other""]","[]","[]","[""Crosslinking""]","6576f288e228493735991685","2023-12-11T11:29:12.531Z","2023-11-06T00:00:00.000Z","Cross-linked polyimide membranes for solvent resistant nanofiltration in aprotic solvents","Scientific Report","backOffice","10.1016/j.memsci.2008.04.026","65003a2e9af97755a1fa02ed","Katrien Vanherck and Pieter Vandezande and Steliana O. Aldea and Ivo F.J. Vankelecom","https://doi.org/10.1016/j.memsci.2008.04.026",0,"ISA/inorganic/dense","XL_P-3","Scientific report",,"[{""postTreatmentChemicalAgentConcentrationUnit"":[""w/v%""],""_id"":""6576f28ee228493735991720"",""postTreatment"":""Crosslinking"",""postTreatmentChemicalAgentSmiles"":""C1=CC(=CC(=C1)CN)CN"",""postTreatmentChemicalAgentConcentration"":""10""}]",,2.57,97.1,"2221",0,"CC(=O)C","2.46",,,,,"67:33",,,,,,,,"Matrimid 9725",,,,,,,,,,,,,,,,,,,,,,,,,,,,,,,,,,,,,,,,,,,,,,,,,,,,,,,,,,,,,,"[]",,,,,,,,,,,,
"6576f28ee228493735991723","2023-12-11T11:29:18.193Z","[""1-Methyl-2-pyrrolidinone (NMP)"",""Tetrahydrofuran (THF)""]","[""water""]","[]","[]","18","250","[]","[]","[]","[]","[]","[]","[]","[]",,,,,false,"Dead-end",10,25,4.52,"Isopropanol (IPA)","Dye","Rose Bengal (disodium salt)",1017.64,35,"µmol/L",1,"[""SEM"",""FTIR""]",,,,true,false,"Accepted","[""ISA""]","[""Other""]","[]","[]","[""Crosslinking""]","6576f288e228493735991685","2023-12-11T11:29:12.531Z","2023-11-06T00:00:00.000Z","Cross-linked polyimide membranes for solvent resistant nanofiltration in aprotic solvents","Scientific Report","backOffice","10.1016/j.memsci.2008.04.026","65003a2e9af97755a1fa02ed","Katrien Vanherck and Pieter Vandezande and Steliana O. Aldea and Ivo F.J. Vankelecom","https://doi.org/10.1016/j.memsci.2008.04.026",0,"ISA/inorganic/dense","XL_P-4","Scientific report",,"[{""postTreatmentChemicalAgentConcentrationUnit"":[""w/v%""],""_id"":""6576f28ee228493735991724"",""postTreatment"":""Crosslinking"",""postTreatmentChemicalAgentSmiles"":""C1=CC(=CC(=C1)CN)CN"",""postTreatmentChemicalAgentConcentration"":""10""}]",,3.69,98.7,"2222",0,"CC(C)O","5",,,,,"59:41",,,,,,,,"Matrimid 9725",,,,,,,,,,,,,,,,,,,,,,,,,,,,,,,,,,,,,,,,,,,,,,,,,,,,,,,,,,,,,,"[]",,,,,,,,,,,,
"6576f28ee228493735991727","2023-12-11T11:29:18.319Z","[""1-Methyl-2-pyrrolidinone (NMP)"",""Tetrahydrofuran (THF)""]","[""water""]","[]","[]","16","250","[]","[]","[]","[]","[]","[]","[]","[]",,,,,false,"Dead-end",10,25,4.52,"Isopropanol (IPA)","Dye","Rose Bengal (disodium salt)",1017.64,35,"µmol/L",1,"[""SEM"",""FTIR""]",,,,true,false,"Accepted","[""ISA""]","[""Other""]","[]","[]","[""Crosslinking""]","6576f288e228493735991685","2023-12-11T11:29:12.531Z","2023-11-06T00:00:00.000Z","Cross-linked polyimide membranes for solvent resistant nanofiltration in aprotic solvents","Scientific Report","backOffice","10.1016/j.memsci.2008.04.026","65003a2e9af97755a1fa02ed","Katrien Vanherck and Pieter Vandezande and Steliana O. Aldea and Ivo F.J. Vankelecom","https://doi.org/10.1016/j.memsci.2008.04.026",0,"ISA/inorganic/dense","XL_P-5","Scientific report",,"[{""postTreatmentChemicalAgentConcentrationUnit"":[""w/v%""],""_id"":""6576f28ee228493735991728"",""postTreatment"":""Crosslinking"",""postTreatmentChemicalAgentSmiles"":""C1=CC(=CC(=C1)CN)CN"",""postTreatmentChemicalAgentConcentration"":""10""}]",,5.42,97.1,"2223",0,"CCCCCCO","5.71",,,,,"61:39",,,,,,,,"Matrimid 9725",,,,,,,,,,,,,,,,,,,,,,,,,,,,,,,,,,,,,,,,,,,,,,,,,,,,,,,,,,,,,,"[]",,,,,,,,,,,,
"6576f28ee22849373599172b","2023-12-11T11:29:18.453Z","[""Dimethylsulfoxide (DMSO)"",""Dimethylacetamide (DMAC)"",""1-Methyl-2-pyrrolidinone (NMP)"",""1,4-dioxane""]","[""water""]","[]","[]","20","250","[]","[]","[]","[]","[]","[]","[]","[]",,,,,false,"Dead-end",10,25,4.52,"Isopropanol (IPA)","Dye","Rose Bengal (disodium salt)",1017.64,35,"µmol/L",1,"[""SEM"",""FTIR""]",,,,true,false,"Accepted","[""ISA""]","[""Other""]","[]","[]","[""Crosslinking""]","6576f288e228493735991685","2023-12-11T11:29:12.531Z","2023-11-06T00:00:00.000Z","Cross-linked polyimide membranes for solvent resistant nanofiltration in aprotic solvents","Scientific Report","backOffice","10.1016/j.memsci.2008.04.026","65003a2e9af97755a1fa02ed","Katrien Vanherck and Pieter Vandezande and Steliana O. Aldea and Ivo F.J. Vankelecom","https://doi.org/10.1016/j.memsci.2008.04.026",0,"ISA/inorganic/dense","XL_FP-1","Scientific report",,"[{""postTreatmentChemicalAgentConcentrationUnit"":[""w/v%""],""_id"":""6576f28ee22849373599172c"",""postTreatment"":""Crosslinking"",""postTreatmentChemicalAgentSmiles"":""C1=CC(=CC(=C1)CN)CN"",""postTreatmentChemicalAgentConcentration"":""10""}]",,3.96,75,"2224",0,,,,,,,"25:42:12:21",,,,,,,,"Matrimid 9725",,,,,,,,,,,,,,,,,,,,,,,,,,,,,,,,,,,,,,,,,,,,,,,,,,,,,,,,,,,,,,"[]",,,,,,,,,,,,
"6576f28ee22849373599172f","2023-12-11T11:29:18.583Z","[""Dimethylacetamide (DMAC)"",""1-Methyl-2-pyrrolidinone (NMP)"",""Tetrahydrofuran (THF)""]","[""water""]","[]","[]","19","250","[]","[]","[]","[]","[]","[]","[]","[]",,,,,false,"Dead-end",10,25,4.52,"Isopropanol (IPA)","Dye","Rose Bengal (disodium salt)",1017.64,35,"µmol/L",1,"[""SEM"",""FTIR""]",,,,true,false,"Accepted","[""ISA""]","[""Other""]","[]","[]","[""Crosslinking""]","6576f288e228493735991685","2023-12-11T11:29:12.531Z","2023-11-06T00:00:00.000Z","Cross-linked polyimide membranes for solvent resistant nanofiltration in aprotic solvents","Scientific Report","backOffice","10.1016/j.memsci.2008.04.026","65003a2e9af97755a1fa02ed","Katrien Vanherck and Pieter Vandezande and Steliana O. Aldea and Ivo F.J. Vankelecom","https://doi.org/10.1016/j.memsci.2008.04.026",0,"ISA/inorganic/dense","XL_FP-2","Scientific report",,"[{""postTreatmentChemicalAgentConcentrationUnit"":[""w/v%""],""_id"":""6576f28ee228493735991730"",""postTreatment"":""Crosslinking"",""postTreatmentChemicalAgentSmiles"":""C1=CC(=CC(=C1)CN)CN"",""postTreatmentChemicalAgentConcentration"":""10""}]",,3.31,96,"2225",0,,,,,,,"36:27:37",,,,,,,,"Matrimid 9725",,,,,,,,,,,,,,,,,,,,,,,,,,,,,,,,,,,,,,,,,,,,,,,,,,,,,,,,,,,,,,"[]",,,,,,,,,,,,
"6576f28ee228493735991733","2023-12-11T11:29:18.724Z","[""1-Methyl-2-pyrrolidinone (NMP)"",""Dimethylsulfoxide (DMSO)"",""1,4-dioxane"",""Tetrahydrofuran (THF)""]","[""water""]","[]","[]","19","250","[]","[]","[]","[]","[]","[]","[]","[]",,,,,false,"Dead-end",10,25,4.52,"Isopropanol (IPA)","Dye","Rose Bengal (disodium salt)",1017.64,35,"µmol/L",1,"[""SEM"",""FTIR""]",,,,true,false,"Accepted","[""ISA""]","[""Other""]","[]","[]","[""Crosslinking""]","6576f288e228493735991685","2023-12-11T11:29:12.531Z","2023-11-06T00:00:00.000Z","Cross-linked polyimide membranes for solvent resistant nanofiltration in aprotic solvents","Scientific Report","backOffice","10.1016/j.memsci.2008.04.026","65003a2e9af97755a1fa02ed","Katrien Vanherck and Pieter Vandezande and Steliana O. Aldea and Ivo F.J. Vankelecom","https://doi.org/10.1016/j.memsci.2008.04.026",0,"ISA/inorganic/dense","XL_FP-3","Scientific report",,"[{""postTreatmentChemicalAgentConcentrationUnit"":[""w/v%""],""_id"":""6576f28ee228493735991734"",""postTreatment"":""Crosslinking"",""postTreatmentChemicalAgentSmiles"":""C1=CC(=CC(=C1)CN)CN"",""postTreatmentChemicalAgentConcentration"":""10""}]",,0.83,98,"2226",0,,,,,,,"59:7:16:18",,,,,,,,"Matrimid 9725",,,,,,,,,,,,,,,,,,,,,,,,,,,,,,,,,,,,,,,,,,,,,,,,,,,,,,,,,,,,,,"[]",,,,,,,,,,,,
"6576f28ee228493735991737","2023-12-11T11:29:18.866Z","[""Dimethylacetamide (DMAC)"",""1,4-dioxane"",""Tetrahydrofuran (THF)""]","[""water""]","[]","[]","19","250","[]","[]","[]","[]","[]","[]","[]","[]",,,,,false,"Dead-end",10,25,4.52,"Isopropanol (IPA)","Dye","Rose Bengal (disodium salt)",1017.64,35,"µmol/L",1,"[""SEM"",""FTIR""]",,,,true,false,"Accepted","[""ISA""]","[""Other""]","[]","[]","[""Crosslinking""]","6576f288e228493735991685","2023-12-11T11:29:12.531Z","2023-11-06T00:00:00.000Z","Cross-linked polyimide membranes for solvent resistant nanofiltration in aprotic solvents","Scientific Report","backOffice","10.1016/j.memsci.2008.04.026","65003a2e9af97755a1fa02ed","Katrien Vanherck and Pieter Vandezande and Steliana O. Aldea and Ivo F.J. Vankelecom","https://doi.org/10.1016/j.memsci.2008.04.026",0,"ISA/inorganic/dense","XL_FP-4","Scientific report",,"[{""postTreatmentChemicalAgentConcentrationUnit"":[""w/v%""],""_id"":""6576f28ee228493735991738"",""postTreatment"":""Crosslinking"",""postTreatmentChemicalAgentSmiles"":""C1=CC(=CC(=C1)CN)CN"",""postTreatmentChemicalAgentConcentration"":""10""}]",,3.58,94.7,"2227",0,,,,,,,"66:16:18",,,,,,,,"Matrimid 9725",,,,,,,,,,,,,,,,,,,,,,,,,,,,,,,,,,,,,,,,,,,,,,,,,,,,,,,,,,,,,,"[]",,,,,,,,,,,,
"6576f28fe22849373599173b","2023-12-11T11:29:19.071Z","[""1-Methyl-2-pyrrolidinone (NMP)"",""Dimethylacetamide (DMAC)"",""Tetrahydrofuran (THF)""]","[""water""]","[]","[]","20","250","[]","[]","[]","[]","[]","[]","[]","[]",,,,,false,"Dead-end",10,25,4.52,"Isopropanol (IPA)","Dye","Rose Bengal (disodium salt)",1017.64,35,"µmol/L",1,"[""SEM"",""FTIR""]",,,,true,false,"Accepted","[""ISA""]","[""Other""]","[]","[]","[""Crosslinking""]","6576f288e228493735991685","2023-12-11T11:29:12.531Z","2023-11-06T00:00:00.000Z","Cross-linked polyimide membranes for solvent resistant nanofiltration in aprotic solvents","Scientific Report","backOffice","10.1016/j.memsci.2008.04.026","65003a2e9af97755a1fa02ed","Katrien Vanherck and Pieter Vandezande and Steliana O. Aldea and Ivo F.J. Vankelecom","https://doi.org/10.1016/j.memsci.2008.04.026",0,"ISA/inorganic/dense","XL_FP-5","Scientific report",,"[{""postTreatmentChemicalAgentConcentrationUnit"":[""w/v%""],""_id"":""6576f28fe22849373599173c"",""postTreatment"":""Crosslinking"",""postTreatmentChemicalAgentSmiles"":""C1=CC(=CC(=C1)CN)CN"",""postTreatmentChemicalAgentConcentration"":""10""}]",,2.13,97.3,"2228",0,,,,,,,"59:15:26",,,,,,,,"Matrimid 9725",,,,,,,,,,,,,,,,,,,,,,,,,,,,,,,,,,,,,,,,,,,,,,,,,,,,,,,,,,,,,,"[]",,,,,,,,,,,,
"6576f28fe22849373599173f","2023-12-11T11:29:19.197Z","[""1-Methyl-2-pyrrolidinone (NMP)"",""Tetrahydrofuran (THF)""]","[""water""]","[]","[]","17.73","250","[]","[]","[]","[]","[]","[]","[]","[]",,,,,false,"Dead-end",10,25,4.52,"Isopropanol (IPA)","Dye","Methyl orange (sodium salt)",327.33,35,"µmol/L",1,"[""SEM"",""FTIR""]",,,,true,false,"Accepted","[""ISA""]","[""Other""]","[]","[]","[""Crosslinking""]","6576f288e228493735991685","2023-12-11T11:29:12.531Z","2023-11-06T00:00:00.000Z","Cross-linked polyimide membranes for solvent resistant nanofiltration in aprotic solvents","Scientific Report","backOffice","10.1016/j.memsci.2008.04.026","65003a2e9af97755a1fa02ed","Katrien Vanherck and Pieter Vandezande and Steliana O. Aldea and Ivo F.J. Vankelecom","https://doi.org/10.1016/j.memsci.2008.04.026",0,"ISA/inorganic/dense","XL_P-1","Scientific report",,"[{""postTreatmentChemicalAgentConcentrationUnit"":[""w/v%""],""_id"":""6576f28fe228493735991740"",""postTreatment"":""Crosslinking"",""postTreatmentChemicalAgentSmiles"":""C1=CC(=CC(=C1)CN)CN"",""postTreatmentChemicalAgentConcentration"":""10""}]",,2.7,92.5,"2229",0,"CC(=O)C","0.69",,,,,"59:41",,,,,,,,"Matrimid 9725",,,,,,,,,,,,,,,,,,,,,,,,,,,,,,,,,,,,,,,,,,,,,,,,,,,,,,,,,,,,,,"[]",,,,,,,,,,,,
"6576f28fe228493735991743","2023-12-11T11:29:19.322Z","[""1-Methyl-2-pyrrolidinone (NMP)"",""Tetrahydrofuran (THF)""]","[""water""]","[]","[]","18","250","[]","[]","[]","[]","[]","[]","[]","[]",,,,,false,"Dead-end",10,25,4.52,"Isopropanol (IPA)","Dye","Methyl orange (sodium salt)",327.33,35,"µmol/L",1,"[""SEM"",""FTIR""]",,,,true,false,"Accepted","[""ISA""]","[""Other""]","[]","[]","[""Crosslinking""]","6576f288e228493735991685","2023-12-11T11:29:12.531Z","2023-11-06T00:00:00.000Z","Cross-linked polyimide membranes for solvent resistant nanofiltration in aprotic solvents","Scientific Report","backOffice","10.1016/j.memsci.2008.04.026","65003a2e9af97755a1fa02ed","Katrien Vanherck and Pieter Vandezande and Steliana O. Aldea and Ivo F.J. Vankelecom","https://doi.org/10.1016/j.memsci.2008.04.026",0,"ISA/inorganic/dense","XL_P-2","Scientific report",,"[{""postTreatmentChemicalAgentConcentrationUnit"":[""w/v%""],""_id"":""6576f28fe228493735991744"",""postTreatment"":""Crosslinking"",""postTreatmentChemicalAgentSmiles"":""C1=CC(=CC(=C1)CN)CN"",""postTreatmentChemicalAgentConcentration"":""10""}]",,3.21,87.5,"2230",0,,,,,,,"59:41",,,,,,,,"Matrimid 9725",,,,,,,,,,,,,,,,,,,,,,,,,,,,,,,,,,,,,,,,,,,,,,,,,,,,,,,,,,,,,,"[]",,,,,,,,,,,,
"6576f28fe228493735991747","2023-12-11T11:29:19.434Z","[""1-Methyl-2-pyrrolidinone (NMP)"",""Tetrahydrofuran (THF)""]","[""water""]","[]","[]","22","250","[]","[]","[]","[]","[]","[]","[]","[]",,,,,false,"Dead-end",10,25,4.52,"Isopropanol (IPA)","Dye","Methyl orange (sodium salt)",327.33,35,"µmol/L",1,"[""SEM"",""FTIR""]",,,,true,false,"Accepted","[""ISA""]","[""Other""]","[]","[]","[""Crosslinking""]","6576f288e228493735991685","2023-12-11T11:29:12.531Z","2023-11-06T00:00:00.000Z","Cross-linked polyimide membranes for solvent resistant nanofiltration in aprotic solvents","Scientific Report","backOffice","10.1016/j.memsci.2008.04.026","65003a2e9af97755a1fa02ed","Katrien Vanherck and Pieter Vandezande and Steliana O. Aldea and Ivo F.J. Vankelecom","https://doi.org/10.1016/j.memsci.2008.04.026",0,"ISA/inorganic/dense","XL_P-3","Scientific report",,"[{""postTreatmentChemicalAgentConcentrationUnit"":[""w/v%""],""_id"":""6576f28fe228493735991748"",""postTreatment"":""Crosslinking"",""postTreatmentChemicalAgentSmiles"":""C1=CC(=CC(=C1)CN)CN"",""postTreatmentChemicalAgentConcentration"":""10""}]",,1.5,92.5,"2231",0,"CC(=O)C","2.46",,,,,"67:33",,,,,,,,"Matrimid 9725",,,,,,,,,,,,,,,,,,,,,,,,,,,,,,,,,,,,,,,,,,,,,,,,,,,,,,,,,,,,,,"[]",,,,,,,,,,,,
"6576f28fe22849373599174b","2023-12-11T11:29:19.560Z","[""1-Methyl-2-pyrrolidinone (NMP)"",""Tetrahydrofuran (THF)""]","[""water""]","[]","[]","18","250","[]","[]","[]","[]","[]","[]","[]","[]",,,,,false,"Dead-end",10,25,4.52,"Isopropanol (IPA)","Dye","Methyl orange (sodium salt)",327.33,35,"µmol/L",1,"[""SEM"",""FTIR""]",,,,true,false,"Accepted","[""ISA""]","[""Other""]","[]","[]","[""Crosslinking""]","6576f288e228493735991685","2023-12-11T11:29:12.531Z","2023-11-06T00:00:00.000Z","Cross-linked polyimide membranes for solvent resistant nanofiltration in aprotic solvents","Scientific Report","backOffice","10.1016/j.memsci.2008.04.026","65003a2e9af97755a1fa02ed","Katrien Vanherck and Pieter Vandezande and Steliana O. Aldea and Ivo F.J. Vankelecom","https://doi.org/10.1016/j.memsci.2008.04.026",0,"ISA/inorganic/dense","XL_P-4","Scientific report",,"[{""postTreatmentChemicalAgentConcentrationUnit"":[""w/v%""],""_id"":""6576f28fe22849373599174c"",""postTreatment"":""Crosslinking"",""postTreatmentChemicalAgentSmiles"":""C1=CC(=CC(=C1)CN)CN"",""postTreatmentChemicalAgentConcentration"":""10""}]",,3.3,96.2,"2232",0,"CC(C)O","5",,,,,"59:41",,,,,,,,"Matrimid 9725",,,,,,,,,,,,,,,,,,,,,,,,,,,,,,,,,,,,,,,,,,,,,,,,,,,,,,,,,,,,,,"[]",,,,,,,,,,,,
"6576f28fe22849373599174f","2023-12-11T11:29:19.698Z","[""1-Methyl-2-pyrrolidinone (NMP)"",""Tetrahydrofuran (THF)""]","[""water""]","[]","[]","16","250","[]","[]","[]","[]","[]","[]","[]","[]",,,,,false,"Dead-end",10,25,4.52,"Isopropanol (IPA)","Dye","Methyl orange (sodium salt)",327.33,35,"µmol/L",1,"[""SEM"",""FTIR""]",,,,true,false,"Accepted","[""ISA""]","[""Other""]","[]","[]","[""Crosslinking""]","6576f288e228493735991685","2023-12-11T11:29:12.531Z","2023-11-06T00:00:00.000Z","Cross-linked polyimide membranes for solvent resistant nanofiltration in aprotic solvents","Scientific Report","backOffice","10.1016/j.memsci.2008.04.026","65003a2e9af97755a1fa02ed","Katrien Vanherck and Pieter Vandezande and Steliana O. Aldea and Ivo F.J. Vankelecom","https://doi.org/10.1016/j.memsci.2008.04.026",0,"ISA/inorganic/dense","XL_P-5","Scientific report",,"[{""postTreatmentChemicalAgentConcentrationUnit"":[""w/v%""],""_id"":""6576f28fe228493735991750"",""postTreatment"":""Crosslinking"",""postTreatmentChemicalAgentSmiles"":""C1=CC(=CC(=C1)CN)CN"",""postTreatmentChemicalAgentConcentration"":""10""}]",,4.06,85.2,"2233",0,"CCCCCCO","5.71",,,,,"61:39",,,,,,,,"Matrimid 9725",,,,,,,,,,,,,,,,,,,,,,,,,,,,,,,,,,,,,,,,,,,,,,,,,,,,,,,,,,,,,,"[]",,,,,,,,,,,,
"6576f28fe228493735991753","2023-12-11T11:29:19.840Z","[""Dimethylsulfoxide (DMSO)"",""Dimethylacetamide (DMAC)"",""1-Methyl-2-pyrrolidinone (NMP)"",""1,4-dioxane""]","[""water""]","[]","[]","20","250","[]","[]","[]","[]","[]","[]","[]","[]",,,,,false,"Dead-end",10,25,4.52,"Isopropanol (IPA)","Dye","Methyl orange (sodium salt)",327.33,35,"µmol/L",1,"[""SEM"",""FTIR""]",,,,true,false,"Accepted","[""ISA""]","[""Other""]","[]","[]","[""Crosslinking""]","6576f288e228493735991685","2023-12-11T11:29:12.531Z","2023-11-06T00:00:00.000Z","Cross-linked polyimide membranes for solvent resistant nanofiltration in aprotic solvents","Scientific Report","backOffice","10.1016/j.memsci.2008.04.026","65003a2e9af97755a1fa02ed","Katrien Vanherck and Pieter Vandezande and Steliana O. Aldea and Ivo F.J. Vankelecom","https://doi.org/10.1016/j.memsci.2008.04.026",0,"ISA/inorganic/dense","XL_FP-1","Scientific report",,"[{""postTreatmentChemicalAgentConcentrationUnit"":[""w/v%""],""_id"":""6576f28fe228493735991754"",""postTreatment"":""Crosslinking"",""postTreatmentChemicalAgentSmiles"":""C1=CC(=CC(=C1)CN)CN"",""postTreatmentChemicalAgentConcentration"":""10""}]",,0.7,86.9,"2234",0,,,,,,,"25:42:12:21",,,,,,,,"Matrimid 9725",,,,,,,,,,,,,,,,,,,,,,,,,,,,,,,,,,,,,,,,,,,,,,,,,,,,,,,,,,,,,,"[]",,,,,,,,,,,,
"6576f28fe228493735991757","2023-12-11T11:29:20.003Z","[""Dimethylacetamide (DMAC)"",""1-Methyl-2-pyrrolidinone (NMP)"",""Tetrahydrofuran (THF)""]","[""water""]","[]","[]","19","250","[]","[]","[]","[]","[]","[]","[]","[]",,,,,false,"Dead-end",10,25,4.52,"Isopropanol (IPA)","Dye","Methyl orange (sodium salt)",327.33,35,"µmol/L",1,"[""SEM"",""FTIR""]",,,,true,false,"Accepted","[""ISA""]","[""Other""]","[]","[]","[""Crosslinking""]","6576f288e228493735991685","2023-12-11T11:29:12.531Z","2023-11-06T00:00:00.000Z","Cross-linked polyimide membranes for solvent resistant nanofiltration in aprotic solvents","Scientific Report","backOffice","10.1016/j.memsci.2008.04.026","65003a2e9af97755a1fa02ed","Katrien Vanherck and Pieter Vandezande and Steliana O. Aldea and Ivo F.J. Vankelecom","https://doi.org/10.1016/j.memsci.2008.04.026",0,"ISA/inorganic/dense","XL_FP-2","Scientific report",,"[{""postTreatmentChemicalAgentConcentrationUnit"":[""w/v%""],""_id"":""6576f28fe228493735991758"",""postTreatment"":""Crosslinking"",""postTreatmentChemicalAgentSmiles"":""C1=CC(=CC(=C1)CN)CN"",""postTreatmentChemicalAgentConcentration"":""10""}]",,0.86,71.8,"2235",0,,,,,,,"36:27:37",,,,,,,,"Matrimid 9725",,,,,,,,,,,,,,,,,,,,,,,,,,,,,,,,,,,,,,,,,,,,,,,,,,,,,,,,,,,,,,"[]",,,,,,,,,,,,
"6576f290e22849373599175b","2023-12-11T11:29:20.143Z","[""1-Methyl-2-pyrrolidinone (NMP)"",""Dimethylsulfoxide (DMSO)"",""1,4-dioxane"",""Tetrahydrofuran (THF)""]","[""water""]","[]","[]","19","250","[]","[]","[]","[]","[]","[]","[]","[]",,,,,false,"Dead-end",10,25,4.52,"Isopropanol (IPA)","Dye","Methyl orange (sodium salt)",327.33,35,"µmol/L",1,"[""SEM"",""FTIR""]",,,,true,false,"Accepted","[""ISA""]","[""Other""]","[]","[]","[""Crosslinking""]","6576f288e228493735991685","2023-12-11T11:29:12.531Z","2023-11-06T00:00:00.000Z","Cross-linked polyimide membranes for solvent resistant nanofiltration in aprotic solvents","Scientific Report","backOffice","10.1016/j.memsci.2008.04.026","65003a2e9af97755a1fa02ed","Katrien Vanherck and Pieter Vandezande and Steliana O. Aldea and Ivo F.J. Vankelecom","https://doi.org/10.1016/j.memsci.2008.04.026",0,"ISA/inorganic/dense","XL_FP-3","Scientific report",,"[{""postTreatmentChemicalAgentConcentrationUnit"":[""w/v%""],""_id"":""6576f290e22849373599175c"",""postTreatment"":""Crosslinking"",""postTreatmentChemicalAgentSmiles"":""C1=CC(=CC(=C1)CN)CN"",""postTreatmentChemicalAgentConcentration"":""10""}]",,2.39,95.4,"2236",0,,,,,,,"59:7:16:18",,,,,,,,"Matrimid 9725",,,,,,,,,,,,,,,,,,,,,,,,,,,,,,,,,,,,,,,,,,,,,,,,,,,,,,,,,,,,,,"[]",,,,,,,,,,,,
"6576f290e22849373599175f","2023-12-11T11:29:20.301Z","[""Dimethylacetamide (DMAC)"",""1,4-dioxane"",""Tetrahydrofuran (THF)""]","[""water""]","[]","[]","19","250","[]","[]","[]","[]","[]","[]","[]","[]",,,,,false,"Dead-end",10,25,4.52,"Isopropanol (IPA)","Dye","Methyl orange (sodium salt)",327.33,35,"µmol/L",1,"[""SEM"",""FTIR""]",,,,true,false,"Accepted","[""ISA""]","[""Other""]","[]","[]","[""Crosslinking""]","6576f288e228493735991685","2023-12-11T11:29:12.531Z","2023-11-06T00:00:00.000Z","Cross-linked polyimide membranes for solvent resistant nanofiltration in aprotic solvents","Scientific Report","backOffice","10.1016/j.memsci.2008.04.026","65003a2e9af97755a1fa02ed","Katrien Vanherck and Pieter Vandezande and Steliana O. Aldea and Ivo F.J. Vankelecom","https://doi.org/10.1016/j.memsci.2008.04.026",0,"ISA/inorganic/dense","XL_FP-4","Scientific report",,"[{""postTreatmentChemicalAgentConcentrationUnit"":[""w/v%""],""_id"":""6576f290e228493735991760"",""postTreatment"":""Crosslinking"",""postTreatmentChemicalAgentSmiles"":""C1=CC(=CC(=C1)CN)CN"",""postTreatmentChemicalAgentConcentration"":""10""}]",,2.43,64.2,"2237",0,,,,,,,"66:16:18",,,,,,,,"Matrimid 9725",,,,,,,,,,,,,,,,,,,,,,,,,,,,,,,,,,,,,,,,,,,,,,,,,,,,,,,,,,,,,,"[]",,,,,,,,,,,,
"6576f290e228493735991763","2023-12-11T11:29:20.454Z","[""1-Methyl-2-pyrrolidinone (NMP)"",""Dimethylacetamide (DMAC)"",""Tetrahydrofuran (THF)""]","[""water""]","[]","[]","20","250","[]","[]","[]","[]","[]","[]","[]","[]",,,,,false,"Dead-end",10,25,4.52,"Isopropanol (IPA)","Dye","Methyl orange (sodium salt)",327.33,35,"µmol/L",1,"[""SEM"",""FTIR""]",,,,true,false,"Accepted","[""ISA""]","[""Other""]","[]","[]","[""Crosslinking""]","6576f288e228493735991685","2023-12-11T11:29:12.531Z","2023-11-06T00:00:00.000Z","Cross-linked polyimide membranes for solvent resistant nanofiltration in aprotic solvents","Scientific Report","backOffice","10.1016/j.memsci.2008.04.026","65003a2e9af97755a1fa02ed","Katrien Vanherck and Pieter Vandezande and Steliana O. Aldea and Ivo F.J. Vankelecom","https://doi.org/10.1016/j.memsci.2008.04.026",0,"ISA/inorganic/dense","XL_FP-5","Scientific report",,"[{""postTreatmentChemicalAgentConcentrationUnit"":[""w/v%""],""_id"":""6576f290e228493735991764"",""postTreatment"":""Crosslinking"",""postTreatmentChemicalAgentSmiles"":""C1=CC(=CC(=C1)CN)CN"",""postTreatmentChemicalAgentConcentration"":""10""}]",,2.58,95.1,"2238",0,,,,,,,"59:15:26",,,,,,,,"Matrimid 9725",,,,,,,,,,,,,,,,,,,,,,,,,,,,,,,,,,,,,,,,,,,,,,,,,,,,,,,,,,,,,,"[]",,,,,,,,,,,,
"6576f290e228493735991767","2023-12-11T11:29:20.611Z","[""1-Methyl-2-pyrrolidinone (NMP)"",""Tetrahydrofuran (THF)""]","[""water""]","[]","[]","18","250","[]","[]","[]","[]","[]","[]","[]","[]",,,,,false,"Dead-end",6,25,12.6,"Dimethylacetamide (DMAC)","Dye","Methyl orange (sodium salt)",327.33,35,"µmol/L",1,"[""SEM"",""FTIR""]",,,,true,false,"Accepted","[""ISA""]","[""Other""]","[]","[]","[""Crosslinking""]","6576f288e228493735991685","2023-12-11T11:29:12.531Z","2023-11-06T00:00:00.000Z","Cross-linked polyimide membranes for solvent resistant nanofiltration in aprotic solvents","Scientific Report","backOffice","10.1016/j.memsci.2008.04.026","65003a2e9af97755a1fa02ed","Katrien Vanherck and Pieter Vandezande and Steliana O. Aldea and Ivo F.J. Vankelecom","https://doi.org/10.1016/j.memsci.2008.04.026",0,"ISA/inorganic/dense","XL_P-4","Scientific report",,"[{""postTreatmentChemicalAgentConcentrationUnit"":[""w/v%""],""_id"":""6576f290e228493735991768"",""postTreatment"":""Crosslinking"",""postTreatmentChemicalAgentSmiles"":""C1=CC(=CC(=C1)CN)CN"",""postTreatmentChemicalAgentConcentration"":""10""}]",,4.51,59,"2239",0,"CC(C)O","5",,,,,"59:41",,,,,,,,"Matrimid 9725",,,,,,,,,,,,,,,,,,,,,,,,,,,,,,,,,,,,,,,,,,,,,,,,,,,,,,,,,,,,,,"[]",,,,,,,,,,,,
