Repository: BAMresearch/onf-database

This repository belongs to the the publication "Revealing structure-property-performance relationships of organic solvent nanofiltration membranes using a FAIR, open-access database" published in ADD JOURNAL (DOI). 
It uses a dataset derived from The Open Membrane Database (https://openmembranedatabase.org/). The access date was April 8th 2025. The original dataset is in the repository as OMD_SRNF_2025-04-08.csv file.

The main researchers involved in the study are Sarah Glass (ORCID: 0000-0002-0625-0057), Petra Merten (no ORCID available), Torsten Brinkmann (ORCID: 0000-0002-5114-6259) and Volkan Filiz (ORCID: 0000-0003-0239-8641). 

The repository contains 5 Python files:

File: OMD_SRNF_2025-04-08.csv (part 82 of 184)
"6576f290e22849373599176b","2023-12-11T11:29:20.733Z","[""1-Methyl-2-pyrrolidinone (NMP)"",""Tetrahydrofuran (THF)""]","[""water""]","[]","[]","18","250","[]","[]","[]","[]","[]","[]","[]","[]",,,,,false,"Dead-end",20,25,12.6,"Dimethylacetamide (DMAC)","Dye","Methyl orange (sodium salt)",327.33,35,"µmol/L",1,"[""SEM"",""FTIR""]",,,,true,false,"Accepted","[""ISA""]","[""Other""]","[]","[]","[""Crosslinking""]","6576f288e228493735991685","2023-12-11T11:29:12.531Z","2023-11-06T00:00:00.000Z","Cross-linked polyimide membranes for solvent resistant nanofiltration in aprotic solvents","Scientific Report","backOffice","10.1016/j.memsci.2008.04.026","65003a2e9af97755a1fa02ed","Katrien Vanherck and Pieter Vandezande and Steliana O. Aldea and Ivo F.J. Vankelecom","https://doi.org/10.1016/j.memsci.2008.04.026",0,"ISA/inorganic/dense","XL_P-4","Scientific report",,"[{""postTreatmentChemicalAgentConcentrationUnit"":[""w/v%""],""_id"":""6576f290e22849373599176c"",""postTreatment"":""Crosslinking"",""postTreatmentChemicalAgentSmiles"":""C1=CC(=CC(=C1)CN)CN"",""postTreatmentChemicalAgentConcentration"":""10""}]",,1.64,51,"2240",0,"CC(C)O","5",,,,,"59:41",,,,,,,,"Matrimid 9725",,,,,,,,,,,,,,,,,,,,,,,,,,,,,,,,,,,,,,,,,,,,,,,,,,,,,,,,,,,,,,"[]",,,,,,,,,,,,
"6576f290e22849373599176f","2023-12-11T11:29:20.841Z","[""1-Methyl-2-pyrrolidinone (NMP)"",""Tetrahydrofuran (THF)""]","[""water""]","[]","[]","18","250","[]","[]","[]","[]","[]","[]","[]","[]",,,,,false,"Dead-end",40,25,12.6,"Dimethylacetamide (DMAC)","Dye","Methyl orange (sodium salt)",327.33,35,"µmol/L",1,"[""SEM"",""FTIR""]",,,,true,false,"Accepted","[""ISA""]","[""Other""]","[]","[]","[""Crosslinking""]","6576f288e228493735991685","2023-12-11T11:29:12.531Z","2023-11-06T00:00:00.000Z","Cross-linked polyimide membranes for solvent resistant nanofiltration in aprotic solvents","Scientific Report","backOffice","10.1016/j.memsci.2008.04.026","65003a2e9af97755a1fa02ed","Katrien Vanherck and Pieter Vandezande and Steliana O. Aldea and Ivo F.J. Vankelecom","https://doi.org/10.1016/j.memsci.2008.04.026",0,"ISA/inorganic/dense","XL_P-4","Scientific report",,"[{""postTreatmentChemicalAgentConcentrationUnit"":[""w/v%""],""_id"":""6576f290e228493735991770"",""postTreatment"":""Crosslinking"",""postTreatmentChemicalAgentSmiles"":""C1=CC(=CC(=C1)CN)CN"",""postTreatmentChemicalAgentConcentration"":""10""}]",,0.85,44,"2241",0,"CC(C)O","5",,,,,"59:41",,,,,,,,"Matrimid 9725",,,,,,,,,,,,,,,,,,,,,,,,,,,,,,,,,,,,,,,,,,,,,,,,,,,,,,,,,,,,,,"[]",,,,,,,,,,,,
"6576f290e228493735991773","2023-12-11T11:29:20.959Z","[""1-Methyl-2-pyrrolidinone (NMP)"",""Tetrahydrofuran (THF)""]","[""water""]","[]","[]","18","250","[]","[]","[]","[]","[]","[]","[]","[]",,,,,false,"Dead-end",6,25,12.6,"Dimethylacetamide (DMAC)","Dye","Methyl orange (sodium salt)",327.33,35,"µmol/L",1,"[""SEM"",""FTIR""]",,,,true,false,"Accepted","[""ISA""]","[""Other""]","[]","[]","[""Crosslinking""]","6576f288e228493735991685","2023-12-11T11:29:12.531Z","2023-11-06T00:00:00.000Z","Cross-linked polyimide membranes for solvent resistant nanofiltration in aprotic solvents","Scientific Report","backOffice","10.1016/j.memsci.2008.04.026","65003a2e9af97755a1fa02ed","Katrien Vanherck and Pieter Vandezande and Steliana O. Aldea and Ivo F.J. Vankelecom","https://doi.org/10.1016/j.memsci.2008.04.026",0,"ISA/inorganic/dense","XL_P-4_again at 6 bar","Scientific report",,"[{""postTreatmentChemicalAgentConcentrationUnit"":[""w/v%""],""_id"":""6576f290e228493735991774"",""postTreatment"":""Crosslinking"",""postTreatmentChemicalAgentSmiles"":""C1=CC(=CC(=C1)CN)CN"",""postTreatmentChemicalAgentConcentration"":""10""}]",,3.24,62,"2242",0,"CC(C)O","5",,,,,"59:41",,,,,,,,"Matrimid 9725",,,,,,,,,,,,,,,,,,,,,,,,,,,,,,,,,,,,,,,,,,,,,,,,,,,,,,,,,,,,,,"[]",,,,,,,,,,,,
"6576f291e228493735991777","2023-12-11T11:29:21.084Z","[""1-Methyl-2-pyrrolidinone (NMP)"",""Dimethylacetamide (DMAC)"",""Tetrahydrofuran (THF)""]","[""water""]","[]","[]","20","250","[]","[]","[]","[]","[]","[]","[]","[]",,,,,false,"Dead-end",6,25,12.6,"Dimethylacetamide (DMAC)","Dye","Methyl orange (sodium salt)",327.33,35,"µmol/L",1,"[""SEM"",""FTIR""]",,,,true,false,"Accepted","[""ISA""]","[""Other""]","[]","[]","[""Crosslinking""]","6576f288e228493735991685","2023-12-11T11:29:12.531Z","2023-11-06T00:00:00.000Z","Cross-linked polyimide membranes for solvent resistant nanofiltration in aprotic solvents","Scientific Report","backOffice","10.1016/j.memsci.2008.04.026","65003a2e9af97755a1fa02ed","Katrien Vanherck and Pieter Vandezande and Steliana O. Aldea and Ivo F.J. Vankelecom","https://doi.org/10.1016/j.memsci.2008.04.026",0,"ISA/inorganic/dense","XL_FP-5","Scientific report",,"[{""postTreatmentChemicalAgentConcentrationUnit"":[""w/v%""],""_id"":""6576f291e228493735991778"",""postTreatment"":""Crosslinking"",""postTreatmentChemicalAgentSmiles"":""C1=CC(=CC(=C1)CN)CN"",""postTreatmentChemicalAgentConcentration"":""10""}]",,4.32,61.8,"2243",0,,,,,,,"59:15:26",,,,,,,,"Matrimid 9725",,,,,,,,,,,,,,,,,,,,,,,,,,,,,,,,,,,,,,,,,,,,,,,,,,,,,,,,,,,,,,"[]",,,,,,,,,,,,
"6576f291e22849373599177b","2023-12-11T11:29:21.206Z","[""1-Methyl-2-pyrrolidinone (NMP)"",""Dimethylacetamide (DMAC)"",""Tetrahydrofuran (THF)""]","[""water""]","[]","[]","20","250","[]","[]","[]","[]","[]","[]","[]","[]",,,,,false,"Dead-end",20,25,12.6,"Dimethylacetamide (DMAC)","Dye","Methyl orange (sodium salt)",327.33,35,"µmol/L",1,"[""SEM"",""FTIR""]",,,,true,false,"Accepted","[""ISA""]","[""Other""]","[]","[]","[""Crosslinking""]","6576f288e228493735991685","2023-12-11T11:29:12.531Z","2023-11-06T00:00:00.000Z","Cross-linked polyimide membranes for solvent resistant nanofiltration in aprotic solvents","Scientific Report","backOffice","10.1016/j.memsci.2008.04.026","65003a2e9af97755a1fa02ed","Katrien Vanherck and Pieter Vandezande and Steliana O. Aldea and Ivo F.J. Vankelecom","https://doi.org/10.1016/j.memsci.2008.04.026",0,"ISA/inorganic/dense","XL_FP-5","Scientific report",,"[{""postTreatmentChemicalAgentConcentrationUnit"":[""w/v%""],""_id"":""6576f291e22849373599177c"",""postTreatment"":""Crosslinking"",""postTreatmentChemicalAgentSmiles"":""C1=CC(=CC(=C1)CN)CN"",""postTreatmentChemicalAgentConcentration"":""10""}]",,1.76,76.2,"2244",0,,,,,,,"59:15:26",,,,,,,,"Matrimid 9725",,,,,,,,,,,,,,,,,,,,,,,,,,,,,,,,,,,,,,,,,,,,,,,,,,,,,,,,,,,,,,"[]",,,,,,,,,,,,
"6576f291e22849373599177f","2023-12-11T11:29:21.328Z","[""1-Methyl-2-pyrrolidinone (NMP)"",""Dimethylacetamide (DMAC)"",""Tetrahydrofuran (THF)""]","[""water""]","[]","[]","20","250","[]","[]","[]","[]","[]","[]","[]","[]",,,,,false,"Dead-end",40,25,12.6,"Dimethylacetamide (DMAC)","Dye","Methyl orange (sodium salt)",327.33,35,"µmol/L",1,"[""SEM"",""FTIR""]",,,,true,false,"Accepted","[""ISA""]","[""Other""]","[]","[]","[""Crosslinking""]","6576f288e228493735991685","2023-12-11T11:29:12.531Z","2023-11-06T00:00:00.000Z","Cross-linked polyimide membranes for solvent resistant nanofiltration in aprotic solvents","Scientific Report","backOffice","10.1016/j.memsci.2008.04.026","65003a2e9af97755a1fa02ed","Katrien Vanherck and Pieter Vandezande and Steliana O. Aldea and Ivo F.J. Vankelecom","https://doi.org/10.1016/j.memsci.2008.04.026",0,"ISA/inorganic/dense","XL_FP-5","Scientific report",,"[{""postTreatmentChemicalAgentConcentrationUnit"":[""w/v%""],""_id"":""6576f291e228493735991780"",""postTreatment"":""Crosslinking"",""postTreatmentChemicalAgentSmiles"":""C1=CC(=CC(=C1)CN)CN"",""postTreatmentChemicalAgentConcentration"":""10""}]",,0.88,46.5,"2245",0,,,,,,,"59:15:26",,,,,,,,"Matrimid 9725",,,,,,,,,,,,,,,,,,,,,,,,,,,,,,,,,,,,,,,,,,,,,,,,,,,,,,,,,,,,,,"[]",,,,,,,,,,,,
"6576f291e228493735991783","2023-12-11T11:29:21.451Z","[""1-Methyl-2-pyrrolidinone (NMP)"",""Dimethylacetamide (DMAC)"",""Tetrahydrofuran (THF)""]","[""water""]","[]","[]","20","250","[]","[]","[]","[]","[]","[]","[]","[]",,,,,false,"Dead-end",6,25,12.6,"Dimethylacetamide (DMAC)","Dye","Methyl orange (sodium salt)",327.33,35,"µmol/L",1,"[""SEM"",""FTIR""]",,,,true,false,"Accepted","[""ISA""]","[""Other""]","[]","[]","[""Crosslinking""]","6576f288e228493735991685","2023-12-11T11:29:12.531Z","2023-11-06T00:00:00.000Z","Cross-linked polyimide membranes for solvent resistant nanofiltration in aprotic solvents","Scientific Report","backOffice","10.1016/j.memsci.2008.04.026","65003a2e9af97755a1fa02ed","Katrien Vanherck and Pieter Vandezande and Steliana O. Aldea and Ivo F.J. Vankelecom","https://doi.org/10.1016/j.memsci.2008.04.026",0,"ISA/inorganic/dense","XL_FP-5_again at 6 bar","Scientific report",,"[{""postTreatmentChemicalAgentConcentrationUnit"":[""w/v%""],""_id"":""6576f291e228493735991784"",""postTreatment"":""Crosslinking"",""postTreatmentChemicalAgentSmiles"":""C1=CC(=CC(=C1)CN)CN"",""postTreatmentChemicalAgentConcentration"":""10""}]",,2,69.6,"2246",0,,,,,,,"59:15:26",,,,,,,,"Matrimid 9725",,,,,,,,,,,,,,,,,,,,,,,,,,,,,,,,,,,,,,,,,,,,,,,,,,,,,,,,,,,,,,"[]",,,,,,,,,,,,
"6576f291e228493735991787","2023-12-11T11:29:21.621Z","[""1-Methyl-2-pyrrolidinone (NMP)"",""Tetrahydrofuran (THF)""]","[""water""]","[]","[]","18","250","[]","[]","[]","[]","[]","[]","[]","[]",,,,,false,"Dead-end",6,25,12.6,"1-Methyl-2-pyrrolidinone (NMP)","Dye","Methyl orange (sodium salt)",327.33,35,"µmol/L",1,"[""SEM"",""FTIR""]",,,,true,false,"Accepted","[""ISA""]","[""Other""]","[]","[]","[""Crosslinking""]","6576f288e228493735991685","2023-12-11T11:29:12.531Z","2023-11-06T00:00:00.000Z","Cross-linked polyimide membranes for solvent resistant nanofiltration in aprotic solvents","Scientific Report","backOffice","10.1016/j.memsci.2008.04.026","65003a2e9af97755a1fa02ed","Katrien Vanherck and Pieter Vandezande and Steliana O. Aldea and Ivo F.J. Vankelecom","https://doi.org/10.1016/j.memsci.2008.04.026",0,"ISA/inorganic/dense","XL_P-4","Scientific report",,"[{""postTreatmentChemicalAgentConcentrationUnit"":[""w/v%""],""_id"":""6576f291e228493735991788"",""postTreatment"":""Crosslinking"",""postTreatmentChemicalAgentSmiles"":""C1=CC(=CC(=C1)CN)CN"",""postTreatmentChemicalAgentConcentration"":""10""}]",,1.68,93.1,"2247",0,"CC(C)O","5",,,,,"59:41",,,,,,,,"Matrimid 9725",,,,,,,,,,,,,,,,,,,,,,,,,,,,,,,,,,,,,,,,,,,,,,,,,,,,,,,,,,,,,,"[]",,,,,,,,,,,,
"6576f291e22849373599178b","2023-12-11T11:29:21.810Z","[""1-Methyl-2-pyrrolidinone (NMP)"",""Tetrahydrofuran (THF)""]","[""water""]","[]","[]","18","250","[]","[]","[]","[]","[]","[]","[]","[]",,,,,false,"Dead-end",20,25,12.6,"1-Methyl-2-pyrrolidinone (NMP)","Dye","Methyl orange (sodium salt)",327.33,35,"µmol/L",1,"[""SEM"",""FTIR""]",,,,true,false,"Accepted","[""ISA""]","[""Other""]","[]","[]","[""Crosslinking""]","6576f288e228493735991685","2023-12-11T11:29:12.531Z","2023-11-06T00:00:00.000Z","Cross-linked polyimide membranes for solvent resistant nanofiltration in aprotic solvents","Scientific Report","backOffice","10.1016/j.memsci.2008.04.026","65003a2e9af97755a1fa02ed","Katrien Vanherck and Pieter Vandezande and Steliana O. Aldea and Ivo F.J. Vankelecom","https://doi.org/10.1016/j.memsci.2008.04.026",0,"ISA/inorganic/dense","XL_P-4","Scientific report",,"[{""postTreatmentChemicalAgentConcentrationUnit"":[""w/v%""],""_id"":""6576f291e22849373599178c"",""postTreatment"":""Crosslinking"",""postTreatmentChemicalAgentSmiles"":""C1=CC(=CC(=C1)CN)CN"",""postTreatmentChemicalAgentConcentration"":""10""}]",,0.66,90.7,"2248",0,"CC(C)O","5",,,,,"59:41",,,,,,,,"Matrimid 9725",,,,,,,,,,,,,,,,,,,,,,,,,,,,,,,,,,,,,,,,,,,,,,,,,,,,,,,,,,,,,,"[]",,,,,,,,,,,,
"6576f291e22849373599178f","2023-12-11T11:29:21.932Z","[""1-Methyl-2-pyrrolidinone (NMP)"",""Tetrahydrofuran (THF)""]","[""water""]","[]","[]","18","250","[]","[]","[]","[]","[]","[]","[]","[]",,,,,false,"Dead-end",40,25,12.6,"1-Methyl-2-pyrrolidinone (NMP)","Dye","Methyl orange (sodium salt)",327.33,35,"µmol/L",1,"[""SEM"",""FTIR""]",,,,true,false,"Accepted","[""ISA""]","[""Other""]","[]","[]","[""Crosslinking""]","6576f288e228493735991685","2023-12-11T11:29:12.531Z","2023-11-06T00:00:00.000Z","Cross-linked polyimide membranes for solvent resistant nanofiltration in aprotic solvents","Scientific Report","backOffice","10.1016/j.memsci.2008.04.026","65003a2e9af97755a1fa02ed","Katrien Vanherck and Pieter Vandezande and Steliana O. Aldea and Ivo F.J. Vankelecom","https://doi.org/10.1016/j.memsci.2008.04.026",0,"ISA/inorganic/dense","XL_P-4","Scientific report",,"[{""postTreatmentChemicalAgentConcentrationUnit"":[""w/v%""],""_id"":""6576f291e228493735991790"",""postTreatment"":""Crosslinking"",""postTreatmentChemicalAgentSmiles"":""C1=CC(=CC(=C1)CN)CN"",""postTreatmentChemicalAgentConcentration"":""10""}]",,0.3,93.9,"2249",0,"CC(C)O","5",,,,,"59:41",,,,,,,,"Matrimid 9725",,,,,,,,,,,,,,,,,,,,,,,,,,,,,,,,,,,,,,,,,,,,,,,,,,,,,,,,,,,,,,"[]",,,,,,,,,,,,
"6576f292e228493735991793","2023-12-11T11:29:22.083Z","[""1-Methyl-2-pyrrolidinone (NMP)"",""Tetrahydrofuran (THF)""]","[""water""]","[]","[]","18","250","[]","[]","[]","[]","[]","[]","[]","[]",,,,,false,"Dead-end",6,25,12.6,"1-Methyl-2-pyrrolidinone (NMP)","Dye","Methyl orange (sodium salt)",327.33,35,"µmol/L",1,"[""SEM"",""FTIR""]",,,,true,false,"Accepted","[""ISA""]","[""Other""]","[]","[]","[""Crosslinking""]","6576f288e228493735991685","2023-12-11T11:29:12.531Z","2023-11-06T00:00:00.000Z","Cross-linked polyimide membranes for solvent resistant nanofiltration in aprotic solvents","Scientific Report","backOffice","10.1016/j.memsci.2008.04.026","65003a2e9af97755a1fa02ed","Katrien Vanherck and Pieter Vandezande and Steliana O. Aldea and Ivo F.J. Vankelecom","https://doi.org/10.1016/j.memsci.2008.04.026",0,"ISA/inorganic/dense","XL_P-4_again at 6 bar","Scientific report",,"[{""postTreatmentChemicalAgentConcentrationUnit"":[""w/v%""],""_id"":""6576f292e228493735991794"",""postTreatment"":""Crosslinking"",""postTreatmentChemicalAgentSmiles"":""C1=CC(=CC(=C1)CN)CN"",""postTreatmentChemicalAgentConcentration"":""10""}]",,1.52,94.9,"2250",0,"CC(C)O","5",,,,,"59:41",,,,,,,,"Matrimid 9725",,,,,,,,,,,,,,,,,,,,,,,,,,,,,,,,,,,,,,,,,,,,,,,,,,,,,,,,,,,,,,"[]",,,,,,,,,,,,
"6576f292e228493735991797","2023-12-11T11:29:22.206Z","[""1-Methyl-2-pyrrolidinone (NMP)"",""Tetrahydrofuran (THF)""]","[""water""]","[]","[]","18","250","[]","[]","[]","[]","[]","[]","[]","[]",,,,,false,"Dead-end",6,25,12.6,"Dimethylformamide (DMF)","Dye","Methyl orange (sodium salt)",327.33,35,"µmol/L",1,"[""SEM"",""FTIR""]",,,,true,false,"Accepted","[""ISA""]","[""Other""]","[]","[]","[""Crosslinking""]","6576f288e228493735991685","2023-12-11T11:29:12.531Z","2023-11-06T00:00:00.000Z","Cross-linked polyimide membranes for solvent resistant nanofiltration in aprotic solvents","Scientific Report","backOffice","10.1016/j.memsci.2008.04.026","65003a2e9af97755a1fa02ed","Katrien Vanherck and Pieter Vandezande and Steliana O. Aldea and Ivo F.J. Vankelecom","https://doi.org/10.1016/j.memsci.2008.04.026",0,"ISA/inorganic/dense","XL_P-4","Scientific report",,"[{""postTreatmentChemicalAgentConcentrationUnit"":[""w/v%""],""_id"":""6576f292e228493735991798"",""postTreatment"":""Crosslinking"",""postTreatmentChemicalAgentSmiles"":""C1=CC(=CC(=C1)CN)CN"",""postTreatmentChemicalAgentConcentration"":""10""}]",,3.58,81.8,"2251",0,"CC(C)O","5",,,,,"59:41",,,,,,,,"Matrimid 9725",,,,,,,,,,,,,,,,,,,,,,,,,,,,,,,,,,,,,,,,,,,,,,,,,,,,,,,,,,,,,,"[]",,,,,,,,,,,,
"6576f292e22849373599179b","2023-12-11T11:29:22.336Z","[""1-Methyl-2-pyrrolidinone (NMP)"",""Tetrahydrofuran (THF)""]","[""water""]","[]","[]","18","250","[]","[]","[]","[]","[]","[]","[]","[]",,,,,false,"Dead-end",20,25,12.6,"Dimethylformamide (DMF)","Dye","Methyl orange (sodium salt)",327.33,35,"µmol/L",1,"[""SEM"",""FTIR""]",,,,true,false,"Accepted","[""ISA""]","[""Other""]","[]","[]","[""Crosslinking""]","6576f288e228493735991685","2023-12-11T11:29:12.531Z","2023-11-06T00:00:00.000Z","Cross-linked polyimide membranes for solvent resistant nanofiltration in aprotic solvents","Scientific Report","backOffice","10.1016/j.memsci.2008.04.026","65003a2e9af97755a1fa02ed","Katrien Vanherck and Pieter Vandezande and Steliana O. Aldea and Ivo F.J. Vankelecom","https://doi.org/10.1016/j.memsci.2008.04.026",0,"ISA/inorganic/dense","XL_P-4","Scientific report",,"[{""postTreatmentChemicalAgentConcentrationUnit"":[""w/v%""],""_id"":""6576f292e22849373599179c"",""postTreatment"":""Crosslinking"",""postTreatmentChemicalAgentSmiles"":""C1=CC(=CC(=C1)CN)CN"",""postTreatmentChemicalAgentConcentration"":""10""}]",,2.45,83.2,"2252",0,"CC(C)O","5",,,,,"59:41",,,,,,,,"Matrimid 9725",,,,,,,,,,,,,,,,,,,,,,,,,,,,,,,,,,,,,,,,,,,,,,,,,,,,,,,,,,,,,,"[]",,,,,,,,,,,,
"6576f292e22849373599179f","2023-12-11T11:29:22.472Z","[""1-Methyl-2-pyrrolidinone (NMP)"",""Tetrahydrofuran (THF)""]","[""water""]","[]","[]","18","250","[]","[]","[]","[]","[]","[]","[]","[]",,,,,false,"Dead-end",40,25,12.6,"Dimethylformamide (DMF)","Dye","Methyl orange (sodium salt)",327.33,35,"µmol/L",1,"[""SEM"",""FTIR""]",,,,true,false,"Accepted","[""ISA""]","[""Other""]","[]","[]","[""Crosslinking""]","6576f288e228493735991685","2023-12-11T11:29:12.531Z","2023-11-06T00:00:00.000Z","Cross-linked polyimide membranes for solvent resistant nanofiltration in aprotic solvents","Scientific Report","backOffice","10.1016/j.memsci.2008.04.026","65003a2e9af97755a1fa02ed","Katrien Vanherck and Pieter Vandezande and Steliana O. Aldea and Ivo F.J. Vankelecom","https://doi.org/10.1016/j.memsci.2008.04.026",0,"ISA/inorganic/dense","XL_P-4","Scientific report",,"[{""postTreatmentChemicalAgentConcentrationUnit"":[""w/v%""],""_id"":""6576f292e2284937359917a0"",""postTreatment"":""Crosslinking"",""postTreatmentChemicalAgentSmiles"":""C1=CC(=CC(=C1)CN)CN"",""postTreatmentChemicalAgentConcentration"":""10""}]",,1.8,80.5,"2253",0,"CC(C)O","5",,,,,"59:41",,,,,,,,"Matrimid 9725",,,,,,,,,,,,,,,,,,,,,,,,,,,,,,,,,,,,,,,,,,,,,,,,,,,,,,,,,,,,,,"[]",,,,,,,,,,,,
"6576f292e2284937359917a3","2023-12-11T11:29:22.601Z","[""1-Methyl-2-pyrrolidinone (NMP)"",""Tetrahydrofuran (THF)""]","[""water""]","[]","[]","18","250","[]","[]","[]","[]","[]","[]","[]","[]",,,,,false,"Dead-end",6,25,12.6,"Dimethylformamide (DMF)","Dye","Methyl orange (sodium salt)",327.33,35,"µmol/L",1,"[""SEM"",""FTIR""]",,,,true,false,"Accepted","[""ISA""]","[""Other""]","[]","[]","[""Crosslinking""]","6576f288e228493735991685","2023-12-11T11:29:12.531Z","2023-11-06T00:00:00.000Z","Cross-linked polyimide membranes for solvent resistant nanofiltration in aprotic solvents","Scientific Report","backOffice","10.1016/j.memsci.2008.04.026","65003a2e9af97755a1fa02ed","Katrien Vanherck and Pieter Vandezande and Steliana O. Aldea and Ivo F.J. Vankelecom","https://doi.org/10.1016/j.memsci.2008.04.026",0,"ISA/inorganic/dense","XL_P-4_again at 6 bar","Scientific report",,"[{""postTreatmentChemicalAgentConcentrationUnit"":[""w/v%""],""_id"":""6576f292e2284937359917a4"",""postTreatment"":""Crosslinking"",""postTreatmentChemicalAgentSmiles"":""C1=CC(=CC(=C1)CN)CN"",""postTreatmentChemicalAgentConcentration"":""10""}]",,2.32,90.1,"2254",0,"CC(C)O","5",,,,,"59:41",,,,,,,,"Matrimid 9725",,,,,,,,,,,,,,,,,,,,,,,,,,,,,,,,,,,,,,,,,,,,,,,,,,,,,,,,,,,,,,"[]",,,,,,,,,,,,
"6576f292e2284937359917a7","2023-12-11T11:29:22.729Z","[""1-Methyl-2-pyrrolidinone (NMP)"",""Dimethylacetamide (DMAC)"",""Tetrahydrofuran (THF)""]","[""water""]","[]","[]","20","250","[]","[]","[]","[]","[]","[]","[]","[]",,,,,false,"Dead-end",6,25,12.6,"1-Methyl-2-pyrrolidinone (NMP)","Dye","Methyl orange (sodium salt)",327.33,35,"µmol/L",1,"[""SEM"",""FTIR""]",,,,true,false,"Accepted","[""ISA""]","[""Other""]","[]","[]","[""Crosslinking""]","6576f288e228493735991685","2023-12-11T11:29:12.531Z","2023-11-06T00:00:00.000Z","Cross-linked polyimide membranes for solvent resistant nanofiltration in aprotic solvents","Scientific Report","backOffice","10.1016/j.memsci.2008.04.026","65003a2e9af97755a1fa02ed","Katrien Vanherck and Pieter Vandezande and Steliana O. Aldea and Ivo F.J. Vankelecom","https://doi.org/10.1016/j.memsci.2008.04.026",0,"ISA/inorganic/dense","XL_FP-5","Scientific report",,"[{""postTreatmentChemicalAgentConcentrationUnit"":[""w/v%""],""_id"":""6576f292e2284937359917a8"",""postTreatment"":""Crosslinking"",""postTreatmentChemicalAgentSmiles"":""C1=CC(=CC(=C1)CN)CN"",""postTreatmentChemicalAgentConcentration"":""10""}]",,1.2,91.6,"2255",0,,,,,,,"59:15:26",,,,,,,,"Matrimid 9725",,,,,,,,,,,,,,,,,,,,,,,,,,,,,,,,,,,,,,,,,,,,,,,,,,,,,,,,,,,,,,"[]",,,,,,,,,,,,
"6576f292e2284937359917ab","2023-12-11T11:29:22.863Z","[""1-Methyl-2-pyrrolidinone (NMP)"",""Dimethylacetamide (DMAC)"",""Tetrahydrofuran (THF)""]","[""water""]","[]","[]","20","250","[]","[]","[]","[]","[]","[]","[]","[]",,,,,false,"Dead-end",20,25,12.6,"1-Methyl-2-pyrrolidinone (NMP)","Dye","Methyl orange (sodium salt)",327.33,35,"µmol/L",1,"[""SEM"",""FTIR""]",,,,true,false,"Accepted","[""ISA""]","[""Other""]","[]","[]","[""Crosslinking""]","6576f288e228493735991685","2023-12-11T11:29:12.531Z","2023-11-06T00:00:00.000Z","Cross-linked polyimide membranes for solvent resistant nanofiltration in aprotic solvents","Scientific Report","backOffice","10.1016/j.memsci.2008.04.026","65003a2e9af97755a1fa02ed","Katrien Vanherck and Pieter Vandezande and Steliana O. Aldea and Ivo F.J. Vankelecom","https://doi.org/10.1016/j.memsci.2008.04.026",0,"ISA/inorganic/dense","XL_FP-5","Scientific report",,"[{""postTreatmentChemicalAgentConcentrationUnit"":[""w/v%""],""_id"":""6576f292e2284937359917ac"",""postTreatment"":""Crosslinking"",""postTreatmentChemicalAgentSmiles"":""C1=CC(=CC(=C1)CN)CN"",""postTreatmentChemicalAgentConcentration"":""10""}]",,0.52,93.4,"2256",0,,,,,,,"59:15:26",,,,,,,,"Matrimid 9725",,,,,,,,,,,,,,,,,,,,,,,,,,,,,,,,,,,,,,,,,,,,,,,,,,,,,,,,,,,,,,"[]",,,,,,,,,,,,
"6576f293e2284937359917af","2023-12-11T11:29:23.049Z","[""1-Methyl-2-pyrrolidinone (NMP)"",""Dimethylacetamide (DMAC)"",""Tetrahydrofuran (THF)""]","[""water""]","[]","[]","20","250","[]","[]","[]","[]","[]","[]","[]","[]",,,,,false,"Dead-end",40,25,12.6,"1-Methyl-2-pyrrolidinone (NMP)","Dye","Methyl orange (sodium salt)",327.33,35,"µmol/L",1,"[""SEM"",""FTIR""]",,,,true,false,"Accepted","[""ISA""]","[""Other""]","[]","[]","[""Crosslinking""]","6576f288e228493735991685","2023-12-11T11:29:12.531Z","2023-11-06T00:00:00.000Z","Cross-linked polyimide membranes for solvent resistant nanofiltration in aprotic solvents","Scientific Report","backOffice","10.1016/j.memsci.2008.04.026","65003a2e9af97755a1fa02ed","Katrien Vanherck and Pieter Vandezande and Steliana O. Aldea and Ivo F.J. Vankelecom","https://doi.org/10.1016/j.memsci.2008.04.026",0,"ISA/inorganic/dense","XL_FP-5","Scientific report",,"[{""postTreatmentChemicalAgentConcentrationUnit"":[""w/v%""],""_id"":""6576f293e2284937359917b0"",""postTreatment"":""Crosslinking"",""postTreatmentChemicalAgentSmiles"":""C1=CC(=CC(=C1)CN)CN"",""postTreatmentChemicalAgentConcentration"":""10""}]",,0.3,93.5,"2257",0,,,,,,,"59:15:26",,,,,,,,"Matrimid 9725",,,,,,,,,,,,,,,,,,,,,,,,,,,,,,,,,,,,,,,,,,,,,,,,,,,,,,,,,,,,,,"[]",,,,,,,,,,,,
"6576f293e2284937359917b3","2023-12-11T11:29:23.192Z","[""1-Methyl-2-pyrrolidinone (NMP)"",""Dimethylacetamide (DMAC)"",""Tetrahydrofuran (THF)""]","[""water""]","[]","[]","20","250","[]","[]","[]","[]","[]","[]","[]","[]",,,,,false,"Dead-end",6,25,12.6,"1-Methyl-2-pyrrolidinone (NMP)","Dye","Methyl orange (sodium salt)",327.33,35,"µmol/L",1,"[""SEM"",""FTIR""]",,,,true,false,"Accepted","[""ISA""]","[""Other""]","[]","[]","[""Crosslinking""]","6576f288e228493735991685","2023-12-11T11:29:12.531Z","2023-11-06T00:00:00.000Z","Cross-linked polyimide membranes for solvent resistant nanofiltration in aprotic solvents","Scientific Report","backOffice","10.1016/j.memsci.2008.04.026","65003a2e9af97755a1fa02ed","Katrien Vanherck and Pieter Vandezande and Steliana O. Aldea and Ivo F.J. Vankelecom","https://doi.org/10.1016/j.memsci.2008.04.026",0,"ISA/inorganic/dense","XL_FP-5_again at 6 bar","Scientific report",,"[{""postTreatmentChemicalAgentConcentrationUnit"":[""w/v%""],""_id"":""6576f293e2284937359917b4"",""postTreatment"":""Crosslinking"",""postTreatmentChemicalAgentSmiles"":""C1=CC(=CC(=C1)CN)CN"",""postTreatmentChemicalAgentConcentration"":""10""}]",,0.84,92.5,"2258",0,,,,,,,"59:15:26",,,,,,,,"Matrimid 9725",,,,,,,,,,,,,,,,,,,,,,,,,,,,,,,,,,,,,,,,,,,,,,,,,,,,,,,,,,,,,,"[]",,,,,,,,,,,,
"6576f293e2284937359917b7","2023-12-11T11:29:23.312Z","[""1-Methyl-2-pyrrolidinone (NMP)"",""Dimethylacetamide (DMAC)"",""Tetrahydrofuran (THF)""]","[""water""]","[]","[]","20","250","[]","[]","[]","[]","[]","[]","[]","[]",,,,,false,"Dead-end",6,25,12.6,"Dimethylformamide (DMF)","Dye","Methyl orange (sodium salt)",327.33,35,"µmol/L",1,"[""SEM"",""FTIR""]",,,,true,false,"Accepted","[""ISA""]","[""Other""]","[]","[]","[""Crosslinking""]","6576f288e228493735991685","2023-12-11T11:29:12.531Z","2023-11-06T00:00:00.000Z","Cross-linked polyimide membranes for solvent resistant nanofiltration in aprotic solvents","Scientific Report","backOffice","10.1016/j.memsci.2008.04.026","65003a2e9af97755a1fa02ed","Katrien Vanherck and Pieter Vandezande and Steliana O. Aldea and Ivo F.J. Vankelecom","https://doi.org/10.1016/j.memsci.2008.04.026",0,"ISA/inorganic/dense","XL_FP-5","Scientific report",,"[{""postTreatmentChemicalAgentConcentrationUnit"":[""w/v%""],""_id"":""6576f293e2284937359917b8"",""postTreatment"":""Crosslinking"",""postTreatmentChemicalAgentSmiles"":""C1=CC(=CC(=C1)CN)CN"",""postTreatmentChemicalAgentConcentration"":""10""}]",,3.12,97.5,"2259",0,,,,,,,"59:15:26",,,,,,,,"Matrimid 9725",,,,,,,,,,,,,,,,,,,,,,,,,,,,,,,,,,,,,,,,,,,,,,,,,,,,,,,,,,,,,,"[]",,,,,,,,,,,,
"6576f293e2284937359917bb","2023-12-11T11:29:23.423Z","[""1-Methyl-2-pyrrolidinone (NMP)"",""Dimethylacetamide (DMAC)"",""Tetrahydrofuran (THF)""]","[""water""]","[]","[]","20","250","[]","[]","[]","[]","[]","[]","[]","[]",,,,,false,"Dead-end",20,25,12.6,"Dimethylformamide (DMF)","Dye","Methyl orange (sodium salt)",327.33,35,"µmol/L",1,"[""SEM"",""FTIR""]",,,,true,false,"Accepted","[""ISA""]","[""Other""]","[]","[]","[""Crosslinking""]","6576f288e228493735991685","2023-12-11T11:29:12.531Z","2023-11-06T00:00:00.000Z","Cross-linked polyimide membranes for solvent resistant nanofiltration in aprotic solvents","Scientific Report","backOffice","10.1016/j.memsci.2008.04.026","65003a2e9af97755a1fa02ed","Katrien Vanherck and Pieter Vandezande and Steliana O. Aldea and Ivo F.J. Vankelecom","https://doi.org/10.1016/j.memsci.2008.04.026",0,"ISA/inorganic/dense","XL_FP-5","Scientific report",,"[{""postTreatmentChemicalAgentConcentrationUnit"":[""w/v%""],""_id"":""6576f293e2284937359917bc"",""postTreatment"":""Crosslinking"",""postTreatmentChemicalAgentSmiles"":""C1=CC(=CC(=C1)CN)CN"",""postTreatmentChemicalAgentConcentration"":""10""}]",,2.02,96.2,"2260",0,,,,,,,"59:15:26",,,,,,,,"Matrimid 9725",,,,,,,,,,,,,,,,,,,,,,,,,,,,,,,,,,,,,,,,,,,,,,,,,,,,,,,,,,,,,,"[]",,,,,,,,,,,,
"6576f293e2284937359917bf","2023-12-11T11:29:23.545Z","[""1-Methyl-2-pyrrolidinone (NMP)"",""Dimethylacetamide (DMAC)"",""Tetrahydrofuran (THF)""]","[""water""]","[]","[]","20","250","[]","[]","[]","[]","[]","[]","[]","[]",,,,,false,"Dead-end",40,25,12.6,"Dimethylformamide (DMF)","Dye","Methyl orange (sodium salt)",327.33,35,"µmol/L",1,"[""SEM"",""FTIR""]",,,,true,false,"Accepted","[""ISA""]","[""Other""]","[]","[]","[""Crosslinking""]","6576f288e228493735991685","2023-12-11T11:29:12.531Z","2023-11-06T00:00:00.000Z","Cross-linked polyimide membranes for solvent resistant nanofiltration in aprotic solvents","Scientific Report","backOffice","10.1016/j.memsci.2008.04.026","65003a2e9af97755a1fa02ed","Katrien Vanherck and Pieter Vandezande and Steliana O. Aldea and Ivo F.J. Vankelecom","https://doi.org/10.1016/j.memsci.2008.04.026",0,"ISA/inorganic/dense","XL_FP-5","Scientific report",,"[{""postTreatmentChemicalAgentConcentrationUnit"":[""w/v%""],""_id"":""6576f293e2284937359917c0"",""postTreatment"":""Crosslinking"",""postTreatmentChemicalAgentSmiles"":""C1=CC(=CC(=C1)CN)CN"",""postTreatmentChemicalAgentConcentration"":""10""}]",,1.43,93.5,"2261",0,,,,,,,"59:15:26",,,,,,,,"Matrimid 9725",,,,,,,,,,,,,,,,,,,,,,,,,,,,,,,,,,,,,,,,,,,,,,,,,,,,,,,,,,,,,,"[]",,,,,,,,,,,,
"6576f293e2284937359917c3","2023-12-11T11:29:23.671Z","[""1-Methyl-2-pyrrolidinone (NMP)"",""Dimethylacetamide (DMAC)"",""Tetrahydrofuran (THF)""]","[""water""]","[]","[]","20","250","[]","[]","[]","[]","[]","[]","[]","[]",,,,,false,"Dead-end",6,25,12.6,"Dimethylformamide (DMF)","Dye","Methyl orange (sodium salt)",327.33,35,"µmol/L",1,"[""SEM"",""FTIR""]",,,,true,false,"Accepted","[""ISA""]","[""Other""]","[]","[]","[""Crosslinking""]","6576f288e228493735991685","2023-12-11T11:29:12.531Z","2023-11-06T00:00:00.000Z","Cross-linked polyimide membranes for solvent resistant nanofiltration in aprotic solvents","Scientific Report","backOffice","10.1016/j.memsci.2008.04.026","65003a2e9af97755a1fa02ed","Katrien Vanherck and Pieter Vandezande and Steliana O. Aldea and Ivo F.J. Vankelecom","https://doi.org/10.1016/j.memsci.2008.04.026",0,"ISA/inorganic/dense","XL_FP-5_again at 6 bar","Scientific report",,"[{""postTreatmentChemicalAgentConcentrationUnit"":[""w/v%""],""_id"":""6576f293e2284937359917c4"",""postTreatment"":""Crosslinking"",""postTreatmentChemicalAgentSmiles"":""C1=CC(=CC(=C1)CN)CN"",""postTreatmentChemicalAgentConcentration"":""10""}]",,1.93,96,"2262",0,,,,,,,"59:15:26",,,,,,,,"Matrimid 9725",,,,,,,,,,,,,,,,,,,,,,,,,,,,,,,,,,,,,,,,,,,,,,,,,,,,,,,,,,,,,,"[]",,,,,,,,,,,,
"6576f293e2284937359917c7","2023-12-11T11:29:23.804Z","[""1-Methyl-2-pyrrolidinone (NMP)"",""Tetrahydrofuran (THF)""]","[""water""]","[]","[]","18","250","[]","[]","[]","[]","[]","[]","[]","[]",,,,,false,"Dead-end",,25,12.6,"Dimethylformamide (DMF)","Dye","Methyl orange (sodium salt)",327.33,70,"µmol/L",1,"[""SEM"",""FTIR""]",,,,true,false,"Accepted","[""ISA""]","[""Other""]","[]","[]","[""Crosslinking""]","6576f288e228493735991685","2023-12-11T11:29:12.531Z","2023-11-06T00:00:00.000Z","Cross-linked polyimide membranes for solvent resistant nanofiltration in aprotic solvents","Scientific Report","backOffice","10.1016/j.memsci.2008.04.026","65003a2e9af97755a1fa02ed","Katrien Vanherck and Pieter Vandezande and Steliana O. Aldea and Ivo F.J. Vankelecom","https://doi.org/10.1016/j.memsci.2008.04.026",0,"ISA/inorganic/dense","XL_P-4_10h","Scientific report",,"[{""postTreatmentChemicalAgentConcentrationUnit"":[""w/v%""],""_id"":""6576f293e2284937359917c8"",""postTreatment"":""Crosslinking"",""postTreatmentChemicalAgentSmiles"":""C1=CC(=CC(=C1)CN)CN"",""postTreatmentChemicalAgentConcentration"":""10""}]",,3.08,97.8,"2263",0,"CC(C)O","5",,,,,"59:41",,,,,,,,"Matrimid 9725",,,,,,,,,,,,,,,,,,,,,,,,,,,,,,,,,,,,,,,,,,,,,,,,,,,,,,,,,,,,,,"[]",,,,,,,,,,,,
"6576f293e2284937359917cb","2023-12-11T11:29:23.941Z","[""1-Methyl-2-pyrrolidinone (NMP)"",""Tetrahydrofuran (THF)""]","[""water""]","[]","[]","18","250","[]","[]","[]","[]","[]","[]","[]","[]",,,,,false,"Dead-end",,25,12.6,"Tetrahydrofuran (THF)","Dye","Methyl orange (sodium salt)",327.33,70,"µmol/L",1,"[""SEM"",""FTIR""]",,,,true,false,"Accepted","[""ISA""]","[""Other""]","[]","[]","[""Crosslinking""]","6576f288e228493735991685","2023-12-11T11:29:12.531Z","2023-11-06T00:00:00.000Z","Cross-linked polyimide membranes for solvent resistant nanofiltration in aprotic solvents","Scientific Report","backOffice","10.1016/j.memsci.2008.04.026","65003a2e9af97755a1fa02ed","Katrien Vanherck and Pieter Vandezande and Steliana O. Aldea and Ivo F.J. Vankelecom","https://doi.org/10.1016/j.memsci.2008.04.026",0,"ISA/inorganic/dense","XL_P-4_10h","Scientific report",,"[{""postTreatmentChemicalAgentConcentrationUnit"":[""w/v%""],""_id"":""6576f293e2284937359917cc"",""postTreatment"":""Crosslinking"",""postTreatmentChemicalAgentSmiles"":""C1=CC(=CC(=C1)CN)CN"",""postTreatmentChemicalAgentConcentration"":""10""}]",,10.14,83.9,"2264",0,"CC(C)O","5",,,,,"59:41",,,,,,,,"Matrimid 9725",,,,,,,,,,,,,,,,,,,,,,,,,,,,,,,,,,,,,,,,,,,,,,,,,,,,,,,,,,,,,,"[]",,,,,,,,,,,,
"6576f294e2284937359917cf","2023-12-11T11:29:24.073Z","[""1-Methyl-2-pyrrolidinone (NMP)"",""Tetrahydrofuran (THF)""]","[""water""]","[]","[]","18","250","[]","[]","[]","[]","[]","[]","[]","[]",,,,,false,"Dead-end",,25,12.6,"Dimethylsulfoxide (DMSO)","Dye","Methyl orange (sodium salt)",327.33,70,"µmol/L",1,"[""SEM"",""FTIR""]",,,,true,false,"Accepted","[""ISA""]","[""Other""]","[]","[]","[""Crosslinking""]","6576f288e228493735991685","2023-12-11T11:29:12.531Z","2023-11-06T00:00:00.000Z","Cross-linked polyimide membranes for solvent resistant nanofiltration in aprotic solvents","Scientific Report","backOffice","10.1016/j.memsci.2008.04.026","65003a2e9af97755a1fa02ed","Katrien Vanherck and Pieter Vandezande and Steliana O. Aldea and Ivo F.J. Vankelecom","https://doi.org/10.1016/j.memsci.2008.04.026",0,"ISA/inorganic/dense","XL_P-4_10h","Scientific report",,"[{""postTreatmentChemicalAgentConcentrationUnit"":[""w/v%""],""_id"":""6576f294e2284937359917d0"",""postTreatment"":""Crosslinking"",""postTreatmentChemicalAgentSmiles"":""C1=CC(=CC(=C1)CN)CN"",""postTreatmentChemicalAgentConcentration"":""10""}]",,0.46,76.6,"2265",0,"CC(C)O","5",,,,,"59:41",,,,,,,,"Matrimid 9725",,,,,,,,,,,,,,,,,,,,,,,,,,,,,,,,,,,,,,,,,,,,,,,,,,,,,,,,,,,,,,"[]",,,,,,,,,,,,
"6576f294e2284937359917d4","2023-12-11T11:29:24.586Z","[""1-Methyl-2-pyrrolidinone (NMP)"",""Tetrahydrofuran (THF)""]","[""water""]","[]","[]","17.73","250","[]","[]","[]","[]","[]","[]","[]","[]",,,,,false,"Dead-end",10,25,4.52,"Isopropanol (IPA)","Dye","Rose Bengal (disodium salt)",1017.64,35,"µmol/L",1,"[""SEM"",""FTIR""]",,,,true,false,"Accepted","[""ISA""]","[""Other""]","[]","[]","[""Crosslinking""]","6576f294e2284937359917d2","2023-12-11T11:29:24.463Z","2023-10-21T00:00:00.000Z","Optimization of solvent resistant nanofiltration membranes prepared by the in-situ diamine crosslinking method","Scientific Report","backOffice","10.1016/j.memsci.2012.06.022","65003a2e9af97755a1fa02ed","Katrien Hendrix and Katrien Vanherck and Ivo F.J. Vankelecom","https://doi.org/10.1016/j.memsci.2012.06.022",0,"ISA/inorganic/dense","P-1","Scientific report",,"[{""postTreatmentChemicalAgentConcentrationUnit"":[""w/v%""],""_id"":""6576f294e2284937359917d5"",""postTreatment"":""Crosslinking"",""postTreatmentChemicalAgentSmiles"":""C1=CC(=CC(=C1)CN)CN"",""postTreatmentChemicalAgentConcentration"":""10""}]",,3.35,94.7,"2266",0,"CC(=O)C","0.69",,,,,"59:41",,,,,,,,"Matrimid 9725",,,,,,,,,,,,,,,,,,,,,,,,,,,,,,,,,,,,,,,,,,,,,,,,,,,,,,,,,,,,,,"[]",,,,,,,,,,,,
"6576f294e2284937359917d8","2023-12-11T11:29:24.750Z","[""1-Methyl-2-pyrrolidinone (NMP)"",""Tetrahydrofuran (THF)""]","[""water""]","[]","[]","18","250","[]","[]","[]","[]","[]","[]","[]","[]",,,,,false,"Dead-end",10,25,4.52,"Isopropanol (IPA)","Dye","Rose Bengal (disodium salt)",1017.64,35,"µmol/L",1,"[""SEM"",""FTIR""]",,,,true,false,"Accepted","[""ISA""]","[""Other""]","[]","[]","[""Crosslinking""]","6576f294e2284937359917d2","2023-12-11T11:29:24.463Z","2023-10-21T00:00:00.000Z","Optimization of solvent resistant nanofiltration membranes prepared by the in-situ diamine crosslinking method","Scientific Report","backOffice","10.1016/j.memsci.2012.06.022","65003a2e9af97755a1fa02ed","Katrien Hendrix and Katrien Vanherck and Ivo F.J. Vankelecom","https://doi.org/10.1016/j.memsci.2012.06.022",0,"ISA/inorganic/dense","P-2","Scientific report",,"[{""postTreatmentChemicalAgentConcentrationUnit"":[""w/v%""],""_id"":""6576f294e2284937359917d9"",""postTreatment"":""Crosslinking"",""postTreatmentChemicalAgentSmiles"":""C1=CC(=CC(=C1)CN)CN"",""postTreatmentChemicalAgentConcentration"":""10""}]",,3.89,95.6,"2267",0,,,,,,,"59:41",,,,,,,,"Matrimid 9725",,,,,,,,,,,,,,,,,,,,,,,,,,,,,,,,,,,,,,,,,,,,,,,,,,,,,,,,,,,,,,"[]",,,,,,,,,,,,
"6576f294e2284937359917dc","2023-12-11T11:29:24.899Z","[""1-Methyl-2-pyrrolidinone (NMP)"",""Tetrahydrofuran (THF)""]","[""water""]","[]","[]","22","250","[]","[]","[]","[]","[]","[]","[]","[]",,,,,false,"Dead-end",10,25,4.52,"Isopropanol (IPA)","Dye","Rose Bengal (disodium salt)",1017.64,35,"µmol/L",1,"[""SEM"",""FTIR""]",,,,true,false,"Accepted","[""ISA""]","[""Other""]","[]","[]","[""Crosslinking""]","6576f294e2284937359917d2","2023-12-11T11:29:24.463Z","2023-10-21T00:00:00.000Z","Optimization of solvent resistant nanofiltration membranes prepared by the in-situ diamine crosslinking method","Scientific Report","backOffice","10.1016/j.memsci.2012.06.022","65003a2e9af97755a1fa02ed","Katrien Hendrix and Katrien Vanherck and Ivo F.J. Vankelecom","https://doi.org/10.1016/j.memsci.2012.06.022",0,"ISA/inorganic/dense","P-3","Scientific report",,"[{""postTreatmentChemicalAgentConcentrationUnit"":[""w/v%""],""_id"":""6576f294e2284937359917dd"",""postTreatment"":""Crosslinking"",""postTreatmentChemicalAgentSmiles"":""C1=CC(=CC(=C1)CN)CN"",""postTreatmentChemicalAgentConcentration"":""10""}]",,2.57,97.1,"2268",0,"CC(=O)C","2.46",,,,,"67:33",,,,,,,,"Matrimid 9725",,,,,,,,,,,,,,,,,,,,,,,,,,,,,,,,,,,,,,,,,,,,,,,,,,,,,,,,,,,,,,"[]",,,,,,,,,,,,
"6576f295e2284937359917e0","2023-12-11T11:29:25.021Z","[""1-Methyl-2-pyrrolidinone (NMP)"",""Tetrahydrofuran (THF)""]","[""water""]","[]","[]","18","250","[]","[]","[]","[]","[]","[]","[]","[]",,,,,false,"Dead-end",10,25,4.52,"Isopropanol (IPA)","Dye","Rose Bengal (disodium salt)",1017.64,35,"µmol/L",1,"[""SEM"",""FTIR""]",,,,true,false,"Accepted","[""ISA""]","[""Other""]","[]","[]","[""Crosslinking""]","6576f294e2284937359917d2","2023-12-11T11:29:24.463Z","2023-10-21T00:00:00.000Z","Optimization of solvent resistant nanofiltration membranes prepared by the in-situ diamine crosslinking method","Scientific Report","backOffice","10.1016/j.memsci.2012.06.022","65003a2e9af97755a1fa02ed","Katrien Hendrix and Katrien Vanherck and Ivo F.J. Vankelecom","https://doi.org/10.1016/j.memsci.2012.06.022",0,"ISA/inorganic/dense","P-4","Scientific report",,"[{""postTreatmentChemicalAgentConcentrationUnit"":[""w/v%""],""_id"":""6576f295e2284937359917e1"",""postTreatment"":""Crosslinking"",""postTreatmentChemicalAgentSmiles"":""C1=CC(=CC(=C1)CN)CN"",""postTreatmentChemicalAgentConcentration"":""10""}]",,3.69,98.7,"2269",0,"CC(C)O","5",,,,,"59:41",,,,,,,,"Matrimid 9725",,,,,,,,,,,,,,,,,,,,,,,,,,,,,,,,,,,,,,,,,,,,,,,,,,,,,,,,,,,,,,"[]",,,,,,,,,,,,
"6576f295e2284937359917e4","2023-12-11T11:29:25.137Z","[""1-Methyl-2-pyrrolidinone (NMP)"",""Tetrahydrofuran (THF)""]","[""water""]","[]","[]","16","250","[]","[]","[]","[]","[]","[]","[]","[]",,,,,false,"Dead-end",10,25,4.52,"Isopropanol (IPA)","Dye","Rose Bengal (disodium salt)",1017.64,35,"µmol/L",1,"[""SEM"",""FTIR""]",,,,true,false,"Accepted","[""ISA""]","[""Other""]","[]","[]","[""Crosslinking""]","6576f294e2284937359917d2","2023-12-11T11:29:24.463Z","2023-10-21T00:00:00.000Z","Optimization of solvent resistant nanofiltration membranes prepared by the in-situ diamine crosslinking method","Scientific Report","backOffice","10.1016/j.memsci.2012.06.022","65003a2e9af97755a1fa02ed","Katrien Hendrix and Katrien Vanherck and Ivo F.J. Vankelecom","https://doi.org/10.1016/j.memsci.2012.06.022",0,"ISA/inorganic/dense","P-5","Scientific report",,"[{""postTreatmentChemicalAgentConcentrationUnit"":[""w/v%""],""_id"":""6576f295e2284937359917e5"",""postTreatment"":""Crosslinking"",""postTreatmentChemicalAgentSmiles"":""C1=CC(=CC(=C1)CN)CN"",""postTreatmentChemicalAgentConcentration"":""10""}]",,5.42,97.1,"2270",0,"CCCCCCO","5.71",,,,,"61:39",,,,,,,,"Matrimid 9725",,,,,,,,,,,,,,,,,,,,,,,,,,,,,,,,,,,,,,,,,,,,,,,,,,,,,,,,,,,,,,"[]",,,,,,,,,,,,
