Repository: BAMresearch/onf-database

This repository belongs to the the publication "Revealing structure-property-performance relationships of organic solvent nanofiltration membranes using a FAIR, open-access database" published in ADD JOURNAL (DOI). 
It uses a dataset derived from The Open Membrane Database (https://openmembranedatabase.org/). The access date was April 8th 2025. The original dataset is in the repository as OMD_SRNF_2025-04-08.csv file.

The main researchers involved in the study are Sarah Glass (ORCID: 0000-0002-0625-0057), Petra Merten (no ORCID available), Torsten Brinkmann (ORCID: 0000-0002-5114-6259) and Volkan Filiz (ORCID: 0000-0003-0239-8641). 

The repository contains 5 Python files:

File: OMD_SRNF_2025-04-08.csv (part 83 of 184)
"6576f295e2284937359917ea","2023-12-11T11:29:25.620Z","[""1-Methyl-2-pyrrolidinone (NMP)"",""Tetrahydrofuran (THF)""]","[""water""]","[]","[]","18","250","[]","[]","[]","[]","[]","[]","[]","[]",,,,,false,"Dead-end",10,25,,"Isopropanol (IPA)","Dye","Rose Bengal (disodium salt)",1017.64,70,"µmol/L",1,"[]",,,,true,false,"Accepted","[""ISA""]","[]","[]","[]","[""Pure solvent treatment"",""Drying""]","6576f295e2284937359917e7","2023-12-11T11:29:25.505Z","2023-10-16T00:00:00.000Z","Compositional Optimization of Polyimide-Based SEPPI Membranes Using a Genetic Algorithm and High-Throughput Techniques","Scientific Report","backOffice","10.1021/cc800135u","65003a2e9af97755a1fa02ed","Pieter Vandezande and Lieven E. M. Gevers and Nele Weyens and Ivo F. J. Vankelecom","https://doi.org/10.1021/cc800135u",0,"ISA/inorganic/dense","PI 18/10","Scientific report",,"[{""postTreatmentChemicalAgentConcentrationUnit"":[""v%""],""_id"":""6576f295e2284937359917eb"",""postTreatment"":""Pure solvent treatment"",""postTreatmentChemicalAgentSmiles"":""CC(C)O"",""postTreatmentChemicalAgentConcentration"":""100""},{""postTreatmentChemicalAgentConcentrationUnit"":[""v%"",""v%"",""v%""],""_id"":""6576f295e2284937359917ec"",""postTreatment"":""Drying"",""postTreatmentChemicalAgentSmiles"":""CC1=CC=CC=C1 ; CC(C)CC(=O)C ; C1=CC=C(C=C1)N=NC2=C(C=CC3=CC(=CC(=C32)S(=O)(=O)[O-])S(=O)(=O)[O-])O.[Na+].[Na+]"",""postTreatmentChemicalAgentConcentration"":""40 ;  40 ;  20""}]",,4.14,93.46,"2271",0,,,,,,,"75:25",,,,,,,,,,,,,,,,,,,,,,,,,,,,,,,,,,,,,,,,,,,,,,,,,,,,,,,,,,,,,,,,,,,,,,"[]",,,,,,,,,,,,
"6576f295e2284937359917f0","2023-12-11T11:29:25.748Z","[""1-Methyl-2-pyrrolidinone (NMP)"",""Tetrahydrofuran (THF)""]","[""water""]","[]","[]","18","250","[]","[]","[]","[]","[]","[]","[]","[]",,,,,false,"Dead-end",10,25,,"Isopropanol (IPA)","Dye","Rose Bengal (disodium salt)",1017.64,70,"µmol/L",1,"[]",,,,true,false,"Accepted","[""ISA""]","[]","[]","[]","[""Pure solvent treatment"",""Drying""]","6576f295e2284937359917e7","2023-12-11T11:29:25.505Z","2023-10-16T00:00:00.000Z","Compositional Optimization of Polyimide-Based SEPPI Membranes Using a Genetic Algorithm and High-Throughput Techniques","Scientific Report","backOffice","10.1021/cc800135u","65003a2e9af97755a1fa02ed","Pieter Vandezande and Lieven E. M. Gevers and Nele Weyens and Ivo F. J. Vankelecom","https://doi.org/10.1021/cc800135u",0,"ISA/inorganic/dense","PI 18/14","Scientific report",,"[{""postTreatmentChemicalAgentConcentrationUnit"":[""v%""],""_id"":""6576f295e2284937359917f1"",""postTreatment"":""Pure solvent treatment"",""postTreatmentChemicalAgentSmiles"":""CC(C)O"",""postTreatmentChemicalAgentConcentration"":""100""},{""postTreatmentChemicalAgentConcentrationUnit"":[""v%"",""v%"",""v%""],""_id"":""6576f295e2284937359917f2"",""postTreatment"":""Drying"",""postTreatmentChemicalAgentSmiles"":""CC1=CC=CC=C1 ; CC(C)CC(=O)C ; C1=CC=C(C=C1)N=NC2=C(C=CC3=CC(=CC(=C32)S(=O)(=O)[O-])S(=O)(=O)[O-])O.[Na+].[Na+]"",""postTreatmentChemicalAgentConcentration"":""40 ;  40 ;  20""}]",,3,95.18,"2272",0,,,,,,,"75:25",,,,,,,,,,,,,,,,,,,,,,,,,,,,,,,,,,,,,,,,,,,,,,,,,,,,,,,,,,,,,,,,,,,,,,"[]",,,,,,,,,,,,
"6576f295e2284937359917f6","2023-12-11T11:29:25.892Z","[""1-Methyl-2-pyrrolidinone (NMP)"",""Tetrahydrofuran (THF)""]","[""water""]","[]","[]","18","250","[]","[]","[]","[]","[]","[]","[]","[]",,,,,false,"Dead-end",10,25,,"Isopropanol (IPA)","Dye","Rose Bengal (disodium salt)",1017.64,70,"µmol/L",1,"[]",,,,true,false,"Accepted","[""ISA""]","[]","[]","[]","[""Pure solvent treatment"",""Drying""]","6576f295e2284937359917e7","2023-12-11T11:29:25.505Z","2023-10-16T00:00:00.000Z","Compositional Optimization of Polyimide-Based SEPPI Membranes Using a Genetic Algorithm and High-Throughput Techniques","Scientific Report","backOffice","10.1021/cc800135u","65003a2e9af97755a1fa02ed","Pieter Vandezande and Lieven E. M. Gevers and Nele Weyens and Ivo F. J. Vankelecom","https://doi.org/10.1021/cc800135u",0,"ISA/inorganic/dense","PI 18/18","Scientific report",,"[{""postTreatmentChemicalAgentConcentrationUnit"":[""v%""],""_id"":""6576f295e2284937359917f7"",""postTreatment"":""Pure solvent treatment"",""postTreatmentChemicalAgentSmiles"":""CC(C)O"",""postTreatmentChemicalAgentConcentration"":""100""},{""postTreatmentChemicalAgentConcentrationUnit"":[""v%"",""v%"",""v%""],""_id"":""6576f295e2284937359917f8"",""postTreatment"":""Drying"",""postTreatmentChemicalAgentSmiles"":""CC1=CC=CC=C1 ; CC(C)CC(=O)C ; C1=CC=C(C=C1)N=NC2=C(C=CC3=CC(=CC(=C32)S(=O)(=O)[O-])S(=O)(=O)[O-])O.[Na+].[Na+]"",""postTreatmentChemicalAgentConcentration"":""40 ;  40 ;  20""}]",,2.9,95.94,"2273",0,,,,,,,"75:25",,,,,,,,,,,,,,,,,,,,,,,,,,,,,,,,,,,,,,,,,,,,,,,,,,,,,,,,,,,,,,,,,,,,,,"[]",,,,,,,,,,,,
"6576f296e2284937359917fc","2023-12-11T11:29:26.030Z","[""1-Methyl-2-pyrrolidinone (NMP)"",""Tetrahydrofuran (THF)""]","[""water""]","[]","[]","14","250","[]","[]","[]","[]","[]","[]","[]","[]",,,,,false,"Dead-end",10,25,,"Isopropanol (IPA)","Dye","Rose Bengal (disodium salt)",1017.64,70,"µmol/L",1,"[]",,,,true,false,"Accepted","[""ISA""]","[]","[]","[]","[""Pure solvent treatment"",""Drying""]","6576f295e2284937359917e7","2023-12-11T11:29:25.505Z","2023-10-16T00:00:00.000Z","Compositional Optimization of Polyimide-Based SEPPI Membranes Using a Genetic Algorithm and High-Throughput Techniques","Scientific Report","backOffice","10.1021/cc800135u","65003a2e9af97755a1fa02ed","Pieter Vandezande and Lieven E. M. Gevers and Nele Weyens and Ivo F. J. Vankelecom","https://doi.org/10.1021/cc800135u",0,"ISA/inorganic/dense","PI 14/10","Scientific report",,"[{""postTreatmentChemicalAgentConcentrationUnit"":[""v%""],""_id"":""6576f296e2284937359917fd"",""postTreatment"":""Pure solvent treatment"",""postTreatmentChemicalAgentSmiles"":""CC(C)O"",""postTreatmentChemicalAgentConcentration"":""100""},{""postTreatmentChemicalAgentConcentrationUnit"":[""v%"",""v%"",""v%""],""_id"":""6576f296e2284937359917fe"",""postTreatment"":""Drying"",""postTreatmentChemicalAgentSmiles"":""CC1=CC=CC=C1 ; CC(C)CC(=O)C ; C1=CC=C(C=C1)N=NC2=C(C=CC3=CC(=CC(=C32)S(=O)(=O)[O-])S(=O)(=O)[O-])O.[Na+].[Na+]"",""postTreatmentChemicalAgentConcentration"":""40 ;  40 ;  20""}]",,6,82.95,"2274",0,,,,,,,"75:25",,,,,,,,,,,,,,,,,,,,,,,,,,,,,,,,,,,,,,,,,,,,,,,,,,,,,,,,,,,,,,,,,,,,,,"[]",,,,,,,,,,,,
"6576f296e228493735991802","2023-12-11T11:29:26.161Z","[""1-Methyl-2-pyrrolidinone (NMP)"",""Tetrahydrofuran (THF)""]","[""water""]","[]","[]","14","250","[]","[]","[]","[]","[]","[]","[]","[]",,,,,false,"Dead-end",10,25,,"Isopropanol (IPA)","Dye","Rose Bengal (disodium salt)",1017.64,70,"µmol/L",1,"[]",,,,true,false,"Accepted","[""ISA""]","[]","[]","[]","[""Pure solvent treatment"",""Drying""]","6576f295e2284937359917e7","2023-12-11T11:29:25.505Z","2023-10-16T00:00:00.000Z","Compositional Optimization of Polyimide-Based SEPPI Membranes Using a Genetic Algorithm and High-Throughput Techniques","Scientific Report","backOffice","10.1021/cc800135u","65003a2e9af97755a1fa02ed","Pieter Vandezande and Lieven E. M. Gevers and Nele Weyens and Ivo F. J. Vankelecom","https://doi.org/10.1021/cc800135u",0,"ISA/inorganic/dense","PI 14/14","Scientific report",,"[{""postTreatmentChemicalAgentConcentrationUnit"":[""v%""],""_id"":""6576f296e228493735991803"",""postTreatment"":""Pure solvent treatment"",""postTreatmentChemicalAgentSmiles"":""CC(C)O"",""postTreatmentChemicalAgentConcentration"":""100""},{""postTreatmentChemicalAgentConcentrationUnit"":[""v%"",""v%"",""v%""],""_id"":""6576f296e228493735991804"",""postTreatment"":""Drying"",""postTreatmentChemicalAgentSmiles"":""CC1=CC=CC=C1 ; CC(C)CC(=O)C ; C1=CC=C(C=C1)N=NC2=C(C=CC3=CC(=CC(=C32)S(=O)(=O)[O-])S(=O)(=O)[O-])O.[Na+].[Na+]"",""postTreatmentChemicalAgentConcentration"":""40 ;  40 ;  20""}]",,3.91,86.37,"2275",0,,,,,,,"75:25",,,,,,,,,,,,,,,,,,,,,,,,,,,,,,,,,,,,,,,,,,,,,,,,,,,,,,,,,,,,,,,,,,,,,,"[]",,,,,,,,,,,,
"6576f296e228493735991808","2023-12-11T11:29:26.305Z","[""1-Methyl-2-pyrrolidinone (NMP)"",""Tetrahydrofuran (THF)""]","[""water""]","[]","[]","14","250","[]","[]","[]","[]","[]","[]","[]","[]",,,,,false,"Dead-end",10,25,,"Isopropanol (IPA)","Dye","Rose Bengal (disodium salt)",1017.64,70,"µmol/L",1,"[]",,,,true,false,"Accepted","[""ISA""]","[]","[]","[]","[""Pure solvent treatment"",""Drying""]","6576f295e2284937359917e7","2023-12-11T11:29:25.505Z","2023-10-16T00:00:00.000Z","Compositional Optimization of Polyimide-Based SEPPI Membranes Using a Genetic Algorithm and High-Throughput Techniques","Scientific Report","backOffice","10.1021/cc800135u","65003a2e9af97755a1fa02ed","Pieter Vandezande and Lieven E. M. Gevers and Nele Weyens and Ivo F. J. Vankelecom","https://doi.org/10.1021/cc800135u",0,"ISA/inorganic/dense","PI 14/30","Scientific report",,"[{""postTreatmentChemicalAgentConcentrationUnit"":[""v%""],""_id"":""6576f296e228493735991809"",""postTreatment"":""Pure solvent treatment"",""postTreatmentChemicalAgentSmiles"":""CC(C)O"",""postTreatmentChemicalAgentConcentration"":""100""},{""postTreatmentChemicalAgentConcentrationUnit"":[""v%"",""v%"",""v%""],""_id"":""6576f296e22849373599180a"",""postTreatment"":""Drying"",""postTreatmentChemicalAgentSmiles"":""CC1=CC=CC=C1 ; CC(C)CC(=O)C ; C1=CC=C(C=C1)N=NC2=C(C=CC3=CC(=CC(=C32)S(=O)(=O)[O-])S(=O)(=O)[O-])O.[Na+].[Na+]"",""postTreatmentChemicalAgentConcentration"":""40 ;  40 ;  20""}]",,3.66,86,"2276",0,,,,,,,"75:25",,,,,,,,,,,,,,,,,,,,,,,,,,,,,,,,,,,,,,,,,,,,,,,,,,,,,,,,,,,,,,,,,,,,,,"[]",,,,,,,,,,,,
"6576f296e22849373599180e","2023-12-11T11:29:26.472Z","[""1-Methyl-2-pyrrolidinone (NMP)"",""Tetrahydrofuran (THF)""]","[""water""]","[]","[]","14","250","[]","[]","[]","[]","[]","[]","[]","[]",,,,,false,"Dead-end",10,25,,"Isopropanol (IPA)","Dye","Rose Bengal (disodium salt)",1017.64,70,"µmol/L",1,"[]",,,,true,false,"Accepted","[""ISA""]","[]","[]","[]","[""Pure solvent treatment"",""Drying""]","6576f295e2284937359917e7","2023-12-11T11:29:25.505Z","2023-10-16T00:00:00.000Z","Compositional Optimization of Polyimide-Based SEPPI Membranes Using a Genetic Algorithm and High-Throughput Techniques","Scientific Report","backOffice","10.1021/cc800135u","65003a2e9af97755a1fa02ed","Pieter Vandezande and Lieven E. M. Gevers and Nele Weyens and Ivo F. J. Vankelecom","https://doi.org/10.1021/cc800135u",0,"ISA/inorganic/dense","PI 14/22","Scientific report",,"[{""postTreatmentChemicalAgentConcentrationUnit"":[""v%""],""_id"":""6576f296e22849373599180f"",""postTreatment"":""Pure solvent treatment"",""postTreatmentChemicalAgentSmiles"":""CC(C)O"",""postTreatmentChemicalAgentConcentration"":""100""},{""postTreatmentChemicalAgentConcentrationUnit"":[""v%"",""v%"",""v%""],""_id"":""6576f296e228493735991810"",""postTreatment"":""Drying"",""postTreatmentChemicalAgentSmiles"":""CC1=CC=CC=C1 ; CC(C)CC(=O)C ; C1=CC=C(C=C1)N=NC2=C(C=CC3=CC(=CC(=C32)S(=O)(=O)[O-])S(=O)(=O)[O-])O.[Na+].[Na+]"",""postTreatmentChemicalAgentConcentration"":""40 ;  40 ;  20""}]",,4.08,84.12,"2277",0,,,,,,,"75:25",,,,,,,,,,,,,,,,,,,,,,,,,,,,,,,,,,,,,,,,,,,,,,,,,,,,,,,,,,,,,,,,,,,,,,"[]",,,,,,,,,,,,
"6576f296e228493735991814","2023-12-11T11:29:26.593Z","[""1-Methyl-2-pyrrolidinone (NMP)"",""Tetrahydrofuran (THF)""]","[""water""]","[]","[]","18","250","[]","[]","[]","[]","[]","[]","[]","[]",,,,,false,"Dead-end",10,25,,"Isopropanol (IPA)","Dye","Rose Bengal (disodium salt)",1017.64,70,"µmol/L",1,"[]",,,,true,false,"Accepted","[""ISA""]","[]","[]","[]","[""Pure solvent treatment"",""Drying""]","6576f295e2284937359917e7","2023-12-11T11:29:25.505Z","2023-10-16T00:00:00.000Z","Compositional Optimization of Polyimide-Based SEPPI Membranes Using a Genetic Algorithm and High-Throughput Techniques","Scientific Report","backOffice","10.1021/cc800135u","65003a2e9af97755a1fa02ed","Pieter Vandezande and Lieven E. M. Gevers and Nele Weyens and Ivo F. J. Vankelecom","https://doi.org/10.1021/cc800135u",0,"ISA/inorganic/dense","PI 18/22","Scientific report",,"[{""postTreatmentChemicalAgentConcentrationUnit"":[""v%""],""_id"":""6576f296e228493735991815"",""postTreatment"":""Pure solvent treatment"",""postTreatmentChemicalAgentSmiles"":""CC(C)O"",""postTreatmentChemicalAgentConcentration"":""100""},{""postTreatmentChemicalAgentConcentrationUnit"":[""v%"",""v%"",""v%""],""_id"":""6576f296e228493735991816"",""postTreatment"":""Drying"",""postTreatmentChemicalAgentSmiles"":""CC1=CC=CC=C1 ; CC(C)CC(=O)C ; C1=CC=C(C=C1)N=NC2=C(C=CC3=CC(=CC(=C32)S(=O)(=O)[O-])S(=O)(=O)[O-])O.[Na+].[Na+]"",""postTreatmentChemicalAgentConcentration"":""40 ;  40 ;  20""}]",,2.09,92.7,"2278",0,,,,,,,"75:25",,,,,,,,,,,,,,,,,,,,,,,,,,,,,,,,,,,,,,,,,,,,,,,,,,,,,,,,,,,,,,,,,,,,,,"[]",,,,,,,,,,,,
"6576f296e22849373599181a","2023-12-11T11:29:26.719Z","[""1-Methyl-2-pyrrolidinone (NMP)"",""Tetrahydrofuran (THF)""]","[""water""]","[]","[]","22","250","[]","[]","[]","[]","[]","[]","[]","[]",,,,,false,"Dead-end",10,25,,"Isopropanol (IPA)","Dye","Rose Bengal (disodium salt)",1017.64,70,"µmol/L",1,"[]",,,,true,false,"Accepted","[""ISA""]","[]","[]","[]","[""Pure solvent treatment"",""Drying""]","6576f295e2284937359917e7","2023-12-11T11:29:25.505Z","2023-10-16T00:00:00.000Z","Compositional Optimization of Polyimide-Based SEPPI Membranes Using a Genetic Algorithm and High-Throughput Techniques","Scientific Report","backOffice","10.1021/cc800135u","65003a2e9af97755a1fa02ed","Pieter Vandezande and Lieven E. M. Gevers and Nele Weyens and Ivo F. J. Vankelecom","https://doi.org/10.1021/cc800135u",0,"ISA/inorganic/dense","PI 22/6","Scientific report",,"[{""postTreatmentChemicalAgentConcentrationUnit"":[""v%""],""_id"":""6576f296e22849373599181b"",""postTreatment"":""Pure solvent treatment"",""postTreatmentChemicalAgentSmiles"":""CC(C)O"",""postTreatmentChemicalAgentConcentration"":""100""},{""postTreatmentChemicalAgentConcentrationUnit"":[""v%"",""v%"",""v%""],""_id"":""6576f296e22849373599181c"",""postTreatment"":""Drying"",""postTreatmentChemicalAgentSmiles"":""CC1=CC=CC=C1 ; CC(C)CC(=O)C ; C1=CC=C(C=C1)N=NC2=C(C=CC3=CC(=CC(=C32)S(=O)(=O)[O-])S(=O)(=O)[O-])O.[Na+].[Na+]"",""postTreatmentChemicalAgentConcentration"":""40 ;  40 ;  20""}]",,1.2,98.43,"2279",0,,,,,,,"75:25",,,,,,,,,,,,,,,,,,,,,,,,,,,,,,,,,,,,,,,,,,,,,,,,,,,,,,,,,,,,,,,,,,,,,,"[]",,,,,,,,,,,,
"6576f296e228493735991820","2023-12-11T11:29:26.842Z","[""1-Methyl-2-pyrrolidinone (NMP)"",""Tetrahydrofuran (THF)""]","[""water""]","[]","[]","22","250","[]","[]","[]","[]","[]","[]","[]","[]",,,,,false,"Dead-end",10,25,,"Isopropanol (IPA)","Dye","Rose Bengal (disodium salt)",1017.64,70,"µmol/L",1,"[]",,,,true,false,"Accepted","[""ISA""]","[]","[]","[]","[""Pure solvent treatment"",""Drying""]","6576f295e2284937359917e7","2023-12-11T11:29:25.505Z","2023-10-16T00:00:00.000Z","Compositional Optimization of Polyimide-Based SEPPI Membranes Using a Genetic Algorithm and High-Throughput Techniques","Scientific Report","backOffice","10.1021/cc800135u","65003a2e9af97755a1fa02ed","Pieter Vandezande and Lieven E. M. Gevers and Nele Weyens and Ivo F. J. Vankelecom","https://doi.org/10.1021/cc800135u",0,"ISA/inorganic/dense","PI 22/10","Scientific report",,"[{""postTreatmentChemicalAgentConcentrationUnit"":[""v%""],""_id"":""6576f296e228493735991821"",""postTreatment"":""Pure solvent treatment"",""postTreatmentChemicalAgentSmiles"":""CC(C)O"",""postTreatmentChemicalAgentConcentration"":""100""},{""postTreatmentChemicalAgentConcentrationUnit"":[""v%"",""v%"",""v%""],""_id"":""6576f296e228493735991822"",""postTreatment"":""Drying"",""postTreatmentChemicalAgentSmiles"":""CC1=CC=CC=C1 ; CC(C)CC(=O)C ; C1=CC=C(C=C1)N=NC2=C(C=CC3=CC(=CC(=C32)S(=O)(=O)[O-])S(=O)(=O)[O-])O.[Na+].[Na+]"",""postTreatmentChemicalAgentConcentration"":""40 ;  40 ;  20""}]",,0.92,98.85,"2280",0,,,,,,,"75:25",,,,,,,,,,,,,,,,,,,,,,,,,,,,,,,,,,,,,,,,,,,,,,,,,,,,,,,,,,,,,,,,,,,,,,"[]",,,,,,,,,,,,
"6576f296e228493735991826","2023-12-11T11:29:26.962Z","[""1-Methyl-2-pyrrolidinone (NMP)"",""Tetrahydrofuran (THF)""]","[""water""]","[]","[]","18","250","[]","[]","[]","[]","[]","[]","[]","[]",,,,,false,"Dead-end",10,25,,"Isopropanol (IPA)","Dye","Rose Bengal (disodium salt)",1017.64,70,"µmol/L",1,"[]",,,,true,false,"Accepted","[""ISA""]","[]","[]","[]","[""Pure solvent treatment"",""Drying""]","6576f295e2284937359917e7","2023-12-11T11:29:25.505Z","2023-10-16T00:00:00.000Z","Compositional Optimization of Polyimide-Based SEPPI Membranes Using a Genetic Algorithm and High-Throughput Techniques","Scientific Report","backOffice","10.1021/cc800135u","65003a2e9af97755a1fa02ed","Pieter Vandezande and Lieven E. M. Gevers and Nele Weyens and Ivo F. J. Vankelecom","https://doi.org/10.1021/cc800135u",0,"ISA/inorganic/dense","PI 18/30","Scientific report",,"[{""postTreatmentChemicalAgentConcentrationUnit"":[""v%""],""_id"":""6576f296e228493735991827"",""postTreatment"":""Pure solvent treatment"",""postTreatmentChemicalAgentSmiles"":""CC(C)O"",""postTreatmentChemicalAgentConcentration"":""100""},{""postTreatmentChemicalAgentConcentrationUnit"":[""v%"",""v%"",""v%""],""_id"":""6576f296e228493735991828"",""postTreatment"":""Drying"",""postTreatmentChemicalAgentSmiles"":""CC1=CC=CC=C1 ; CC(C)CC(=O)C ; C1=CC=C(C=C1)N=NC2=C(C=CC3=CC(=CC(=C32)S(=O)(=O)[O-])S(=O)(=O)[O-])O.[Na+].[Na+]"",""postTreatmentChemicalAgentConcentration"":""40 ;  40 ;  20""}]",,0.94,95.17,"2281",0,,,,,,,"75:25",,,,,,,,,,,,,,,,,,,,,,,,,,,,,,,,,,,,,,,,,,,,,,,,,,,,,,,,,,,,,,,,,,,,,,"[]",,,,,,,,,,,,
"6576f297e22849373599182c","2023-12-11T11:29:27.089Z","[""1-Methyl-2-pyrrolidinone (NMP)"",""Tetrahydrofuran (THF)""]","[""water""]","[]","[]","18","250","[]","[]","[]","[]","[]","[]","[]","[]",,,,,false,"Dead-end",10,25,,"Isopropanol (IPA)","Dye","Rose Bengal (disodium salt)",1017.64,70,"µmol/L",1,"[]",,,,true,false,"Accepted","[""ISA""]","[]","[]","[]","[""Pure solvent treatment"",""Drying""]","6576f295e2284937359917e7","2023-12-11T11:29:25.505Z","2023-10-16T00:00:00.000Z","Compositional Optimization of Polyimide-Based SEPPI Membranes Using a Genetic Algorithm and High-Throughput Techniques","Scientific Report","backOffice","10.1021/cc800135u","65003a2e9af97755a1fa02ed","Pieter Vandezande and Lieven E. M. Gevers and Nele Weyens and Ivo F. J. Vankelecom","https://doi.org/10.1021/cc800135u",0,"ISA/inorganic/dense","PI 18/26","Scientific report",,"[{""postTreatmentChemicalAgentConcentrationUnit"":[""v%""],""_id"":""6576f297e22849373599182d"",""postTreatment"":""Pure solvent treatment"",""postTreatmentChemicalAgentSmiles"":""CC(C)O"",""postTreatmentChemicalAgentConcentration"":""100""},{""postTreatmentChemicalAgentConcentrationUnit"":[""v%"",""v%"",""v%""],""_id"":""6576f297e22849373599182e"",""postTreatment"":""Drying"",""postTreatmentChemicalAgentSmiles"":""CC1=CC=CC=C1 ; CC(C)CC(=O)C ; C1=CC=C(C=C1)N=NC2=C(C=CC3=CC(=CC(=C32)S(=O)(=O)[O-])S(=O)(=O)[O-])O.[Na+].[Na+]"",""postTreatmentChemicalAgentConcentration"":""40 ;  40 ;  20""}]",,0.74,96.52,"2282",0,,,,,,,"75:25",,,,,,,,,,,,,,,,,,,,,,,,,,,,,,,,,,,,,,,,,,,,,,,,,,,,,,,,,,,,,,,,,,,,,,"[]",,,,,,,,,,,,
"6576f297e228493735991832","2023-12-11T11:29:27.216Z","[""1-Methyl-2-pyrrolidinone (NMP)"",""Tetrahydrofuran (THF)""]","[""water""]","[]","[]","22","250","[]","[]","[]","[]","[]","[]","[]","[]",,,,,false,"Dead-end",10,25,,"Isopropanol (IPA)","Dye","Rose Bengal (disodium salt)",1017.64,70,"µmol/L",1,"[]",,,,true,false,"Accepted","[""ISA""]","[]","[]","[]","[""Pure solvent treatment"",""Drying""]","6576f295e2284937359917e7","2023-12-11T11:29:25.505Z","2023-10-16T00:00:00.000Z","Compositional Optimization of Polyimide-Based SEPPI Membranes Using a Genetic Algorithm and High-Throughput Techniques","Scientific Report","backOffice","10.1021/cc800135u","65003a2e9af97755a1fa02ed","Pieter Vandezande and Lieven E. M. Gevers and Nele Weyens and Ivo F. J. Vankelecom","https://doi.org/10.1021/cc800135u",0,"ISA/inorganic/dense","PI 22/14","Scientific report",,"[{""postTreatmentChemicalAgentConcentrationUnit"":[""v%""],""_id"":""6576f297e228493735991833"",""postTreatment"":""Pure solvent treatment"",""postTreatmentChemicalAgentSmiles"":""CC(C)O"",""postTreatmentChemicalAgentConcentration"":""100""},{""postTreatmentChemicalAgentConcentrationUnit"":[""v%"",""v%"",""v%""],""_id"":""6576f297e228493735991834"",""postTreatment"":""Drying"",""postTreatmentChemicalAgentSmiles"":""CC1=CC=CC=C1 ; CC(C)CC(=O)C ; C1=CC=C(C=C1)N=NC2=C(C=CC3=CC(=CC(=C32)S(=O)(=O)[O-])S(=O)(=O)[O-])O.[Na+].[Na+]"",""postTreatmentChemicalAgentConcentration"":""40 ;  40 ;  20""}]",,0.7,97.83,"2283",0,,,,,,,"75:25",,,,,,,,,,,,,,,,,,,,,,,,,,,,,,,,,,,,,,,,,,,,,,,,,,,,,,,,,,,,,,,,,,,,,,"[]",,,,,,,,,,,,
"6576f297e228493735991838","2023-12-11T11:29:27.333Z","[""1-Methyl-2-pyrrolidinone (NMP)"",""Tetrahydrofuran (THF)""]","[""water""]","[]","[]","22","250","[]","[]","[]","[]","[]","[]","[]","[]",,,,,false,"Dead-end",10,25,,"Isopropanol (IPA)","Dye","Rose Bengal (disodium salt)",1017.64,70,"µmol/L",1,"[]",,,,true,false,"Accepted","[""ISA""]","[]","[]","[]","[""Pure solvent treatment"",""Drying""]","6576f295e2284937359917e7","2023-12-11T11:29:25.505Z","2023-10-16T00:00:00.000Z","Compositional Optimization of Polyimide-Based SEPPI Membranes Using a Genetic Algorithm and High-Throughput Techniques","Scientific Report","backOffice","10.1021/cc800135u","65003a2e9af97755a1fa02ed","Pieter Vandezande and Lieven E. M. Gevers and Nele Weyens and Ivo F. J. Vankelecom","https://doi.org/10.1021/cc800135u",0,"ISA/inorganic/dense","PI 22/18","Scientific report",,"[{""postTreatmentChemicalAgentConcentrationUnit"":[""v%""],""_id"":""6576f297e228493735991839"",""postTreatment"":""Pure solvent treatment"",""postTreatmentChemicalAgentSmiles"":""CC(C)O"",""postTreatmentChemicalAgentConcentration"":""100""},{""postTreatmentChemicalAgentConcentrationUnit"":[""v%"",""v%"",""v%""],""_id"":""6576f297e22849373599183a"",""postTreatment"":""Drying"",""postTreatmentChemicalAgentSmiles"":""CC1=CC=CC=C1 ; CC(C)CC(=O)C ; C1=CC=C(C=C1)N=NC2=C(C=CC3=CC(=CC(=C32)S(=O)(=O)[O-])S(=O)(=O)[O-])O.[Na+].[Na+]"",""postTreatmentChemicalAgentConcentration"":""40 ;  40 ;  20""}]",,0.55,98.6,"2284",0,,,,,,,"75:25",,,,,,,,,,,,,,,,,,,,,,,,,,,,,,,,,,,,,,,,,,,,,,,,,,,,,,,,,,,,,,,,,,,,,,"[]",,,,,,,,,,,,
"6576f297e22849373599183e","2023-12-11T11:29:27.477Z","[""1-Methyl-2-pyrrolidinone (NMP)"",""Tetrahydrofuran (THF)""]","[""water""]","[]","[]","22","250","[]","[]","[]","[]","[]","[]","[]","[]",,,,,false,"Dead-end",10,25,,"Isopropanol (IPA)","Dye","Rose Bengal (disodium salt)",1017.64,70,"µmol/L",1,"[]",,,,true,false,"Accepted","[""ISA""]","[]","[]","[]","[""Pure solvent treatment"",""Drying""]","6576f295e2284937359917e7","2023-12-11T11:29:25.505Z","2023-10-16T00:00:00.000Z","Compositional Optimization of Polyimide-Based SEPPI Membranes Using a Genetic Algorithm and High-Throughput Techniques","Scientific Report","backOffice","10.1021/cc800135u","65003a2e9af97755a1fa02ed","Pieter Vandezande and Lieven E. M. Gevers and Nele Weyens and Ivo F. J. Vankelecom","https://doi.org/10.1021/cc800135u",0,"ISA/inorganic/dense","PI 22/22","Scientific report",,"[{""postTreatmentChemicalAgentConcentrationUnit"":[""v%""],""_id"":""6576f297e22849373599183f"",""postTreatment"":""Pure solvent treatment"",""postTreatmentChemicalAgentSmiles"":""CC(C)O"",""postTreatmentChemicalAgentConcentration"":""100""},{""postTreatmentChemicalAgentConcentrationUnit"":[""v%"",""v%"",""v%""],""_id"":""6576f297e228493735991840"",""postTreatment"":""Drying"",""postTreatmentChemicalAgentSmiles"":""CC1=CC=CC=C1 ; CC(C)CC(=O)C ; C1=CC=C(C=C1)N=NC2=C(C=CC3=CC(=CC(=C32)S(=O)(=O)[O-])S(=O)(=O)[O-])O.[Na+].[Na+]"",""postTreatmentChemicalAgentConcentration"":""40 ;  40 ;  20""}]",,0.49,98.88,"2285",0,,,,,,,"75:25",,,,,,,,,,,,,,,,,,,,,,,,,,,,,,,,,,,,,,,,,,,,,,,,,,,,,,,,,,,,,,,,,,,,,,"[]",,,,,,,,,,,,
"6576f297e228493735991844","2023-12-11T11:29:27.618Z","[""1-Methyl-2-pyrrolidinone (NMP)"",""Tetrahydrofuran (THF)""]","[""water""]","[]","[]","22","250","[]","[]","[]","[]","[]","[]","[]","[]",,,,,false,"Dead-end",10,25,,"Isopropanol (IPA)","Dye","Rose Bengal (disodium salt)",1017.64,70,"µmol/L",1,"[]",,,,true,false,"Accepted","[""ISA""]","[]","[]","[]","[""Pure solvent treatment"",""Drying""]","6576f295e2284937359917e7","2023-12-11T11:29:25.505Z","2023-10-16T00:00:00.000Z","Compositional Optimization of Polyimide-Based SEPPI Membranes Using a Genetic Algorithm and High-Throughput Techniques","Scientific Report","backOffice","10.1021/cc800135u","65003a2e9af97755a1fa02ed","Pieter Vandezande and Lieven E. M. Gevers and Nele Weyens and Ivo F. J. Vankelecom","https://doi.org/10.1021/cc800135u",0,"ISA/inorganic/dense","PI 22/26","Scientific report",,"[{""postTreatmentChemicalAgentConcentrationUnit"":[""v%""],""_id"":""6576f297e228493735991845"",""postTreatment"":""Pure solvent treatment"",""postTreatmentChemicalAgentSmiles"":""CC(C)O"",""postTreatmentChemicalAgentConcentration"":""100""},{""postTreatmentChemicalAgentConcentrationUnit"":[""v%"",""v%"",""v%""],""_id"":""6576f297e228493735991846"",""postTreatment"":""Drying"",""postTreatmentChemicalAgentSmiles"":""CC1=CC=CC=C1 ; CC(C)CC(=O)C ; C1=CC=C(C=C1)N=NC2=C(C=CC3=CC(=CC(=C32)S(=O)(=O)[O-])S(=O)(=O)[O-])O.[Na+].[Na+]"",""postTreatmentChemicalAgentConcentration"":""40 ;  40 ;  20""}]",,0.42,96.84,"2286",0,,,,,,,"75:25",,,,,,,,,,,,,,,,,,,,,,,,,,,,,,,,,,,,,,,,,,,,,,,,,,,,,,,,,,,,,,,,,,,,,,"[]",,,,,,,,,,,,
"6576f297e22849373599184a","2023-12-11T11:29:27.743Z","[""1-Methyl-2-pyrrolidinone (NMP)"",""Tetrahydrofuran (THF)""]","[""water""]","[]","[]","22","250","[]","[]","[]","[]","[]","[]","[]","[]",,,,,false,"Dead-end",10,25,,"Isopropanol (IPA)","Dye","Rose Bengal (disodium salt)",1017.64,70,"µmol/L",1,"[]",,,,true,false,"Accepted","[""ISA""]","[]","[]","[]","[""Pure solvent treatment"",""Drying""]","6576f295e2284937359917e7","2023-12-11T11:29:25.505Z","2023-10-16T00:00:00.000Z","Compositional Optimization of Polyimide-Based SEPPI Membranes Using a Genetic Algorithm and High-Throughput Techniques","Scientific Report","backOffice","10.1021/cc800135u","65003a2e9af97755a1fa02ed","Pieter Vandezande and Lieven E. M. Gevers and Nele Weyens and Ivo F. J. Vankelecom","https://doi.org/10.1021/cc800135u",0,"ISA/inorganic/dense","PI 22/30","Scientific report",,"[{""postTreatmentChemicalAgentConcentrationUnit"":[""v%""],""_id"":""6576f297e22849373599184b"",""postTreatment"":""Pure solvent treatment"",""postTreatmentChemicalAgentSmiles"":""CC(C)O"",""postTreatmentChemicalAgentConcentration"":""100""},{""postTreatmentChemicalAgentConcentrationUnit"":[""v%"",""v%"",""v%""],""_id"":""6576f297e22849373599184c"",""postTreatment"":""Drying"",""postTreatmentChemicalAgentSmiles"":""CC1=CC=CC=C1 ; CC(C)CC(=O)C ; C1=CC=C(C=C1)N=NC2=C(C=CC3=CC(=CC(=C32)S(=O)(=O)[O-])S(=O)(=O)[O-])O.[Na+].[Na+]"",""postTreatmentChemicalAgentConcentration"":""40 ;  40 ;  20""}]",,0.18,97.24,"2287",0,,,,,,,"75:25",,,,,,,,,,,,,,,,,,,,,,,,,,,,,,,,,,,,,,,,,,,,,,,,,,,,,,,,,,,,,,,,,,,,,,"[]",,,,,,,,,,,,
"6576f297e228493735991850","2023-12-11T11:29:27.877Z","[""1-Methyl-2-pyrrolidinone (NMP)"",""Tetrahydrofuran (THF)""]","[""water""]","[]","[]","18","250","[]","[]","[]","[]","[]","[]","[]","[]",,,,,false,"Dead-end",10,25,,"Isopropanol (IPA)","Dye","Rose Bengal (disodium salt)",1017.64,70,"µmol/L",1,"[]",,,,true,false,"Accepted","[""ISA""]","[]","[]","[]","[""Pure solvent treatment"",""Drying""]","6576f295e2284937359917e7","2023-12-11T11:29:25.505Z","2023-10-16T00:00:00.000Z","Compositional Optimization of Polyimide-Based SEPPI Membranes Using a Genetic Algorithm and High-Throughput Techniques","Scientific Report","backOffice","10.1021/cc800135u","65003a2e9af97755a1fa02ed","Pieter Vandezande and Lieven E. M. Gevers and Nele Weyens and Ivo F. J. Vankelecom","https://doi.org/10.1021/cc800135u",0,"ISA/inorganic/dense","PI 18/10 (0,5 ratio THF/NMP)","Scientific report",,"[{""postTreatmentChemicalAgentConcentrationUnit"":[""v%""],""_id"":""6576f297e228493735991851"",""postTreatment"":""Pure solvent treatment"",""postTreatmentChemicalAgentSmiles"":""CC(C)O"",""postTreatmentChemicalAgentConcentration"":""100""},{""postTreatmentChemicalAgentConcentrationUnit"":[""v%"",""v%"",""v%""],""_id"":""6576f297e228493735991852"",""postTreatment"":""Drying"",""postTreatmentChemicalAgentSmiles"":""CC1=CC=CC=C1 ; CC(C)CC(=O)C ; C1=CC=C(C=C1)N=NC2=C(C=CC3=CC(=CC(=C32)S(=O)(=O)[O-])S(=O)(=O)[O-])O.[Na+].[Na+]"",""postTreatmentChemicalAgentConcentration"":""40 ;  40 ;  20""}]",,4.1,93.95,"2288",0,,,,,,,"66:33",,,,,,,,,,,,,,,,,,,,,,,,,,,,,,,,,,,,,,,,,,,,,,,,,,,,,,,,,,,,,,,,,,,,,,"[]",,,,,,,,,,,,
"6576f298e228493735991856","2023-12-11T11:29:28.019Z","[""1-Methyl-2-pyrrolidinone (NMP)"",""Tetrahydrofuran (THF)""]","[""water""]","[]","[]","18","250","[]","[]","[]","[]","[]","[]","[]","[]",,,,,false,"Dead-end",10,25,,"Isopropanol (IPA)","Dye","Rose Bengal (disodium salt)",1017.64,70,"µmol/L",1,"[]",,,,true,false,"Accepted","[""ISA""]","[]","[]","[]","[""Pure solvent treatment"",""Drying""]","6576f295e2284937359917e7","2023-12-11T11:29:25.505Z","2023-10-16T00:00:00.000Z","Compositional Optimization of Polyimide-Based SEPPI Membranes Using a Genetic Algorithm and High-Throughput Techniques","Scientific Report","backOffice","10.1021/cc800135u","65003a2e9af97755a1fa02ed","Pieter Vandezande and Lieven E. M. Gevers and Nele Weyens and Ivo F. J. Vankelecom","https://doi.org/10.1021/cc800135u",0,"ISA/inorganic/dense","PI 18/10 (0,75 ratio THF/NMP)","Scientific report",,"[{""postTreatmentChemicalAgentConcentrationUnit"":[""v%""],""_id"":""6576f298e228493735991857"",""postTreatment"":""Pure solvent treatment"",""postTreatmentChemicalAgentSmiles"":""CC(C)O"",""postTreatmentChemicalAgentConcentration"":""100""},{""postTreatmentChemicalAgentConcentrationUnit"":[""v%"",""v%"",""v%""],""_id"":""6576f298e228493735991858"",""postTreatment"":""Drying"",""postTreatmentChemicalAgentSmiles"":""CC1=CC=CC=C1 ; CC(C)CC(=O)C ; C1=CC=C(C=C1)N=NC2=C(C=CC3=CC(=CC(=C32)S(=O)(=O)[O-])S(=O)(=O)[O-])O.[Na+].[Na+]"",""postTreatmentChemicalAgentConcentration"":""40 ;  40 ;  20""}]",,2.79,95.46,"2289",0,,,,,,,"57:43",,,,,,,,,,,,,,,,,,,,,,,,,,,,,,,,,,,,,,,,,,,,,,,,,,,,,,,,,,,,,,,,,,,,,,"[]",,,,,,,,,,,,
"6576f298e22849373599185c","2023-12-11T11:29:28.149Z","[""1-Methyl-2-pyrrolidinone (NMP)"",""Tetrahydrofuran (THF)""]","[""water""]","[]","[]","18","250","[]","[]","[]","[]","[]","[]","[]","[]",,,,,false,"Dead-end",10,25,,"Isopropanol (IPA)","Dye","Rose Bengal (disodium salt)",1017.64,70,"µmol/L",1,"[]",,,,true,false,"Accepted","[""ISA""]","[]","[]","[]","[""Pure solvent treatment"",""Drying""]","6576f295e2284937359917e7","2023-12-11T11:29:25.505Z","2023-10-16T00:00:00.000Z","Compositional Optimization of Polyimide-Based SEPPI Membranes Using a Genetic Algorithm and High-Throughput Techniques","Scientific Report","backOffice","10.1021/cc800135u","65003a2e9af97755a1fa02ed","Pieter Vandezande and Lieven E. M. Gevers and Nele Weyens and Ivo F. J. Vankelecom","https://doi.org/10.1021/cc800135u",0,"ISA/inorganic/dense","PI 18/10 (1,0 ratio THF/NMP)","Scientific report",,"[{""postTreatmentChemicalAgentConcentrationUnit"":[""v%""],""_id"":""6576f298e22849373599185d"",""postTreatment"":""Pure solvent treatment"",""postTreatmentChemicalAgentSmiles"":""CC(C)O"",""postTreatmentChemicalAgentConcentration"":""100""},{""postTreatmentChemicalAgentConcentrationUnit"":[""v%"",""v%"",""v%""],""_id"":""6576f298e22849373599185e"",""postTreatment"":""Drying"",""postTreatmentChemicalAgentSmiles"":""CC1=CC=CC=C1 ; CC(C)CC(=O)C ; C1=CC=C(C=C1)N=NC2=C(C=CC3=CC(=CC(=C32)S(=O)(=O)[O-])S(=O)(=O)[O-])O.[Na+].[Na+]"",""postTreatmentChemicalAgentConcentration"":""40 ;  40 ;  20""}]",,2.07,88.93,"2290",0,,,,,,,"50:50",,,,,,,,,,,,,,,,,,,,,,,,,,,,,,,,,,,,,,,,,,,,,,,,,,,,,,,,,,,,,,,,,,,,,,"[]",,,,,,,,,,,,
"6576f298e228493735991862","2023-12-11T11:29:28.275Z","[""1-Methyl-2-pyrrolidinone (NMP)"",""Tetrahydrofuran (THF)""]","[""water""]","[]","[]","18","250","[]","[]","[]","[]","[]","[]","[]","[]",,,,,false,"Dead-end",10,25,,"Isopropanol (IPA)","Dye","Rose Bengal (disodium salt)",1017.64,70,"µmol/L",1,"[]",,,,true,false,"Accepted","[""ISA""]","[]","[]","[]","[""Pure solvent treatment"",""Drying""]","6576f295e2284937359917e7","2023-12-11T11:29:25.505Z","2023-10-16T00:00:00.000Z","Compositional Optimization of Polyimide-Based SEPPI Membranes Using a Genetic Algorithm and High-Throughput Techniques","Scientific Report","backOffice","10.1021/cc800135u","65003a2e9af97755a1fa02ed","Pieter Vandezande and Lieven E. M. Gevers and Nele Weyens and Ivo F. J. Vankelecom","https://doi.org/10.1021/cc800135u",0,"ISA/inorganic/dense","PI 18/10 (1,25 ratio THF/NMP)","Scientific report",,"[{""postTreatmentChemicalAgentConcentrationUnit"":[""v%""],""_id"":""6576f298e228493735991863"",""postTreatment"":""Pure solvent treatment"",""postTreatmentChemicalAgentSmiles"":""CC(C)O"",""postTreatmentChemicalAgentConcentration"":""100""},{""postTreatmentChemicalAgentConcentrationUnit"":[""v%"",""v%"",""v%""],""_id"":""6576f298e228493735991864"",""postTreatment"":""Drying"",""postTreatmentChemicalAgentSmiles"":""CC1=CC=CC=C1 ; CC(C)CC(=O)C ; C1=CC=C(C=C1)N=NC2=C(C=CC3=CC(=CC(=C32)S(=O)(=O)[O-])S(=O)(=O)[O-])O.[Na+].[Na+]"",""postTreatmentChemicalAgentConcentration"":""40 ;  40 ;  20""}]",,1.19,99.51,"2291",0,,,,,,,"44:56",,,,,,,,,,,,,,,,,,,,,,,,,,,,,,,,,,,,,,,,,,,,,,,,,,,,,,,,,,,,,,,,,,,,,,"[]",,,,,,,,,,,,
"6576f298e228493735991868","2023-12-11T11:29:28.419Z","[""1-Methyl-2-pyrrolidinone (NMP)"",""Tetrahydrofuran (THF)""]","[""water""]","[]","[]","18","250","[]","[]","[]","[]","[]","[]","[]","[]",,,,,false,"Dead-end",10,25,,"Isopropanol (IPA)","Dye","Rose Bengal (disodium salt)",1017.64,70,"µmol/L",1,"[]",,,,true,false,"Accepted","[""ISA""]","[]","[]","[]","[""Pure solvent treatment"",""Drying""]","6576f295e2284937359917e7","2023-12-11T11:29:25.505Z","2023-10-16T00:00:00.000Z","Compositional Optimization of Polyimide-Based SEPPI Membranes Using a Genetic Algorithm and High-Throughput Techniques","Scientific Report","backOffice","10.1021/cc800135u","65003a2e9af97755a1fa02ed","Pieter Vandezande and Lieven E. M. Gevers and Nele Weyens and Ivo F. J. Vankelecom","https://doi.org/10.1021/cc800135u",0,"ISA/inorganic/dense","PI 18/18 (0,5 ratio THF/NMP)","Scientific report",,"[{""postTreatmentChemicalAgentConcentrationUnit"":[""v%""],""_id"":""6576f298e228493735991869"",""postTreatment"":""Pure solvent treatment"",""postTreatmentChemicalAgentSmiles"":""CC(C)O"",""postTreatmentChemicalAgentConcentration"":""100""},{""postTreatmentChemicalAgentConcentrationUnit"":[""v%"",""v%"",""v%""],""_id"":""6576f298e22849373599186a"",""postTreatment"":""Drying"",""postTreatmentChemicalAgentSmiles"":""CC1=CC=CC=C1 ; CC(C)CC(=O)C ; C1=CC=C(C=C1)N=NC2=C(C=CC3=CC(=CC(=C32)S(=O)(=O)[O-])S(=O)(=O)[O-])O.[Na+].[Na+]"",""postTreatmentChemicalAgentConcentration"":""40 ;  40 ;  20""}]",,2.86,96.65,"2292",0,,,,,,,"66:33",,,,,,,,,,,,,,,,,,,,,,,,,,,,,,,,,,,,,,,,,,,,,,,,,,,,,,,,,,,,,,,,,,,,,,"[]",,,,,,,,,,,,
"6576f298e22849373599186e","2023-12-11T11:29:28.547Z","[""1-Methyl-2-pyrrolidinone (NMP)"",""Tetrahydrofuran (THF)""]","[""water""]","[]","[]","18","250","[]","[]","[]","[]","[]","[]","[]","[]",,,,,false,"Dead-end",10,25,,"Isopropanol (IPA)","Dye","Rose Bengal (disodium salt)",1017.64,70,"µmol/L",1,"[]",,,,true,false,"Accepted","[""ISA""]","[]","[]","[]","[""Pure solvent treatment"",""Drying""]","6576f295e2284937359917e7","2023-12-11T11:29:25.505Z","2023-10-16T00:00:00.000Z","Compositional Optimization of Polyimide-Based SEPPI Membranes Using a Genetic Algorithm and High-Throughput Techniques","Scientific Report","backOffice","10.1021/cc800135u","65003a2e9af97755a1fa02ed","Pieter Vandezande and Lieven E. M. Gevers and Nele Weyens and Ivo F. J. Vankelecom","https://doi.org/10.1021/cc800135u",0,"ISA/inorganic/dense","PI 18/18 (0,75 ratio THF/NMP)","Scientific report",,"[{""postTreatmentChemicalAgentConcentrationUnit"":[""v%""],""_id"":""6576f298e22849373599186f"",""postTreatment"":""Pure solvent treatment"",""postTreatmentChemicalAgentSmiles"":""CC(C)O"",""postTreatmentChemicalAgentConcentration"":""100""},{""postTreatmentChemicalAgentConcentrationUnit"":[""v%"",""v%"",""v%""],""_id"":""6576f298e228493735991870"",""postTreatment"":""Drying"",""postTreatmentChemicalAgentSmiles"":""CC1=CC=CC=C1 ; CC(C)CC(=O)C ; C1=CC=C(C=C1)N=NC2=C(C=CC3=CC(=CC(=C32)S(=O)(=O)[O-])S(=O)(=O)[O-])O.[Na+].[Na+]"",""postTreatmentChemicalAgentConcentration"":""40 ;  40 ;  20""}]",,1.2,96.97,"2293",0,,,,,,,"57:43",,,,,,,,,,,,,,,,,,,,,,,,,,,,,,,,,,,,,,,,,,,,,,,,,,,,,,,,,,,,,,,,,,,,,,"[]",,,,,,,,,,,,
"6576f298e228493735991874","2023-12-11T11:29:28.723Z","[""1-Methyl-2-pyrrolidinone (NMP)"",""Tetrahydrofuran (THF)""]","[""water""]","[]","[]","18","250","[]","[]","[]","[]","[]","[]","[]","[]",,,,,false,"Dead-end",10,25,,"Isopropanol (IPA)","Dye","Rose Bengal (disodium salt)",1017.64,70,"µmol/L",1,"[]",,,,true,false,"Accepted","[""ISA""]","[]","[]","[]","[""Pure solvent treatment"",""Drying""]","6576f295e2284937359917e7","2023-12-11T11:29:25.505Z","2023-10-16T00:00:00.000Z","Compositional Optimization of Polyimide-Based SEPPI Membranes Using a Genetic Algorithm and High-Throughput Techniques","Scientific Report","backOffice","10.1021/cc800135u","65003a2e9af97755a1fa02ed","Pieter Vandezande and Lieven E. M. Gevers and Nele Weyens and Ivo F. J. Vankelecom","https://doi.org/10.1021/cc800135u",0,"ISA/inorganic/dense","PI 18/18 (1,0 ratio THF/NMP)","Scientific report",,"[{""postTreatmentChemicalAgentConcentrationUnit"":[""v%""],""_id"":""6576f298e228493735991875"",""postTreatment"":""Pure solvent treatment"",""postTreatmentChemicalAgentSmiles"":""CC(C)O"",""postTreatmentChemicalAgentConcentration"":""100""},{""postTreatmentChemicalAgentConcentrationUnit"":[""v%"",""v%"",""v%""],""_id"":""6576f298e228493735991876"",""postTreatment"":""Drying"",""postTreatmentChemicalAgentSmiles"":""CC1=CC=CC=C1 ; CC(C)CC(=O)C ; C1=CC=C(C=C1)N=NC2=C(C=CC3=CC(=CC(=C32)S(=O)(=O)[O-])S(=O)(=O)[O-])O.[Na+].[Na+]"",""postTreatmentChemicalAgentConcentration"":""40 ;  40 ;  20""}]",,0.29,97.69,"2294",0,,,,,,,"50:50",,,,,,,,,,,,,,,,,,,,,,,,,,,,,,,,,,,,,,,,,,,,,,,,,,,,,,,,,,,,,,,,,,,,,,"[]",,,,,,,,,,,,
"6576f298e22849373599187a","2023-12-11T11:29:28.920Z","[""1-Methyl-2-pyrrolidinone (NMP)"",""Tetrahydrofuran (THF)""]","[""water""]","[]","[]","18","250","[]","[]","[]","[]","[]","[]","[]","[]",,,,,false,"Dead-end",10,25,,"Isopropanol (IPA)","Dye","Rose Bengal (disodium salt)",1017.64,70,"µmol/L",1,"[]",,,,true,false,"Accepted","[""ISA""]","[]","[]","[]","[""Pure solvent treatment"",""Drying""]","6576f295e2284937359917e7","2023-12-11T11:29:25.505Z","2023-10-16T00:00:00.000Z","Compositional Optimization of Polyimide-Based SEPPI Membranes Using a Genetic Algorithm and High-Throughput Techniques","Scientific Report","backOffice","10.1021/cc800135u","65003a2e9af97755a1fa02ed","Pieter Vandezande and Lieven E. M. Gevers and Nele Weyens and Ivo F. J. Vankelecom","https://doi.org/10.1021/cc800135u",0,"ISA/inorganic/dense","PI 18/18 (1,25 ratio THF/NMP)","Scientific report",,"[{""postTreatmentChemicalAgentConcentrationUnit"":[""v%""],""_id"":""6576f298e22849373599187b"",""postTreatment"":""Pure solvent treatment"",""postTreatmentChemicalAgentSmiles"":""CC(C)O"",""postTreatmentChemicalAgentConcentration"":""100""},{""postTreatmentChemicalAgentConcentrationUnit"":[""v%"",""v%"",""v%""],""_id"":""6576f298e22849373599187c"",""postTreatment"":""Drying"",""postTreatmentChemicalAgentSmiles"":""CC1=CC=CC=C1 ; CC(C)CC(=O)C ; C1=CC=C(C=C1)N=NC2=C(C=CC3=CC(=CC(=C32)S(=O)(=O)[O-])S(=O)(=O)[O-])O.[Na+].[Na+]"",""postTreatmentChemicalAgentConcentration"":""40 ;  40 ;  20""}]",,0,100,"2295",0,,,,,,,"44:56",,,,,,,,,,,,,,,,,,,,,,,,,,,,,,,,,,,,,,,,,,,,,,,,,,,,,,,,,,,,,,,,,,,,,,"[]",,,,,,,,,,,,
