Repository: BAMresearch/onf-database

This repository belongs to the the publication "Revealing structure-property-performance relationships of organic solvent nanofiltration membranes using a FAIR, open-access database" published in ADD JOURNAL (DOI). 
It uses a dataset derived from The Open Membrane Database (https://openmembranedatabase.org/). The access date was April 8th 2025. The original dataset is in the repository as OMD_SRNF_2025-04-08.csv file.

The main researchers involved in the study are Sarah Glass (ORCID: 0000-0002-0625-0057), Petra Merten (no ORCID available), Torsten Brinkmann (ORCID: 0000-0002-5114-6259) and Volkan Filiz (ORCID: 0000-0003-0239-8641). 

The repository contains 5 Python files:

File: OMD_SRNF_2025-04-08.csv (part 84 of 184)
"6576f299e228493735991880","2023-12-11T11:29:29.042Z","[""Dimethylsulfoxide (DMSO)"",""Dimethylacetamide (DMAC)"",""1-Methyl-2-pyrrolidinone (NMP)"",""1,4-dioxane""]","[""water""]","[]","[]","20","250","[]","[]","[]","[]","[]","[]","[]","[]",,,,,false,"Dead-end",10,25,,"Isopropanol (IPA)","Dye","Rose Bengal (disodium salt)",1017.64,70,"µmol/L",1,"[]",,,,true,false,"Accepted","[""ISA""]","[]","[]","[]","[""Pure solvent treatment"",""Drying""]","6576f295e2284937359917e7","2023-12-11T11:29:25.505Z","2023-10-16T00:00:00.000Z","Compositional Optimization of Polyimide-Based SEPPI Membranes Using a Genetic Algorithm and High-Throughput Techniques","Scientific Report","backOffice","10.1021/cc800135u","65003a2e9af97755a1fa02ed","Pieter Vandezande and Lieven E. M. Gevers and Nele Weyens and Ivo F. J. Vankelecom","https://doi.org/10.1021/cc800135u",0,"ISA/inorganic/dense","combinatorial SEPPI membrane 1","Scientific report",,"[{""postTreatmentChemicalAgentConcentrationUnit"":[""v%""],""_id"":""6576f299e228493735991881"",""postTreatment"":""Pure solvent treatment"",""postTreatmentChemicalAgentSmiles"":""CC(C)O"",""postTreatmentChemicalAgentConcentration"":""100""},{""postTreatmentChemicalAgentConcentrationUnit"":[""v%"",""v%"",""v%""],""_id"":""6576f299e228493735991882"",""postTreatment"":""Drying"",""postTreatmentChemicalAgentSmiles"":""CC1=CC=CC=C1 ; CC(C)CC(=O)C ; C1=CC=C(C=C1)N=NC2=C(C=CC3=CC(=CC(=C32)S(=O)(=O)[O-])S(=O)(=O)[O-])O.[Na+].[Na+]"",""postTreatmentChemicalAgentConcentration"":""40 ;  40 ;  20""}]",,3.26,97.98,"2296",0,,,,,,,"25:42:12:21",,,,,,,,,,,,,,,,,,,,,,,,,,,,,,,,,,,,,,,,,,,,,,,,,,,,,,,,,,,,,,,,,,,,,,"[]",,,,,,,,,,,,
"6576f299e228493735991886","2023-12-11T11:29:29.192Z","[""1-Methyl-2-pyrrolidinone (NMP)"",""Dimethylacetamide (DMAC)"",""Tetrahydrofuran (THF)""]","[""water""]","[]","[]","19","250","[]","[]","[]","[]","[]","[]","[]","[]",,,,,false,"Dead-end",10,25,,"Isopropanol (IPA)","Dye","Rose Bengal (disodium salt)",1017.64,70,"µmol/L",1,"[]",,,,true,false,"Accepted","[""ISA""]","[]","[]","[]","[""Pure solvent treatment"",""Drying""]","6576f295e2284937359917e7","2023-12-11T11:29:25.505Z","2023-10-16T00:00:00.000Z","Compositional Optimization of Polyimide-Based SEPPI Membranes Using a Genetic Algorithm and High-Throughput Techniques","Scientific Report","backOffice","10.1021/cc800135u","65003a2e9af97755a1fa02ed","Pieter Vandezande and Lieven E. M. Gevers and Nele Weyens and Ivo F. J. Vankelecom","https://doi.org/10.1021/cc800135u",0,"ISA/inorganic/dense","combinatorial SEPPI membrane 2","Scientific report",,"[{""postTreatmentChemicalAgentConcentrationUnit"":[""v%""],""_id"":""6576f299e228493735991887"",""postTreatment"":""Pure solvent treatment"",""postTreatmentChemicalAgentSmiles"":""CC(C)O"",""postTreatmentChemicalAgentConcentration"":""100""},{""postTreatmentChemicalAgentConcentrationUnit"":[""v%"",""v%"",""v%""],""_id"":""6576f299e228493735991888"",""postTreatment"":""Drying"",""postTreatmentChemicalAgentSmiles"":""CC1=CC=CC=C1 ; CC(C)CC(=O)C ; C1=CC=C(C=C1)N=NC2=C(C=CC3=CC(=CC(=C32)S(=O)(=O)[O-])S(=O)(=O)[O-])O.[Na+].[Na+]"",""postTreatmentChemicalAgentConcentration"":""40 ;  40 ;  20""}]",,2.87,98.77,"2297",0,,,,,,,"27:36:37",,,,,,,,,,,,,,,,,,,,,,,,,,,,,,,,,,,,,,,,,,,,,,,,,,,,,,,,,,,,,,,,,,,,,,"[]",,,,,,,,,,,,
"6576f299e22849373599188c","2023-12-11T11:29:29.330Z","[""1-Methyl-2-pyrrolidinone (NMP)"",""Dimethylsulfoxide (DMSO)"",""1,4-dioxane"",""Tetrahydrofuran (THF)""]","[""water""]","[]","[]","19","250","[]","[]","[]","[]","[]","[]","[]","[]",,,,,false,"Dead-end",10,25,,"Isopropanol (IPA)","Dye","Rose Bengal (disodium salt)",1017.64,70,"µmol/L",1,"[]",,,,true,false,"Accepted","[""ISA""]","[]","[]","[]","[""Pure solvent treatment"",""Drying""]","6576f295e2284937359917e7","2023-12-11T11:29:25.505Z","2023-10-16T00:00:00.000Z","Compositional Optimization of Polyimide-Based SEPPI Membranes Using a Genetic Algorithm and High-Throughput Techniques","Scientific Report","backOffice","10.1021/cc800135u","65003a2e9af97755a1fa02ed","Pieter Vandezande and Lieven E. M. Gevers and Nele Weyens and Ivo F. J. Vankelecom","https://doi.org/10.1021/cc800135u",0,"ISA/inorganic/dense","combinatorial SEPPI membrane 3","Scientific report",,"[{""postTreatmentChemicalAgentConcentrationUnit"":[""v%""],""_id"":""6576f299e22849373599188d"",""postTreatment"":""Pure solvent treatment"",""postTreatmentChemicalAgentSmiles"":""CC(C)O"",""postTreatmentChemicalAgentConcentration"":""100""},{""postTreatmentChemicalAgentConcentrationUnit"":[""v%"",""v%"",""v%""],""_id"":""6576f299e22849373599188e"",""postTreatment"":""Drying"",""postTreatmentChemicalAgentSmiles"":""CC1=CC=CC=C1 ; CC(C)CC(=O)C ; C1=CC=C(C=C1)N=NC2=C(C=CC3=CC(=CC(=C32)S(=O)(=O)[O-])S(=O)(=O)[O-])O.[Na+].[Na+]"",""postTreatmentChemicalAgentConcentration"":""40 ;  40 ;  20""}]",,2.78,99.23,"2298",0,,,,,,,"59:7:16:18",,,,,,,,,,,,,,,,,,,,,,,,,,,,,,,,,,,,,,,,,,,,,,,,,,,,,,,,,,,,,,,,,,,,,,"[]",,,,,,,,,,,,
"6576f299e228493735991892","2023-12-11T11:29:29.474Z","[""Dimethylacetamide (DMAC)"",""1,4-dioxane"",""Tetrahydrofuran (THF)""]","[""water""]","[]","[]","19","250","[]","[]","[]","[]","[]","[]","[]","[]",,,,,false,"Dead-end",10,25,,"Isopropanol (IPA)","Dye","Rose Bengal (disodium salt)",1017.64,70,"µmol/L",1,"[]",,,,true,false,"Accepted","[""ISA""]","[]","[]","[]","[""Pure solvent treatment"",""Drying""]","6576f295e2284937359917e7","2023-12-11T11:29:25.505Z","2023-10-16T00:00:00.000Z","Compositional Optimization of Polyimide-Based SEPPI Membranes Using a Genetic Algorithm and High-Throughput Techniques","Scientific Report","backOffice","10.1021/cc800135u","65003a2e9af97755a1fa02ed","Pieter Vandezande and Lieven E. M. Gevers and Nele Weyens and Ivo F. J. Vankelecom","https://doi.org/10.1021/cc800135u",0,"ISA/inorganic/dense","combinatorial SEPPI membrane 4","Scientific report",,"[{""postTreatmentChemicalAgentConcentrationUnit"":[""v%""],""_id"":""6576f299e228493735991893"",""postTreatment"":""Pure solvent treatment"",""postTreatmentChemicalAgentSmiles"":""CC(C)O"",""postTreatmentChemicalAgentConcentration"":""100""},{""postTreatmentChemicalAgentConcentrationUnit"":[""v%"",""v%"",""v%""],""_id"":""6576f299e228493735991894"",""postTreatment"":""Drying"",""postTreatmentChemicalAgentSmiles"":""CC1=CC=CC=C1 ; CC(C)CC(=O)C ; C1=CC=C(C=C1)N=NC2=C(C=CC3=CC(=CC(=C32)S(=O)(=O)[O-])S(=O)(=O)[O-])O.[Na+].[Na+]"",""postTreatmentChemicalAgentConcentration"":""40 ;  40 ;  20""}]",,2.4,98.26,"2299",0,,,,,,,"66:16:18",,,,,,,,,,,,,,,,,,,,,,,,,,,,,,,,,,,,,,,,,,,,,,,,,,,,,,,,,,,,,,,,,,,,,,"[]",,,,,,,,,,,,
"6576f299e228493735991898","2023-12-11T11:29:29.621Z","[""1-Methyl-2-pyrrolidinone (NMP)"",""Dimethylacetamide (DMAC)"",""Tetrahydrofuran (THF)""]","[""water""]","[]","[]","20","250","[]","[]","[]","[]","[]","[]","[]","[]",,,,,false,"Dead-end",10,25,,"Isopropanol (IPA)","Dye","Rose Bengal (disodium salt)",1017.64,70,"µmol/L",1,"[]",,,,true,false,"Accepted","[""ISA""]","[]","[]","[]","[""Pure solvent treatment"",""Drying""]","6576f295e2284937359917e7","2023-12-11T11:29:25.505Z","2023-10-16T00:00:00.000Z","Compositional Optimization of Polyimide-Based SEPPI Membranes Using a Genetic Algorithm and High-Throughput Techniques","Scientific Report","backOffice","10.1021/cc800135u","65003a2e9af97755a1fa02ed","Pieter Vandezande and Lieven E. M. Gevers and Nele Weyens and Ivo F. J. Vankelecom","https://doi.org/10.1021/cc800135u",0,"ISA/inorganic/dense","combinatorial SEPPI membrane 5","Scientific report",,"[{""postTreatmentChemicalAgentConcentrationUnit"":[""v%""],""_id"":""6576f299e228493735991899"",""postTreatment"":""Pure solvent treatment"",""postTreatmentChemicalAgentSmiles"":""CC(C)O"",""postTreatmentChemicalAgentConcentration"":""100""},{""postTreatmentChemicalAgentConcentrationUnit"":[""v%"",""v%"",""v%""],""_id"":""6576f299e22849373599189a"",""postTreatment"":""Drying"",""postTreatmentChemicalAgentSmiles"":""CC1=CC=CC=C1 ; CC(C)CC(=O)C ; C1=CC=C(C=C1)N=NC2=C(C=CC3=CC(=CC(=C32)S(=O)(=O)[O-])S(=O)(=O)[O-])O.[Na+].[Na+]"",""postTreatmentChemicalAgentConcentration"":""40 ;  40 ;  20""}]",,2.46,97.81,"2300",0,,,,,,,"59:15:26",,,,,,,,,,,,,,,,,,,,,,,,,,,,,,,,,,,,,,,,,,,,,,,,,,,,,,,,,,,,,,,,,,,,,,"[]",,,,,,,,,,,,
"6576f299e22849373599189e","2023-12-11T11:29:29.755Z","[""1-Methyl-2-pyrrolidinone (NMP)"",""Dimethylsulfoxide (DMSO)"",""1,4-dioxane"",""Tetrahydrofuran (THF)""]","[""water""]","[]","[]","19","250","[]","[]","[]","[]","[]","[]","[]","[]",,,,,false,"Dead-end",10,25,,"Isopropanol (IPA)","Dye","Rose Bengal (disodium salt)",1017.64,70,"µmol/L",1,"[]",,,,true,false,"Accepted","[""ISA""]","[]","[]","[]","[""Pure solvent treatment"",""Drying""]","6576f295e2284937359917e7","2023-12-11T11:29:25.505Z","2023-10-16T00:00:00.000Z","Compositional Optimization of Polyimide-Based SEPPI Membranes Using a Genetic Algorithm and High-Throughput Techniques","Scientific Report","backOffice","10.1021/cc800135u","65003a2e9af97755a1fa02ed","Pieter Vandezande and Lieven E. M. Gevers and Nele Weyens and Ivo F. J. Vankelecom","https://doi.org/10.1021/cc800135u",0,"ISA/inorganic/dense","combinatorial SEPPI membrane 6","Scientific report",,"[{""postTreatmentChemicalAgentConcentrationUnit"":[""v%""],""_id"":""6576f299e22849373599189f"",""postTreatment"":""Pure solvent treatment"",""postTreatmentChemicalAgentSmiles"":""CC(C)O"",""postTreatmentChemicalAgentConcentration"":""100""},{""postTreatmentChemicalAgentConcentrationUnit"":[""v%"",""v%"",""v%""],""_id"":""6576f299e2284937359918a0"",""postTreatment"":""Drying"",""postTreatmentChemicalAgentSmiles"":""CC1=CC=CC=C1 ; CC(C)CC(=O)C ; C1=CC=C(C=C1)N=NC2=C(C=CC3=CC(=CC(=C32)S(=O)(=O)[O-])S(=O)(=O)[O-])O.[Na+].[Na+]"",""postTreatmentChemicalAgentConcentration"":""40 ;  40 ;  20""}]",,2.38,98.19,"2301",0,,,,,,,"59:7:16:18",,,,,,,,,,,,,,,,,,,,,,,,,,,,,,,,,,,,,,,,,,,,,,,,,,,,,,,,,,,,,,,,,,,,,,"[]",,,,,,,,,,,,
"6576f299e2284937359918a4","2023-12-11T11:29:29.896Z","[""1-Methyl-2-pyrrolidinone (NMP)"",""Dimethylacetamide (DMAC)"",""Tetrahydrofuran (THF)""]","[""water""]","[]","[]","19","250","[]","[]","[]","[]","[]","[]","[]","[]",,,,,false,"Dead-end",10,25,,"Isopropanol (IPA)","Dye","Rose Bengal (disodium salt)",1017.64,70,"µmol/L",1,"[]",,,,true,false,"Accepted","[""ISA""]","[]","[]","[]","[""Pure solvent treatment"",""Drying""]","6576f295e2284937359917e7","2023-12-11T11:29:25.505Z","2023-10-16T00:00:00.000Z","Compositional Optimization of Polyimide-Based SEPPI Membranes Using a Genetic Algorithm and High-Throughput Techniques","Scientific Report","backOffice","10.1021/cc800135u","65003a2e9af97755a1fa02ed","Pieter Vandezande and Lieven E. M. Gevers and Nele Weyens and Ivo F. J. Vankelecom","https://doi.org/10.1021/cc800135u",0,"ISA/inorganic/dense","combinatorial SEPPI membrane 7","Scientific report",,"[{""postTreatmentChemicalAgentConcentrationUnit"":[""v%""],""_id"":""6576f299e2284937359918a5"",""postTreatment"":""Pure solvent treatment"",""postTreatmentChemicalAgentSmiles"":""CC(C)O"",""postTreatmentChemicalAgentConcentration"":""100""},{""postTreatmentChemicalAgentConcentrationUnit"":[""v%"",""v%"",""v%""],""_id"":""6576f299e2284937359918a6"",""postTreatment"":""Drying"",""postTreatmentChemicalAgentSmiles"":""CC1=CC=CC=C1 ; CC(C)CC(=O)C ; C1=CC=C(C=C1)N=NC2=C(C=CC3=CC(=CC(=C32)S(=O)(=O)[O-])S(=O)(=O)[O-])O.[Na+].[Na+]"",""postTreatmentChemicalAgentConcentration"":""40 ;  40 ;  20""}]",,2.53,97.23,"2302",0,,,,,,,"33:42:25",,,,,,,,,,,,,,,,,,,,,,,,,,,,,,,,,,,,,,,,,,,,,,,,,,,,,,,,,,,,,,,,,,,,,,"[]",,,,,,,,,,,,
"6576f29ae2284937359918aa","2023-12-11T11:29:30.036Z","[""Dimethylacetamide (DMAC)"",""1,4-dioxane"",""Tetrahydrofuran (THF)""]","[""water""]","[]","[]","19","250","[]","[]","[]","[]","[]","[]","[]","[]",,,,,false,"Dead-end",10,25,,"Isopropanol (IPA)","Dye","Rose Bengal (disodium salt)",1017.64,70,"µmol/L",1,"[]",,,,true,false,"Accepted","[""ISA""]","[]","[]","[]","[""Pure solvent treatment"",""Drying""]","6576f295e2284937359917e7","2023-12-11T11:29:25.505Z","2023-10-16T00:00:00.000Z","Compositional Optimization of Polyimide-Based SEPPI Membranes Using a Genetic Algorithm and High-Throughput Techniques","Scientific Report","backOffice","10.1021/cc800135u","65003a2e9af97755a1fa02ed","Pieter Vandezande and Lieven E. M. Gevers and Nele Weyens and Ivo F. J. Vankelecom","https://doi.org/10.1021/cc800135u",0,"ISA/inorganic/dense","combinatorial SEPPI membrane 8","Scientific report",,"[{""postTreatmentChemicalAgentConcentrationUnit"":[""v%""],""_id"":""6576f29ae2284937359918ab"",""postTreatment"":""Pure solvent treatment"",""postTreatmentChemicalAgentSmiles"":""CC(C)O"",""postTreatmentChemicalAgentConcentration"":""100""},{""postTreatmentChemicalAgentConcentrationUnit"":[""v%"",""v%"",""v%""],""_id"":""6576f29ae2284937359918ac"",""postTreatment"":""Drying"",""postTreatmentChemicalAgentSmiles"":""CC1=CC=CC=C1 ; CC(C)CC(=O)C ; C1=CC=C(C=C1)N=NC2=C(C=CC3=CC(=CC(=C32)S(=O)(=O)[O-])S(=O)(=O)[O-])O.[Na+].[Na+]"",""postTreatmentChemicalAgentConcentration"":""40 ;  40 ;  20""}]",,2.33,97.72,"2303",0,,,,,,,"66:16:18",,,,,,,,,,,,,,,,,,,,,,,,,,,,,,,,,,,,,,,,,,,,,,,,,,,,,,,,,,,,,,,,,,,,,,"[]",,,,,,,,,,,,
"6576f29ae2284937359918b0","2023-12-11T11:29:30.191Z","[""1-Methyl-2-pyrrolidinone (NMP)"",""Dimethylacetamide (DMAC)"",""Tetrahydrofuran (THF)""]","[""water""]","[]","[]","19","250","[]","[]","[]","[]","[]","[]","[]","[]",,,,,false,"Dead-end",10,25,,"Isopropanol (IPA)","Dye","Rose Bengal (disodium salt)",1017.64,70,"µmol/L",1,"[]",,,,true,false,"Accepted","[""ISA""]","[]","[]","[]","[""Pure solvent treatment"",""Drying""]","6576f295e2284937359917e7","2023-12-11T11:29:25.505Z","2023-10-16T00:00:00.000Z","Compositional Optimization of Polyimide-Based SEPPI Membranes Using a Genetic Algorithm and High-Throughput Techniques","Scientific Report","backOffice","10.1021/cc800135u","65003a2e9af97755a1fa02ed","Pieter Vandezande and Lieven E. M. Gevers and Nele Weyens and Ivo F. J. Vankelecom","https://doi.org/10.1021/cc800135u",0,"ISA/inorganic/dense","combinatorial SEPPI membrane 9","Scientific report",,"[{""postTreatmentChemicalAgentConcentrationUnit"":[""v%""],""_id"":""6576f29ae2284937359918b1"",""postTreatment"":""Pure solvent treatment"",""postTreatmentChemicalAgentSmiles"":""CC(C)O"",""postTreatmentChemicalAgentConcentration"":""100""},{""postTreatmentChemicalAgentConcentrationUnit"":[""v%"",""v%"",""v%""],""_id"":""6576f29ae2284937359918b2"",""postTreatment"":""Drying"",""postTreatmentChemicalAgentSmiles"":""CC1=CC=CC=C1 ; CC(C)CC(=O)C ; C1=CC=C(C=C1)N=NC2=C(C=CC3=CC(=CC(=C32)S(=O)(=O)[O-])S(=O)(=O)[O-])O.[Na+].[Na+]"",""postTreatmentChemicalAgentConcentration"":""40 ;  40 ;  20""}]",,2.18,98.17,"2304",0,,,,,,,"40:27:33",,,,,,,,,,,,,,,,,,,,,,,,,,,,,,,,,,,,,,,,,,,,,,,,,,,,,,,,,,,,,,,,,,,,,,"[]",,,,,,,,,,,,
"6576f29ae2284937359918b6","2023-12-11T11:29:30.338Z","[""1-Methyl-2-pyrrolidinone (NMP)"",""Dimethylsulfoxide (DMSO)"",""1,4-dioxane""]","[""water""]","[]","[]","18","250","[]","[]","[]","[]","[]","[]","[]","[]",,,,,false,"Dead-end",10,25,,"Isopropanol (IPA)","Dye","Rose Bengal (disodium salt)",1017.64,70,"µmol/L",1,"[]",,,,true,false,"Accepted","[""ISA""]","[]","[]","[]","[""Pure solvent treatment"",""Drying""]","6576f295e2284937359917e7","2023-12-11T11:29:25.505Z","2023-10-16T00:00:00.000Z","Compositional Optimization of Polyimide-Based SEPPI Membranes Using a Genetic Algorithm and High-Throughput Techniques","Scientific Report","backOffice","10.1021/cc800135u","65003a2e9af97755a1fa02ed","Pieter Vandezande and Lieven E. M. Gevers and Nele Weyens and Ivo F. J. Vankelecom","https://doi.org/10.1021/cc800135u",0,"ISA/inorganic/dense","combinatorial SEPPI membrane 10","Scientific report",,"[{""postTreatmentChemicalAgentConcentrationUnit"":[""v%""],""_id"":""6576f29ae2284937359918b7"",""postTreatment"":""Pure solvent treatment"",""postTreatmentChemicalAgentSmiles"":""CC(C)O"",""postTreatmentChemicalAgentConcentration"":""100""},{""postTreatmentChemicalAgentConcentrationUnit"":[""v%"",""v%"",""v%""],""_id"":""6576f29ae2284937359918b8"",""postTreatment"":""Drying"",""postTreatmentChemicalAgentSmiles"":""CC1=CC=CC=C1 ; CC(C)CC(=O)C ; C1=CC=C(C=C1)N=NC2=C(C=CC3=CC(=CC(=C32)S(=O)(=O)[O-])S(=O)(=O)[O-])O.[Na+].[Na+]"",""postTreatmentChemicalAgentConcentration"":""40 ;  40 ;  20""}]",,3.79,95.09,"2305",0,,,,,,,"48:9:43",,,,,,,,,,,,,,,,,,,,,,,,,,,,,,,,,,,,,,,,,,,,,,,,,,,,,,,,,,,,,,,,,,,,,,"[]",,,,,,,,,,,,
"6576f29ae2284937359918bc","2023-12-11T11:29:30.515Z","[""1-Methyl-2-pyrrolidinone (NMP)"",""Dimethylacetamide (DMAC)"",""Tetrahydrofuran (THF)""]","[""water""]","[]","[]","18","250","[]","[]","[]","[]","[]","[]","[]","[]",,,,,false,"Dead-end",10,25,,"Isopropanol (IPA)","Dye","Rose Bengal (disodium salt)",1017.64,70,"µmol/L",1,"[]",,,,true,false,"Accepted","[""ISA""]","[""Polyimide(Matrimid® 5218)""]","[]","[]","[""Pure solvent treatment"",""Drying""]","6576f295e2284937359917e7","2023-12-11T11:29:25.505Z","2023-10-16T00:00:00.000Z","Compositional Optimization of Polyimide-Based SEPPI Membranes Using a Genetic Algorithm and High-Throughput Techniques","Scientific Report","backOffice","10.1021/cc800135u","65003a2e9af97755a1fa02ed","Pieter Vandezande and Lieven E. M. Gevers and Nele Weyens and Ivo F. J. Vankelecom","https://doi.org/10.1021/cc800135u",0,"ISA/inorganic/dense","systematic screening 1","Scientific report",,"[{""postTreatmentChemicalAgentConcentrationUnit"":[""v%""],""_id"":""6576f29ae2284937359918bd"",""postTreatment"":""Pure solvent treatment"",""postTreatmentChemicalAgentSmiles"":""CC(C)O"",""postTreatmentChemicalAgentConcentration"":""100""},{""postTreatmentChemicalAgentConcentrationUnit"":[""v%"",""v%"",""v%""],""_id"":""6576f29ae2284937359918be"",""postTreatment"":""Drying"",""postTreatmentChemicalAgentSmiles"":""CC1=CC=CC=C1 ; CC(C)CC(=O)C ; C1=CC=C(C=C1)N=NC2=C(C=CC3=CC(=CC(=C32)S(=O)(=O)[O-])S(=O)(=O)[O-])O.[Na+].[Na+]"",""postTreatmentChemicalAgentConcentration"":""40 ;  40 ;  20""}]",,2.86,96.65,"2306",0,,,,,,,"52:22:26",,,,,,,,,,,,,,,,,,,,,,,,,,,,,,,,,,,,,,,,,,,,,,,,,,,,,,,,,,,,,,,,,,,,,,"[]",,,,,,,,,,,,
"6576f29ae2284937359918c2","2023-12-11T11:29:30.657Z","[""1-Methyl-2-pyrrolidinone (NMP)"",""Dimethylacetamide (DMAC)"",""Tetrahydrofuran (THF)""]","[""water""]","[]","[]","18","250","[]","[]","[]","[]","[]","[]","[]","[]",,,,,false,"Dead-end",10,25,,"Isopropanol (IPA)","Dye","Rose Bengal (disodium salt)",1017.64,70,"µmol/L",1,"[]",,,,true,false,"Accepted","[""ISA""]","[""Polyimide(Matrimid® 5218)""]","[]","[]","[""Pure solvent treatment"",""Drying""]","6576f295e2284937359917e7","2023-12-11T11:29:25.505Z","2023-10-16T00:00:00.000Z","Compositional Optimization of Polyimide-Based SEPPI Membranes Using a Genetic Algorithm and High-Throughput Techniques","Scientific Report","backOffice","10.1021/cc800135u","65003a2e9af97755a1fa02ed","Pieter Vandezande and Lieven E. M. Gevers and Nele Weyens and Ivo F. J. Vankelecom","https://doi.org/10.1021/cc800135u",0,"ISA/inorganic/dense","systematic screening 2","Scientific report",,"[{""postTreatmentChemicalAgentConcentrationUnit"":[""v%""],""_id"":""6576f29ae2284937359918c3"",""postTreatment"":""Pure solvent treatment"",""postTreatmentChemicalAgentSmiles"":""CC(C)O"",""postTreatmentChemicalAgentConcentration"":""100""},{""postTreatmentChemicalAgentConcentrationUnit"":[""v%"",""v%"",""v%""],""_id"":""6576f29ae2284937359918c4"",""postTreatment"":""Drying"",""postTreatmentChemicalAgentSmiles"":""CC1=CC=CC=C1 ; CC(C)CC(=O)C ; C1=CC=C(C=C1)N=NC2=C(C=CC3=CC(=CC(=C32)S(=O)(=O)[O-])S(=O)(=O)[O-])O.[Na+].[Na+]"",""postTreatmentChemicalAgentConcentration"":""40 ;  40 ;  20""}]",,2.9,95.94,"2307",0,,,,,,,"59:22:19",,,,,,,,,,,,,,,,,,,,,,,,,,,,,,,,,,,,,,,,,,,,,,,,,,,,,,,,,,,,,,,,,,,,,,"[]",,,,,,,,,,,,
"6576f29ae2284937359918c8","2023-12-11T11:29:30.770Z","[""1-Methyl-2-pyrrolidinone (NMP)"",""Dimethylacetamide (DMAC)"",""Tetrahydrofuran (THF)""]","[""water""]","[]","[]","18","250","[]","[]","[]","[]","[]","[]","[]","[]",,,,,false,"Dead-end",10,25,,"Isopropanol (IPA)","Dye","Rose Bengal (disodium salt)",1017.64,70,"µmol/L",1,"[]",,,,true,false,"Accepted","[""ISA""]","[""Polyimide(Matrimid® 5218)""]","[]","[]","[""Pure solvent treatment"",""Drying""]","6576f295e2284937359917e7","2023-12-11T11:29:25.505Z","2023-10-16T00:00:00.000Z","Compositional Optimization of Polyimide-Based SEPPI Membranes Using a Genetic Algorithm and High-Throughput Techniques","Scientific Report","backOffice","10.1021/cc800135u","65003a2e9af97755a1fa02ed","Pieter Vandezande and Lieven E. M. Gevers and Nele Weyens and Ivo F. J. Vankelecom","https://doi.org/10.1021/cc800135u",0,"ISA/inorganic/dense","systematic screening 3","Scientific report",,"[{""postTreatmentChemicalAgentConcentrationUnit"":[""v%""],""_id"":""6576f29ae2284937359918c9"",""postTreatment"":""Pure solvent treatment"",""postTreatmentChemicalAgentSmiles"":""CC(C)O"",""postTreatmentChemicalAgentConcentration"":""100""},{""postTreatmentChemicalAgentConcentrationUnit"":[""v%"",""v%"",""v%""],""_id"":""6576f29ae2284937359918ca"",""postTreatment"":""Drying"",""postTreatmentChemicalAgentSmiles"":""CC1=CC=CC=C1 ; CC(C)CC(=O)C ; C1=CC=C(C=C1)N=NC2=C(C=CC3=CC(=CC(=C32)S(=O)(=O)[O-])S(=O)(=O)[O-])O.[Na+].[Na+]"",""postTreatmentChemicalAgentConcentration"":""40 ;  40 ;  20""}]",,2.07,98.93,"2308",0,,,,,,,"44:12:44",,,,,,,,,,,,,,,,,,,,,,,,,,,,,,,,,,,,,,,,,,,,,,,,,,,,,,,,,,,,,,,,,,,,,,"[]",,,,,,,,,,,,
"6576f29be2284937359918ce","2023-12-11T11:29:31.281Z","[""Tetrahydrofuran (THF)"",""1-Methyl-2-pyrrolidinone (NMP)""]","[""water""]","[]","[]","20",,"[]","[]","[]","[]","[]","[]","[]","[]",,,,,false,"Dead-end",4,25,12.56,"Isopropanol (IPA)","Dye","Rose Bengal (disodium salt)",1017.64,17.5,"µmol/L",1,"[""SEM"",""TEM""]",,,,true,false,"Accepted","[""ISA""]","[""Other""]","[]","[]","[""Surface treatment""]","6576f29be2284937359918cc","2023-12-11T11:29:31.163Z","2023-11-18T00:00:00.000Z","Silver nanoparticles as localized “nano-heaters” under LED light irradiation to improve membrane performance","Scientific Report","backOffice","10.1039/c3ta14406b","65003a2e9af97755a1fa02ed","Yanbo Li and Thierry Verbiest and Rik Strobbe and Ivo F. J. Vankelecom","https://doi.org/10.1039/c3ta14406b",0,"ISA/inorganic/dense","PI-4%Ag-PRE-PVP","Scientific report",,"[{""postTreatmentChemicalAgentConcentrationUnit"":[],""_id"":""6576f29be2284937359918cf"",""postTreatment"":""Surface treatment"",""postTreatmentChemicalAgentSmiles"":""[BH4-].[Na+]"",""postTreatmentChemicalAgentConcentration"":""""}]",,0.811,82.11,"2309",0,"[N+](=O)([O-])[O-].[Ag+]","1.17",,,,,"75:25",,,,,,,,"Matrimid 9725 (PI)",,,,,,,,,,,,,,,,,,,,,,,,,,,,,,,,,,,,,,,,,,,,,,,,,,,,,,,,,,,,,,"[]",,,,,,,,,,,,
"6576f29be2284937359918d2","2023-12-11T11:29:31.417Z","[""Tetrahydrofuran (THF)"",""1-Methyl-2-pyrrolidinone (NMP)""]","[""water""]","[]","[]","20",,"[]","[]","[]","[]","[]","[]","[]","[]",,,,,false,"Dead-end",4,25,12.56,"Isopropanol (IPA)","Dye","Rose Bengal (disodium salt)",1017.64,17.5,"µmol/L",1,"[""SEM"",""TEM""]",,,,true,false,"Accepted","[""ISA""]","[""Other""]","[]","[]","[""Surface treatment""]","6576f29be2284937359918cc","2023-12-11T11:29:31.163Z","2023-11-18T00:00:00.000Z","Silver nanoparticles as localized “nano-heaters” under LED light irradiation to improve membrane performance","Scientific Report","backOffice","10.1039/c3ta14406b","65003a2e9af97755a1fa02ed","Yanbo Li and Thierry Verbiest and Rik Strobbe and Ivo F. J. Vankelecom","https://doi.org/10.1039/c3ta14406b",0,"ISA/inorganic/dense","PI-4%Ag-PRE-PVP radiation","Scientific report",,"[{""postTreatmentChemicalAgentConcentrationUnit"":[],""_id"":""6576f29be2284937359918d3"",""postTreatment"":""Surface treatment"",""postTreatmentChemicalAgentSmiles"":""[BH4-].[Na+]"",""postTreatmentChemicalAgentConcentration"":""""}]",,1.11,76.39,"2310",0,"[N+](=O)([O-])[O-].[Ag+]","1.17",,,,,"75:25",,,,,,,,"Matrimid 9725 (PI)",,,,,,,,,,,,,,,,,,,,,,,,,,,,,,,,,,,,,,,,,,,,,,,,,,,,,,,,,,,,,,"[]",,,,,,,,,,,,
"6576f29be2284937359918d6","2023-12-11T11:29:31.551Z","[""Tetrahydrofuran (THF)"",""1-Methyl-2-pyrrolidinone (NMP)""]","[""water""]","[]","[]","20",,"[]","[]","[]","[]","[]","[]","[]","[]",,,,,false,"Dead-end",4,25,12.56,"Isopropanol (IPA)","Dye","Rose Bengal (disodium salt)",1017.64,17.5,"µmol/L",1,"[""SEM"",""TEM""]",,,,true,false,"Accepted","[""ISA""]","[""Other""]","[]","[]","[""Surface treatment""]","6576f29be2284937359918cc","2023-12-11T11:29:31.163Z","2023-11-18T00:00:00.000Z","Silver nanoparticles as localized “nano-heaters” under LED light irradiation to improve membrane performance","Scientific Report","backOffice","10.1039/c3ta14406b","65003a2e9af97755a1fa02ed","Yanbo Li and Thierry Verbiest and Rik Strobbe and Ivo F. J. Vankelecom","https://doi.org/10.1039/c3ta14406b",0,"ISA/inorganic/dense","PI-2%Ag-PRE-PVP","Scientific report",,"[{""postTreatmentChemicalAgentConcentrationUnit"":[],""_id"":""6576f29be2284937359918d7"",""postTreatment"":""Surface treatment"",""postTreatmentChemicalAgentSmiles"":""[BH4-].[Na+]"",""postTreatmentChemicalAgentConcentration"":""""}]",,6.77,64.81,"2311",0,"[N+](=O)([O-])[O-].[Ag+]","0.60",,,,,"75:25",,,,,,,,"Matrimid 9725 (PI)",,,,,,,,,,,,,,,,,,,,,,,,,,,,,,,,,,,,,,,,,,,,,,,,,,,,,,,,,,,,,,"[]",,,,,,,,,,,,
"6576f29be2284937359918da","2023-12-11T11:29:31.689Z","[""Tetrahydrofuran (THF)"",""1-Methyl-2-pyrrolidinone (NMP)""]","[""water""]","[]","[]","20",,"[]","[]","[]","[]","[]","[]","[]","[]",,,,,false,"Dead-end",4,25,12.56,"Isopropanol (IPA)","Dye","Rose Bengal (disodium salt)",1017.64,17.5,"µmol/L",1,"[""SEM"",""TEM""]",,,,true,false,"Accepted","[""ISA""]","[""Other""]","[]","[]","[""Surface treatment""]","6576f29be2284937359918cc","2023-12-11T11:29:31.163Z","2023-11-18T00:00:00.000Z","Silver nanoparticles as localized “nano-heaters” under LED light irradiation to improve membrane performance","Scientific Report","backOffice","10.1039/c3ta14406b","65003a2e9af97755a1fa02ed","Yanbo Li and Thierry Verbiest and Rik Strobbe and Ivo F. J. Vankelecom","https://doi.org/10.1039/c3ta14406b",0,"ISA/inorganic/dense","PI-2%Ag-PRE-PVP radiation","Scientific report",,"[{""postTreatmentChemicalAgentConcentrationUnit"":[],""_id"":""6576f29be2284937359918db"",""postTreatment"":""Surface treatment"",""postTreatmentChemicalAgentSmiles"":""[BH4-].[Na+]"",""postTreatmentChemicalAgentConcentration"":""""}]",,9.12,86.77,"2312",0,"[N+](=O)([O-])[O-].[Ag+]","0.60",,,,,"75:25",,,,,,,,"Matrimid 9725 (PI)",,,,,,,,,,,,,,,,,,,,,,,,,,,,,,,,,,,,,,,,,,,,,,,,,,,,,,,,,,,,,,"[]",,,,,,,,,,,,
"6576f29be2284937359918de","2023-12-11T11:29:31.824Z","[""Dimethylformamide (DMF)"",""Acetone""]","[""water""]","[]","[]","25",,"[]","[]","[]","[]","[]","[]","[]","[]",,,,,false,"Dead-end",4,25,12.56,"Isopropanol (IPA)","Dye","Rose Bengal (disodium salt)",1017.64,17.5,"µmol/L",1,"[""SEM"",""TEM""]",,,,true,false,"Accepted","[""ISA""]","[""Cellulose acetate""]","[]","[]","[""Surface treatment""]","6576f29be2284937359918cc","2023-12-11T11:29:31.163Z","2023-11-18T00:00:00.000Z","Silver nanoparticles as localized “nano-heaters” under LED light irradiation to improve membrane performance","Scientific Report","backOffice","10.1039/c3ta14406b","65003a2e9af97755a1fa02ed","Yanbo Li and Thierry Verbiest and Rik Strobbe and Ivo F. J. Vankelecom","https://doi.org/10.1039/c3ta14406b",0,"ISA/inorganic/dense","CA-2%Ag-PRE-DMF","Scientific report",,"[{""postTreatmentChemicalAgentConcentrationUnit"":[],""_id"":""6576f29be2284937359918df"",""postTreatment"":""Surface treatment"",""postTreatmentChemicalAgentSmiles"":""[BH4-].[Na+]"",""postTreatmentChemicalAgentConcentration"":""""}]",,3.34,89.92,"2313",0,"[N+](=O)([O-])[O-].[Ag+]","0.77",,,,,"50:50",,,,,,,,,,,,,,,,,,,,,,,,,,,,,,,,,,,,,,,,,,,,,,,,,,,,,,,,,,,,,,,,,,,,,,"[]",,,,,,,,,,,,
"6576f29be2284937359918e2","2023-12-11T11:29:32.001Z","[""Dimethylformamide (DMF)"",""Acetone""]","[""water""]","[]","[]","25",,"[]","[]","[]","[]","[]","[]","[]","[]",,,,,false,"Dead-end",4,25,12.56,"Isopropanol (IPA)","Dye","Rose Bengal (disodium salt)",1017.64,17.5,"µmol/L",1,"[""SEM"",""TEM""]",,,,true,false,"Accepted","[""ISA""]","[""Cellulose acetate""]","[]","[]","[""Surface treatment""]","6576f29be2284937359918cc","2023-12-11T11:29:31.163Z","2023-11-18T00:00:00.000Z","Silver nanoparticles as localized “nano-heaters” under LED light irradiation to improve membrane performance","Scientific Report","backOffice","10.1039/c3ta14406b","65003a2e9af97755a1fa02ed","Yanbo Li and Thierry Verbiest and Rik Strobbe and Ivo F. J. Vankelecom","https://doi.org/10.1039/c3ta14406b",0,"ISA/inorganic/dense","CA-2%Ag-PRE-DMF radiation","Scientific report",,"[{""postTreatmentChemicalAgentConcentrationUnit"":[],""_id"":""6576f29be2284937359918e3"",""postTreatment"":""Surface treatment"",""postTreatmentChemicalAgentSmiles"":""[BH4-].[Na+]"",""postTreatmentChemicalAgentConcentration"":""""}]",,4.367,77.14,"2314",0,"[N+](=O)([O-])[O-].[Ag+]","0.77",,,,,"50:50",,,,,,,,,,,,,,,,,,,,,,,,,,,,,,,,,,,,,,,,,,,,,,,,,,,,,,,,,,,,,,,,,,,,,,"[]",,,,,,,,,,,,
"6576f29ce2284937359918e7","2023-12-11T11:29:32.537Z","[""Dimethylacetamide (DMAC)"",""1,4-dioxane""]","[""water""]","[]","[]","22","250","[]","[]","[]","[]","[]","[]","[]","[]",,,,,false,"Dead-end",5,25,,"Isopropanol (IPA)","Dye","Bromothymol Blue (sodium salt)",646.36,35,"µmol/L",1,"[]",,,,true,false,"Accepted","[""ISA""]","[""Polyimide(Lenzig® P84)""]","[]","[]","[""Thermal treatment""]","6576f29ce2284937359918e5","2023-12-11T11:29:32.393Z","2023-10-22T00:00:00.000Z","Improving fluxes of polyimide membranes containing gold nanoparticles by photothermal heating","Scientific Report","backOffice","10.1016/j.memsci.2011.02.010","65003a2e9af97755a1fa02ed","Katrien Vanherck and Ivo Vankelecom and Thierry Verbiest","https://doi.org/10.1016/j.memsci.2011.02.010",0,"ISA/inorganic/dense","NF1-with laser","Scientific report",,"[{""postTreatmentChemicalAgentConcentrationUnit"":[],""_id"":""6576f29ce2284937359918e8"",""postTreatment"":""Thermal treatment"",""postTreatmentChemicalAgentSmiles"":""N/A"",""postTreatmentChemicalAgentConcentration"":""""}]",,0.928030303030303,56.578947368421,"2315",0,"Au","0.44",,,,,"57:43",,,,,,,,,,,,,,,,,,,,,,,,,,,,,,,,,,,,,,,,,,,,,,,,,,,,,,,,,,,,,,,,,,,,,,"[]",,,,,,,,,,,,
"6576f29ce2284937359918eb","2023-12-11T11:29:32.667Z","[""Dimethylacetamide (DMAC)"",""1,4-dioxane""]","[""water""]","[]","[]","22","250","[]","[]","[]","[]","[]","[]","[]","[]",,,,,false,"Dead-end",5,25,,"Isopropanol (IPA)","Dye","Bromothymol Blue (sodium salt)",646.36,35,"µmol/L",1,"[]",,,,true,false,"Accepted","[""ISA""]","[""Polyimide(Lenzig® P84)""]","[]","[]","[""Thermal treatment""]","6576f29ce2284937359918e5","2023-12-11T11:29:32.393Z","2023-10-22T00:00:00.000Z","Improving fluxes of polyimide membranes containing gold nanoparticles by photothermal heating","Scientific Report","backOffice","10.1016/j.memsci.2011.02.010","65003a2e9af97755a1fa02ed","Katrien Vanherck and Ivo Vankelecom and Thierry Verbiest","https://doi.org/10.1016/j.memsci.2011.02.010",0,"ISA/inorganic/dense","NF1-without laser","Scientific report",,"[{""postTreatmentChemicalAgentConcentrationUnit"":[],""_id"":""6576f29ce2284937359918ec"",""postTreatment"":""Thermal treatment"",""postTreatmentChemicalAgentSmiles"":""N/A"",""postTreatmentChemicalAgentConcentration"":""""}]",,0.609848484848484,50.2631578947368,"2316",0,"Au","0.44",,,,,"57:43",,,,,,,,,,,,,,,,,,,,,,,,,,,,,,,,,,,,,,,,,,,,,,,,,,,,,,,,,,,,,,,,,,,,,,"[]",,,,,,,,,,,,
"6576f29ce2284937359918ef","2023-12-11T11:29:32.809Z","[""Dimethylacetamide (DMAC)"",""1,4-dioxane""]","[""water""]","[]","[]","22","250","[]","[]","[]","[]","[]","[]","[]","[]",,,,,false,"Dead-end",5,25,,"Isopropanol (IPA)","Dye","Rose Bengal lactone",973.67,17,"µmol/L",1,"[]",,,,true,false,"Accepted","[""ISA""]","[""Polyimide(Lenzig® P84)""]","[]","[]","[""Thermal treatment""]","6576f29ce2284937359918e5","2023-12-11T11:29:32.393Z","2023-10-22T00:00:00.000Z","Improving fluxes of polyimide membranes containing gold nanoparticles by photothermal heating","Scientific Report","backOffice","10.1016/j.memsci.2011.02.010","65003a2e9af97755a1fa02ed","Katrien Vanherck and Ivo Vankelecom and Thierry Verbiest","https://doi.org/10.1016/j.memsci.2011.02.010",0,"ISA/inorganic/dense","NF1-with laser","Scientific report",,"[{""postTreatmentChemicalAgentConcentrationUnit"":[],""_id"":""6576f29ce2284937359918f0"",""postTreatment"":""Thermal treatment"",""postTreatmentChemicalAgentSmiles"":""N/A"",""postTreatmentChemicalAgentConcentration"":""""}]",,0.821969696969695,94.4736842105263,"2317",0,"Au","0.44",,,,,"57:43",,,,,,,,,,,,,,,,,,,,,,,,,,,,,,,,,,,,,,,,,,,,,,,,,,,,,,,,,,,,,,,,,,,,,,"[]",,,,,,,,,,,,
"6576f29ce2284937359918f3","2023-12-11T11:29:32.953Z","[""Dimethylacetamide (DMAC)"",""1,4-dioxane""]","[""water""]","[]","[]","22","250","[]","[]","[]","[]","[]","[]","[]","[]",,,,,false,"Dead-end",5,25,,"Isopropanol (IPA)","Dye","Rose Bengal lactone",973.67,17,"µmol/L",1,"[]",,,,true,false,"Accepted","[""ISA""]","[""Polyimide(Lenzig® P84)""]","[]","[]","[""Thermal treatment""]","6576f29ce2284937359918e5","2023-12-11T11:29:32.393Z","2023-10-22T00:00:00.000Z","Improving fluxes of polyimide membranes containing gold nanoparticles by photothermal heating","Scientific Report","backOffice","10.1016/j.memsci.2011.02.010","65003a2e9af97755a1fa02ed","Katrien Vanherck and Ivo Vankelecom and Thierry Verbiest","https://doi.org/10.1016/j.memsci.2011.02.010",0,"ISA/inorganic/dense","NF1-without laser","Scientific report",,"[{""postTreatmentChemicalAgentConcentrationUnit"":[],""_id"":""6576f29ce2284937359918f4"",""postTreatment"":""Thermal treatment"",""postTreatmentChemicalAgentSmiles"":""N/A"",""postTreatmentChemicalAgentConcentration"":""""}]",,0.596590909090908,94.2105263157894,"2318",0,"Au","0.44",,,,,"57:43",,,,,,,,,,,,,,,,,,,,,,,,,,,,,,,,,,,,,,,,,,,,,,,,,,,,,,,,,,,,,,,,,,,,,,"[]",,,,,,,,,,,,
"6576f29de2284937359918f7","2023-12-11T11:29:33.104Z","[""Dimethylacetamide (DMAC)"",""1,4-dioxane""]","[""water""]","[]","[]","22","250","[]","[]","[]","[]","[]","[]","[]","[]",,,,,false,"Dead-end",5,25,,"Ethanol","Dye","Bromothymol Blue (sodium salt)",646.36,35,"µmol/L",1,"[]",,,,true,false,"Accepted","[""ISA""]","[""Polyimide(Lenzig® P84)""]","[]","[]","[""Thermal treatment""]","6576f29ce2284937359918e5","2023-12-11T11:29:32.393Z","2023-10-22T00:00:00.000Z","Improving fluxes of polyimide membranes containing gold nanoparticles by photothermal heating","Scientific Report","backOffice","10.1016/j.memsci.2011.02.010","65003a2e9af97755a1fa02ed","Katrien Vanherck and Ivo Vankelecom and Thierry Verbiest","https://doi.org/10.1016/j.memsci.2011.02.010",0,"ISA/inorganic/dense","NF1-with laser","Scientific report",,"[{""postTreatmentChemicalAgentConcentrationUnit"":[],""_id"":""6576f29de2284937359918f8"",""postTreatment"":""Thermal treatment"",""postTreatmentChemicalAgentSmiles"":""N/A"",""postTreatmentChemicalAgentConcentration"":""""}]",,2.87689393939393,52.8947368421052,"2319",0,"Au","0.44",,,,,"57:43",,,,,,,,,,,,,,,,,,,,,,,,,,,,,,,,,,,,,,,,,,,,,,,,,,,,,,,,,,,,,,,,,,,,,,"[]",,,,,,,,,,,,
"6576f29de2284937359918fb","2023-12-11T11:29:33.252Z","[""Dimethylacetamide (DMAC)"",""1,4-dioxane""]","[""water""]","[]","[]","22","250","[]","[]","[]","[]","[]","[]","[]","[]",,,,,false,"Dead-end",5,25,,"Ethanol","Dye","Bromothymol Blue (sodium salt)",646.36,35,"µmol/L",1,"[]",,,,true,false,"Accepted","[""ISA""]","[""Polyimide(Lenzig® P84)""]","[]","[]","[""Thermal treatment""]","6576f29ce2284937359918e5","2023-12-11T11:29:32.393Z","2023-10-22T00:00:00.000Z","Improving fluxes of polyimide membranes containing gold nanoparticles by photothermal heating","Scientific Report","backOffice","10.1016/j.memsci.2011.02.010","65003a2e9af97755a1fa02ed","Katrien Vanherck and Ivo Vankelecom and Thierry Verbiest","https://doi.org/10.1016/j.memsci.2011.02.010",0,"ISA/inorganic/dense","NF1-without laser","Scientific report",,"[{""postTreatmentChemicalAgentConcentrationUnit"":[],""_id"":""6576f29de2284937359918fc"",""postTreatment"":""Thermal treatment"",""postTreatmentChemicalAgentSmiles"":""N/A"",""postTreatmentChemicalAgentConcentration"":""""}]",,2.51893939393939,54.2105263157894,"2320",0,"Au","0.44",,,,,"57:43",,,,,,,,,,,,,,,,,,,,,,,,,,,,,,,,,,,,,,,,,,,,,,,,,,,,,,,,,,,,,,,,,,,,,,"[]",,,,,,,,,,,,
"6576f29de2284937359918ff","2023-12-11T11:29:33.390Z","[""Dimethylacetamide (DMAC)"",""Tetrahydrofuran (THF)""]","[""water""]","[]","[]","20","250","[]","[]","[]","[]","[]","[]","[]","[]",,,,,false,"Dead-end",5,25,,"Isopropanol (IPA)","Dye","Bromothymol Blue (sodium salt)",646.36,35,"µmol/L",1,"[]",,,,true,false,"Accepted","[""ISA""]","[""Polyimide(Matrimid® 5218)""]","[]","[]","[""Thermal treatment""]","6576f29ce2284937359918e5","2023-12-11T11:29:32.393Z","2023-10-22T00:00:00.000Z","Improving fluxes of polyimide membranes containing gold nanoparticles by photothermal heating","Scientific Report","backOffice","10.1016/j.memsci.2011.02.010","65003a2e9af97755a1fa02ed","Katrien Vanherck and Ivo Vankelecom and Thierry Verbiest","https://doi.org/10.1016/j.memsci.2011.02.010",0,"ISA/inorganic/dense","NF2-with laser","Scientific report",,"[{""postTreatmentChemicalAgentConcentrationUnit"":[],""_id"":""6576f29de228493735991900"",""postTreatment"":""Thermal treatment"",""postTreatmentChemicalAgentSmiles"":""N/A"",""postTreatmentChemicalAgentConcentration"":""""}]",,1.14015151515151,14.7368421052631,"2321",0,"Au","0.4",,,,,"60:40",,,,,,,,,,,,,,,,,,,,,,,,,,,,,,,,,,,,,,,,,,,,,,,,,,,,,,,,,,,,,,,,,,,,,,"[]",,,,,,,,,,,,
"6576f29de228493735991903","2023-12-11T11:29:33.537Z","[""Dimethylacetamide (DMAC)"",""Tetrahydrofuran (THF)""]","[""water""]","[]","[]","20","250","[]","[]","[]","[]","[]","[]","[]","[]",,,,,false,"Dead-end",5,25,,"Isopropanol (IPA)","Dye","Bromothymol Blue (sodium salt)",646.36,35,"µmol/L",1,"[]",,,,true,false,"Accepted","[""ISA""]","[""Polyimide(Matrimid® 5218)""]","[]","[]","[""Thermal treatment""]","6576f29ce2284937359918e5","2023-12-11T11:29:32.393Z","2023-10-22T00:00:00.000Z","Improving fluxes of polyimide membranes containing gold nanoparticles by photothermal heating","Scientific Report","backOffice","10.1016/j.memsci.2011.02.010","65003a2e9af97755a1fa02ed","Katrien Vanherck and Ivo Vankelecom and Thierry Verbiest","https://doi.org/10.1016/j.memsci.2011.02.010",0,"ISA/inorganic/dense","NF2-without laser","Scientific report",,"[{""postTreatmentChemicalAgentConcentrationUnit"":[],""_id"":""6576f29de228493735991904"",""postTreatment"":""Thermal treatment"",""postTreatmentChemicalAgentSmiles"":""N/A"",""postTreatmentChemicalAgentConcentration"":""""}]",,0.954545454545454,17.1052631578947,"2322",0,"Au","0.4",,,,,"60:40",,,,,,,,,,,,,,,,,,,,,,,,,,,,,,,,,,,,,,,,,,,,,,,,,,,,,,,,,,,,,,,,,,,,,,"[]",,,,,,,,,,,,
"6576f29de228493735991907","2023-12-11T11:29:33.689Z","[""Dimethylacetamide (DMAC)"",""Tetrahydrofuran (THF)""]","[""water""]","[]","[]","20","250","[]","[]","[]","[]","[]","[]","[]","[]",,,,,false,"Dead-end",5,25,,"Isopropanol (IPA)","Dye","Rose Bengal lactone",973.67,17,"µmol/L",1,"[]",,,,true,false,"Accepted","[""ISA""]","[""Polyimide(Matrimid® 5218)""]","[]","[]","[""Thermal treatment""]","6576f29ce2284937359918e5","2023-12-11T11:29:32.393Z","2023-10-22T00:00:00.000Z","Improving fluxes of polyimide membranes containing gold nanoparticles by photothermal heating","Scientific Report","backOffice","10.1016/j.memsci.2011.02.010","65003a2e9af97755a1fa02ed","Katrien Vanherck and Ivo Vankelecom and Thierry Verbiest","https://doi.org/10.1016/j.memsci.2011.02.010",0,"ISA/inorganic/dense","NF2-with laser","Scientific report",,"[{""postTreatmentChemicalAgentConcentrationUnit"":[],""_id"":""6576f29de228493735991908"",""postTreatment"":""Thermal treatment"",""postTreatmentChemicalAgentSmiles"":""N/A"",""postTreatmentChemicalAgentConcentration"":""""}]",,1.9090909090909,76.8421052631579,"2323",0,"Au","0.4",,,,,"60:40",,,,,,,,,,,,,,,,,,,,,,,,,,,,,,,,,,,,,,,,,,,,,,,,,,,,,,,,,,,,,,,,,,,,,,"[]",,,,,,,,,,,,
