Repository: BAMresearch/onf-database

This repository belongs to the the publication "Revealing structure-property-performance relationships of organic solvent nanofiltration membranes using a FAIR, open-access database" published in ADD JOURNAL (DOI). 
It uses a dataset derived from The Open Membrane Database (https://openmembranedatabase.org/). The access date was April 8th 2025. The original dataset is in the repository as OMD_SRNF_2025-04-08.csv file.

The main researchers involved in the study are Sarah Glass (ORCID: 0000-0002-0625-0057), Petra Merten (no ORCID available), Torsten Brinkmann (ORCID: 0000-0002-5114-6259) and Volkan Filiz (ORCID: 0000-0003-0239-8641). 

The repository contains 5 Python files:

File: OMD_SRNF_2025-04-08.csv (part 85 of 184)
"6576f29de22849373599190b","2023-12-11T11:29:33.911Z","[""Dimethylacetamide (DMAC)"",""Tetrahydrofuran (THF)""]","[""water""]","[]","[]","20","250","[]","[]","[]","[]","[]","[]","[]","[]",,,,,false,"Dead-end",5,25,,"Isopropanol (IPA)","Dye","Rose Bengal lactone",973.67,17,"µmol/L",1,"[]",,,,true,false,"Accepted","[""ISA""]","[""Polyimide(Matrimid® 5218)""]","[]","[]","[""Thermal treatment""]","6576f29ce2284937359918e5","2023-12-11T11:29:32.393Z","2023-10-22T00:00:00.000Z","Improving fluxes of polyimide membranes containing gold nanoparticles by photothermal heating","Scientific Report","backOffice","10.1016/j.memsci.2011.02.010","65003a2e9af97755a1fa02ed","Katrien Vanherck and Ivo Vankelecom and Thierry Verbiest","https://doi.org/10.1016/j.memsci.2011.02.010",0,"ISA/inorganic/dense","NF2-without laser","Scientific report",,"[{""postTreatmentChemicalAgentConcentrationUnit"":[],""_id"":""6576f29de22849373599190c"",""postTreatment"":""Thermal treatment"",""postTreatmentChemicalAgentSmiles"":""N/A"",""postTreatmentChemicalAgentConcentration"":""""}]",,1.57765151515151,88.9473684210526,"2324",0,"Au","0.4",,,,,"60:40",,,,,,,,,,,,,,,,,,,,,,,,,,,,,,,,,,,,,,,,,,,,,,,,,,,,,,,,,,,,,,,,,,,,,,"[]",,,,,,,,,,,,
"6576f29ee22849373599190f","2023-12-11T11:29:34.038Z","[""Dimethylacetamide (DMAC)"",""Tetrahydrofuran (THF)""]","[""water""]","[]","[]","20","250","[]","[]","[]","[]","[]","[]","[]","[]",,,,,false,"Dead-end",5,25,,"Ethanol","Dye","Bromothymol Blue (sodium salt)",646.36,35,"µmol/L",1,"[]",,,,true,false,"Accepted","[""ISA""]","[""Polyimide(Matrimid® 5218)""]","[]","[]","[""Thermal treatment""]","6576f29ce2284937359918e5","2023-12-11T11:29:32.393Z","2023-10-22T00:00:00.000Z","Improving fluxes of polyimide membranes containing gold nanoparticles by photothermal heating","Scientific Report","backOffice","10.1016/j.memsci.2011.02.010","65003a2e9af97755a1fa02ed","Katrien Vanherck and Ivo Vankelecom and Thierry Verbiest","https://doi.org/10.1016/j.memsci.2011.02.010",0,"ISA/inorganic/dense","NF2-with laser","Scientific report",,"[{""postTreatmentChemicalAgentConcentrationUnit"":[],""_id"":""6576f29ee228493735991910"",""postTreatment"":""Thermal treatment"",""postTreatmentChemicalAgentSmiles"":""N/A"",""postTreatmentChemicalAgentConcentration"":""""}]",,0.821969696969695,6.84210526315789,"2325",0,"Au","0.4",,,,,"60:40",,,,,,,,,,,,,,,,,,,,,,,,,,,,,,,,,,,,,,,,,,,,,,,,,,,,,,,,,,,,,,,,,,,,,,"[]",,,,,,,,,,,,
"6576f29ee228493735991913","2023-12-11T11:29:34.162Z","[""Dimethylacetamide (DMAC)"",""Tetrahydrofuran (THF)""]","[""water""]","[]","[]","20","250","[]","[]","[]","[]","[]","[]","[]","[]",,,,,false,"Dead-end",5,25,,"Ethanol","Dye","Bromothymol Blue (sodium salt)",646.36,35,"µmol/L",1,"[]",,,,true,false,"Accepted","[""ISA""]","[""Polyimide(Matrimid® 5218)""]","[]","[]","[""Thermal treatment""]","6576f29ce2284937359918e5","2023-12-11T11:29:32.393Z","2023-10-22T00:00:00.000Z","Improving fluxes of polyimide membranes containing gold nanoparticles by photothermal heating","Scientific Report","backOffice","10.1016/j.memsci.2011.02.010","65003a2e9af97755a1fa02ed","Katrien Vanherck and Ivo Vankelecom and Thierry Verbiest","https://doi.org/10.1016/j.memsci.2011.02.010",0,"ISA/inorganic/dense","NF2-without laser","Scientific report",,"[{""postTreatmentChemicalAgentConcentrationUnit"":[],""_id"":""6576f29ee228493735991914"",""postTreatment"":""Thermal treatment"",""postTreatmentChemicalAgentSmiles"":""N/A"",""postTreatmentChemicalAgentConcentration"":""""}]",,0.583333333333333,7.10526315789474,"2326",0,"Au","0.4",,,,,"60:40",,,,,,,,,,,,,,,,,,,,,,,,,,,,,,,,,,,,,,,,,,,,,,,,,,,,,,,,,,,,,,,,,,,,,,"[]",,,,,,,,,,,,
"6576f29ee228493735991917","2023-12-11T11:29:34.306Z","[""Dimethylformamide (DMF)"",""1,4-dioxane""]","[""water""]","[]","[]","22","250","[]","[]","[]","[]","[]","[]","[]","[]",,,,,false,"Dead-end",5,25,,"Isopropanol (IPA)","Dye","Bromothymol Blue (sodium salt)",646.36,35,"µmol/L",1,"[]",,,,true,false,"Accepted","[""ISA""]","[""Polyimide(Lenzig® P84)""]","[]","[]","[""Thermal treatment""]","6576f29ce2284937359918e5","2023-12-11T11:29:32.393Z","2023-10-22T00:00:00.000Z","Improving fluxes of polyimide membranes containing gold nanoparticles by photothermal heating","Scientific Report","backOffice","10.1016/j.memsci.2011.02.010","65003a2e9af97755a1fa02ed","Katrien Vanherck and Ivo Vankelecom and Thierry Verbiest","https://doi.org/10.1016/j.memsci.2011.02.010",0,"ISA/inorganic/dense","NF3-with laser","Scientific report",,"[{""postTreatmentChemicalAgentConcentrationUnit"":[],""_id"":""6576f29ee228493735991918"",""postTreatment"":""Thermal treatment"",""postTreatmentChemicalAgentSmiles"":""N/A"",""postTreatmentChemicalAgentConcentration"":""""}]",,0.384469696969695,76.8421052631579,"2327",0,"Au","0.44",,,,,"26:74",,,,,,,,,,,,,,,,,,,,,,,,,,,,,,,,,,,,,,,,,,,,,,,,,,,,,,,,,,,,,,,,,,,,,,"[]",,,,,,,,,,,,
"6576f29ee22849373599191b","2023-12-11T11:29:34.440Z","[""Dimethylformamide (DMF)"",""1,4-dioxane""]","[""water""]","[]","[]","22","250","[]","[]","[]","[]","[]","[]","[]","[]",,,,,false,"Dead-end",5,25,,"Isopropanol (IPA)","Dye","Bromothymol Blue (sodium salt)",646.36,35,"µmol/L",1,"[]",,,,true,false,"Accepted","[""ISA""]","[""Polyimide(Lenzig® P84)""]","[]","[]","[""Thermal treatment""]","6576f29ce2284937359918e5","2023-12-11T11:29:32.393Z","2023-10-22T00:00:00.000Z","Improving fluxes of polyimide membranes containing gold nanoparticles by photothermal heating","Scientific Report","backOffice","10.1016/j.memsci.2011.02.010","65003a2e9af97755a1fa02ed","Katrien Vanherck and Ivo Vankelecom and Thierry Verbiest","https://doi.org/10.1016/j.memsci.2011.02.010",0,"ISA/inorganic/dense","NF3-without laser","Scientific report",,"[{""postTreatmentChemicalAgentConcentrationUnit"":[],""_id"":""6576f29ee22849373599191c"",""postTreatment"":""Thermal treatment"",""postTreatmentChemicalAgentSmiles"":""N/A"",""postTreatmentChemicalAgentConcentration"":""""}]",,0.145833333333332,71.578947368421,"2328",0,"Au","0.44",,,,,"26:74",,,,,,,,,,,,,,,,,,,,,,,,,,,,,,,,,,,,,,,,,,,,,,,,,,,,,,,,,,,,,,,,,,,,,,"[]",,,,,,,,,,,,
"6576f29ee22849373599191f","2023-12-11T11:29:34.571Z","[""Dimethylformamide (DMF)"",""1,4-dioxane""]","[""water""]","[]","[]","22","250","[]","[]","[]","[]","[]","[]","[]","[]",,,,,false,"Dead-end",5,25,,"Isopropanol (IPA)","Dye","Rose Bengal lactone",973.67,17,"µmol/L",1,"[]",,,,true,false,"Accepted","[""ISA""]","[""Polyimide(Lenzig® P84)""]","[]","[]","[""Thermal treatment""]","6576f29ce2284937359918e5","2023-12-11T11:29:32.393Z","2023-10-22T00:00:00.000Z","Improving fluxes of polyimide membranes containing gold nanoparticles by photothermal heating","Scientific Report","backOffice","10.1016/j.memsci.2011.02.010","65003a2e9af97755a1fa02ed","Katrien Vanherck and Ivo Vankelecom and Thierry Verbiest","https://doi.org/10.1016/j.memsci.2011.02.010",0,"ISA/inorganic/dense","NF3-with laser","Scientific report",,"[{""postTreatmentChemicalAgentConcentrationUnit"":[],""_id"":""6576f29ee228493735991920"",""postTreatment"":""Thermal treatment"",""postTreatmentChemicalAgentSmiles"":""N/A"",""postTreatmentChemicalAgentConcentration"":""""}]",,0.265151515151513,92.6315789473684,"2329",0,"Au","0.44",,,,,"26:74",,,,,,,,,,,,,,,,,,,,,,,,,,,,,,,,,,,,,,,,,,,,,,,,,,,,,,,,,,,,,,,,,,,,,,"[]",,,,,,,,,,,,
"6576f29ee228493735991923","2023-12-11T11:29:34.724Z","[""Dimethylformamide (DMF)"",""1,4-dioxane""]","[""water""]","[]","[]","22","250","[]","[]","[]","[]","[]","[]","[]","[]",,,,,false,"Dead-end",5,25,,"Isopropanol (IPA)","Dye","Rose Bengal lactone",973.67,17,"µmol/L",1,"[]",,,,true,false,"Accepted","[""ISA""]","[""Polyimide(Lenzig® P84)""]","[]","[]","[""Thermal treatment""]","6576f29ce2284937359918e5","2023-12-11T11:29:32.393Z","2023-10-22T00:00:00.000Z","Improving fluxes of polyimide membranes containing gold nanoparticles by photothermal heating","Scientific Report","backOffice","10.1016/j.memsci.2011.02.010","65003a2e9af97755a1fa02ed","Katrien Vanherck and Ivo Vankelecom and Thierry Verbiest","https://doi.org/10.1016/j.memsci.2011.02.010",0,"ISA/inorganic/dense","NF3-without laser","Scientific report",,"[{""postTreatmentChemicalAgentConcentrationUnit"":[],""_id"":""6576f29ee228493735991924"",""postTreatment"":""Thermal treatment"",""postTreatmentChemicalAgentSmiles"":""N/A"",""postTreatmentChemicalAgentConcentration"":""""}]",,0.079545454545454,94.7368421052631,"2330",0,"Au","0.44",,,,,"26:74",,,,,,,,,,,,,,,,,,,,,,,,,,,,,,,,,,,,,,,,,,,,,,,,,,,,,,,,,,,,,,,,,,,,,,"[]",,,,,,,,,,,,
"6576f29ee228493735991927","2023-12-11T11:29:34.858Z","[""Dimethylformamide (DMF)"",""1,4-dioxane""]","[""water""]","[]","[]","22","250","[]","[]","[]","[]","[]","[]","[]","[]",,,,,false,"Dead-end",5,25,,"Ethanol","Dye","Bromothymol Blue (sodium salt)",646.36,35,"µmol/L",1,"[]",,,,true,false,"Accepted","[""ISA""]","[""Polyimide(Lenzig® P84)""]","[]","[]","[""Thermal treatment""]","6576f29ce2284937359918e5","2023-12-11T11:29:32.393Z","2023-10-22T00:00:00.000Z","Improving fluxes of polyimide membranes containing gold nanoparticles by photothermal heating","Scientific Report","backOffice","10.1016/j.memsci.2011.02.010","65003a2e9af97755a1fa02ed","Katrien Vanherck and Ivo Vankelecom and Thierry Verbiest","https://doi.org/10.1016/j.memsci.2011.02.010",0,"ISA/inorganic/dense","NF3-with laser","Scientific report",,"[{""postTreatmentChemicalAgentConcentrationUnit"":[],""_id"":""6576f29ee228493735991928"",""postTreatment"":""Thermal treatment"",""postTreatmentChemicalAgentSmiles"":""N/A"",""postTreatmentChemicalAgentConcentration"":""""}]",,0.702651515151515,73.4210526315789,"2331",0,"Au","0.44",,,,,"26:74",,,,,,,,,,,,,,,,,,,,,,,,,,,,,,,,,,,,,,,,,,,,,,,,,,,,,,,,,,,,,,,,,,,,,,"[]",,,,,,,,,,,,
"6576f29ee22849373599192b","2023-12-11T11:29:34.997Z","[""Dimethylformamide (DMF)"",""1,4-dioxane""]","[""water""]","[]","[]","22","250","[]","[]","[]","[]","[]","[]","[]","[]",,,,,false,"Dead-end",5,25,,"Ethanol","Dye","Bromothymol Blue (sodium salt)",646.36,35,"µmol/L",1,"[]",,,,true,false,"Accepted","[""ISA""]","[""Polyimide(Lenzig® P84)""]","[]","[]","[""Thermal treatment""]","6576f29ce2284937359918e5","2023-12-11T11:29:32.393Z","2023-10-22T00:00:00.000Z","Improving fluxes of polyimide membranes containing gold nanoparticles by photothermal heating","Scientific Report","backOffice","10.1016/j.memsci.2011.02.010","65003a2e9af97755a1fa02ed","Katrien Vanherck and Ivo Vankelecom and Thierry Verbiest","https://doi.org/10.1016/j.memsci.2011.02.010",0,"ISA/inorganic/dense","NF3-without laser","Scientific report",,"[{""postTreatmentChemicalAgentConcentrationUnit"":[],""_id"":""6576f29ee22849373599192c"",""postTreatment"":""Thermal treatment"",""postTreatmentChemicalAgentSmiles"":""N/A"",""postTreatmentChemicalAgentConcentration"":""""}]",,0.543560606060605,71.8421052631579,"2332",0,"Au","0.44",,,,,"26:74",,,,,,,,,,,,,,,,,,,,,,,,,,,,,,,,,,,,,,,,,,,,,,,,,,,,,,,,,,,,,,,,,,,,,,"[]",,,,,,,,,,,,
"6576f29fe228493735991930","2023-12-11T11:29:35.496Z","[""1-Methyl-2-pyrrolidinone (NMP)"",""Tetrahydrofuran (THF)""]","[""water""]","[]","[]","14","200","[]","[]","[]","[]","[]","[]","[]","[]",,,,,false,"Dead-end",,25,,"Ethanol","Dye","Rose Bengal (disodium salt)",1017.64,35,"µmol/L",1,"[""AFM"",""SEM"",""FTIR""]",,,,true,false,"Accepted","[""ISA""]","[]","[]","[]","[""None""]","6576f29fe22849373599192e","2023-12-11T11:29:35.363Z","2023-12-07T00:00:00.000Z","Transformation of cross-linked polyimide UF membranes into highly permeable SRNF membranes via solvent annealing","Scientific Report","backOffice","10.1016/j.memsci.2017.06.080","65003a2e9af97755a1fa02ed","Hanne Mariën and Ivo F.J. Vankelecom","https://doi.org/10.1016/j.memsci.2017.06.080",0,"ISA/inorganic/dense","XL-PI_ref","Scientific report",,"[{""postTreatmentChemicalAgentConcentrationUnit"":[],""_id"":""6576f29fe228493735991931"",""postTreatment"":""None"",""postTreatmentChemicalAgentSmiles"":""N/A"",""postTreatmentChemicalAgentConcentration"":""""}]",,85.08,4.97,"2333",0,,,,,,,"75:25","C(CCCN)CCN","0.5",,,,,,,,,,,,,,,,,,,,,,,,,,,,,,,,,,,,,,,,,,,,,,,,,,,,,,,,,,,,,,,,,,,,"[]",,,,,,,,,,,,
"6576f29fe228493735991934","2023-12-11T11:29:35.657Z","[""1-Methyl-2-pyrrolidinone (NMP)"",""Tetrahydrofuran (THF)""]","[""water""]","[]","[]","14","200","[]","[]","[]","[]","[]","[]","[]","[]",,,,,false,"Dead-end",,25,,"Ethanol","Dye","Rose Bengal (disodium salt)",1017.64,35,"µmol/L",1,"[""FTIR""]",,,,true,false,"Accepted","[""ISA""]","[]","[]","[]","[""Pure solvent treatment""]","6576f29fe22849373599192e","2023-12-11T11:29:35.363Z","2023-12-07T00:00:00.000Z","Transformation of cross-linked polyimide UF membranes into highly permeable SRNF membranes via solvent annealing","Scientific Report","backOffice","10.1016/j.memsci.2017.06.080","65003a2e9af97755a1fa02ed","Hanne Mariën and Ivo F.J. Vankelecom","https://doi.org/10.1016/j.memsci.2017.06.080",0,"ISA/inorganic/dense","XL-PI_EtOH","Scientific report",,"[{""postTreatmentChemicalAgentConcentrationUnit"":[""v%""],""_id"":""6576f29fe228493735991935"",""postTreatment"":""Pure solvent treatment"",""postTreatmentChemicalAgentSmiles"":""CCO"",""postTreatmentChemicalAgentConcentration"":""100""}]",,54.89,30.94,"2334",0,,,,,,,"75:25","C(CCCN)CCN","0.5",,,,,,,,,,,,,,,,,,,,,,,,,,,,,,,,,,,,,,,,,,,,,,,,,,,,,,,,,,,,,,,,,,,,"[]",,,,,,,,,,,,
"6576f29fe228493735991938","2023-12-11T11:29:35.869Z","[""1-Methyl-2-pyrrolidinone (NMP)"",""Tetrahydrofuran (THF)""]","[""water""]","[]","[]","14","200","[]","[]","[]","[]","[]","[]","[]","[]",,,,,false,"Dead-end",,25,,"Ethanol","Dye","Rose Bengal (disodium salt)",1017.64,35,"µmol/L",1,"[""FTIR""]",,,,true,false,"Accepted","[""ISA""]","[]","[]","[]","[""Pure solvent treatment""]","6576f29fe22849373599192e","2023-12-11T11:29:35.363Z","2023-12-07T00:00:00.000Z","Transformation of cross-linked polyimide UF membranes into highly permeable SRNF membranes via solvent annealing","Scientific Report","backOffice","10.1016/j.memsci.2017.06.080","65003a2e9af97755a1fa02ed","Hanne Mariën and Ivo F.J. Vankelecom","https://doi.org/10.1016/j.memsci.2017.06.080",0,"ISA/inorganic/dense","XL-PI_hexane","Scientific report",,"[{""postTreatmentChemicalAgentConcentrationUnit"":[""v%""],""_id"":""6576f29fe228493735991939"",""postTreatment"":""Pure solvent treatment"",""postTreatmentChemicalAgentSmiles"":""CCCCCC"",""postTreatmentChemicalAgentConcentration"":""100""}]",,38.67,38.67,"2335",0,,,,,,,"75:25","C(CCCN)CCN","0.5",,,,,,,,,,,,,,,,,,,,,,,,,,,,,,,,,,,,,,,,,,,,,,,,,,,,,,,,,,,,,,,,,,,,"[]",,,,,,,,,,,,
"6576f29fe22849373599193c","2023-12-11T11:29:35.991Z","[""1-Methyl-2-pyrrolidinone (NMP)"",""Tetrahydrofuran (THF)""]","[""water""]","[]","[]","14","200","[]","[]","[]","[]","[]","[]","[]","[]",,,,,false,"Dead-end",,25,,"Ethanol","Dye","Rose Bengal (disodium salt)",1017.64,35,"µmol/L",1,"[""AFM"",""SEM"",""FTIR""]",,,,true,false,"Accepted","[""ISA""]","[]","[]","[]","[""Pure solvent treatment""]","6576f29fe22849373599192e","2023-12-11T11:29:35.363Z","2023-12-07T00:00:00.000Z","Transformation of cross-linked polyimide UF membranes into highly permeable SRNF membranes via solvent annealing","Scientific Report","backOffice","10.1016/j.memsci.2017.06.080","65003a2e9af97755a1fa02ed","Hanne Mariën and Ivo F.J. Vankelecom","https://doi.org/10.1016/j.memsci.2017.06.080",0,"ISA/inorganic/dense","XL-PI_ACN","Scientific report",,"[{""postTreatmentChemicalAgentConcentrationUnit"":[""v%""],""_id"":""6576f29fe22849373599193d"",""postTreatment"":""Pure solvent treatment"",""postTreatmentChemicalAgentSmiles"":""C(#N)C"",""postTreatmentChemicalAgentConcentration"":""100""}]",,35.91,62.62,"2336",0,,,,,,,"75:25","C(CCCN)CCN","0.5",,,,,,,,,,,,,,,,,,,,,,,,,,,,,,,,,,,,,,,,,,,,,,,,,,,,,,,,,,,,,,,,,,,,"[]",,,,,,,,,,,,
"6576f2a0e228493735991940","2023-12-11T11:29:36.112Z","[""1-Methyl-2-pyrrolidinone (NMP)"",""Tetrahydrofuran (THF)""]","[""water""]","[]","[]","14","200","[]","[]","[]","[]","[]","[]","[]","[]",,,,,false,"Dead-end",,25,,"Ethanol","Dye","Rose Bengal (disodium salt)",1017.64,35,"µmol/L",1,"[""AFM"",""SEM""]",,,,true,false,"Accepted","[""ISA""]","[]","[]","[]","[""Pure solvent treatment""]","6576f29fe22849373599192e","2023-12-11T11:29:35.363Z","2023-12-07T00:00:00.000Z","Transformation of cross-linked polyimide UF membranes into highly permeable SRNF membranes via solvent annealing","Scientific Report","backOffice","10.1016/j.memsci.2017.06.080","65003a2e9af97755a1fa02ed","Hanne Mariën and Ivo F.J. Vankelecom","https://doi.org/10.1016/j.memsci.2017.06.080",0,"ISA/inorganic/dense","Xl-PI_DMF","Scientific report",,"[{""postTreatmentChemicalAgentConcentrationUnit"":[""v%""],""_id"":""6576f2a0e228493735991941"",""postTreatment"":""Pure solvent treatment"",""postTreatmentChemicalAgentSmiles"":""CN(C)C=O"",""postTreatmentChemicalAgentConcentration"":""100""}]",,5.52,87.85,"2337",0,,,,,,,"75:25","C(CCCN)CCN","0.5",,,,,,,,,,,,,,,,,,,,,,,,,,,,,,,,,,,,,,,,,,,,,,,,,,,,,,,,,,,,,,,,,,,,"[]",,,,,,,,,,,,
"6576f2a0e228493735991944","2023-12-11T11:29:36.236Z","[""1-Methyl-2-pyrrolidinone (NMP)"",""Tetrahydrofuran (THF)""]","[""water""]","[]","[]","14","200","[]","[]","[]","[]","[]","[]","[]","[]",,,,,false,"Dead-end",,25,,"Ethanol","Dye","Rose Bengal (disodium salt)",1017.64,35,"µmol/L",1,"[""FTIR""]",,,,true,false,"Accepted","[""ISA""]","[]","[]","[]","[""Pure solvent treatment""]","6576f29fe22849373599192e","2023-12-11T11:29:35.363Z","2023-12-07T00:00:00.000Z","Transformation of cross-linked polyimide UF membranes into highly permeable SRNF membranes via solvent annealing","Scientific Report","backOffice","10.1016/j.memsci.2017.06.080","65003a2e9af97755a1fa02ed","Hanne Mariën and Ivo F.J. Vankelecom","https://doi.org/10.1016/j.memsci.2017.06.080",0,"ISA/inorganic/dense","XL-PI_[C4min][Tf2N]","Scientific report",,"[{""postTreatmentChemicalAgentConcentrationUnit"":[""v%""],""_id"":""6576f2a0e228493735991945"",""postTreatment"":""Pure solvent treatment"",""postTreatmentChemicalAgentSmiles"":""CCCCn1cc[n+](C)c1.FC(F)(F)S(=O)(=O)[N-]S(=O)(=O)C(F)(F)F"",""postTreatmentChemicalAgentConcentration"":""100""}]",,2.39,93.19,"2338",0,,,,,,,"75:25","C(CCCN)CCN","0.5",,,,,,,,,,,,,,,,,,,,,,,,,,,,,,,,,,,,,,,,,,,,,,,,,,,,,,,,,,,,,,,,,,,,"[]",,,,,,,,,,,,
"6576f2a0e228493735991948","2023-12-11T11:29:36.378Z","[""1-Methyl-2-pyrrolidinone (NMP)"",""Tetrahydrofuran (THF)""]","[""water""]","[]","[]","14","200","[]","[]","[]","[]","[]","[]","[]","[]",,,,,false,"Dead-end",,25,,"Ethanol","Dye","Rose Bengal (disodium salt)",1017.64,35,"µmol/L",1,"[""FTIR""]",,,,true,false,"Accepted","[""ISA""]","[]","[]","[]","[""None""]","6576f29fe22849373599192e","2023-12-11T11:29:35.363Z","2023-12-07T00:00:00.000Z","Transformation of cross-linked polyimide UF membranes into highly permeable SRNF membranes via solvent annealing","Scientific Report","backOffice","10.1016/j.memsci.2017.06.080","65003a2e9af97755a1fa02ed","Hanne Mariën and Ivo F.J. Vankelecom","https://doi.org/10.1016/j.memsci.2017.06.080",0,"ISA/inorganic/dense","XL-PI_ref_highXL","Scientific report",,"[{""postTreatmentChemicalAgentConcentrationUnit"":[],""_id"":""6576f2a0e228493735991949"",""postTreatment"":""None"",""postTreatmentChemicalAgentSmiles"":""N/A"",""postTreatmentChemicalAgentConcentration"":""""}]",,56.55,21.56,"2339",0,,,,,,,"75:25","C(CCCN)CCN","2",,,,,,,,,,,,,,,,,,,,,,,,,,,,,,,,,,,,,,,,,,,,,,,,,,,,,,,,,,,,,,,,,,,,"[]",,,,,,,,,,,,
"6576f2a0e22849373599194c","2023-12-11T11:29:36.540Z","[""1-Methyl-2-pyrrolidinone (NMP)"",""Tetrahydrofuran (THF)""]","[""water""]","[]","[]","14","200","[]","[]","[]","[]","[]","[]","[]","[]",,,,,false,"Dead-end",,25,,"Ethanol","Dye","Rose Bengal (disodium salt)",1017.64,35,"µmol/L",1,"[]",,,,true,false,"Accepted","[""ISA""]","[]","[]","[]","[""Pure solvent treatment""]","6576f29fe22849373599192e","2023-12-11T11:29:35.363Z","2023-12-07T00:00:00.000Z","Transformation of cross-linked polyimide UF membranes into highly permeable SRNF membranes via solvent annealing","Scientific Report","backOffice","10.1016/j.memsci.2017.06.080","65003a2e9af97755a1fa02ed","Hanne Mariën and Ivo F.J. Vankelecom","https://doi.org/10.1016/j.memsci.2017.06.080",0,"ISA/inorganic/dense","XL-PI_[C4min][Tf2N]_lowXL","Scientific report",,"[{""postTreatmentChemicalAgentConcentrationUnit"":[""v%""],""_id"":""6576f2a0e22849373599194d"",""postTreatment"":""Pure solvent treatment"",""postTreatmentChemicalAgentSmiles"":""CCCCn1cc[n+](C)c1.FC(F)(F)S(=O)(=O)[N-]S(=O)(=O)C(F)(F)F"",""postTreatmentChemicalAgentConcentration"":""100""}]",,6.28,88.29,"2340",0,,,,,,,"75:25","C(CCCN)CCN","0.5",,,,,,,,,,,,,,,,,,,,,,,,,,,,,,,,,,,,,,,,,,,,,,,,,,,,,,,,,,,,,,,,,,,,"[]",,,,,,,,,,,,
"6576f2a0e228493735991950","2023-12-11T11:29:36.689Z","[""1-Methyl-2-pyrrolidinone (NMP)"",""Tetrahydrofuran (THF)""]","[""water""]","[]","[]","14","200","[]","[]","[]","[]","[]","[]","[]","[]",,,,,false,"Dead-end",,25,,"Ethanol","Dye","Rose Bengal (disodium salt)",1017.64,35,"µmol/L",1,"[]",,,,true,false,"Accepted","[""ISA""]","[]","[]","[]","[""Pure solvent treatment""]","6576f29fe22849373599192e","2023-12-11T11:29:35.363Z","2023-12-07T00:00:00.000Z","Transformation of cross-linked polyimide UF membranes into highly permeable SRNF membranes via solvent annealing","Scientific Report","backOffice","10.1016/j.memsci.2017.06.080","65003a2e9af97755a1fa02ed","Hanne Mariën and Ivo F.J. Vankelecom","https://doi.org/10.1016/j.memsci.2017.06.080",0,"ISA/inorganic/dense","XL-PI_[C4min][Tf2N]_highXL","Scientific report",,"[{""postTreatmentChemicalAgentConcentrationUnit"":[""v%""],""_id"":""6576f2a0e228493735991951"",""postTreatment"":""Pure solvent treatment"",""postTreatmentChemicalAgentSmiles"":""CCCCn1cc[n+](C)c1.FC(F)(F)S(=O)(=O)[N-]S(=O)(=O)C(F)(F)F"",""postTreatmentChemicalAgentConcentration"":""100""}]",,15.28,75.72,"2341",0,,,,,,,"75:25","C(CCCN)CCN","2",,,,,,,,,,,,,,,,,,,,,,,,,,,,,,,,,,,,,,,,,,,,,,,,,,,,,,,,,,,,,,,,,,,,"[]",,,,,,,,,,,,
"6576f2a0e228493735991954","2023-12-11T11:29:36.817Z","[""1-Methyl-2-pyrrolidinone (NMP)"",""Tetrahydrofuran (THF)""]","[""water""]","[]","[]","14","200","[]","[]","[]","[]","[]","[]","[]","[]",,,,,false,"Dead-end",,25,,"Ethanol","Dye","Rose Bengal (disodium salt)",1017.64,35,"µmol/L",1,"[]",,,,true,false,"Accepted","[""ISA""]","[]","[]","[]","[""Pure solvent treatment""]","6576f29fe22849373599192e","2023-12-11T11:29:35.363Z","2023-12-07T00:00:00.000Z","Transformation of cross-linked polyimide UF membranes into highly permeable SRNF membranes via solvent annealing","Scientific Report","backOffice","10.1016/j.memsci.2017.06.080","65003a2e9af97755a1fa02ed","Hanne Mariën and Ivo F.J. Vankelecom","https://doi.org/10.1016/j.memsci.2017.06.080",0,"ISA/inorganic/dense","XL-PI_DMF_lowXL","Scientific report",,"[{""postTreatmentChemicalAgentConcentrationUnit"":[""v%""],""_id"":""6576f2a0e228493735991955"",""postTreatment"":""Pure solvent treatment"",""postTreatmentChemicalAgentSmiles"":""CN(C)C=O"",""postTreatmentChemicalAgentConcentration"":""100""}]",,2.38,95.08,"2342",0,,,,,,,"75:25","C(CCCN)CCN","0.5",,,,,,,,,,,,,,,,,,,,,,,,,,,,,,,,,,,,,,,,,,,,,,,,,,,,,,,,,,,,,,,,,,,,"[]",,,,,,,,,,,,
"6576f2a0e228493735991958","2023-12-11T11:29:36.960Z","[""1-Methyl-2-pyrrolidinone (NMP)"",""Tetrahydrofuran (THF)""]","[""water""]","[]","[]","14","200","[]","[]","[]","[]","[]","[]","[]","[]",,,,,false,"Dead-end",,25,,"Ethanol","Dye","Rose Bengal (disodium salt)",1017.64,35,"µmol/L",1,"[]",,,,true,false,"Accepted","[""ISA""]","[]","[]","[]","[""Pure solvent treatment""]","6576f29fe22849373599192e","2023-12-11T11:29:35.363Z","2023-12-07T00:00:00.000Z","Transformation of cross-linked polyimide UF membranes into highly permeable SRNF membranes via solvent annealing","Scientific Report","backOffice","10.1016/j.memsci.2017.06.080","65003a2e9af97755a1fa02ed","Hanne Mariën and Ivo F.J. Vankelecom","https://doi.org/10.1016/j.memsci.2017.06.080",0,"ISA/inorganic/dense","XL-PI_DMF_highXL","Scientific report",,"[{""postTreatmentChemicalAgentConcentrationUnit"":[""v%""],""_id"":""6576f2a0e228493735991959"",""postTreatment"":""Pure solvent treatment"",""postTreatmentChemicalAgentSmiles"":""CN(C)C=O"",""postTreatmentChemicalAgentConcentration"":""100""}]",,3.9,97.11,"2343",0,,,,,,,"75:25","C(CCCN)CCN","2",,,,,,,,,,,,,,,,,,,,,,,,,,,,,,,,,,,,,,,,,,,,,,,,,,,,,,,,,,,,,,,,,,,,"[]",,,,,,,,,,,,
"6576f2a1e22849373599195c","2023-12-11T11:29:37.138Z","[""1-Methyl-2-pyrrolidinone (NMP)"",""Tetrahydrofuran (THF)""]","[""water""]","[]","[]","16","200","[]","[]","[]","[]","[]","[]","[]","[]",,,,,false,"Dead-end",,25,,"Ethanol","Dye","Methyl orange (sodium salt)",327.33,35,"µmol/L",1,"[]",,,,true,false,"Accepted","[""ISA""]","[]","[]","[]","[""Pure solvent treatment""]","6576f29fe22849373599192e","2023-12-11T11:29:35.363Z","2023-12-07T00:00:00.000Z","Transformation of cross-linked polyimide UF membranes into highly permeable SRNF membranes via solvent annealing","Scientific Report","backOffice","10.1016/j.memsci.2017.06.080","65003a2e9af97755a1fa02ed","Hanne Mariën and Ivo F.J. Vankelecom","https://doi.org/10.1016/j.memsci.2017.06.080",0,"ISA/inorganic/dense","XL-PI_16%","Scientific report",,"[{""postTreatmentChemicalAgentConcentrationUnit"":[""v%""],""_id"":""6576f2a1e22849373599195d"",""postTreatment"":""Pure solvent treatment"",""postTreatmentChemicalAgentSmiles"":""CN(C)C=O"",""postTreatmentChemicalAgentConcentration"":""100""}]",,1.14,89.51,"2344",0,,,,,,,"70:30","C(CCCN)CCN","0.5",,,,,,,,,,,,,,,,,,,,,,,,,,,,,,,,,,,,,,,,,,,,,,,,,,,,,,,,,,,,,,,,,,,,"[]",,,,,,,,,,,,
"6576f2a1e228493735991960","2023-12-11T11:29:37.263Z","[""1-Methyl-2-pyrrolidinone (NMP)"",""Tetrahydrofuran (THF)""]","[""water""]","[]","[]","14","200","[]","[]","[]","[]","[]","[]","[]","[]",,,,,false,"Dead-end",,25,,"Ethanol","Dye","Methyl orange (sodium salt)",327.33,35,"µmol/L",1,"[]",,,,true,false,"Accepted","[""ISA""]","[]","[]","[]","[""Pure solvent treatment""]","6576f29fe22849373599192e","2023-12-11T11:29:35.363Z","2023-12-07T00:00:00.000Z","Transformation of cross-linked polyimide UF membranes into highly permeable SRNF membranes via solvent annealing","Scientific Report","backOffice","10.1016/j.memsci.2017.06.080","65003a2e9af97755a1fa02ed","Hanne Mariën and Ivo F.J. Vankelecom","https://doi.org/10.1016/j.memsci.2017.06.080",0,"ISA/inorganic/dense","XL-PI_60/40","Scientific report",,"[{""postTreatmentChemicalAgentConcentrationUnit"":[""v%""],""_id"":""6576f2a1e228493735991961"",""postTreatment"":""Pure solvent treatment"",""postTreatmentChemicalAgentSmiles"":""CN(C)C=O"",""postTreatmentChemicalAgentConcentration"":""100""}]",,1.05,87.16,"2345",0,,,,,,,"60:40","C(CCCN)CCN","0.5",,,,,,,,,,,,,,,,,,,,,,,,,,,,,,,,,,,,,,,,,,,,,,,,,,,,,,,,,,,,,,,,,,,,"[]",,,,,,,,,,,,
"6576f2a1e228493735991964","2023-12-11T11:29:37.390Z","[""1-Methyl-2-pyrrolidinone (NMP)"",""Tetrahydrofuran (THF)""]","[""water""]","[]","[]","14","200","[]","[]","[]","[]","[]","[]","[]","[]",,,,,false,"Dead-end",,25,,"Ethanol","Dye","Methyl orange (sodium salt)",327.33,35,"µmol/L",1,"[]",,,,true,false,"Accepted","[""ISA""]","[]","[]","[]","[""Pure solvent treatment""]","6576f29fe22849373599192e","2023-12-11T11:29:35.363Z","2023-12-07T00:00:00.000Z","Transformation of cross-linked polyimide UF membranes into highly permeable SRNF membranes via solvent annealing","Scientific Report","backOffice","10.1016/j.memsci.2017.06.080","65003a2e9af97755a1fa02ed","Hanne Mariën and Ivo F.J. Vankelecom","https://doi.org/10.1016/j.memsci.2017.06.080",0,"ISA/inorganic/dense","XL-PI_60s","Scientific report",,"[{""postTreatmentChemicalAgentConcentrationUnit"":[""v%""],""_id"":""6576f2a1e228493735991965"",""postTreatment"":""Pure solvent treatment"",""postTreatmentChemicalAgentSmiles"":""CN(C)C=O"",""postTreatmentChemicalAgentConcentration"":""100""}]",,0.73,88.61,"2346",0,,,,,,,"70:30","C(CCCN)CCN","0.5",,,,,,,,,,,,,,,,,,,,,,,,,,,,,,,,,,,,,,,,,,,,,,,,,,,,,,,,,,,,,,,,,,,,"[]",,,,,,,,,,,,
"6576f2a1e228493735991968","2023-12-11T11:29:37.517Z","[""1-Methyl-2-pyrrolidinone (NMP)"",""Tetrahydrofuran (THF)""]","[""water""]","[]","[]","14","200","[]","[]","[]","[]","[]","[]","[]","[]",,,,,false,"Dead-end",,25,,"Ethanol","Dye","Methyl orange (sodium salt)",327.33,35,"µmol/L",1,"[]",,,,true,false,"Accepted","[""ISA""]","[]","[]","[]","[""Pure solvent treatment""]","6576f29fe22849373599192e","2023-12-11T11:29:35.363Z","2023-12-07T00:00:00.000Z","Transformation of cross-linked polyimide UF membranes into highly permeable SRNF membranes via solvent annealing","Scientific Report","backOffice","10.1016/j.memsci.2017.06.080","65003a2e9af97755a1fa02ed","Hanne Mariën and Ivo F.J. Vankelecom","https://doi.org/10.1016/j.memsci.2017.06.080",0,"ISA/inorganic/dense","XL-PI_16%_60/40","Scientific report",,"[{""postTreatmentChemicalAgentConcentrationUnit"":[""v%""],""_id"":""6576f2a1e228493735991969"",""postTreatment"":""Pure solvent treatment"",""postTreatmentChemicalAgentSmiles"":""CN(C)C=O"",""postTreatmentChemicalAgentConcentration"":""100""}]",,1.12,94.76,"2347",0,,,,,,,"60:40","C(CCCN)CCN","0.5",,,,,,,,,,,,,,,,,,,,,,,,,,,,,,,,,,,,,,,,,,,,,,,,,,,,,,,,,,,,,,,,,,,,"[]",,,,,,,,,,,,
"6576f2a1e22849373599196c","2023-12-11T11:29:37.653Z","[""1-Methyl-2-pyrrolidinone (NMP)"",""Tetrahydrofuran (THF)""]","[""water""]","[]","[]","14","200","[]","[]","[]","[]","[]","[]","[]","[]",,,,,false,"Dead-end",,25,,"Ethanol","Dye","Rose Bengal (disodium salt)",1017.64,35,"µmol/L",1,"[]",,,,true,false,"Accepted","[""ISA""]","[]","[]","[]","[""Pure solvent treatment""]","6576f29fe22849373599192e","2023-12-11T11:29:35.363Z","2023-12-07T00:00:00.000Z","Transformation of cross-linked polyimide UF membranes into highly permeable SRNF membranes via solvent annealing","Scientific Report","backOffice","10.1016/j.memsci.2017.06.080","65003a2e9af97755a1fa02ed","Hanne Mariën and Ivo F.J. Vankelecom","https://doi.org/10.1016/j.memsci.2017.06.080",0,"ISA/inorganic/dense","XL-PI_NF-ref","Scientific report",,"[{""postTreatmentChemicalAgentConcentrationUnit"":[""v%""],""_id"":""6576f2a1e22849373599196d"",""postTreatment"":""Pure solvent treatment"",""postTreatmentChemicalAgentSmiles"":""CN(C)C=O"",""postTreatmentChemicalAgentConcentration"":""100""}]",,1.1,82.09,"2348",0,,,,,,,"70:30","C(CCCN)CCN","0.5",,,,,,,,,,,,,,,,,,,,,,,,,,,,,,,,,,,,,,,,,,,,,,,,,,,,,,,,,,,,,,,,,,,,"[]",,,,,,,,,,,,
"6576f2a1e228493735991970","2023-12-11T11:29:37.796Z","[""1-Methyl-2-pyrrolidinone (NMP)"",""Tetrahydrofuran (THF)""]","[""water""]","[]","[]","14","200","[]","[]","[]","[]","[]","[]","[]","[]",,,,,false,"Dead-end",,25,,"Ethanol","Dye","Rose Bengal (disodium salt)",1017.64,35,"µmol/L",1,"[]",,,,true,false,"Accepted","[""ISA""]","[]","[]","[]","[""Pure solvent treatment""]","6576f29fe22849373599192e","2023-12-11T11:29:35.363Z","2023-12-07T00:00:00.000Z","Transformation of cross-linked polyimide UF membranes into highly permeable SRNF membranes via solvent annealing","Scientific Report","backOffice","10.1016/j.memsci.2017.06.080","65003a2e9af97755a1fa02ed","Hanne Mariën and Ivo F.J. Vankelecom","https://doi.org/10.1016/j.memsci.2017.06.080",0,"ISA/inorganic/dense","XL-PI_DMF_1min","Scientific report",,"[{""postTreatmentChemicalAgentConcentrationUnit"":[""v%""],""_id"":""6576f2a1e228493735991971"",""postTreatment"":""Pure solvent treatment"",""postTreatmentChemicalAgentSmiles"":""CN(C)C=O"",""postTreatmentChemicalAgentConcentration"":""100""}]",,3.86,82.38,"2349",0,,,,,,,"75:25","C(CCCN)CCN","0.5",,,,,,,,,,,,,,,,,,,,,,,,,,,,,,,,,,,,,,,,,,,,,,,,,,,,,,,,,,,,,,,,,,,,"[]",,,,,,,,,,,,
"6576f2a1e228493735991974","2023-12-11T11:29:37.932Z","[""1-Methyl-2-pyrrolidinone (NMP)"",""Tetrahydrofuran (THF)""]","[""water""]","[]","[]","14","200","[]","[]","[]","[]","[]","[]","[]","[]",,,,,false,"Dead-end",,25,,"Ethanol","Dye","Rose Bengal (disodium salt)",1017.64,35,"µmol/L",1,"[]",,,,true,false,"Accepted","[""ISA""]","[]","[]","[]","[""Pure solvent treatment""]","6576f29fe22849373599192e","2023-12-11T11:29:35.363Z","2023-12-07T00:00:00.000Z","Transformation of cross-linked polyimide UF membranes into highly permeable SRNF membranes via solvent annealing","Scientific Report","backOffice","10.1016/j.memsci.2017.06.080","65003a2e9af97755a1fa02ed","Hanne Mariën and Ivo F.J. Vankelecom","https://doi.org/10.1016/j.memsci.2017.06.080",0,"ISA/inorganic/dense","XL-PI_DMF_1,5h","Scientific report",,"[{""postTreatmentChemicalAgentConcentrationUnit"":[""v%""],""_id"":""6576f2a1e228493735991975"",""postTreatment"":""Pure solvent treatment"",""postTreatmentChemicalAgentSmiles"":""CN(C)C=O"",""postTreatmentChemicalAgentConcentration"":""100""}]",,1.17,97.65,"2350",0,,,,,,,"75:25","C(CCCN)CCN","0.5",,,,,,,,,,,,,,,,,,,,,,,,,,,,,,,,,,,,,,,,,,,,,,,,,,,,,,,,,,,,,,,,,,,,"[]",,,,,,,,,,,,
"6576f2a2e228493735991978","2023-12-11T11:29:38.080Z","[""1-Methyl-2-pyrrolidinone (NMP)"",""Tetrahydrofuran (THF)""]","[""water""]","[]","[]","14","200","[]","[]","[]","[]","[]","[]","[]","[]",,,,,false,"Dead-end",,25,,"Ethanol","Dye","Rose Bengal (disodium salt)",1017.64,35,"µmol/L",1,"[]",,,,true,false,"Accepted","[""ISA""]","[]","[]","[]","[""Pure solvent treatment""]","6576f29fe22849373599192e","2023-12-11T11:29:35.363Z","2023-12-07T00:00:00.000Z","Transformation of cross-linked polyimide UF membranes into highly permeable SRNF membranes via solvent annealing","Scientific Report","backOffice","10.1016/j.memsci.2017.06.080","65003a2e9af97755a1fa02ed","Hanne Mariën and Ivo F.J. Vankelecom","https://doi.org/10.1016/j.memsci.2017.06.080",0,"ISA/inorganic/dense","XL-PI_DMF_70h","Scientific report",,"[{""postTreatmentChemicalAgentConcentrationUnit"":[""v%""],""_id"":""6576f2a2e228493735991979"",""postTreatment"":""Pure solvent treatment"",""postTreatmentChemicalAgentSmiles"":""CN(C)C=O"",""postTreatmentChemicalAgentConcentration"":""100""}]",,4.7,92.78,"2351",0,,,,,,,"75:25","C(CCCN)CCN","0.5",,,,,,,,,,,,,,,,,,,,,,,,,,,,,,,,,,,,,,,,,,,,,,,,,,,,,,,,,,,,,,,,,,,,"[]",,,,,,,,,,,,
"6576f2a2e22849373599197e","2023-12-11T11:29:38.239Z","[""Tetrahydrofuran (THF)"",""1-Methyl-2-pyrrolidinone (NMP)""]","[""water""]","[]","[]","15","250","[]","[]","[]","[]","[]","[]","[]","[]",,,,,false,"Dead-end",10,25,4.52,"Isopropanol (IPA)","Dye","Rose Bengal (disodium salt)",1017.64,70,"µmol/L",1,"[""SEM""]",,,,true,false,"Accepted","[""ISA""]","[""Polyimide(Matrimid® 5218)""]","[]","[]","[""Pure solvent treatment"",""Additive use"",""Drying""]","6566108ef08f91631aa25d5a","2023-11-28T16:08:46.384Z","2009-01-01T00:00:00.000Z","High throughput study of phase inversion parameters for polyimide-based SRNF membranes","Scientific Report","backOffice","10.1016/j.memsci.2008.12.068","636192a80ead340671ea2b1e","Vandezande","https://doi.org/10.1016/j.memsci.2008.12.068",0,"ISA/inorganic/dense","15PI-33/66/THF/NMP-ET30","Scientific report",,"[{""postTreatmentChemicalAgentConcentrationUnit"":[""v%""],""_id"":""6576f2a2e22849373599197f"",""postTreatment"":""Pure solvent treatment"",""postTreatmentChemicalAgentSmiles"":""CC(C)O"",""postTreatmentChemicalAgentConcentration"":""100""},{""postTreatmentChemicalAgentConcentrationUnit"":[""v%"",""v%"",""v%""],""_id"":""6576f2a2e228493735991980"",""postTreatment"":""Additive use"",""postTreatmentChemicalAgentSmiles"":""CC1=CC=CC=C1 ; CC(C)CC(=O)C ; C1=CC=C(C=C1)N=NC2=C(C=CC3=CC(=CC(=C32)S(=O)(=O)[O-])S(=O)(=O)[O-])O.[Na+].[Na+]"",""postTreatmentChemicalAgentConcentration"":""40 ;  40 ;  20""},{""postTreatmentChemicalAgentConcentrationUnit"":[],""_id"":""6576f2a2e228493735991981"",""postTreatment"":""Drying"",""postTreatmentChemicalAgentSmiles"":""N/A"",""postTreatmentChemicalAgentConcentration"":""""}]",,1.28,83.08,"2352",0,,,,,,,"33,3:66,6",,,,,,,,,,,,,,,,,,,,,,,,,,,,,,,,,,,,,,,,,,,,,,,,,,,,,,,,,,,,,,,,,,,,,,"[]",,,,,,,,,,,,
"6576f2a2e228493735991986","2023-12-11T11:29:38.405Z","[""Tetrahydrofuran (THF)"",""1-Methyl-2-pyrrolidinone (NMP)""]","[""water""]","[]","[]","16","250","[]","[]","[]","[]","[]","[]","[]","[]",,,,,false,"Dead-end",10,25,4.52,"Isopropanol (IPA)","Dye","Rose Bengal (disodium salt)",1017.64,70,"µmol/L",1,"[]",,,,true,false,"Accepted","[""ISA""]","[""Polyimide(Matrimid® 5218)""]","[]","[]","[""Pure solvent treatment"",""Additive use"",""Drying""]","6566108ef08f91631aa25d5a","2023-11-28T16:08:46.384Z","2009-01-01T00:00:00.000Z","High throughput study of phase inversion parameters for polyimide-based SRNF membranes","Scientific Report","backOffice","10.1016/j.memsci.2008.12.068","636192a80ead340671ea2b1e","Vandezande","https://doi.org/10.1016/j.memsci.2008.12.068",0,"ISA/inorganic/dense","16PI-33/66/THF/NMP-ET30","Scientific report",,"[{""postTreatmentChemicalAgentConcentrationUnit"":[""v%""],""_id"":""6576f2a2e228493735991987"",""postTreatment"":""Pure solvent treatment"",""postTreatmentChemicalAgentSmiles"":""CC(C)O"",""postTreatmentChemicalAgentConcentration"":""100""},{""postTreatmentChemicalAgentConcentrationUnit"":[""v%"",""v%"",""v%""],""_id"":""6576f2a2e228493735991988"",""postTreatment"":""Additive use"",""postTreatmentChemicalAgentSmiles"":""CC1=CC=CC=C1 ; CC(C)CC(=O)C ; C1=CC=C(C=C1)N=NC2=C(C=CC3=CC(=CC(=C32)S(=O)(=O)[O-])S(=O)(=O)[O-])O.[Na+].[Na+]"",""postTreatmentChemicalAgentConcentration"":""40 ;  40 ;  20""},{""postTreatmentChemicalAgentConcentrationUnit"":[],""_id"":""6576f2a2e228493735991989"",""postTreatment"":""Drying"",""postTreatmentChemicalAgentSmiles"":""N/A"",""postTreatmentChemicalAgentConcentration"":""""}]",,1.19,90.62,"2353",0,,,,,,,"33,3:66,6",,,,,,,,,,,,,,,,,,,,,,,,,,,,,,,,,,,,,,,,,,,,,,,,,,,,,,,,,,,,,,,,,,,,,,"[]",,,,,,,,,,,,
"6576f2a2e22849373599198e","2023-12-11T11:29:38.592Z","[""Tetrahydrofuran (THF)"",""1-Methyl-2-pyrrolidinone (NMP)""]","[""water""]","[]","[]","17","250","[]","[]","[]","[]","[]","[]","[]","[]",,,,,false,"Dead-end",10,25,4.52,"Isopropanol (IPA)","Dye","Rose Bengal (disodium salt)",1017.64,70,"µmol/L",1,"[""SEM""]",,,,true,false,"Accepted","[""ISA""]","[""Polyimide(Matrimid® 5218)""]","[]","[]","[""Pure solvent treatment"",""Additive use"",""Drying""]","6566108ef08f91631aa25d5a","2023-11-28T16:08:46.384Z","2009-01-01T00:00:00.000Z","High throughput study of phase inversion parameters for polyimide-based SRNF membranes","Scientific Report","backOffice","10.1016/j.memsci.2008.12.068","636192a80ead340671ea2b1e","Vandezande","https://doi.org/10.1016/j.memsci.2008.12.068",0,"ISA/inorganic/dense","17PI-33/66/THF/NMP-ET30","Scientific report",,"[{""postTreatmentChemicalAgentConcentrationUnit"":[""v%""],""_id"":""6576f2a2e22849373599198f"",""postTreatment"":""Pure solvent treatment"",""postTreatmentChemicalAgentSmiles"":""CC(C)O"",""postTreatmentChemicalAgentConcentration"":""100""},{""postTreatmentChemicalAgentConcentrationUnit"":[""v%"",""v%"",""v%""],""_id"":""6576f2a2e228493735991990"",""postTreatment"":""Additive use"",""postTreatmentChemicalAgentSmiles"":""CC1=CC=CC=C1 ; CC(C)CC(=O)C ; C1=CC=C(C=C1)N=NC2=C(C=CC3=CC(=CC(=C32)S(=O)(=O)[O-])S(=O)(=O)[O-])O.[Na+].[Na+]"",""postTreatmentChemicalAgentConcentration"":""40 ;  40 ;  20""},{""postTreatmentChemicalAgentConcentrationUnit"":[],""_id"":""6576f2a2e228493735991991"",""postTreatment"":""Drying"",""postTreatmentChemicalAgentSmiles"":""N/A"",""postTreatmentChemicalAgentConcentration"":""""}]",,1.15,91.69,"2354",0,,,,,,,"33,3:66,6",,,,,,,,,,,,,,,,,,,,,,,,,,,,,,,,,,,,,,,,,,,,,,,,,,,,,,,,,,,,,,,,,,,,,,"[]",,,,,,,,,,,,
