Repository: BAMresearch/onf-database

This repository belongs to the the publication "Revealing structure-property-performance relationships of organic solvent nanofiltration membranes using a FAIR, open-access database" published in ADD JOURNAL (DOI). 
It uses a dataset derived from The Open Membrane Database (https://openmembranedatabase.org/). The access date was April 8th 2025. The original dataset is in the repository as OMD_SRNF_2025-04-08.csv file.

The main researchers involved in the study are Sarah Glass (ORCID: 0000-0002-0625-0057), Petra Merten (no ORCID available), Torsten Brinkmann (ORCID: 0000-0002-5114-6259) and Volkan Filiz (ORCID: 0000-0003-0239-8641). 

The repository contains 5 Python files:

File: OMD_SRNF_2025-04-08.csv (part 86 of 184)
"6576f2a2e228493735991996","2023-12-11T11:29:38.726Z","[""Tetrahydrofuran (THF)"",""1-Methyl-2-pyrrolidinone (NMP)""]","[""water""]","[]","[]","18","250","[]","[]","[]","[]","[]","[]","[]","[]",,,,,false,"Dead-end",10,25,4.52,"Isopropanol (IPA)","Dye","Rose Bengal (disodium salt)",1017.64,70,"µmol/L",1,"[]",,,,true,false,"Accepted","[""ISA""]","[""Polyimide(Matrimid® 5218)""]","[]","[]","[""Pure solvent treatment"",""Additive use"",""Drying""]","6566108ef08f91631aa25d5a","2023-11-28T16:08:46.384Z","2009-01-01T00:00:00.000Z","High throughput study of phase inversion parameters for polyimide-based SRNF membranes","Scientific Report","backOffice","10.1016/j.memsci.2008.12.068","636192a80ead340671ea2b1e","Vandezande","https://doi.org/10.1016/j.memsci.2008.12.068",0,"ISA/inorganic/dense","18PI-33/66/THF/NMP-ET30","Scientific report",,"[{""postTreatmentChemicalAgentConcentrationUnit"":[""v%""],""_id"":""6576f2a2e228493735991997"",""postTreatment"":""Pure solvent treatment"",""postTreatmentChemicalAgentSmiles"":""CC(C)O"",""postTreatmentChemicalAgentConcentration"":""100""},{""postTreatmentChemicalAgentConcentrationUnit"":[""v%"",""v%"",""v%""],""_id"":""6576f2a2e228493735991998"",""postTreatment"":""Additive use"",""postTreatmentChemicalAgentSmiles"":""CC1=CC=CC=C1 ; CC(C)CC(=O)C ; C1=CC=C(C=C1)N=NC2=C(C=CC3=CC(=CC(=C32)S(=O)(=O)[O-])S(=O)(=O)[O-])O.[Na+].[Na+]"",""postTreatmentChemicalAgentConcentration"":""40 ;  40 ;  20""},{""postTreatmentChemicalAgentConcentrationUnit"":[],""_id"":""6576f2a2e228493735991999"",""postTreatment"":""Drying"",""postTreatmentChemicalAgentSmiles"":""N/A"",""postTreatmentChemicalAgentConcentration"":""""}]",,0.85,93.23,"2355",0,,,,,,,"33,3:66,6",,,,,,,,,,,,,,,,,,,,,,,,,,,,,,,,,,,,,,,,,,,,,,,,,,,,,,,,,,,,,,,,,,,,,,"[]",,,,,,,,,,,,
"6576f2a2e22849373599199e","2023-12-11T11:29:38.855Z","[""Tetrahydrofuran (THF)"",""1-Methyl-2-pyrrolidinone (NMP)""]","[""water""]","[]","[]","19","250","[]","[]","[]","[]","[]","[]","[]","[]",,,,,false,"Dead-end",10,25,4.52,"Isopropanol (IPA)","Dye","Rose Bengal (disodium salt)",1017.64,70,"µmol/L",1,"[]",,,,true,false,"Accepted","[""ISA""]","[""Polyimide(Matrimid® 5218)""]","[]","[]","[""Pure solvent treatment"",""Additive use"",""Drying""]","6566108ef08f91631aa25d5a","2023-11-28T16:08:46.384Z","2009-01-01T00:00:00.000Z","High throughput study of phase inversion parameters for polyimide-based SRNF membranes","Scientific Report","backOffice","10.1016/j.memsci.2008.12.068","636192a80ead340671ea2b1e","Vandezande","https://doi.org/10.1016/j.memsci.2008.12.068",0,"ISA/inorganic/dense","19PI-33/66/THF/NMP-ET30","Scientific report",,"[{""postTreatmentChemicalAgentConcentrationUnit"":[""v%""],""_id"":""6576f2a2e22849373599199f"",""postTreatment"":""Pure solvent treatment"",""postTreatmentChemicalAgentSmiles"":""CC(C)O"",""postTreatmentChemicalAgentConcentration"":""100""},{""postTreatmentChemicalAgentConcentrationUnit"":[""v%"",""v%"",""v%""],""_id"":""6576f2a2e2284937359919a0"",""postTreatment"":""Additive use"",""postTreatmentChemicalAgentSmiles"":""CC1=CC=CC=C1 ; CC(C)CC(=O)C ; C1=CC=C(C=C1)N=NC2=C(C=CC3=CC(=CC(=C32)S(=O)(=O)[O-])S(=O)(=O)[O-])O.[Na+].[Na+]"",""postTreatmentChemicalAgentConcentration"":""40 ;  40 ;  20""},{""postTreatmentChemicalAgentConcentrationUnit"":[],""_id"":""6576f2a2e2284937359919a1"",""postTreatment"":""Drying"",""postTreatmentChemicalAgentSmiles"":""N/A"",""postTreatmentChemicalAgentConcentration"":""""}]",,0.86,91.23,"2356",0,,,,,,,"33,3:66,6",,,,,,,,,,,,,,,,,,,,,,,,,,,,,,,,,,,,,,,,,,,,,,,,,,,,,,,,,,,,,,,,,,,,,,"[]",,,,,,,,,,,,
"6576f2a2e2284937359919a6","2023-12-11T11:29:38.985Z","[""Tetrahydrofuran (THF)"",""1-Methyl-2-pyrrolidinone (NMP)""]","[""water""]","[]","[]","20","250","[]","[]","[]","[]","[]","[]","[]","[]",,,,,false,"Dead-end",10,25,4.52,"Isopropanol (IPA)","Dye","Rose Bengal (disodium salt)",1017.64,70,"µmol/L",1,"[]",,,,true,false,"Accepted","[""ISA""]","[""Polyimide(Matrimid® 5218)""]","[]","[]","[""Pure solvent treatment"",""Additive use"",""Drying""]","6566108ef08f91631aa25d5a","2023-11-28T16:08:46.384Z","2009-01-01T00:00:00.000Z","High throughput study of phase inversion parameters for polyimide-based SRNF membranes","Scientific Report","backOffice","10.1016/j.memsci.2008.12.068","636192a80ead340671ea2b1e","Vandezande","https://doi.org/10.1016/j.memsci.2008.12.068",0,"ISA/inorganic/dense","20PI-33/66/THF/NMP-ET30","Scientific report",,"[{""postTreatmentChemicalAgentConcentrationUnit"":[""v%""],""_id"":""6576f2a2e2284937359919a7"",""postTreatment"":""Pure solvent treatment"",""postTreatmentChemicalAgentSmiles"":""CC(C)O"",""postTreatmentChemicalAgentConcentration"":""100""},{""postTreatmentChemicalAgentConcentrationUnit"":[""v%"",""v%"",""v%""],""_id"":""6576f2a2e2284937359919a8"",""postTreatment"":""Additive use"",""postTreatmentChemicalAgentSmiles"":""CC1=CC=CC=C1 ; CC(C)CC(=O)C ; C1=CC=C(C=C1)N=NC2=C(C=CC3=CC(=CC(=C32)S(=O)(=O)[O-])S(=O)(=O)[O-])O.[Na+].[Na+]"",""postTreatmentChemicalAgentConcentration"":""40 ;  40 ;  20""},{""postTreatmentChemicalAgentConcentrationUnit"":[],""_id"":""6576f2a2e2284937359919a9"",""postTreatment"":""Drying"",""postTreatmentChemicalAgentSmiles"":""N/A"",""postTreatmentChemicalAgentConcentration"":""""}]",,0.82,95.85,"2357",0,,,,,,,"33,3:66,6",,,,,,,,,,,,,,,,,,,,,,,,,,,,,,,,,,,,,,,,,,,,,,,,,,,,,,,,,,,,,,,,,,,,,,"[]",,,,,,,,,,,,
"6576f2a3e2284937359919ae","2023-12-11T11:29:39.116Z","[""Tetrahydrofuran (THF)"",""1-Methyl-2-pyrrolidinone (NMP)""]","[""water""]","[]","[]","21","250","[]","[]","[]","[]","[]","[]","[]","[]",,,,,false,"Dead-end",10,25,4.52,"Isopropanol (IPA)","Dye","Rose Bengal (disodium salt)",1017.64,70,"µmol/L",1,"[]",,,,true,false,"Accepted","[""ISA""]","[""Polyimide(Matrimid® 5218)""]","[]","[]","[""Pure solvent treatment"",""Additive use"",""Drying""]","6566108ef08f91631aa25d5a","2023-11-28T16:08:46.384Z","2009-01-01T00:00:00.000Z","High throughput study of phase inversion parameters for polyimide-based SRNF membranes","Scientific Report","backOffice","10.1016/j.memsci.2008.12.068","636192a80ead340671ea2b1e","Vandezande","https://doi.org/10.1016/j.memsci.2008.12.068",0,"ISA/inorganic/dense","21PI-33/66/THF/NMP-ET30","Scientific report",,"[{""postTreatmentChemicalAgentConcentrationUnit"":[""v%""],""_id"":""6576f2a3e2284937359919af"",""postTreatment"":""Pure solvent treatment"",""postTreatmentChemicalAgentSmiles"":""CC(C)O"",""postTreatmentChemicalAgentConcentration"":""100""},{""postTreatmentChemicalAgentConcentrationUnit"":[""v%"",""v%"",""v%""],""_id"":""6576f2a3e2284937359919b0"",""postTreatment"":""Additive use"",""postTreatmentChemicalAgentSmiles"":""CC1=CC=CC=C1 ; CC(C)CC(=O)C ; C1=CC=C(C=C1)N=NC2=C(C=CC3=CC(=CC(=C32)S(=O)(=O)[O-])S(=O)(=O)[O-])O.[Na+].[Na+]"",""postTreatmentChemicalAgentConcentration"":""40 ;  40 ;  20""},{""postTreatmentChemicalAgentConcentrationUnit"":[],""_id"":""6576f2a3e2284937359919b1"",""postTreatment"":""Drying"",""postTreatmentChemicalAgentSmiles"":""N/A"",""postTreatmentChemicalAgentConcentration"":""""}]",,0.73,95.69,"2358",0,,,,,,,"33,3:66,6",,,,,,,,,,,,,,,,,,,,,,,,,,,,,,,,,,,,,,,,,,,,,,,,,,,,,,,,,,,,,,,,,,,,,,"[]",,,,,,,,,,,,
"6576f2a3e2284937359919b6","2023-12-11T11:29:39.261Z","[""Tetrahydrofuran (THF)"",""1-Methyl-2-pyrrolidinone (NMP)""]","[""water""]","[]","[]","22","250","[]","[]","[]","[]","[]","[]","[]","[]",,,,,false,"Dead-end",10,25,4.52,"Isopropanol (IPA)","Dye","Rose Bengal (disodium salt)",1017.64,70,"µmol/L",1,"[]",,,,true,false,"Accepted","[""ISA""]","[""Polyimide(Matrimid® 5218)""]","[]","[]","[""Pure solvent treatment"",""Additive use"",""Drying""]","6566108ef08f91631aa25d5a","2023-11-28T16:08:46.384Z","2009-01-01T00:00:00.000Z","High throughput study of phase inversion parameters for polyimide-based SRNF membranes","Scientific Report","backOffice","10.1016/j.memsci.2008.12.068","636192a80ead340671ea2b1e","Vandezande","https://doi.org/10.1016/j.memsci.2008.12.068",0,"ISA/inorganic/dense","22PI-33/66/THF/NMP-ET31","Scientific report",,"[{""postTreatmentChemicalAgentConcentrationUnit"":[""v%""],""_id"":""6576f2a3e2284937359919b7"",""postTreatment"":""Pure solvent treatment"",""postTreatmentChemicalAgentSmiles"":""CC(C)O"",""postTreatmentChemicalAgentConcentration"":""100""},{""postTreatmentChemicalAgentConcentrationUnit"":[""v%"",""v%"",""v%""],""_id"":""6576f2a3e2284937359919b8"",""postTreatment"":""Additive use"",""postTreatmentChemicalAgentSmiles"":""CC1=CC=CC=C1 ; CC(C)CC(=O)C ; C1=CC=C(C=C1)N=NC2=C(C=CC3=CC(=CC(=C32)S(=O)(=O)[O-])S(=O)(=O)[O-])O.[Na+].[Na+]"",""postTreatmentChemicalAgentConcentration"":""40 ;  40 ;  20""},{""postTreatmentChemicalAgentConcentrationUnit"":[],""_id"":""6576f2a3e2284937359919b9"",""postTreatment"":""Drying"",""postTreatmentChemicalAgentSmiles"":""N/A"",""postTreatmentChemicalAgentConcentration"":""""}]",,0.55,97.54,"2359",0,,,,,,,"33,3:66,6",,,,,,,,,,,,,,,,,,,,,,,,,,,,,,,,,,,,,,,,,,,,,,,,,,,,,,,,,,,,,,,,,,,,,,"[]",,,,,,,,,,,,
"6576f2a3e2284937359919be","2023-12-11T11:29:39.419Z","[""Tetrahydrofuran (THF)"",""1-Methyl-2-pyrrolidinone (NMP)""]","[""water""]","[]","[]","23","250","[]","[]","[]","[]","[]","[]","[]","[]",,,,,false,"Dead-end",10,25,4.52,"Isopropanol (IPA)","Dye","Rose Bengal (disodium salt)",1017.64,70,"µmol/L",1,"[""SEM""]",,,,true,false,"Accepted","[""ISA""]","[""Polyimide(Matrimid® 5218)""]","[]","[]","[""Pure solvent treatment"",""Additive use"",""Drying""]","6566108ef08f91631aa25d5a","2023-11-28T16:08:46.384Z","2009-01-01T00:00:00.000Z","High throughput study of phase inversion parameters for polyimide-based SRNF membranes","Scientific Report","backOffice","10.1016/j.memsci.2008.12.068","636192a80ead340671ea2b1e","Vandezande","https://doi.org/10.1016/j.memsci.2008.12.068",0,"ISA/inorganic/dense","23PI-33/66/THF/NMP-ET31","Scientific report",,"[{""postTreatmentChemicalAgentConcentrationUnit"":[""v%""],""_id"":""6576f2a3e2284937359919bf"",""postTreatment"":""Pure solvent treatment"",""postTreatmentChemicalAgentSmiles"":""CC(C)O"",""postTreatmentChemicalAgentConcentration"":""100""},{""postTreatmentChemicalAgentConcentrationUnit"":[""v%"",""v%"",""v%""],""_id"":""6576f2a3e2284937359919c0"",""postTreatment"":""Additive use"",""postTreatmentChemicalAgentSmiles"":""CC1=CC=CC=C1 ; CC(C)CC(=O)C ; C1=CC=C(C=C1)N=NC2=C(C=CC3=CC(=CC(=C32)S(=O)(=O)[O-])S(=O)(=O)[O-])O.[Na+].[Na+]"",""postTreatmentChemicalAgentConcentration"":""40 ;  40 ;  20""},{""postTreatmentChemicalAgentConcentrationUnit"":[],""_id"":""6576f2a3e2284937359919c1"",""postTreatment"":""Drying"",""postTreatmentChemicalAgentSmiles"":""N/A"",""postTreatmentChemicalAgentConcentration"":""""}]",,0.42,99.38,"2360",0,,,,,,,"33,3:66,6",,,,,,,,,,,,,,,,,,,,,,,,,,,,,,,,,,,,,,,,,,,,,,,,,,,,,,,,,,,,,,,,,,,,,,"[]",,,,,,,,,,,,
"6576f2a3e2284937359919c6","2023-12-11T11:29:39.577Z","[""Tetrahydrofuran (THF)"",""1-Methyl-2-pyrrolidinone (NMP)""]","[""water""]","[]","[]","24","250","[]","[]","[]","[]","[]","[]","[]","[]",,,,,false,"Dead-end",10,25,4.52,"Isopropanol (IPA)","Dye","Rose Bengal (disodium salt)",1017.64,70,"µmol/L",1,"[]",,,,true,false,"Accepted","[""ISA""]","[""Polyimide(Matrimid® 5218)""]","[]","[]","[""Pure solvent treatment"",""Additive use"",""Drying""]","6566108ef08f91631aa25d5a","2023-11-28T16:08:46.384Z","2009-01-01T00:00:00.000Z","High throughput study of phase inversion parameters for polyimide-based SRNF membranes","Scientific Report","backOffice","10.1016/j.memsci.2008.12.068","636192a80ead340671ea2b1e","Vandezande","https://doi.org/10.1016/j.memsci.2008.12.068",0,"ISA/inorganic/dense","24PI-33/66/THF/NMP-ET32","Scientific report",,"[{""postTreatmentChemicalAgentConcentrationUnit"":[""v%""],""_id"":""6576f2a3e2284937359919c7"",""postTreatment"":""Pure solvent treatment"",""postTreatmentChemicalAgentSmiles"":""CC(C)O"",""postTreatmentChemicalAgentConcentration"":""100""},{""postTreatmentChemicalAgentConcentrationUnit"":[""v%"",""v%"",""v%""],""_id"":""6576f2a3e2284937359919c8"",""postTreatment"":""Additive use"",""postTreatmentChemicalAgentSmiles"":""CC1=CC=CC=C1 ; CC(C)CC(=O)C ; C1=CC=C(C=C1)N=NC2=C(C=CC3=CC(=CC(=C32)S(=O)(=O)[O-])S(=O)(=O)[O-])O.[Na+].[Na+]"",""postTreatmentChemicalAgentConcentration"":""40 ;  40 ;  20""},{""postTreatmentChemicalAgentConcentrationUnit"":[],""_id"":""6576f2a3e2284937359919c9"",""postTreatment"":""Drying"",""postTreatmentChemicalAgentSmiles"":""N/A"",""postTreatmentChemicalAgentConcentration"":""""}]",,0.37,98.92,"2361",0,,,,,,,"33,3:66,6",,,,,,,,,,,,,,,,,,,,,,,,,,,,,,,,,,,,,,,,,,,,,,,,,,,,,,,,,,,,,,,,,,,,,,"[]",,,,,,,,,,,,
"6576f2a3e2284937359919ce","2023-12-11T11:29:39.785Z","[""Tetrahydrofuran (THF)"",""1-Methyl-2-pyrrolidinone (NMP)""]","[""water""]","[]","[]","25","250","[]","[]","[]","[]","[]","[]","[]","[]",,,,,false,"Dead-end",10,25,4.52,"Isopropanol (IPA)","Dye","Rose Bengal (disodium salt)",1017.64,70,"µmol/L",1,"[]",,,,true,false,"Accepted","[""ISA""]","[""Polyimide(Matrimid® 5218)""]","[]","[]","[""Pure solvent treatment"",""Additive use"",""Drying""]","6566108ef08f91631aa25d5a","2023-11-28T16:08:46.384Z","2009-01-01T00:00:00.000Z","High throughput study of phase inversion parameters for polyimide-based SRNF membranes","Scientific Report","backOffice","10.1016/j.memsci.2008.12.068","636192a80ead340671ea2b1e","Vandezande","https://doi.org/10.1016/j.memsci.2008.12.068",0,"ISA/inorganic/dense","25PI-33/66/THF/NMP-ET32","Scientific report",,"[{""postTreatmentChemicalAgentConcentrationUnit"":[""v%""],""_id"":""6576f2a3e2284937359919cf"",""postTreatment"":""Pure solvent treatment"",""postTreatmentChemicalAgentSmiles"":""CC(C)O"",""postTreatmentChemicalAgentConcentration"":""100""},{""postTreatmentChemicalAgentConcentrationUnit"":[""v%"",""v%"",""v%""],""_id"":""6576f2a3e2284937359919d0"",""postTreatment"":""Additive use"",""postTreatmentChemicalAgentSmiles"":""CC1=CC=CC=C1 ; CC(C)CC(=O)C ; C1=CC=C(C=C1)N=NC2=C(C=CC3=CC(=CC(=C32)S(=O)(=O)[O-])S(=O)(=O)[O-])O.[Na+].[Na+]"",""postTreatmentChemicalAgentConcentration"":""40 ;  40 ;  20""},{""postTreatmentChemicalAgentConcentrationUnit"":[],""_id"":""6576f2a3e2284937359919d1"",""postTreatment"":""Drying"",""postTreatmentChemicalAgentSmiles"":""N/A"",""postTreatmentChemicalAgentConcentration"":""""}]",,0.15,99.38,"2362",0,,,,,,,"33,3:66,6",,,,,,,,,,,,,,,,,,,,,,,,,,,,,,,,,,,,,,,,,,,,,,,,,,,,,,,,,,,,,,,,,,,,,,"[]",,,,,,,,,,,,
"6576f2a3e2284937359919d6","2023-12-11T11:29:39.957Z","[""Tetrahydrofuran (THF)"",""Dimethylformamide (DMF)""]","[""water""]","[]","[]","15","250","[]","[]","[]","[]","[]","[]","[]","[]",,,,,false,"Dead-end",10,25,4.52,"Isopropanol (IPA)","Dye","Rose Bengal (disodium salt)",1017.64,70,"µmol/L",1,"[]",,,,true,false,"Accepted","[""ISA""]","[""Polyimide(Matrimid® 5218)""]","[]","[]","[""Pure solvent treatment"",""Additive use"",""Drying""]","6566108ef08f91631aa25d5a","2023-11-28T16:08:46.384Z","2009-01-01T00:00:00.000Z","High throughput study of phase inversion parameters for polyimide-based SRNF membranes","Scientific Report","backOffice","10.1016/j.memsci.2008.12.068","636192a80ead340671ea2b1e","Vandezande","https://doi.org/10.1016/j.memsci.2008.12.068",0,"ISA/inorganic/dense","15PI-33/66/THF/DMF-ET30","Scientific report",,"[{""postTreatmentChemicalAgentConcentrationUnit"":[""v%""],""_id"":""6576f2a3e2284937359919d7"",""postTreatment"":""Pure solvent treatment"",""postTreatmentChemicalAgentSmiles"":""CC(C)O"",""postTreatmentChemicalAgentConcentration"":""100""},{""postTreatmentChemicalAgentConcentrationUnit"":[""v%"",""v%"",""v%""],""_id"":""6576f2a3e2284937359919d8"",""postTreatment"":""Additive use"",""postTreatmentChemicalAgentSmiles"":""CC1=CC=CC=C1 ; CC(C)CC(=O)C ; C1=CC=C(C=C1)N=NC2=C(C=CC3=CC(=CC(=C32)S(=O)(=O)[O-])S(=O)(=O)[O-])O.[Na+].[Na+]"",""postTreatmentChemicalAgentConcentration"":""40 ;  40 ;  20""},{""postTreatmentChemicalAgentConcentrationUnit"":[],""_id"":""6576f2a3e2284937359919d9"",""postTreatment"":""Drying"",""postTreatmentChemicalAgentSmiles"":""N/A"",""postTreatmentChemicalAgentConcentration"":""""}]",,1.84,76.46,"2363",0,,,,,,,"33,3:66,6",,,,,,,,,,,,,,,,,,,,,,,,,,,,,,,,,,,,,,,,,,,,,,,,,,,,,,,,,,,,,,,,,,,,,,"[]",,,,,,,,,,,,
"6576f2a4e2284937359919de","2023-12-11T11:29:40.089Z","[""Tetrahydrofuran (THF)"",""Dimethylformamide (DMF)""]","[""water""]","[]","[]","16","250","[]","[]","[]","[]","[]","[]","[]","[]",,,,,false,"Dead-end",10,25,4.52,"Isopropanol (IPA)","Dye","Rose Bengal (disodium salt)",1017.64,70,"µmol/L",1,"[]",,,,true,false,"Accepted","[""ISA""]","[""Polyimide(Matrimid® 5218)""]","[]","[]","[""Pure solvent treatment"",""Additive use"",""Drying""]","6566108ef08f91631aa25d5a","2023-11-28T16:08:46.384Z","2009-01-01T00:00:00.000Z","High throughput study of phase inversion parameters for polyimide-based SRNF membranes","Scientific Report","backOffice","10.1016/j.memsci.2008.12.068","636192a80ead340671ea2b1e","Vandezande","https://doi.org/10.1016/j.memsci.2008.12.068",0,"ISA/inorganic/dense","16PI-33/66/THF/DMF-ET30","Scientific report",,"[{""postTreatmentChemicalAgentConcentrationUnit"":[""v%""],""_id"":""6576f2a4e2284937359919df"",""postTreatment"":""Pure solvent treatment"",""postTreatmentChemicalAgentSmiles"":""CC(C)O"",""postTreatmentChemicalAgentConcentration"":""100""},{""postTreatmentChemicalAgentConcentrationUnit"":[""v%"",""v%"",""v%""],""_id"":""6576f2a4e2284937359919e0"",""postTreatment"":""Additive use"",""postTreatmentChemicalAgentSmiles"":""CC1=CC=CC=C1 ; CC(C)CC(=O)C ; C1=CC=C(C=C1)N=NC2=C(C=CC3=CC(=CC(=C32)S(=O)(=O)[O-])S(=O)(=O)[O-])O.[Na+].[Na+]"",""postTreatmentChemicalAgentConcentration"":""40 ;  40 ;  20""},{""postTreatmentChemicalAgentConcentrationUnit"":[],""_id"":""6576f2a4e2284937359919e1"",""postTreatment"":""Drying"",""postTreatmentChemicalAgentSmiles"":""N/A"",""postTreatmentChemicalAgentConcentration"":""""}]",,1.8,77.85,"2364",0,,,,,,,"33,3:66,6",,,,,,,,,,,,,,,,,,,,,,,,,,,,,,,,,,,,,,,,,,,,,,,,,,,,,,,,,,,,,,,,,,,,,,"[]",,,,,,,,,,,,
"6576f2a4e2284937359919e6","2023-12-11T11:29:40.207Z","[""Tetrahydrofuran (THF)"",""Dimethylformamide (DMF)""]","[""water""]","[]","[]","17","250","[]","[]","[]","[]","[]","[]","[]","[]",,,,,false,"Dead-end",10,25,4.52,"Isopropanol (IPA)","Dye","Rose Bengal (disodium salt)",1017.64,70,"µmol/L",1,"[""SEM""]",,,,true,false,"Accepted","[""ISA""]","[""Polyimide(Matrimid® 5218)""]","[]","[]","[""Pure solvent treatment"",""Additive use"",""Drying""]","6566108ef08f91631aa25d5a","2023-11-28T16:08:46.384Z","2009-01-01T00:00:00.000Z","High throughput study of phase inversion parameters for polyimide-based SRNF membranes","Scientific Report","backOffice","10.1016/j.memsci.2008.12.068","636192a80ead340671ea2b1e","Vandezande","https://doi.org/10.1016/j.memsci.2008.12.068",0,"ISA/inorganic/dense","17PI-33/66/THF/DMF-ET30","Scientific report",,"[{""postTreatmentChemicalAgentConcentrationUnit"":[""v%""],""_id"":""6576f2a4e2284937359919e7"",""postTreatment"":""Pure solvent treatment"",""postTreatmentChemicalAgentSmiles"":""CC(C)O"",""postTreatmentChemicalAgentConcentration"":""100""},{""postTreatmentChemicalAgentConcentrationUnit"":[""v%"",""v%"",""v%""],""_id"":""6576f2a4e2284937359919e8"",""postTreatment"":""Additive use"",""postTreatmentChemicalAgentSmiles"":""CC1=CC=CC=C1 ; CC(C)CC(=O)C ; C1=CC=C(C=C1)N=NC2=C(C=CC3=CC(=CC(=C32)S(=O)(=O)[O-])S(=O)(=O)[O-])O.[Na+].[Na+]"",""postTreatmentChemicalAgentConcentration"":""40 ;  40 ;  20""},{""postTreatmentChemicalAgentConcentrationUnit"":[],""_id"":""6576f2a4e2284937359919e9"",""postTreatment"":""Drying"",""postTreatmentChemicalAgentSmiles"":""N/A"",""postTreatmentChemicalAgentConcentration"":""""}]",,1.66,88.46,"2365",0,,,,,,,"33,3:66,6",,,,,,,,,,,,,,,,,,,,,,,,,,,,,,,,,,,,,,,,,,,,,,,,,,,,,,,,,,,,,,,,,,,,,,"[]",,,,,,,,,,,,
"6576f2a4e2284937359919ee","2023-12-11T11:29:40.328Z","[""Tetrahydrofuran (THF)"",""Dimethylformamide (DMF)""]","[""water""]","[]","[]","18","250","[]","[]","[]","[]","[]","[]","[]","[]",,,,,false,"Dead-end",10,25,4.52,"Isopropanol (IPA)","Dye","Rose Bengal (disodium salt)",1017.64,70,"µmol/L",1,"[]",,,,true,false,"Accepted","[""ISA""]","[""Polyimide(Matrimid® 5218)""]","[]","[]","[""Pure solvent treatment"",""Additive use"",""Drying""]","6566108ef08f91631aa25d5a","2023-11-28T16:08:46.384Z","2009-01-01T00:00:00.000Z","High throughput study of phase inversion parameters for polyimide-based SRNF membranes","Scientific Report","backOffice","10.1016/j.memsci.2008.12.068","636192a80ead340671ea2b1e","Vandezande","https://doi.org/10.1016/j.memsci.2008.12.068",0,"ISA/inorganic/dense","18PI-33/66/THF/DMF-ET30","Scientific report",,"[{""postTreatmentChemicalAgentConcentrationUnit"":[""v%""],""_id"":""6576f2a4e2284937359919ef"",""postTreatment"":""Pure solvent treatment"",""postTreatmentChemicalAgentSmiles"":""CC(C)O"",""postTreatmentChemicalAgentConcentration"":""100""},{""postTreatmentChemicalAgentConcentrationUnit"":[""v%"",""v%"",""v%""],""_id"":""6576f2a4e2284937359919f0"",""postTreatment"":""Additive use"",""postTreatmentChemicalAgentSmiles"":""CC1=CC=CC=C1 ; CC(C)CC(=O)C ; C1=CC=C(C=C1)N=NC2=C(C=CC3=CC(=CC(=C32)S(=O)(=O)[O-])S(=O)(=O)[O-])O.[Na+].[Na+]"",""postTreatmentChemicalAgentConcentration"":""40 ;  40 ;  20""},{""postTreatmentChemicalAgentConcentrationUnit"":[],""_id"":""6576f2a4e2284937359919f1"",""postTreatment"":""Drying"",""postTreatmentChemicalAgentSmiles"":""N/A"",""postTreatmentChemicalAgentConcentration"":""""}]",,1.27,93.38,"2366",0,,,,,,,"33,3:66,6",,,,,,,,,,,,,,,,,,,,,,,,,,,,,,,,,,,,,,,,,,,,,,,,,,,,,,,,,,,,,,,,,,,,,,"[]",,,,,,,,,,,,
"6576f2a4e2284937359919f6","2023-12-11T11:29:40.485Z","[""Tetrahydrofuran (THF)"",""Dimethylformamide (DMF)""]","[""water""]","[]","[]","19","250","[]","[]","[]","[]","[]","[]","[]","[]",,,,,false,"Dead-end",10,25,4.52,"Isopropanol (IPA)","Dye","Rose Bengal (disodium salt)",1017.64,70,"µmol/L",1,"[]",,,,true,false,"Accepted","[""ISA""]","[""Polyimide(Matrimid® 5218)""]","[]","[]","[""Pure solvent treatment"",""Additive use"",""Drying""]","6566108ef08f91631aa25d5a","2023-11-28T16:08:46.384Z","2009-01-01T00:00:00.000Z","High throughput study of phase inversion parameters for polyimide-based SRNF membranes","Scientific Report","backOffice","10.1016/j.memsci.2008.12.068","636192a80ead340671ea2b1e","Vandezande","https://doi.org/10.1016/j.memsci.2008.12.068",0,"ISA/inorganic/dense","19PI-33/66/THF/DMF-ET30","Scientific report",,"[{""postTreatmentChemicalAgentConcentrationUnit"":[""v%""],""_id"":""6576f2a4e2284937359919f7"",""postTreatment"":""Pure solvent treatment"",""postTreatmentChemicalAgentSmiles"":""CC(C)O"",""postTreatmentChemicalAgentConcentration"":""100""},{""postTreatmentChemicalAgentConcentrationUnit"":[""v%"",""v%"",""v%""],""_id"":""6576f2a4e2284937359919f8"",""postTreatment"":""Additive use"",""postTreatmentChemicalAgentSmiles"":""CC1=CC=CC=C1 ; CC(C)CC(=O)C ; C1=CC=C(C=C1)N=NC2=C(C=CC3=CC(=CC(=C32)S(=O)(=O)[O-])S(=O)(=O)[O-])O.[Na+].[Na+]"",""postTreatmentChemicalAgentConcentration"":""40 ;  40 ;  20""},{""postTreatmentChemicalAgentConcentrationUnit"":[],""_id"":""6576f2a4e2284937359919f9"",""postTreatment"":""Drying"",""postTreatmentChemicalAgentSmiles"":""N/A"",""postTreatmentChemicalAgentConcentration"":""""}]",,1.13,95.08,"2367",0,,,,,,,"33,3:66,6",,,,,,,,,,,,,,,,,,,,,,,,,,,,,,,,,,,,,,,,,,,,,,,,,,,,,,,,,,,,,,,,,,,,,,"[]",,,,,,,,,,,,
"6576f2a4e2284937359919fe","2023-12-11T11:29:40.634Z","[""Tetrahydrofuran (THF)"",""Dimethylformamide (DMF)""]","[""water""]","[]","[]","20","250","[]","[]","[]","[]","[]","[]","[]","[]",,,,,false,"Dead-end",10,25,4.52,"Isopropanol (IPA)","Dye","Rose Bengal (disodium salt)",1017.64,70,"µmol/L",1,"[]",,,,true,false,"Accepted","[""ISA""]","[""Polyimide(Matrimid® 5218)""]","[]","[]","[""Pure solvent treatment"",""Additive use"",""Drying""]","6566108ef08f91631aa25d5a","2023-11-28T16:08:46.384Z","2009-01-01T00:00:00.000Z","High throughput study of phase inversion parameters for polyimide-based SRNF membranes","Scientific Report","backOffice","10.1016/j.memsci.2008.12.068","636192a80ead340671ea2b1e","Vandezande","https://doi.org/10.1016/j.memsci.2008.12.068",0,"ISA/inorganic/dense","20PI-33/66/THF/DMF-ET30","Scientific report",,"[{""postTreatmentChemicalAgentConcentrationUnit"":[""v%""],""_id"":""6576f2a4e2284937359919ff"",""postTreatment"":""Pure solvent treatment"",""postTreatmentChemicalAgentSmiles"":""CC(C)O"",""postTreatmentChemicalAgentConcentration"":""100""},{""postTreatmentChemicalAgentConcentrationUnit"":[""v%"",""v%"",""v%""],""_id"":""6576f2a4e228493735991a00"",""postTreatment"":""Additive use"",""postTreatmentChemicalAgentSmiles"":""CC1=CC=CC=C1 ; CC(C)CC(=O)C ; C1=CC=C(C=C1)N=NC2=C(C=CC3=CC(=CC(=C32)S(=O)(=O)[O-])S(=O)(=O)[O-])O.[Na+].[Na+]"",""postTreatmentChemicalAgentConcentration"":""40 ;  40 ;  20""},{""postTreatmentChemicalAgentConcentrationUnit"":[],""_id"":""6576f2a4e228493735991a01"",""postTreatment"":""Drying"",""postTreatmentChemicalAgentSmiles"":""N/A"",""postTreatmentChemicalAgentConcentration"":""""}]",,1.18,96.62,"2368",0,,,,,,,"33,3:66,6",,,,,,,,,,,,,,,,,,,,,,,,,,,,,,,,,,,,,,,,,,,,,,,,,,,,,,,,,,,,,,,,,,,,,,"[]",,,,,,,,,,,,
"6576f2a4e228493735991a06","2023-12-11T11:29:40.772Z","[""Tetrahydrofuran (THF)"",""Dimethylformamide (DMF)""]","[""water""]","[]","[]","21","250","[]","[]","[]","[]","[]","[]","[]","[]",,,,,false,"Dead-end",10,25,4.52,"Isopropanol (IPA)","Dye","Rose Bengal (disodium salt)",1017.64,70,"µmol/L",1,"[]",,,,true,false,"Accepted","[""ISA""]","[""Polyimide(Matrimid® 5218)""]","[]","[]","[""Pure solvent treatment"",""Additive use"",""Drying""]","6566108ef08f91631aa25d5a","2023-11-28T16:08:46.384Z","2009-01-01T00:00:00.000Z","High throughput study of phase inversion parameters for polyimide-based SRNF membranes","Scientific Report","backOffice","10.1016/j.memsci.2008.12.068","636192a80ead340671ea2b1e","Vandezande","https://doi.org/10.1016/j.memsci.2008.12.068",0,"ISA/inorganic/dense","21PI-33/66/THF/DMF-ET30","Scientific report",,"[{""postTreatmentChemicalAgentConcentrationUnit"":[""v%""],""_id"":""6576f2a4e228493735991a07"",""postTreatment"":""Pure solvent treatment"",""postTreatmentChemicalAgentSmiles"":""CC(C)O"",""postTreatmentChemicalAgentConcentration"":""100""},{""postTreatmentChemicalAgentConcentrationUnit"":[""v%"",""v%"",""v%""],""_id"":""6576f2a4e228493735991a08"",""postTreatment"":""Additive use"",""postTreatmentChemicalAgentSmiles"":""CC1=CC=CC=C1 ; CC(C)CC(=O)C ; C1=CC=C(C=C1)N=NC2=C(C=CC3=CC(=CC(=C32)S(=O)(=O)[O-])S(=O)(=O)[O-])O.[Na+].[Na+]"",""postTreatmentChemicalAgentConcentration"":""40 ;  40 ;  20""},{""postTreatmentChemicalAgentConcentrationUnit"":[],""_id"":""6576f2a4e228493735991a09"",""postTreatment"":""Drying"",""postTreatmentChemicalAgentSmiles"":""N/A"",""postTreatmentChemicalAgentConcentration"":""""}]",,1.05,97.08,"2369",0,,,,,,,"33,3:66,6",,,,,,,,,,,,,,,,,,,,,,,,,,,,,,,,,,,,,,,,,,,,,,,,,,,,,,,,,,,,,,,,,,,,,,"[]",,,,,,,,,,,,
"6576f2a4e228493735991a0e","2023-12-11T11:29:40.918Z","[""Tetrahydrofuran (THF)"",""Dimethylformamide (DMF)""]","[""water""]","[]","[]","22","250","[]","[]","[]","[]","[]","[]","[]","[]",,,,,false,"Dead-end",10,25,4.52,"Isopropanol (IPA)","Dye","Rose Bengal (disodium salt)",1017.64,70,"µmol/L",1,"[]",,,,true,false,"Accepted","[""ISA""]","[""Polyimide(Matrimid® 5218)""]","[]","[]","[""Pure solvent treatment"",""Additive use"",""Drying""]","6566108ef08f91631aa25d5a","2023-11-28T16:08:46.384Z","2009-01-01T00:00:00.000Z","High throughput study of phase inversion parameters for polyimide-based SRNF membranes","Scientific Report","backOffice","10.1016/j.memsci.2008.12.068","636192a80ead340671ea2b1e","Vandezande","https://doi.org/10.1016/j.memsci.2008.12.068",0,"ISA/inorganic/dense","22PI-33/66/THF/DMF-ET31","Scientific report",,"[{""postTreatmentChemicalAgentConcentrationUnit"":[""v%""],""_id"":""6576f2a4e228493735991a0f"",""postTreatment"":""Pure solvent treatment"",""postTreatmentChemicalAgentSmiles"":""CC(C)O"",""postTreatmentChemicalAgentConcentration"":""100""},{""postTreatmentChemicalAgentConcentrationUnit"":[""v%"",""v%"",""v%""],""_id"":""6576f2a4e228493735991a10"",""postTreatment"":""Additive use"",""postTreatmentChemicalAgentSmiles"":""CC1=CC=CC=C1 ; CC(C)CC(=O)C ; C1=CC=C(C=C1)N=NC2=C(C=CC3=CC(=CC(=C32)S(=O)(=O)[O-])S(=O)(=O)[O-])O.[Na+].[Na+]"",""postTreatmentChemicalAgentConcentration"":""40 ;  40 ;  20""},{""postTreatmentChemicalAgentConcentrationUnit"":[],""_id"":""6576f2a4e228493735991a11"",""postTreatment"":""Drying"",""postTreatmentChemicalAgentSmiles"":""N/A"",""postTreatmentChemicalAgentConcentration"":""""}]",,0.82,96.46,"2370",0,,,,,,,"33,3:66,6",,,,,,,,,,,,,,,,,,,,,,,,,,,,,,,,,,,,,,,,,,,,,,,,,,,,,,,,,,,,,,,,,,,,,,"[]",,,,,,,,,,,,
"6576f2a5e228493735991a16","2023-12-11T11:29:41.098Z","[""Tetrahydrofuran (THF)"",""Dimethylformamide (DMF)""]","[""water""]","[]","[]","23","250","[]","[]","[]","[]","[]","[]","[]","[]",,,,,false,"Dead-end",10,25,4.52,"Isopropanol (IPA)","Dye","Rose Bengal (disodium salt)",1017.64,70,"µmol/L",1,"[]",,,,true,false,"Accepted","[""ISA""]","[""Polyimide(Matrimid® 5218)""]","[]","[]","[""Pure solvent treatment"",""Additive use"",""Drying""]","6566108ef08f91631aa25d5a","2023-11-28T16:08:46.384Z","2009-01-01T00:00:00.000Z","High throughput study of phase inversion parameters for polyimide-based SRNF membranes","Scientific Report","backOffice","10.1016/j.memsci.2008.12.068","636192a80ead340671ea2b1e","Vandezande","https://doi.org/10.1016/j.memsci.2008.12.068",0,"ISA/inorganic/dense","23PI-33/66/THF/DMF-ET31","Scientific report",,"[{""postTreatmentChemicalAgentConcentrationUnit"":[""v%""],""_id"":""6576f2a5e228493735991a17"",""postTreatment"":""Pure solvent treatment"",""postTreatmentChemicalAgentSmiles"":""CC(C)O"",""postTreatmentChemicalAgentConcentration"":""100""},{""postTreatmentChemicalAgentConcentrationUnit"":[""v%"",""v%"",""v%""],""_id"":""6576f2a5e228493735991a18"",""postTreatment"":""Additive use"",""postTreatmentChemicalAgentSmiles"":""CC1=CC=CC=C1 ; CC(C)CC(=O)C ; C1=CC=C(C=C1)N=NC2=C(C=CC3=CC(=CC(=C32)S(=O)(=O)[O-])S(=O)(=O)[O-])O.[Na+].[Na+]"",""postTreatmentChemicalAgentConcentration"":""40 ;  40 ;  20""},{""postTreatmentChemicalAgentConcentrationUnit"":[],""_id"":""6576f2a5e228493735991a19"",""postTreatment"":""Drying"",""postTreatmentChemicalAgentSmiles"":""N/A"",""postTreatmentChemicalAgentConcentration"":""""}]",,0.68,98.31,"2371",0,,,,,,,"33,3:66,6",,,,,,,,,,,,,,,,,,,,,,,,,,,,,,,,,,,,,,,,,,,,,,,,,,,,,,,,,,,,,,,,,,,,,,"[]",,,,,,,,,,,,
"6576f2a5e228493735991a1e","2023-12-11T11:29:41.269Z","[""Tetrahydrofuran (THF)"",""Dimethylformamide (DMF)""]","[""water""]","[]","[]","24","250","[]","[]","[]","[]","[]","[]","[]","[]",,,,,false,"Dead-end",10,25,4.52,"Isopropanol (IPA)","Dye","Rose Bengal (disodium salt)",1017.64,70,"µmol/L",1,"[]",,,,true,false,"Accepted","[""ISA""]","[""Polyimide(Matrimid® 5218)""]","[]","[]","[""Pure solvent treatment"",""Additive use"",""Drying""]","6566108ef08f91631aa25d5a","2023-11-28T16:08:46.384Z","2009-01-01T00:00:00.000Z","High throughput study of phase inversion parameters for polyimide-based SRNF membranes","Scientific Report","backOffice","10.1016/j.memsci.2008.12.068","636192a80ead340671ea2b1e","Vandezande","https://doi.org/10.1016/j.memsci.2008.12.068",0,"ISA/inorganic/dense","24PI-33/66/THF/DMF-ET32","Scientific report",,"[{""postTreatmentChemicalAgentConcentrationUnit"":[""v%""],""_id"":""6576f2a5e228493735991a1f"",""postTreatment"":""Pure solvent treatment"",""postTreatmentChemicalAgentSmiles"":""CC(C)O"",""postTreatmentChemicalAgentConcentration"":""100""},{""postTreatmentChemicalAgentConcentrationUnit"":[""v%"",""v%"",""v%""],""_id"":""6576f2a5e228493735991a20"",""postTreatment"":""Additive use"",""postTreatmentChemicalAgentSmiles"":""CC1=CC=CC=C1 ; CC(C)CC(=O)C ; C1=CC=C(C=C1)N=NC2=C(C=CC3=CC(=CC(=C32)S(=O)(=O)[O-])S(=O)(=O)[O-])O.[Na+].[Na+]"",""postTreatmentChemicalAgentConcentration"":""40 ;  40 ;  20""},{""postTreatmentChemicalAgentConcentrationUnit"":[],""_id"":""6576f2a5e228493735991a21"",""postTreatment"":""Drying"",""postTreatmentChemicalAgentSmiles"":""N/A"",""postTreatmentChemicalAgentConcentration"":""""}]",,0.5,98.62,"2372",0,,,,,,,"33,3:66,6",,,,,,,,,,,,,,,,,,,,,,,,,,,,,,,,,,,,,,,,,,,,,,,,,,,,,,,,,,,,,,,,,,,,,,"[]",,,,,,,,,,,,
"6576f2a5e228493735991a26","2023-12-11T11:29:41.395Z","[""Tetrahydrofuran (THF)"",""Dimethylformamide (DMF)""]","[""water""]","[]","[]","25","250","[]","[]","[]","[]","[]","[]","[]","[]",,,,,false,"Dead-end",10,25,4.52,"Isopropanol (IPA)","Dye","Rose Bengal (disodium salt)",1017.64,70,"µmol/L",1,"[]",,,,true,false,"Accepted","[""ISA""]","[""Polyimide(Matrimid® 5218)""]","[]","[]","[""Pure solvent treatment"",""Additive use"",""Drying""]","6566108ef08f91631aa25d5a","2023-11-28T16:08:46.384Z","2009-01-01T00:00:00.000Z","High throughput study of phase inversion parameters for polyimide-based SRNF membranes","Scientific Report","backOffice","10.1016/j.memsci.2008.12.068","636192a80ead340671ea2b1e","Vandezande","https://doi.org/10.1016/j.memsci.2008.12.068",0,"ISA/inorganic/dense","25PI-33/66/THF/DMF-ET32","Scientific report",,"[{""postTreatmentChemicalAgentConcentrationUnit"":[""v%""],""_id"":""6576f2a5e228493735991a27"",""postTreatment"":""Pure solvent treatment"",""postTreatmentChemicalAgentSmiles"":""CC(C)O"",""postTreatmentChemicalAgentConcentration"":""100""},{""postTreatmentChemicalAgentConcentrationUnit"":[""v%"",""v%"",""v%""],""_id"":""6576f2a5e228493735991a28"",""postTreatment"":""Additive use"",""postTreatmentChemicalAgentSmiles"":""CC1=CC=CC=C1 ; CC(C)CC(=O)C ; C1=CC=C(C=C1)N=NC2=C(C=CC3=CC(=CC(=C32)S(=O)(=O)[O-])S(=O)(=O)[O-])O.[Na+].[Na+]"",""postTreatmentChemicalAgentConcentration"":""40 ;  40 ;  20""},{""postTreatmentChemicalAgentConcentrationUnit"":[],""_id"":""6576f2a5e228493735991a29"",""postTreatment"":""Drying"",""postTreatmentChemicalAgentSmiles"":""N/A"",""postTreatmentChemicalAgentConcentration"":""""}]",,0.42,98.62,"2373",0,,,,,,,"33,3:66,6",,,,,,,,,,,,,,,,,,,,,,,,,,,,,,,,,,,,,,,,,,,,,,,,,,,,,,,,,,,,,,,,,,,,,,"[]",,,,,,,,,,,,
"6576f2a5e228493735991a2e","2023-12-11T11:29:41.520Z","[""Tetrahydrofuran (THF)"",""Dimethylacetamide (DMAC)""]","[""water""]","[]","[]","15","250","[]","[]","[]","[]","[]","[]","[]","[]",,,,,false,"Dead-end",10,25,4.52,"Isopropanol (IPA)","Dye","Rose Bengal (disodium salt)",1017.64,70,"µmol/L",1,"[]",,,,true,false,"Accepted","[""ISA""]","[""Polyimide(Matrimid® 5218)""]","[]","[]","[""Pure solvent treatment"",""Additive use"",""Drying""]","6566108ef08f91631aa25d5a","2023-11-28T16:08:46.384Z","2009-01-01T00:00:00.000Z","High throughput study of phase inversion parameters for polyimide-based SRNF membranes","Scientific Report","backOffice","10.1016/j.memsci.2008.12.068","636192a80ead340671ea2b1e","Vandezande","https://doi.org/10.1016/j.memsci.2008.12.068",0,"ISA/inorganic/dense","15PI-33/66/THF/DMAc-ET30","Scientific report",,"[{""postTreatmentChemicalAgentConcentrationUnit"":[""v%""],""_id"":""6576f2a5e228493735991a2f"",""postTreatment"":""Pure solvent treatment"",""postTreatmentChemicalAgentSmiles"":""CC(C)O"",""postTreatmentChemicalAgentConcentration"":""100""},{""postTreatmentChemicalAgentConcentrationUnit"":[""v%"",""v%"",""v%""],""_id"":""6576f2a5e228493735991a30"",""postTreatment"":""Additive use"",""postTreatmentChemicalAgentSmiles"":""CC1=CC=CC=C1 ; CC(C)CC(=O)C ; C1=CC=C(C=C1)N=NC2=C(C=CC3=CC(=CC(=C32)S(=O)(=O)[O-])S(=O)(=O)[O-])O.[Na+].[Na+]"",""postTreatmentChemicalAgentConcentration"":""40 ;  40 ;  20""},{""postTreatmentChemicalAgentConcentrationUnit"":[],""_id"":""6576f2a5e228493735991a31"",""postTreatment"":""Drying"",""postTreatmentChemicalAgentSmiles"":""N/A"",""postTreatmentChemicalAgentConcentration"":""""}]",,1.72,79.23,"2374",0,,,,,,,"33,3:66,6",,,,,,,,,,,,,,,,,,,,,,,,,,,,,,,,,,,,,,,,,,,,,,,,,,,,,,,,,,,,,,,,,,,,,,"[]",,,,,,,,,,,,
"6576f2a5e228493735991a36","2023-12-11T11:29:41.641Z","[""Tetrahydrofuran (THF)"",""Dimethylacetamide (DMAC)""]","[""water""]","[]","[]","16","250","[]","[]","[]","[]","[]","[]","[]","[]",,,,,false,"Dead-end",10,25,4.52,"Isopropanol (IPA)","Dye","Rose Bengal (disodium salt)",1017.64,70,"µmol/L",1,"[]",,,,true,false,"Accepted","[""ISA""]","[""Polyimide(Matrimid® 5218)""]","[]","[]","[""Pure solvent treatment"",""Additive use"",""Drying""]","6566108ef08f91631aa25d5a","2023-11-28T16:08:46.384Z","2009-01-01T00:00:00.000Z","High throughput study of phase inversion parameters for polyimide-based SRNF membranes","Scientific Report","backOffice","10.1016/j.memsci.2008.12.068","636192a80ead340671ea2b1e","Vandezande","https://doi.org/10.1016/j.memsci.2008.12.068",0,"ISA/inorganic/dense","16PI-33/66/THF/DMAc-ET30","Scientific report",,"[{""postTreatmentChemicalAgentConcentrationUnit"":[""v%""],""_id"":""6576f2a5e228493735991a37"",""postTreatment"":""Pure solvent treatment"",""postTreatmentChemicalAgentSmiles"":""CC(C)O"",""postTreatmentChemicalAgentConcentration"":""100""},{""postTreatmentChemicalAgentConcentrationUnit"":[""v%"",""v%"",""v%""],""_id"":""6576f2a5e228493735991a38"",""postTreatment"":""Additive use"",""postTreatmentChemicalAgentSmiles"":""CC1=CC=CC=C1 ; CC(C)CC(=O)C ; C1=CC=C(C=C1)N=NC2=C(C=CC3=CC(=CC(=C32)S(=O)(=O)[O-])S(=O)(=O)[O-])O.[Na+].[Na+]"",""postTreatmentChemicalAgentConcentration"":""40 ;  40 ;  20""},{""postTreatmentChemicalAgentConcentrationUnit"":[],""_id"":""6576f2a5e228493735991a39"",""postTreatment"":""Drying"",""postTreatmentChemicalAgentSmiles"":""N/A"",""postTreatmentChemicalAgentConcentration"":""""}]",,1.29,78.77,"2375",0,,,,,,,"33,3:66,6",,,,,,,,,,,,,,,,,,,,,,,,,,,,,,,,,,,,,,,,,,,,,,,,,,,,,,,,,,,,,,,,,,,,,,"[]",,,,,,,,,,,,
"6576f2a5e228493735991a3e","2023-12-11T11:29:41.760Z","[""Tetrahydrofuran (THF)"",""Dimethylacetamide (DMAC)""]","[""water""]","[]","[]","17","250","[]","[]","[]","[]","[]","[]","[]","[]",,,,,false,"Dead-end",10,25,4.52,"Isopropanol (IPA)","Dye","Rose Bengal (disodium salt)",1017.64,70,"µmol/L",1,"[]",,,,true,false,"Accepted","[""ISA""]","[""Polyimide(Matrimid® 5218)""]","[]","[]","[""Pure solvent treatment"",""Additive use"",""Drying""]","6566108ef08f91631aa25d5a","2023-11-28T16:08:46.384Z","2009-01-01T00:00:00.000Z","High throughput study of phase inversion parameters for polyimide-based SRNF membranes","Scientific Report","backOffice","10.1016/j.memsci.2008.12.068","636192a80ead340671ea2b1e","Vandezande","https://doi.org/10.1016/j.memsci.2008.12.068",0,"ISA/inorganic/dense","17PI-33/66/THF/DMAc-ET30","Scientific report",,"[{""postTreatmentChemicalAgentConcentrationUnit"":[""v%""],""_id"":""6576f2a5e228493735991a3f"",""postTreatment"":""Pure solvent treatment"",""postTreatmentChemicalAgentSmiles"":""CC(C)O"",""postTreatmentChemicalAgentConcentration"":""100""},{""postTreatmentChemicalAgentConcentrationUnit"":[""v%"",""v%"",""v%""],""_id"":""6576f2a5e228493735991a40"",""postTreatment"":""Additive use"",""postTreatmentChemicalAgentSmiles"":""CC1=CC=CC=C1 ; CC(C)CC(=O)C ; C1=CC=C(C=C1)N=NC2=C(C=CC3=CC(=CC(=C32)S(=O)(=O)[O-])S(=O)(=O)[O-])O.[Na+].[Na+]"",""postTreatmentChemicalAgentConcentration"":""40 ;  40 ;  20""},{""postTreatmentChemicalAgentConcentrationUnit"":[],""_id"":""6576f2a5e228493735991a41"",""postTreatment"":""Drying"",""postTreatmentChemicalAgentSmiles"":""N/A"",""postTreatmentChemicalAgentConcentration"":""""}]",,1.31,86.62,"2376",0,,,,,,,"33,3:66,6",,,,,,,,,,,,,,,,,,,,,,,,,,,,,,,,,,,,,,,,,,,,,,,,,,,,,,,,,,,,,,,,,,,,,,"[]",,,,,,,,,,,,
