Repository: BAMresearch/onf-database

This repository belongs to the the publication "Revealing structure-property-performance relationships of organic solvent nanofiltration membranes using a FAIR, open-access database" published in ADD JOURNAL (DOI). 
It uses a dataset derived from The Open Membrane Database (https://openmembranedatabase.org/). The access date was April 8th 2025. The original dataset is in the repository as OMD_SRNF_2025-04-08.csv file.

The main researchers involved in the study are Sarah Glass (ORCID: 0000-0002-0625-0057), Petra Merten (no ORCID available), Torsten Brinkmann (ORCID: 0000-0002-5114-6259) and Volkan Filiz (ORCID: 0000-0003-0239-8641). 

The repository contains 5 Python files:

File: OMD_SRNF_2025-04-08.csv (part 87 of 184)
"6576f2a5e228493735991a46","2023-12-11T11:29:41.895Z","[""Tetrahydrofuran (THF)"",""Dimethylacetamide (DMAC)""]","[""water""]","[]","[]","18","250","[]","[]","[]","[]","[]","[]","[]","[]",,,,,false,"Dead-end",10,25,4.52,"Isopropanol (IPA)","Dye","Rose Bengal (disodium salt)",1017.64,70,"µmol/L",1,"[]",,,,true,false,"Accepted","[""ISA""]","[""Polyimide(Matrimid® 5218)""]","[]","[]","[""Pure solvent treatment"",""Additive use"",""Drying""]","6566108ef08f91631aa25d5a","2023-11-28T16:08:46.384Z","2009-01-01T00:00:00.000Z","High throughput study of phase inversion parameters for polyimide-based SRNF membranes","Scientific Report","backOffice","10.1016/j.memsci.2008.12.068","636192a80ead340671ea2b1e","Vandezande","https://doi.org/10.1016/j.memsci.2008.12.068",0,"ISA/inorganic/dense","18PI-33/66/THF/DMAc-ET30","Scientific report",,"[{""postTreatmentChemicalAgentConcentrationUnit"":[""v%""],""_id"":""6576f2a5e228493735991a47"",""postTreatment"":""Pure solvent treatment"",""postTreatmentChemicalAgentSmiles"":""CC(C)O"",""postTreatmentChemicalAgentConcentration"":""100""},{""postTreatmentChemicalAgentConcentrationUnit"":[""v%"",""v%"",""v%""],""_id"":""6576f2a5e228493735991a48"",""postTreatment"":""Additive use"",""postTreatmentChemicalAgentSmiles"":""CC1=CC=CC=C1 ; CC(C)CC(=O)C ; C1=CC=C(C=C1)N=NC2=C(C=CC3=CC(=CC(=C32)S(=O)(=O)[O-])S(=O)(=O)[O-])O.[Na+].[Na+]"",""postTreatmentChemicalAgentConcentration"":""40 ;  40 ;  20""},{""postTreatmentChemicalAgentConcentrationUnit"":[],""_id"":""6576f2a5e228493735991a49"",""postTreatment"":""Drying"",""postTreatmentChemicalAgentSmiles"":""N/A"",""postTreatmentChemicalAgentConcentration"":""""}]",,1.11,90.46,"2377",0,,,,,,,"33,3:66,6",,,,,,,,,,,,,,,,,,,,,,,,,,,,,,,,,,,,,,,,,,,,,,,,,,,,,,,,,,,,,,,,,,,,,,"[]",,,,,,,,,,,,
"6576f2a6e228493735991a4e","2023-12-11T11:29:42.040Z","[""Tetrahydrofuran (THF)"",""Dimethylacetamide (DMAC)""]","[""water""]","[]","[]","19","250","[]","[]","[]","[]","[]","[]","[]","[]",,,,,false,"Dead-end",10,25,4.52,"Isopropanol (IPA)","Dye","Rose Bengal (disodium salt)",1017.64,70,"µmol/L",1,"[]",,,,true,false,"Accepted","[""ISA""]","[""Polyimide(Matrimid® 5218)""]","[]","[]","[""Pure solvent treatment"",""Additive use"",""Drying""]","6566108ef08f91631aa25d5a","2023-11-28T16:08:46.384Z","2009-01-01T00:00:00.000Z","High throughput study of phase inversion parameters for polyimide-based SRNF membranes","Scientific Report","backOffice","10.1016/j.memsci.2008.12.068","636192a80ead340671ea2b1e","Vandezande","https://doi.org/10.1016/j.memsci.2008.12.068",0,"ISA/inorganic/dense","19PI-33/66/THF/DMAc-ET30","Scientific report",,"[{""postTreatmentChemicalAgentConcentrationUnit"":[""v%""],""_id"":""6576f2a6e228493735991a4f"",""postTreatment"":""Pure solvent treatment"",""postTreatmentChemicalAgentSmiles"":""CC(C)O"",""postTreatmentChemicalAgentConcentration"":""100""},{""postTreatmentChemicalAgentConcentrationUnit"":[""v%"",""v%"",""v%""],""_id"":""6576f2a6e228493735991a50"",""postTreatment"":""Additive use"",""postTreatmentChemicalAgentSmiles"":""CC1=CC=CC=C1 ; CC(C)CC(=O)C ; C1=CC=C(C=C1)N=NC2=C(C=CC3=CC(=CC(=C32)S(=O)(=O)[O-])S(=O)(=O)[O-])O.[Na+].[Na+]"",""postTreatmentChemicalAgentConcentration"":""40 ;  40 ;  20""},{""postTreatmentChemicalAgentConcentrationUnit"":[],""_id"":""6576f2a6e228493735991a51"",""postTreatment"":""Drying"",""postTreatmentChemicalAgentSmiles"":""N/A"",""postTreatmentChemicalAgentConcentration"":""""}]",,1.07,92.62,"2378",0,,,,,,,"33,3:66,6",,,,,,,,,,,,,,,,,,,,,,,,,,,,,,,,,,,,,,,,,,,,,,,,,,,,,,,,,,,,,,,,,,,,,,"[]",,,,,,,,,,,,
"6576f2a6e228493735991a56","2023-12-11T11:29:42.188Z","[""Tetrahydrofuran (THF)"",""Dimethylacetamide (DMAC)""]","[""water""]","[]","[]","20","250","[]","[]","[]","[]","[]","[]","[]","[]",,,,,false,"Dead-end",10,25,4.52,"Isopropanol (IPA)","Dye","Rose Bengal (disodium salt)",1017.64,70,"µmol/L",1,"[]",,,,true,false,"Accepted","[""ISA""]","[""Polyimide(Matrimid® 5218)""]","[]","[]","[""Pure solvent treatment"",""Additive use"",""Drying""]","6566108ef08f91631aa25d5a","2023-11-28T16:08:46.384Z","2009-01-01T00:00:00.000Z","High throughput study of phase inversion parameters for polyimide-based SRNF membranes","Scientific Report","backOffice","10.1016/j.memsci.2008.12.068","636192a80ead340671ea2b1e","Vandezande","https://doi.org/10.1016/j.memsci.2008.12.068",0,"ISA/inorganic/dense","20PI-33/66/THF/DMAc-ET30","Scientific report",,"[{""postTreatmentChemicalAgentConcentrationUnit"":[""v%""],""_id"":""6576f2a6e228493735991a57"",""postTreatment"":""Pure solvent treatment"",""postTreatmentChemicalAgentSmiles"":""CC(C)O"",""postTreatmentChemicalAgentConcentration"":""100""},{""postTreatmentChemicalAgentConcentrationUnit"":[""v%"",""v%"",""v%""],""_id"":""6576f2a6e228493735991a58"",""postTreatment"":""Additive use"",""postTreatmentChemicalAgentSmiles"":""CC1=CC=CC=C1 ; CC(C)CC(=O)C ; C1=CC=C(C=C1)N=NC2=C(C=CC3=CC(=CC(=C32)S(=O)(=O)[O-])S(=O)(=O)[O-])O.[Na+].[Na+]"",""postTreatmentChemicalAgentConcentration"":""40 ;  40 ;  20""},{""postTreatmentChemicalAgentConcentrationUnit"":[],""_id"":""6576f2a6e228493735991a59"",""postTreatment"":""Drying"",""postTreatmentChemicalAgentSmiles"":""N/A"",""postTreatmentChemicalAgentConcentration"":""""}]",,0.98,93.23,"2379",0,,,,,,,"33,3:66,6",,,,,,,,,,,,,,,,,,,,,,,,,,,,,,,,,,,,,,,,,,,,,,,,,,,,,,,,,,,,,,,,,,,,,,"[]",,,,,,,,,,,,
"6576f2a6e228493735991a5e","2023-12-11T11:29:42.396Z","[""Tetrahydrofuran (THF)"",""Dimethylacetamide (DMAC)""]","[""water""]","[]","[]","21","250","[]","[]","[]","[]","[]","[]","[]","[]",,,,,false,"Dead-end",10,25,4.52,"Isopropanol (IPA)","Dye","Rose Bengal (disodium salt)",1017.64,70,"µmol/L",1,"[]",,,,true,false,"Accepted","[""ISA""]","[""Polyimide(Matrimid® 5218)""]","[]","[]","[""Pure solvent treatment"",""Additive use"",""Drying""]","6566108ef08f91631aa25d5a","2023-11-28T16:08:46.384Z","2009-01-01T00:00:00.000Z","High throughput study of phase inversion parameters for polyimide-based SRNF membranes","Scientific Report","backOffice","10.1016/j.memsci.2008.12.068","636192a80ead340671ea2b1e","Vandezande","https://doi.org/10.1016/j.memsci.2008.12.068",0,"ISA/inorganic/dense","21PI-33/66/THF/DMAc-ET30","Scientific report",,"[{""postTreatmentChemicalAgentConcentrationUnit"":[""v%""],""_id"":""6576f2a6e228493735991a5f"",""postTreatment"":""Pure solvent treatment"",""postTreatmentChemicalAgentSmiles"":""CC(C)O"",""postTreatmentChemicalAgentConcentration"":""100""},{""postTreatmentChemicalAgentConcentrationUnit"":[""v%"",""v%"",""v%""],""_id"":""6576f2a6e228493735991a60"",""postTreatment"":""Additive use"",""postTreatmentChemicalAgentSmiles"":""CC1=CC=CC=C1 ; CC(C)CC(=O)C ; C1=CC=C(C=C1)N=NC2=C(C=CC3=CC(=CC(=C32)S(=O)(=O)[O-])S(=O)(=O)[O-])O.[Na+].[Na+]"",""postTreatmentChemicalAgentConcentration"":""40 ;  40 ;  20""},{""postTreatmentChemicalAgentConcentrationUnit"":[],""_id"":""6576f2a6e228493735991a61"",""postTreatment"":""Drying"",""postTreatmentChemicalAgentSmiles"":""N/A"",""postTreatmentChemicalAgentConcentration"":""""}]",,0.9,95.54,"2380",0,,,,,,,"33,3:66,6",,,,,,,,,,,,,,,,,,,,,,,,,,,,,,,,,,,,,,,,,,,,,,,,,,,,,,,,,,,,,,,,,,,,,,"[]",,,,,,,,,,,,
"6576f2a6e228493735991a66","2023-12-11T11:29:42.549Z","[""Tetrahydrofuran (THF)"",""Dimethylacetamide (DMAC)""]","[""water""]","[]","[]","22","250","[]","[]","[]","[]","[]","[]","[]","[]",,,,,false,"Dead-end",10,25,4.52,"Isopropanol (IPA)","Dye","Rose Bengal (disodium salt)",1017.64,70,"µmol/L",1,"[]",,,,true,false,"Accepted","[""ISA""]","[""Polyimide(Matrimid® 5218)""]","[]","[]","[""Pure solvent treatment"",""Additive use"",""Drying""]","6566108ef08f91631aa25d5a","2023-11-28T16:08:46.384Z","2009-01-01T00:00:00.000Z","High throughput study of phase inversion parameters for polyimide-based SRNF membranes","Scientific Report","backOffice","10.1016/j.memsci.2008.12.068","636192a80ead340671ea2b1e","Vandezande","https://doi.org/10.1016/j.memsci.2008.12.068",0,"ISA/inorganic/dense","22PI-33/66/THF/DMAc-ET30","Scientific report",,"[{""postTreatmentChemicalAgentConcentrationUnit"":[""v%""],""_id"":""6576f2a6e228493735991a67"",""postTreatment"":""Pure solvent treatment"",""postTreatmentChemicalAgentSmiles"":""CC(C)O"",""postTreatmentChemicalAgentConcentration"":""100""},{""postTreatmentChemicalAgentConcentrationUnit"":[""v%"",""v%"",""v%""],""_id"":""6576f2a6e228493735991a68"",""postTreatment"":""Additive use"",""postTreatmentChemicalAgentSmiles"":""CC1=CC=CC=C1 ; CC(C)CC(=O)C ; C1=CC=C(C=C1)N=NC2=C(C=CC3=CC(=CC(=C32)S(=O)(=O)[O-])S(=O)(=O)[O-])O.[Na+].[Na+]"",""postTreatmentChemicalAgentConcentration"":""40 ;  40 ;  20""},{""postTreatmentChemicalAgentConcentrationUnit"":[],""_id"":""6576f2a6e228493735991a69"",""postTreatment"":""Drying"",""postTreatmentChemicalAgentSmiles"":""N/A"",""postTreatmentChemicalAgentConcentration"":""""}]",,0.74,95.69,"2381",0,,,,,,,"33,3:66,6",,,,,,,,,,,,,,,,,,,,,,,,,,,,,,,,,,,,,,,,,,,,,,,,,,,,,,,,,,,,,,,,,,,,,,"[]",,,,,,,,,,,,
"6576f2a6e228493735991a6e","2023-12-11T11:29:42.668Z","[""Tetrahydrofuran (THF)"",""Dimethylacetamide (DMAC)""]","[""water""]","[]","[]","23","250","[]","[]","[]","[]","[]","[]","[]","[]",,,,,false,"Dead-end",10,25,4.52,"Isopropanol (IPA)","Dye","Rose Bengal (disodium salt)",1017.64,70,"µmol/L",1,"[]",,,,true,false,"Accepted","[""ISA""]","[""Polyimide(Matrimid® 5218)""]","[]","[]","[""Pure solvent treatment"",""Additive use"",""Drying""]","6566108ef08f91631aa25d5a","2023-11-28T16:08:46.384Z","2009-01-01T00:00:00.000Z","High throughput study of phase inversion parameters for polyimide-based SRNF membranes","Scientific Report","backOffice","10.1016/j.memsci.2008.12.068","636192a80ead340671ea2b1e","Vandezande","https://doi.org/10.1016/j.memsci.2008.12.068",0,"ISA/inorganic/dense","23PI-33/66/THF/DMAc-ET30","Scientific report",,"[{""postTreatmentChemicalAgentConcentrationUnit"":[""v%""],""_id"":""6576f2a6e228493735991a6f"",""postTreatment"":""Pure solvent treatment"",""postTreatmentChemicalAgentSmiles"":""CC(C)O"",""postTreatmentChemicalAgentConcentration"":""100""},{""postTreatmentChemicalAgentConcentrationUnit"":[""v%"",""v%"",""v%""],""_id"":""6576f2a6e228493735991a70"",""postTreatment"":""Additive use"",""postTreatmentChemicalAgentSmiles"":""CC1=CC=CC=C1 ; CC(C)CC(=O)C ; C1=CC=C(C=C1)N=NC2=C(C=CC3=CC(=CC(=C32)S(=O)(=O)[O-])S(=O)(=O)[O-])O.[Na+].[Na+]"",""postTreatmentChemicalAgentConcentration"":""40 ;  40 ;  20""},{""postTreatmentChemicalAgentConcentrationUnit"":[],""_id"":""6576f2a6e228493735991a71"",""postTreatment"":""Drying"",""postTreatmentChemicalAgentSmiles"":""N/A"",""postTreatmentChemicalAgentConcentration"":""""}]",,0.57,96.31,"2382",0,,,,,,,"33,3:66,6",,,,,,,,,,,,,,,,,,,,,,,,,,,,,,,,,,,,,,,,,,,,,,,,,,,,,,,,,,,,,,,,,,,,,,"[]",,,,,,,,,,,,
"6576f2a6e228493735991a76","2023-12-11T11:29:42.794Z","[""Tetrahydrofuran (THF)"",""Dimethylacetamide (DMAC)""]","[""water""]","[]","[]","24","250","[]","[]","[]","[]","[]","[]","[]","[]",,,,,false,"Dead-end",10,25,4.52,"Isopropanol (IPA)","Dye","Rose Bengal (disodium salt)",1017.64,70,"µmol/L",1,"[]",,,,true,false,"Accepted","[""ISA""]","[""Polyimide(Matrimid® 5218)""]","[]","[]","[""Pure solvent treatment"",""Additive use"",""Drying""]","6566108ef08f91631aa25d5a","2023-11-28T16:08:46.384Z","2009-01-01T00:00:00.000Z","High throughput study of phase inversion parameters for polyimide-based SRNF membranes","Scientific Report","backOffice","10.1016/j.memsci.2008.12.068","636192a80ead340671ea2b1e","Vandezande","https://doi.org/10.1016/j.memsci.2008.12.068",0,"ISA/inorganic/dense","24PI-33/66/THF/DMAc-ET30","Scientific report",,"[{""postTreatmentChemicalAgentConcentrationUnit"":[""v%""],""_id"":""6576f2a6e228493735991a77"",""postTreatment"":""Pure solvent treatment"",""postTreatmentChemicalAgentSmiles"":""CC(C)O"",""postTreatmentChemicalAgentConcentration"":""100""},{""postTreatmentChemicalAgentConcentrationUnit"":[""v%"",""v%"",""v%""],""_id"":""6576f2a6e228493735991a78"",""postTreatment"":""Additive use"",""postTreatmentChemicalAgentSmiles"":""CC1=CC=CC=C1 ; CC(C)CC(=O)C ; C1=CC=C(C=C1)N=NC2=C(C=CC3=CC(=CC(=C32)S(=O)(=O)[O-])S(=O)(=O)[O-])O.[Na+].[Na+]"",""postTreatmentChemicalAgentConcentration"":""40 ;  40 ;  20""},{""postTreatmentChemicalAgentConcentrationUnit"":[],""_id"":""6576f2a6e228493735991a79"",""postTreatment"":""Drying"",""postTreatmentChemicalAgentSmiles"":""N/A"",""postTreatmentChemicalAgentConcentration"":""""}]",,0.52,98,"2383",0,,,,,,,"33,3:66,6",,,,,,,,,,,,,,,,,,,,,,,,,,,,,,,,,,,,,,,,,,,,,,,,,,,,,,,,,,,,,,,,,,,,,,"[]",,,,,,,,,,,,
"6576f2a6e228493735991a7e","2023-12-11T11:29:42.921Z","[""Tetrahydrofuran (THF)"",""Dimethylacetamide (DMAC)""]","[""water""]","[]","[]","25","250","[]","[]","[]","[]","[]","[]","[]","[]",,,,,false,"Dead-end",10,25,4.52,"Isopropanol (IPA)","Dye","Rose Bengal (disodium salt)",1017.64,70,"µmol/L",1,"[]",,,,true,false,"Accepted","[""ISA""]","[""Polyimide(Matrimid® 5218)""]","[]","[]","[""Pure solvent treatment"",""Additive use"",""Drying""]","6566108ef08f91631aa25d5a","2023-11-28T16:08:46.384Z","2009-01-01T00:00:00.000Z","High throughput study of phase inversion parameters for polyimide-based SRNF membranes","Scientific Report","backOffice","10.1016/j.memsci.2008.12.068","636192a80ead340671ea2b1e","Vandezande","https://doi.org/10.1016/j.memsci.2008.12.068",0,"ISA/inorganic/dense","25PI-33/66/THF/DMAc-ET30","Scientific report",,"[{""postTreatmentChemicalAgentConcentrationUnit"":[""v%""],""_id"":""6576f2a6e228493735991a7f"",""postTreatment"":""Pure solvent treatment"",""postTreatmentChemicalAgentSmiles"":""CC(C)O"",""postTreatmentChemicalAgentConcentration"":""100""},{""postTreatmentChemicalAgentConcentrationUnit"":[""v%"",""v%"",""v%""],""_id"":""6576f2a6e228493735991a80"",""postTreatment"":""Additive use"",""postTreatmentChemicalAgentSmiles"":""CC1=CC=CC=C1 ; CC(C)CC(=O)C ; C1=CC=C(C=C1)N=NC2=C(C=CC3=CC(=CC(=C32)S(=O)(=O)[O-])S(=O)(=O)[O-])O.[Na+].[Na+]"",""postTreatmentChemicalAgentConcentration"":""40 ;  40 ;  20""},{""postTreatmentChemicalAgentConcentrationUnit"":[],""_id"":""6576f2a6e228493735991a81"",""postTreatment"":""Drying"",""postTreatmentChemicalAgentSmiles"":""N/A"",""postTreatmentChemicalAgentConcentration"":""""}]",,0.49,97.08,"2384",0,,,,,,,"33,3:66,6",,,,,,,,,,,,,,,,,,,,,,,,,,,,,,,,,,,,,,,,,,,,,,,,,,,,,,,,,,,,,,,,,,,,,,"[]",,,,,,,,,,,,
"6576f2a7e228493735991a86","2023-12-11T11:29:43.061Z","[""1-Methyl-2-pyrrolidinone (NMP)""]","[""water""]","[]","[]","17","250","[]","[]","[]","[]","[]","[]","[]","[]",,,,,false,"Dead-end",10,25,4.52,"Isopropanol (IPA)","Dye","Rose Bengal (disodium salt)",1017.64,70,"µmol/L",1,"[]",,,,true,false,"Accepted","[""ISA""]","[""Polyimide(Matrimid® 5218)""]","[]","[]","[""Pure solvent treatment"",""Additive use"",""Drying""]","6566108ef08f91631aa25d5a","2023-11-28T16:08:46.384Z","2009-01-01T00:00:00.000Z","High throughput study of phase inversion parameters for polyimide-based SRNF membranes","Scientific Report","backOffice","10.1016/j.memsci.2008.12.068","636192a80ead340671ea2b1e","Vandezande","https://doi.org/10.1016/j.memsci.2008.12.068",0,"ISA/inorganic/dense","17PI-0/100/THF/NMP-ET30","Scientific report",,"[{""postTreatmentChemicalAgentConcentrationUnit"":[""v%""],""_id"":""6576f2a7e228493735991a87"",""postTreatment"":""Pure solvent treatment"",""postTreatmentChemicalAgentSmiles"":""CC(C)O"",""postTreatmentChemicalAgentConcentration"":""100""},{""postTreatmentChemicalAgentConcentrationUnit"":[""v%"",""v%"",""v%""],""_id"":""6576f2a7e228493735991a88"",""postTreatment"":""Additive use"",""postTreatmentChemicalAgentSmiles"":""CC1=CC=CC=C1 ; CC(C)CC(=O)C ; C1=CC=C(C=C1)N=NC2=C(C=CC3=CC(=CC(=C32)S(=O)(=O)[O-])S(=O)(=O)[O-])O.[Na+].[Na+]"",""postTreatmentChemicalAgentConcentration"":""40 ;  40 ;  20""},{""postTreatmentChemicalAgentConcentrationUnit"":[],""_id"":""6576f2a7e228493735991a89"",""postTreatment"":""Drying"",""postTreatmentChemicalAgentSmiles"":""N/A"",""postTreatmentChemicalAgentConcentration"":""""}]",,1.83,73.84,"2385",0,,,,,,,,,,,,,,,,,,,,,,,,,,,,,,,,,,,,,,,,,,,,,,,,,,,,,,,,,,,,,,,,,,,,,,,,,,,,,"[]",,,,,,,,,,,,
"6576f2a7e228493735991a8e","2023-12-11T11:29:43.205Z","[""Tetrahydrofuran (THF)"",""1-Methyl-2-pyrrolidinone (NMP)""]","[""water""]","[]","[]","17","250","[]","[]","[]","[]","[]","[]","[]","[]",,,,,false,"Dead-end",10,25,4.52,"Isopropanol (IPA)","Dye","Rose Bengal (disodium salt)",1017.64,70,"µmol/L",1,"[]",,,,true,false,"Accepted","[""ISA""]","[""Polyimide(Matrimid® 5218)""]","[]","[]","[""Pure solvent treatment"",""Additive use"",""Drying""]","6566108ef08f91631aa25d5a","2023-11-28T16:08:46.384Z","2009-01-01T00:00:00.000Z","High throughput study of phase inversion parameters for polyimide-based SRNF membranes","Scientific Report","backOffice","10.1016/j.memsci.2008.12.068","636192a80ead340671ea2b1e","Vandezande","https://doi.org/10.1016/j.memsci.2008.12.068",0,"ISA/inorganic/dense","17PI-10/90/THF/NMP-ET30","Scientific report",,"[{""postTreatmentChemicalAgentConcentrationUnit"":[""v%""],""_id"":""6576f2a7e228493735991a8f"",""postTreatment"":""Pure solvent treatment"",""postTreatmentChemicalAgentSmiles"":""CC(C)O"",""postTreatmentChemicalAgentConcentration"":""100""},{""postTreatmentChemicalAgentConcentrationUnit"":[""v%"",""v%"",""v%""],""_id"":""6576f2a7e228493735991a90"",""postTreatment"":""Additive use"",""postTreatmentChemicalAgentSmiles"":""CC1=CC=CC=C1 ; CC(C)CC(=O)C ; C1=CC=C(C=C1)N=NC2=C(C=CC3=CC(=CC(=C32)S(=O)(=O)[O-])S(=O)(=O)[O-])O.[Na+].[Na+]"",""postTreatmentChemicalAgentConcentration"":""40 ;  40 ;  20""},{""postTreatmentChemicalAgentConcentrationUnit"":[],""_id"":""6576f2a7e228493735991a91"",""postTreatment"":""Drying"",""postTreatmentChemicalAgentSmiles"":""N/A"",""postTreatmentChemicalAgentConcentration"":""""}]",,1.61,89.47,"2386",0,,,,,,,"10:90",,,,,,,,,,,,,,,,,,,,,,,,,,,,,,,,,,,,,,,,,,,,,,,,,,,,,,,,,,,,,,,,,,,,,,"[]",,,,,,,,,,,,
"6576f2a7e228493735991a96","2023-12-11T11:29:43.362Z","[""Tetrahydrofuran (THF)"",""1-Methyl-2-pyrrolidinone (NMP)""]","[""water""]","[]","[]","17","250","[]","[]","[]","[]","[]","[]","[]","[]",,,,,false,"Dead-end",10,25,4.52,"Isopropanol (IPA)","Dye","Rose Bengal (disodium salt)",1017.64,70,"µmol/L",1,"[]",,,,true,false,"Accepted","[""ISA""]","[""Polyimide(Matrimid® 5218)""]","[]","[]","[""Pure solvent treatment"",""Additive use"",""Drying""]","6566108ef08f91631aa25d5a","2023-11-28T16:08:46.384Z","2009-01-01T00:00:00.000Z","High throughput study of phase inversion parameters for polyimide-based SRNF membranes","Scientific Report","backOffice","10.1016/j.memsci.2008.12.068","636192a80ead340671ea2b1e","Vandezande","https://doi.org/10.1016/j.memsci.2008.12.068",0,"ISA/inorganic/dense","17PI-20/80/THF/NMP-ET30","Scientific report",,"[{""postTreatmentChemicalAgentConcentrationUnit"":[""v%""],""_id"":""6576f2a7e228493735991a97"",""postTreatment"":""Pure solvent treatment"",""postTreatmentChemicalAgentSmiles"":""CC(C)O"",""postTreatmentChemicalAgentConcentration"":""100""},{""postTreatmentChemicalAgentConcentrationUnit"":[""v%"",""v%"",""v%""],""_id"":""6576f2a7e228493735991a98"",""postTreatment"":""Additive use"",""postTreatmentChemicalAgentSmiles"":""CC1=CC=CC=C1 ; CC(C)CC(=O)C ; C1=CC=C(C=C1)N=NC2=C(C=CC3=CC(=CC(=C32)S(=O)(=O)[O-])S(=O)(=O)[O-])O.[Na+].[Na+]"",""postTreatmentChemicalAgentConcentration"":""40 ;  40 ;  20""},{""postTreatmentChemicalAgentConcentrationUnit"":[],""_id"":""6576f2a7e228493735991a99"",""postTreatment"":""Drying"",""postTreatmentChemicalAgentSmiles"":""N/A"",""postTreatmentChemicalAgentConcentration"":""""}]",,1.3,97.37,"2387",0,,,,,,,"20:80",,,,,,,,,,,,,,,,,,,,,,,,,,,,,,,,,,,,,,,,,,,,,,,,,,,,,,,,,,,,,,,,,,,,,,"[]",,,,,,,,,,,,
"6576f2a7e228493735991a9e","2023-12-11T11:29:43.503Z","[""Tetrahydrofuran (THF)"",""1-Methyl-2-pyrrolidinone (NMP)""]","[""water""]","[]","[]","17","250","[]","[]","[]","[]","[]","[]","[]","[]",,,,,false,"Dead-end",10,25,4.52,"Isopropanol (IPA)","Dye","Rose Bengal (disodium salt)",1017.64,70,"µmol/L",1,"[]",,,,true,false,"Accepted","[""ISA""]","[""Polyimide(Matrimid® 5218)""]","[]","[]","[""Pure solvent treatment"",""Additive use"",""Drying""]","6566108ef08f91631aa25d5a","2023-11-28T16:08:46.384Z","2009-01-01T00:00:00.000Z","High throughput study of phase inversion parameters for polyimide-based SRNF membranes","Scientific Report","backOffice","10.1016/j.memsci.2008.12.068","636192a80ead340671ea2b1e","Vandezande","https://doi.org/10.1016/j.memsci.2008.12.068",0,"ISA/inorganic/dense","17PI-30/70/THF/NMP-ET30","Scientific report",,"[{""postTreatmentChemicalAgentConcentrationUnit"":[""v%""],""_id"":""6576f2a7e228493735991a9f"",""postTreatment"":""Pure solvent treatment"",""postTreatmentChemicalAgentSmiles"":""CC(C)O"",""postTreatmentChemicalAgentConcentration"":""100""},{""postTreatmentChemicalAgentConcentrationUnit"":[""v%"",""v%"",""v%""],""_id"":""6576f2a7e228493735991aa0"",""postTreatment"":""Additive use"",""postTreatmentChemicalAgentSmiles"":""CC1=CC=CC=C1 ; CC(C)CC(=O)C ; C1=CC=C(C=C1)N=NC2=C(C=CC3=CC(=CC(=C32)S(=O)(=O)[O-])S(=O)(=O)[O-])O.[Na+].[Na+]"",""postTreatmentChemicalAgentConcentration"":""40 ;  40 ;  20""},{""postTreatmentChemicalAgentConcentrationUnit"":[],""_id"":""6576f2a7e228493735991aa1"",""postTreatment"":""Drying"",""postTreatmentChemicalAgentSmiles"":""N/A"",""postTreatmentChemicalAgentConcentration"":""""}]",,1.19,97.83,"2388",0,,,,,,,"30:70",,,,,,,,,,,,,,,,,,,,,,,,,,,,,,,,,,,,,,,,,,,,,,,,,,,,,,,,,,,,,,,,,,,,,,"[]",,,,,,,,,,,,
"6576f2a7e228493735991aa6","2023-12-11T11:29:43.689Z","[""Tetrahydrofuran (THF)"",""1-Methyl-2-pyrrolidinone (NMP)""]","[""water""]","[]","[]","17","250","[]","[]","[]","[]","[]","[]","[]","[]",,,,,false,"Dead-end",10,25,4.52,"Isopropanol (IPA)","Dye","Rose Bengal (disodium salt)",1017.64,70,"µmol/L",1,"[]",,,,true,false,"Accepted","[""ISA""]","[""Polyimide(Matrimid® 5218)""]","[]","[]","[""Pure solvent treatment"",""Additive use"",""Drying""]","6566108ef08f91631aa25d5a","2023-11-28T16:08:46.384Z","2009-01-01T00:00:00.000Z","High throughput study of phase inversion parameters for polyimide-based SRNF membranes","Scientific Report","backOffice","10.1016/j.memsci.2008.12.068","636192a80ead340671ea2b1e","Vandezande","https://doi.org/10.1016/j.memsci.2008.12.068",0,"ISA/inorganic/dense","17PI-40/60/THF/NMP-ET30","Scientific report",,"[{""postTreatmentChemicalAgentConcentrationUnit"":[""v%""],""_id"":""6576f2a7e228493735991aa7"",""postTreatment"":""Pure solvent treatment"",""postTreatmentChemicalAgentSmiles"":""CC(C)O"",""postTreatmentChemicalAgentConcentration"":""100""},{""postTreatmentChemicalAgentConcentrationUnit"":[""v%"",""v%"",""v%""],""_id"":""6576f2a7e228493735991aa8"",""postTreatment"":""Additive use"",""postTreatmentChemicalAgentSmiles"":""CC1=CC=CC=C1 ; CC(C)CC(=O)C ; C1=CC=C(C=C1)N=NC2=C(C=CC3=CC(=CC(=C32)S(=O)(=O)[O-])S(=O)(=O)[O-])O.[Na+].[Na+]"",""postTreatmentChemicalAgentConcentration"":""40 ;  40 ;  20""},{""postTreatmentChemicalAgentConcentrationUnit"":[],""_id"":""6576f2a7e228493735991aa9"",""postTreatment"":""Drying"",""postTreatmentChemicalAgentSmiles"":""N/A"",""postTreatmentChemicalAgentConcentration"":""""}]",,0.98,99.07,"2389",0,,,,,,,"40:60",,,,,,,,,,,,,,,,,,,,,,,,,,,,,,,,,,,,,,,,,,,,,,,,,,,,,,,,,,,,,,,,,,,,,,"[]",,,,,,,,,,,,
"6576f2a7e228493735991aae","2023-12-11T11:29:43.854Z","[""Tetrahydrofuran (THF)"",""1-Methyl-2-pyrrolidinone (NMP)""]","[""water""]","[]","[]","17","250","[]","[]","[]","[]","[]","[]","[]","[]",,,,,false,"Dead-end",10,25,4.52,"Isopropanol (IPA)","Dye","Rose Bengal (disodium salt)",1017.64,70,"µmol/L",1,"[]",,,,true,false,"Accepted","[""ISA""]","[""Polyimide(Matrimid® 5218)""]","[]","[]","[""Pure solvent treatment"",""Additive use"",""Drying""]","6566108ef08f91631aa25d5a","2023-11-28T16:08:46.384Z","2009-01-01T00:00:00.000Z","High throughput study of phase inversion parameters for polyimide-based SRNF membranes","Scientific Report","backOffice","10.1016/j.memsci.2008.12.068","636192a80ead340671ea2b1e","Vandezande","https://doi.org/10.1016/j.memsci.2008.12.068",0,"ISA/inorganic/dense","17PI-50/50/THF/NMP-ET30","Scientific report",,"[{""postTreatmentChemicalAgentConcentrationUnit"":[""v%""],""_id"":""6576f2a7e228493735991aaf"",""postTreatment"":""Pure solvent treatment"",""postTreatmentChemicalAgentSmiles"":""CC(C)O"",""postTreatmentChemicalAgentConcentration"":""100""},{""postTreatmentChemicalAgentConcentrationUnit"":[""v%"",""v%"",""v%""],""_id"":""6576f2a7e228493735991ab0"",""postTreatment"":""Additive use"",""postTreatmentChemicalAgentSmiles"":""CC1=CC=CC=C1 ; CC(C)CC(=O)C ; C1=CC=C(C=C1)N=NC2=C(C=CC3=CC(=CC(=C32)S(=O)(=O)[O-])S(=O)(=O)[O-])O.[Na+].[Na+]"",""postTreatmentChemicalAgentConcentration"":""40 ;  40 ;  20""},{""postTreatmentChemicalAgentConcentrationUnit"":[],""_id"":""6576f2a7e228493735991ab1"",""postTreatment"":""Drying"",""postTreatmentChemicalAgentSmiles"":""N/A"",""postTreatmentChemicalAgentConcentration"":""""}]",,0.93,98.76,"2390",0,,,,,,,"50:50",,,,,,,,,,,,,,,,,,,,,,,,,,,,,,,,,,,,,,,,,,,,,,,,,,,,,,,,,,,,,,,,,,,,,,"[]",,,,,,,,,,,,
"6576f2a7e228493735991ab6","2023-12-11T11:29:43.997Z","[""Tetrahydrofuran (THF)"",""1-Methyl-2-pyrrolidinone (NMP)""]","[""water""]","[]","[]","17","250","[]","[]","[]","[]","[]","[]","[]","[]",,,,,false,"Dead-end",10,25,4.52,"Isopropanol (IPA)","Dye","Rose Bengal (disodium salt)",1017.64,70,"µmol/L",1,"[]",,,,true,false,"Accepted","[""ISA""]","[""Polyimide(Matrimid® 5218)""]","[]","[]","[""Pure solvent treatment"",""Additive use"",""Drying""]","6566108ef08f91631aa25d5a","2023-11-28T16:08:46.384Z","2009-01-01T00:00:00.000Z","High throughput study of phase inversion parameters for polyimide-based SRNF membranes","Scientific Report","backOffice","10.1016/j.memsci.2008.12.068","636192a80ead340671ea2b1e","Vandezande","https://doi.org/10.1016/j.memsci.2008.12.068",0,"ISA/inorganic/dense","17PI-60/40/THF/NMP-ET30","Scientific report",,"[{""postTreatmentChemicalAgentConcentrationUnit"":[""v%""],""_id"":""6576f2a7e228493735991ab7"",""postTreatment"":""Pure solvent treatment"",""postTreatmentChemicalAgentSmiles"":""CC(C)O"",""postTreatmentChemicalAgentConcentration"":""100""},{""postTreatmentChemicalAgentConcentrationUnit"":[""v%"",""v%"",""v%""],""_id"":""6576f2a7e228493735991ab8"",""postTreatment"":""Additive use"",""postTreatmentChemicalAgentSmiles"":""CC1=CC=CC=C1 ; CC(C)CC(=O)C ; C1=CC=C(C=C1)N=NC2=C(C=CC3=CC(=CC(=C32)S(=O)(=O)[O-])S(=O)(=O)[O-])O.[Na+].[Na+]"",""postTreatmentChemicalAgentConcentration"":""40 ;  40 ;  20""},{""postTreatmentChemicalAgentConcentrationUnit"":[],""_id"":""6576f2a7e228493735991ab9"",""postTreatment"":""Drying"",""postTreatmentChemicalAgentSmiles"":""N/A"",""postTreatmentChemicalAgentConcentration"":""""}]",,0.61,98.61,"2391",0,,,,,,,"60:40",,,,,,,,,,,,,,,,,,,,,,,,,,,,,,,,,,,,,,,,,,,,,,,,,,,,,,,,,,,,,,,,,,,,,,"[]",,,,,,,,,,,,
"6576f2a8e228493735991abe","2023-12-11T11:29:44.122Z","[""Tetrahydrofuran (THF)"",""1-Methyl-2-pyrrolidinone (NMP)""]","[""water""]","[]","[]","17","250","[]","[]","[]","[]","[]","[]","[]","[]",,,,,false,"Dead-end",10,25,4.52,"Isopropanol (IPA)","Dye","Rose Bengal (disodium salt)",1017.64,70,"µmol/L",1,"[]",,,,true,false,"Accepted","[""ISA""]","[""Polyimide(Matrimid® 5218)""]","[]","[]","[""Pure solvent treatment"",""Additive use"",""Drying""]","6566108ef08f91631aa25d5a","2023-11-28T16:08:46.384Z","2009-01-01T00:00:00.000Z","High throughput study of phase inversion parameters for polyimide-based SRNF membranes","Scientific Report","backOffice","10.1016/j.memsci.2008.12.068","636192a80ead340671ea2b1e","Vandezande","https://doi.org/10.1016/j.memsci.2008.12.068",0,"ISA/inorganic/dense","17PI-70/30/THF/NMP-ET30","Scientific report",,"[{""postTreatmentChemicalAgentConcentrationUnit"":[""v%""],""_id"":""6576f2a8e228493735991abf"",""postTreatment"":""Pure solvent treatment"",""postTreatmentChemicalAgentSmiles"":""CC(C)O"",""postTreatmentChemicalAgentConcentration"":""100""},{""postTreatmentChemicalAgentConcentrationUnit"":[""v%"",""v%"",""v%""],""_id"":""6576f2a8e228493735991ac0"",""postTreatment"":""Additive use"",""postTreatmentChemicalAgentSmiles"":""CC1=CC=CC=C1 ; CC(C)CC(=O)C ; C1=CC=C(C=C1)N=NC2=C(C=CC3=CC(=CC(=C32)S(=O)(=O)[O-])S(=O)(=O)[O-])O.[Na+].[Na+]"",""postTreatmentChemicalAgentConcentration"":""40 ;  40 ;  20""},{""postTreatmentChemicalAgentConcentrationUnit"":[],""_id"":""6576f2a8e228493735991ac1"",""postTreatment"":""Drying"",""postTreatmentChemicalAgentSmiles"":""N/A"",""postTreatmentChemicalAgentConcentration"":""""}]",,0.63,98.76,"2392",0,,,,,,,"70:30",,,,,,,,,,,,,,,,,,,,,,,,,,,,,,,,,,,,,,,,,,,,,,,,,,,,,,,,,,,,,,,,,,,,,,"[]",,,,,,,,,,,,
"6576f2a8e228493735991ac6","2023-12-11T11:29:44.255Z","[""Tetrahydrofuran (THF)"",""1-Methyl-2-pyrrolidinone (NMP)""]","[""water""]","[]","[]","17","250","[]","[]","[]","[]","[]","[]","[]","[]",,,,,false,"Dead-end",10,25,4.52,"Isopropanol (IPA)","Dye","Rose Bengal (disodium salt)",1017.64,70,"µmol/L",1,"[]",,,,true,false,"Accepted","[""ISA""]","[""Polyimide(Matrimid® 5218)""]","[]","[]","[""Pure solvent treatment"",""Additive use"",""Drying""]","6566108ef08f91631aa25d5a","2023-11-28T16:08:46.384Z","2009-01-01T00:00:00.000Z","High throughput study of phase inversion parameters for polyimide-based SRNF membranes","Scientific Report","backOffice","10.1016/j.memsci.2008.12.068","636192a80ead340671ea2b1e","Vandezande","https://doi.org/10.1016/j.memsci.2008.12.068",0,"ISA/inorganic/dense","17PI-80/20/THF/NMP-ET30","Scientific report",,"[{""postTreatmentChemicalAgentConcentrationUnit"":[""v%""],""_id"":""6576f2a8e228493735991ac7"",""postTreatment"":""Pure solvent treatment"",""postTreatmentChemicalAgentSmiles"":""CC(C)O"",""postTreatmentChemicalAgentConcentration"":""100""},{""postTreatmentChemicalAgentConcentrationUnit"":[""v%"",""v%"",""v%""],""_id"":""6576f2a8e228493735991ac8"",""postTreatment"":""Additive use"",""postTreatmentChemicalAgentSmiles"":""CC1=CC=CC=C1 ; CC(C)CC(=O)C ; C1=CC=C(C=C1)N=NC2=C(C=CC3=CC(=CC(=C32)S(=O)(=O)[O-])S(=O)(=O)[O-])O.[Na+].[Na+]"",""postTreatmentChemicalAgentConcentration"":""40 ;  40 ;  20""},{""postTreatmentChemicalAgentConcentrationUnit"":[],""_id"":""6576f2a8e228493735991ac9"",""postTreatment"":""Drying"",""postTreatmentChemicalAgentSmiles"":""N/A"",""postTreatmentChemicalAgentConcentration"":""""}]",,0.22,99.54,"2393",0,,,,,,,"80:20",,,,,,,,,,,,,,,,,,,,,,,,,,,,,,,,,,,,,,,,,,,,,,,,,,,,,,,,,,,,,,,,,,,,,,"[]",,,,,,,,,,,,
"6576f2a8e228493735991ace","2023-12-11T11:29:44.383Z","[""Tetrahydrofuran (THF)"",""1-Methyl-2-pyrrolidinone (NMP)""]","[""water""]","[]","[]","17","250","[]","[]","[]","[]","[]","[]","[]","[]",,,,,false,"Dead-end",10,25,4.52,"Isopropanol (IPA)","Dye","Rose Bengal (disodium salt)",1017.64,70,"µmol/L",1,"[]",,,,true,false,"Accepted","[""ISA""]","[""Polyimide(Matrimid® 5218)""]","[]","[]","[""Pure solvent treatment"",""Additive use"",""Drying""]","6566108ef08f91631aa25d5a","2023-11-28T16:08:46.384Z","2009-01-01T00:00:00.000Z","High throughput study of phase inversion parameters for polyimide-based SRNF membranes","Scientific Report","backOffice","10.1016/j.memsci.2008.12.068","636192a80ead340671ea2b1e","Vandezande","https://doi.org/10.1016/j.memsci.2008.12.068",0,"ISA/inorganic/dense","17PI-90/10/THF/NMP-ET30","Scientific report",,"[{""postTreatmentChemicalAgentConcentrationUnit"":[""v%""],""_id"":""6576f2a8e228493735991acf"",""postTreatment"":""Pure solvent treatment"",""postTreatmentChemicalAgentSmiles"":""CC(C)O"",""postTreatmentChemicalAgentConcentration"":""100""},{""postTreatmentChemicalAgentConcentrationUnit"":[""v%"",""v%"",""v%""],""_id"":""6576f2a8e228493735991ad0"",""postTreatment"":""Additive use"",""postTreatmentChemicalAgentSmiles"":""CC1=CC=CC=C1 ; CC(C)CC(=O)C ; C1=CC=C(C=C1)N=NC2=C(C=CC3=CC(=CC(=C32)S(=O)(=O)[O-])S(=O)(=O)[O-])O.[Na+].[Na+]"",""postTreatmentChemicalAgentConcentration"":""40 ;  40 ;  20""},{""postTreatmentChemicalAgentConcentrationUnit"":[],""_id"":""6576f2a8e228493735991ad1"",""postTreatment"":""Drying"",""postTreatmentChemicalAgentSmiles"":""N/A"",""postTreatmentChemicalAgentConcentration"":""""}]",,0.15,99.07,"2394",0,,,,,,,"90:10",,,,,,,,,,,,,,,,,,,,,,,,,,,,,,,,,,,,,,,,,,,,,,,,,,,,,,,,,,,,,,,,,,,,,,"[]",,,,,,,,,,,,
"6576f2a8e228493735991ad6","2023-12-11T11:29:44.522Z","[""Tetrahydrofuran (THF)""]","[""water""]","[]","[]","17","250","[]","[]","[]","[]","[]","[]","[]","[]",,,,,false,"Dead-end",10,25,4.52,"Isopropanol (IPA)","Dye","Rose Bengal (disodium salt)",1017.64,70,"µmol/L",1,"[]",,,,true,false,"Accepted","[""ISA""]","[""Polyimide(Matrimid® 5218)""]","[]","[]","[""Pure solvent treatment"",""Additive use"",""Drying""]","6566108ef08f91631aa25d5a","2023-11-28T16:08:46.384Z","2009-01-01T00:00:00.000Z","High throughput study of phase inversion parameters for polyimide-based SRNF membranes","Scientific Report","backOffice","10.1016/j.memsci.2008.12.068","636192a80ead340671ea2b1e","Vandezande","https://doi.org/10.1016/j.memsci.2008.12.068",0,"ISA/inorganic/dense","17PI-100/0/THF/NMP-ET30","Scientific report",,"[{""postTreatmentChemicalAgentConcentrationUnit"":[""v%""],""_id"":""6576f2a8e228493735991ad7"",""postTreatment"":""Pure solvent treatment"",""postTreatmentChemicalAgentSmiles"":""CC(C)O"",""postTreatmentChemicalAgentConcentration"":""100""},{""postTreatmentChemicalAgentConcentrationUnit"":[""v%"",""v%"",""v%""],""_id"":""6576f2a8e228493735991ad8"",""postTreatment"":""Additive use"",""postTreatmentChemicalAgentSmiles"":""CC1=CC=CC=C1 ; CC(C)CC(=O)C ; C1=CC=C(C=C1)N=NC2=C(C=CC3=CC(=CC(=C32)S(=O)(=O)[O-])S(=O)(=O)[O-])O.[Na+].[Na+]"",""postTreatmentChemicalAgentConcentration"":""40 ;  40 ;  20""},{""postTreatmentChemicalAgentConcentrationUnit"":[],""_id"":""6576f2a8e228493735991ad9"",""postTreatment"":""Drying"",""postTreatmentChemicalAgentSmiles"":""N/A"",""postTreatmentChemicalAgentConcentration"":""""}]",,0.02,99.23,"2395",0,,,,,,,,,,,,,,,,,,,,,,,,,,,,,,,,,,,,,,,,,,,,,,,,,,,,,,,,,,,,,,,,,,,,,,,,,,,,,"[]",,,,,,,,,,,,
"6576f2a8e228493735991ade","2023-12-11T11:29:44.669Z","[""Dimethylformamide (DMF)""]","[""water""]","[]","[]","17","250","[]","[]","[]","[]","[]","[]","[]","[]",,,,,false,"Dead-end",10,25,4.52,"Isopropanol (IPA)","Dye","Rose Bengal (disodium salt)",1017.64,70,"µmol/L",1,"[]",,,,true,false,"Accepted","[""ISA""]","[""Polyimide(Matrimid® 5218)""]","[]","[]","[""Pure solvent treatment"",""Additive use"",""Drying""]","6566108ef08f91631aa25d5a","2023-11-28T16:08:46.384Z","2009-01-01T00:00:00.000Z","High throughput study of phase inversion parameters for polyimide-based SRNF membranes","Scientific Report","backOffice","10.1016/j.memsci.2008.12.068","636192a80ead340671ea2b1e","Vandezande","https://doi.org/10.1016/j.memsci.2008.12.068",0,"ISA/inorganic/dense","17PI-0/100/THF/DMF-ET30","Scientific report",,"[{""postTreatmentChemicalAgentConcentrationUnit"":[""v%""],""_id"":""6576f2a8e228493735991adf"",""postTreatment"":""Pure solvent treatment"",""postTreatmentChemicalAgentSmiles"":""CC(C)O"",""postTreatmentChemicalAgentConcentration"":""100""},{""postTreatmentChemicalAgentConcentrationUnit"":[""v%"",""v%"",""v%""],""_id"":""6576f2a8e228493735991ae0"",""postTreatment"":""Additive use"",""postTreatmentChemicalAgentSmiles"":""CC1=CC=CC=C1 ; CC(C)CC(=O)C ; C1=CC=C(C=C1)N=NC2=C(C=CC3=CC(=CC(=C32)S(=O)(=O)[O-])S(=O)(=O)[O-])O.[Na+].[Na+]"",""postTreatmentChemicalAgentConcentration"":""40 ;  40 ;  20""},{""postTreatmentChemicalAgentConcentrationUnit"":[],""_id"":""6576f2a8e228493735991ae1"",""postTreatment"":""Drying"",""postTreatmentChemicalAgentSmiles"":""N/A"",""postTreatmentChemicalAgentConcentration"":""""}]",,1.45,83.9,"2396",0,,,,,,,,,,,,,,,,,,,,,,,,,,,,,,,,,,,,,,,,,,,,,,,,,,,,,,,,,,,,,,,,,,,,,,,,,,,,,"[]",,,,,,,,,,,,
"6576f2a8e228493735991ae6","2023-12-11T11:29:44.799Z","[""Tetrahydrofuran (THF)"",""Dimethylformamide (DMF)""]","[""water""]","[]","[]","17","250","[]","[]","[]","[]","[]","[]","[]","[]",,,,,false,"Dead-end",10,25,4.52,"Isopropanol (IPA)","Dye","Rose Bengal (disodium salt)",1017.64,70,"µmol/L",1,"[]",,,,true,false,"Accepted","[""ISA""]","[""Polyimide(Matrimid® 5218)""]","[]","[]","[""Pure solvent treatment"",""Additive use"",""Drying""]","6566108ef08f91631aa25d5a","2023-11-28T16:08:46.384Z","2009-01-01T00:00:00.000Z","High throughput study of phase inversion parameters for polyimide-based SRNF membranes","Scientific Report","backOffice","10.1016/j.memsci.2008.12.068","636192a80ead340671ea2b1e","Vandezande","https://doi.org/10.1016/j.memsci.2008.12.068",0,"ISA/inorganic/dense","17PI-10/90/THF/DMF-ET30","Scientific report",,"[{""postTreatmentChemicalAgentConcentrationUnit"":[""v%""],""_id"":""6576f2a8e228493735991ae7"",""postTreatment"":""Pure solvent treatment"",""postTreatmentChemicalAgentSmiles"":""CC(C)O"",""postTreatmentChemicalAgentConcentration"":""100""},{""postTreatmentChemicalAgentConcentrationUnit"":[""v%"",""v%"",""v%""],""_id"":""6576f2a8e228493735991ae8"",""postTreatment"":""Additive use"",""postTreatmentChemicalAgentSmiles"":""CC1=CC=CC=C1 ; CC(C)CC(=O)C ; C1=CC=C(C=C1)N=NC2=C(C=CC3=CC(=CC(=C32)S(=O)(=O)[O-])S(=O)(=O)[O-])O.[Na+].[Na+]"",""postTreatmentChemicalAgentConcentration"":""40 ;  40 ;  20""},{""postTreatmentChemicalAgentConcentrationUnit"":[],""_id"":""6576f2a8e228493735991ae9"",""postTreatment"":""Drying"",""postTreatmentChemicalAgentSmiles"":""N/A"",""postTreatmentChemicalAgentConcentration"":""""}]",,1.36,88.39,"2397",0,,,,,,,"10:90",,,,,,,,,,,,,,,,,,,,,,,,,,,,,,,,,,,,,,,,,,,,,,,,,,,,,,,,,,,,,,,,,,,,,,"[]",,,,,,,,,,,,
"6576f2a8e228493735991aee","2023-12-11T11:29:44.991Z","[""Tetrahydrofuran (THF)"",""Dimethylformamide (DMF)""]","[""water""]","[]","[]","17","250","[]","[]","[]","[]","[]","[]","[]","[]",,,,,false,"Dead-end",10,25,4.52,"Isopropanol (IPA)","Dye","Rose Bengal (disodium salt)",1017.64,70,"µmol/L",1,"[]",,,,true,false,"Accepted","[""ISA""]","[""Polyimide(Matrimid® 5218)""]","[]","[]","[""Pure solvent treatment"",""Additive use"",""Drying""]","6566108ef08f91631aa25d5a","2023-11-28T16:08:46.384Z","2009-01-01T00:00:00.000Z","High throughput study of phase inversion parameters for polyimide-based SRNF membranes","Scientific Report","backOffice","10.1016/j.memsci.2008.12.068","636192a80ead340671ea2b1e","Vandezande","https://doi.org/10.1016/j.memsci.2008.12.068",0,"ISA/inorganic/dense","17PI-20/80/THF/DMF-ET30","Scientific report",,"[{""postTreatmentChemicalAgentConcentrationUnit"":[""v%""],""_id"":""6576f2a8e228493735991aef"",""postTreatment"":""Pure solvent treatment"",""postTreatmentChemicalAgentSmiles"":""CC(C)O"",""postTreatmentChemicalAgentConcentration"":""100""},{""postTreatmentChemicalAgentConcentrationUnit"":[""v%"",""v%"",""v%""],""_id"":""6576f2a8e228493735991af0"",""postTreatment"":""Additive use"",""postTreatmentChemicalAgentSmiles"":""CC1=CC=CC=C1 ; CC(C)CC(=O)C ; C1=CC=C(C=C1)N=NC2=C(C=CC3=CC(=CC(=C32)S(=O)(=O)[O-])S(=O)(=O)[O-])O.[Na+].[Na+]"",""postTreatmentChemicalAgentConcentration"":""40 ;  40 ;  20""},{""postTreatmentChemicalAgentConcentrationUnit"":[],""_id"":""6576f2a8e228493735991af1"",""postTreatment"":""Drying"",""postTreatmentChemicalAgentSmiles"":""N/A"",""postTreatmentChemicalAgentConcentration"":""""}]",,1.37,89.63,"2398",0,,,,,,,"20:80",,,,,,,,,,,,,,,,,,,,,,,,,,,,,,,,,,,,,,,,,,,,,,,,,,,,,,,,,,,,,,,,,,,,,,"[]",,,,,,,,,,,,
