Repository: BAMresearch/onf-database

This repository belongs to the the publication "Revealing structure-property-performance relationships of organic solvent nanofiltration membranes using a FAIR, open-access database" published in ADD JOURNAL (DOI). 
It uses a dataset derived from The Open Membrane Database (https://openmembranedatabase.org/). The access date was April 8th 2025. The original dataset is in the repository as OMD_SRNF_2025-04-08.csv file.

The main researchers involved in the study are Sarah Glass (ORCID: 0000-0002-0625-0057), Petra Merten (no ORCID available), Torsten Brinkmann (ORCID: 0000-0002-5114-6259) and Volkan Filiz (ORCID: 0000-0003-0239-8641). 

The repository contains 5 Python files:

File: OMD_SRNF_2025-04-08.csv (part 88 of 184)
"6576f2a9e228493735991af6","2023-12-11T11:29:45.191Z","[""Tetrahydrofuran (THF)"",""Dimethylformamide (DMF)""]","[""water""]","[]","[]","17","250","[]","[]","[]","[]","[]","[]","[]","[]",,,,,false,"Dead-end",10,25,4.52,"Isopropanol (IPA)","Dye","Rose Bengal (disodium salt)",1017.64,70,"µmol/L",1,"[]",,,,true,false,"Accepted","[""ISA""]","[""Polyimide(Matrimid® 5218)""]","[]","[]","[""Pure solvent treatment"",""Additive use"",""Drying""]","6566108ef08f91631aa25d5a","2023-11-28T16:08:46.384Z","2009-01-01T00:00:00.000Z","High throughput study of phase inversion parameters for polyimide-based SRNF membranes","Scientific Report","backOffice","10.1016/j.memsci.2008.12.068","636192a80ead340671ea2b1e","Vandezande","https://doi.org/10.1016/j.memsci.2008.12.068",0,"ISA/inorganic/dense","17PI-30/70/THF/DMF-ET30","Scientific report",,"[{""postTreatmentChemicalAgentConcentrationUnit"":[""v%""],""_id"":""6576f2a9e228493735991af7"",""postTreatment"":""Pure solvent treatment"",""postTreatmentChemicalAgentSmiles"":""CC(C)O"",""postTreatmentChemicalAgentConcentration"":""100""},{""postTreatmentChemicalAgentConcentrationUnit"":[""v%"",""v%"",""v%""],""_id"":""6576f2a9e228493735991af8"",""postTreatment"":""Additive use"",""postTreatmentChemicalAgentSmiles"":""CC1=CC=CC=C1 ; CC(C)CC(=O)C ; C1=CC=C(C=C1)N=NC2=C(C=CC3=CC(=CC(=C32)S(=O)(=O)[O-])S(=O)(=O)[O-])O.[Na+].[Na+]"",""postTreatmentChemicalAgentConcentration"":""40 ;  40 ;  20""},{""postTreatmentChemicalAgentConcentrationUnit"":[],""_id"":""6576f2a9e228493735991af9"",""postTreatment"":""Drying"",""postTreatmentChemicalAgentSmiles"":""N/A"",""postTreatmentChemicalAgentConcentration"":""""}]",,1.39,90.09,"2399",0,,,,,,,"30:70",,,,,,,,,,,,,,,,,,,,,,,,,,,,,,,,,,,,,,,,,,,,,,,,,,,,,,,,,,,,,,,,,,,,,,"[]",,,,,,,,,,,,
"6576f2a9e228493735991afe","2023-12-11T11:29:45.318Z","[""Tetrahydrofuran (THF)"",""Dimethylformamide (DMF)""]","[""water""]","[]","[]","17","250","[]","[]","[]","[]","[]","[]","[]","[]",,,,,false,"Dead-end",10,25,4.52,"Isopropanol (IPA)","Dye","Rose Bengal (disodium salt)",1017.64,70,"µmol/L",1,"[]",,,,true,false,"Accepted","[""ISA""]","[""Polyimide(Matrimid® 5218)""]","[]","[]","[""Pure solvent treatment"",""Additive use"",""Drying""]","6566108ef08f91631aa25d5a","2023-11-28T16:08:46.384Z","2009-01-01T00:00:00.000Z","High throughput study of phase inversion parameters for polyimide-based SRNF membranes","Scientific Report","backOffice","10.1016/j.memsci.2008.12.068","636192a80ead340671ea2b1e","Vandezande","https://doi.org/10.1016/j.memsci.2008.12.068",0,"ISA/inorganic/dense","17PI-40/60/THF/DMF-ET30","Scientific report",,"[{""postTreatmentChemicalAgentConcentrationUnit"":[""v%""],""_id"":""6576f2a9e228493735991aff"",""postTreatment"":""Pure solvent treatment"",""postTreatmentChemicalAgentSmiles"":""CC(C)O"",""postTreatmentChemicalAgentConcentration"":""100""},{""postTreatmentChemicalAgentConcentrationUnit"":[""v%"",""v%"",""v%""],""_id"":""6576f2a9e228493735991b00"",""postTreatment"":""Additive use"",""postTreatmentChemicalAgentSmiles"":""CC1=CC=CC=C1 ; CC(C)CC(=O)C ; C1=CC=C(C=C1)N=NC2=C(C=CC3=CC(=CC(=C32)S(=O)(=O)[O-])S(=O)(=O)[O-])O.[Na+].[Na+]"",""postTreatmentChemicalAgentConcentration"":""40 ;  40 ;  20""},{""postTreatmentChemicalAgentConcentrationUnit"":[],""_id"":""6576f2a9e228493735991b01"",""postTreatment"":""Drying"",""postTreatmentChemicalAgentSmiles"":""N/A"",""postTreatmentChemicalAgentConcentration"":""""}]",,0.21,94.74,"2400",0,,,,,,,"40:60",,,,,,,,,,,,,,,,,,,,,,,,,,,,,,,,,,,,,,,,,,,,,,,,,,,,,,,,,,,,,,,,,,,,,,"[]",,,,,,,,,,,,
"6576f2a9e228493735991b06","2023-12-11T11:29:45.445Z","[""Tetrahydrofuran (THF)"",""Dimethylformamide (DMF)""]","[""water""]","[]","[]","17","250","[]","[]","[]","[]","[]","[]","[]","[]",,,,,false,"Dead-end",10,25,4.52,"Isopropanol (IPA)","Dye","Rose Bengal (disodium salt)",1017.64,70,"µmol/L",1,"[]",,,,true,false,"Accepted","[""ISA""]","[""Polyimide(Matrimid® 5218)""]","[]","[]","[""Pure solvent treatment"",""Additive use"",""Drying""]","6566108ef08f91631aa25d5a","2023-11-28T16:08:46.384Z","2009-01-01T00:00:00.000Z","High throughput study of phase inversion parameters for polyimide-based SRNF membranes","Scientific Report","backOffice","10.1016/j.memsci.2008.12.068","636192a80ead340671ea2b1e","Vandezande","https://doi.org/10.1016/j.memsci.2008.12.068",0,"ISA/inorganic/dense","17PI-50/50/THF/DMF-ET30","Scientific report",,"[{""postTreatmentChemicalAgentConcentrationUnit"":[""v%""],""_id"":""6576f2a9e228493735991b07"",""postTreatment"":""Pure solvent treatment"",""postTreatmentChemicalAgentSmiles"":""CC(C)O"",""postTreatmentChemicalAgentConcentration"":""100""},{""postTreatmentChemicalAgentConcentrationUnit"":[""v%"",""v%"",""v%""],""_id"":""6576f2a9e228493735991b08"",""postTreatment"":""Additive use"",""postTreatmentChemicalAgentSmiles"":""CC1=CC=CC=C1 ; CC(C)CC(=O)C ; C1=CC=C(C=C1)N=NC2=C(C=CC3=CC(=CC(=C32)S(=O)(=O)[O-])S(=O)(=O)[O-])O.[Na+].[Na+]"",""postTreatmentChemicalAgentConcentration"":""40 ;  40 ;  20""},{""postTreatmentChemicalAgentConcentrationUnit"":[],""_id"":""6576f2a9e228493735991b09"",""postTreatment"":""Drying"",""postTreatmentChemicalAgentSmiles"":""N/A"",""postTreatmentChemicalAgentConcentration"":""""}]",,0.88,96.9,"2401",0,,,,,,,"50:50",,,,,,,,,,,,,,,,,,,,,,,,,,,,,,,,,,,,,,,,,,,,,,,,,,,,,,,,,,,,,,,,,,,,,,"[]",,,,,,,,,,,,
"6576f2a9e228493735991b0e","2023-12-11T11:29:45.582Z","[""Tetrahydrofuran (THF)"",""Dimethylformamide (DMF)""]","[""water""]","[]","[]","17","250","[]","[]","[]","[]","[]","[]","[]","[]",,,,,false,"Dead-end",10,25,4.52,"Isopropanol (IPA)","Dye","Rose Bengal (disodium salt)",1017.64,70,"µmol/L",1,"[]",,,,true,false,"Accepted","[""ISA""]","[""Polyimide(Matrimid® 5218)""]","[]","[]","[""Pure solvent treatment"",""Additive use"",""Drying""]","6566108ef08f91631aa25d5a","2023-11-28T16:08:46.384Z","2009-01-01T00:00:00.000Z","High throughput study of phase inversion parameters for polyimide-based SRNF membranes","Scientific Report","backOffice","10.1016/j.memsci.2008.12.068","636192a80ead340671ea2b1e","Vandezande","https://doi.org/10.1016/j.memsci.2008.12.068",0,"ISA/inorganic/dense","17PI-60/40/THF/DMF-ET30","Scientific report",,"[{""postTreatmentChemicalAgentConcentrationUnit"":[""v%""],""_id"":""6576f2a9e228493735991b0f"",""postTreatment"":""Pure solvent treatment"",""postTreatmentChemicalAgentSmiles"":""CC(C)O"",""postTreatmentChemicalAgentConcentration"":""100""},{""postTreatmentChemicalAgentConcentrationUnit"":[""v%"",""v%"",""v%""],""_id"":""6576f2a9e228493735991b10"",""postTreatment"":""Additive use"",""postTreatmentChemicalAgentSmiles"":""CC1=CC=CC=C1 ; CC(C)CC(=O)C ; C1=CC=C(C=C1)N=NC2=C(C=CC3=CC(=CC(=C32)S(=O)(=O)[O-])S(=O)(=O)[O-])O.[Na+].[Na+]"",""postTreatmentChemicalAgentConcentration"":""40 ;  40 ;  20""},{""postTreatmentChemicalAgentConcentrationUnit"":[],""_id"":""6576f2a9e228493735991b11"",""postTreatment"":""Drying"",""postTreatmentChemicalAgentSmiles"":""N/A"",""postTreatmentChemicalAgentConcentration"":""""}]",,0.74,99.07,"2402",0,,,,,,,"60:40",,,,,,,,,,,,,,,,,,,,,,,,,,,,,,,,,,,,,,,,,,,,,,,,,,,,,,,,,,,,,,,,,,,,,,"[]",,,,,,,,,,,,
"6576f2a9e228493735991b16","2023-12-11T11:29:45.713Z","[""Tetrahydrofuran (THF)"",""Dimethylformamide (DMF)""]","[""water""]","[]","[]","17","250","[]","[]","[]","[]","[]","[]","[]","[]",,,,,false,"Dead-end",10,25,4.52,"Isopropanol (IPA)","Dye","Rose Bengal (disodium salt)",1017.64,70,"µmol/L",1,"[]",,,,true,false,"Accepted","[""ISA""]","[""Polyimide(Matrimid® 5218)""]","[]","[]","[""Pure solvent treatment"",""Additive use"",""Drying""]","6566108ef08f91631aa25d5a","2023-11-28T16:08:46.384Z","2009-01-01T00:00:00.000Z","High throughput study of phase inversion parameters for polyimide-based SRNF membranes","Scientific Report","backOffice","10.1016/j.memsci.2008.12.068","636192a80ead340671ea2b1e","Vandezande","https://doi.org/10.1016/j.memsci.2008.12.068",0,"ISA/inorganic/dense","17PI-70/30/THF/DMF-ET30","Scientific report",,"[{""postTreatmentChemicalAgentConcentrationUnit"":[""v%""],""_id"":""6576f2a9e228493735991b17"",""postTreatment"":""Pure solvent treatment"",""postTreatmentChemicalAgentSmiles"":""CC(C)O"",""postTreatmentChemicalAgentConcentration"":""100""},{""postTreatmentChemicalAgentConcentrationUnit"":[""v%"",""v%"",""v%""],""_id"":""6576f2a9e228493735991b18"",""postTreatment"":""Additive use"",""postTreatmentChemicalAgentSmiles"":""CC1=CC=CC=C1 ; CC(C)CC(=O)C ; C1=CC=C(C=C1)N=NC2=C(C=CC3=CC(=CC(=C32)S(=O)(=O)[O-])S(=O)(=O)[O-])O.[Na+].[Na+]"",""postTreatmentChemicalAgentConcentration"":""40 ;  40 ;  20""},{""postTreatmentChemicalAgentConcentrationUnit"":[],""_id"":""6576f2a9e228493735991b19"",""postTreatment"":""Drying"",""postTreatmentChemicalAgentSmiles"":""N/A"",""postTreatmentChemicalAgentConcentration"":""""}]",,0.66,99.23,"2403",0,,,,,,,"70:30",,,,,,,,,,,,,,,,,,,,,,,,,,,,,,,,,,,,,,,,,,,,,,,,,,,,,,,,,,,,,,,,,,,,,,"[]",,,,,,,,,,,,
"6576f2a9e228493735991b1e","2023-12-11T11:29:45.853Z","[""Tetrahydrofuran (THF)"",""Dimethylformamide (DMF)""]","[""water""]","[]","[]","17","250","[]","[]","[]","[]","[]","[]","[]","[]",,,,,false,"Dead-end",10,25,4.52,"Isopropanol (IPA)","Dye","Rose Bengal (disodium salt)",1017.64,70,"µmol/L",1,"[]",,,,true,false,"Accepted","[""ISA""]","[""Polyimide(Matrimid® 5218)""]","[]","[]","[""Pure solvent treatment"",""Additive use"",""Drying""]","6566108ef08f91631aa25d5a","2023-11-28T16:08:46.384Z","2009-01-01T00:00:00.000Z","High throughput study of phase inversion parameters for polyimide-based SRNF membranes","Scientific Report","backOffice","10.1016/j.memsci.2008.12.068","636192a80ead340671ea2b1e","Vandezande","https://doi.org/10.1016/j.memsci.2008.12.068",0,"ISA/inorganic/dense","17PI-80/20/THF/DMF-ET30","Scientific report",,"[{""postTreatmentChemicalAgentConcentrationUnit"":[""v%""],""_id"":""6576f2a9e228493735991b1f"",""postTreatment"":""Pure solvent treatment"",""postTreatmentChemicalAgentSmiles"":""CC(C)O"",""postTreatmentChemicalAgentConcentration"":""100""},{""postTreatmentChemicalAgentConcentrationUnit"":[""v%"",""v%"",""v%""],""_id"":""6576f2a9e228493735991b20"",""postTreatment"":""Additive use"",""postTreatmentChemicalAgentSmiles"":""CC1=CC=CC=C1 ; CC(C)CC(=O)C ; C1=CC=C(C=C1)N=NC2=C(C=CC3=CC(=CC(=C32)S(=O)(=O)[O-])S(=O)(=O)[O-])O.[Na+].[Na+]"",""postTreatmentChemicalAgentConcentration"":""40 ;  40 ;  20""},{""postTreatmentChemicalAgentConcentrationUnit"":[],""_id"":""6576f2a9e228493735991b21"",""postTreatment"":""Drying"",""postTreatmentChemicalAgentSmiles"":""N/A"",""postTreatmentChemicalAgentConcentration"":""""}]",,0.18,99.69,"2404",0,,,,,,,"80:20",,,,,,,,,,,,,,,,,,,,,,,,,,,,,,,,,,,,,,,,,,,,,,,,,,,,,,,,,,,,,,,,,,,,,,"[]",,,,,,,,,,,,
"6576f2a9e228493735991b26","2023-12-11T11:29:45.994Z","[""Tetrahydrofuran (THF)"",""Dimethylformamide (DMF)""]","[""water""]","[]","[]","17","250","[]","[]","[]","[]","[]","[]","[]","[]",,,,,false,"Dead-end",10,25,4.52,"Isopropanol (IPA)","Dye","Rose Bengal (disodium salt)",1017.64,70,"µmol/L",1,"[]",,,,true,false,"Accepted","[""ISA""]","[""Polyimide(Matrimid® 5218)""]","[]","[]","[""Pure solvent treatment"",""Additive use"",""Drying""]","6566108ef08f91631aa25d5a","2023-11-28T16:08:46.384Z","2009-01-01T00:00:00.000Z","High throughput study of phase inversion parameters for polyimide-based SRNF membranes","Scientific Report","backOffice","10.1016/j.memsci.2008.12.068","636192a80ead340671ea2b1e","Vandezande","https://doi.org/10.1016/j.memsci.2008.12.068",0,"ISA/inorganic/dense","17PI-90/10/THF/DMF-ET30","Scientific report",,"[{""postTreatmentChemicalAgentConcentrationUnit"":[""v%""],""_id"":""6576f2a9e228493735991b27"",""postTreatment"":""Pure solvent treatment"",""postTreatmentChemicalAgentSmiles"":""CC(C)O"",""postTreatmentChemicalAgentConcentration"":""100""},{""postTreatmentChemicalAgentConcentrationUnit"":[""v%"",""v%"",""v%""],""_id"":""6576f2a9e228493735991b28"",""postTreatment"":""Additive use"",""postTreatmentChemicalAgentSmiles"":""CC1=CC=CC=C1 ; CC(C)CC(=O)C ; C1=CC=C(C=C1)N=NC2=C(C=CC3=CC(=CC(=C32)S(=O)(=O)[O-])S(=O)(=O)[O-])O.[Na+].[Na+]"",""postTreatmentChemicalAgentConcentration"":""40 ;  40 ;  20""},{""postTreatmentChemicalAgentConcentrationUnit"":[],""_id"":""6576f2a9e228493735991b29"",""postTreatment"":""Drying"",""postTreatmentChemicalAgentSmiles"":""N/A"",""postTreatmentChemicalAgentConcentration"":""""}]",,0.09,99.85,"2405",0,,,,,,,"90:10",,,,,,,,,,,,,,,,,,,,,,,,,,,,,,,,,,,,,,,,,,,,,,,,,,,,,,,,,,,,,,,,,,,,,,"[]",,,,,,,,,,,,
"6576f2aae228493735991b2e","2023-12-11T11:29:46.128Z","[""Tetrahydrofuran (THF)""]","[""water""]","[]","[]","17","250","[]","[]","[]","[]","[]","[]","[]","[]",,,,,false,"Dead-end",10,25,4.52,"Isopropanol (IPA)","Dye","Rose Bengal (disodium salt)",1017.64,70,"µmol/L",1,"[]",,,,true,false,"Accepted","[""ISA""]","[""Polyimide(Matrimid® 5218)""]","[]","[]","[""Pure solvent treatment"",""Additive use"",""Drying""]","6566108ef08f91631aa25d5a","2023-11-28T16:08:46.384Z","2009-01-01T00:00:00.000Z","High throughput study of phase inversion parameters for polyimide-based SRNF membranes","Scientific Report","backOffice","10.1016/j.memsci.2008.12.068","636192a80ead340671ea2b1e","Vandezande","https://doi.org/10.1016/j.memsci.2008.12.068",0,"ISA/inorganic/dense","17PI-100/0/THF/DMF-ET30","Scientific report",,"[{""postTreatmentChemicalAgentConcentrationUnit"":[""v%""],""_id"":""6576f2aae228493735991b2f"",""postTreatment"":""Pure solvent treatment"",""postTreatmentChemicalAgentSmiles"":""CC(C)O"",""postTreatmentChemicalAgentConcentration"":""100""},{""postTreatmentChemicalAgentConcentrationUnit"":[""v%"",""v%"",""v%""],""_id"":""6576f2aae228493735991b30"",""postTreatment"":""Additive use"",""postTreatmentChemicalAgentSmiles"":""CC1=CC=CC=C1 ; CC(C)CC(=O)C ; C1=CC=C(C=C1)N=NC2=C(C=CC3=CC(=CC(=C32)S(=O)(=O)[O-])S(=O)(=O)[O-])O.[Na+].[Na+]"",""postTreatmentChemicalAgentConcentration"":""40 ;  40 ;  20""},{""postTreatmentChemicalAgentConcentrationUnit"":[],""_id"":""6576f2aae228493735991b31"",""postTreatment"":""Drying"",""postTreatmentChemicalAgentSmiles"":""N/A"",""postTreatmentChemicalAgentConcentration"":""""}]",,0.04,99.85,"2406",0,,,,,,,,,,,,,,,,,,,,,,,,,,,,,,,,,,,,,,,,,,,,,,,,,,,,,,,,,,,,,,,,,,,,,,,,,,,,,"[]",,,,,,,,,,,,
"6576f2aae228493735991b36","2023-12-11T11:29:46.298Z","[""Dimethylacetamide (DMAC)""]","[""water""]","[]","[]","17","250","[]","[]","[]","[]","[]","[]","[]","[]",,,,,false,"Dead-end",10,25,4.52,"Isopropanol (IPA)","Dye","Rose Bengal (disodium salt)",1017.64,70,"µmol/L",1,"[]",,,,true,false,"Accepted","[""ISA""]","[""Polyimide(Matrimid® 5218)""]","[]","[]","[""Pure solvent treatment"",""Additive use"",""Drying""]","6566108ef08f91631aa25d5a","2023-11-28T16:08:46.384Z","2009-01-01T00:00:00.000Z","High throughput study of phase inversion parameters for polyimide-based SRNF membranes","Scientific Report","backOffice","10.1016/j.memsci.2008.12.068","636192a80ead340671ea2b1e","Vandezande","https://doi.org/10.1016/j.memsci.2008.12.068",0,"ISA/inorganic/dense","17PI-0/100/THF/DMAc-ET30","Scientific report",,"[{""postTreatmentChemicalAgentConcentrationUnit"":[""v%""],""_id"":""6576f2aae228493735991b37"",""postTreatment"":""Pure solvent treatment"",""postTreatmentChemicalAgentSmiles"":""CC(C)O"",""postTreatmentChemicalAgentConcentration"":""100""},{""postTreatmentChemicalAgentConcentrationUnit"":[""v%"",""v%"",""v%""],""_id"":""6576f2aae228493735991b38"",""postTreatment"":""Additive use"",""postTreatmentChemicalAgentSmiles"":""CC1=CC=CC=C1 ; CC(C)CC(=O)C ; C1=CC=C(C=C1)N=NC2=C(C=CC3=CC(=CC(=C32)S(=O)(=O)[O-])S(=O)(=O)[O-])O.[Na+].[Na+]"",""postTreatmentChemicalAgentConcentration"":""40 ;  40 ;  20""},{""postTreatmentChemicalAgentConcentrationUnit"":[],""_id"":""6576f2aae228493735991b39"",""postTreatment"":""Drying"",""postTreatmentChemicalAgentSmiles"":""N/A"",""postTreatmentChemicalAgentConcentration"":""""}]",,1.61,65.48,"2407",0,,,,,,,,,,,,,,,,,,,,,,,,,,,,,,,,,,,,,,,,,,,,,,,,,,,,,,,,,,,,,,,,,,,,,,,,,,,,,"[]",,,,,,,,,,,,
"6576f2aae228493735991b3e","2023-12-11T11:29:46.473Z","[""Tetrahydrofuran (THF)"",""Dimethylacetamide (DMAC)""]","[""water""]","[]","[]","17","250","[]","[]","[]","[]","[]","[]","[]","[]",,,,,false,"Dead-end",10,25,4.52,"Isopropanol (IPA)","Dye","Rose Bengal (disodium salt)",1017.64,70,"µmol/L",1,"[]",,,,true,false,"Accepted","[""ISA""]","[""Polyimide(Matrimid® 5218)""]","[]","[]","[""Pure solvent treatment"",""Additive use"",""Drying""]","6566108ef08f91631aa25d5a","2023-11-28T16:08:46.384Z","2009-01-01T00:00:00.000Z","High throughput study of phase inversion parameters for polyimide-based SRNF membranes","Scientific Report","backOffice","10.1016/j.memsci.2008.12.068","636192a80ead340671ea2b1e","Vandezande","https://doi.org/10.1016/j.memsci.2008.12.068",0,"ISA/inorganic/dense","17PI-10/90/THF/DMAc-ET30","Scientific report",,"[{""postTreatmentChemicalAgentConcentrationUnit"":[""v%""],""_id"":""6576f2aae228493735991b3f"",""postTreatment"":""Pure solvent treatment"",""postTreatmentChemicalAgentSmiles"":""CC(C)O"",""postTreatmentChemicalAgentConcentration"":""100""},{""postTreatmentChemicalAgentConcentrationUnit"":[""v%"",""v%"",""v%""],""_id"":""6576f2aae228493735991b40"",""postTreatment"":""Additive use"",""postTreatmentChemicalAgentSmiles"":""CC1=CC=CC=C1 ; CC(C)CC(=O)C ; C1=CC=C(C=C1)N=NC2=C(C=CC3=CC(=CC(=C32)S(=O)(=O)[O-])S(=O)(=O)[O-])O.[Na+].[Na+]"",""postTreatmentChemicalAgentConcentration"":""40 ;  40 ;  20""},{""postTreatmentChemicalAgentConcentrationUnit"":[],""_id"":""6576f2aae228493735991b41"",""postTreatment"":""Drying"",""postTreatmentChemicalAgentSmiles"":""N/A"",""postTreatmentChemicalAgentConcentration"":""""}]",,1.35,66.25,"2408",0,,,,,,,"10:90",,,,,,,,,,,,,,,,,,,,,,,,,,,,,,,,,,,,,,,,,,,,,,,,,,,,,,,,,,,,,,,,,,,,,,"[]",,,,,,,,,,,,
"6576f2aae228493735991b46","2023-12-11T11:29:46.602Z","[""Tetrahydrofuran (THF)"",""Dimethylacetamide (DMAC)""]","[""water""]","[]","[]","17","250","[]","[]","[]","[]","[]","[]","[]","[]",,,,,false,"Dead-end",10,25,4.52,"Isopropanol (IPA)","Dye","Rose Bengal (disodium salt)",1017.64,70,"µmol/L",1,"[]",,,,true,false,"Accepted","[""ISA""]","[""Polyimide(Matrimid® 5218)""]","[]","[]","[""Pure solvent treatment"",""Additive use"",""Drying""]","6566108ef08f91631aa25d5a","2023-11-28T16:08:46.384Z","2009-01-01T00:00:00.000Z","High throughput study of phase inversion parameters for polyimide-based SRNF membranes","Scientific Report","backOffice","10.1016/j.memsci.2008.12.068","636192a80ead340671ea2b1e","Vandezande","https://doi.org/10.1016/j.memsci.2008.12.068",0,"ISA/inorganic/dense","17PI-20/80/THF/DMAc-ET30","Scientific report",,"[{""postTreatmentChemicalAgentConcentrationUnit"":[""v%""],""_id"":""6576f2aae228493735991b47"",""postTreatment"":""Pure solvent treatment"",""postTreatmentChemicalAgentSmiles"":""CC(C)O"",""postTreatmentChemicalAgentConcentration"":""100""},{""postTreatmentChemicalAgentConcentrationUnit"":[""v%"",""v%"",""v%""],""_id"":""6576f2aae228493735991b48"",""postTreatment"":""Additive use"",""postTreatmentChemicalAgentSmiles"":""CC1=CC=CC=C1 ; CC(C)CC(=O)C ; C1=CC=C(C=C1)N=NC2=C(C=CC3=CC(=CC(=C32)S(=O)(=O)[O-])S(=O)(=O)[O-])O.[Na+].[Na+]"",""postTreatmentChemicalAgentConcentration"":""40 ;  40 ;  20""},{""postTreatmentChemicalAgentConcentrationUnit"":[],""_id"":""6576f2aae228493735991b49"",""postTreatment"":""Drying"",""postTreatmentChemicalAgentSmiles"":""N/A"",""postTreatmentChemicalAgentConcentration"":""""}]",,1.46,79.88,"2409",0,,,,,,,"20:80",,,,,,,,,,,,,,,,,,,,,,,,,,,,,,,,,,,,,,,,,,,,,,,,,,,,,,,,,,,,,,,,,,,,,,"[]",,,,,,,,,,,,
"6576f2aae228493735991b4e","2023-12-11T11:29:46.729Z","[""Tetrahydrofuran (THF)"",""Dimethylacetamide (DMAC)""]","[""water""]","[]","[]","17","250","[]","[]","[]","[]","[]","[]","[]","[]",,,,,false,"Dead-end",10,25,4.52,"Isopropanol (IPA)","Dye","Rose Bengal (disodium salt)",1017.64,70,"µmol/L",1,"[]",,,,true,false,"Accepted","[""ISA""]","[""Polyimide(Matrimid® 5218)""]","[]","[]","[""Pure solvent treatment"",""Additive use"",""Drying""]","6566108ef08f91631aa25d5a","2023-11-28T16:08:46.384Z","2009-01-01T00:00:00.000Z","High throughput study of phase inversion parameters for polyimide-based SRNF membranes","Scientific Report","backOffice","10.1016/j.memsci.2008.12.068","636192a80ead340671ea2b1e","Vandezande","https://doi.org/10.1016/j.memsci.2008.12.068",0,"ISA/inorganic/dense","17PI-30/70/THF/DMAc-ET30","Scientific report",,"[{""postTreatmentChemicalAgentConcentrationUnit"":[""v%""],""_id"":""6576f2aae228493735991b4f"",""postTreatment"":""Pure solvent treatment"",""postTreatmentChemicalAgentSmiles"":""CC(C)O"",""postTreatmentChemicalAgentConcentration"":""100""},{""postTreatmentChemicalAgentConcentrationUnit"":[""v%"",""v%"",""v%""],""_id"":""6576f2aae228493735991b50"",""postTreatment"":""Additive use"",""postTreatmentChemicalAgentSmiles"":""CC1=CC=CC=C1 ; CC(C)CC(=O)C ; C1=CC=C(C=C1)N=NC2=C(C=CC3=CC(=CC(=C32)S(=O)(=O)[O-])S(=O)(=O)[O-])O.[Na+].[Na+]"",""postTreatmentChemicalAgentConcentration"":""40 ;  40 ;  20""},{""postTreatmentChemicalAgentConcentrationUnit"":[],""_id"":""6576f2aae228493735991b51"",""postTreatment"":""Drying"",""postTreatmentChemicalAgentSmiles"":""N/A"",""postTreatmentChemicalAgentConcentration"":""""}]",,1.43,89.01,"2410",0,,,,,,,"30:70",,,,,,,,,,,,,,,,,,,,,,,,,,,,,,,,,,,,,,,,,,,,,,,,,,,,,,,,,,,,,,,,,,,,,,"[]",,,,,,,,,,,,
"6576f2aae228493735991b56","2023-12-11T11:29:46.853Z","[""Tetrahydrofuran (THF)"",""Dimethylacetamide (DMAC)""]","[""water""]","[]","[]","17","250","[]","[]","[]","[]","[]","[]","[]","[]",,,,,false,"Dead-end",10,25,4.52,"Isopropanol (IPA)","Dye","Rose Bengal (disodium salt)",1017.64,70,"µmol/L",1,"[]",,,,true,false,"Accepted","[""ISA""]","[""Polyimide(Matrimid® 5218)""]","[]","[]","[""Pure solvent treatment"",""Additive use"",""Drying""]","6566108ef08f91631aa25d5a","2023-11-28T16:08:46.384Z","2009-01-01T00:00:00.000Z","High throughput study of phase inversion parameters for polyimide-based SRNF membranes","Scientific Report","backOffice","10.1016/j.memsci.2008.12.068","636192a80ead340671ea2b1e","Vandezande","https://doi.org/10.1016/j.memsci.2008.12.068",0,"ISA/inorganic/dense","17PI-40/60/THF/DMAc-ET30","Scientific report",,"[{""postTreatmentChemicalAgentConcentrationUnit"":[""v%""],""_id"":""6576f2aae228493735991b57"",""postTreatment"":""Pure solvent treatment"",""postTreatmentChemicalAgentSmiles"":""CC(C)O"",""postTreatmentChemicalAgentConcentration"":""100""},{""postTreatmentChemicalAgentConcentrationUnit"":[""v%"",""v%"",""v%""],""_id"":""6576f2aae228493735991b58"",""postTreatment"":""Additive use"",""postTreatmentChemicalAgentSmiles"":""CC1=CC=CC=C1 ; CC(C)CC(=O)C ; C1=CC=C(C=C1)N=NC2=C(C=CC3=CC(=CC(=C32)S(=O)(=O)[O-])S(=O)(=O)[O-])O.[Na+].[Na+]"",""postTreatmentChemicalAgentConcentration"":""40 ;  40 ;  20""},{""postTreatmentChemicalAgentConcentrationUnit"":[],""_id"":""6576f2aae228493735991b59"",""postTreatment"":""Drying"",""postTreatmentChemicalAgentSmiles"":""N/A"",""postTreatmentChemicalAgentConcentration"":""""}]",,1.29,91.95,"2411",0,,,,,,,"40:60",,,,,,,,,,,,,,,,,,,,,,,,,,,,,,,,,,,,,,,,,,,,,,,,,,,,,,,,,,,,,,,,,,,,,,"[]",,,,,,,,,,,,
"6576f2aae228493735991b5e","2023-12-11T11:29:46.976Z","[""Tetrahydrofuran (THF)"",""Dimethylacetamide (DMAC)""]","[""water""]","[]","[]","17","250","[]","[]","[]","[]","[]","[]","[]","[]",,,,,false,"Dead-end",10,25,4.52,"Isopropanol (IPA)","Dye","Rose Bengal (disodium salt)",1017.64,70,"µmol/L",1,"[]",,,,true,false,"Accepted","[""ISA""]","[""Polyimide(Matrimid® 5218)""]","[]","[]","[""Pure solvent treatment"",""Additive use"",""Drying""]","6566108ef08f91631aa25d5a","2023-11-28T16:08:46.384Z","2009-01-01T00:00:00.000Z","High throughput study of phase inversion parameters for polyimide-based SRNF membranes","Scientific Report","backOffice","10.1016/j.memsci.2008.12.068","636192a80ead340671ea2b1e","Vandezande","https://doi.org/10.1016/j.memsci.2008.12.068",0,"ISA/inorganic/dense","17PI-50/50/THF/DMAc-ET30","Scientific report",,"[{""postTreatmentChemicalAgentConcentrationUnit"":[""v%""],""_id"":""6576f2aae228493735991b5f"",""postTreatment"":""Pure solvent treatment"",""postTreatmentChemicalAgentSmiles"":""CC(C)O"",""postTreatmentChemicalAgentConcentration"":""100""},{""postTreatmentChemicalAgentConcentrationUnit"":[""v%"",""v%"",""v%""],""_id"":""6576f2aae228493735991b60"",""postTreatment"":""Additive use"",""postTreatmentChemicalAgentSmiles"":""CC1=CC=CC=C1 ; CC(C)CC(=O)C ; C1=CC=C(C=C1)N=NC2=C(C=CC3=CC(=CC(=C32)S(=O)(=O)[O-])S(=O)(=O)[O-])O.[Na+].[Na+]"",""postTreatmentChemicalAgentConcentration"":""40 ;  40 ;  20""},{""postTreatmentChemicalAgentConcentrationUnit"":[],""_id"":""6576f2aae228493735991b61"",""postTreatment"":""Drying"",""postTreatmentChemicalAgentSmiles"":""N/A"",""postTreatmentChemicalAgentConcentration"":""""}]",,1.07,96.28,"2412",0,,,,,,,"50:50",,,,,,,,,,,,,,,,,,,,,,,,,,,,,,,,,,,,,,,,,,,,,,,,,,,,,,,,,,,,,,,,,,,,,,"[]",,,,,,,,,,,,
"6576f2abe228493735991b66","2023-12-11T11:29:47.109Z","[""Tetrahydrofuran (THF)"",""Dimethylacetamide (DMAC)""]","[""water""]","[]","[]","17","250","[]","[]","[]","[]","[]","[]","[]","[]",,,,,false,"Dead-end",10,25,4.52,"Isopropanol (IPA)","Dye","Rose Bengal (disodium salt)",1017.64,70,"µmol/L",1,"[]",,,,true,false,"Accepted","[""ISA""]","[""Polyimide(Matrimid® 5218)""]","[]","[]","[""Pure solvent treatment"",""Additive use"",""Drying""]","6566108ef08f91631aa25d5a","2023-11-28T16:08:46.384Z","2009-01-01T00:00:00.000Z","High throughput study of phase inversion parameters for polyimide-based SRNF membranes","Scientific Report","backOffice","10.1016/j.memsci.2008.12.068","636192a80ead340671ea2b1e","Vandezande","https://doi.org/10.1016/j.memsci.2008.12.068",0,"ISA/inorganic/dense","17PI-60/40/THF/DMAc-ET30","Scientific report",,"[{""postTreatmentChemicalAgentConcentrationUnit"":[""v%""],""_id"":""6576f2abe228493735991b67"",""postTreatment"":""Pure solvent treatment"",""postTreatmentChemicalAgentSmiles"":""CC(C)O"",""postTreatmentChemicalAgentConcentration"":""100""},{""postTreatmentChemicalAgentConcentrationUnit"":[""v%"",""v%"",""v%""],""_id"":""6576f2abe228493735991b68"",""postTreatment"":""Additive use"",""postTreatmentChemicalAgentSmiles"":""CC1=CC=CC=C1 ; CC(C)CC(=O)C ; C1=CC=C(C=C1)N=NC2=C(C=CC3=CC(=CC(=C32)S(=O)(=O)[O-])S(=O)(=O)[O-])O.[Na+].[Na+]"",""postTreatmentChemicalAgentConcentration"":""40 ;  40 ;  20""},{""postTreatmentChemicalAgentConcentrationUnit"":[],""_id"":""6576f2abe228493735991b69"",""postTreatment"":""Drying"",""postTreatmentChemicalAgentSmiles"":""N/A"",""postTreatmentChemicalAgentConcentration"":""""}]",,0.9,97.68,"2413",0,,,,,,,"60:40",,,,,,,,,,,,,,,,,,,,,,,,,,,,,,,,,,,,,,,,,,,,,,,,,,,,,,,,,,,,,,,,,,,,,,"[]",,,,,,,,,,,,
"6576f2abe228493735991b6e","2023-12-11T11:29:47.237Z","[""Tetrahydrofuran (THF)"",""Dimethylacetamide (DMAC)""]","[""water""]","[]","[]","17","250","[]","[]","[]","[]","[]","[]","[]","[]",,,,,false,"Dead-end",10,25,4.52,"Isopropanol (IPA)","Dye","Rose Bengal (disodium salt)",1017.64,70,"µmol/L",1,"[]",,,,true,false,"Accepted","[""ISA""]","[""Polyimide(Matrimid® 5218)""]","[]","[]","[""Pure solvent treatment"",""Additive use"",""Drying""]","6566108ef08f91631aa25d5a","2023-11-28T16:08:46.384Z","2009-01-01T00:00:00.000Z","High throughput study of phase inversion parameters for polyimide-based SRNF membranes","Scientific Report","backOffice","10.1016/j.memsci.2008.12.068","636192a80ead340671ea2b1e","Vandezande","https://doi.org/10.1016/j.memsci.2008.12.068",0,"ISA/inorganic/dense","17PI-70/30/THF/DMAc-ET30","Scientific report",,"[{""postTreatmentChemicalAgentConcentrationUnit"":[""v%""],""_id"":""6576f2abe228493735991b6f"",""postTreatment"":""Pure solvent treatment"",""postTreatmentChemicalAgentSmiles"":""CC(C)O"",""postTreatmentChemicalAgentConcentration"":""100""},{""postTreatmentChemicalAgentConcentrationUnit"":[""v%"",""v%"",""v%""],""_id"":""6576f2abe228493735991b70"",""postTreatment"":""Additive use"",""postTreatmentChemicalAgentSmiles"":""CC1=CC=CC=C1 ; CC(C)CC(=O)C ; C1=CC=C(C=C1)N=NC2=C(C=CC3=CC(=CC(=C32)S(=O)(=O)[O-])S(=O)(=O)[O-])O.[Na+].[Na+]"",""postTreatmentChemicalAgentConcentration"":""40 ;  40 ;  20""},{""postTreatmentChemicalAgentConcentrationUnit"":[],""_id"":""6576f2abe228493735991b71"",""postTreatment"":""Drying"",""postTreatmentChemicalAgentSmiles"":""N/A"",""postTreatmentChemicalAgentConcentration"":""""}]",,0.34,98.92,"2414",0,,,,,,,"70:30",,,,,,,,,,,,,,,,,,,,,,,,,,,,,,,,,,,,,,,,,,,,,,,,,,,,,,,,,,,,,,,,,,,,,,"[]",,,,,,,,,,,,
"6576f2abe228493735991b76","2023-12-11T11:29:47.410Z","[""Tetrahydrofuran (THF)"",""Dimethylacetamide (DMAC)""]","[""water""]","[]","[]","17","250","[]","[]","[]","[]","[]","[]","[]","[]",,,,,false,"Dead-end",10,25,4.52,"Isopropanol (IPA)","Dye","Rose Bengal (disodium salt)",1017.64,70,"µmol/L",1,"[]",,,,true,false,"Accepted","[""ISA""]","[""Polyimide(Matrimid® 5218)""]","[]","[]","[""Pure solvent treatment"",""Additive use"",""Drying""]","6566108ef08f91631aa25d5a","2023-11-28T16:08:46.384Z","2009-01-01T00:00:00.000Z","High throughput study of phase inversion parameters for polyimide-based SRNF membranes","Scientific Report","backOffice","10.1016/j.memsci.2008.12.068","636192a80ead340671ea2b1e","Vandezande","https://doi.org/10.1016/j.memsci.2008.12.068",0,"ISA/inorganic/dense","17PI-80/20/THF/DMAc-ET30","Scientific report",,"[{""postTreatmentChemicalAgentConcentrationUnit"":[""v%""],""_id"":""6576f2abe228493735991b77"",""postTreatment"":""Pure solvent treatment"",""postTreatmentChemicalAgentSmiles"":""CC(C)O"",""postTreatmentChemicalAgentConcentration"":""100""},{""postTreatmentChemicalAgentConcentrationUnit"":[""v%"",""v%"",""v%""],""_id"":""6576f2abe228493735991b78"",""postTreatment"":""Additive use"",""postTreatmentChemicalAgentSmiles"":""CC1=CC=CC=C1 ; CC(C)CC(=O)C ; C1=CC=C(C=C1)N=NC2=C(C=CC3=CC(=CC(=C32)S(=O)(=O)[O-])S(=O)(=O)[O-])O.[Na+].[Na+]"",""postTreatmentChemicalAgentConcentration"":""40 ;  40 ;  20""},{""postTreatmentChemicalAgentConcentrationUnit"":[],""_id"":""6576f2abe228493735991b79"",""postTreatment"":""Drying"",""postTreatmentChemicalAgentSmiles"":""N/A"",""postTreatmentChemicalAgentConcentration"":""""}]",,0.26,98.76,"2415",0,,,,,,,"80:20",,,,,,,,,,,,,,,,,,,,,,,,,,,,,,,,,,,,,,,,,,,,,,,,,,,,,,,,,,,,,,,,,,,,,,"[]",,,,,,,,,,,,
"6576f2abe228493735991b7e","2023-12-11T11:29:47.590Z","[""Tetrahydrofuran (THF)"",""Dimethylacetamide (DMAC)""]","[""water""]","[]","[]","17","250","[]","[]","[]","[]","[]","[]","[]","[]",,,,,false,"Dead-end",10,25,4.52,"Isopropanol (IPA)","Dye","Rose Bengal (disodium salt)",1017.64,70,"µmol/L",1,"[]",,,,true,false,"Accepted","[""ISA""]","[""Polyimide(Matrimid® 5218)""]","[]","[]","[""Pure solvent treatment"",""Additive use"",""Drying""]","6566108ef08f91631aa25d5a","2023-11-28T16:08:46.384Z","2009-01-01T00:00:00.000Z","High throughput study of phase inversion parameters for polyimide-based SRNF membranes","Scientific Report","backOffice","10.1016/j.memsci.2008.12.068","636192a80ead340671ea2b1e","Vandezande","https://doi.org/10.1016/j.memsci.2008.12.068",0,"ISA/inorganic/dense","17PI-90/10/THF/DMAc-ET30","Scientific report",,"[{""postTreatmentChemicalAgentConcentrationUnit"":[""v%""],""_id"":""6576f2abe228493735991b7f"",""postTreatment"":""Pure solvent treatment"",""postTreatmentChemicalAgentSmiles"":""CC(C)O"",""postTreatmentChemicalAgentConcentration"":""100""},{""postTreatmentChemicalAgentConcentrationUnit"":[""v%"",""v%"",""v%""],""_id"":""6576f2abe228493735991b80"",""postTreatment"":""Additive use"",""postTreatmentChemicalAgentSmiles"":""CC1=CC=CC=C1 ; CC(C)CC(=O)C ; C1=CC=C(C=C1)N=NC2=C(C=CC3=CC(=CC(=C32)S(=O)(=O)[O-])S(=O)(=O)[O-])O.[Na+].[Na+]"",""postTreatmentChemicalAgentConcentration"":""40 ;  40 ;  20""},{""postTreatmentChemicalAgentConcentrationUnit"":[],""_id"":""6576f2abe228493735991b81"",""postTreatment"":""Drying"",""postTreatmentChemicalAgentSmiles"":""N/A"",""postTreatmentChemicalAgentConcentration"":""""}]",,0.14,98.76,"2416",0,,,,,,,"90:10",,,,,,,,,,,,,,,,,,,,,,,,,,,,,,,,,,,,,,,,,,,,,,,,,,,,,,,,,,,,,,,,,,,,,,"[]",,,,,,,,,,,,
"6576f2abe228493735991b86","2023-12-11T11:29:47.800Z","[""Tetrahydrofuran (THF)""]","[""water""]","[]","[]","17","250","[]","[]","[]","[]","[]","[]","[]","[]",,,,,false,"Dead-end",10,25,4.52,"Isopropanol (IPA)","Dye","Rose Bengal (disodium salt)",1017.64,70,"µmol/L",1,"[]",,,,true,false,"Accepted","[""ISA""]","[""Polyimide(Matrimid® 5218)""]","[]","[]","[""Pure solvent treatment"",""Additive use"",""Drying""]","6566108ef08f91631aa25d5a","2023-11-28T16:08:46.384Z","2009-01-01T00:00:00.000Z","High throughput study of phase inversion parameters for polyimide-based SRNF membranes","Scientific Report","backOffice","10.1016/j.memsci.2008.12.068","636192a80ead340671ea2b1e","Vandezande","https://doi.org/10.1016/j.memsci.2008.12.068",0,"ISA/inorganic/dense","17PI-100/0/THF/DMAc-ET30","Scientific report",,"[{""postTreatmentChemicalAgentConcentrationUnit"":[""v%""],""_id"":""6576f2abe228493735991b87"",""postTreatment"":""Pure solvent treatment"",""postTreatmentChemicalAgentSmiles"":""CC(C)O"",""postTreatmentChemicalAgentConcentration"":""100""},{""postTreatmentChemicalAgentConcentrationUnit"":[""v%"",""v%"",""v%""],""_id"":""6576f2abe228493735991b88"",""postTreatment"":""Additive use"",""postTreatmentChemicalAgentSmiles"":""CC1=CC=CC=C1 ; CC(C)CC(=O)C ; C1=CC=C(C=C1)N=NC2=C(C=CC3=CC(=CC(=C32)S(=O)(=O)[O-])S(=O)(=O)[O-])O.[Na+].[Na+]"",""postTreatmentChemicalAgentConcentration"":""40 ;  40 ;  20""},{""postTreatmentChemicalAgentConcentrationUnit"":[],""_id"":""6576f2abe228493735991b89"",""postTreatment"":""Drying"",""postTreatmentChemicalAgentSmiles"":""N/A"",""postTreatmentChemicalAgentConcentration"":""""}]",,0.01,98.92,"2417",0,,,,,,,,,,,,,,,,,,,,,,,,,,,,,,,,,,,,,,,,,,,,,,,,,,,,,,,,,,,,,,,,,,,,,,,,,,,,,"[]",,,,,,,,,,,,
"6576f2abe228493735991b8e","2023-12-11T11:29:47.943Z","[""Tetrahydrofuran (THF)"",""1-Methyl-2-pyrrolidinone (NMP)""]","[""water""]","[]","[]","17","250","[]","[]","[]","[]","[]","[]","[]","[]",,,,,false,"Dead-end",10,25,4.52,"Isopropanol (IPA)","Dye","Rose Bengal (disodium salt)",1017.64,70,"µmol/L",1,"[]",,,,true,false,"Accepted","[""ISA""]","[""Polyimide(Matrimid® 5218)""]","[]","[]","[""Pure solvent treatment"",""Additive use"",""Drying""]","6566108ef08f91631aa25d5a","2023-11-28T16:08:46.384Z","2009-01-01T00:00:00.000Z","High throughput study of phase inversion parameters for polyimide-based SRNF membranes","Scientific Report","backOffice","10.1016/j.memsci.2008.12.068","636192a80ead340671ea2b1e","Vandezande","https://doi.org/10.1016/j.memsci.2008.12.068",0,"ISA/inorganic/dense","17PI-33/66/THF/NMP-ET30-0/NS","Scientific report",,"[{""postTreatmentChemicalAgentConcentrationUnit"":[""v%""],""_id"":""6576f2abe228493735991b8f"",""postTreatment"":""Pure solvent treatment"",""postTreatmentChemicalAgentSmiles"":""CC(C)O"",""postTreatmentChemicalAgentConcentration"":""100""},{""postTreatmentChemicalAgentConcentrationUnit"":[""v%"",""v%"",""v%""],""_id"":""6576f2abe228493735991b90"",""postTreatment"":""Additive use"",""postTreatmentChemicalAgentSmiles"":""CC1=CC=CC=C1 ; CC(C)CC(=O)C ; C1=CC=C(C=C1)N=NC2=C(C=CC3=CC(=CC(=C32)S(=O)(=O)[O-])S(=O)(=O)[O-])O.[Na+].[Na+]"",""postTreatmentChemicalAgentConcentration"":""40 ;  40 ;  20""},{""postTreatmentChemicalAgentConcentrationUnit"":[],""_id"":""6576f2abe228493735991b91"",""postTreatment"":""Drying"",""postTreatmentChemicalAgentSmiles"":""N/A"",""postTreatmentChemicalAgentConcentration"":""""}]",,1.42,95.03,"2418",0,,,,,,,"33,3:66,6",,,,,,,,,,,,,,,,,,,,,,,,,,,,,,,,,,,,,,,,,,,,,,,,,,,,,,,,,,,,,,,,,,,,,,"[]",,,,,,,,,,,,
"6576f2ace228493735991b96","2023-12-11T11:29:48.067Z","[""Tetrahydrofuran (THF)"",""1-Methyl-2-pyrrolidinone (NMP)""]","[""water""]","[]","[]","17","250","[]","[]","[]","[]","[]","[]","[]","[]",,,,,false,"Dead-end",10,25,4.52,"Isopropanol (IPA)","Dye","Rose Bengal (disodium salt)",1017.64,70,"µmol/L",1,"[]",,,,true,false,"Accepted","[""ISA""]","[""Polyimide(Matrimid® 5218)""]","[]","[]","[""Pure solvent treatment"",""Additive use"",""Drying""]","6566108ef08f91631aa25d5a","2023-11-28T16:08:46.384Z","2009-01-01T00:00:00.000Z","High throughput study of phase inversion parameters for polyimide-based SRNF membranes","Scientific Report","backOffice","10.1016/j.memsci.2008.12.068","636192a80ead340671ea2b1e","Vandezande","https://doi.org/10.1016/j.memsci.2008.12.068",0,"ISA/inorganic/dense","17PI-33/66/THF/NMP-ET30-1/H2O","Scientific report",,"[{""postTreatmentChemicalAgentConcentrationUnit"":[""v%""],""_id"":""6576f2ace228493735991b97"",""postTreatment"":""Pure solvent treatment"",""postTreatmentChemicalAgentSmiles"":""CC(C)O"",""postTreatmentChemicalAgentConcentration"":""100""},{""postTreatmentChemicalAgentConcentrationUnit"":[""v%"",""v%"",""v%""],""_id"":""6576f2ace228493735991b98"",""postTreatment"":""Additive use"",""postTreatmentChemicalAgentSmiles"":""CC1=CC=CC=C1 ; CC(C)CC(=O)C ; C1=CC=C(C=C1)N=NC2=C(C=CC3=CC(=CC(=C32)S(=O)(=O)[O-])S(=O)(=O)[O-])O.[Na+].[Na+]"",""postTreatmentChemicalAgentConcentration"":""40 ;  40 ;  20""},{""postTreatmentChemicalAgentConcentrationUnit"":[],""_id"":""6576f2ace228493735991b99"",""postTreatment"":""Drying"",""postTreatmentChemicalAgentSmiles"":""N/A"",""postTreatmentChemicalAgentConcentration"":""""}]",,1.29,94.77,"2419",0,"O","1",,,,,"33,3:66,6",,,,,,,,,,,,,,,,,,,,,,,,,,,,,,,,,,,,,,,,,,,,,,,,,,,,,,,,,,,,,,,,,,,,,,"[]",,,,,,,,,,,,
"6576f2ace228493735991b9e","2023-12-11T11:29:48.187Z","[""Tetrahydrofuran (THF)"",""1-Methyl-2-pyrrolidinone (NMP)""]","[""water""]","[]","[]","17","250","[]","[]","[]","[]","[]","[]","[]","[]",,,,,false,"Dead-end",10,25,4.52,"Isopropanol (IPA)","Dye","Rose Bengal (disodium salt)",1017.64,70,"µmol/L",1,"[]",,,,true,false,"Accepted","[""ISA""]","[""Polyimide(Matrimid® 5218)""]","[]","[]","[""Pure solvent treatment"",""Additive use"",""Drying""]","6566108ef08f91631aa25d5a","2023-11-28T16:08:46.384Z","2009-01-01T00:00:00.000Z","High throughput study of phase inversion parameters for polyimide-based SRNF membranes","Scientific Report","backOffice","10.1016/j.memsci.2008.12.068","636192a80ead340671ea2b1e","Vandezande","https://doi.org/10.1016/j.memsci.2008.12.068",0,"ISA/inorganic/dense","17PI-33/66/THF/NMP-ET30-1,5/H2O","Scientific report",,"[{""postTreatmentChemicalAgentConcentrationUnit"":[""v%""],""_id"":""6576f2ace228493735991b9f"",""postTreatment"":""Pure solvent treatment"",""postTreatmentChemicalAgentSmiles"":""CC(C)O"",""postTreatmentChemicalAgentConcentration"":""100""},{""postTreatmentChemicalAgentConcentrationUnit"":[""v%"",""v%"",""v%""],""_id"":""6576f2ace228493735991ba0"",""postTreatment"":""Additive use"",""postTreatmentChemicalAgentSmiles"":""CC1=CC=CC=C1 ; CC(C)CC(=O)C ; C1=CC=C(C=C1)N=NC2=C(C=CC3=CC(=CC(=C32)S(=O)(=O)[O-])S(=O)(=O)[O-])O.[Na+].[Na+]"",""postTreatmentChemicalAgentConcentration"":""40 ;  40 ;  20""},{""postTreatmentChemicalAgentConcentrationUnit"":[],""_id"":""6576f2ace228493735991ba1"",""postTreatment"":""Drying"",""postTreatmentChemicalAgentSmiles"":""N/A"",""postTreatmentChemicalAgentConcentration"":""""}]",,1.2,95.28,"2420",0,"O","1.5",,,,,"33,3:66,6",,,,,,,,,,,,,,,,,,,,,,,,,,,,,,,,,,,,,,,,,,,,,,,,,,,,,,,,,,,,,,,,,,,,,,"[]",,,,,,,,,,,,
