Repository: BAMresearch/onf-database

This repository belongs to the the publication "Revealing structure-property-performance relationships of organic solvent nanofiltration membranes using a FAIR, open-access database" published in ADD JOURNAL (DOI). 
It uses a dataset derived from The Open Membrane Database (https://openmembranedatabase.org/). The access date was April 8th 2025. The original dataset is in the repository as OMD_SRNF_2025-04-08.csv file.

The main researchers involved in the study are Sarah Glass (ORCID: 0000-0002-0625-0057), Petra Merten (no ORCID available), Torsten Brinkmann (ORCID: 0000-0002-5114-6259) and Volkan Filiz (ORCID: 0000-0003-0239-8641). 

The repository contains 5 Python files:

File: OMD_SRNF_2025-04-08.csv (part 89 of 184)
"6576f2ace228493735991ba6","2023-12-11T11:29:48.310Z","[""Tetrahydrofuran (THF)"",""1-Methyl-2-pyrrolidinone (NMP)""]","[""water""]","[]","[]","17","250","[]","[]","[]","[]","[]","[]","[]","[]",,,,,false,"Dead-end",10,25,4.52,"Isopropanol (IPA)","Dye","Rose Bengal (disodium salt)",1017.64,70,"µmol/L",1,"[]",,,,true,false,"Accepted","[""ISA""]","[""Polyimide(Matrimid® 5218)""]","[]","[]","[""Pure solvent treatment"",""Additive use"",""Drying""]","6566108ef08f91631aa25d5a","2023-11-28T16:08:46.384Z","2009-01-01T00:00:00.000Z","High throughput study of phase inversion parameters for polyimide-based SRNF membranes","Scientific Report","backOffice","10.1016/j.memsci.2008.12.068","636192a80ead340671ea2b1e","Vandezande","https://doi.org/10.1016/j.memsci.2008.12.068",0,"ISA/inorganic/dense","17PI-33/66/THF/NMP-ET30-2/H2O","Scientific report",,"[{""postTreatmentChemicalAgentConcentrationUnit"":[""v%""],""_id"":""6576f2ace228493735991ba7"",""postTreatment"":""Pure solvent treatment"",""postTreatmentChemicalAgentSmiles"":""CC(C)O"",""postTreatmentChemicalAgentConcentration"":""100""},{""postTreatmentChemicalAgentConcentrationUnit"":[""v%"",""v%"",""v%""],""_id"":""6576f2ace228493735991ba8"",""postTreatment"":""Additive use"",""postTreatmentChemicalAgentSmiles"":""CC1=CC=CC=C1 ; CC(C)CC(=O)C ; C1=CC=C(C=C1)N=NC2=C(C=CC3=CC(=CC(=C32)S(=O)(=O)[O-])S(=O)(=O)[O-])O.[Na+].[Na+]"",""postTreatmentChemicalAgentConcentration"":""40 ;  40 ;  20""},{""postTreatmentChemicalAgentConcentrationUnit"":[],""_id"":""6576f2ace228493735991ba9"",""postTreatment"":""Drying"",""postTreatmentChemicalAgentSmiles"":""N/A"",""postTreatmentChemicalAgentConcentration"":""""}]",,0.77,95.28,"2421",0,"O","2",,,,,"33,3:66,6",,,,,,,,,,,,,,,,,,,,,,,,,,,,,,,,,,,,,,,,,,,,,,,,,,,,,,,,,,,,,,,,,,,,,,"[]",,,,,,,,,,,,
"6576f2ace228493735991bae","2023-12-11T11:29:48.448Z","[""Tetrahydrofuran (THF)"",""1-Methyl-2-pyrrolidinone (NMP)""]","[""water""]","[]","[]","17","250","[]","[]","[]","[]","[]","[]","[]","[]",,,,,false,"Dead-end",10,25,4.52,"Isopropanol (IPA)","Dye","Rose Bengal (disodium salt)",1017.64,70,"µmol/L",1,"[]",,,,true,false,"Accepted","[""ISA""]","[""Polyimide(Matrimid® 5218)""]","[]","[]","[""Pure solvent treatment"",""Additive use"",""Drying""]","6566108ef08f91631aa25d5a","2023-11-28T16:08:46.384Z","2009-01-01T00:00:00.000Z","High throughput study of phase inversion parameters for polyimide-based SRNF membranes","Scientific Report","backOffice","10.1016/j.memsci.2008.12.068","636192a80ead340671ea2b1e","Vandezande","https://doi.org/10.1016/j.memsci.2008.12.068",0,"ISA/inorganic/dense","17PI-33/66/THF/NMP-ET30-2,5/H2O","Scientific report",,"[{""postTreatmentChemicalAgentConcentrationUnit"":[""v%""],""_id"":""6576f2ace228493735991baf"",""postTreatment"":""Pure solvent treatment"",""postTreatmentChemicalAgentSmiles"":""CC(C)O"",""postTreatmentChemicalAgentConcentration"":""100""},{""postTreatmentChemicalAgentConcentrationUnit"":[""v%"",""v%"",""v%""],""_id"":""6576f2ace228493735991bb0"",""postTreatment"":""Additive use"",""postTreatmentChemicalAgentSmiles"":""CC1=CC=CC=C1 ; CC(C)CC(=O)C ; C1=CC=C(C=C1)N=NC2=C(C=CC3=CC(=CC(=C32)S(=O)(=O)[O-])S(=O)(=O)[O-])O.[Na+].[Na+]"",""postTreatmentChemicalAgentConcentration"":""40 ;  40 ;  20""},{""postTreatmentChemicalAgentConcentrationUnit"":[],""_id"":""6576f2ace228493735991bb1"",""postTreatment"":""Drying"",""postTreatmentChemicalAgentSmiles"":""N/A"",""postTreatmentChemicalAgentConcentration"":""""}]",,0.51,95.62,"2422",0,"O","2.5",,,,,"33,3:66,6",,,,,,,,,,,,,,,,,,,,,,,,,,,,,,,,,,,,,,,,,,,,,,,,,,,,,,,,,,,,,,,,,,,,,,"[]",,,,,,,,,,,,
"6576f2ace228493735991bb6","2023-12-11T11:29:48.588Z","[""Tetrahydrofuran (THF)"",""1-Methyl-2-pyrrolidinone (NMP)""]","[""water""]","[]","[]","17","250","[]","[]","[]","[]","[]","[]","[]","[]",,,,,false,"Dead-end",10,25,4.52,"Isopropanol (IPA)","Dye","Rose Bengal (disodium salt)",1017.64,70,"µmol/L",1,"[]",,,,true,false,"Accepted","[""ISA""]","[""Polyimide(Matrimid® 5218)""]","[]","[]","[""Pure solvent treatment"",""Additive use"",""Drying""]","6566108ef08f91631aa25d5a","2023-11-28T16:08:46.384Z","2009-01-01T00:00:00.000Z","High throughput study of phase inversion parameters for polyimide-based SRNF membranes","Scientific Report","backOffice","10.1016/j.memsci.2008.12.068","636192a80ead340671ea2b1e","Vandezande","https://doi.org/10.1016/j.memsci.2008.12.068",0,"ISA/inorganic/dense","17PI-33/66/THF/NMP-ET30-3/H2O","Scientific report",,"[{""postTreatmentChemicalAgentConcentrationUnit"":[""v%""],""_id"":""6576f2ace228493735991bb7"",""postTreatment"":""Pure solvent treatment"",""postTreatmentChemicalAgentSmiles"":""CC(C)O"",""postTreatmentChemicalAgentConcentration"":""100""},{""postTreatmentChemicalAgentConcentrationUnit"":[""v%"",""v%"",""v%""],""_id"":""6576f2ace228493735991bb8"",""postTreatment"":""Additive use"",""postTreatmentChemicalAgentSmiles"":""CC1=CC=CC=C1 ; CC(C)CC(=O)C ; C1=CC=C(C=C1)N=NC2=C(C=CC3=CC(=CC(=C32)S(=O)(=O)[O-])S(=O)(=O)[O-])O.[Na+].[Na+]"",""postTreatmentChemicalAgentConcentration"":""40 ;  40 ;  20""},{""postTreatmentChemicalAgentConcentrationUnit"":[],""_id"":""6576f2ace228493735991bb9"",""postTreatment"":""Drying"",""postTreatmentChemicalAgentSmiles"":""N/A"",""postTreatmentChemicalAgentConcentration"":""""}]",,0.41,96.14,"2423",0,"O","3",,,,,"33,3:66,6",,,,,,,,,,,,,,,,,,,,,,,,,,,,,,,,,,,,,,,,,,,,,,,,,,,,,,,,,,,,,,,,,,,,,,"[]",,,,,,,,,,,,
"6576f2ace228493735991bbe","2023-12-11T11:29:48.741Z","[""Tetrahydrofuran (THF)"",""1-Methyl-2-pyrrolidinone (NMP)""]","[""water""]","[]","[]","17","250","[]","[]","[]","[]","[]","[]","[]","[]",,,,,false,"Dead-end",10,25,4.52,"Isopropanol (IPA)","Dye","Rose Bengal (disodium salt)",1017.64,70,"µmol/L",1,"[]",,,,true,false,"Accepted","[""ISA""]","[""Polyimide(Matrimid® 5218)""]","[]","[]","[""Pure solvent treatment"",""Additive use"",""Drying""]","6566108ef08f91631aa25d5a","2023-11-28T16:08:46.384Z","2009-01-01T00:00:00.000Z","High throughput study of phase inversion parameters for polyimide-based SRNF membranes","Scientific Report","backOffice","10.1016/j.memsci.2008.12.068","636192a80ead340671ea2b1e","Vandezande","https://doi.org/10.1016/j.memsci.2008.12.068",0,"ISA/inorganic/dense","17PI-33/66/THF/NMP-ET30-4/H2O","Scientific report",,"[{""postTreatmentChemicalAgentConcentrationUnit"":[""v%""],""_id"":""6576f2ace228493735991bbf"",""postTreatment"":""Pure solvent treatment"",""postTreatmentChemicalAgentSmiles"":""CC(C)O"",""postTreatmentChemicalAgentConcentration"":""100""},{""postTreatmentChemicalAgentConcentrationUnit"":[""v%"",""v%"",""v%""],""_id"":""6576f2ace228493735991bc0"",""postTreatment"":""Additive use"",""postTreatmentChemicalAgentSmiles"":""CC1=CC=CC=C1 ; CC(C)CC(=O)C ; C1=CC=C(C=C1)N=NC2=C(C=CC3=CC(=CC(=C32)S(=O)(=O)[O-])S(=O)(=O)[O-])O.[Na+].[Na+]"",""postTreatmentChemicalAgentConcentration"":""40 ;  40 ;  20""},{""postTreatmentChemicalAgentConcentrationUnit"":[],""_id"":""6576f2ace228493735991bc1"",""postTreatment"":""Drying"",""postTreatmentChemicalAgentSmiles"":""N/A"",""postTreatmentChemicalAgentConcentration"":""""}]",,0.35,96.05,"2424",0,"O","4",,,,,"33,3:66,6",,,,,,,,,,,,,,,,,,,,,,,,,,,,,,,,,,,,,,,,,,,,,,,,,,,,,,,,,,,,,,,,,,,,,,"[]",,,,,,,,,,,,
"6576f2ace228493735991bc6","2023-12-11T11:29:48.878Z","[""Tetrahydrofuran (THF)"",""1-Methyl-2-pyrrolidinone (NMP)""]","[""water""]","[]","[]","17","250","[]","[]","[]","[]","[]","[]","[]","[]",,,,,false,"Dead-end",10,25,4.52,"Isopropanol (IPA)","Dye","Rose Bengal (disodium salt)",1017.64,70,"µmol/L",1,"[]",,,,true,false,"Accepted","[""ISA""]","[""Polyimide(Matrimid® 5218)""]","[]","[]","[""Pure solvent treatment"",""Additive use"",""Drying""]","6566108ef08f91631aa25d5a","2023-11-28T16:08:46.384Z","2009-01-01T00:00:00.000Z","High throughput study of phase inversion parameters for polyimide-based SRNF membranes","Scientific Report","backOffice","10.1016/j.memsci.2008.12.068","636192a80ead340671ea2b1e","Vandezande","https://doi.org/10.1016/j.memsci.2008.12.068",0,"ISA/inorganic/dense","17PI-33/66/THF/NMP-ET30-1/IPA","Scientific report",,"[{""postTreatmentChemicalAgentConcentrationUnit"":[""v%""],""_id"":""6576f2ace228493735991bc7"",""postTreatment"":""Pure solvent treatment"",""postTreatmentChemicalAgentSmiles"":""CC(C)O"",""postTreatmentChemicalAgentConcentration"":""100""},{""postTreatmentChemicalAgentConcentrationUnit"":[""v%"",""v%"",""v%""],""_id"":""6576f2ace228493735991bc8"",""postTreatment"":""Additive use"",""postTreatmentChemicalAgentSmiles"":""CC1=CC=CC=C1 ; CC(C)CC(=O)C ; C1=CC=C(C=C1)N=NC2=C(C=CC3=CC(=CC(=C32)S(=O)(=O)[O-])S(=O)(=O)[O-])O.[Na+].[Na+]"",""postTreatmentChemicalAgentConcentration"":""40 ;  40 ;  20""},{""postTreatmentChemicalAgentConcentrationUnit"":[],""_id"":""6576f2ace228493735991bc9"",""postTreatment"":""Drying"",""postTreatmentChemicalAgentSmiles"":""N/A"",""postTreatmentChemicalAgentConcentration"":""""}]",,1.42,97.77,"2425",0,"CC(O)C","1",,,,,"33,3:66,6",,,,,,,,,,,,,,,,,,,,,,,,,,,,,,,,,,,,,,,,,,,,,,,,,,,,,,,,,,,,,,,,,,,,,,"[]",,,,,,,,,,,,
"6576f2ade228493735991bce","2023-12-11T11:29:49.064Z","[""Tetrahydrofuran (THF)"",""1-Methyl-2-pyrrolidinone (NMP)""]","[""water""]","[]","[]","17","250","[]","[]","[]","[]","[]","[]","[]","[]",,,,,false,"Dead-end",10,25,4.52,"Isopropanol (IPA)","Dye","Rose Bengal (disodium salt)",1017.64,70,"µmol/L",1,"[]",,,,true,false,"Accepted","[""ISA""]","[""Polyimide(Matrimid® 5218)""]","[]","[]","[""Pure solvent treatment"",""Additive use"",""Drying""]","6566108ef08f91631aa25d5a","2023-11-28T16:08:46.384Z","2009-01-01T00:00:00.000Z","High throughput study of phase inversion parameters for polyimide-based SRNF membranes","Scientific Report","backOffice","10.1016/j.memsci.2008.12.068","636192a80ead340671ea2b1e","Vandezande","https://doi.org/10.1016/j.memsci.2008.12.068",0,"ISA/inorganic/dense","17PI-33/66/THF/NMP-ET30-2/IPA","Scientific report",,"[{""postTreatmentChemicalAgentConcentrationUnit"":[""v%""],""_id"":""6576f2ade228493735991bcf"",""postTreatment"":""Pure solvent treatment"",""postTreatmentChemicalAgentSmiles"":""CC(C)O"",""postTreatmentChemicalAgentConcentration"":""100""},{""postTreatmentChemicalAgentConcentrationUnit"":[""v%"",""v%"",""v%""],""_id"":""6576f2ade228493735991bd0"",""postTreatment"":""Additive use"",""postTreatmentChemicalAgentSmiles"":""CC1=CC=CC=C1 ; CC(C)CC(=O)C ; C1=CC=C(C=C1)N=NC2=C(C=CC3=CC(=CC(=C32)S(=O)(=O)[O-])S(=O)(=O)[O-])O.[Na+].[Na+]"",""postTreatmentChemicalAgentConcentration"":""40 ;  40 ;  20""},{""postTreatmentChemicalAgentConcentrationUnit"":[],""_id"":""6576f2ade228493735991bd1"",""postTreatment"":""Drying"",""postTreatmentChemicalAgentSmiles"":""N/A"",""postTreatmentChemicalAgentConcentration"":""""}]",,1.66,97.77,"2426",0,"CC(O)C","2",,,,,"33,3:66,6",,,,,,,,,,,,,,,,,,,,,,,,,,,,,,,,,,,,,,,,,,,,,,,,,,,,,,,,,,,,,,,,,,,,,,"[]",,,,,,,,,,,,
"6576f2ade228493735991bd6","2023-12-11T11:29:49.236Z","[""Tetrahydrofuran (THF)"",""1-Methyl-2-pyrrolidinone (NMP)""]","[""water""]","[]","[]","17","250","[]","[]","[]","[]","[]","[]","[]","[]",,,,,false,"Dead-end",10,25,4.52,"Isopropanol (IPA)","Dye","Rose Bengal (disodium salt)",1017.64,70,"µmol/L",1,"[]",,,,true,false,"Accepted","[""ISA""]","[""Polyimide(Matrimid® 5218)""]","[]","[]","[""Pure solvent treatment"",""Additive use"",""Drying""]","6566108ef08f91631aa25d5a","2023-11-28T16:08:46.384Z","2009-01-01T00:00:00.000Z","High throughput study of phase inversion parameters for polyimide-based SRNF membranes","Scientific Report","backOffice","10.1016/j.memsci.2008.12.068","636192a80ead340671ea2b1e","Vandezande","https://doi.org/10.1016/j.memsci.2008.12.068",0,"ISA/inorganic/dense","17PI-33/66/THF/NMP-ET30-3/IPA","Scientific report",,"[{""postTreatmentChemicalAgentConcentrationUnit"":[""v%""],""_id"":""6576f2ade228493735991bd7"",""postTreatment"":""Pure solvent treatment"",""postTreatmentChemicalAgentSmiles"":""CC(C)O"",""postTreatmentChemicalAgentConcentration"":""100""},{""postTreatmentChemicalAgentConcentrationUnit"":[""v%"",""v%"",""v%""],""_id"":""6576f2ade228493735991bd8"",""postTreatment"":""Additive use"",""postTreatmentChemicalAgentSmiles"":""CC1=CC=CC=C1 ; CC(C)CC(=O)C ; C1=CC=C(C=C1)N=NC2=C(C=CC3=CC(=CC(=C32)S(=O)(=O)[O-])S(=O)(=O)[O-])O.[Na+].[Na+]"",""postTreatmentChemicalAgentConcentration"":""40 ;  40 ;  20""},{""postTreatmentChemicalAgentConcentrationUnit"":[],""_id"":""6576f2ade228493735991bd9"",""postTreatment"":""Drying"",""postTreatmentChemicalAgentSmiles"":""N/A"",""postTreatmentChemicalAgentConcentration"":""""}]",,1.64,95.63,"2427",0,"CC(O)C","3",,,,,"33,3:66,6",,,,,,,,,,,,,,,,,,,,,,,,,,,,,,,,,,,,,,,,,,,,,,,,,,,,,,,,,,,,,,,,,,,,,,"[]",,,,,,,,,,,,
"6576f2ade228493735991bde","2023-12-11T11:29:49.384Z","[""Tetrahydrofuran (THF)"",""1-Methyl-2-pyrrolidinone (NMP)""]","[""water""]","[]","[]","17","250","[]","[]","[]","[]","[]","[]","[]","[]",,,,,false,"Dead-end",10,25,4.52,"Isopropanol (IPA)","Dye","Rose Bengal (disodium salt)",1017.64,70,"µmol/L",1,"[]",,,,true,false,"Accepted","[""ISA""]","[""Polyimide(Matrimid® 5218)""]","[]","[]","[""Pure solvent treatment"",""Additive use"",""Drying""]","6566108ef08f91631aa25d5a","2023-11-28T16:08:46.384Z","2009-01-01T00:00:00.000Z","High throughput study of phase inversion parameters for polyimide-based SRNF membranes","Scientific Report","backOffice","10.1016/j.memsci.2008.12.068","636192a80ead340671ea2b1e","Vandezande","https://doi.org/10.1016/j.memsci.2008.12.068",0,"ISA/inorganic/dense","17PI-33/66/THF/NMP-ET30-4/IPA","Scientific report",,"[{""postTreatmentChemicalAgentConcentrationUnit"":[""v%""],""_id"":""6576f2ade228493735991bdf"",""postTreatment"":""Pure solvent treatment"",""postTreatmentChemicalAgentSmiles"":""CC(C)O"",""postTreatmentChemicalAgentConcentration"":""100""},{""postTreatmentChemicalAgentConcentrationUnit"":[""v%"",""v%"",""v%""],""_id"":""6576f2ade228493735991be0"",""postTreatment"":""Additive use"",""postTreatmentChemicalAgentSmiles"":""CC1=CC=CC=C1 ; CC(C)CC(=O)C ; C1=CC=C(C=C1)N=NC2=C(C=CC3=CC(=CC(=C32)S(=O)(=O)[O-])S(=O)(=O)[O-])O.[Na+].[Na+]"",""postTreatmentChemicalAgentConcentration"":""40 ;  40 ;  20""},{""postTreatmentChemicalAgentConcentrationUnit"":[],""_id"":""6576f2ade228493735991be1"",""postTreatment"":""Drying"",""postTreatmentChemicalAgentSmiles"":""N/A"",""postTreatmentChemicalAgentConcentration"":""""}]",,1.66,96.48,"2428",0,"CC(O)C","4",,,,,"33,3:66,6",,,,,,,,,,,,,,,,,,,,,,,,,,,,,,,,,,,,,,,,,,,,,,,,,,,,,,,,,,,,,,,,,,,,,,"[]",,,,,,,,,,,,
"6576f2ade228493735991be6","2023-12-11T11:29:49.504Z","[""Tetrahydrofuran (THF)"",""1-Methyl-2-pyrrolidinone (NMP)""]","[""water""]","[]","[]","17","250","[]","[]","[]","[]","[]","[]","[]","[]",,,,,false,"Dead-end",10,25,4.52,"Isopropanol (IPA)","Dye","Rose Bengal (disodium salt)",1017.64,70,"µmol/L",1,"[]",,,,true,false,"Accepted","[""ISA""]","[""Polyimide(Matrimid® 5218)""]","[]","[]","[""Pure solvent treatment"",""Additive use"",""Drying""]","6566108ef08f91631aa25d5a","2023-11-28T16:08:46.384Z","2009-01-01T00:00:00.000Z","High throughput study of phase inversion parameters for polyimide-based SRNF membranes","Scientific Report","backOffice","10.1016/j.memsci.2008.12.068","636192a80ead340671ea2b1e","Vandezande","https://doi.org/10.1016/j.memsci.2008.12.068",0,"ISA/inorganic/dense","17PI-33/66/THF/NMP-ET30-8/IPA","Scientific report",,"[{""postTreatmentChemicalAgentConcentrationUnit"":[""v%""],""_id"":""6576f2ade228493735991be7"",""postTreatment"":""Pure solvent treatment"",""postTreatmentChemicalAgentSmiles"":""CC(C)O"",""postTreatmentChemicalAgentConcentration"":""100""},{""postTreatmentChemicalAgentConcentrationUnit"":[""v%"",""v%"",""v%""],""_id"":""6576f2ade228493735991be8"",""postTreatment"":""Additive use"",""postTreatmentChemicalAgentSmiles"":""CC1=CC=CC=C1 ; CC(C)CC(=O)C ; C1=CC=C(C=C1)N=NC2=C(C=CC3=CC(=CC(=C32)S(=O)(=O)[O-])S(=O)(=O)[O-])O.[Na+].[Na+]"",""postTreatmentChemicalAgentConcentration"":""40 ;  40 ;  20""},{""postTreatmentChemicalAgentConcentrationUnit"":[],""_id"":""6576f2ade228493735991be9"",""postTreatment"":""Drying"",""postTreatmentChemicalAgentSmiles"":""N/A"",""postTreatmentChemicalAgentConcentration"":""""}]",,1.3,97.77,"2429",0,"CC(O)C","8",,,,,"33,3:66,6",,,,,,,,,,,,,,,,,,,,,,,,,,,,,,,,,,,,,,,,,,,,,,,,,,,,,,,,,,,,,,,,,,,,,,"[]",,,,,,,,,,,,
"6576f2ade228493735991bee","2023-12-11T11:29:49.647Z","[""Tetrahydrofuran (THF)"",""1-Methyl-2-pyrrolidinone (NMP)""]","[""water""]","[]","[]","17","250","[]","[]","[]","[]","[]","[]","[]","[]",,,,,false,"Dead-end",10,25,4.52,"Isopropanol (IPA)","Dye","Rose Bengal (disodium salt)",1017.64,70,"µmol/L",1,"[]",,,,true,false,"Accepted","[""ISA""]","[""Polyimide(Matrimid® 5218)""]","[]","[]","[""Pure solvent treatment"",""Additive use"",""Drying""]","6566108ef08f91631aa25d5a","2023-11-28T16:08:46.384Z","2009-01-01T00:00:00.000Z","High throughput study of phase inversion parameters for polyimide-based SRNF membranes","Scientific Report","backOffice","10.1016/j.memsci.2008.12.068","636192a80ead340671ea2b1e","Vandezande","https://doi.org/10.1016/j.memsci.2008.12.068",0,"ISA/inorganic/dense","17PI-33/66/THF/NMP-ET30-10/IPA","Scientific report",,"[{""postTreatmentChemicalAgentConcentrationUnit"":[""v%""],""_id"":""6576f2ade228493735991bef"",""postTreatment"":""Pure solvent treatment"",""postTreatmentChemicalAgentSmiles"":""CC(C)O"",""postTreatmentChemicalAgentConcentration"":""100""},{""postTreatmentChemicalAgentConcentrationUnit"":[""v%"",""v%"",""v%""],""_id"":""6576f2ade228493735991bf0"",""postTreatment"":""Additive use"",""postTreatmentChemicalAgentSmiles"":""CC1=CC=CC=C1 ; CC(C)CC(=O)C ; C1=CC=C(C=C1)N=NC2=C(C=CC3=CC(=CC(=C32)S(=O)(=O)[O-])S(=O)(=O)[O-])O.[Na+].[Na+]"",""postTreatmentChemicalAgentConcentration"":""40 ;  40 ;  20""},{""postTreatmentChemicalAgentConcentrationUnit"":[],""_id"":""6576f2ade228493735991bf1"",""postTreatment"":""Drying"",""postTreatmentChemicalAgentSmiles"":""N/A"",""postTreatmentChemicalAgentConcentration"":""""}]",,0.99,98.2,"2430",0,"CC(O)C","10",,,,,"33,3:66,6",,,,,,,,,,,,,,,,,,,,,,,,,,,,,,,,,,,,,,,,,,,,,,,,,,,,,,,,,,,,,,,,,,,,,,"[]",,,,,,,,,,,,
"6576f2ade228493735991bf6","2023-12-11T11:29:49.783Z","[""Tetrahydrofuran (THF)"",""1-Methyl-2-pyrrolidinone (NMP)""]","[""water""]","[]","[]","17","250","[]","[]","[]","[]","[]","[]","[]","[]",,,,,false,"Dead-end",10,25,4.52,"Isopropanol (IPA)","Dye","Rose Bengal (disodium salt)",1017.64,70,"µmol/L",1,"[]",,,,true,false,"Accepted","[""ISA""]","[""Polyimide(Matrimid® 5218)""]","[]","[]","[""Pure solvent treatment"",""Additive use"",""Drying""]","6566108ef08f91631aa25d5a","2023-11-28T16:08:46.384Z","2009-01-01T00:00:00.000Z","High throughput study of phase inversion parameters for polyimide-based SRNF membranes","Scientific Report","backOffice","10.1016/j.memsci.2008.12.068","636192a80ead340671ea2b1e","Vandezande","https://doi.org/10.1016/j.memsci.2008.12.068",0,"ISA/inorganic/dense","17PI-33/66/THF/NMP-ET30-12/IPA","Scientific report",,"[{""postTreatmentChemicalAgentConcentrationUnit"":[""v%""],""_id"":""6576f2ade228493735991bf7"",""postTreatment"":""Pure solvent treatment"",""postTreatmentChemicalAgentSmiles"":""CC(C)O"",""postTreatmentChemicalAgentConcentration"":""100""},{""postTreatmentChemicalAgentConcentrationUnit"":[""v%"",""v%"",""v%""],""_id"":""6576f2ade228493735991bf8"",""postTreatment"":""Additive use"",""postTreatmentChemicalAgentSmiles"":""CC1=CC=CC=C1 ; CC(C)CC(=O)C ; C1=CC=C(C=C1)N=NC2=C(C=CC3=CC(=CC(=C32)S(=O)(=O)[O-])S(=O)(=O)[O-])O.[Na+].[Na+]"",""postTreatmentChemicalAgentConcentration"":""40 ;  40 ;  20""},{""postTreatmentChemicalAgentConcentrationUnit"":[],""_id"":""6576f2ade228493735991bf9"",""postTreatment"":""Drying"",""postTreatmentChemicalAgentSmiles"":""N/A"",""postTreatmentChemicalAgentConcentration"":""""}]",,0.82,98.56,"2431",0,"CC(O)C","12",,,,,"33,3:66,6",,,,,,,,,,,,,,,,,,,,,,,,,,,,,,,,,,,,,,,,,,,,,,,,,,,,,,,,,,,,,,,,,,,,,,"[]",,,,,,,,,,,,
"6576f2ade228493735991bfe","2023-12-11T11:29:49.923Z","[""Tetrahydrofuran (THF)"",""1-Methyl-2-pyrrolidinone (NMP)""]","[""water""]","[]","[]","17","250","[]","[]","[]","[]","[]","[]","[]","[]",,,,,false,"Dead-end",10,25,4.52,"Isopropanol (IPA)","Dye","Rose Bengal (disodium salt)",1017.64,70,"µmol/L",1,"[]",,,,true,false,"Accepted","[""ISA""]","[""Polyimide(Matrimid® 5218)""]","[]","[]","[""Pure solvent treatment"",""Additive use"",""Drying""]","6566108ef08f91631aa25d5a","2023-11-28T16:08:46.384Z","2009-01-01T00:00:00.000Z","High throughput study of phase inversion parameters for polyimide-based SRNF membranes","Scientific Report","backOffice","10.1016/j.memsci.2008.12.068","636192a80ead340671ea2b1e","Vandezande","https://doi.org/10.1016/j.memsci.2008.12.068",0,"ISA/inorganic/dense","17PI-33/66/THF/NMP-ET30-1/acetone","Scientific report",,"[{""postTreatmentChemicalAgentConcentrationUnit"":[""v%""],""_id"":""6576f2ade228493735991bff"",""postTreatment"":""Pure solvent treatment"",""postTreatmentChemicalAgentSmiles"":""CC(C)O"",""postTreatmentChemicalAgentConcentration"":""100""},{""postTreatmentChemicalAgentConcentrationUnit"":[""v%"",""v%"",""v%""],""_id"":""6576f2ade228493735991c00"",""postTreatment"":""Additive use"",""postTreatmentChemicalAgentSmiles"":""CC1=CC=CC=C1 ; CC(C)CC(=O)C ; C1=CC=C(C=C1)N=NC2=C(C=CC3=CC(=CC(=C32)S(=O)(=O)[O-])S(=O)(=O)[O-])O.[Na+].[Na+]"",""postTreatmentChemicalAgentConcentration"":""40 ;  40 ;  20""},{""postTreatmentChemicalAgentConcentrationUnit"":[],""_id"":""6576f2ade228493735991c01"",""postTreatment"":""Drying"",""postTreatmentChemicalAgentSmiles"":""N/A"",""postTreatmentChemicalAgentConcentration"":""""}]",,1.15,96.4,"2432",0,"CC(=O)C","1",,,,,"33,3:66,6",,,,,,,,,,,,,,,,,,,,,,,,,,,,,,,,,,,,,,,,,,,,,,,,,,,,,,,,,,,,,,,,,,,,,,"[]",,,,,,,,,,,,
"6576f2aee228493735991c06","2023-12-11T11:29:50.071Z","[""Tetrahydrofuran (THF)"",""1-Methyl-2-pyrrolidinone (NMP)""]","[""water""]","[]","[]","17","250","[]","[]","[]","[]","[]","[]","[]","[]",,,,,false,"Dead-end",10,25,4.52,"Isopropanol (IPA)","Dye","Rose Bengal (disodium salt)",1017.64,70,"µmol/L",1,"[]",,,,true,false,"Accepted","[""ISA""]","[""Polyimide(Matrimid® 5218)""]","[]","[]","[""Pure solvent treatment"",""Additive use"",""Drying""]","6566108ef08f91631aa25d5a","2023-11-28T16:08:46.384Z","2009-01-01T00:00:00.000Z","High throughput study of phase inversion parameters for polyimide-based SRNF membranes","Scientific Report","backOffice","10.1016/j.memsci.2008.12.068","636192a80ead340671ea2b1e","Vandezande","https://doi.org/10.1016/j.memsci.2008.12.068",0,"ISA/inorganic/dense","17PI-33/66/THF/NMP-ET30-2/acetone","Scientific report",,"[{""postTreatmentChemicalAgentConcentrationUnit"":[""v%""],""_id"":""6576f2aee228493735991c07"",""postTreatment"":""Pure solvent treatment"",""postTreatmentChemicalAgentSmiles"":""CC(C)O"",""postTreatmentChemicalAgentConcentration"":""100""},{""postTreatmentChemicalAgentConcentrationUnit"":[""v%"",""v%"",""v%""],""_id"":""6576f2aee228493735991c08"",""postTreatment"":""Additive use"",""postTreatmentChemicalAgentSmiles"":""CC1=CC=CC=C1 ; CC(C)CC(=O)C ; C1=CC=C(C=C1)N=NC2=C(C=CC3=CC(=CC(=C32)S(=O)(=O)[O-])S(=O)(=O)[O-])O.[Na+].[Na+]"",""postTreatmentChemicalAgentConcentration"":""40 ;  40 ;  20""},{""postTreatmentChemicalAgentConcentrationUnit"":[],""_id"":""6576f2aee228493735991c09"",""postTreatment"":""Drying"",""postTreatmentChemicalAgentSmiles"":""N/A"",""postTreatmentChemicalAgentConcentration"":""""}]",,1.1,97.77,"2433",0,"CC(=O)C","2",,,,,"33,3:66,6",,,,,,,,,,,,,,,,,,,,,,,,,,,,,,,,,,,,,,,,,,,,,,,,,,,,,,,,,,,,,,,,,,,,,,"[]",,,,,,,,,,,,
"6576f2aee228493735991c0e","2023-12-11T11:29:50.201Z","[""Tetrahydrofuran (THF)"",""1-Methyl-2-pyrrolidinone (NMP)""]","[""water""]","[]","[]","17","250","[]","[]","[]","[]","[]","[]","[]","[]",,,,,false,"Dead-end",10,25,4.52,"Isopropanol (IPA)","Dye","Rose Bengal (disodium salt)",1017.64,70,"µmol/L",1,"[]",,,,true,false,"Accepted","[""ISA""]","[""Polyimide(Matrimid® 5218)""]","[]","[]","[""Pure solvent treatment"",""Additive use"",""Drying""]","6566108ef08f91631aa25d5a","2023-11-28T16:08:46.384Z","2009-01-01T00:00:00.000Z","High throughput study of phase inversion parameters for polyimide-based SRNF membranes","Scientific Report","backOffice","10.1016/j.memsci.2008.12.068","636192a80ead340671ea2b1e","Vandezande","https://doi.org/10.1016/j.memsci.2008.12.068",0,"ISA/inorganic/dense","17PI-33/66/THF/NMP-ET30-4/acetone","Scientific report",,"[{""postTreatmentChemicalAgentConcentrationUnit"":[""v%""],""_id"":""6576f2aee228493735991c0f"",""postTreatment"":""Pure solvent treatment"",""postTreatmentChemicalAgentSmiles"":""CC(C)O"",""postTreatmentChemicalAgentConcentration"":""100""},{""postTreatmentChemicalAgentConcentrationUnit"":[""v%"",""v%"",""v%""],""_id"":""6576f2aee228493735991c10"",""postTreatment"":""Additive use"",""postTreatmentChemicalAgentSmiles"":""CC1=CC=CC=C1 ; CC(C)CC(=O)C ; C1=CC=C(C=C1)N=NC2=C(C=CC3=CC(=CC(=C32)S(=O)(=O)[O-])S(=O)(=O)[O-])O.[Na+].[Na+]"",""postTreatmentChemicalAgentConcentration"":""40 ;  40 ;  20""},{""postTreatmentChemicalAgentConcentrationUnit"":[],""_id"":""6576f2aee228493735991c11"",""postTreatment"":""Drying"",""postTreatmentChemicalAgentSmiles"":""N/A"",""postTreatmentChemicalAgentConcentration"":""""}]",,1.07,97,"2434",0,"CC(=O)C","4",,,,,"33,3:66,6",,,,,,,,,,,,,,,,,,,,,,,,,,,,,,,,,,,,,,,,,,,,,,,,,,,,,,,,,,,,,,,,,,,,,,"[]",,,,,,,,,,,,
"6576f2aee228493735991c16","2023-12-11T11:29:50.363Z","[""Tetrahydrofuran (THF)"",""1-Methyl-2-pyrrolidinone (NMP)""]","[""water""]","[]","[]","17","250","[]","[]","[]","[]","[]","[]","[]","[]",,,,,false,"Dead-end",10,25,4.52,"Isopropanol (IPA)","Dye","Rose Bengal (disodium salt)",1017.64,70,"µmol/L",1,"[]",,,,true,false,"Accepted","[""ISA""]","[""Polyimide(Matrimid® 5218)""]","[]","[]","[""Pure solvent treatment"",""Additive use"",""Drying""]","6566108ef08f91631aa25d5a","2023-11-28T16:08:46.384Z","2009-01-01T00:00:00.000Z","High throughput study of phase inversion parameters for polyimide-based SRNF membranes","Scientific Report","backOffice","10.1016/j.memsci.2008.12.068","636192a80ead340671ea2b1e","Vandezande","https://doi.org/10.1016/j.memsci.2008.12.068",0,"ISA/inorganic/dense","17PI-33/66/THF/NMP-ET30-6/acetone","Scientific report",,"[{""postTreatmentChemicalAgentConcentrationUnit"":[""v%""],""_id"":""6576f2aee228493735991c17"",""postTreatment"":""Pure solvent treatment"",""postTreatmentChemicalAgentSmiles"":""CC(C)O"",""postTreatmentChemicalAgentConcentration"":""100""},{""postTreatmentChemicalAgentConcentrationUnit"":[""v%"",""v%"",""v%""],""_id"":""6576f2aee228493735991c18"",""postTreatment"":""Additive use"",""postTreatmentChemicalAgentSmiles"":""CC1=CC=CC=C1 ; CC(C)CC(=O)C ; C1=CC=C(C=C1)N=NC2=C(C=CC3=CC(=CC(=C32)S(=O)(=O)[O-])S(=O)(=O)[O-])O.[Na+].[Na+]"",""postTreatmentChemicalAgentConcentration"":""40 ;  40 ;  20""},{""postTreatmentChemicalAgentConcentrationUnit"":[],""_id"":""6576f2aee228493735991c19"",""postTreatment"":""Drying"",""postTreatmentChemicalAgentSmiles"":""N/A"",""postTreatmentChemicalAgentConcentration"":""""}]",,0.95,95.88,"2435",0,"CC(=O)C","6",,,,,"33,3:66,6",,,,,,,,,,,,,,,,,,,,,,,,,,,,,,,,,,,,,,,,,,,,,,,,,,,,,,,,,,,,,,,,,,,,,,"[]",,,,,,,,,,,,
"6576f2aee228493735991c1e","2023-12-11T11:29:50.519Z","[""Tetrahydrofuran (THF)"",""1-Methyl-2-pyrrolidinone (NMP)""]","[""water""]","[]","[]","17","250","[]","[]","[]","[]","[]","[]","[]","[]",,,,,false,"Dead-end",10,25,4.52,"Isopropanol (IPA)","Dye","Rose Bengal (disodium salt)",1017.64,70,"µmol/L",1,"[]",,,,true,false,"Accepted","[""ISA""]","[""Polyimide(Matrimid® 5218)""]","[]","[]","[""Pure solvent treatment"",""Additive use"",""Drying""]","6566108ef08f91631aa25d5a","2023-11-28T16:08:46.384Z","2009-01-01T00:00:00.000Z","High throughput study of phase inversion parameters for polyimide-based SRNF membranes","Scientific Report","backOffice","10.1016/j.memsci.2008.12.068","636192a80ead340671ea2b1e","Vandezande","https://doi.org/10.1016/j.memsci.2008.12.068",0,"ISA/inorganic/dense","17PI-33/66/THF/NMP-ET30-8/acetone","Scientific report",,"[{""postTreatmentChemicalAgentConcentrationUnit"":[""v%""],""_id"":""6576f2aee228493735991c1f"",""postTreatment"":""Pure solvent treatment"",""postTreatmentChemicalAgentSmiles"":""CC(C)O"",""postTreatmentChemicalAgentConcentration"":""100""},{""postTreatmentChemicalAgentConcentrationUnit"":[""v%"",""v%"",""v%""],""_id"":""6576f2aee228493735991c20"",""postTreatment"":""Additive use"",""postTreatmentChemicalAgentSmiles"":""CC1=CC=CC=C1 ; CC(C)CC(=O)C ; C1=CC=C(C=C1)N=NC2=C(C=CC3=CC(=CC(=C32)S(=O)(=O)[O-])S(=O)(=O)[O-])O.[Na+].[Na+]"",""postTreatmentChemicalAgentConcentration"":""40 ;  40 ;  20""},{""postTreatmentChemicalAgentConcentrationUnit"":[],""_id"":""6576f2aee228493735991c21"",""postTreatment"":""Drying"",""postTreatmentChemicalAgentSmiles"":""N/A"",""postTreatmentChemicalAgentConcentration"":""""}]",,1.04,95.8,"2436",0,"CC(=O)C","8",,,,,"33,3:66,6",,,,,,,,,,,,,,,,,,,,,,,,,,,,,,,,,,,,,,,,,,,,,,,,,,,,,,,,,,,,,,,,,,,,,,"[]",,,,,,,,,,,,
"6576f2aee228493735991c26","2023-12-11T11:29:50.643Z","[""Tetrahydrofuran (THF)"",""1-Methyl-2-pyrrolidinone (NMP)""]","[""water""]","[]","[]","17","250","[]","[]","[]","[]","[]","[]","[]","[]",,,,,false,"Dead-end",10,25,4.52,"Isopropanol (IPA)","Dye","Rose Bengal (disodium salt)",1017.64,70,"µmol/L",1,"[]",,,,true,false,"Accepted","[""ISA""]","[""Polyimide(Matrimid® 5218)""]","[]","[]","[""Pure solvent treatment"",""Additive use"",""Drying""]","6566108ef08f91631aa25d5a","2023-11-28T16:08:46.384Z","2009-01-01T00:00:00.000Z","High throughput study of phase inversion parameters for polyimide-based SRNF membranes","Scientific Report","backOffice","10.1016/j.memsci.2008.12.068","636192a80ead340671ea2b1e","Vandezande","https://doi.org/10.1016/j.memsci.2008.12.068",0,"ISA/inorganic/dense","17PI-33/66/THF/NMP-ET30-10/acetone","Scientific report",,"[{""postTreatmentChemicalAgentConcentrationUnit"":[""v%""],""_id"":""6576f2aee228493735991c27"",""postTreatment"":""Pure solvent treatment"",""postTreatmentChemicalAgentSmiles"":""CC(C)O"",""postTreatmentChemicalAgentConcentration"":""100""},{""postTreatmentChemicalAgentConcentrationUnit"":[""v%"",""v%"",""v%""],""_id"":""6576f2aee228493735991c28"",""postTreatment"":""Additive use"",""postTreatmentChemicalAgentSmiles"":""CC1=CC=CC=C1 ; CC(C)CC(=O)C ; C1=CC=C(C=C1)N=NC2=C(C=CC3=CC(=CC(=C32)S(=O)(=O)[O-])S(=O)(=O)[O-])O.[Na+].[Na+]"",""postTreatmentChemicalAgentConcentration"":""40 ;  40 ;  20""},{""postTreatmentChemicalAgentConcentrationUnit"":[],""_id"":""6576f2aee228493735991c29"",""postTreatment"":""Drying"",""postTreatmentChemicalAgentSmiles"":""N/A"",""postTreatmentChemicalAgentConcentration"":""""}]",,1.04,96.14,"2437",0,"CC(=O)C","10",,,,,"33,3:66,6",,,,,,,,,,,,,,,,,,,,,,,,,,,,,,,,,,,,,,,,,,,,,,,,,,,,,,,,,,,,,,,,,,,,,,"[]",,,,,,,,,,,,
"6576f2aee228493735991c2e","2023-12-11T11:29:50.769Z","[""Tetrahydrofuran (THF)"",""1-Methyl-2-pyrrolidinone (NMP)""]","[""water""]","[]","[]","17","250","[]","[]","[]","[]","[]","[]","[]","[]",,,,,false,"Dead-end",10,25,4.52,"Isopropanol (IPA)","Dye","Rose Bengal (disodium salt)",1017.64,70,"µmol/L",1,"[]",,,,true,false,"Accepted","[""ISA""]","[""Polyimide(Matrimid® 5218)""]","[]","[]","[""Pure solvent treatment"",""Additive use"",""Drying""]","6566108ef08f91631aa25d5a","2023-11-28T16:08:46.384Z","2009-01-01T00:00:00.000Z","High throughput study of phase inversion parameters for polyimide-based SRNF membranes","Scientific Report","backOffice","10.1016/j.memsci.2008.12.068","636192a80ead340671ea2b1e","Vandezande","https://doi.org/10.1016/j.memsci.2008.12.068",0,"ISA/inorganic/dense","17PI-33/66/THF/NMP-ET30-12/acetone","Scientific report",,"[{""postTreatmentChemicalAgentConcentrationUnit"":[""v%""],""_id"":""6576f2aee228493735991c2f"",""postTreatment"":""Pure solvent treatment"",""postTreatmentChemicalAgentSmiles"":""CC(C)O"",""postTreatmentChemicalAgentConcentration"":""100""},{""postTreatmentChemicalAgentConcentrationUnit"":[""v%"",""v%"",""v%""],""_id"":""6576f2aee228493735991c30"",""postTreatment"":""Additive use"",""postTreatmentChemicalAgentSmiles"":""CC1=CC=CC=C1 ; CC(C)CC(=O)C ; C1=CC=C(C=C1)N=NC2=C(C=CC3=CC(=CC(=C32)S(=O)(=O)[O-])S(=O)(=O)[O-])O.[Na+].[Na+]"",""postTreatmentChemicalAgentConcentration"":""40 ;  40 ;  20""},{""postTreatmentChemicalAgentConcentrationUnit"":[],""_id"":""6576f2aee228493735991c31"",""postTreatment"":""Drying"",""postTreatmentChemicalAgentSmiles"":""N/A"",""postTreatmentChemicalAgentConcentration"":""""}]",,0.93,97.77,"2438",0,"CC(=O)C","12",,,,,"33,3:66,6",,,,,,,,,,,,,,,,,,,,,,,,,,,,,,,,,,,,,,,,,,,,,,,,,,,,,,,,,,,,,,,,,,,,,,"[]",,,,,,,,,,,,
"6576f2aee228493735991c36","2023-12-11T11:29:50.896Z","[""Tetrahydrofuran (THF)"",""1-Methyl-2-pyrrolidinone (NMP)""]","[""water""]","[]","[]","17","250","[]","[]","[]","[]","[]","[]","[]","[]",,,,,false,"Dead-end",10,25,4.52,"Isopropanol (IPA)","Dye","Rose Bengal (disodium salt)",1017.64,70,"µmol/L",1,"[]",,,,true,false,"Accepted","[""ISA""]","[""Polyimide(Matrimid® 5218)""]","[]","[]","[""Pure solvent treatment"",""Additive use"",""Drying""]","6566108ef08f91631aa25d5a","2023-11-28T16:08:46.384Z","2009-01-01T00:00:00.000Z","High throughput study of phase inversion parameters for polyimide-based SRNF membranes","Scientific Report","backOffice","10.1016/j.memsci.2008.12.068","636192a80ead340671ea2b1e","Vandezande","https://doi.org/10.1016/j.memsci.2008.12.068",0,"ISA/inorganic/dense","17PI-33/66/THF/NMP-ET30-14/acetone","Scientific report",,"[{""postTreatmentChemicalAgentConcentrationUnit"":[""v%""],""_id"":""6576f2aee228493735991c37"",""postTreatment"":""Pure solvent treatment"",""postTreatmentChemicalAgentSmiles"":""CC(C)O"",""postTreatmentChemicalAgentConcentration"":""100""},{""postTreatmentChemicalAgentConcentrationUnit"":[""v%"",""v%"",""v%""],""_id"":""6576f2aee228493735991c38"",""postTreatment"":""Additive use"",""postTreatmentChemicalAgentSmiles"":""CC1=CC=CC=C1 ; CC(C)CC(=O)C ; C1=CC=C(C=C1)N=NC2=C(C=CC3=CC(=CC(=C32)S(=O)(=O)[O-])S(=O)(=O)[O-])O.[Na+].[Na+]"",""postTreatmentChemicalAgentConcentration"":""40 ;  40 ;  20""},{""postTreatmentChemicalAgentConcentrationUnit"":[],""_id"":""6576f2aee228493735991c39"",""postTreatment"":""Drying"",""postTreatmentChemicalAgentSmiles"":""N/A"",""postTreatmentChemicalAgentConcentration"":""""}]",,0.9,98.46,"2439",0,"CC(=O)C","14",,,,,"33,3:66,6",,,,,,,,,,,,,,,,,,,,,,,,,,,,,,,,,,,,,,,,,,,,,,,,,,,,,,,,,,,,,,,,,,,,,,"[]",,,,,,,,,,,,
"6576f2afe228493735991c3e","2023-12-11T11:29:51.032Z","[""Tetrahydrofuran (THF)"",""1-Methyl-2-pyrrolidinone (NMP)""]","[""water""]","[]","[]","17","250","[]","[]","[]","[]","[]","[]","[]","[]",,,,,false,"Dead-end",10,25,4.52,"Isopropanol (IPA)","Dye","Rose Bengal (disodium salt)",1017.64,70,"µmol/L",1,"[]",,,,true,false,"Accepted","[""ISA""]","[""Polyimide(Matrimid® 5218)""]","[]","[]","[""Pure solvent treatment"",""Additive use"",""Drying""]","6566108ef08f91631aa25d5a","2023-11-28T16:08:46.384Z","2009-01-01T00:00:00.000Z","High throughput study of phase inversion parameters for polyimide-based SRNF membranes","Scientific Report","backOffice","10.1016/j.memsci.2008.12.068","636192a80ead340671ea2b1e","Vandezande","https://doi.org/10.1016/j.memsci.2008.12.068",0,"ISA/inorganic/dense","17PI-33/66/THF/NMP-ET30-16/acetone","Scientific report",,"[{""postTreatmentChemicalAgentConcentrationUnit"":[""v%""],""_id"":""6576f2afe228493735991c3f"",""postTreatment"":""Pure solvent treatment"",""postTreatmentChemicalAgentSmiles"":""CC(C)O"",""postTreatmentChemicalAgentConcentration"":""100""},{""postTreatmentChemicalAgentConcentrationUnit"":[""v%"",""v%"",""v%""],""_id"":""6576f2afe228493735991c40"",""postTreatment"":""Additive use"",""postTreatmentChemicalAgentSmiles"":""CC1=CC=CC=C1 ; CC(C)CC(=O)C ; C1=CC=C(C=C1)N=NC2=C(C=CC3=CC(=CC(=C32)S(=O)(=O)[O-])S(=O)(=O)[O-])O.[Na+].[Na+]"",""postTreatmentChemicalAgentConcentration"":""40 ;  40 ;  20""},{""postTreatmentChemicalAgentConcentrationUnit"":[],""_id"":""6576f2afe228493735991c41"",""postTreatment"":""Drying"",""postTreatmentChemicalAgentSmiles"":""N/A"",""postTreatmentChemicalAgentConcentration"":""""}]",,0.84,97,"2440",0,"CC(=O)C","16",,,,,"33,3:66,6",,,,,,,,,,,,,,,,,,,,,,,,,,,,,,,,,,,,,,,,,,,,,,,,,,,,,,,,,,,,,,,,,,,,,,"[]",,,,,,,,,,,,
"6576f2afe228493735991c46","2023-12-11T11:29:51.162Z","[""Tetrahydrofuran (THF)"",""1-Methyl-2-pyrrolidinone (NMP)""]","[""water""]","[]","[]","17","250","[]","[]","[]","[]","[]","[]","[]","[]",,,,,false,"Dead-end",10,25,4.52,"Isopropanol (IPA)","Dye","Rose Bengal (disodium salt)",1017.64,70,"µmol/L",1,"[]",,,,true,false,"Accepted","[""ISA""]","[""Polyimide(Matrimid® 5218)""]","[]","[]","[""Pure solvent treatment"",""Additive use"",""Drying""]","6566108ef08f91631aa25d5a","2023-11-28T16:08:46.384Z","2009-01-01T00:00:00.000Z","High throughput study of phase inversion parameters for polyimide-based SRNF membranes","Scientific Report","backOffice","10.1016/j.memsci.2008.12.068","636192a80ead340671ea2b1e","Vandezande","https://doi.org/10.1016/j.memsci.2008.12.068",0,"ISA/inorganic/dense","17PI-33/66/THF/NMP-ET30-18/acetone","Scientific report",,"[{""postTreatmentChemicalAgentConcentrationUnit"":[""v%""],""_id"":""6576f2afe228493735991c47"",""postTreatment"":""Pure solvent treatment"",""postTreatmentChemicalAgentSmiles"":""CC(C)O"",""postTreatmentChemicalAgentConcentration"":""100""},{""postTreatmentChemicalAgentConcentrationUnit"":[""v%"",""v%"",""v%""],""_id"":""6576f2afe228493735991c48"",""postTreatment"":""Additive use"",""postTreatmentChemicalAgentSmiles"":""CC1=CC=CC=C1 ; CC(C)CC(=O)C ; C1=CC=C(C=C1)N=NC2=C(C=CC3=CC(=CC(=C32)S(=O)(=O)[O-])S(=O)(=O)[O-])O.[Na+].[Na+]"",""postTreatmentChemicalAgentConcentration"":""40 ;  40 ;  20""},{""postTreatmentChemicalAgentConcentrationUnit"":[],""_id"":""6576f2afe228493735991c49"",""postTreatment"":""Drying"",""postTreatmentChemicalAgentSmiles"":""N/A"",""postTreatmentChemicalAgentConcentration"":""""}]",,0.61,97.6,"2441",0,"CC(=O)C","18",,,,,"33,3:66,6",,,,,,,,,,,,,,,,,,,,,,,,,,,,,,,,,,,,,,,,,,,,,,,,,,,,,,,,,,,,,,,,,,,,,,"[]",,,,,,,,,,,,
"6576f2afe228493735991c4e","2023-12-11T11:29:51.289Z","[""Tetrahydrofuran (THF)"",""1-Methyl-2-pyrrolidinone (NMP)""]","[""water""]","[]","[]","17","250","[]","[]","[]","[]","[]","[]","[]","[]",,,,,false,"Dead-end",10,25,4.52,"Isopropanol (IPA)","Dye","Rose Bengal (disodium salt)",1017.64,70,"µmol/L",1,"[]",,,,true,false,"Accepted","[""ISA""]","[""Polyimide(Matrimid® 5218)""]","[]","[]","[""Pure solvent treatment"",""Additive use"",""Drying""]","6566108ef08f91631aa25d5a","2023-11-28T16:08:46.384Z","2009-01-01T00:00:00.000Z","High throughput study of phase inversion parameters for polyimide-based SRNF membranes","Scientific Report","backOffice","10.1016/j.memsci.2008.12.068","636192a80ead340671ea2b1e","Vandezande","https://doi.org/10.1016/j.memsci.2008.12.068",0,"ISA/inorganic/dense","17PI-33/66/THF/NMP-ET30-1/hexOH","Scientific report",,"[{""postTreatmentChemicalAgentConcentrationUnit"":[""v%""],""_id"":""6576f2afe228493735991c4f"",""postTreatment"":""Pure solvent treatment"",""postTreatmentChemicalAgentSmiles"":""CC(C)O"",""postTreatmentChemicalAgentConcentration"":""100""},{""postTreatmentChemicalAgentConcentrationUnit"":[""v%"",""v%"",""v%""],""_id"":""6576f2afe228493735991c50"",""postTreatment"":""Additive use"",""postTreatmentChemicalAgentSmiles"":""CC1=CC=CC=C1 ; CC(C)CC(=O)C ; C1=CC=C(C=C1)N=NC2=C(C=CC3=CC(=CC(=C32)S(=O)(=O)[O-])S(=O)(=O)[O-])O.[Na+].[Na+]"",""postTreatmentChemicalAgentConcentration"":""40 ;  40 ;  20""},{""postTreatmentChemicalAgentConcentrationUnit"":[],""_id"":""6576f2afe228493735991c51"",""postTreatment"":""Drying"",""postTreatmentChemicalAgentSmiles"":""N/A"",""postTreatmentChemicalAgentConcentration"":""""}]",,1.19,94.34,"2442",0,"CCCCC(C)O","1",,,,,"33,3:66,6",,,,,,,,,,,,,,,,,,,,,,,,,,,,,,,,,,,,,,,,,,,,,,,,,,,,,,,,,,,,,,,,,,,,,,"[]",,,,,,,,,,,,
