Repository: BAMresearch/onf-database

This repository belongs to the the publication "Revealing structure-property-performance relationships of organic solvent nanofiltration membranes using a FAIR, open-access database" published in ADD JOURNAL (DOI). 
It uses a dataset derived from The Open Membrane Database (https://openmembranedatabase.org/). The access date was April 8th 2025. The original dataset is in the repository as OMD_SRNF_2025-04-08.csv file.

The main researchers involved in the study are Sarah Glass (ORCID: 0000-0002-0625-0057), Petra Merten (no ORCID available), Torsten Brinkmann (ORCID: 0000-0002-5114-6259) and Volkan Filiz (ORCID: 0000-0003-0239-8641). 

The repository contains 5 Python files:

File: OMD_SRNF_2025-04-08.csv (part 90 of 184)
"6576f2afe228493735991c56","2023-12-11T11:29:51.414Z","[""Tetrahydrofuran (THF)"",""1-Methyl-2-pyrrolidinone (NMP)""]","[""water""]","[]","[]","17","250","[]","[]","[]","[]","[]","[]","[]","[]",,,,,false,"Dead-end",10,25,4.52,"Isopropanol (IPA)","Dye","Rose Bengal (disodium salt)",1017.64,70,"µmol/L",1,"[]",,,,true,false,"Accepted","[""ISA""]","[""Polyimide(Matrimid® 5218)""]","[]","[]","[""Pure solvent treatment"",""Additive use"",""Drying""]","6566108ef08f91631aa25d5a","2023-11-28T16:08:46.384Z","2009-01-01T00:00:00.000Z","High throughput study of phase inversion parameters for polyimide-based SRNF membranes","Scientific Report","backOffice","10.1016/j.memsci.2008.12.068","636192a80ead340671ea2b1e","Vandezande","https://doi.org/10.1016/j.memsci.2008.12.068",0,"ISA/inorganic/dense","17PI-33/66/THF/NMP-ET30-3/hexOH","Scientific report",,"[{""postTreatmentChemicalAgentConcentrationUnit"":[""v%""],""_id"":""6576f2afe228493735991c57"",""postTreatment"":""Pure solvent treatment"",""postTreatmentChemicalAgentSmiles"":""CC(C)O"",""postTreatmentChemicalAgentConcentration"":""100""},{""postTreatmentChemicalAgentConcentrationUnit"":[""v%"",""v%"",""v%""],""_id"":""6576f2afe228493735991c58"",""postTreatment"":""Additive use"",""postTreatmentChemicalAgentSmiles"":""CC1=CC=CC=C1 ; CC(C)CC(=O)C ; C1=CC=C(C=C1)N=NC2=C(C=CC3=CC(=CC(=C32)S(=O)(=O)[O-])S(=O)(=O)[O-])O.[Na+].[Na+]"",""postTreatmentChemicalAgentConcentration"":""40 ;  40 ;  20""},{""postTreatmentChemicalAgentConcentrationUnit"":[],""_id"":""6576f2afe228493735991c59"",""postTreatment"":""Drying"",""postTreatmentChemicalAgentSmiles"":""N/A"",""postTreatmentChemicalAgentConcentration"":""""}]",,1.09,96.23,"2443",0,"CCCCC(C)O","3",,,,,"33,3:66,6",,,,,,,,,,,,,,,,,,,,,,,,,,,,,,,,,,,,,,,,,,,,,,,,,,,,,,,,,,,,,,,,,,,,,,"[]",,,,,,,,,,,,
"6576f2afe228493735991c5e","2023-12-11T11:29:51.582Z","[""Tetrahydrofuran (THF)"",""1-Methyl-2-pyrrolidinone (NMP)""]","[""water""]","[]","[]","17","250","[]","[]","[]","[]","[]","[]","[]","[]",,,,,false,"Dead-end",10,25,4.52,"Isopropanol (IPA)","Dye","Rose Bengal (disodium salt)",1017.64,70,"µmol/L",1,"[]",,,,true,false,"Accepted","[""ISA""]","[""Polyimide(Matrimid® 5218)""]","[]","[]","[""Pure solvent treatment"",""Additive use"",""Drying""]","6566108ef08f91631aa25d5a","2023-11-28T16:08:46.384Z","2009-01-01T00:00:00.000Z","High throughput study of phase inversion parameters for polyimide-based SRNF membranes","Scientific Report","backOffice","10.1016/j.memsci.2008.12.068","636192a80ead340671ea2b1e","Vandezande","https://doi.org/10.1016/j.memsci.2008.12.068",0,"ISA/inorganic/dense","17PI-33/66/THF/NMP-ET30-6/hexOH","Scientific report",,"[{""postTreatmentChemicalAgentConcentrationUnit"":[""v%""],""_id"":""6576f2afe228493735991c5f"",""postTreatment"":""Pure solvent treatment"",""postTreatmentChemicalAgentSmiles"":""CC(C)O"",""postTreatmentChemicalAgentConcentration"":""100""},{""postTreatmentChemicalAgentConcentrationUnit"":[""v%"",""v%"",""v%""],""_id"":""6576f2afe228493735991c60"",""postTreatment"":""Additive use"",""postTreatmentChemicalAgentSmiles"":""CC1=CC=CC=C1 ; CC(C)CC(=O)C ; C1=CC=C(C=C1)N=NC2=C(C=CC3=CC(=CC(=C32)S(=O)(=O)[O-])S(=O)(=O)[O-])O.[Na+].[Na+]"",""postTreatmentChemicalAgentConcentration"":""40 ;  40 ;  20""},{""postTreatmentChemicalAgentConcentrationUnit"":[],""_id"":""6576f2afe228493735991c61"",""postTreatment"":""Drying"",""postTreatmentChemicalAgentSmiles"":""N/A"",""postTreatmentChemicalAgentConcentration"":""""}]",,1.08,99.14,"2444",0,"CCCCC(C)O","6",,,,,"33,3:66,6",,,,,,,,,,,,,,,,,,,,,,,,,,,,,,,,,,,,,,,,,,,,,,,,,,,,,,,,,,,,,,,,,,,,,,"[]",,,,,,,,,,,,
"6576f2afe228493735991c66","2023-12-11T11:29:51.740Z","[""Tetrahydrofuran (THF)"",""1-Methyl-2-pyrrolidinone (NMP)""]","[""water""]","[]","[]","17","250","[]","[]","[]","[]","[]","[]","[]","[]",,,,,false,"Dead-end",10,25,4.52,"Isopropanol (IPA)","Dye","Rose Bengal (disodium salt)",1017.64,70,"µmol/L",1,"[]",,,,true,false,"Accepted","[""ISA""]","[""Polyimide(Matrimid® 5218)""]","[]","[]","[""Pure solvent treatment"",""Additive use"",""Drying""]","6566108ef08f91631aa25d5a","2023-11-28T16:08:46.384Z","2009-01-01T00:00:00.000Z","High throughput study of phase inversion parameters for polyimide-based SRNF membranes","Scientific Report","backOffice","10.1016/j.memsci.2008.12.068","636192a80ead340671ea2b1e","Vandezande","https://doi.org/10.1016/j.memsci.2008.12.068",0,"ISA/inorganic/dense","17PI-33/66/THF/NMP-ET30-8/hexOH","Scientific report",,"[{""postTreatmentChemicalAgentConcentrationUnit"":[""v%""],""_id"":""6576f2afe228493735991c67"",""postTreatment"":""Pure solvent treatment"",""postTreatmentChemicalAgentSmiles"":""CC(C)O"",""postTreatmentChemicalAgentConcentration"":""100""},{""postTreatmentChemicalAgentConcentrationUnit"":[""v%"",""v%"",""v%""],""_id"":""6576f2afe228493735991c68"",""postTreatment"":""Additive use"",""postTreatmentChemicalAgentSmiles"":""CC1=CC=CC=C1 ; CC(C)CC(=O)C ; C1=CC=C(C=C1)N=NC2=C(C=CC3=CC(=CC(=C32)S(=O)(=O)[O-])S(=O)(=O)[O-])O.[Na+].[Na+]"",""postTreatmentChemicalAgentConcentration"":""40 ;  40 ;  20""},{""postTreatmentChemicalAgentConcentrationUnit"":[],""_id"":""6576f2afe228493735991c69"",""postTreatment"":""Drying"",""postTreatmentChemicalAgentSmiles"":""N/A"",""postTreatmentChemicalAgentConcentration"":""""}]",,1.02,98.8,"2445",0,"CCCCC(C)O","8",,,,,"33,3:66,6",,,,,,,,,,,,,,,,,,,,,,,,,,,,,,,,,,,,,,,,,,,,,,,,,,,,,,,,,,,,,,,,,,,,,,"[]",,,,,,,,,,,,
"6576f2afe228493735991c6b","2023-12-11T11:29:51.849Z","[]","[]","[]","[]",,,"[]","[]","[]","[]","[]","[]","[]","[]",,,,,false,"Dead-end",50,25,,"Isopropanol (IPA)","Dye","Rose Bengal (disodium salt)",1017.64,35,"µmol/L",1,"[""PALS""]",,,,true,false,"Accepted","[]","[]","[]","[]","[]","6576f24ee228493735990f98","2023-12-11T11:28:14.664Z","2023-10-14T00:00:00.000Z","Probing the Molecular Level of Polyimide-Based Solvent Resistant Nanofiltration Membranes with Positron Annihilation Spectroscopy","Scientific Report","backOffice","10.1021/jp9012653","65003a2e9af97755a1fa02ed","Angels Cano-Odena and Pieter Vandezande and Katrien Hendrix and Rolph Zaman and Khaled Mostafa and Werner Egger and Peter Sperr and Jérémie De Baerdemaeker and Ivo F. J. Vankelecom","https://doi.org/10.1021/jp9012653",0,"Commercial","Starmem 120",,,"[]",,0.81,99.8,"2446",0,,,,,,,,,,,,,,,,,,,,,,,,,,,,,,,,,,,,,,,,,,,,,,,,,,,,,,,,,,,,,,,,,,,,,,,,,,,"Starmem 122","Evonik","[]",,,,,,,,,,,,
"6576f2afe228493735991c6d","2023-12-11T11:29:51.949Z","[]","[]","[]","[]",,,"[]","[]","[]","[]","[]","[]","[]","[]",,,,,false,"Dead-end",50,25,,"Isopropanol (IPA)","Dye","Rose Bengal (disodium salt)",1017.64,35,"µmol/L",1,"[""PALS""]",,,,true,false,"Accepted","[]","[]","[]","[]","[]","6576f24ee228493735990f98","2023-12-11T11:28:14.664Z","2023-10-14T00:00:00.000Z","Probing the Molecular Level of Polyimide-Based Solvent Resistant Nanofiltration Membranes with Positron Annihilation Spectroscopy","Scientific Report","backOffice","10.1021/jp9012653","65003a2e9af97755a1fa02ed","Angels Cano-Odena and Pieter Vandezande and Katrien Hendrix and Rolph Zaman and Khaled Mostafa and Werner Egger and Peter Sperr and Jérémie De Baerdemaeker and Ivo F. J. Vankelecom","https://doi.org/10.1021/jp9012653",0,"Commercial","Starmem 228",,,"[]",,0.127,91,"2447",0,,,,,,,,,,,,,,,,,,,,,,,,,,,,,,,,,,,,,,,,,,,,,,,,,,,,,,,,,,,,,,,,,,,,,,,,,,,"Starmem 240","Evonik","[]",,,,,,,,,,,,
"6576f2b0e228493735991c6f","2023-12-11T11:29:52.080Z","[]","[]","[]","[]",,,"[]","[]","[]","[]","[]","[]","[]","[]",,,,,false,"Dead-end",50,25,,"Isopropanol (IPA)","Dye","Rose Bengal (disodium salt)",1017.64,35,"µmol/L",1,"[""PALS""]",,,,true,false,"Accepted","[]","[]","[]","[]","[]","6576f24ee228493735990f98","2023-12-11T11:28:14.664Z","2023-10-14T00:00:00.000Z","Probing the Molecular Level of Polyimide-Based Solvent Resistant Nanofiltration Membranes with Positron Annihilation Spectroscopy","Scientific Report","backOffice","10.1021/jp9012653","65003a2e9af97755a1fa02ed","Angels Cano-Odena and Pieter Vandezande and Katrien Hendrix and Rolph Zaman and Khaled Mostafa and Werner Egger and Peter Sperr and Jérémie De Baerdemaeker and Ivo F. J. Vankelecom","https://doi.org/10.1021/jp9012653",0,"Commercial","Starmem 240",,,"[]",,0.52,98,"2448",0,,,,,,,,,,,,,,,,,,,,,,,,,,,,,,,,,,,,,,,,,,,,,,,,,,,,,,,,,,,,,,,,,,,,,,,,,,,"Starmem 240","Evonik","[]",,,,,,,,,,,,
"6576f2b0e228493735991c72","2023-12-11T11:29:52.195Z","[]","[]","[]","[]",,,"[]","[]","[]","[]","[]","[]","[]","[]",,,,,false,"Crossflow",,25,,"Acetone","Oligomer","Polystyrene",580,0.25,"g/L",2,"[]",,,,true,false,"Accepted","[]","[]","[]","[]","[""None""]","6576f245e228493735990e7c","2023-12-11T11:28:05.161Z","2023-12-06T00:00:00.000Z","Organic solvent nanofiltration with Grignard functionalised ceramic nanofiltration membranes","Scientific Report","backOffice","10.1016/j.memsci.2013.12.032","65003a2e9af97755a1fa02ed","S. Rezaei Hosseinabadi and K. Wyns and V. Meynen and R. Carleer and P. Adriaensens and A. Buekenhoudt and B. Van der Bruggen","https://doi.org/10.1016/j.memsci.2013.12.032",0,"Commercial","Duramem 300",,,"[{""postTreatmentChemicalAgentConcentrationUnit"":[],""_id"":""6576f2b0e228493735991c73"",""postTreatment"":""None"",""postTreatmentChemicalAgentSmiles"":""N/A"",""postTreatmentChemicalAgentConcentration"":""""}]",,7,87,"2449",0,,,,,,,,,,,,,,,,,,,,"Oligomer","Polystyrene",1530,0.25,"g/L",,,,,,,,,,,,,,,,,,,,,92,,,,,,,,,,,,,,,,,,,,,,,,,,,,,,"Duramem 300","Evonik","[]",,,,,,,,,,,,
"6576f2b0e228493735991c76","2023-12-11T11:29:52.304Z","[]","[]","[]","[]",,,"[]","[]","[]","[]","[]","[]","[]","[]",,,,,false,"Crossflow",,25,,"Acetone","Oligomer","Polystyrene",580,0.25,"g/L",2,"[]",,,,true,false,"Accepted","[]","[]","[]","[]","[""None""]","6576f245e228493735990e7c","2023-12-11T11:28:05.161Z","2023-12-06T00:00:00.000Z","Organic solvent nanofiltration with Grignard functionalised ceramic nanofiltration membranes","Scientific Report","backOffice","10.1016/j.memsci.2013.12.032","65003a2e9af97755a1fa02ed","S. Rezaei Hosseinabadi and K. Wyns and V. Meynen and R. Carleer and P. Adriaensens and A. Buekenhoudt and B. Van der Bruggen","https://doi.org/10.1016/j.memsci.2013.12.032",0,"Commercial","Starmem240",,,"[{""postTreatmentChemicalAgentConcentrationUnit"":[],""_id"":""6576f2b0e228493735991c77"",""postTreatment"":""None"",""postTreatmentChemicalAgentSmiles"":""N/A"",""postTreatmentChemicalAgentConcentration"":""""}]",,8,87,"2450",0,,,,,,,,,,,,,,,,,,,,"Oligomer","Polystyrene",1530,0.25,"g/L",,,,,,,,,,,,,,,,,,,,,84,,,,,,,,,,,,,,,,,,,,,,,,,,,,,,"Starmem 240","Evonik","[]",,,,,,,,,,,,
"6576f2b0e228493735991c7b","2023-12-11T11:29:52.830Z","[]","[]","[]","[]",,,"[]","[]","[]","[]","[]","[]","[]","[]",,,,,false,"Dead-end",30,25,14.6,"Acetone",,"beta-carotene",536.9,,,2,"[]",,,,true,false,"Accepted","[]","[]","[]","[]","[""Pure solvent treatment""]","6576f2b0e228493735991c79","2023-12-11T11:29:52.709Z","2023-08-28T00:00:00.000Z","Enrichment of carotene from palm oil by organic solvent nanofiltration","Scientific Report","backOffice","10.1002/aocs.12563","65003a2e9af97755a1fa02ed","Nazlee Faisal Ghazali and Khairilanuar Md Hanim and Qadly Ameen Pahlawi and Ki Min Lim","https://doi.org/10.1002/aocs.12563",0,"Commercial","DuraMem 150",,,"[{""postTreatmentChemicalAgentConcentrationUnit"":[""v%""],""_id"":""6576f2b0e228493735991c7c"",""postTreatment"":""Pure solvent treatment"",""postTreatmentChemicalAgentSmiles"":""CC(=O)C"",""postTreatmentChemicalAgentConcentration"":""100""}]",,0.6086666666666667,100,"2451",0,,,,,,,,,,,,,,,,,,,,,"Tripalmitin",807.3,,,,,,,,,,,,,,,,,,,,,,,100,,,,,,,,,,,,,,,,,,,,,,,,,,,,,,"Duramem 150","Evonik","[]",,,,,,,,,,,,
"6576f2b0e228493735991c7f","2023-12-11T11:29:52.992Z","[]","[]","[]","[]",,,"[]","[]","[]","[]","[]","[]","[]","[]",,,,,false,"Dead-end",30,25,14.6,"Ethyl acetate",,"beta-carotene",536.9,,,2,"[]",,,,true,false,"Accepted","[]","[]","[]","[]","[""Pure solvent treatment""]","6576f2b0e228493735991c79","2023-12-11T11:29:52.709Z","2023-08-28T00:00:00.000Z","Enrichment of carotene from palm oil by organic solvent nanofiltration","Scientific Report","backOffice","10.1002/aocs.12563","65003a2e9af97755a1fa02ed","Nazlee Faisal Ghazali and Khairilanuar Md Hanim and Qadly Ameen Pahlawi and Ki Min Lim","https://doi.org/10.1002/aocs.12563",0,"Commercial","DuraMem 150",,,"[{""postTreatmentChemicalAgentConcentrationUnit"":[""v%""],""_id"":""6576f2b0e228493735991c80"",""postTreatment"":""Pure solvent treatment"",""postTreatmentChemicalAgentSmiles"":""O=C(OCC)C"",""postTreatmentChemicalAgentConcentration"":""100""}]",,0.19566666666666668,100,"2452",0,,,,,,,,,,,,,,,,,,,,,"Tripalmitin",807.3,,,,,,,,,,,,,,,,,,,,,,,100,,,,,,,,,,,,,,,,,,,,,,,,,,,,,,"Duramem 150","Evonik","[]",,,,,,,,,,,,
"6576f2b1e228493735991c83","2023-12-11T11:29:53.121Z","[]","[]","[]","[]",,,"[]","[]","[]","[]","[]","[]","[]","[]",,,,,false,"Dead-end",30,25,14.6,"Hexane",,"beta-carotene",536.9,,,2,"[]",,,,true,false,"Accepted","[]","[]","[]","[]","[""Pure solvent treatment""]","6576f2b0e228493735991c79","2023-12-11T11:29:52.709Z","2023-08-28T00:00:00.000Z","Enrichment of carotene from palm oil by organic solvent nanofiltration","Scientific Report","backOffice","10.1002/aocs.12563","65003a2e9af97755a1fa02ed","Nazlee Faisal Ghazali and Khairilanuar Md Hanim and Qadly Ameen Pahlawi and Ki Min Lim","https://doi.org/10.1002/aocs.12563",0,"Commercial","DuraMem 150",,,"[{""postTreatmentChemicalAgentConcentrationUnit"":[""v%""],""_id"":""6576f2b1e228493735991c84"",""postTreatment"":""Pure solvent treatment"",""postTreatmentChemicalAgentSmiles"":""CCCCCC"",""postTreatmentChemicalAgentConcentration"":""100""}]",,0,0,"2453",0,,,,,,,,,,,,,,,,,,,,,"Tripalmitin",807.3,,,,,,,,,,,,,,,,,,,,,,,0,,,,,,,,,,,,,,,,,,,,,,,,,,,,,,"Duramem 150","Evonik","[]",,,,,,,,,,,,
"6576f2b1e228493735991c87","2023-12-11T11:29:53.239Z","[]","[]","[]","[]",,,"[]","[]","[]","[]","[]","[]","[]","[]",,,,,false,"Dead-end",30,25,14.6,"Acetone",,"beta-carotene",536.9,,,2,"[]",,,,true,false,"Accepted","[]","[]","[]","[]","[""Pure solvent treatment""]","6576f2b0e228493735991c79","2023-12-11T11:29:52.709Z","2023-08-28T00:00:00.000Z","Enrichment of carotene from palm oil by organic solvent nanofiltration","Scientific Report","backOffice","10.1002/aocs.12563","65003a2e9af97755a1fa02ed","Nazlee Faisal Ghazali and Khairilanuar Md Hanim and Qadly Ameen Pahlawi and Ki Min Lim","https://doi.org/10.1002/aocs.12563",0,"Commercial","DuraMem 300",,,"[{""postTreatmentChemicalAgentConcentrationUnit"":[""v%""],""_id"":""6576f2b1e228493735991c88"",""postTreatment"":""Pure solvent treatment"",""postTreatmentChemicalAgentSmiles"":""CC(=O)C"",""postTreatmentChemicalAgentConcentration"":""100""}]",,1.4783333333333333,97.02,"2454",0,,,,,,,,,,,,,,,,,,,,,"Tripalmitin",807.3,,,,,,,,,,,,,,,,,,,,,,,95.11,,,,,,,,,,,,,,,,,,,,,,,,,,,,,,"Duramem 300","Evonik","[]",,,,,,,,,,,,
"6576f2b1e228493735991c8b","2023-12-11T11:29:53.395Z","[]","[]","[]","[]",,,"[]","[]","[]","[]","[]","[]","[]","[]",,,,,false,"Dead-end",30,25,14.6,"Ethyl acetate",,"beta-carotene",536.9,,,2,"[]",,,,true,false,"Accepted","[]","[]","[]","[]","[""Pure solvent treatment""]","6576f2b0e228493735991c79","2023-12-11T11:29:52.709Z","2023-08-28T00:00:00.000Z","Enrichment of carotene from palm oil by organic solvent nanofiltration","Scientific Report","backOffice","10.1002/aocs.12563","65003a2e9af97755a1fa02ed","Nazlee Faisal Ghazali and Khairilanuar Md Hanim and Qadly Ameen Pahlawi and Ki Min Lim","https://doi.org/10.1002/aocs.12563",0,"Commercial","DuraMem 300",,,"[{""postTreatmentChemicalAgentConcentrationUnit"":[""v%""],""_id"":""6576f2b1e228493735991c8c"",""postTreatment"":""Pure solvent treatment"",""postTreatmentChemicalAgentSmiles"":""O=C(OCC)C"",""postTreatmentChemicalAgentConcentration"":""100""}]",,0.7739999999999999,91.78,"2455",0,,,,,,,,,,,,,,,,,,,,,"Tripalmitin",807.3,,,,,,,,,,,,,,,,,,,,,,,97.2,,,,,,,,,,,,,,,,,,,,,,,,,,,,,,"Duramem 300","Evonik","[]",,,,,,,,,,,,
"6576f2b1e228493735991c8f","2023-12-11T11:29:53.578Z","[]","[]","[]","[]",,,"[]","[]","[]","[]","[]","[]","[]","[]",,,,,false,"Dead-end",30,25,14.6,"Hexane",,"beta-carotene",536.9,,,2,"[]",,,,true,false,"Accepted","[]","[]","[]","[]","[""Pure solvent treatment""]","6576f2b0e228493735991c79","2023-12-11T11:29:52.709Z","2023-08-28T00:00:00.000Z","Enrichment of carotene from palm oil by organic solvent nanofiltration","Scientific Report","backOffice","10.1002/aocs.12563","65003a2e9af97755a1fa02ed","Nazlee Faisal Ghazali and Khairilanuar Md Hanim and Qadly Ameen Pahlawi and Ki Min Lim","https://doi.org/10.1002/aocs.12563",0,"Commercial","DuraMem 300",,,"[{""postTreatmentChemicalAgentConcentrationUnit"":[""v%""],""_id"":""6576f2b1e228493735991c90"",""postTreatment"":""Pure solvent treatment"",""postTreatmentChemicalAgentSmiles"":""CCCCCC"",""postTreatmentChemicalAgentConcentration"":""100""}]",,0.02666666666666667,79.82,"2456",0,,,,,,,,,,,,,,,,,,,,,"Tripalmitin",807.3,,,,,,,,,,,,,,,,,,,,,,,87.64,,,,,,,,,,,,,,,,,,,,,,,,,,,,,,"Duramem 300","Evonik","[]",,,,,,,,,,,,
"6576f2b1e228493735991c93","2023-12-11T11:29:53.683Z","[]","[]","[]","[]",,,"[]","[]","[]","[]","[]","[]","[]","[]",,,,,false,"Dead-end",30,25,14.6,"Acetone",,"beta-carotene",536.9,,,2,"[]",,,,true,false,"Accepted","[]","[]","[]","[]","[""Pure solvent treatment""]","6576f2b0e228493735991c79","2023-12-11T11:29:52.709Z","2023-08-28T00:00:00.000Z","Enrichment of carotene from palm oil by organic solvent nanofiltration","Scientific Report","backOffice","10.1002/aocs.12563","65003a2e9af97755a1fa02ed","Nazlee Faisal Ghazali and Khairilanuar Md Hanim and Qadly Ameen Pahlawi and Ki Min Lim","https://doi.org/10.1002/aocs.12563",0,"Commercial","DuraMem 500",,,"[{""postTreatmentChemicalAgentConcentrationUnit"":[""v%""],""_id"":""6576f2b1e228493735991c94"",""postTreatment"":""Pure solvent treatment"",""postTreatmentChemicalAgentSmiles"":""CC(=O)C"",""postTreatmentChemicalAgentConcentration"":""100""}]",,3.0806666666666667,63.83,"2457",0,,,,,,,,,,,,,,,,,,,,,"Tripalmitin",807.3,,,,,,,,,,,,,,,,,,,,,,,65.74,,,,,,,,,,,,,,,,,,,,,,,,,,,,,,"Duramem 300","Evonik","[]",,,,,,,,,,,,
"6576f2b1e228493735991c97","2023-12-11T11:29:53.786Z","[]","[]","[]","[]",,,"[]","[]","[]","[]","[]","[]","[]","[]",,,,,false,"Dead-end",30,25,14.6,"Ethyl acetate",,"beta-carotene",536.9,,,2,"[]",,,,true,false,"Accepted","[]","[]","[]","[]","[""Pure solvent treatment""]","6576f2b0e228493735991c79","2023-12-11T11:29:52.709Z","2023-08-28T00:00:00.000Z","Enrichment of carotene from palm oil by organic solvent nanofiltration","Scientific Report","backOffice","10.1002/aocs.12563","65003a2e9af97755a1fa02ed","Nazlee Faisal Ghazali and Khairilanuar Md Hanim and Qadly Ameen Pahlawi and Ki Min Lim","https://doi.org/10.1002/aocs.12563",0,"Commercial","DuraMem 500",,,"[{""postTreatmentChemicalAgentConcentrationUnit"":[""v%""],""_id"":""6576f2b1e228493735991c98"",""postTreatment"":""Pure solvent treatment"",""postTreatmentChemicalAgentSmiles"":""O=C(OCC)C"",""postTreatmentChemicalAgentConcentration"":""100""}]",,1.8816666666666668,71.96,"2458",0,,,,,,,,,,,,,,,,,,,,,"Tripalmitin",807.3,,,,,,,,,,,,,,,,,,,,,,,73.83,,,,,,,,,,,,,,,,,,,,,,,,,,,,,,"Duramem 300","Evonik","[]",,,,,,,,,,,,
"6576f2b1e228493735991c9b","2023-12-11T11:29:53.909Z","[]","[]","[]","[]",,,"[]","[]","[]","[]","[]","[]","[]","[]",,,,,false,"Dead-end",30,25,14.6,"Hexane",,"beta-carotene",536.9,,,2,"[]",,,,true,false,"Accepted","[]","[]","[]","[]","[""Pure solvent treatment""]","6576f2b0e228493735991c79","2023-12-11T11:29:52.709Z","2023-08-28T00:00:00.000Z","Enrichment of carotene from palm oil by organic solvent nanofiltration","Scientific Report","backOffice","10.1002/aocs.12563","65003a2e9af97755a1fa02ed","Nazlee Faisal Ghazali and Khairilanuar Md Hanim and Qadly Ameen Pahlawi and Ki Min Lim","https://doi.org/10.1002/aocs.12563",0,"Commercial","DuraMem 500",,,"[{""postTreatmentChemicalAgentConcentrationUnit"":[""v%""],""_id"":""6576f2b1e228493735991c9c"",""postTreatment"":""Pure solvent treatment"",""postTreatmentChemicalAgentSmiles"":""CCCCCC"",""postTreatmentChemicalAgentConcentration"":""100""}]",,0.3063333333333333,83.82,"2459",0,,,,,,,,,,,,,,,,,,,,,"Tripalmitin",807.3,,,,,,,,,,,,,,,,,,,,,,,86.91,,,,,,,,,,,,,,,,,,,,,,,,,,,,,,"Duramem 300","Evonik","[]",,,,,,,,,,,,
"6576f2b2e228493735991c9f","2023-12-11T11:29:54.018Z","[]","[]","[]","[]",,,"[]","[]","[]","[]","[]","[]","[]","[]",,,,,false,"Dead-end",30,25,14.6,"Acetone",,"beta-carotene",536.9,,,2,"[]",,,,true,false,"Accepted","[]","[]","[]","[]","[""Pure solvent treatment""]","6576f2b0e228493735991c79","2023-12-11T11:29:52.709Z","2023-08-28T00:00:00.000Z","Enrichment of carotene from palm oil by organic solvent nanofiltration","Scientific Report","backOffice","10.1002/aocs.12563","65003a2e9af97755a1fa02ed","Nazlee Faisal Ghazali and Khairilanuar Md Hanim and Qadly Ameen Pahlawi and Ki Min Lim","https://doi.org/10.1002/aocs.12563",0,"Commercial","PuraMem 280",,,"[{""postTreatmentChemicalAgentConcentrationUnit"":[""v%""],""_id"":""6576f2b2e228493735991ca0"",""postTreatment"":""Pure solvent treatment"",""postTreatmentChemicalAgentSmiles"":""CC(=O)C"",""postTreatmentChemicalAgentConcentration"":""100""}]",,1.7313333333333332,95.53,"2460",0,,,,,,,,,,,,,,,,,,,,,"Tripalmitin",807.3,,,,,,,,,,,,,,,,,,,,,,,96.81,,,,,,,,,,,,,,,,,,,,,,,,,,,,,,,"Evonik","[]",,,,,,,,,,,,
"6576f2b2e228493735991ca3","2023-12-11T11:29:54.130Z","[]","[]","[]","[]",,,"[]","[]","[]","[]","[]","[]","[]","[]",,,,,false,"Dead-end",30,25,14.6,"Ethyl acetate",,"beta-carotene",536.9,,,2,"[]",,,,true,false,"Accepted","[]","[]","[]","[]","[""Pure solvent treatment""]","6576f2b0e228493735991c79","2023-12-11T11:29:52.709Z","2023-08-28T00:00:00.000Z","Enrichment of carotene from palm oil by organic solvent nanofiltration","Scientific Report","backOffice","10.1002/aocs.12563","65003a2e9af97755a1fa02ed","Nazlee Faisal Ghazali and Khairilanuar Md Hanim and Qadly Ameen Pahlawi and Ki Min Lim","https://doi.org/10.1002/aocs.12563",0,"Commercial","PuraMem 280",,,"[{""postTreatmentChemicalAgentConcentrationUnit"":[""v%""],""_id"":""6576f2b2e228493735991ca4"",""postTreatment"":""Pure solvent treatment"",""postTreatmentChemicalAgentSmiles"":""O=C(OCC)C"",""postTreatmentChemicalAgentConcentration"":""100""}]",,1.2796666666666667,100,"2461",0,,,,,,,,,,,,,,,,,,,,,"Tripalmitin",807.3,,,,,,,,,,,,,,,,,,,,,,,97.94,,,,,,,,,,,,,,,,,,,,,,,,,,,,,,,"Evonik","[]",,,,,,,,,,,,
"6576f2b2e228493735991ca7","2023-12-11T11:29:54.245Z","[]","[]","[]","[]",,,"[]","[]","[]","[]","[]","[]","[]","[]",,,,,false,"Dead-end",30,25,14.6,"Hexane",,"beta-carotene",536.9,,,2,"[]",,,,true,false,"Accepted","[]","[]","[]","[]","[""Pure solvent treatment""]","6576f2b0e228493735991c79","2023-12-11T11:29:52.709Z","2023-08-28T00:00:00.000Z","Enrichment of carotene from palm oil by organic solvent nanofiltration","Scientific Report","backOffice","10.1002/aocs.12563","65003a2e9af97755a1fa02ed","Nazlee Faisal Ghazali and Khairilanuar Md Hanim and Qadly Ameen Pahlawi and Ki Min Lim","https://doi.org/10.1002/aocs.12563",0,"Commercial","PuraMem 280",,,"[{""postTreatmentChemicalAgentConcentrationUnit"":[""v%""],""_id"":""6576f2b2e228493735991ca8"",""postTreatment"":""Pure solvent treatment"",""postTreatmentChemicalAgentSmiles"":""CCCCCC"",""postTreatmentChemicalAgentConcentration"":""100""}]",,0.13433333333333333,63.64,"2462",0,,,,,,,,,,,,,,,,,,,,,"Tripalmitin",807.3,,,,,,,,,,,,,,,,,,,,,,,88.91,,,,,,,,,,,,,,,,,,,,,,,,,,,,,,,"Evonik","[]",,,,,,,,,,,,
"6576f2b2e228493735991cab","2023-12-11T11:29:54.409Z","[]","[]","[]","[]",,,"[]","[]","[]","[]","[]","[]","[]","[]",,,,,false,"Dead-end",10,25,14.6,"Hexane",,"beta-carotene",536.9,,,2,"[]",,,,true,false,"Accepted","[]","[]","[]","[]","[""Pure solvent treatment""]","6576f2b0e228493735991c79","2023-12-11T11:29:52.709Z","2023-08-28T00:00:00.000Z","Enrichment of carotene from palm oil by organic solvent nanofiltration","Scientific Report","backOffice","10.1002/aocs.12563","65003a2e9af97755a1fa02ed","Nazlee Faisal Ghazali and Khairilanuar Md Hanim and Qadly Ameen Pahlawi and Ki Min Lim","https://doi.org/10.1002/aocs.12563",0,"Commercial","PuraMem 280",,,"[{""postTreatmentChemicalAgentConcentrationUnit"":[""v%""],""_id"":""6576f2b2e228493735991cac"",""postTreatment"":""Pure solvent treatment"",""postTreatmentChemicalAgentSmiles"":""CCCCCC"",""postTreatmentChemicalAgentConcentration"":""100""}]",,0.068,45.79,"2463",0,,,,,,0.43333333333333335,,,,,,,,,,,,,,,"Tripalmitin",807.3,,,,,,,,,,,,,,,,,,,,,,,78.5,,,,,,,,,,,,,,,,,,,,,,,,,,,,,,,"Evonik","[]",,,,,,,,,,,,
"6576f2b2e228493735991caf","2023-12-11T11:29:54.565Z","[]","[]","[]","[]",,,"[]","[]","[]","[]","[]","[]","[]","[]",,,,,false,"Dead-end",20,25,14.6,"Hexane",,"beta-carotene",536.9,,,2,"[]",,,,true,false,"Accepted","[]","[]","[]","[]","[""Pure solvent treatment""]","6576f2b0e228493735991c79","2023-12-11T11:29:52.709Z","2023-08-28T00:00:00.000Z","Enrichment of carotene from palm oil by organic solvent nanofiltration","Scientific Report","backOffice","10.1002/aocs.12563","65003a2e9af97755a1fa02ed","Nazlee Faisal Ghazali and Khairilanuar Md Hanim and Qadly Ameen Pahlawi and Ki Min Lim","https://doi.org/10.1002/aocs.12563",0,"Commercial","PuraMem 280",,,"[{""postTreatmentChemicalAgentConcentrationUnit"":[""v%""],""_id"":""6576f2b2e228493735991cb0"",""postTreatment"":""Pure solvent treatment"",""postTreatmentChemicalAgentSmiles"":""CCCCCC"",""postTreatmentChemicalAgentConcentration"":""100""}]",,0.11266666666666666,66.71,"2464",0,,,,,,0.7230000000000001,,,,,,,,,,,,,,,"Tripalmitin",807.3,,,,,,,,,,,,,,,,,,,,,,,86,,,,,,,,,,,,,,,,,,,,,,,,,,,,,,,"Evonik","[]",,,,,,,,,,,,
"6576f2b2e228493735991cb3","2023-12-11T11:29:54.684Z","[]","[]","[]","[]",,,"[]","[]","[]","[]","[]","[]","[]","[]",,,,,false,"Dead-end",40,25,14.6,"Hexane",,"beta-carotene",536.9,,,2,"[]",,,,true,false,"Accepted","[]","[]","[]","[]","[""Pure solvent treatment""]","6576f2b0e228493735991c79","2023-12-11T11:29:52.709Z","2023-08-28T00:00:00.000Z","Enrichment of carotene from palm oil by organic solvent nanofiltration","Scientific Report","backOffice","10.1002/aocs.12563","65003a2e9af97755a1fa02ed","Nazlee Faisal Ghazali and Khairilanuar Md Hanim and Qadly Ameen Pahlawi and Ki Min Lim","https://doi.org/10.1002/aocs.12563",0,"Commercial","PuraMem 280",,,"[{""postTreatmentChemicalAgentConcentrationUnit"":[""v%""],""_id"":""6576f2b2e228493735991cb4"",""postTreatment"":""Pure solvent treatment"",""postTreatmentChemicalAgentSmiles"":""CCCCCC"",""postTreatmentChemicalAgentConcentration"":""100""}]",,0.13633333333333333,70.43,"2465",0,,,,,,1.3393333333333333,,,,,,,,,,,,,,,"Tripalmitin",807.3,,,,,,,,,,,,,,,,,,,,,,,84.21,,,,,,,,,,,,,,,,,,,,,,,,,,,,,,,"Evonik","[]",,,,,,,,,,,,
"6576f2b2e228493735991cb7","2023-12-11T11:29:54.856Z","[]","[]","[]","[]",,,"[]","[]","[]","[]","[]","[]","[]","[]",,,,,false,"Dead-end",50,25,14.6,"Hexane",,"beta-carotene",536.9,,,2,"[]",,,,true,false,"Accepted","[]","[]","[]","[]","[""Pure solvent treatment""]","6576f2b0e228493735991c79","2023-12-11T11:29:52.709Z","2023-08-28T00:00:00.000Z","Enrichment of carotene from palm oil by organic solvent nanofiltration","Scientific Report","backOffice","10.1002/aocs.12563","65003a2e9af97755a1fa02ed","Nazlee Faisal Ghazali and Khairilanuar Md Hanim and Qadly Ameen Pahlawi and Ki Min Lim","https://doi.org/10.1002/aocs.12563",0,"Commercial","PuraMem 280",,,"[{""postTreatmentChemicalAgentConcentrationUnit"":[""v%""],""_id"":""6576f2b2e228493735991cb8"",""postTreatment"":""Pure solvent treatment"",""postTreatmentChemicalAgentSmiles"":""CCCCCC"",""postTreatmentChemicalAgentConcentration"":""100""}]",,0.12433333333333334,67.07,"2466",0,,,,,,1.6,,,,,,,,,,,,,,,"Tripalmitin",807.3,,,,,,,,,,,,,,,,,,,,,,,83,,,,,,,,,,,,,,,,,,,,,,,,,,,,,,,"Evonik","[]",,,,,,,,,,,,
"6576f2b3e228493735991cbb","2023-12-11T11:29:55.027Z","[]","[]","[]","[]",,,"[]","[]","[]","[]","[]","[]","[]","[]",,,,,false,"Dead-end",15,25,15.2,"Toluene",,"Wilkinson catalyst",925.2,70,"µmol/L",1,"[]",,,,true,false,"Accepted","[]","[]","[]","[]","[""None""]","65003a869af97755a1fa0c20","2023-09-12T10:16:38.294Z","1970-01-01T00:00:02.004Z","Physico-chemical interpretation of the SRNF transport mechanism for solvents through dense silicone membranes","Scientific Report","backOffice","10.1016/j.memsci.2003.11.007","65003a2e9af97755a1fa02ed","Ivo F.J Vankelecom and Koen De Smet and Lieven E.M Gevers and Andrew Livingston and Dinesh Nair and Sven Aerts and Stefan Kuypers and Pierre A Jacobs","https://doi.org/10.1016/j.memsci.2003.11.007",0,"Commercial","MPF-50",,,"[{""postTreatmentChemicalAgentConcentrationUnit"":[],""_id"":""6576f2b3e228493735991cbc"",""postTreatment"":""None"",""postTreatmentChemicalAgentSmiles"":""N/A"",""postTreatmentChemicalAgentConcentration"":""""}]",,0.47,81,"2467",0,,,,,,,,,,,,,,,,,,,,,,,,,,,,,,,,,,,,,,,,,,,,,,,,,,,,,,,,,,,,,,,,,,,,,,,,,,,"MPF-50","Koch membrane systems","[]",,,,,,,,,,,,
"6576f2b3e228493735991cbf","2023-12-11T11:29:55.170Z","[]","[]","[]","[]",,,"[]","[]","[]","[]","[]","[]","[]","[]",,,,,false,"Dead-end",15,25,15.2,"Ethyl acetate",,"Wilkinson catalyst",925.2,70,"µmol/L",1,"[]",,,,true,false,"Accepted","[]","[]","[]","[]","[""None""]","65003a869af97755a1fa0c20","2023-09-12T10:16:38.294Z","1970-01-01T00:00:02.004Z","Physico-chemical interpretation of the SRNF transport mechanism for solvents through dense silicone membranes","Scientific Report","backOffice","10.1016/j.memsci.2003.11.007","65003a2e9af97755a1fa02ed","Ivo F.J Vankelecom and Koen De Smet and Lieven E.M Gevers and Andrew Livingston and Dinesh Nair and Sven Aerts and Stefan Kuypers and Pierre A Jacobs","https://doi.org/10.1016/j.memsci.2003.11.007",0,"Commercial","MPF-50",,,"[{""postTreatmentChemicalAgentConcentrationUnit"":[],""_id"":""6576f2b3e228493735991cc0"",""postTreatment"":""None"",""postTreatmentChemicalAgentSmiles"":""N/A"",""postTreatmentChemicalAgentConcentration"":""""}]",,0.5,76,"2468",0,,,,,,,,,,,,,,,,,,,,,,,,,,,,,,,,,,,,,,,,,,,,,,,,,,,,,,,,,,,,,,,,,,,,,,,,,,,"MPF-50","Koch membrane systems","[]",,,,,,,,,,,,
"6576f2b3e228493735991cc3","2023-12-11T11:29:55.285Z","[]","[]","[]","[]",,,"[]","[]","[]","[]","[]","[]","[]","[]",,,,,false,"Dead-end",15,25,15.2,"Tetrahydrofuran (THF)",,"Wilkinson catalyst",925.2,70,"µmol/L",1,"[]",,,,true,false,"Accepted","[]","[]","[]","[]","[""None""]","65003a869af97755a1fa0c20","2023-09-12T10:16:38.294Z","1970-01-01T00:00:02.004Z","Physico-chemical interpretation of the SRNF transport mechanism for solvents through dense silicone membranes","Scientific Report","backOffice","10.1016/j.memsci.2003.11.007","65003a2e9af97755a1fa02ed","Ivo F.J Vankelecom and Koen De Smet and Lieven E.M Gevers and Andrew Livingston and Dinesh Nair and Sven Aerts and Stefan Kuypers and Pierre A Jacobs","https://doi.org/10.1016/j.memsci.2003.11.007",0,"Commercial","MPF-50",,,"[{""postTreatmentChemicalAgentConcentrationUnit"":[],""_id"":""6576f2b3e228493735991cc4"",""postTreatment"":""None"",""postTreatmentChemicalAgentSmiles"":""N/A"",""postTreatmentChemicalAgentConcentration"":""""}]",,0.5,55,"2469",0,,,,,,,,,,,,,,,,,,,,,,,,,,,,,,,,,,,,,,,,,,,,,,,,,,,,,,,,,,,,,,,,,,,,,,,,,,,"MPF-50","Koch membrane systems","[]",,,,,,,,,,,,
"6576f2b3e228493735991cc8","2023-12-11T11:29:55.800Z","[]","[]","[]","[]",,,"[]","[]","[]","[]","[]","[]","[]","[]",,,,,false,"Crossflow",5,25,,"Diethyl ether",,"Jacobsen Catalyst",635.2,,,1,"[]",,,,true,false,"Accepted","[]","[]","[]","[]","[""None""]","6576f2b3e228493735991cc6","2023-12-11T11:29:55.660Z","2023-10-16T00:00:00.000Z","The use of solvent resistant nanofiltration in the recycling of the Co-Jacobsen catalyst in the hydrolytic kinetic resolution (HKR) of epoxides","Scientific Report","backOffice","10.1016/j.memsci.2006.01.025","65003a2e9af97755a1fa02ed","S. Aerts and A. Buekenhoudt and H. Weyten and L.E.M. Gevers and I.F.J. Vankelecom and P.A. Jacobs","https://doi.org/10.1016/j.memsci.2006.01.025",0,"Commercial","TFC-SR2_Et2OH",,,"[{""postTreatmentChemicalAgentConcentrationUnit"":[],""_id"":""6576f2b3e228493735991cc9"",""postTreatment"":""None"",""postTreatmentChemicalAgentSmiles"":""N/A"",""postTreatmentChemicalAgentConcentration"":""""}]",,0.07,82,"2470",0,,,,,,,,,,,,,,,,,,,,,,,,,,,,,,,,,,,,,,,,,,,,,,,,,,,,,,,,,,,,,,,,,,,,,,,,,,,,"Koch membrane systems","[]",,,,,,,,,,,,
"6576f2b4e228493735991ccd","2023-12-11T11:29:56.327Z","[]","[]","[]","[]",,,"[]","[]","[]","[]","[]","[]","[]","[]",,,,,false,"Dead-end",30,20,14.6,"Methanol","Dye","Crystal Violet (chloride salt)",407.99,10,"mg/L",1,"[]",,,,true,false,"Accepted","[]","[]","[]","[]","[""Pure solvent treatment""]","6576f2b4e228493735991ccb","2023-12-11T11:29:56.174Z","2023-10-21T00:00:00.000Z","A comparison of nanofiltration with aqueous and organic solvents","Scientific Report","backOffice","10.1016/j.memsci.2005.12.040","65003a2e9af97755a1fa02ed","Yanyan Zhao and Qipeng Yuan","https://doi.org/10.1016/j.memsci.2005.12.040",0,"Commercial","Desal-DK (300)",,,"[{""postTreatmentChemicalAgentConcentrationUnit"":[""wt%"",""wt%""],""_id"":""6576f2b4e228493735991cce"",""postTreatment"":""Pure solvent treatment"",""postTreatmentChemicalAgentSmiles"":""CCO;O"",""postTreatmentChemicalAgentConcentration"":""50 ; 50""}]",,1.2066666666666668,67.9,"2471",0,,,,,,,,,,,,,,,,,,,,,,,,,,,,,,,,,,,,,,,,,,,,,,,,,,,,,,,,,,,,,,,,,,,,,,,,,,,"Desal-DK","Osmonics","[]",,,,,,,,,,,,
"6576f2b4e228493735991cd1","2023-12-11T11:29:56.470Z","[]","[]","[]","[]",,,"[]","[]","[]","[]","[]","[]","[]","[]",,,,,false,"Dead-end",30,20,14.6,"water","Dye","Crystal Violet (chloride salt)",407.99,10,"mg/L",1,"[]",,,,true,false,"Accepted","[]","[]","[]","[]","[""Pure solvent treatment""]","6576f2b4e228493735991ccb","2023-12-11T11:29:56.174Z","2023-10-21T00:00:00.000Z","A comparison of nanofiltration with aqueous and organic solvents","Scientific Report","backOffice","10.1016/j.memsci.2005.12.040","65003a2e9af97755a1fa02ed","Yanyan Zhao and Qipeng Yuan","https://doi.org/10.1016/j.memsci.2005.12.040",0,"Commercial","Desal-DK (300)",,,"[{""postTreatmentChemicalAgentConcentrationUnit"":[""wt%"",""wt%""],""_id"":""6576f2b4e228493735991cd2"",""postTreatment"":""Pure solvent treatment"",""postTreatmentChemicalAgentSmiles"":""CCO;O"",""postTreatmentChemicalAgentConcentration"":""50 ; 50""}]",,0.48000000000000004,93.8,"2472",0,,,,,,,,,,,,,,,,,,,,,,,,,,,,,,,,,,,,,,,,,,,,,,,,,,,,,,,,,,,,,,,,,,,,,,,,,,,"Desal-DK","Osmonics","[]",,,,,,,,,,,,
"6576f2b4e228493735991cd5","2023-12-11T11:29:56.586Z","[]","[]","[]","[]",,,"[]","[]","[]","[]","[]","[]","[]","[]",,,,,false,"Dead-end",30,20,14.6,"Methanol","Dye","Crystal Violet (chloride salt)",407.99,10,"mg/L",1,"[]",,,,true,false,"Accepted","[]","[]","[]","[]","[""Pure solvent treatment""]","6576f2b4e228493735991ccb","2023-12-11T11:29:56.174Z","2023-10-21T00:00:00.000Z","A comparison of nanofiltration with aqueous and organic solvents","Scientific Report","backOffice","10.1016/j.memsci.2005.12.040","65003a2e9af97755a1fa02ed","Yanyan Zhao and Qipeng Yuan","https://doi.org/10.1016/j.memsci.2005.12.040",0,"Commercial","MPF-50 (700)",,,"[{""postTreatmentChemicalAgentConcentrationUnit"":[""wt%"",""wt%""],""_id"":""6576f2b4e228493735991cd6"",""postTreatment"":""Pure solvent treatment"",""postTreatmentChemicalAgentSmiles"":""CCO;O"",""postTreatmentChemicalAgentConcentration"":""50 ; 50""}]",,1.26,89,"2473",0,,,,,,,,,,,,,,,,,,,,,,,,,,,,,,,,,,,,,,,,,,,,,,,,,,,,,,,,,,,,,,,,,,,,,,,,,,,"MPF-50","Koch membrane systems","[]",,,,,,,,,,,,
"6576f2b4e228493735991cd9","2023-12-11T11:29:56.726Z","[]","[]","[]","[]",,,"[]","[]","[]","[]","[]","[]","[]","[]",,,,,false,"Dead-end",30,20,14.6,"water","Dye","Crystal Violet (chloride salt)",407.99,10,"mg/L",1,"[]",,,,true,false,"Accepted","[]","[]","[]","[]","[""Pure solvent treatment""]","6576f2b4e228493735991ccb","2023-12-11T11:29:56.174Z","2023-10-21T00:00:00.000Z","A comparison of nanofiltration with aqueous and organic solvents","Scientific Report","backOffice","10.1016/j.memsci.2005.12.040","65003a2e9af97755a1fa02ed","Yanyan Zhao and Qipeng Yuan","https://doi.org/10.1016/j.memsci.2005.12.040",0,"Commercial","MPF-50 (700)",,,"[{""postTreatmentChemicalAgentConcentrationUnit"":[""wt%"",""wt%""],""_id"":""6576f2b4e228493735991cda"",""postTreatment"":""Pure solvent treatment"",""postTreatmentChemicalAgentSmiles"":""CCO;O"",""postTreatmentChemicalAgentConcentration"":""50 ; 50""}]",,0.43,100,"2474",0,,,,,,,,,,,,,,,,,,,,,,,,,,,,,,,,,,,,,,,,,,,,,,,,,,,,,,,,,,,,,,,,,,,,,,,,,,,"MPF-50","Koch membrane systems","[]",,,,,,,,,,,,
"6576f2b4e228493735991cdd","2023-12-11T11:29:56.873Z","[]","[]","[]","[]",,,"[]","[]","[]","[]","[]","[]","[]","[]",,,,,false,"Dead-end",30,20,14.6,"Methanol","Dye","Acid Blue 25 (sodium salt)",416.38,10,"mg/L",1,"[]",,,,true,false,"Accepted","[]","[]","[]","[]","[""Pure solvent treatment""]","6576f2b4e228493735991ccb","2023-12-11T11:29:56.174Z","2023-10-21T00:00:00.000Z","A comparison of nanofiltration with aqueous and organic solvents","Scientific Report","backOffice","10.1016/j.memsci.2005.12.040","65003a2e9af97755a1fa02ed","Yanyan Zhao and Qipeng Yuan","https://doi.org/10.1016/j.memsci.2005.12.040",0,"Commercial","Desal-DK (300)",,,"[{""postTreatmentChemicalAgentConcentrationUnit"":[""wt%"",""wt%""],""_id"":""6576f2b4e228493735991cde"",""postTreatment"":""Pure solvent treatment"",""postTreatmentChemicalAgentSmiles"":""CCO;O"",""postTreatmentChemicalAgentConcentration"":""50 ; 50""}]",,1.5066666666666668,67.5,"2475",0,,,,,,,,,,,,,,,,,,,,,,,,,,,,,,,,,,,,,,,,,,,,,,,,,,,,,,,,,,,,,,,,,,,,,,,,,,,"Desal-DK","Osmonics","[]",,,,,,,,,,,,
"6576f2b4e228493735991ce1","2023-12-11T11:29:57.002Z","[]","[]","[]","[]",,,"[]","[]","[]","[]","[]","[]","[]","[]",,,,,false,"Dead-end",30,20,14.6,"water","Dye","Acid Blue 25 (sodium salt)",416.38,10,"mg/L",1,"[]",,,,true,false,"Accepted","[]","[]","[]","[]","[""Pure solvent treatment""]","6576f2b4e228493735991ccb","2023-12-11T11:29:56.174Z","2023-10-21T00:00:00.000Z","A comparison of nanofiltration with aqueous and organic solvents","Scientific Report","backOffice","10.1016/j.memsci.2005.12.040","65003a2e9af97755a1fa02ed","Yanyan Zhao and Qipeng Yuan","https://doi.org/10.1016/j.memsci.2005.12.040",0,"Commercial","Desal-DK (300)",,,"[{""postTreatmentChemicalAgentConcentrationUnit"":[""wt%"",""wt%""],""_id"":""6576f2b4e228493735991ce2"",""postTreatment"":""Pure solvent treatment"",""postTreatmentChemicalAgentSmiles"":""CCO;O"",""postTreatmentChemicalAgentConcentration"":""50 ; 50""}]",,2.1933333333333334,98.9,"2476",0,,,,,,,,,,,,,,,,,,,,,,,,,,,,,,,,,,,,,,,,,,,,,,,,,,,,,,,,,,,,,,,,,,,,,,,,,,,"Desal-DK","Osmonics","[]",,,,,,,,,,,,
"6576f2b5e228493735991ce5","2023-12-11T11:29:57.134Z","[]","[]","[]","[]",,,"[]","[]","[]","[]","[]","[]","[]","[]",,,,,false,"Dead-end",30,20,14.6,"Methanol","Dye","Acid Blue 25 (sodium salt)",416.38,10,"mg/L",1,"[]",,,,true,false,"Accepted","[]","[]","[]","[]","[""Pure solvent treatment""]","6576f2b4e228493735991ccb","2023-12-11T11:29:56.174Z","2023-10-21T00:00:00.000Z","A comparison of nanofiltration with aqueous and organic solvents","Scientific Report","backOffice","10.1016/j.memsci.2005.12.040","65003a2e9af97755a1fa02ed","Yanyan Zhao and Qipeng Yuan","https://doi.org/10.1016/j.memsci.2005.12.040",0,"Commercial","MPF-50 (700)",,,"[{""postTreatmentChemicalAgentConcentrationUnit"":[""wt%"",""wt%""],""_id"":""6576f2b5e228493735991ce6"",""postTreatment"":""Pure solvent treatment"",""postTreatmentChemicalAgentSmiles"":""CCO;O"",""postTreatmentChemicalAgentConcentration"":""50 ; 50""}]",,1.3966666666666667,89.1,"2477",0,,,,,,,,,,,,,,,,,,,,,,,,,,,,,,,,,,,,,,,,,,,,,,,,,,,,,,,,,,,,,,,,,,,,,,,,,,,"MPF-50","Koch membrane systems","[]",,,,,,,,,,,,
