Repository: BAMresearch/onf-database

This repository belongs to the the publication "Revealing structure-property-performance relationships of organic solvent nanofiltration membranes using a FAIR, open-access database" published in ADD JOURNAL (DOI). 
It uses a dataset derived from The Open Membrane Database (https://openmembranedatabase.org/). The access date was April 8th 2025. The original dataset is in the repository as OMD_SRNF_2025-04-08.csv file.

The main researchers involved in the study are Sarah Glass (ORCID: 0000-0002-0625-0057), Petra Merten (no ORCID available), Torsten Brinkmann (ORCID: 0000-0002-5114-6259) and Volkan Filiz (ORCID: 0000-0003-0239-8641). 

The repository contains 5 Python files:

File: OMD_SRNF_2025-04-08.csv (part 91 of 184)
"6576f2b5e228493735991ce9","2023-12-11T11:29:57.342Z","[]","[]","[]","[]",,,"[]","[]","[]","[]","[]","[]","[]","[]",,,,,false,"Dead-end",30,20,14.6,"water","Dye","Acid Blue 25 (sodium salt)",416.38,10,"mg/L",1,"[]",,,,true,false,"Accepted","[]","[]","[]","[]","[""Pure solvent treatment""]","6576f2b4e228493735991ccb","2023-12-11T11:29:56.174Z","2023-10-21T00:00:00.000Z","A comparison of nanofiltration with aqueous and organic solvents","Scientific Report","backOffice","10.1016/j.memsci.2005.12.040","65003a2e9af97755a1fa02ed","Yanyan Zhao and Qipeng Yuan","https://doi.org/10.1016/j.memsci.2005.12.040",0,"Commercial","MPF-50 (700)",,,"[{""postTreatmentChemicalAgentConcentrationUnit"":[""wt%"",""wt%""],""_id"":""6576f2b5e228493735991cea"",""postTreatment"":""Pure solvent treatment"",""postTreatmentChemicalAgentSmiles"":""CCO;O"",""postTreatmentChemicalAgentConcentration"":""50 ; 50""}]",,0.3466666666666667,96.8,"2478",0,,,,,,,,,,,,,,,,,,,,,,,,,,,,,,,,,,,,,,,,,,,,,,,,,,,,,,,,,,,,,,,,,,,,,,,,,,,"MPF-50","Koch membrane systems","[]",,,,,,,,,,,,
"6576f2b5e228493735991ced","2023-12-11T11:29:57.456Z","[]","[]","[]","[]",,,"[]","[]","[]","[]","[]","[]","[]","[]",,,,,false,"Dead-end",30,20,14.6,"Methanol","Sugars","Soybean Daidzin",416.38,10,"mg/L",1,"[]",,,,true,false,"Accepted","[]","[]","[]","[]","[""Pure solvent treatment""]","6576f2b4e228493735991ccb","2023-12-11T11:29:56.174Z","2023-10-21T00:00:00.000Z","A comparison of nanofiltration with aqueous and organic solvents","Scientific Report","backOffice","10.1016/j.memsci.2005.12.040","65003a2e9af97755a1fa02ed","Yanyan Zhao and Qipeng Yuan","https://doi.org/10.1016/j.memsci.2005.12.040",0,"Commercial","Desal-DK (300)",,,"[{""postTreatmentChemicalAgentConcentrationUnit"":[""wt%"",""wt%""],""_id"":""6576f2b5e228493735991cee"",""postTreatment"":""Pure solvent treatment"",""postTreatmentChemicalAgentSmiles"":""CCO;O"",""postTreatmentChemicalAgentConcentration"":""50 ; 50""}]",,1.37,70.8,"2479",0,,,,,,,,,,,,,,,,,,,,,,,,,,,,,,,,,,,,,,,,,,,,,,,,,,,,,,,,,,,,,,,,,,,,,,,,,,,"Desal-DK","Osmonics","[]",,,,,,,,,,,,
"6576f2b5e228493735991cf1","2023-12-11T11:29:57.582Z","[]","[]","[]","[]",,,"[]","[]","[]","[]","[]","[]","[]","[]",,,,,false,"Dead-end",30,20,14.6,"water","Sugars","Soybean Daidzin",416.38,10,"mg/L",1,"[]",,,,true,false,"Accepted","[]","[]","[]","[]","[""Pure solvent treatment""]","6576f2b4e228493735991ccb","2023-12-11T11:29:56.174Z","2023-10-21T00:00:00.000Z","A comparison of nanofiltration with aqueous and organic solvents","Scientific Report","backOffice","10.1016/j.memsci.2005.12.040","65003a2e9af97755a1fa02ed","Yanyan Zhao and Qipeng Yuan","https://doi.org/10.1016/j.memsci.2005.12.040",0,"Commercial","Desal-DK (300)",,,"[{""postTreatmentChemicalAgentConcentrationUnit"":[""wt%"",""wt%""],""_id"":""6576f2b5e228493735991cf2"",""postTreatment"":""Pure solvent treatment"",""postTreatmentChemicalAgentSmiles"":""CCO;O"",""postTreatmentChemicalAgentConcentration"":""50 ; 50""}]",,2.0533333333333332,73.9,"2480",0,,,,,,,,,,,,,,,,,,,,,,,,,,,,,,,,,,,,,,,,,,,,,,,,,,,,,,,,,,,,,,,,,,,,,,,,,,,"Desal-DK","Osmonics","[]",,,,,,,,,,,,
"6576f2b5e228493735991cf5","2023-12-11T11:29:57.710Z","[]","[]","[]","[]",,,"[]","[]","[]","[]","[]","[]","[]","[]",,,,,false,"Dead-end",30,20,14.6,"Methanol","Sugars","Soybean Daidzin",416.38,10,"mg/L",1,"[]",,,,true,false,"Accepted","[]","[]","[]","[]","[""Pure solvent treatment""]","6576f2b4e228493735991ccb","2023-12-11T11:29:56.174Z","2023-10-21T00:00:00.000Z","A comparison of nanofiltration with aqueous and organic solvents","Scientific Report","backOffice","10.1016/j.memsci.2005.12.040","65003a2e9af97755a1fa02ed","Yanyan Zhao and Qipeng Yuan","https://doi.org/10.1016/j.memsci.2005.12.040",0,"Commercial","MPF-50 (700)",,,"[{""postTreatmentChemicalAgentConcentrationUnit"":[""wt%"",""wt%""],""_id"":""6576f2b5e228493735991cf6"",""postTreatment"":""Pure solvent treatment"",""postTreatmentChemicalAgentSmiles"":""CCO;O"",""postTreatmentChemicalAgentConcentration"":""50 ; 50""}]",,1.3299999999999998,84.2,"2481",0,,,,,,,,,,,,,,,,,,,,,,,,,,,,,,,,,,,,,,,,,,,,,,,,,,,,,,,,,,,,,,,,,,,,,,,,,,,"MPF-50","Koch membrane systems","[]",,,,,,,,,,,,
"6576f2b5e228493735991cf9","2023-12-11T11:29:57.849Z","[]","[]","[]","[]",,,"[]","[]","[]","[]","[]","[]","[]","[]",,,,,false,"Dead-end",30,20,14.6,"water","Sugars","Soybean Daidzin",416.38,10,"mg/L",1,"[]",,,,true,false,"Accepted","[]","[]","[]","[]","[""Pure solvent treatment""]","6576f2b4e228493735991ccb","2023-12-11T11:29:56.174Z","2023-10-21T00:00:00.000Z","A comparison of nanofiltration with aqueous and organic solvents","Scientific Report","backOffice","10.1016/j.memsci.2005.12.040","65003a2e9af97755a1fa02ed","Yanyan Zhao and Qipeng Yuan","https://doi.org/10.1016/j.memsci.2005.12.040",0,"Commercial","MPF-50 (700)",,,"[{""postTreatmentChemicalAgentConcentrationUnit"":[""wt%"",""wt%""],""_id"":""6576f2b5e228493735991cfa"",""postTreatment"":""Pure solvent treatment"",""postTreatmentChemicalAgentSmiles"":""CCO;O"",""postTreatmentChemicalAgentConcentration"":""50 ; 50""}]",,0.41000000000000003,41,"2482",0,,,,,,,,,,,,,,,,,,,,,,,,,,,,,,,,,,,,,,,,,,,,,,,,,,,,,,,,,,,,,,,,,,,,,,,,,,,"MPF-50","Koch membrane systems","[]",,,,,,,,,,,,
"6576f2b5e228493735991cfd","2023-12-11T11:29:57.986Z","[]","[]","[]","[]",,,"[]","[]","[]","[]","[]","[]","[]","[]",,,,,false,"Dead-end",30,20,14.6,"water","Sugars","Soybean Daidzin",416.38,10,"mg/L",1,"[]",,,,true,false,"Accepted","[]","[]","[]","[]","[""Pure solvent treatment""]","6576f2b4e228493735991ccb","2023-12-11T11:29:56.174Z","2023-10-21T00:00:00.000Z","A comparison of nanofiltration with aqueous and organic solvents","Scientific Report","backOffice","10.1016/j.memsci.2005.12.040","65003a2e9af97755a1fa02ed","Yanyan Zhao and Qipeng Yuan","https://doi.org/10.1016/j.memsci.2005.12.040",0,"Commercial","MPF-50",,,"[{""postTreatmentChemicalAgentConcentrationUnit"":[""wt%"",""wt%""],""_id"":""6576f2b5e228493735991cfe"",""postTreatment"":""Pure solvent treatment"",""postTreatmentChemicalAgentSmiles"":""CCO;O"",""postTreatmentChemicalAgentConcentration"":""50 ; 50""}]",,0.22,34.4,"2483",0,,,,,,,,,,,,,,,,,,,,,,,,,,,,,,,,,,,,,,,,,,,,,,,,,,,,,,,,,,,,,,,,,,,,,,,,,,,"MPF-50","Koch membrane systems","[]",,,,,,,,,,,,
"6576f2b6e228493735991d01","2023-12-11T11:29:58.207Z","[]","[]","[]","[]",,,"[]","[]","[]","[]","[]","[]","[]","[]",,,,,false,"Dead-end",30,20,14.6,"water","Sugars","Soybean Daidzin",416.38,10,"mg/L",1,"[]",,,,true,false,"Accepted","[]","[]","[]","[]","[""Pure solvent treatment""]","6576f2b4e228493735991ccb","2023-12-11T11:29:56.174Z","2023-10-21T00:00:00.000Z","A comparison of nanofiltration with aqueous and organic solvents","Scientific Report","backOffice","10.1016/j.memsci.2005.12.040","65003a2e9af97755a1fa02ed","Yanyan Zhao and Qipeng Yuan","https://doi.org/10.1016/j.memsci.2005.12.040",0,"Commercial","MPF-44",,,"[{""postTreatmentChemicalAgentConcentrationUnit"":[""wt%"",""wt%""],""_id"":""6576f2b6e228493735991d02"",""postTreatment"":""Pure solvent treatment"",""postTreatmentChemicalAgentSmiles"":""CCO;O"",""postTreatmentChemicalAgentConcentration"":""50 ; 50""}]",,0.9,88.6,"2484",0,,,,,,,,,,,,,,,,,,,,,,,,,,,,,,,,,,,,,,,,,,,,,,,,,,,,,,,,,,,,,,,,,,,,,,,,,,,"MPF-44","Koch membrane systems","[]",,,,,,,,,,,,
"6576f2b6e228493735991d05","2023-12-11T11:29:58.395Z","[]","[]","[]","[]",,,"[]","[]","[]","[]","[]","[]","[]","[]",,,,,false,"Dead-end",30,20,14.6,"Methanol","Sugars","Soybean Daidzin",416.38,10,"mg/L",1,"[]",,,,true,false,"Accepted","[]","[]","[]","[]","[""Pure solvent treatment""]","6576f2b4e228493735991ccb","2023-12-11T11:29:56.174Z","2023-10-21T00:00:00.000Z","A comparison of nanofiltration with aqueous and organic solvents","Scientific Report","backOffice","10.1016/j.memsci.2005.12.040","65003a2e9af97755a1fa02ed","Yanyan Zhao and Qipeng Yuan","https://doi.org/10.1016/j.memsci.2005.12.040",0,"Commercial","MPF-50",,,"[{""postTreatmentChemicalAgentConcentrationUnit"":[""wt%"",""wt%""],""_id"":""6576f2b6e228493735991d06"",""postTreatment"":""Pure solvent treatment"",""postTreatmentChemicalAgentSmiles"":""CCO;O"",""postTreatmentChemicalAgentConcentration"":""50 ; 50""}]",,1.4,82.7,"2485",0,,,,,,,,,,,,,,,,,,,,,,,,,,,,,,,,,,,,,,,,,,,,,,,,,,,,,,,,,,,,,,,,,,,,,,,,,,,"MPF-50","Koch membrane systems","[]",,,,,,,,,,,,
"6576f2b6e228493735991d09","2023-12-11T11:29:58.525Z","[]","[]","[]","[]",,,"[]","[]","[]","[]","[]","[]","[]","[]",,,,,false,"Dead-end",30,20,14.6,"Methanol","Sugars","Soybean Daidzin",416.38,10,"mg/L",1,"[]",,,,true,false,"Accepted","[]","[]","[]","[]","[""Pure solvent treatment""]","6576f2b4e228493735991ccb","2023-12-11T11:29:56.174Z","2023-10-21T00:00:00.000Z","A comparison of nanofiltration with aqueous and organic solvents","Scientific Report","backOffice","10.1016/j.memsci.2005.12.040","65003a2e9af97755a1fa02ed","Yanyan Zhao and Qipeng Yuan","https://doi.org/10.1016/j.memsci.2005.12.040",0,"Commercial","MPF-44",,,"[{""postTreatmentChemicalAgentConcentrationUnit"":[""wt%"",""wt%""],""_id"":""6576f2b6e228493735991d0a"",""postTreatment"":""Pure solvent treatment"",""postTreatmentChemicalAgentSmiles"":""CCO;O"",""postTreatmentChemicalAgentConcentration"":""50 ; 50""}]",,0.24666666666666667,71.9,"2486",0,,,,,,,,,,,,,,,,,,,,,,,,,,,,,,,,,,,,,,,,,,,,,,,,,,,,,,,,,,,,,,,,,,,,,,,,,,,"MPF-44","Koch membrane systems","[]",,,,,,,,,,,,
"6576f2b6e228493735991d0d","2023-12-11T11:29:58.702Z","[]","[]","[]","[]",,,"[]","[]","[]","[]","[]","[]","[]","[]",,,,,false,"Dead-end",30,20,14.6,"Ethanol","Sugars","Soybean Daidzin",416.38,10,"mg/L",1,"[]",,,,true,false,"Accepted","[]","[]","[]","[]","[""Pure solvent treatment""]","6576f2b4e228493735991ccb","2023-12-11T11:29:56.174Z","2023-10-21T00:00:00.000Z","A comparison of nanofiltration with aqueous and organic solvents","Scientific Report","backOffice","10.1016/j.memsci.2005.12.040","65003a2e9af97755a1fa02ed","Yanyan Zhao and Qipeng Yuan","https://doi.org/10.1016/j.memsci.2005.12.040",0,"Commercial","MPF-50",,,"[{""postTreatmentChemicalAgentConcentrationUnit"":[""wt%"",""wt%""],""_id"":""6576f2b6e228493735991d0e"",""postTreatment"":""Pure solvent treatment"",""postTreatmentChemicalAgentSmiles"":""CCO;O"",""postTreatmentChemicalAgentConcentration"":""50 ; 50""}]",,0.8333333333333334,86.4,"2487",0,,,,,,,,,,,,,,,,,,,,,,,,,,,,,,,,,,,,,,,,,,,,,,,,,,,,,,,,,,,,,,,,,,,,,,,,,,,"MPF-50","Koch membrane systems","[]",,,,,,,,,,,,
"6576f2b6e228493735991d11","2023-12-11T11:29:58.892Z","[]","[]","[]","[]",,,"[]","[]","[]","[]","[]","[]","[]","[]",,,,,false,"Dead-end",30,20,14.6,"Ethanol","Sugars","Soybean Daidzin",416.38,10,"mg/L",1,"[]",,,,true,false,"Accepted","[]","[]","[]","[]","[""Pure solvent treatment""]","6576f2b4e228493735991ccb","2023-12-11T11:29:56.174Z","2023-10-21T00:00:00.000Z","A comparison of nanofiltration with aqueous and organic solvents","Scientific Report","backOffice","10.1016/j.memsci.2005.12.040","65003a2e9af97755a1fa02ed","Yanyan Zhao and Qipeng Yuan","https://doi.org/10.1016/j.memsci.2005.12.040",0,"Commercial","MPF-44",,,"[{""postTreatmentChemicalAgentConcentrationUnit"":[""wt%"",""wt%""],""_id"":""6576f2b6e228493735991d12"",""postTreatment"":""Pure solvent treatment"",""postTreatmentChemicalAgentSmiles"":""CCO;O"",""postTreatmentChemicalAgentConcentration"":""50 ; 50""}]",,0.04666666666666666,44.4,"2488",0,,,,,,,,,,,,,,,,,,,,,,,,,,,,,,,,,,,,,,,,,,,,,,,,,,,,,,,,,,,,,,,,,,,,,,,,,,,"MPF-44","Koch membrane systems","[]",,,,,,,,,,,,
"6576f2b7e228493735991d15","2023-12-11T11:29:59.052Z","[]","[]","[]","[]",,,"[]","[]","[]","[]","[]","[]","[]","[]",,,,,false,"Dead-end",30,20,14.6,"Acetone","Sugars","Soybean Daidzin",416.38,10,"mg/L",1,"[]",,,,true,false,"Accepted","[]","[]","[]","[]","[""Pure solvent treatment""]","6576f2b4e228493735991ccb","2023-12-11T11:29:56.174Z","2023-10-21T00:00:00.000Z","A comparison of nanofiltration with aqueous and organic solvents","Scientific Report","backOffice","10.1016/j.memsci.2005.12.040","65003a2e9af97755a1fa02ed","Yanyan Zhao and Qipeng Yuan","https://doi.org/10.1016/j.memsci.2005.12.040",0,"Commercial","MPF-50",,,"[{""postTreatmentChemicalAgentConcentrationUnit"":[""wt%"",""wt%""],""_id"":""6576f2b7e228493735991d16"",""postTreatment"":""Pure solvent treatment"",""postTreatmentChemicalAgentSmiles"":""CCO;O"",""postTreatmentChemicalAgentConcentration"":""50 ; 50""}]",,8.9,72,"2489",0,,,,,,,,,,,,,,,,,,,,,,,,,,,,,,,,,,,,,,,,,,,,,,,,,,,,,,,,,,,,,,,,,,,,,,,,,,,"MPF-50","Koch membrane systems","[]",,,,,,,,,,,,
"6576f2b7e228493735991d19","2023-12-11T11:29:59.218Z","[]","[]","[]","[]",,,"[]","[]","[]","[]","[]","[]","[]","[]",,,,,false,"Dead-end",30,20,14.6,"Acetone","Sugars","Soybean Daidzin",416.38,10,"mg/L",1,"[]",,,,true,false,"Accepted","[]","[]","[]","[]","[""Pure solvent treatment""]","6576f2b4e228493735991ccb","2023-12-11T11:29:56.174Z","2023-10-21T00:00:00.000Z","A comparison of nanofiltration with aqueous and organic solvents","Scientific Report","backOffice","10.1016/j.memsci.2005.12.040","65003a2e9af97755a1fa02ed","Yanyan Zhao and Qipeng Yuan","https://doi.org/10.1016/j.memsci.2005.12.040",0,"Commercial","MPF-44",,,"[{""postTreatmentChemicalAgentConcentrationUnit"":[""wt%"",""wt%""],""_id"":""6576f2b7e228493735991d1a"",""postTreatment"":""Pure solvent treatment"",""postTreatmentChemicalAgentSmiles"":""CCO;O"",""postTreatmentChemicalAgentConcentration"":""50 ; 50""}]",,0.029666666666666668,56.1,"2490",0,,,,,,,,,,,,,,,,,,,,,,,,,,,,,,,,,,,,,,,,,,,,,,,,,,,,,,,,,,,,,,,,,,,,,,,,,,,"MPF-44","Koch membrane systems","[]",,,,,,,,,,,,
"6576f2b7e228493735991d1d","2023-12-11T11:29:59.483Z","[]","[]","[]","[]",,,"[]","[]","[]","[]","[]","[]","[]","[]",,,,,false,"Dead-end",30,20,14.6,"Ethyl acetate","Sugars","Soybean Daidzin",416.38,10,"mg/L",1,"[]",,,,true,false,"Accepted","[]","[]","[]","[]","[""Pure solvent treatment""]","6576f2b4e228493735991ccb","2023-12-11T11:29:56.174Z","2023-10-21T00:00:00.000Z","A comparison of nanofiltration with aqueous and organic solvents","Scientific Report","backOffice","10.1016/j.memsci.2005.12.040","65003a2e9af97755a1fa02ed","Yanyan Zhao and Qipeng Yuan","https://doi.org/10.1016/j.memsci.2005.12.040",0,"Commercial","MPF-50",,,"[{""postTreatmentChemicalAgentConcentrationUnit"":[""wt%"",""wt%""],""_id"":""6576f2b7e228493735991d1e"",""postTreatment"":""Pure solvent treatment"",""postTreatmentChemicalAgentSmiles"":""CCO;O"",""postTreatmentChemicalAgentConcentration"":""50 ; 50""}]",,6.566666666666666,31.7,"2491",0,,,,,,,,,,,,,,,,,,,,,,,,,,,,,,,,,,,,,,,,,,,,,,,,,,,,,,,,,,,,,,,,,,,,,,,,,,,"MPF-50","Koch membrane systems","[]",,,,,,,,,,,,
"6576f2b7e228493735991d21","2023-12-11T11:29:59.662Z","[]","[]","[]","[]",,,"[]","[]","[]","[]","[]","[]","[]","[]",,,,,false,"Dead-end",30,20,14.6,"Ethyl acetate","Sugars","Soybean Daidzin",416.38,10,"mg/L",1,"[]",,,,true,false,"Accepted","[]","[]","[]","[]","[""Pure solvent treatment""]","6576f2b4e228493735991ccb","2023-12-11T11:29:56.174Z","2023-10-21T00:00:00.000Z","A comparison of nanofiltration with aqueous and organic solvents","Scientific Report","backOffice","10.1016/j.memsci.2005.12.040","65003a2e9af97755a1fa02ed","Yanyan Zhao and Qipeng Yuan","https://doi.org/10.1016/j.memsci.2005.12.040",0,"Commercial","MPF-44",,,"[{""postTreatmentChemicalAgentConcentrationUnit"":[""wt%"",""wt%""],""_id"":""6576f2b7e228493735991d22"",""postTreatment"":""Pure solvent treatment"",""postTreatmentChemicalAgentSmiles"":""CCO;O"",""postTreatmentChemicalAgentConcentration"":""50 ; 50""}]",,0.018333333333333333,23.5,"2492",0,,,,,,,,,,,,,,,,,,,,,,,,,,,,,,,,,,,,,,,,,,,,,,,,,,,,,,,,,,,,,,,,,,,,,,,,,,,"MPF-44","Koch membrane systems","[]",,,,,,,,,,,,
"6576f2b7e228493735991d25","2023-12-11T11:29:59.789Z","[]","[]","[]","[]",,,"[]","[]","[]","[]","[]","[]","[]","[]",,,,,false,"Dead-end",30,20,14.6,"Methanol","Sugars","Soybean Daidzin",416.38,10,"mg/L",1,"[]",,,,true,false,"Accepted","[]","[]","[]","[]","[""Pure solvent treatment""]","6576f2b4e228493735991ccb","2023-12-11T11:29:56.174Z","2023-10-21T00:00:00.000Z","A comparison of nanofiltration with aqueous and organic solvents","Scientific Report","backOffice","10.1016/j.memsci.2005.12.040","65003a2e9af97755a1fa02ed","Yanyan Zhao and Qipeng Yuan","https://doi.org/10.1016/j.memsci.2005.12.040",0,"Commercial","STARMEM™ 120",,,"[{""postTreatmentChemicalAgentConcentrationUnit"":[""wt%"",""wt%""],""_id"":""6576f2b7e228493735991d26"",""postTreatment"":""Pure solvent treatment"",""postTreatmentChemicalAgentSmiles"":""CCO;O"",""postTreatmentChemicalAgentConcentration"":""50 ; 50""}]",,5.666666666666667,53.4,"2493",0,,,,,,,,,,,,,,,,,,,,,,,,,,,,,,,,,,,,,,,,,,,,,,,,,,,,,,,,,,,,,,,,,,,,,,,,,,,,"Evonik","[]",,,,,,,,,,,,
"6576f2b7e228493735991d29","2023-12-11T11:29:59.936Z","[]","[]","[]","[]",,,"[]","[]","[]","[]","[]","[]","[]","[]",,,,,false,"Dead-end",30,20,14.6,"water","Sugars","Soybean Daidzin",416.38,10,"mg/L",1,"[]",,,,true,false,"Accepted","[]","[]","[]","[]","[""Pure solvent treatment""]","6576f2b4e228493735991ccb","2023-12-11T11:29:56.174Z","2023-10-21T00:00:00.000Z","A comparison of nanofiltration with aqueous and organic solvents","Scientific Report","backOffice","10.1016/j.memsci.2005.12.040","65003a2e9af97755a1fa02ed","Yanyan Zhao and Qipeng Yuan","https://doi.org/10.1016/j.memsci.2005.12.040",0,"Commercial","STARMEM™ 120",,,"[{""postTreatmentChemicalAgentConcentrationUnit"":[""wt%"",""wt%""],""_id"":""6576f2b7e228493735991d2a"",""postTreatment"":""Pure solvent treatment"",""postTreatmentChemicalAgentSmiles"":""CCO;O"",""postTreatmentChemicalAgentConcentration"":""50 ; 50""}]",,0.3,93.9,"2494",0,,,,,,,,,,,,,,,,,,,,,,,,,,,,,,,,,,,,,,,,,,,,,,,,,,,,,,,,,,,,,,,,,,,,,,,,,,,,"Evonik","[]",,,,,,,,,,,,
"6576f2b8e228493735991d2d","2023-12-11T11:30:00.100Z","[]","[]","[]","[]",,,"[]","[]","[]","[]","[]","[]","[]","[]",,,,,false,"Dead-end",30,20,14.6,"Methanol","Sugars","Soybean Daidzin",416.38,10,"mg/L",1,"[]",,,,true,false,"Accepted","[]","[]","[]","[]","[""Pure solvent treatment""]","6576f2b4e228493735991ccb","2023-12-11T11:29:56.174Z","2023-10-21T00:00:00.000Z","A comparison of nanofiltration with aqueous and organic solvents","Scientific Report","backOffice","10.1016/j.memsci.2005.12.040","65003a2e9af97755a1fa02ed","Yanyan Zhao and Qipeng Yuan","https://doi.org/10.1016/j.memsci.2005.12.040",0,"Commercial","STARMEM™ 122",,,"[{""postTreatmentChemicalAgentConcentrationUnit"":[""wt%"",""wt%""],""_id"":""6576f2b8e228493735991d2e"",""postTreatment"":""Pure solvent treatment"",""postTreatmentChemicalAgentSmiles"":""CCO;O"",""postTreatmentChemicalAgentConcentration"":""50 ; 50""}]",,10.666666666666666,20.1,"2495",0,,,,,,,,,,,,,,,,,,,,,,,,,,,,,,,,,,,,,,,,,,,,,,,,,,,,,,,,,,,,,,,,,,,,,,,,,,,"Starmem 122","Evonik","[]",,,,,,,,,,,,
"6576f2b8e228493735991d31","2023-12-11T11:30:00.271Z","[]","[]","[]","[]",,,"[]","[]","[]","[]","[]","[]","[]","[]",,,,,false,"Dead-end",30,20,14.6,"water","Sugars","Soybean Daidzin",416.38,10,"mg/L",1,"[]",,,,true,false,"Accepted","[]","[]","[]","[]","[""Pure solvent treatment""]","6576f2b4e228493735991ccb","2023-12-11T11:29:56.174Z","2023-10-21T00:00:00.000Z","A comparison of nanofiltration with aqueous and organic solvents","Scientific Report","backOffice","10.1016/j.memsci.2005.12.040","65003a2e9af97755a1fa02ed","Yanyan Zhao and Qipeng Yuan","https://doi.org/10.1016/j.memsci.2005.12.040",0,"Commercial","STARMEM™ 122",,,"[{""postTreatmentChemicalAgentConcentrationUnit"":[""wt%"",""wt%""],""_id"":""6576f2b8e228493735991d32"",""postTreatment"":""Pure solvent treatment"",""postTreatmentChemicalAgentSmiles"":""CCO;O"",""postTreatmentChemicalAgentConcentration"":""50 ; 50""}]",,0.6866666666666668,97.8,"2496",0,,,,,,,,,,,,,,,,,,,,,,,,,,,,,,,,,,,,,,,,,,,,,,,,,,,,,,,,,,,,,,,,,,,,,,,,,,,"Starmem 122","Evonik","[]",,,,,,,,,,,,
"6576f2b8e228493735991d35","2023-12-11T11:30:00.433Z","[]","[]","[]","[]",,,"[]","[]","[]","[]","[]","[]","[]","[]",,,,,false,"Dead-end",30,20,14.6,"Methanol","Sugars","Soybean Daidzin",416.38,10,"mg/L",1,"[]",,,,true,false,"Accepted","[]","[]","[]","[]","[""Pure solvent treatment""]","6576f2b4e228493735991ccb","2023-12-11T11:29:56.174Z","2023-10-21T00:00:00.000Z","A comparison of nanofiltration with aqueous and organic solvents","Scientific Report","backOffice","10.1016/j.memsci.2005.12.040","65003a2e9af97755a1fa02ed","Yanyan Zhao and Qipeng Yuan","https://doi.org/10.1016/j.memsci.2005.12.040",0,"Commercial","STARMEM™ 228",,,"[{""postTreatmentChemicalAgentConcentrationUnit"":[""wt%"",""wt%""],""_id"":""6576f2b8e228493735991d36"",""postTreatment"":""Pure solvent treatment"",""postTreatmentChemicalAgentSmiles"":""CCO;O"",""postTreatmentChemicalAgentConcentration"":""50 ; 50""}]",,0.73,78.5,"2497",0,,,,,,,,,,,,,,,,,,,,,,,,,,,,,,,,,,,,,,,,,,,,,,,,,,,,,,,,,,,,,,,,,,,,,,,,,,,,"Evonik","[]",,,,,,,,,,,,
"6576f2b8e228493735991d39","2023-12-11T11:30:00.584Z","[]","[]","[]","[]",,,"[]","[]","[]","[]","[]","[]","[]","[]",,,,,false,"Dead-end",30,20,14.6,"water","Sugars","Soybean Daidzin",416.38,10,"mg/L",1,"[]",,,,true,false,"Accepted","[]","[]","[]","[]","[""Pure solvent treatment""]","6576f2b4e228493735991ccb","2023-12-11T11:29:56.174Z","2023-10-21T00:00:00.000Z","A comparison of nanofiltration with aqueous and organic solvents","Scientific Report","backOffice","10.1016/j.memsci.2005.12.040","65003a2e9af97755a1fa02ed","Yanyan Zhao and Qipeng Yuan","https://doi.org/10.1016/j.memsci.2005.12.040",0,"Commercial","STARMEM™ 228",,,"[{""postTreatmentChemicalAgentConcentrationUnit"":[""wt%"",""wt%""],""_id"":""6576f2b8e228493735991d3a"",""postTreatment"":""Pure solvent treatment"",""postTreatmentChemicalAgentSmiles"":""CCO;O"",""postTreatmentChemicalAgentConcentration"":""50 ; 50""}]",,0.06666666666666667,95,"2498",0,,,,,,,,,,,,,,,,,,,,,,,,,,,,,,,,,,,,,,,,,,,,,,,,,,,,,,,,,,,,,,,,,,,,,,,,,,,,"Evonik","[]",,,,,,,,,,,,
"6576f2b8e228493735991d3d","2023-12-11T11:30:00.706Z","[]","[]","[]","[]",,,"[]","[]","[]","[]","[]","[]","[]","[]",,,,,false,"Dead-end",30,20,14.6,"Methanol","Sugars","Soybean Daidzin",416.38,10,"mg/L",1,"[]",,,,true,false,"Accepted","[]","[]","[]","[]","[""Pure solvent treatment""]","6576f2b4e228493735991ccb","2023-12-11T11:29:56.174Z","2023-10-21T00:00:00.000Z","A comparison of nanofiltration with aqueous and organic solvents","Scientific Report","backOffice","10.1016/j.memsci.2005.12.040","65003a2e9af97755a1fa02ed","Yanyan Zhao and Qipeng Yuan","https://doi.org/10.1016/j.memsci.2005.12.040",0,"Commercial","STARMEM™ 240",,,"[{""postTreatmentChemicalAgentConcentrationUnit"":[""wt%"",""wt%""],""_id"":""6576f2b8e228493735991d3e"",""postTreatment"":""Pure solvent treatment"",""postTreatmentChemicalAgentSmiles"":""CCO;O"",""postTreatmentChemicalAgentConcentration"":""50 ; 50""}]",,5.466666666666667,51.3,"2499",0,,,,,,,,,,,,,,,,,,,,,,,,,,,,,,,,,,,,,,,,,,,,,,,,,,,,,,,,,,,,,,,,,,,,,,,,,,,"Starmem 240","Evonik","[]",,,,,,,,,,,,
"6576f2b8e228493735991d41","2023-12-11T11:30:00.831Z","[]","[]","[]","[]",,,"[]","[]","[]","[]","[]","[]","[]","[]",,,,,false,"Dead-end",30,20,14.6,"water","Sugars","Soybean Daidzin",416.38,10,"mg/L",1,"[]",,,,true,false,"Accepted","[]","[]","[]","[]","[""Pure solvent treatment""]","6576f2b4e228493735991ccb","2023-12-11T11:29:56.174Z","2023-10-21T00:00:00.000Z","A comparison of nanofiltration with aqueous and organic solvents","Scientific Report","backOffice","10.1016/j.memsci.2005.12.040","65003a2e9af97755a1fa02ed","Yanyan Zhao and Qipeng Yuan","https://doi.org/10.1016/j.memsci.2005.12.040",0,"Commercial","STARMEM™ 240",,,"[{""postTreatmentChemicalAgentConcentrationUnit"":[""wt%"",""wt%""],""_id"":""6576f2b8e228493735991d42"",""postTreatment"":""Pure solvent treatment"",""postTreatmentChemicalAgentSmiles"":""CCO;O"",""postTreatmentChemicalAgentConcentration"":""50 ; 50""}]",,0.3,97.6,"2500",0,,,,,,,,,,,,,,,,,,,,,,,,,,,,,,,,,,,,,,,,,,,,,,,,,,,,,,,,,,,,,,,,,,,,,,,,,,,"Starmem 240","Evonik","[]",,,,,,,,,,,,
"6576f2b8e228493735991d45","2023-12-11T11:30:00.978Z","[]","[]","[]","[]",,,"[]","[]","[]","[]","[]","[]","[]","[]",,,,,false,"Dead-end",15,25,,"Isopropanol (IPA)","Dye","Rose Bengal (disodium salt)",1017.64,250,"µmol/L",1,"[]",,,,true,false,"Accepted","[]","[]","[]","[]","[""None""]","6576f27ee228493735991500","2023-12-11T11:29:02.184Z","2023-10-10T00:00:00.000Z","Preparation parameters influencing the performance of SRNF membranes cast from polyimide solutions via SEPPI","Scientific Report","backOffice","10.1016/j.seppur.2008.11.010","65003a2e9af97755a1fa02ed","Pieter Vandezande and Lieven E.M. Gevers and Pierre A. Jacobs and Ivo F.J. Vankelecom","https://doi.org/10.1016/j.seppur.2008.11.010",0,"Commercial","MPF-50",,,"[{""postTreatmentChemicalAgentConcentrationUnit"":[],""_id"":""6576f2b8e228493735991d46"",""postTreatment"":""None"",""postTreatmentChemicalAgentSmiles"":""N/A"",""postTreatmentChemicalAgentConcentration"":""""}]",,0.51,96,"2501",0,,,,,,,,,,,,,,,,,,,,,,,,,,,,,,,,,,,,,,,,,,,,,,,,,,,,,,,,,,,,,,,,,,,,,,,,,,,"MPF-50","Koch membrane systems","[]",,,,,,,,,,,,
"6576f2b9e228493735991d49","2023-12-11T11:30:01.123Z","[]","[]","[]","[]",,,"[]","[]","[]","[]","[]","[]","[]","[]",,,,,false,"Dead-end",15,25,,"Ethyl acetate",,"Wilkinson catalyst",925.2,250,"µmol/L",1,"[]",,,,true,false,"Accepted","[]","[]","[]","[]","[""None""]","6576f27ee228493735991500","2023-12-11T11:29:02.184Z","2023-10-10T00:00:00.000Z","Preparation parameters influencing the performance of SRNF membranes cast from polyimide solutions via SEPPI","Scientific Report","backOffice","10.1016/j.seppur.2008.11.010","65003a2e9af97755a1fa02ed","Pieter Vandezande and Lieven E.M. Gevers and Pierre A. Jacobs and Ivo F.J. Vankelecom","https://doi.org/10.1016/j.seppur.2008.11.010",0,"Commercial","MPF-50",,,"[{""postTreatmentChemicalAgentConcentrationUnit"":[],""_id"":""6576f2b9e228493735991d4a"",""postTreatment"":""None"",""postTreatmentChemicalAgentSmiles"":""N/A"",""postTreatmentChemicalAgentConcentration"":""""}]",,2.2,86,"2502",0,,,,,,,,,,,,,,,,,,,,,,,,,,,,,,,,,,,,,,,,,,,,,,,,,,,,,,,,,,,,,,,,,,,,,,,,,,,"MPF-50","Koch membrane systems","[]",,,,,,,,,,,,
"6576f2b9e228493735991d4d","2023-12-11T11:30:01.342Z","[]","[]","[]","[]",,,"[]","[]","[]","[]","[]","[]","[]","[]",,,,,false,"Dead-end",15,25,,"Toluene",,"Wilkinson catalyst",925.2,250,"µmol/L",1,"[]",,,,true,false,"Accepted","[]","[]","[]","[]","[""None""]","6576f27ee228493735991500","2023-12-11T11:29:02.184Z","2023-10-10T00:00:00.000Z","Preparation parameters influencing the performance of SRNF membranes cast from polyimide solutions via SEPPI","Scientific Report","backOffice","10.1016/j.seppur.2008.11.010","65003a2e9af97755a1fa02ed","Pieter Vandezande and Lieven E.M. Gevers and Pierre A. Jacobs and Ivo F.J. Vankelecom","https://doi.org/10.1016/j.seppur.2008.11.010",0,"Commercial","MPF-50",,,"[{""postTreatmentChemicalAgentConcentrationUnit"":[],""_id"":""6576f2b9e228493735991d4e"",""postTreatment"":""None"",""postTreatmentChemicalAgentSmiles"":""N/A"",""postTreatmentChemicalAgentConcentration"":""""}]",,2.8,75,"2503",0,,,,,,,,,,,,,,,,,,,,,,,,,,,,,,,,,,,,,,,,,,,,,,,,,,,,,,,,,,,,,,,,,,,,,,,,,,,"MPF-50","Koch membrane systems","[]",,,,,,,,,,,,
"6576f2b9e228493735991d51","2023-12-11T11:30:01.488Z","[]","[]","[]","[]",,,"[]","[]","[]","[]","[]","[]","[]","[]",,,,,false,"Dead-end",15,25,,"Isopropanol (IPA)","Dye","Rose Bengal (disodium salt)",1017.64,250,"µmol/L",1,"[]",,,,true,false,"Accepted","[]","[]","[]","[]","[""None""]","6576f27ee228493735991500","2023-12-11T11:29:02.184Z","2023-10-10T00:00:00.000Z","Preparation parameters influencing the performance of SRNF membranes cast from polyimide solutions via SEPPI","Scientific Report","backOffice","10.1016/j.seppur.2008.11.010","65003a2e9af97755a1fa02ed","Pieter Vandezande and Lieven E.M. Gevers and Pierre A. Jacobs and Ivo F.J. Vankelecom","https://doi.org/10.1016/j.seppur.2008.11.010",0,"Commercial","Starmem120",,,"[{""postTreatmentChemicalAgentConcentrationUnit"":[],""_id"":""6576f2b9e228493735991d52"",""postTreatment"":""None"",""postTreatmentChemicalAgentSmiles"":""N/A"",""postTreatmentChemicalAgentConcentration"":""""}]",,0.49,100,"2504",0,,,,,,,,,,,,,,,,,,,,,,,,,,,,,,,,,,,,,,,,,,,,,,,,,,,,,,,,,,,,,,,,,,,,,,,,,,,,"Evonik","[]",,,,,,,,,,,,
"6576f2b9e228493735991d55","2023-12-11T11:30:01.621Z","[]","[]","[]","[]",,,"[]","[]","[]","[]","[]","[]","[]","[]",,,,,false,"Dead-end",15,25,,"Ethyl acetate",,"Wilkinson catalyst",925.2,250,"µmol/L",1,"[]",,,,true,false,"Accepted","[]","[]","[]","[]","[""None""]","6576f27ee228493735991500","2023-12-11T11:29:02.184Z","2023-10-10T00:00:00.000Z","Preparation parameters influencing the performance of SRNF membranes cast from polyimide solutions via SEPPI","Scientific Report","backOffice","10.1016/j.seppur.2008.11.010","65003a2e9af97755a1fa02ed","Pieter Vandezande and Lieven E.M. Gevers and Pierre A. Jacobs and Ivo F.J. Vankelecom","https://doi.org/10.1016/j.seppur.2008.11.010",0,"Commercial","Starmem122",,,"[{""postTreatmentChemicalAgentConcentrationUnit"":[],""_id"":""6576f2b9e228493735991d56"",""postTreatment"":""None"",""postTreatmentChemicalAgentSmiles"":""N/A"",""postTreatmentChemicalAgentConcentration"":""""}]",,4.2,90,"2505",0,,,,,,,,,,,,,,,,,,,,,,,,,,,,,,,,,,,,,,,,,,,,,,,,,,,,,,,,,,,,,,,,,,,,,,,,,,,"Starmem 122","Evonik","[]",,,,,,,,,,,,
"6576f2b9e228493735991d59","2023-12-11T11:30:01.781Z","[]","[]","[]","[]",,,"[]","[]","[]","[]","[]","[]","[]","[]",,,,,false,"Dead-end",15,25,,"Isopropanol (IPA)","Dye","Rose Bengal (disodium salt)",1017.64,250,"µmol/L",1,"[]",,,,true,false,"Accepted","[]","[]","[]","[]","[""None""]","6576f27ee228493735991500","2023-12-11T11:29:02.184Z","2023-10-10T00:00:00.000Z","Preparation parameters influencing the performance of SRNF membranes cast from polyimide solutions via SEPPI","Scientific Report","backOffice","10.1016/j.seppur.2008.11.010","65003a2e9af97755a1fa02ed","Pieter Vandezande and Lieven E.M. Gevers and Pierre A. Jacobs and Ivo F.J. Vankelecom","https://doi.org/10.1016/j.seppur.2008.11.010",0,"Commercial","Starmem228",,,"[{""postTreatmentChemicalAgentConcentrationUnit"":[],""_id"":""6576f2b9e228493735991d5a"",""postTreatment"":""None"",""postTreatmentChemicalAgentSmiles"":""N/A"",""postTreatmentChemicalAgentConcentration"":""""}]",,0.087,99.6,"2506",0,,,,,,,,,,,,,,,,,,,,,,,,,,,,,,,,,,,,,,,,,,,,,,,,,,,,,,,,,,,,,,,,,,,,,,,,,,,,"Evonik","[]",,,,,,,,,,,,
"6576f2b9e228493735991d5d","2023-12-11T11:30:01.931Z","[]","[]","[]","[]",,,"[]","[]","[]","[]","[]","[]","[]","[]",,,,,false,"Dead-end",15,25,,"Isopropanol (IPA)","Dye","Rose Bengal (disodium salt)",1017.64,250,"µmol/L",1,"[]",,,,true,false,"Accepted","[]","[]","[]","[]","[""None""]","6576f27ee228493735991500","2023-12-11T11:29:02.184Z","2023-10-10T00:00:00.000Z","Preparation parameters influencing the performance of SRNF membranes cast from polyimide solutions via SEPPI","Scientific Report","backOffice","10.1016/j.seppur.2008.11.010","65003a2e9af97755a1fa02ed","Pieter Vandezande and Lieven E.M. Gevers and Pierre A. Jacobs and Ivo F.J. Vankelecom","https://doi.org/10.1016/j.seppur.2008.11.010",0,"Commercial","Starmem 240",,,"[{""postTreatmentChemicalAgentConcentrationUnit"":[],""_id"":""6576f2b9e228493735991d5e"",""postTreatment"":""None"",""postTreatmentChemicalAgentSmiles"":""N/A"",""postTreatmentChemicalAgentConcentration"":""""}]",,0.29,97.9,"2507",0,,,,,,,,,,,,,,,,,,,,,,,,,,,,,,,,,,,,,,,,,,,,,,,,,,,,,,,,,,,,,,,,,,,,,,,,,,,"Starmem 240","Evonik","[]",,,,,,,,,,,,
"6576f2bae228493735991d61","2023-12-11T11:30:02.127Z","[]","[]","[]","[]",,,"[]","[]","[]","[]","[]","[]","[]","[]",,,,,false,"Dead-end",40,20,3.24,"2-butanone","Other","[BMPyr][Tf2N]",422.41,71,"g/L",1,"[]",,,,true,false,"Accepted","[]","[]","[]","[]","[""None""]","6576f227e228493735990bd6","2023-12-11T11:27:35.256Z","2023-12-08T00:00:00.000Z","Product recovery from ionic liquids by solvent-resistant nanofiltration: application to ozonation of acetals and methyl oleate","Scientific Report","backOffice","10.1039/c003956j","65003a2e9af97755a1fa02ed","Charlie Van Doorslaer and Daan Glas and Annelies Peeters and Angels Cano Odena and Ivo Vankelecom and Koen Binnemans and Pascal Mertens and Dirk De Vos","https://doi.org/10.1039/c003956j",0,"Commercial","Duramem 200",,,"[{""postTreatmentChemicalAgentConcentrationUnit"":[],""_id"":""6576f2bae228493735991d62"",""postTreatment"":""None"",""postTreatmentChemicalAgentSmiles"":""N/A"",""postTreatmentChemicalAgentConcentration"":""""}]",,0.15,95,"2508",0,,,,,,,,,,,,,,,,,,,,,,,,,,,,,,,,,,,,,,,,,,,,,,,,,,,,,,,,,,,,,,,,,,,,,,,,,,,"Duramem 200","Evonik","[]",,,,,,,,,,,,
"6576f2bae228493735991d65","2023-12-11T11:30:02.367Z","[]","[]","[]","[]",,,"[]","[]","[]","[]","[]","[]","[]","[]",,,,,false,"Dead-end",40,50,3.24,"2-butanone","Other","[BMPyr][Tf2N]",422.41,71,"g/L",1,"[]",,,,true,false,"Accepted","[]","[]","[]","[]","[""None""]","6576f227e228493735990bd6","2023-12-11T11:27:35.256Z","2023-12-08T00:00:00.000Z","Product recovery from ionic liquids by solvent-resistant nanofiltration: application to ozonation of acetals and methyl oleate","Scientific Report","backOffice","10.1039/c003956j","65003a2e9af97755a1fa02ed","Charlie Van Doorslaer and Daan Glas and Annelies Peeters and Angels Cano Odena and Ivo Vankelecom and Koen Binnemans and Pascal Mertens and Dirk De Vos","https://doi.org/10.1039/c003956j",0,"Commercial","Duramem 200",,,"[{""postTreatmentChemicalAgentConcentrationUnit"":[],""_id"":""6576f2bae228493735991d66"",""postTreatment"":""None"",""postTreatmentChemicalAgentSmiles"":""N/A"",""postTreatmentChemicalAgentConcentration"":""""}]",,0.375,91,"2509",0,,,,,,,,,,,,,,,,,,,,,,,,,,,,,,,,,,,,,,,,,,,,,,,,,,,,,,,,,,,,,,,,,,,,,,,,,,,"Duramem 200","Evonik","[]",,,,,,,,,,,,
"6576f2bae228493735991d69","2023-12-11T11:30:02.550Z","[]","[]","[]","[]",,,"[]","[]","[]","[]","[]","[]","[]","[]",,,,,false,"Dead-end",20,20,3.24,"2-butanone","Other","[BMPyr][Tf2N]",422.41,71,"g/L",1,"[]",,,,true,false,"Accepted","[]","[]","[]","[]","[""None""]","6576f227e228493735990bd6","2023-12-11T11:27:35.256Z","2023-12-08T00:00:00.000Z","Product recovery from ionic liquids by solvent-resistant nanofiltration: application to ozonation of acetals and methyl oleate","Scientific Report","backOffice","10.1039/c003956j","65003a2e9af97755a1fa02ed","Charlie Van Doorslaer and Daan Glas and Annelies Peeters and Angels Cano Odena and Ivo Vankelecom and Koen Binnemans and Pascal Mertens and Dirk De Vos","https://doi.org/10.1039/c003956j",0,"Commercial","Duramem 200",,,"[{""postTreatmentChemicalAgentConcentrationUnit"":[],""_id"":""6576f2bae228493735991d6a"",""postTreatment"":""None"",""postTreatmentChemicalAgentSmiles"":""N/A"",""postTreatmentChemicalAgentConcentration"":""""}]",,0.175,54,"2510",0,,,,,,,,,,,,,,,,,,,,,,,,,,,,,,,,,,,,,,,,,,,,,,,,,,,,,,,,,,,,,,,,,,,,,,,,,,,"Duramem 200","Evonik","[]",,,,,,,,,,,,
"6576f2bae228493735991d6d","2023-12-11T11:30:02.710Z","[]","[]","[]","[]",,,"[]","[]","[]","[]","[]","[]","[]","[]",,,,,false,"Dead-end",40,20,3.24,"2-butanone","Other","[BMPyr][Tf2N]",422.41,71,"g/L",1,"[]",,,,true,false,"Accepted","[]","[]","[]","[]","[""None""]","6576f227e228493735990bd6","2023-12-11T11:27:35.256Z","2023-12-08T00:00:00.000Z","Product recovery from ionic liquids by solvent-resistant nanofiltration: application to ozonation of acetals and methyl oleate","Scientific Report","backOffice","10.1039/c003956j","65003a2e9af97755a1fa02ed","Charlie Van Doorslaer and Daan Glas and Annelies Peeters and Angels Cano Odena and Ivo Vankelecom and Koen Binnemans and Pascal Mertens and Dirk De Vos","https://doi.org/10.1039/c003956j",0,"Commercial","Duramem 200",,,"[{""postTreatmentChemicalAgentConcentrationUnit"":[],""_id"":""6576f2bae228493735991d6e"",""postTreatment"":""None"",""postTreatmentChemicalAgentSmiles"":""N/A"",""postTreatmentChemicalAgentConcentration"":""""}]",,0.45,91,"2511",0,,,,,,,,,,,,,,,,,,,,,,,,,,,,,,,,,,,,,,,,,,,,,,,,,,,,,,,,,,,,,,,,,,,,,,,,,,,"Duramem 200","Evonik","[]",,,,,,,,,,,,
"6576f2bae228493735991d71","2023-12-11T11:30:02.890Z","[]","[]","[]","[]",,,"[]","[]","[]","[]","[]","[]","[]","[]",,,,,false,"Dead-end",40,20,3.24,"2-butanone","Other","[BMPyr][Tf2N]",422.41,290,"g/L",1,"[]",,,,true,false,"Accepted","[]","[]","[]","[]","[""None""]","6576f227e228493735990bd6","2023-12-11T11:27:35.256Z","2023-12-08T00:00:00.000Z","Product recovery from ionic liquids by solvent-resistant nanofiltration: application to ozonation of acetals and methyl oleate","Scientific Report","backOffice","10.1039/c003956j","65003a2e9af97755a1fa02ed","Charlie Van Doorslaer and Daan Glas and Annelies Peeters and Angels Cano Odena and Ivo Vankelecom and Koen Binnemans and Pascal Mertens and Dirk De Vos","https://doi.org/10.1039/c003956j",0,"Commercial","Duramem 200",,,"[{""postTreatmentChemicalAgentConcentrationUnit"":[],""_id"":""6576f2bae228493735991d72"",""postTreatment"":""None"",""postTreatmentChemicalAgentSmiles"":""N/A"",""postTreatmentChemicalAgentConcentration"":""""}]",,0.175,71,"2512",0,,,,,,,,,,,,,,,,,,,,,,,,,,,,,,,,,,,,,,,,,,,,,,,,,,,,,,,,,,,,,,,,,,,,,,,,,,,"Duramem 200","Evonik","[]",,,,,,,,,,,,
"6576f2bbe228493735991d75","2023-12-11T11:30:03.160Z","[]","[]","[]","[]",,,"[]","[]","[]","[]","[]","[]","[]","[]",,,,,false,"Dead-end",40,20,3.24,"2-butanone","Other","[MOct3N][Tf2N]",648.85,71,"g/L",1,"[]",,,,true,false,"Accepted","[]","[]","[]","[]","[""None""]","6576f227e228493735990bd6","2023-12-11T11:27:35.256Z","2023-12-08T00:00:00.000Z","Product recovery from ionic liquids by solvent-resistant nanofiltration: application to ozonation of acetals and methyl oleate","Scientific Report","backOffice","10.1039/c003956j","65003a2e9af97755a1fa02ed","Charlie Van Doorslaer and Daan Glas and Annelies Peeters and Angels Cano Odena and Ivo Vankelecom and Koen Binnemans and Pascal Mertens and Dirk De Vos","https://doi.org/10.1039/c003956j",0,"Commercial","Duramem 200",,,"[{""postTreatmentChemicalAgentConcentrationUnit"":[],""_id"":""6576f2bbe228493735991d76"",""postTreatment"":""None"",""postTreatmentChemicalAgentSmiles"":""N/A"",""postTreatmentChemicalAgentConcentration"":""""}]",,0.1,81,"2513",0,,,,,,,,,,,,,,,,,,,,,,,,,,,,,,,,,,,,,,,,,,,,,,,,,,,,,,,,,,,,,,,,,,,,,,,,,,,"Duramem 200","Evonik","[]",,,,,,,,,,,,
"6576f2bbe228493735991d79","2023-12-11T11:30:03.456Z","[]","[]","[]","[]",,,"[]","[]","[]","[]","[]","[]","[]","[]",,,,,false,"Dead-end",40,20,3.24,"2-butanone","Other","[BMPyr][Tf2N]",422.41,71,"g/L",1,"[]",,,,true,false,"Accepted","[]","[]","[]","[]","[""None""]","6576f227e228493735990bd6","2023-12-11T11:27:35.256Z","2023-12-08T00:00:00.000Z","Product recovery from ionic liquids by solvent-resistant nanofiltration: application to ozonation of acetals and methyl oleate","Scientific Report","backOffice","10.1039/c003956j","65003a2e9af97755a1fa02ed","Charlie Van Doorslaer and Daan Glas and Annelies Peeters and Angels Cano Odena and Ivo Vankelecom and Koen Binnemans and Pascal Mertens and Dirk De Vos","https://doi.org/10.1039/c003956j",0,"Commercial","Duramem 300",,,"[{""postTreatmentChemicalAgentConcentrationUnit"":[],""_id"":""6576f2bbe228493735991d7a"",""postTreatment"":""None"",""postTreatmentChemicalAgentSmiles"":""N/A"",""postTreatmentChemicalAgentConcentration"":""""}]",,0.5,88,"2514",0,,,,,,,,,,,,,,,,,,,,,,,,,,,,,,,,,,,,,,,,,,,,,,,,,,,,,,,,,,,,,,,,,,,,,,,,,,,"Duramem 300","Evonik","[]",,,,,,,,,,,,
