Repository: BAMresearch/onf-database

This repository belongs to the the publication "Revealing structure-property-performance relationships of organic solvent nanofiltration membranes using a FAIR, open-access database" published in ADD JOURNAL (DOI). 
It uses a dataset derived from The Open Membrane Database (https://openmembranedatabase.org/). The access date was April 8th 2025. The original dataset is in the repository as OMD_SRNF_2025-04-08.csv file.

The main researchers involved in the study are Sarah Glass (ORCID: 0000-0002-0625-0057), Petra Merten (no ORCID available), Torsten Brinkmann (ORCID: 0000-0002-5114-6259) and Volkan Filiz (ORCID: 0000-0003-0239-8641). 

The repository contains 5 Python files:

File: OMD_SRNF_2025-04-08.csv (part 93 of 184)
"6576f2c1e228493735991e15","2023-12-11T11:30:09.091Z","[]","[]","[]","[]",,,"[]","[]","[]","[]","[]","[]","[]","[]",,,,,false,"Dead-end",40,25,1.7,"Acetonitrile","Dye","Rose Bengal (disodium salt)",1017.64,35,"µmol/L",1,"[]",,,,true,false,"Accepted","[]","[]","[]","[]","[""None""]","6576f22be228493735990c43","2023-12-11T11:27:39.955Z","2023-10-31T00:00:00.000Z","Solvent resistant nanofiltration for acetonitrile based feeds: A membrane screening","Scientific Report","backOffice","10.1016/j.memsci.2017.05.003","65003a2e9af97755a1fa02ed","Maarten Bastin and Katrien Hendrix and Ivo Vankelecom","https://doi.org/10.1016/j.memsci.2017.05.003",0,"Commercial","NF270",,,"[{""postTreatmentChemicalAgentConcentrationUnit"":[],""_id"":""6576f2c1e228493735991e16"",""postTreatment"":""None"",""postTreatmentChemicalAgentSmiles"":""N/A"",""postTreatmentChemicalAgentConcentration"":""""}]",,1.28,94.83,"2553",0,,,,,,10.96,,,,,,,,,,,,,,,,,,,,,,,,,,,,,,,,,,,,,,,,,,,,,,,,,,,,,,,,,,,,,,,,,,,,,"NF270","Dow","[]",,,,,,,,,,,,
"6576f2c1e228493735991e19","2023-12-11T11:30:09.211Z","[]","[]","[]","[]",,,"[]","[]","[]","[]","[]","[]","[]","[]",,,,,false,"Dead-end",40,25,1.7,"Acetonitrile","Dye","Disperse red 1",314.34,35,"µmol/L",1,"[]",,,,true,false,"Accepted","[]","[]","[]","[]","[""None""]","6576f22be228493735990c43","2023-12-11T11:27:39.955Z","2023-10-31T00:00:00.000Z","Solvent resistant nanofiltration for acetonitrile based feeds: A membrane screening","Scientific Report","backOffice","10.1016/j.memsci.2017.05.003","65003a2e9af97755a1fa02ed","Maarten Bastin and Katrien Hendrix and Ivo Vankelecom","https://doi.org/10.1016/j.memsci.2017.05.003",0,"Commercial","Solsem NF 080105",,,"[{""postTreatmentChemicalAgentConcentrationUnit"":[],""_id"":""6576f2c1e228493735991e1a"",""postTreatment"":""None"",""postTreatmentChemicalAgentSmiles"":""N/A"",""postTreatmentChemicalAgentConcentration"":""""}]",,3.58,44.64,"2554",0,,,,,,146.92,,,,,,,,,,,,,,,,,,,,,,,,,,,,,,,,,,,,,,,,,,,,,,,,,,,,,,,,,,,,,,,,,,,,,"NF080105","Solsep","[]",,,,,,,,,,,,
"6576f2c1e228493735991e1d","2023-12-11T11:30:09.339Z","[]","[]","[]","[]",,,"[]","[]","[]","[]","[]","[]","[]","[]",,,,,false,"Dead-end",40,25,1.7,"Acetonitrile","Dye","Methyl orange (sodium salt)",327.33,35,"µmol/L",1,"[]",,,,true,false,"Accepted","[]","[]","[]","[]","[""None""]","6576f22be228493735990c43","2023-12-11T11:27:39.955Z","2023-10-31T00:00:00.000Z","Solvent resistant nanofiltration for acetonitrile based feeds: A membrane screening","Scientific Report","backOffice","10.1016/j.memsci.2017.05.003","65003a2e9af97755a1fa02ed","Maarten Bastin and Katrien Hendrix and Ivo Vankelecom","https://doi.org/10.1016/j.memsci.2017.05.003",0,"Commercial","Solsem NF 080105",,,"[{""postTreatmentChemicalAgentConcentrationUnit"":[],""_id"":""6576f2c1e228493735991e1e"",""postTreatment"":""None"",""postTreatmentChemicalAgentSmiles"":""N/A"",""postTreatmentChemicalAgentConcentration"":""""}]",,4.77,68.68,"2555",0,,,,,,146.92,,,,,,,,,,,,,,,,,,,,,,,,,,,,,,,,,,,,,,,,,,,,,,,,,,,,,,,,,,,,,,,,,,,,,"NF080105","Solsep","[]",,,,,,,,,,,,
"6576f2c1e228493735991e21","2023-12-11T11:30:09.463Z","[]","[]","[]","[]",,,"[]","[]","[]","[]","[]","[]","[]","[]",,,,,false,"Dead-end",40,25,1.7,"Acetonitrile","Dye","Safranine T (chloride salt)",350.84,35,"µmol/L",1,"[]",,,,true,false,"Accepted","[]","[]","[]","[]","[""None""]","6576f22be228493735990c43","2023-12-11T11:27:39.955Z","2023-10-31T00:00:00.000Z","Solvent resistant nanofiltration for acetonitrile based feeds: A membrane screening","Scientific Report","backOffice","10.1016/j.memsci.2017.05.003","65003a2e9af97755a1fa02ed","Maarten Bastin and Katrien Hendrix and Ivo Vankelecom","https://doi.org/10.1016/j.memsci.2017.05.003",0,"Commercial","Solsem NF 080105",,,"[{""postTreatmentChemicalAgentConcentrationUnit"":[],""_id"":""6576f2c1e228493735991e22"",""postTreatment"":""None"",""postTreatmentChemicalAgentSmiles"":""N/A"",""postTreatmentChemicalAgentConcentration"":""""}]",,4.17,57.38,"2556",0,,,,,,146.92,,,,,,,,,,,,,,,,,,,,,,,,,,,,,,,,,,,,,,,,,,,,,,,,,,,,,,,,,,,,,,,,,,,,,"NF080105","Solsep","[]",,,,,,,,,,,,
"6576f2c1e228493735991e25","2023-12-11T11:30:09.578Z","[]","[]","[]","[]",,,"[]","[]","[]","[]","[]","[]","[]","[]",,,,,false,"Dead-end",40,25,1.7,"Acetonitrile","Dye","Crystal Violet (chloride salt)",407.99,35,"µmol/L",1,"[]",,,,true,false,"Accepted","[]","[]","[]","[]","[""None""]","6576f22be228493735990c43","2023-12-11T11:27:39.955Z","2023-10-31T00:00:00.000Z","Solvent resistant nanofiltration for acetonitrile based feeds: A membrane screening","Scientific Report","backOffice","10.1016/j.memsci.2017.05.003","65003a2e9af97755a1fa02ed","Maarten Bastin and Katrien Hendrix and Ivo Vankelecom","https://doi.org/10.1016/j.memsci.2017.05.003",0,"Commercial","Solsem NF 080105",,,"[{""postTreatmentChemicalAgentConcentrationUnit"":[],""_id"":""6576f2c1e228493735991e26"",""postTreatment"":""None"",""postTreatmentChemicalAgentSmiles"":""N/A"",""postTreatmentChemicalAgentConcentration"":""""}]",,1.79,77.78,"2557",0,,,,,,146.92,,,,,,,,,,,,,,,,,,,,,,,,,,,,,,,,,,,,,,,,,,,,,,,,,,,,,,,,,,,,,,,,,,,,,"NF080105","Solsep","[]",,,,,,,,,,,,
"6576f2c1e228493735991e29","2023-12-11T11:30:09.718Z","[]","[]","[]","[]",,,"[]","[]","[]","[]","[]","[]","[]","[]",,,,,false,"Dead-end",40,25,1.7,"Acetonitrile","Dye","Acid fuchsine (trisodium salt)",585.5,35,"µmol/L",1,"[]",,,,true,false,"Accepted","[]","[]","[]","[]","[""None""]","6576f22be228493735990c43","2023-12-11T11:27:39.955Z","2023-10-31T00:00:00.000Z","Solvent resistant nanofiltration for acetonitrile based feeds: A membrane screening","Scientific Report","backOffice","10.1016/j.memsci.2017.05.003","65003a2e9af97755a1fa02ed","Maarten Bastin and Katrien Hendrix and Ivo Vankelecom","https://doi.org/10.1016/j.memsci.2017.05.003",0,"Commercial","Solsem NF 080105",,,"[{""postTreatmentChemicalAgentConcentrationUnit"":[],""_id"":""6576f2c1e228493735991e2a"",""postTreatment"":""None"",""postTreatmentChemicalAgentSmiles"":""N/A"",""postTreatmentChemicalAgentConcentration"":""""}]",,1.19,94.17,"2558",0,,,,,,146.92,,,,,,,,,,,,,,,,,,,,,,,,,,,,,,,,,,,,,,,,,,,,,,,,,,,,,,,,,,,,,,,,,,,,,"NF080105","Solsep","[]",,,,,,,,,,,,
"6576f2c1e228493735991e2d","2023-12-11T11:30:09.847Z","[]","[]","[]","[]",,,"[]","[]","[]","[]","[]","[]","[]","[]",,,,,false,"Dead-end",40,25,1.7,"Acetonitrile","Dye","Rose Bengal (disodium salt)",1017.64,35,"µmol/L",1,"[]",,,,true,false,"Accepted","[]","[]","[]","[]","[""None""]","6576f22be228493735990c43","2023-12-11T11:27:39.955Z","2023-10-31T00:00:00.000Z","Solvent resistant nanofiltration for acetonitrile based feeds: A membrane screening","Scientific Report","backOffice","10.1016/j.memsci.2017.05.003","65003a2e9af97755a1fa02ed","Maarten Bastin and Katrien Hendrix and Ivo Vankelecom","https://doi.org/10.1016/j.memsci.2017.05.003",0,"Commercial","Solsem NF 080105",,,"[{""postTreatmentChemicalAgentConcentrationUnit"":[],""_id"":""6576f2c1e228493735991e2e"",""postTreatment"":""None"",""postTreatmentChemicalAgentSmiles"":""N/A"",""postTreatmentChemicalAgentConcentration"":""""}]",,1.89,75.6,"2559",0,,,,,,146.92,,,,,,,,,,,,,,,,,,,,,,,,,,,,,,,,,,,,,,,,,,,,,,,,,,,,,,,,,,,,,,,,,,,,,"NF080105","Solsep","[]",,,,,,,,,,,,
"6576f2c1e228493735991e31","2023-12-11T11:30:09.966Z","[]","[]","[]","[]",,,"[]","[]","[]","[]","[]","[]","[]","[]",,,,,false,"Dead-end",40,25,1.7,"Acetonitrile","Dye","Disperse red 1",314.34,35,"µmol/L",1,"[]",,,,true,false,"Accepted","[]","[]","[]","[]","[""None""]","6576f22be228493735990c43","2023-12-11T11:27:39.955Z","2023-10-31T00:00:00.000Z","Solvent resistant nanofiltration for acetonitrile based feeds: A membrane screening","Scientific Report","backOffice","10.1016/j.memsci.2017.05.003","65003a2e9af97755a1fa02ed","Maarten Bastin and Katrien Hendrix and Ivo Vankelecom","https://doi.org/10.1016/j.memsci.2017.05.003",0,"Commercial","Solsem NF 090101",,,"[{""postTreatmentChemicalAgentConcentrationUnit"":[],""_id"":""6576f2c1e228493735991e32"",""postTreatment"":""None"",""postTreatmentChemicalAgentSmiles"":""N/A"",""postTreatmentChemicalAgentConcentration"":""""}]",,8.84,19.14,"2560",0,,,,,,68.44,,,,,,,,,,,,,,,,,,,,,,,,,,,,,,,,,,,,,,,,,,,,,,,,,,,,,,,,,,,,,,,,,,,,,"NF090101","Solsep","[]",,,,,,,,,,,,
"6576f2c2e228493735991e35","2023-12-11T11:30:10.110Z","[]","[]","[]","[]",,,"[]","[]","[]","[]","[]","[]","[]","[]",,,,,false,"Dead-end",40,25,1.7,"Acetonitrile","Dye","Methyl orange (sodium salt)",327.33,35,"µmol/L",1,"[]",,,,true,false,"Accepted","[]","[]","[]","[]","[""None""]","6576f22be228493735990c43","2023-12-11T11:27:39.955Z","2023-10-31T00:00:00.000Z","Solvent resistant nanofiltration for acetonitrile based feeds: A membrane screening","Scientific Report","backOffice","10.1016/j.memsci.2017.05.003","65003a2e9af97755a1fa02ed","Maarten Bastin and Katrien Hendrix and Ivo Vankelecom","https://doi.org/10.1016/j.memsci.2017.05.003",0,"Commercial","Solsem NF 090101",,,"[{""postTreatmentChemicalAgentConcentrationUnit"":[],""_id"":""6576f2c2e228493735991e36"",""postTreatment"":""None"",""postTreatmentChemicalAgentSmiles"":""N/A"",""postTreatmentChemicalAgentConcentration"":""""}]",,78.87,-7.81,"2561",0,,,,,,68.44,,,,,,,,,,,,,,,,,,,,,,,,,,,,,,,,,,,,,,,,,,,,,,,,,,,,,,,,,,,,,,,,,,,,,"NF090101","Solsep","[]",,,,,,,,,,,,
"6576f2c2e228493735991e39","2023-12-11T11:30:10.315Z","[]","[]","[]","[]",,,"[]","[]","[]","[]","[]","[]","[]","[]",,,,,false,"Dead-end",40,25,1.7,"Acetonitrile","Dye","Safranine T (chloride salt)",350.84,35,"µmol/L",1,"[]",,,,true,false,"Accepted","[]","[]","[]","[]","[""None""]","6576f22be228493735990c43","2023-12-11T11:27:39.955Z","2023-10-31T00:00:00.000Z","Solvent resistant nanofiltration for acetonitrile based feeds: A membrane screening","Scientific Report","backOffice","10.1016/j.memsci.2017.05.003","65003a2e9af97755a1fa02ed","Maarten Bastin and Katrien Hendrix and Ivo Vankelecom","https://doi.org/10.1016/j.memsci.2017.05.003",0,"Commercial","Solsem NF 090101",,,"[{""postTreatmentChemicalAgentConcentrationUnit"":[],""_id"":""6576f2c2e228493735991e3a"",""postTreatment"":""None"",""postTreatmentChemicalAgentSmiles"":""N/A"",""postTreatmentChemicalAgentConcentration"":""""}]",,8.84,32.25,"2562",0,,,,,,68.44,,,,,,,,,,,,,,,,,,,,,,,,,,,,,,,,,,,,,,,,,,,,,,,,,,,,,,,,,,,,,,,,,,,,,"NF090101","Solsep","[]",,,,,,,,,,,,
"6576f2c2e228493735991e3d","2023-12-11T11:30:10.476Z","[]","[]","[]","[]",,,"[]","[]","[]","[]","[]","[]","[]","[]",,,,,false,"Dead-end",40,25,1.7,"Acetonitrile","Dye","Crystal Violet (chloride salt)",407.99,35,"µmol/L",1,"[]",,,,true,false,"Accepted","[]","[]","[]","[]","[""None""]","6576f22be228493735990c43","2023-12-11T11:27:39.955Z","2023-10-31T00:00:00.000Z","Solvent resistant nanofiltration for acetonitrile based feeds: A membrane screening","Scientific Report","backOffice","10.1016/j.memsci.2017.05.003","65003a2e9af97755a1fa02ed","Maarten Bastin and Katrien Hendrix and Ivo Vankelecom","https://doi.org/10.1016/j.memsci.2017.05.003",0,"Commercial","Solsem NF 090101",,,"[{""postTreatmentChemicalAgentConcentrationUnit"":[],""_id"":""6576f2c2e228493735991e3e"",""postTreatment"":""None"",""postTreatmentChemicalAgentSmiles"":""N/A"",""postTreatmentChemicalAgentConcentration"":""""}]",,46.09,19.5,"2563",0,,,,,,68.44,,,,,,,,,,,,,,,,,,,,,,,,,,,,,,,,,,,,,,,,,,,,,,,,,,,,,,,,,,,,,,,,,,,,,"NF090101","Solsep","[]",,,,,,,,,,,,
"6576f2c2e228493735991e41","2023-12-11T11:30:10.589Z","[]","[]","[]","[]",,,"[]","[]","[]","[]","[]","[]","[]","[]",,,,,false,"Dead-end",40,25,1.7,"Acetonitrile","Dye","Acid fuchsine (trisodium salt)",585.5,35,"µmol/L",1,"[]",,,,true,false,"Accepted","[]","[]","[]","[]","[""None""]","6576f22be228493735990c43","2023-12-11T11:27:39.955Z","2023-10-31T00:00:00.000Z","Solvent resistant nanofiltration for acetonitrile based feeds: A membrane screening","Scientific Report","backOffice","10.1016/j.memsci.2017.05.003","65003a2e9af97755a1fa02ed","Maarten Bastin and Katrien Hendrix and Ivo Vankelecom","https://doi.org/10.1016/j.memsci.2017.05.003",0,"Commercial","Solsem NF 090101",,,"[{""postTreatmentChemicalAgentConcentrationUnit"":[],""_id"":""6576f2c2e228493735991e42"",""postTreatment"":""None"",""postTreatmentChemicalAgentSmiles"":""N/A"",""postTreatmentChemicalAgentConcentration"":""""}]",,6.36,82.52,"2564",0,,,,,,68.44,,,,,,,,,,,,,,,,,,,,,,,,,,,,,,,,,,,,,,,,,,,,,,,,,,,,,,,,,,,,,,,,,,,,,"NF090101","Solsep","[]",,,,,,,,,,,,
"6576f2c2e228493735991e45","2023-12-11T11:30:10.732Z","[]","[]","[]","[]",,,"[]","[]","[]","[]","[]","[]","[]","[]",,,,,false,"Dead-end",40,25,1.7,"Acetonitrile","Dye","Rose Bengal (disodium salt)",1017.64,35,"µmol/L",1,"[]",,,,true,false,"Accepted","[]","[]","[]","[]","[""None""]","6576f22be228493735990c43","2023-12-11T11:27:39.955Z","2023-10-31T00:00:00.000Z","Solvent resistant nanofiltration for acetonitrile based feeds: A membrane screening","Scientific Report","backOffice","10.1016/j.memsci.2017.05.003","65003a2e9af97755a1fa02ed","Maarten Bastin and Katrien Hendrix and Ivo Vankelecom","https://doi.org/10.1016/j.memsci.2017.05.003",0,"Commercial","Solsem NF 090101",,,"[{""postTreatmentChemicalAgentConcentrationUnit"":[],""_id"":""6576f2c2e228493735991e46"",""postTreatment"":""None"",""postTreatmentChemicalAgentSmiles"":""N/A"",""postTreatmentChemicalAgentConcentration"":""""}]",,1.89,97.09,"2565",0,,,,,,68.44,,,,,,,,,,,,,,,,,,,,,,,,,,,,,,,,,,,,,,,,,,,,,,,,,,,,,,,,,,,,,,,,,,,,,"NF090101","Solsep","[]",,,,,,,,,,,,
"6576f2c2e228493735991e49","2023-12-11T11:30:10.882Z","[]","[]","[]","[]",,,"[]","[]","[]","[]","[]","[]","[]","[]",,,,,false,"Dead-end",40,25,1.7,"Acetonitrile","Dye","Disperse red 1",314.34,35,"µmol/L",1,"[]",,,,true,false,"Accepted","[]","[]","[]","[]","[""None""]","6576f22be228493735990c43","2023-12-11T11:27:39.955Z","2023-10-31T00:00:00.000Z","Solvent resistant nanofiltration for acetonitrile based feeds: A membrane screening","Scientific Report","backOffice","10.1016/j.memsci.2017.05.003","65003a2e9af97755a1fa02ed","Maarten Bastin and Katrien Hendrix and Ivo Vankelecom","https://doi.org/10.1016/j.memsci.2017.05.003",0,"Commercial","Solsem NF 070706",,,"[{""postTreatmentChemicalAgentConcentrationUnit"":[],""_id"":""6576f2c2e228493735991e4a"",""postTreatment"":""None"",""postTreatmentChemicalAgentSmiles"":""N/A"",""postTreatmentChemicalAgentConcentration"":""""}]",,0.27,20,"2566",0,,,,,,0.34,,,,,,,,,,,,,,,,,,,,,,,,,,,,,,,,,,,,,,,,,,,,,,,,,,,,,,,,,,,,,,,,,,,,,"NF070706","Solsep","[]",,,,,,,,,,,,
"6576f2c3e228493735991e4d","2023-12-11T11:30:11.037Z","[]","[]","[]","[]",,,"[]","[]","[]","[]","[]","[]","[]","[]",,,,,false,"Dead-end",40,25,1.7,"Acetonitrile","Dye","Methyl orange (sodium salt)",327.33,35,"µmol/L",1,"[]",,,,true,false,"Accepted","[]","[]","[]","[]","[""None""]","6576f22be228493735990c43","2023-12-11T11:27:39.955Z","2023-10-31T00:00:00.000Z","Solvent resistant nanofiltration for acetonitrile based feeds: A membrane screening","Scientific Report","backOffice","10.1016/j.memsci.2017.05.003","65003a2e9af97755a1fa02ed","Maarten Bastin and Katrien Hendrix and Ivo Vankelecom","https://doi.org/10.1016/j.memsci.2017.05.003",0,"Commercial","Solsem NF 070706",,,"[{""postTreatmentChemicalAgentConcentrationUnit"":[],""_id"":""6576f2c3e228493735991e4e"",""postTreatment"":""None"",""postTreatmentChemicalAgentSmiles"":""N/A"",""postTreatmentChemicalAgentConcentration"":""""}]",,0.37,90,"2567",0,,,,,,0.34,,,,,,,,,,,,,,,,,,,,,,,,,,,,,,,,,,,,,,,,,,,,,,,,,,,,,,,,,,,,,,,,,,,,,"NF070706","Solsep","[]",,,,,,,,,,,,
"6576f2c3e228493735991e51","2023-12-11T11:30:11.204Z","[]","[]","[]","[]",,,"[]","[]","[]","[]","[]","[]","[]","[]",,,,,false,"Dead-end",40,25,1.7,"Acetonitrile","Dye","Safranine T (chloride salt)",350.84,35,"µmol/L",1,"[]",,,,true,false,"Accepted","[]","[]","[]","[]","[""None""]","6576f22be228493735990c43","2023-12-11T11:27:39.955Z","2023-10-31T00:00:00.000Z","Solvent resistant nanofiltration for acetonitrile based feeds: A membrane screening","Scientific Report","backOffice","10.1016/j.memsci.2017.05.003","65003a2e9af97755a1fa02ed","Maarten Bastin and Katrien Hendrix and Ivo Vankelecom","https://doi.org/10.1016/j.memsci.2017.05.003",0,"Commercial","Solsem NF 070706",,,"[{""postTreatmentChemicalAgentConcentrationUnit"":[],""_id"":""6576f2c3e228493735991e52"",""postTreatment"":""None"",""postTreatmentChemicalAgentSmiles"":""N/A"",""postTreatmentChemicalAgentConcentration"":""""}]",,0.2,96.86,"2568",0,,,,,,0.34,,,,,,,,,,,,,,,,,,,,,,,,,,,,,,,,,,,,,,,,,,,,,,,,,,,,,,,,,,,,,,,,,,,,,"NF070706","Solsep","[]",,,,,,,,,,,,
"6576f2c3e228493735991e55","2023-12-11T11:30:11.331Z","[]","[]","[]","[]",,,"[]","[]","[]","[]","[]","[]","[]","[]",,,,,false,"Dead-end",40,25,1.7,"Acetonitrile","Dye","Crystal Violet (chloride salt)",407.99,35,"µmol/L",1,"[]",,,,true,false,"Accepted","[]","[]","[]","[]","[""None""]","6576f22be228493735990c43","2023-12-11T11:27:39.955Z","2023-10-31T00:00:00.000Z","Solvent resistant nanofiltration for acetonitrile based feeds: A membrane screening","Scientific Report","backOffice","10.1016/j.memsci.2017.05.003","65003a2e9af97755a1fa02ed","Maarten Bastin and Katrien Hendrix and Ivo Vankelecom","https://doi.org/10.1016/j.memsci.2017.05.003",0,"Commercial","Solsem NF 070706",,,"[{""postTreatmentChemicalAgentConcentrationUnit"":[],""_id"":""6576f2c3e228493735991e56"",""postTreatment"":""None"",""postTreatmentChemicalAgentSmiles"":""N/A"",""postTreatmentChemicalAgentConcentration"":""""}]",,0.27,99.71,"2569",0,,,,,,0.34,,,,,,,,,,,,,,,,,,,,,,,,,,,,,,,,,,,,,,,,,,,,,,,,,,,,,,,,,,,,,,,,,,,,,"NF070706","Solsep","[]",,,,,,,,,,,,
"6576f2c3e228493735991e59","2023-12-11T11:30:11.470Z","[]","[]","[]","[]",,,"[]","[]","[]","[]","[]","[]","[]","[]",,,,,false,"Dead-end",40,25,1.7,"Acetonitrile","Dye","Acid fuchsine (trisodium salt)",585.5,35,"µmol/L",1,"[]",,,,true,false,"Accepted","[]","[]","[]","[]","[""None""]","6576f22be228493735990c43","2023-12-11T11:27:39.955Z","2023-10-31T00:00:00.000Z","Solvent resistant nanofiltration for acetonitrile based feeds: A membrane screening","Scientific Report","backOffice","10.1016/j.memsci.2017.05.003","65003a2e9af97755a1fa02ed","Maarten Bastin and Katrien Hendrix and Ivo Vankelecom","https://doi.org/10.1016/j.memsci.2017.05.003",0,"Commercial","Solsem NF 070706",,,"[{""postTreatmentChemicalAgentConcentrationUnit"":[],""_id"":""6576f2c3e228493735991e5a"",""postTreatment"":""None"",""postTreatmentChemicalAgentSmiles"":""N/A"",""postTreatmentChemicalAgentConcentration"":""""}]",,0.32,94.57,"2570",0,,,,,,0.34,,,,,,,,,,,,,,,,,,,,,,,,,,,,,,,,,,,,,,,,,,,,,,,,,,,,,,,,,,,,,,,,,,,,,"NF070706","Solsep","[]",,,,,,,,,,,,
"6576f2c3e228493735991e5d","2023-12-11T11:30:11.608Z","[]","[]","[]","[]",,,"[]","[]","[]","[]","[]","[]","[]","[]",,,,,false,"Dead-end",40,25,1.7,"Acetonitrile","Dye","Rose Bengal (disodium salt)",1017.64,35,"µmol/L",1,"[]",,,,true,false,"Accepted","[]","[]","[]","[]","[""None""]","6576f22be228493735990c43","2023-12-11T11:27:39.955Z","2023-10-31T00:00:00.000Z","Solvent resistant nanofiltration for acetonitrile based feeds: A membrane screening","Scientific Report","backOffice","10.1016/j.memsci.2017.05.003","65003a2e9af97755a1fa02ed","Maarten Bastin and Katrien Hendrix and Ivo Vankelecom","https://doi.org/10.1016/j.memsci.2017.05.003",0,"Commercial","Solsem NF 070706",,,"[{""postTreatmentChemicalAgentConcentrationUnit"":[],""_id"":""6576f2c3e228493735991e5e"",""postTreatment"":""None"",""postTreatmentChemicalAgentSmiles"":""N/A"",""postTreatmentChemicalAgentConcentration"":""""}]",,0.24,98.86,"2571",0,,,,,,0.34,,,,,,,,,,,,,,,,,,,,,,,,,,,,,,,,,,,,,,,,,,,,,,,,,,,,,,,,,,,,,,,,,,,,,"NF070706","Solsep","[]",,,,,,,,,,,,
"6576f2c3e228493735991e61","2023-12-11T11:30:11.743Z","[]","[]","[]","[]",,,"[]","[]","[]","[]","[]","[]","[]","[]",,,,,false,"Dead-end",40,25,1.7,"Acetonitrile","Dye","Disperse red 1",314.34,35,"µmol/L",1,"[]",,,,true,false,"Accepted","[]","[]","[]","[]","[""None""]","6576f22be228493735990c43","2023-12-11T11:27:39.955Z","2023-10-31T00:00:00.000Z","Solvent resistant nanofiltration for acetonitrile based feeds: A membrane screening","Scientific Report","backOffice","10.1016/j.memsci.2017.05.003","65003a2e9af97755a1fa02ed","Maarten Bastin and Katrien Hendrix and Ivo Vankelecom","https://doi.org/10.1016/j.memsci.2017.05.003",0,"Commercial","Solsem NF 030705",,,"[{""postTreatmentChemicalAgentConcentrationUnit"":[],""_id"":""6576f2c3e228493735991e62"",""postTreatment"":""None"",""postTreatmentChemicalAgentSmiles"":""N/A"",""postTreatmentChemicalAgentConcentration"":""""}]",,0.12,65.71,"2572",0,,,,,,0.22,,,,,,,,,,,,,,,,,,,,,,,,,,,,,,,,,,,,,,,,,,,,,,,,,,,,,,,,,,,,,,,,,,,,,"NF030705","Solsep","[]",,,,,,,,,,,,
"6576f2c3e228493735991e65","2023-12-11T11:30:11.895Z","[]","[]","[]","[]",,,"[]","[]","[]","[]","[]","[]","[]","[]",,,,,false,"Dead-end",40,25,1.7,"Acetonitrile","Dye","Methyl orange (sodium salt)",327.33,35,"µmol/L",1,"[]",,,,true,false,"Accepted","[]","[]","[]","[]","[""None""]","6576f22be228493735990c43","2023-12-11T11:27:39.955Z","2023-10-31T00:00:00.000Z","Solvent resistant nanofiltration for acetonitrile based feeds: A membrane screening","Scientific Report","backOffice","10.1016/j.memsci.2017.05.003","65003a2e9af97755a1fa02ed","Maarten Bastin and Katrien Hendrix and Ivo Vankelecom","https://doi.org/10.1016/j.memsci.2017.05.003",0,"Commercial","Solsem NF 030705",,,"[{""postTreatmentChemicalAgentConcentrationUnit"":[],""_id"":""6576f2c3e228493735991e66"",""postTreatment"":""None"",""postTreatmentChemicalAgentSmiles"":""N/A"",""postTreatmentChemicalAgentConcentration"":""""}]",,0.12,74.57,"2573",0,,,,,,0.22,,,,,,,,,,,,,,,,,,,,,,,,,,,,,,,,,,,,,,,,,,,,,,,,,,,,,,,,,,,,,,,,,,,,,"NF030705","Solsep","[]",,,,,,,,,,,,
"6576f2c4e228493735991e69","2023-12-11T11:30:12.137Z","[]","[]","[]","[]",,,"[]","[]","[]","[]","[]","[]","[]","[]",,,,,false,"Dead-end",40,25,1.7,"Acetonitrile","Dye","Safranine T (chloride salt)",350.84,35,"µmol/L",1,"[]",,,,true,false,"Accepted","[]","[]","[]","[]","[""None""]","6576f22be228493735990c43","2023-12-11T11:27:39.955Z","2023-10-31T00:00:00.000Z","Solvent resistant nanofiltration for acetonitrile based feeds: A membrane screening","Scientific Report","backOffice","10.1016/j.memsci.2017.05.003","65003a2e9af97755a1fa02ed","Maarten Bastin and Katrien Hendrix and Ivo Vankelecom","https://doi.org/10.1016/j.memsci.2017.05.003",0,"Commercial","Solsem NF 030705",,,"[{""postTreatmentChemicalAgentConcentrationUnit"":[],""_id"":""6576f2c4e228493735991e6a"",""postTreatment"":""None"",""postTreatmentChemicalAgentSmiles"":""N/A"",""postTreatmentChemicalAgentConcentration"":""""}]",,0.1,82.86,"2574",0,,,,,,0.22,,,,,,,,,,,,,,,,,,,,,,,,,,,,,,,,,,,,,,,,,,,,,,,,,,,,,,,,,,,,,,,,,,,,,"NF030705","Solsep","[]",,,,,,,,,,,,
"6576f2c4e228493735991e6d","2023-12-11T11:30:12.261Z","[]","[]","[]","[]",,,"[]","[]","[]","[]","[]","[]","[]","[]",,,,,false,"Dead-end",40,25,1.7,"Acetonitrile","Dye","Crystal Violet (chloride salt)",407.99,35,"µmol/L",1,"[]",,,,true,false,"Accepted","[]","[]","[]","[]","[""None""]","6576f22be228493735990c43","2023-12-11T11:27:39.955Z","2023-10-31T00:00:00.000Z","Solvent resistant nanofiltration for acetonitrile based feeds: A membrane screening","Scientific Report","backOffice","10.1016/j.memsci.2017.05.003","65003a2e9af97755a1fa02ed","Maarten Bastin and Katrien Hendrix and Ivo Vankelecom","https://doi.org/10.1016/j.memsci.2017.05.003",0,"Commercial","Solsem NF 030705",,,"[{""postTreatmentChemicalAgentConcentrationUnit"":[],""_id"":""6576f2c4e228493735991e6e"",""postTreatment"":""None"",""postTreatmentChemicalAgentSmiles"":""N/A"",""postTreatmentChemicalAgentConcentration"":""""}]",,0.41,59.14,"2575",0,,,,,,0.22,,,,,,,,,,,,,,,,,,,,,,,,,,,,,,,,,,,,,,,,,,,,,,,,,,,,,,,,,,,,,,,,,,,,,"NF030705","Solsep","[]",,,,,,,,,,,,
"6576f2c4e228493735991e71","2023-12-11T11:30:12.377Z","[]","[]","[]","[]",,,"[]","[]","[]","[]","[]","[]","[]","[]",,,,,false,"Dead-end",40,25,1.7,"Acetonitrile","Dye","Acid fuchsine (trisodium salt)",585.5,35,"µmol/L",1,"[]",,,,true,false,"Accepted","[]","[]","[]","[]","[""None""]","6576f22be228493735990c43","2023-12-11T11:27:39.955Z","2023-10-31T00:00:00.000Z","Solvent resistant nanofiltration for acetonitrile based feeds: A membrane screening","Scientific Report","backOffice","10.1016/j.memsci.2017.05.003","65003a2e9af97755a1fa02ed","Maarten Bastin and Katrien Hendrix and Ivo Vankelecom","https://doi.org/10.1016/j.memsci.2017.05.003",0,"Commercial","Solsem NF 030705",,,"[{""postTreatmentChemicalAgentConcentrationUnit"":[],""_id"":""6576f2c4e228493735991e72"",""postTreatment"":""None"",""postTreatmentChemicalAgentSmiles"":""N/A"",""postTreatmentChemicalAgentConcentration"":""""}]",,0.12,85.14,"2576",0,,,,,,0.22,,,,,,,,,,,,,,,,,,,,,,,,,,,,,,,,,,,,,,,,,,,,,,,,,,,,,,,,,,,,,,,,,,,,,"NF030705","Solsep","[]",,,,,,,,,,,,
"6576f2c4e228493735991e75","2023-12-11T11:30:12.507Z","[]","[]","[]","[]",,,"[]","[]","[]","[]","[]","[]","[]","[]",,,,,false,"Dead-end",40,25,1.7,"Acetonitrile","Dye","Rose Bengal (disodium salt)",1017.64,35,"µmol/L",1,"[]",,,,true,false,"Accepted","[]","[]","[]","[]","[""None""]","6576f22be228493735990c43","2023-12-11T11:27:39.955Z","2023-10-31T00:00:00.000Z","Solvent resistant nanofiltration for acetonitrile based feeds: A membrane screening","Scientific Report","backOffice","10.1016/j.memsci.2017.05.003","65003a2e9af97755a1fa02ed","Maarten Bastin and Katrien Hendrix and Ivo Vankelecom","https://doi.org/10.1016/j.memsci.2017.05.003",0,"Commercial","Solsem NF 030705",,,"[{""postTreatmentChemicalAgentConcentrationUnit"":[],""_id"":""6576f2c4e228493735991e76"",""postTreatment"":""None"",""postTreatmentChemicalAgentSmiles"":""N/A"",""postTreatmentChemicalAgentConcentration"":""""}]",,0.15,93.71,"2577",0,,,,,,0.22,,,,,,,,,,,,,,,,,,,,,,,,,,,,,,,,,,,,,,,,,,,,,,,,,,,,,,,,,,,,,,,,,,,,,"NF030705","Solsep","[]",,,,,,,,,,,,
"6576f2c4e228493735991e79","2023-12-11T11:30:12.648Z","[]","[]","[]","[]",,,"[]","[]","[]","[]","[]","[]","[]","[]",,,,,false,"Dead-end",40,25,1.7,"Acetonitrile","Dye","Disperse red 1",314.34,35,"µmol/L",1,"[]",,,,true,false,"Accepted","[]","[]","[]","[]","[""None""]","6576f22be228493735990c43","2023-12-11T11:27:39.955Z","2023-10-31T00:00:00.000Z","Solvent resistant nanofiltration for acetonitrile based feeds: A membrane screening","Scientific Report","backOffice","10.1016/j.memsci.2017.05.003","65003a2e9af97755a1fa02ed","Maarten Bastin and Katrien Hendrix and Ivo Vankelecom","https://doi.org/10.1016/j.memsci.2017.05.003",0,"Commercial","Solsem NF 090801",,,"[{""postTreatmentChemicalAgentConcentrationUnit"":[],""_id"":""6576f2c4e228493735991e7a"",""postTreatment"":""None"",""postTreatmentChemicalAgentSmiles"":""N/A"",""postTreatmentChemicalAgentConcentration"":""""}]",,0.05,38.57,"2578",0,,,,,,0.83,,,,,,,,,,,,,,,,,,,,,,,,,,,,,,,,,,,,,,,,,,,,,,,,,,,,,,,,,,,,,,,,,,,,,"NF090801","Solsep","[]",,,,,,,,,,,,
"6576f2c4e228493735991e7d","2023-12-11T11:30:12.793Z","[]","[]","[]","[]",,,"[]","[]","[]","[]","[]","[]","[]","[]",,,,,false,"Dead-end",40,25,1.7,"Acetonitrile","Dye","Methyl orange (sodium salt)",327.33,35,"µmol/L",1,"[]",,,,true,false,"Accepted","[]","[]","[]","[]","[""None""]","6576f22be228493735990c43","2023-12-11T11:27:39.955Z","2023-10-31T00:00:00.000Z","Solvent resistant nanofiltration for acetonitrile based feeds: A membrane screening","Scientific Report","backOffice","10.1016/j.memsci.2017.05.003","65003a2e9af97755a1fa02ed","Maarten Bastin and Katrien Hendrix and Ivo Vankelecom","https://doi.org/10.1016/j.memsci.2017.05.003",0,"Commercial","Solsem NF 090801",,,"[{""postTreatmentChemicalAgentConcentrationUnit"":[],""_id"":""6576f2c4e228493735991e7e"",""postTreatment"":""None"",""postTreatmentChemicalAgentSmiles"":""N/A"",""postTreatmentChemicalAgentConcentration"":""""}]",,6.61,35.71,"2579",0,,,,,,0.83,,,,,,,,,,,,,,,,,,,,,,,,,,,,,,,,,,,,,,,,,,,,,,,,,,,,,,,,,,,,,,,,,,,,,"NF090801","Solsep","[]",,,,,,,,,,,,
"6576f2c4e228493735991e81","2023-12-11T11:30:12.922Z","[]","[]","[]","[]",,,"[]","[]","[]","[]","[]","[]","[]","[]",,,,,false,"Dead-end",40,25,1.7,"Acetonitrile","Dye","Safranine T (chloride salt)",350.84,35,"µmol/L",1,"[]",,,,true,false,"Accepted","[]","[]","[]","[]","[""None""]","6576f22be228493735990c43","2023-12-11T11:27:39.955Z","2023-10-31T00:00:00.000Z","Solvent resistant nanofiltration for acetonitrile based feeds: A membrane screening","Scientific Report","backOffice","10.1016/j.memsci.2017.05.003","65003a2e9af97755a1fa02ed","Maarten Bastin and Katrien Hendrix and Ivo Vankelecom","https://doi.org/10.1016/j.memsci.2017.05.003",0,"Commercial","Solsem NF 090801",,,"[{""postTreatmentChemicalAgentConcentrationUnit"":[],""_id"":""6576f2c4e228493735991e82"",""postTreatment"":""None"",""postTreatmentChemicalAgentSmiles"":""N/A"",""postTreatmentChemicalAgentConcentration"":""""}]",,5.77,18.29,"2580",0,,,,,,0.83,,,,,,,,,,,,,,,,,,,,,,,,,,,,,,,,,,,,,,,,,,,,,,,,,,,,,,,,,,,,,,,,,,,,,"NF090801","Solsep","[]",,,,,,,,,,,,
"6576f2c5e228493735991e85","2023-12-11T11:30:13.050Z","[]","[]","[]","[]",,,"[]","[]","[]","[]","[]","[]","[]","[]",,,,,false,"Dead-end",40,25,1.7,"Acetonitrile","Dye","Crystal Violet (chloride salt)",407.99,35,"µmol/L",1,"[]",,,,true,false,"Accepted","[]","[]","[]","[]","[""None""]","6576f22be228493735990c43","2023-12-11T11:27:39.955Z","2023-10-31T00:00:00.000Z","Solvent resistant nanofiltration for acetonitrile based feeds: A membrane screening","Scientific Report","backOffice","10.1016/j.memsci.2017.05.003","65003a2e9af97755a1fa02ed","Maarten Bastin and Katrien Hendrix and Ivo Vankelecom","https://doi.org/10.1016/j.memsci.2017.05.003",0,"Commercial","Solsem NF 090801",,,"[{""postTreatmentChemicalAgentConcentrationUnit"":[],""_id"":""6576f2c5e228493735991e86"",""postTreatment"":""None"",""postTreatmentChemicalAgentSmiles"":""N/A"",""postTreatmentChemicalAgentConcentration"":""""}]",,7.37,13.43,"2581",0,,,,,,0.83,,,,,,,,,,,,,,,,,,,,,,,,,,,,,,,,,,,,,,,,,,,,,,,,,,,,,,,,,,,,,,,,,,,,,"NF090801","Solsep","[]",,,,,,,,,,,,
"6576f2c5e228493735991e89","2023-12-11T11:30:13.203Z","[]","[]","[]","[]",,,"[]","[]","[]","[]","[]","[]","[]","[]",,,,,false,"Dead-end",40,25,1.7,"Acetonitrile","Dye","Acid fuchsine (trisodium salt)",585.5,35,"µmol/L",1,"[]",,,,true,false,"Accepted","[]","[]","[]","[]","[""None""]","6576f22be228493735990c43","2023-12-11T11:27:39.955Z","2023-10-31T00:00:00.000Z","Solvent resistant nanofiltration for acetonitrile based feeds: A membrane screening","Scientific Report","backOffice","10.1016/j.memsci.2017.05.003","65003a2e9af97755a1fa02ed","Maarten Bastin and Katrien Hendrix and Ivo Vankelecom","https://doi.org/10.1016/j.memsci.2017.05.003",0,"Commercial","Solsem NF 090801",,,"[{""postTreatmentChemicalAgentConcentrationUnit"":[],""_id"":""6576f2c5e228493735991e8a"",""postTreatment"":""None"",""postTreatmentChemicalAgentSmiles"":""N/A"",""postTreatmentChemicalAgentConcentration"":""""}]",,2.72,87.14,"2582",0,,,,,,0.83,,,,,,,,,,,,,,,,,,,,,,,,,,,,,,,,,,,,,,,,,,,,,,,,,,,,,,,,,,,,,,,,,,,,,"NF090801","Solsep","[]",,,,,,,,,,,,
"6576f2c5e228493735991e8d","2023-12-11T11:30:13.330Z","[]","[]","[]","[]",,,"[]","[]","[]","[]","[]","[]","[]","[]",,,,,false,"Dead-end",40,25,1.7,"Acetonitrile","Dye","Rose Bengal (disodium salt)",1017.64,35,"µmol/L",1,"[]",,,,true,false,"Accepted","[]","[]","[]","[]","[""None""]","6576f22be228493735990c43","2023-12-11T11:27:39.955Z","2023-10-31T00:00:00.000Z","Solvent resistant nanofiltration for acetonitrile based feeds: A membrane screening","Scientific Report","backOffice","10.1016/j.memsci.2017.05.003","65003a2e9af97755a1fa02ed","Maarten Bastin and Katrien Hendrix and Ivo Vankelecom","https://doi.org/10.1016/j.memsci.2017.05.003",0,"Commercial","Solsem NF 090801",,,"[{""postTreatmentChemicalAgentConcentrationUnit"":[],""_id"":""6576f2c5e228493735991e8e"",""postTreatment"":""None"",""postTreatmentChemicalAgentSmiles"":""N/A"",""postTreatmentChemicalAgentConcentration"":""""}]",,0.07,98,"2583",0,,,,,,0.83,,,,,,,,,,,,,,,,,,,,,,,,,,,,,,,,,,,,,,,,,,,,,,,,,,,,,,,,,,,,,,,,,,,,,"NF090801","Solsep","[]",,,,,,,,,,,,
"6576f2c5e228493735991e91","2023-12-11T11:30:13.454Z","[]","[]","[]","[]",,,"[]","[]","[]","[]","[]","[]","[]","[]",,,,,false,"Dead-end",10,25,0.000452,"Dimethylformamide (DMF)","Dye","Rose Bengal (disodium salt)",1017.64,35,"µmol/L",1,"[]",,,,true,false,"Accepted","[]","[]","[]","[]","[""None""]","6576f294e2284937359917d2","2023-12-11T11:29:24.463Z","2023-10-21T00:00:00.000Z","Optimization of solvent resistant nanofiltration membranes prepared by the in-situ diamine crosslinking method","Scientific Report","backOffice","10.1016/j.memsci.2012.06.022","65003a2e9af97755a1fa02ed","Katrien Hendrix and Katrien Vanherck and Ivo F.J. Vankelecom","https://doi.org/10.1016/j.memsci.2012.06.022",0,"Commercial","Duramem 150",,,"[{""postTreatmentChemicalAgentConcentrationUnit"":[],""_id"":""6576f2c5e228493735991e92"",""postTreatment"":""None"",""postTreatmentChemicalAgentSmiles"":""N/A"",""postTreatmentChemicalAgentConcentration"":""""}]",,0.36,98,"2584",0,,,,,,,,,,,,,,,,,,,,,,,,,,,,,,,,,,,,,,,,,,,,,,,,,,,,,,,,,,,,,,,,,,,,,,,,,,,"Duramem 150","Evonik","[]",,,,,,,,,,,,
"6576f2c5e228493735991e95","2023-12-11T11:30:13.605Z","[]","[]","[]","[]",,,"[]","[]","[]","[]","[]","[]","[]","[]",,,,,false,"Dead-end",10,25,0.000452,"Dimethylformamide (DMF)","Dye","Rose Bengal (disodium salt)",1017.64,35,"µmol/L",1,"[]",,,,true,false,"Accepted","[]","[]","[]","[]","[""None""]","6576f294e2284937359917d2","2023-12-11T11:29:24.463Z","2023-10-21T00:00:00.000Z","Optimization of solvent resistant nanofiltration membranes prepared by the in-situ diamine crosslinking method","Scientific Report","backOffice","10.1016/j.memsci.2012.06.022","65003a2e9af97755a1fa02ed","Katrien Hendrix and Katrien Vanherck and Ivo F.J. Vankelecom","https://doi.org/10.1016/j.memsci.2012.06.022",0,"Commercial","Duramem 200",,,"[{""postTreatmentChemicalAgentConcentrationUnit"":[],""_id"":""6576f2c5e228493735991e96"",""postTreatment"":""None"",""postTreatmentChemicalAgentSmiles"":""N/A"",""postTreatmentChemicalAgentConcentration"":""""}]",,0.95,99,"2585",0,,,,,,,,,,,,,,,,,,,,,,,,,,,,,,,,,,,,,,,,,,,,,,,,,,,,,,,,,,,,,,,,,,,,,,,,,,,"Duramem 200","Evonik","[]",,,,,,,,,,,,
"6576f2c5e228493735991e99","2023-12-11T11:30:13.787Z","[]","[]","[]","[]",,,"[]","[]","[]","[]","[]","[]","[]","[]",,,,,false,"Dead-end",10,25,0.000452,"Dimethylformamide (DMF)","Dye","Rose Bengal (disodium salt)",1017.64,35,"µmol/L",1,"[]",,,,true,false,"Accepted","[]","[]","[]","[]","[""None""]","6576f294e2284937359917d2","2023-12-11T11:29:24.463Z","2023-10-21T00:00:00.000Z","Optimization of solvent resistant nanofiltration membranes prepared by the in-situ diamine crosslinking method","Scientific Report","backOffice","10.1016/j.memsci.2012.06.022","65003a2e9af97755a1fa02ed","Katrien Hendrix and Katrien Vanherck and Ivo F.J. Vankelecom","https://doi.org/10.1016/j.memsci.2012.06.022",0,"Commercial","Duramem 300",,,"[{""postTreatmentChemicalAgentConcentrationUnit"":[],""_id"":""6576f2c5e228493735991e9a"",""postTreatment"":""None"",""postTreatmentChemicalAgentSmiles"":""N/A"",""postTreatmentChemicalAgentConcentration"":""""}]",,0.05,98,"2586",0,,,,,,,,,,,,,,,,,,,,,,,,,,,,,,,,,,,,,,,,,,,,,,,,,,,,,,,,,,,,,,,,,,,,,,,,,,,"Duramem 300","Evonik","[]",,,,,,,,,,,,
"6576f2c5e228493735991e9d","2023-12-11T11:30:13.909Z","[]","[]","[]","[]",,,"[]","[]","[]","[]","[]","[]","[]","[]",,,,,false,"Dead-end",10,25,0.000452,"Dimethylformamide (DMF)","Dye","Methyl orange (sodium salt)",327.33,35,"µmol/L",1,"[]",,,,true,false,"Accepted","[]","[]","[]","[]","[""None""]","6576f294e2284937359917d2","2023-12-11T11:29:24.463Z","2023-10-21T00:00:00.000Z","Optimization of solvent resistant nanofiltration membranes prepared by the in-situ diamine crosslinking method","Scientific Report","backOffice","10.1016/j.memsci.2012.06.022","65003a2e9af97755a1fa02ed","Katrien Hendrix and Katrien Vanherck and Ivo F.J. Vankelecom","https://doi.org/10.1016/j.memsci.2012.06.022",0,"Commercial","Duramem 150",,,"[{""postTreatmentChemicalAgentConcentrationUnit"":[],""_id"":""6576f2c5e228493735991e9e"",""postTreatment"":""None"",""postTreatmentChemicalAgentSmiles"":""N/A"",""postTreatmentChemicalAgentConcentration"":""""}]",,0.82,39.5,"2587",0,,,,,,,,,,,,,,,,,,,,,,,,,,,,,,,,,,,,,,,,,,,,,,,,,,,,,,,,,,,,,,,,,,,,,,,,,,,"Duramem 150","Evonik","[]",,,,,,,,,,,,
"6576f2c6e228493735991ea1","2023-12-11T11:30:14.034Z","[]","[]","[]","[]",,,"[]","[]","[]","[]","[]","[]","[]","[]",,,,,false,"Dead-end",10,25,0.000452,"Dimethylformamide (DMF)","Dye","Methyl orange (sodium salt)",327.33,35,"µmol/L",1,"[]",,,,true,false,"Accepted","[]","[]","[]","[]","[""None""]","6576f294e2284937359917d2","2023-12-11T11:29:24.463Z","2023-10-21T00:00:00.000Z","Optimization of solvent resistant nanofiltration membranes prepared by the in-situ diamine crosslinking method","Scientific Report","backOffice","10.1016/j.memsci.2012.06.022","65003a2e9af97755a1fa02ed","Katrien Hendrix and Katrien Vanherck and Ivo F.J. Vankelecom","https://doi.org/10.1016/j.memsci.2012.06.022",0,"Commercial","Duramem 200",,,"[{""postTreatmentChemicalAgentConcentrationUnit"":[],""_id"":""6576f2c6e228493735991ea2"",""postTreatment"":""None"",""postTreatmentChemicalAgentSmiles"":""N/A"",""postTreatmentChemicalAgentConcentration"":""""}]",,0.91,29.4,"2588",0,,,,,,,,,,,,,,,,,,,,,,,,,,,,,,,,,,,,,,,,,,,,,,,,,,,,,,,,,,,,,,,,,,,,,,,,,,,"Duramem 200","Evonik","[]",,,,,,,,,,,,
"6576f2c6e228493735991ea5","2023-12-11T11:30:14.140Z","[]","[]","[]","[]",,,"[]","[]","[]","[]","[]","[]","[]","[]",,,,,false,"Dead-end",10,25,0.000452,"Dimethylformamide (DMF)","Dye","Methyl orange (sodium salt)",327.33,35,"µmol/L",1,"[]",,,,true,false,"Accepted","[]","[]","[]","[]","[""None""]","6576f294e2284937359917d2","2023-12-11T11:29:24.463Z","2023-10-21T00:00:00.000Z","Optimization of solvent resistant nanofiltration membranes prepared by the in-situ diamine crosslinking method","Scientific Report","backOffice","10.1016/j.memsci.2012.06.022","65003a2e9af97755a1fa02ed","Katrien Hendrix and Katrien Vanherck and Ivo F.J. Vankelecom","https://doi.org/10.1016/j.memsci.2012.06.022",0,"Commercial","Duramem 300",,,"[{""postTreatmentChemicalAgentConcentrationUnit"":[],""_id"":""6576f2c6e228493735991ea6"",""postTreatment"":""None"",""postTreatmentChemicalAgentSmiles"":""N/A"",""postTreatmentChemicalAgentConcentration"":""""}]",,1.49,35.8,"2589",0,,,,,,,,,,,,,,,,,,,,,,,,,,,,,,,,,,,,,,,,,,,,,,,,,,,,,,,,,,,,,,,,,,,,,,,,,,,"Duramem 300","Evonik","[]",,,,,,,,,,,,
"6576f2c6e228493735991ea9","2023-12-11T11:30:14.266Z","[]","[]","[]","[]",,,"[]","[]","[]","[]","[]","[]","[]","[]",,,,,false,"Dead-end",10,25,4.52,"Isopropanol (IPA)","Dye","Rose Bengal (disodium salt)",1017.64,70,"µmol/L",1,"[]",,,,true,false,"Accepted","[]","[]","[]","[]","[""None""]","6576f295e2284937359917e7","2023-12-11T11:29:25.505Z","2023-10-16T00:00:00.000Z","Compositional Optimization of Polyimide-Based SEPPI Membranes Using a Genetic Algorithm and High-Throughput Techniques","Scientific Report","backOffice","10.1021/cc800135u","65003a2e9af97755a1fa02ed","Pieter Vandezande and Lieven E. M. Gevers and Nele Weyens and Ivo F. J. Vankelecom","https://doi.org/10.1021/cc800135u",0,"Commercial","Starmem 120",,,"[{""postTreatmentChemicalAgentConcentrationUnit"":[],""_id"":""6576f2c6e228493735991eaa"",""postTreatment"":""None"",""postTreatmentChemicalAgentSmiles"":""N/A"",""postTreatmentChemicalAgentConcentration"":""""}]",,0.81,99.84,"2590",0,,,,,,,,,,,,,,,,,,,,,,,,,,,,,,,,,,,,,,,,,,,,,,,,,,,,,,,,,,,,,,,,,,,,,,,,,,,"Starmem 122","Evonik","[]",,,,,,,,,,,,
