Repository: BAMresearch/onf-database

This repository belongs to the the publication "Revealing structure-property-performance relationships of organic solvent nanofiltration membranes using a FAIR, open-access database" published in ADD JOURNAL (DOI). 
It uses a dataset derived from The Open Membrane Database (https://openmembranedatabase.org/). The access date was April 8th 2025. The original dataset is in the repository as OMD_SRNF_2025-04-08.csv file.

The main researchers involved in the study are Sarah Glass (ORCID: 0000-0002-0625-0057), Petra Merten (no ORCID available), Torsten Brinkmann (ORCID: 0000-0002-5114-6259) and Volkan Filiz (ORCID: 0000-0003-0239-8641). 

The repository contains 5 Python files:

File: OMD_SRNF_2025-04-08.csv (part 94 of 184)
"6576f2c6e228493735991ead","2023-12-11T11:30:14.433Z","[]","[]","[]","[]",,,"[]","[]","[]","[]","[]","[]","[]","[]",,,,,false,"Dead-end",10,25,4.52,"Isopropanol (IPA)","Dye","Rose Bengal (disodium salt)",1017.64,70,"µmol/L",1,"[]",,,,true,false,"Accepted","[]","[]","[]","[]","[""None""]","6576f295e2284937359917e7","2023-12-11T11:29:25.505Z","2023-10-16T00:00:00.000Z","Compositional Optimization of Polyimide-Based SEPPI Membranes Using a Genetic Algorithm and High-Throughput Techniques","Scientific Report","backOffice","10.1021/cc800135u","65003a2e9af97755a1fa02ed","Pieter Vandezande and Lieven E. M. Gevers and Nele Weyens and Ivo F. J. Vankelecom","https://doi.org/10.1021/cc800135u",0,"Commercial","MPF-50",,,"[{""postTreatmentChemicalAgentConcentrationUnit"":[],""_id"":""6576f2c6e228493735991eae"",""postTreatment"":""None"",""postTreatmentChemicalAgentSmiles"":""N/A"",""postTreatmentChemicalAgentConcentration"":""""}]",,0.56,97.8,"2591",0,,,,,,,,,,,,,,,,,,,,,,,,,,,,,,,,,,,,,,,,,,,,,,,,,,,,,,,,,,,,,,,,,,,,,,,,,,,"MPF-50","Koch membrane systems","[]",,,,,,,,,,,,
"6576f2c6e228493735991eb1","2023-12-11T11:30:14.550Z","[]","[]","[]","[]",,,"[]","[]","[]","[]","[]","[]","[]","[]",,,,,false,"Dead-end",,25,,"Ethanol","Dye","Methyl orange (sodium salt)",327.33,35,"µmol/L",1,"[]",,,,true,false,"Accepted","[]","[]","[]","[]","[""None""]","6576f29fe22849373599192e","2023-12-11T11:29:35.363Z","2023-12-07T00:00:00.000Z","Transformation of cross-linked polyimide UF membranes into highly permeable SRNF membranes via solvent annealing","Scientific Report","backOffice","10.1016/j.memsci.2017.06.080","65003a2e9af97755a1fa02ed","Hanne Mariën and Ivo F.J. Vankelecom","https://doi.org/10.1016/j.memsci.2017.06.080",0,"Commercial","Duramem_300_EtOH",,,"[{""postTreatmentChemicalAgentConcentrationUnit"":[],""_id"":""6576f2c6e228493735991eb2"",""postTreatment"":""None"",""postTreatmentChemicalAgentSmiles"":""N/A"",""postTreatmentChemicalAgentConcentration"":""""}]",,0.27,91.27,"2592",0,,,,,,,,,,,,,,,,,,,,,,,,,,,,,,,,,,,,,,,,,,,,,,,,,,,,,,,,,,,,,,,,,,,,,,,,,,,"Duramem 300","Evonik","[]",,,,,,,,,,,,
"6576f2c6e228493735991eb5","2023-12-11T11:30:14.675Z","[]","[]","[]","[]",,,"[]","[]","[]","[]","[]","[]","[]","[]",,,,,false,"Dead-end",,25,,"Ethanol","Dye","Methyl orange (sodium salt)",327.33,35,"µmol/L",1,"[]",,,,true,false,"Accepted","[]","[]","[]","[]","[""None""]","6576f29fe22849373599192e","2023-12-11T11:29:35.363Z","2023-12-07T00:00:00.000Z","Transformation of cross-linked polyimide UF membranes into highly permeable SRNF membranes via solvent annealing","Scientific Report","backOffice","10.1016/j.memsci.2017.06.080","65003a2e9af97755a1fa02ed","Hanne Mariën and Ivo F.J. Vankelecom","https://doi.org/10.1016/j.memsci.2017.06.080",0,"Commercial","Duramem_500_EtOH",,,"[{""postTreatmentChemicalAgentConcentrationUnit"":[],""_id"":""6576f2c6e228493735991eb6"",""postTreatment"":""None"",""postTreatmentChemicalAgentSmiles"":""N/A"",""postTreatmentChemicalAgentConcentration"":""""}]",,0.43,85.2,"2593",0,,,,,,,,,,,,,,,,,,,,,,,,,,,,,,,,,,,,,,,,,,,,,,,,,,,,,,,,,,,,,,,,,,,,,,,,,,,"Duramem 500","Evonik","[]",,,,,,,,,,,,
"65cb0996e95682d43dfe8454","2024-02-13T06:17:58.851Z","[]","[]","[]","[]",,,"[""Surface treatment""]","[{""postTreatmentChemicalAgentConcentrationUnit"":[],""_id"":""65cb0996e95682d43dfe8455"",""postTreatment"":""Surface treatment"",""postTreatmentChemicalAgentSmiles"":""C1=CC(=C(C=C1CCN)O)O""}]","[""water""]","[""Hexane""]","[""wt%""]","[""wt%""]","[""wt%""]","[]","C1=CC(=CC(=C1)N)N","0.0625","CCCCCC","0.0375",false,"Crossflow",10,25,,"Methanol","Dye","Methyl orange (sodium salt)",327.33,20,"mg/L",1,"[]",,,,true,false,"Accepted","[""TFN""]","[""Polyamide"",""Graphene oxide""]","[]","[""Other""]","[""None""]","65cb0996e95682d43dfe8453","2024-02-13T06:17:58.779Z","2021-01-01T00:00:00.000Z","Development of ultrathin polyamide nanofilm with enhanced inner-pore interconnectivity via graphene quantum dots-assembly intercalation for high-performance organic solvent nanofiltration","Scientific Report","backOffice","10.1016/j.memsci.2021.119498","65cafe81e95682d43dfe8452","Shen","https://doi.org/10.1016/j.memsci.2021.119498",0,"Composite","GQD_NH2@PA-MeOH-MO","Scientific report","Interfacial Polymerization","[]","fiber",,93,"2595",0,,,"phase 1 (IFP)","Aminated graphene quantum dots","0.6",11,,,,"Polyketone","CC1(C2CCC1(C(=O)C2)CS(=O)(=O)O)C; CCCCCCCCCCCCOS(=O)(=O)[O-].[Na+]; CCN(CC)CC","4 ; 0.25 ; 2",,,,,"",,,,,,,,,,,,,,,,,,,,,,,,,,,,,,,,,,,,,,,,,,,,,,,,,,,,,,,,,,,,"[""wt%""]",,,,,,,,,,,,
"65cb189de95682d43dfe8457","2024-02-13T06:17:58.851Z","[]","[]","[]","[]",,,"[""Surface treatment""]","[{""postTreatmentChemicalAgentConcentrationUnit"":[],""_id"":""65cb0996e95682d43dfe8455"",""postTreatment"":""Surface treatment"",""postTreatmentChemicalAgentSmiles"":""C1=CC(=C(C=C1CCN)O)O""}]","[""water""]","[""Hexane""]","[""wt%""]","[""wt%""]","[""wt%""]","[]","C1=CC(=CC(=C1)N)N","0.0625","CCCCCC","0.0375",false,"Crossflow",10,25,,"Methanol","Dye","Sudan Black B",456.54,20,"mg/L",1,"[]",,,,true,false,"Accepted","[""TFN""]","[""Polyamide"",""Graphene oxide""]","[]","[""Other""]","[""None""]","65cb0996e95682d43dfe8453","2024-02-13T06:17:58.779Z","2021-01-01T00:00:00.000Z","Development of ultrathin polyamide nanofilm with enhanced inner-pore interconnectivity via graphene quantum dots-assembly intercalation for high-performance organic solvent nanofiltration","Scientific Report","backOffice","10.1016/j.memsci.2021.119498","65cafe81e95682d43dfe8452","Shen","https://doi.org/10.1016/j.memsci.2021.119498",0,"Composite","GQD_NH2@PA-MeOH","Scientific report","Interfacial Polymerization","[]","fiber",,95.8,"2596",0,,,"phase 1 (IFP)","Aminated graphene quantum dots","0.6",11,,,,"Polyketone","CC1(C2CCC1(C(=O)C2)CS(=O)(=O)O)C; CCCCCCCCCCCCOS(=O)(=O)[O-].[Na+]; CCN(CC)CC","4 ; 0.25 ; 2",,,,,"",,,,,,,,,,,,,,,,,,,,,,,,,,,,,,,,,,,,,,,,,,,,,,,,,,,,,,,,,,,,"[""wt%""]",,,,,,,,,,,,
"65cb18ece95682d43dfe845a","2024-02-13T06:17:58.851Z","[]","[]","[]","[]",,,"[""Surface treatment""]","[{""postTreatmentChemicalAgentConcentrationUnit"":[],""_id"":""65cb0996e95682d43dfe8455"",""postTreatment"":""Surface treatment"",""postTreatmentChemicalAgentSmiles"":""C1=CC(=C(C=C1CCN)O)O""}]","[""water""]","[""Hexane""]","[""wt%""]","[""wt%""]","[""wt%""]","[]","C1=CC(=CC(=C1)N)N","0.0625","CCCCCC","0.0375",false,"Crossflow",10,25,,"Methanol","Dye","Eosin Y",647.89,20,"mg/L",1,"[]",,,,true,false,"Accepted","[""TFN""]","[""Polyamide"",""Graphene oxide""]","[]","[""Other""]","[""None""]","65cb0996e95682d43dfe8453","2024-02-13T06:17:58.779Z","2021-01-01T00:00:00.000Z","Development of ultrathin polyamide nanofilm with enhanced inner-pore interconnectivity via graphene quantum dots-assembly intercalation for high-performance organic solvent nanofiltration","Scientific Report","backOffice","10.1016/j.memsci.2021.119498","65cafe81e95682d43dfe8452","Shen","https://doi.org/10.1016/j.memsci.2021.119498",0,"Composite","GQD_NH2@PA-MeOH2","Scientific report","Interfacial Polymerization","[]","fiber",,97.5,"2597",0,,,"phase 1 (IFP)","Aminated graphene quantum dots","0.6",11,,,,"Polyketone","CC1(C2CCC1(C(=O)C2)CS(=O)(=O)O)C; CCCCCCCCCCCCOS(=O)(=O)[O-].[Na+]; CCN(CC)CC","4 ; 0.25 ; 2",,,,,"",,,,,,,,,,,,,,,,,,,,,,,,,,,,,,,,,,,,,,,,,,,,,,,,,,,,,,,,,,,,"[""wt%""]",,,,,,,,,,,,
"65cb1970e95682d43dfe845d","2024-02-13T06:17:58.851Z","[]","[]","[]","[]",,,"[""Surface treatment""]","[{""postTreatmentChemicalAgentConcentrationUnit"":[],""_id"":""65cb0996e95682d43dfe8455"",""postTreatment"":""Surface treatment"",""postTreatmentChemicalAgentSmiles"":""C1=CC(=C(C=C1CCN)O)O""}]","[""water""]","[""Hexane""]","[""wt%""]","[""wt%""]","[""wt%""]","[]","C1=CC(=CC(=C1)N)N","0.0625","CCCCCC","0.0375",false,"Crossflow",10,25,,"Methanol","Dye","Rose Bengal lactone",973.67,20,"mg/L",1,"[]",,,,true,false,"Accepted","[""TFN""]","[""Polyamide"",""Graphene oxide""]","[]","[""Other""]","[""None""]","65cb0996e95682d43dfe8453","2024-02-13T06:17:58.779Z","2021-01-01T00:00:00.000Z","Development of ultrathin polyamide nanofilm with enhanced inner-pore interconnectivity via graphene quantum dots-assembly intercalation for high-performance organic solvent nanofiltration","Scientific Report","backOffice","10.1016/j.memsci.2021.119498","65cafe81e95682d43dfe8452","Shen","https://doi.org/10.1016/j.memsci.2021.119498",0,"Composite","GQD_NH2@PA-MeOH3","Scientific report","Interfacial Polymerization","[]","fiber",,99.3,"2598",0,,,"phase 1 (IFP)","Aminated graphene quantum dots","0.6",11,,,,"Polyketone","CC1(C2CCC1(C(=O)C2)CS(=O)(=O)O)C; CCCCCCCCCCCCOS(=O)(=O)[O-].[Na+]; CCN(CC)CC","4 ; 0.25 ; 2",,,,,"",,,,,,,,,,,,,,,,,,,,,,,,,,,,,,,,,,,,,,,,,,,,,,,,,,,,,,,,,,,,"[""wt%""]",,,,,,,,,,,,
"65cb1b80e95682d43dfe8482","2024-02-13T06:17:58.851Z","[]","[]","[]","[]",,,"[""Surface treatment""]","[{""postTreatmentChemicalAgentConcentrationUnit"":[],""_id"":""65cb0996e95682d43dfe8455"",""postTreatment"":""Surface treatment"",""postTreatmentChemicalAgentSmiles"":""C1=CC(=C(C=C1CCN)O)O""}]","[""water""]","[""Hexane""]","[""wt%""]","[""wt%""]","[""wt%""]","[]","C1=CC(=CC(=C1)N)N","0.0625","CCCCCC","0.0375",false,"Crossflow",10,25,,"Methanol","Dye","Methyl orange (sodium salt)",327.33,20,"mg/L",1,"[]",,,,true,false,"Accepted","[""TFN""]","[""Polyamide"",""Graphene oxide""]","[]","[""Other""]","[""None""]","65cb0996e95682d43dfe8453","2024-02-13T06:17:58.779Z","2021-01-01T00:00:00.000Z","Development of ultrathin polyamide nanofilm with enhanced inner-pore interconnectivity via graphene quantum dots-assembly intercalation for high-performance organic solvent nanofiltration","Scientific Report","backOffice","10.1016/j.memsci.2021.119498","65cafe81e95682d43dfe8452","Shen","https://doi.org/10.1016/j.memsci.2021.119498",0,"Composite","GQD@PA-MeOH-MO","Scientific report","Interfacial Polymerization","[]","fiber",,87.7,"2599",0,,,"phase 1 (IFP)","Aminated graphene quantum dots","0.6",14.4,,,,"Polyketone","CC1(C2CCC1(C(=O)C2)CS(=O)(=O)O)C; CCCCCCCCCCCCOS(=O)(=O)[O-].[Na+]; CCN(CC)CC","4 ; 0.25 ; 2",,,,,"",,,,,,,,,,,,,,,,,,,,,,,,,,,,,,,,,,,,,,,,,,,,,,,,,,,,,,,,,,,,"[""wt%""]",,,,,,,,,,,,
"65cb2d8be95682d43dfe8485","2024-02-13T06:17:58.851Z","[]","[]","[]","[]",,,"[""Surface treatment""]","[{""postTreatmentChemicalAgentConcentrationUnit"":[],""_id"":""65cb0996e95682d43dfe8455"",""postTreatment"":""Surface treatment"",""postTreatmentChemicalAgentSmiles"":""C1=CC(=C(C=C1CCN)O)O""}]","[""water""]","[""Hexane""]","[""wt%""]","[""wt%""]","[""wt%""]","[]","C1=CC(=CC(=C1)N)N","0.0625","CCCCCC","0.0375",false,"Crossflow",10,25,,"Methanol","Dye","Sudan Black B",456.54,20,"mg/L",1,"[]",,,,true,false,"Accepted","[""TFN""]","[""Polyamide"",""Graphene oxide""]","[]","[""Other""]","[""None""]","65cb0996e95682d43dfe8453","2024-02-13T06:17:58.779Z","2021-01-01T00:00:00.000Z","Development of ultrathin polyamide nanofilm with enhanced inner-pore interconnectivity via graphene quantum dots-assembly intercalation for high-performance organic solvent nanofiltration","Scientific Report","backOffice","10.1016/j.memsci.2021.119498","65cafe81e95682d43dfe8452","Shen","https://doi.org/10.1016/j.memsci.2021.119498",0,"Composite","GQD@PA-MeOH-SB","Scientific report","Interfacial Polymerization","[]","fiber",,91.7,"2600",0,,,"phase 1 (IFP)","Aminated graphene quantum dots","0.6",14.4,,,,"Polyketone","CC1(C2CCC1(C(=O)C2)CS(=O)(=O)O)C; CCCCCCCCCCCCOS(=O)(=O)[O-].[Na+]; CCN(CC)CC","4 ; 0.25 ; 2",,,,,"",,,,,,,,,,,,,,,,,,,,,,,,,,,,,,,,,,,,,,,,,,,,,,,,,,,,,,,,,,,,"[""wt%""]",,,,,,,,,,,,
"65cb2dcee95682d43dfe8488","2024-02-13T06:17:58.851Z","[]","[]","[]","[]",,,"[""Surface treatment""]","[{""postTreatmentChemicalAgentConcentrationUnit"":[],""_id"":""65cb0996e95682d43dfe8455"",""postTreatment"":""Surface treatment"",""postTreatmentChemicalAgentSmiles"":""C1=CC(=C(C=C1CCN)O)O""}]","[""water""]","[""Hexane""]","[""wt%""]","[""wt%""]","[""wt%""]","[]","C1=CC(=CC(=C1)N)N","0.0625","CCCCCC","0.0375",false,"Crossflow",10,25,,"Methanol","Dye","Eosin Y",647.89,20,"mg/L",1,"[]",,,,true,false,"Accepted","[""TFN""]","[""Polyamide"",""Graphene oxide""]","[]","[""Other""]","[""None""]","65cb0996e95682d43dfe8453","2024-02-13T06:17:58.779Z","2021-01-01T00:00:00.000Z","Development of ultrathin polyamide nanofilm with enhanced inner-pore interconnectivity via graphene quantum dots-assembly intercalation for high-performance organic solvent nanofiltration","Scientific Report","backOffice","10.1016/j.memsci.2021.119498","65cafe81e95682d43dfe8452","Shen","https://doi.org/10.1016/j.memsci.2021.119498",0,"Composite","GQD@PA-MeOH-EY","Scientific report","Interfacial Polymerization","[]","fiber",,95.2,"2601",0,,,"phase 1 (IFP)","Aminated graphene quantum dots","0.6",14.4,,,,"Polyketone","CC1(C2CCC1(C(=O)C2)CS(=O)(=O)O)C; CCCCCCCCCCCCOS(=O)(=O)[O-].[Na+]; CCN(CC)CC","4 ; 0.25 ; 2",,,,,"",,,,,,,,,,,,,,,,,,,,,,,,,,,,,,,,,,,,,,,,,,,,,,,,,,,,,,,,,,,,"[""wt%""]",,,,,,,,,,,,
"65cb2de0e95682d43dfe848b","2024-02-13T06:17:58.851Z","[]","[]","[]","[]",,,"[""Surface treatment""]","[{""postTreatmentChemicalAgentConcentrationUnit"":[],""_id"":""65cb0996e95682d43dfe8455"",""postTreatment"":""Surface treatment"",""postTreatmentChemicalAgentSmiles"":""C1=CC(=C(C=C1CCN)O)O""}]","[""water""]","[""Hexane""]","[""wt%""]","[""wt%""]","[""wt%""]","[]","C1=CC(=CC(=C1)N)N","0.0625","CCCCCC","0.0375",false,"Crossflow",10,25,,"Methanol","Dye","Methyl orange (sodium salt)",327.33,20,"mg/L",1,"[]",,,,true,false,"Accepted","[""TFC""]","[""Polyamide"",""Graphene oxide""]","[]","[""Other""]","[""None""]","65cb0996e95682d43dfe8453","2024-02-13T06:17:58.779Z","2021-01-01T00:00:00.000Z","Development of ultrathin polyamide nanofilm with enhanced inner-pore interconnectivity via graphene quantum dots-assembly intercalation for high-performance organic solvent nanofiltration","Scientific Report","backOffice","10.1016/j.memsci.2021.119498","65cafe81e95682d43dfe8452","Shen","https://doi.org/10.1016/j.memsci.2021.119498",0,"Composite","PA-MeOH-MO","Scientific report","Interfacial Polymerization","[]","fiber",,96,"2602",0,,,"phase 1 (IFP)","Aminated graphene quantum dots","0.6",4.3,,,,"Polyketone","CC1(C2CCC1(C(=O)C2)CS(=O)(=O)O)C; CCCCCCCCCCCCOS(=O)(=O)[O-].[Na+]; CCN(CC)CC","4 ; 0.25 ; 2",,,,,"",,,,,,,,,,,,,,,,,,,,,,,,,,,,,,,,,,,,,,,,,,,,,,,,,,,,,,,,,,,,"[""wt%""]",,,,,,,,,,,,
"65cb2eeee95682d43dfe8496","2024-02-13T06:17:58.851Z","[]","[]","[]","[]",,,"[""Surface treatment""]","[{""postTreatmentChemicalAgentConcentrationUnit"":[],""_id"":""65cb0996e95682d43dfe8455"",""postTreatment"":""Surface treatment"",""postTreatmentChemicalAgentSmiles"":""C1=CC(=C(C=C1CCN)O)O""}]","[""water""]","[""Hexane""]","[""wt%""]","[""wt%""]","[""wt%""]","[]","C1=CC(=CC(=C1)N)N","0.0625","CCCCCC","0.0375",false,"Crossflow",10,25,,"Methanol","Dye","Rose Bengal lactone",973.67,20,"mg/L",1,"[]",,,,true,false,"Accepted","[""TFC""]","[""Polyamide"",""Graphene oxide""]","[]","[""Other""]","[""None""]","65cb0996e95682d43dfe8453","2024-02-13T06:17:58.779Z","2021-01-01T00:00:00.000Z","Development of ultrathin polyamide nanofilm with enhanced inner-pore interconnectivity via graphene quantum dots-assembly intercalation for high-performance organic solvent nanofiltration","Scientific Report","backOffice","10.1016/j.memsci.2021.119498","65cafe81e95682d43dfe8452","Shen","https://doi.org/10.1016/j.memsci.2021.119498",0,"Composite","PA-MeOH-RB","Scientific report","Interfacial Polymerization","[]","fiber",,99.2,"2603",0,,,"phase 1 (IFP)","Aminated graphene quantum dots","0.6",4.3,,,,"Polyketone","CC1(C2CCC1(C(=O)C2)CS(=O)(=O)O)C; CCCCCCCCCCCCOS(=O)(=O)[O-].[Na+]; CCN(CC)CC","4 ; 0.25 ; 2",,,,,"",,,,,,,,,,,,,,,,,,,,,,,,,,,,,,,,,,,,,,,,,,,,,,,,,,,,,,,,,,,,"[""wt%""]",,,,,,,,,,,,
"65cb2f3fe95682d43dfe84a6","2024-02-13T06:17:58.851Z","[]","[]","[]","[]",,,"[""Surface treatment""]","[{""postTreatmentChemicalAgentConcentrationUnit"":[],""_id"":""65cb0996e95682d43dfe8455"",""postTreatment"":""Surface treatment"",""postTreatmentChemicalAgentSmiles"":""C1=CC(=C(C=C1CCN)O)O""}]","[""water""]","[""Hexane""]","[""wt%""]","[""wt%""]","[""wt%""]","[]","C1=CC(=CC(=C1)N)N","0.0625","CCCCCC","0.0375",false,"Crossflow",10,25,,"Methanol","Dye","Rose Bengal lactone",973.67,20,"mg/L",1,"[]",,,,true,false,"Accepted","[""TFN""]","[""Polyamide"",""Graphene oxide""]","[]","[""Other""]","[""None""]","65cb0996e95682d43dfe8453","2024-02-13T06:17:58.779Z","2021-01-01T00:00:00.000Z","Development of ultrathin polyamide nanofilm with enhanced inner-pore interconnectivity via graphene quantum dots-assembly intercalation for high-performance organic solvent nanofiltration","Scientific Report","backOffice","10.1016/j.memsci.2021.119498","65cafe81e95682d43dfe8452","Shen","https://doi.org/10.1016/j.memsci.2021.119498",0,"Composite","GQD@PA-MeOH-RB","Scientific report","Interfacial Polymerization","[]","fiber",,98,"2604",0,,,"phase 1 (IFP)","Aminated graphene quantum dots","0.6",14.4,,,,"Polyketone","CC1(C2CCC1(C(=O)C2)CS(=O)(=O)O)C; CCCCCCCCCCCCOS(=O)(=O)[O-].[Na+]; CCN(CC)CC","4 ; 0.25 ; 2",,,,,"",,,,,,,,,,,,,,,,,,,,,,,,,,,,,,,,,,,,,,,,,,,,,,,,,,,,,,,,,,,,"[""wt%""]",,,,,,,,,,,,
"65cb2f84e95682d43dfe84a9","2024-02-13T06:17:58.851Z","[]","[]","[]","[]",,,"[""Surface treatment""]","[{""postTreatmentChemicalAgentConcentrationUnit"":[],""_id"":""65cb0996e95682d43dfe8455"",""postTreatment"":""Surface treatment"",""postTreatmentChemicalAgentSmiles"":""C1=CC(=C(C=C1CCN)O)O""}]","[""water""]","[""Hexane""]","[""wt%""]","[""wt%""]","[""wt%""]","[]","C1=CC(=CC(=C1)N)N","0.0625","CCCCCC","0.0375",false,"Crossflow",10,25,,"Methanol","Dye","Sudan Black B",456.54,20,"mg/L",1,"[]",,,,true,false,"Accepted","[""TFC""]","[""Polyamide"",""Graphene oxide""]","[]","[""Other""]","[""None""]","65cb0996e95682d43dfe8453","2024-02-13T06:17:58.779Z","2021-01-01T00:00:00.000Z","Development of ultrathin polyamide nanofilm with enhanced inner-pore interconnectivity via graphene quantum dots-assembly intercalation for high-performance organic solvent nanofiltration","Scientific Report","backOffice","10.1016/j.memsci.2021.119498","65cafe81e95682d43dfe8452","Shen","https://doi.org/10.1016/j.memsci.2021.119498",0,"Composite","PA-MeOH-SB","Scientific report","Interfacial Polymerization","[]","fiber",,97.1,"2605",0,,,"phase 1 (IFP)","Aminated graphene quantum dots","0.6",4.3,,,,"Polyketone","CC1(C2CCC1(C(=O)C2)CS(=O)(=O)O)C; CCCCCCCCCCCCOS(=O)(=O)[O-].[Na+]; CCN(CC)CC","4 ; 0.25 ; 2",,,,,"",,,,,,,,,,,,,,,,,,,,,,,,,,,,,,,,,,,,,,,,,,,,,,,,,,,,,,,,,,,,"[""wt%""]",,,,,,,,,,,,
"65cb2f96e95682d43dfe84ac","2024-02-13T06:17:58.851Z","[]","[]","[]","[]",,,"[""Surface treatment""]","[{""postTreatmentChemicalAgentConcentrationUnit"":[],""_id"":""65cb0996e95682d43dfe8455"",""postTreatment"":""Surface treatment"",""postTreatmentChemicalAgentSmiles"":""C1=CC(=C(C=C1CCN)O)O""}]","[""water""]","[""Hexane""]","[""wt%""]","[""wt%""]","[""wt%""]","[]","C1=CC(=CC(=C1)N)N","0.0625","CCCCCC","0.0375",false,"Crossflow",10,25,,"Methanol","Dye","Eosin Y",647.89,20,"mg/L",1,"[]",,,,true,false,"Accepted","[""TFC""]","[""Polyamide"",""Graphene oxide""]","[]","[""Other""]","[""None""]","65cb0996e95682d43dfe8453","2024-02-13T06:17:58.779Z","2021-01-01T00:00:00.000Z","Development of ultrathin polyamide nanofilm with enhanced inner-pore interconnectivity via graphene quantum dots-assembly intercalation for high-performance organic solvent nanofiltration","Scientific Report","backOffice","10.1016/j.memsci.2021.119498","65cafe81e95682d43dfe8452","Shen","https://doi.org/10.1016/j.memsci.2021.119498",0,"Composite","PA-MeOH-EY","Scientific report","Interfacial Polymerization","[]","fiber",,98.1,"2606",0,,,"phase 1 (IFP)","Aminated graphene quantum dots","0.6",4.3,,,,"Polyketone","CC1(C2CCC1(C(=O)C2)CS(=O)(=O)O)C; CCCCCCCCCCCCOS(=O)(=O)[O-].[Na+]; CCN(CC)CC","4 ; 0.25 ; 2",,,,,"",,,,,,,,,,,,,,,,,,,,,,,,,,,,,,,,,,,,,,,,,,,,,,,,,,,,,,,,,,,,"[""wt%""]",,,,,,,,,,,,
"65cb394de95682d43dfe84b8","2024-02-13T06:17:58.851Z","[]","[]","[]","[]",,,"[""Surface treatment""]","[{""postTreatmentChemicalAgentConcentrationUnit"":[],""_id"":""65cb0996e95682d43dfe8455"",""postTreatment"":""Surface treatment"",""postTreatmentChemicalAgentSmiles"":""C1=CC(=C(C=C1CCN)O)O""}]","[""water""]","[""Hexane""]","[""wt%""]","[""wt%""]","[""wt%""]","[]","C1=CC(=CC(=C1)N)N","0.0625","CCCCCC","0.0375",false,"Crossflow",10,25,,"1-Methyl-2-pyrrolidinone (NMP)","Dye","Methyl orange (sodium salt)",327.33,20,"mg/L",1,"[]",,,,true,false,"Accepted","[""TFN""]","[""Polyamide"",""Graphene oxide""]","[]","[""Other""]","[""None""]","65cb0996e95682d43dfe8453","2024-02-13T06:17:58.779Z","2021-01-01T00:00:00.000Z","Development of ultrathin polyamide nanofilm with enhanced inner-pore interconnectivity via graphene quantum dots-assembly intercalation for high-performance organic solvent nanofiltration","Scientific Report","backOffice","10.1016/j.memsci.2021.119498","65cafe81e95682d43dfe8452","Shen","https://doi.org/10.1016/j.memsci.2021.119498",0,"Composite","GQD_NH2@PA-NMP-EY","Scientific report","Interfacial Polymerization","[]","fiber",,96.5,"2607",0,,,"phase 1 (IFP)","Aminated graphene quantum dots","0.6",1.7,,,,"Polyketone","CC1(C2CCC1(C(=O)C2)CS(=O)(=O)O)C; CCCCCCCCCCCCOS(=O)(=O)[O-].[Na+]; CCN(CC)CC","4 ; 0.25 ; 2",,,,,"",,,,,,,,,,,,,,,,,,,,,,,,,,,,,,,,,,,,,,,,,,,,,,,,,,,,,,,,,,,,"[""wt%""]",,,,,,,,,,,,
"65cb3962e95682d43dfe84bb","2024-02-13T06:17:58.851Z","[]","[]","[]","[]",,,"[""Surface treatment""]","[{""postTreatmentChemicalAgentConcentrationUnit"":[],""_id"":""65cb0996e95682d43dfe8455"",""postTreatment"":""Surface treatment"",""postTreatmentChemicalAgentSmiles"":""C1=CC(=C(C=C1CCN)O)O""}]","[""water""]","[""Hexane""]","[""wt%""]","[""wt%""]","[""wt%""]","[]","C1=CC(=CC(=C1)N)N","0.0625","CCCCCC","0.0375",false,"Crossflow",10,25,,"1-Methyl-2-pyrrolidinone (NMP)","Dye","Sudan Black B",456.54,20,"mg/L",1,"[]",,,,true,false,"Accepted","[""TFN""]","[""Polyamide"",""Graphene oxide""]","[]","[""Other""]","[""None""]","65cb0996e95682d43dfe8453","2024-02-13T06:17:58.779Z","2021-01-01T00:00:00.000Z","Development of ultrathin polyamide nanofilm with enhanced inner-pore interconnectivity via graphene quantum dots-assembly intercalation for high-performance organic solvent nanofiltration","Scientific Report","backOffice","10.1016/j.memsci.2021.119498","65cafe81e95682d43dfe8452","Shen","https://doi.org/10.1016/j.memsci.2021.119498",0,"Composite","GQD_NH2@PA-NMP-SB","Scientific report","Interfacial Polymerization","[]","fiber",,97.8,"2608",0,,,"phase 1 (IFP)","Aminated graphene quantum dots","0.6",1.7,,,,"Polyketone","CC1(C2CCC1(C(=O)C2)CS(=O)(=O)O)C; CCCCCCCCCCCCOS(=O)(=O)[O-].[Na+]; CCN(CC)CC","4 ; 0.25 ; 2",,,,,"",,,,,,,,,,,,,,,,,,,,,,,,,,,,,,,,,,,,,,,,,,,,,,,,,,,,,,,,,,,,"[""wt%""]",,,,,,,,,,,,
"65cb3971e95682d43dfe84be","2024-02-13T06:17:58.851Z","[]","[]","[]","[]",,,"[""Surface treatment""]","[{""postTreatmentChemicalAgentConcentrationUnit"":[],""_id"":""65cb0996e95682d43dfe8455"",""postTreatment"":""Surface treatment"",""postTreatmentChemicalAgentSmiles"":""C1=CC(=C(C=C1CCN)O)O""}]","[""water""]","[""Hexane""]","[""wt%""]","[""wt%""]","[""wt%""]","[]","C1=CC(=CC(=C1)N)N","0.0625","CCCCCC","0.0375",false,"Crossflow",10,25,,"1-Methyl-2-pyrrolidinone (NMP)","Dye","Eosin Y",647.89,20,"mg/L",1,"[]",,,,true,false,"Accepted","[""TFN""]","[""Polyamide"",""Graphene oxide""]","[]","[""Other""]","[""None""]","65cb0996e95682d43dfe8453","2024-02-13T06:17:58.779Z","2021-01-01T00:00:00.000Z","Development of ultrathin polyamide nanofilm with enhanced inner-pore interconnectivity via graphene quantum dots-assembly intercalation for high-performance organic solvent nanofiltration","Scientific Report","backOffice","10.1016/j.memsci.2021.119498","65cafe81e95682d43dfe8452","Shen","https://doi.org/10.1016/j.memsci.2021.119498",0,"Composite","GQD_NH2@PA-NMP-EY","Scientific report","Interfacial Polymerization","[]","fiber",,98.5,"2609",0,,,"phase 1 (IFP)","Aminated graphene quantum dots","0.6",1.7,,,,"Polyketone","CC1(C2CCC1(C(=O)C2)CS(=O)(=O)O)C; CCCCCCCCCCCCOS(=O)(=O)[O-].[Na+]; CCN(CC)CC","4 ; 0.25 ; 2",,,,,"",,,,,,,,,,,,,,,,,,,,,,,,,,,,,,,,,,,,,,,,,,,,,,,,,,,,,,,,,,,,"[""wt%""]",,,,,,,,,,,,
"65cb397ee95682d43dfe84c1","2024-02-13T06:17:58.851Z","[]","[]","[]","[]",,,"[""Surface treatment""]","[{""postTreatmentChemicalAgentConcentrationUnit"":[],""_id"":""65cb0996e95682d43dfe8455"",""postTreatment"":""Surface treatment"",""postTreatmentChemicalAgentSmiles"":""C1=CC(=C(C=C1CCN)O)O""}]","[""water""]","[""Hexane""]","[""wt%""]","[""wt%""]","[""wt%""]","[]","C1=CC(=CC(=C1)N)N","0.0625","CCCCCC","0.0375",false,"Crossflow",10,25,,"1-Methyl-2-pyrrolidinone (NMP)","Dye","Rose Bengal lactone",973.67,20,"mg/L",1,"[]",,,,true,false,"Accepted","[""TFN""]","[""Polyamide"",""Graphene oxide""]","[]","[""Other""]","[""None""]","65cb0996e95682d43dfe8453","2024-02-13T06:17:58.779Z","2021-01-01T00:00:00.000Z","Development of ultrathin polyamide nanofilm with enhanced inner-pore interconnectivity via graphene quantum dots-assembly intercalation for high-performance organic solvent nanofiltration","Scientific Report","backOffice","10.1016/j.memsci.2021.119498","65cafe81e95682d43dfe8452","Shen","https://doi.org/10.1016/j.memsci.2021.119498",0,"Composite","GQD_NH2@PA-NMP-RB","Scientific report","Interfacial Polymerization","[]","fiber",,99.3,"2610",0,,,"phase 1 (IFP)","Aminated graphene quantum dots","0.6",1.7,,,,"Polyketone","CC1(C2CCC1(C(=O)C2)CS(=O)(=O)O)C; CCCCCCCCCCCCOS(=O)(=O)[O-].[Na+]; CCN(CC)CC","4 ; 0.25 ; 2",,,,,"",,,,,,,,,,,,,,,,,,,,,,,,,,,,,,,,,,,,,,,,,,,,,,,,,,,,,,,,,,,,"[""wt%""]",,,,,,,,,,,,
"65cb39a5e95682d43dfe84c4","2024-02-13T06:17:58.851Z","[]","[]","[]","[]",,,"[""Surface treatment""]","[{""postTreatmentChemicalAgentConcentrationUnit"":[],""_id"":""65cb0996e95682d43dfe8455"",""postTreatment"":""Surface treatment"",""postTreatmentChemicalAgentSmiles"":""C1=CC(=C(C=C1CCN)O)O""}]","[""water""]","[""Hexane""]","[""wt%""]","[""wt%""]","[""wt%""]","[]","C1=CC(=CC(=C1)N)N","0.0625","CCCCCC","0.0375",false,"Crossflow",10,25,,"Dimethylformamide (DMF)","Dye","Methyl orange (sodium salt)",327.33,20,"mg/L",1,"[]",,,,true,false,"Accepted","[""TFN""]","[""Polyamide"",""Graphene oxide""]","[]","[""Other""]","[""None""]","65cb0996e95682d43dfe8453","2024-02-13T06:17:58.779Z","2021-01-01T00:00:00.000Z","Development of ultrathin polyamide nanofilm with enhanced inner-pore interconnectivity via graphene quantum dots-assembly intercalation for high-performance organic solvent nanofiltration","Scientific Report","backOffice","10.1016/j.memsci.2021.119498","65cafe81e95682d43dfe8452","Shen","https://doi.org/10.1016/j.memsci.2021.119498",0,"Composite","GQD_NH2@PA-DMF-MO","Scientific report","Interfacial Polymerization","[]","fiber",,92.3,"2611",0,,,"phase 1 (IFP)","Aminated graphene quantum dots","0.6",5.9,,,,"Polyketone","CC1(C2CCC1(C(=O)C2)CS(=O)(=O)O)C; CCCCCCCCCCCCOS(=O)(=O)[O-].[Na+]; CCN(CC)CC","4 ; 0.25 ; 2",,,,,"",,,,,,,,,,,,,,,,,,,,,,,,,,,,,,,,,,,,,,,,,,,,,,,,,,,,,,,,,,,,"[""wt%""]",,,,,,,,,,,,
"65cb39b1e95682d43dfe84c7","2024-02-13T06:17:58.851Z","[]","[]","[]","[]",,,"[""Surface treatment""]","[{""postTreatmentChemicalAgentConcentrationUnit"":[],""_id"":""65cb0996e95682d43dfe8455"",""postTreatment"":""Surface treatment"",""postTreatmentChemicalAgentSmiles"":""C1=CC(=C(C=C1CCN)O)O""}]","[""water""]","[""Hexane""]","[""wt%""]","[""wt%""]","[""wt%""]","[]","C1=CC(=CC(=C1)N)N","0.0625","CCCCCC","0.0375",false,"Crossflow",10,25,,"Dimethylformamide (DMF)","Dye","Sudan Black B",456.54,20,"mg/L",1,"[]",,,,true,false,"Accepted","[""TFN""]","[""Polyamide"",""Graphene oxide""]","[]","[""Other""]","[""None""]","65cb0996e95682d43dfe8453","2024-02-13T06:17:58.779Z","2021-01-01T00:00:00.000Z","Development of ultrathin polyamide nanofilm with enhanced inner-pore interconnectivity via graphene quantum dots-assembly intercalation for high-performance organic solvent nanofiltration","Scientific Report","backOffice","10.1016/j.memsci.2021.119498","65cafe81e95682d43dfe8452","Shen","https://doi.org/10.1016/j.memsci.2021.119498",0,"Composite","GQD_NH2@PA-DMF-SB","Scientific report","Interfacial Polymerization","[]","fiber",,94,"2612",0,,,"phase 1 (IFP)","Aminated graphene quantum dots","0.6",5.9,,,,"Polyketone","CC1(C2CCC1(C(=O)C2)CS(=O)(=O)O)C; CCCCCCCCCCCCOS(=O)(=O)[O-].[Na+]; CCN(CC)CC","4 ; 0.25 ; 2",,,,,"",,,,,,,,,,,,,,,,,,,,,,,,,,,,,,,,,,,,,,,,,,,,,,,,,,,,,,,,,,,,"[""wt%""]",,,,,,,,,,,,
"65cb39bce95682d43dfe84ca","2024-02-13T06:17:58.851Z","[]","[]","[]","[]",,,"[""Surface treatment""]","[{""postTreatmentChemicalAgentConcentrationUnit"":[],""_id"":""65cb0996e95682d43dfe8455"",""postTreatment"":""Surface treatment"",""postTreatmentChemicalAgentSmiles"":""C1=CC(=C(C=C1CCN)O)O""}]","[""water""]","[""Hexane""]","[""wt%""]","[""wt%""]","[""wt%""]","[]","C1=CC(=CC(=C1)N)N","0.0625","CCCCCC","0.0375",false,"Crossflow",10,25,,"Dimethylformamide (DMF)","Dye","Eosin Y",647.89,20,"mg/L",1,"[]",,,,true,false,"Accepted","[""TFN""]","[""Polyamide"",""Graphene oxide""]","[]","[""Other""]","[""None""]","65cb0996e95682d43dfe8453","2024-02-13T06:17:58.779Z","2021-01-01T00:00:00.000Z","Development of ultrathin polyamide nanofilm with enhanced inner-pore interconnectivity via graphene quantum dots-assembly intercalation for high-performance organic solvent nanofiltration","Scientific Report","backOffice","10.1016/j.memsci.2021.119498","65cafe81e95682d43dfe8452","Shen","https://doi.org/10.1016/j.memsci.2021.119498",0,"Composite","GQD_NH2@PA-DMF-EY","Scientific report","Interfacial Polymerization","[]","fiber",,96.6,"2613",0,,,"phase 1 (IFP)","Aminated graphene quantum dots","0.6",5.9,,,,"Polyketone","CC1(C2CCC1(C(=O)C2)CS(=O)(=O)O)C; CCCCCCCCCCCCOS(=O)(=O)[O-].[Na+]; CCN(CC)CC","4 ; 0.25 ; 2",,,,,"",,,,,,,,,,,,,,,,,,,,,,,,,,,,,,,,,,,,,,,,,,,,,,,,,,,,,,,,,,,,"[""wt%""]",,,,,,,,,,,,
"65cb39c8e95682d43dfe84cd","2024-02-13T06:17:58.851Z","[]","[]","[]","[]",,,"[""Surface treatment""]","[{""postTreatmentChemicalAgentConcentrationUnit"":[],""_id"":""65cb0996e95682d43dfe8455"",""postTreatment"":""Surface treatment"",""postTreatmentChemicalAgentSmiles"":""C1=CC(=C(C=C1CCN)O)O""}]","[""water""]","[""Hexane""]","[""wt%""]","[""wt%""]","[""wt%""]","[]","C1=CC(=CC(=C1)N)N","0.0625","CCCCCC","0.0375",false,"Crossflow",10,25,,"Dimethylformamide (DMF)","Dye","Rose Bengal lactone",973.67,20,"mg/L",1,"[]",,,,true,false,"Accepted","[""TFN""]","[""Polyamide"",""Graphene oxide""]","[]","[""Other""]","[""None""]","65cb0996e95682d43dfe8453","2024-02-13T06:17:58.779Z","2021-01-01T00:00:00.000Z","Development of ultrathin polyamide nanofilm with enhanced inner-pore interconnectivity via graphene quantum dots-assembly intercalation for high-performance organic solvent nanofiltration","Scientific Report","backOffice","10.1016/j.memsci.2021.119498","65cafe81e95682d43dfe8452","Shen","https://doi.org/10.1016/j.memsci.2021.119498",0,"Composite","GQD_NH2@PA-DMF-RB","Scientific report","Interfacial Polymerization","[]","fiber",,99,"2614",0,,,"phase 1 (IFP)","Aminated graphene quantum dots","0.6",5.9,,,,"Polyketone","CC1(C2CCC1(C(=O)C2)CS(=O)(=O)O)C; CCCCCCCCCCCCOS(=O)(=O)[O-].[Na+]; CCN(CC)CC","4 ; 0.25 ; 2",,,,,"",,,,,,,,,,,,,,,,,,,,,,,,,,,,,,,,,,,,,,,,,,,,,,,,,,,,,,,,,,,,"[""wt%""]",,,,,,,,,,,,
"65cb3e76e95682d43dfe84d1","2024-02-13T10:03:34.492Z","[]","[]","[]","[]",,,"[""Surface treatment""]","[{""postTreatmentChemicalAgentConcentrationUnit"":[""v%""],""_id"":""65cb3e76e95682d43dfe84d2"",""postTreatment"":""Surface treatment"",""postTreatmentChemicalAgentSmiles"":""CCO[Si](CCCN)(OCC)OCC"",""postTreatmentChemicalAgentConcentration"":""2.5""}]","[]","[]","[]","[]","[]","[]",,,,,false,"Crossflow",2,25,2.54,"Methanol","Dye","Evans blue (tetrasodium salt)",960.81,10,"mg/L",1,"[]",,,,true,false,"Accepted","[""Inorganic Composite""]","[""Other"",""Graphene oxide""]","[]","[""Ceramics""]","[""None""]","65cb3e76e95682d43dfe84d0","2024-02-13T10:03:34.443Z","2021-01-01T00:00:00.000Z","Laminar HNb3O8-based membranes supported on anodic aluminum oxide with enhanced anti-swelling property for organic solvent nanofiltration","Scientific Report","backOffice","10.1016/j.memsci.2021.119799","65cafe81e95682d43dfe8452","Nakagawa","https://doi.org/10.1016/j.memsci.2021.119799",0,"Composite","GO–HNb3O8/AAO-MeOH-EB","Scientific report",,"[]","Inorganic",,89.6,"2615",0,,,,,,19,,,,,,,,,"Niobate nanosheet",,,,,,,,,,,,,,,,,,,,,,,,,,,,,,,,,,,,,,,,,,,,,,,,,,,,,,,,,,,,,,"[]",,,,,,,,,,,,
"65cb3e8de95682d43dfe84d4","2024-02-13T10:03:34.492Z","[]","[]","[]","[]",,,"[""Surface treatment""]","[{""postTreatmentChemicalAgentConcentrationUnit"":[""v%""],""_id"":""65cb3e76e95682d43dfe84d2"",""postTreatment"":""Surface treatment"",""postTreatmentChemicalAgentSmiles"":""CCO[Si](CCCN)(OCC)OCC"",""postTreatmentChemicalAgentConcentration"":""2.5""}]","[]","[]","[]","[]","[]","[]",,,,,false,"Crossflow",2,25,2.54,"Methanol","Dye","Acid Red 27",604.48,10,"mg/L",1,"[]",,,,true,false,"Accepted","[""Inorganic Composite""]","[""Other"",""Graphene oxide""]","[]","[""Ceramics""]","[""None""]","65cb3e76e95682d43dfe84d0","2024-02-13T10:03:34.443Z","2021-01-01T00:00:00.000Z","Laminar HNb3O8-based membranes supported on anodic aluminum oxide with enhanced anti-swelling property for organic solvent nanofiltration","Scientific Report","backOffice","10.1016/j.memsci.2021.119799","65cafe81e95682d43dfe8452","Nakagawa","https://doi.org/10.1016/j.memsci.2021.119799",0,"Composite","GO–HNb3O8/AAO-MeOH-AR","Scientific report",,"[]","Inorganic",,73.4,"2616",0,,,,,,19,,,,,,,,,"Niobate nanosheet",,,,,,,,,,,,,,,,,,,,,,,,,,,,,,,,,,,,,,,,,,,,,,,,,,,,,,,,,,,,,,"[]",,,,,,,,,,,,
"65cb3ec5e95682d43dfe84d7","2024-02-13T10:03:34.492Z","[]","[]","[]","[]",,,"[""Surface treatment""]","[{""postTreatmentChemicalAgentConcentrationUnit"":[""v%""],""_id"":""65cb3e76e95682d43dfe84d2"",""postTreatment"":""Surface treatment"",""postTreatmentChemicalAgentSmiles"":""CCO[Si](CCCN)(OCC)OCC"",""postTreatmentChemicalAgentConcentration"":""2.5""}]","[]","[]","[]","[]","[]","[]",,,,,false,"Crossflow",2,25,2.54,"Methanol","Dye","Methyl orange (sodium salt)",327.33,10,"mg/L",1,"[]",,,,true,false,"Accepted","[""Inorganic Composite""]","[""Other"",""Graphene oxide""]","[]","[""Ceramics""]","[""None""]","65cb3e76e95682d43dfe84d0","2024-02-13T10:03:34.443Z","2021-01-01T00:00:00.000Z","Laminar HNb3O8-based membranes supported on anodic aluminum oxide with enhanced anti-swelling property for organic solvent nanofiltration","Scientific Report","backOffice","10.1016/j.memsci.2021.119799","65cafe81e95682d43dfe8452","Nakagawa","https://doi.org/10.1016/j.memsci.2021.119799",0,"Composite","GO–HNb3O8/AAO-MeOH-MO","Scientific report",,"[]","Inorganic",,43.4,"2617",0,,,,,,19,,,,,,,,,"Niobate nanosheet",,,,,,,,,,,,,,,,,,,,,,,,,,,,,,,,,,,,,,,,,,,,,,,,,,,,,,,,,,,,,,"[]",,,,,,,,,,,,
"65cb4016e95682d43dfe84e8","2024-02-13T10:03:34.492Z","[]","[]","[]","[]",,,"[""Surface treatment""]","[{""postTreatmentChemicalAgentConcentrationUnit"":[""v%""],""_id"":""65cb3e76e95682d43dfe84d2"",""postTreatment"":""Surface treatment"",""postTreatmentChemicalAgentSmiles"":""CCO[Si](CCCN)(OCC)OCC"",""postTreatmentChemicalAgentConcentration"":""2.5""}]","[]","[]","[]","[]","[]","[]",,,,,false,"Crossflow",2,25,2.54,"Methanol","Dye","Methyl orange (sodium salt)",327.33,10,"mg/L",1,"[]",,,,true,false,"Accepted","[""Inorganic Composite""]","[""Other""]","[]","[""Ceramics""]","[""None""]","65cb3e76e95682d43dfe84d0","2024-02-13T10:03:34.443Z","2021-01-01T00:00:00.000Z","Laminar HNb3O8-based membranes supported on anodic aluminum oxide with enhanced anti-swelling property for organic solvent nanofiltration","Scientific Report","backOffice","10.1016/j.memsci.2021.119799","65cafe81e95682d43dfe8452","Nakagawa","https://doi.org/10.1016/j.memsci.2021.119799",0,"Composite","HNb3O8/AAO-MeOH-MO","Scientific report",,"[]","Inorganic",,3.9,"2618",0,,,,,,5.5,,,,,,,,,"Niobate nanosheet",,,,,,,,,,,,,,,,,,,,,,,,,,,,,,,,,,,,,,,,,,,,,,,,,,,,,,,,,,,,,,"[]",,,,,,,,,,,,
"65cb402ce95682d43dfe84eb","2024-02-13T10:03:34.492Z","[]","[]","[]","[]",,,"[""Surface treatment""]","[{""postTreatmentChemicalAgentConcentrationUnit"":[""v%""],""_id"":""65cb3e76e95682d43dfe84d2"",""postTreatment"":""Surface treatment"",""postTreatmentChemicalAgentSmiles"":""CCO[Si](CCCN)(OCC)OCC"",""postTreatmentChemicalAgentConcentration"":""2.5""}]","[]","[]","[]","[]","[]","[]",,,,,false,"Crossflow",2,25,2.54,"Methanol","Dye","Acid Red 27",604.48,10,"mg/L",1,"[]",,,,true,false,"Accepted","[""Inorganic Composite""]","[""Other""]","[]","[""Ceramics""]","[""None""]","65cb3e76e95682d43dfe84d0","2024-02-13T10:03:34.443Z","2021-01-01T00:00:00.000Z","Laminar HNb3O8-based membranes supported on anodic aluminum oxide with enhanced anti-swelling property for organic solvent nanofiltration","Scientific Report","backOffice","10.1016/j.memsci.2021.119799","65cafe81e95682d43dfe8452","Nakagawa","https://doi.org/10.1016/j.memsci.2021.119799",0,"Composite","HNb3O8/AAO-MeOH-AR","Scientific report",,"[]","Inorganic",,17.3,"2619",0,,,,,,5.5,,,,,,,,,"Niobate nanosheet",,,,,,,,,,,,,,,,,,,,,,,,,,,,,,,,,,,,,,,,,,,,,,,,,,,,,,,,,,,,,,"[]",,,,,,,,,,,,
"65cb4044e95682d43dfe84ee","2024-02-13T10:03:34.492Z","[]","[]","[]","[]",,,"[""Surface treatment""]","[{""postTreatmentChemicalAgentConcentrationUnit"":[""v%""],""_id"":""65cb3e76e95682d43dfe84d2"",""postTreatment"":""Surface treatment"",""postTreatmentChemicalAgentSmiles"":""CCO[Si](CCCN)(OCC)OCC"",""postTreatmentChemicalAgentConcentration"":""2.5""}]","[]","[]","[]","[]","[]","[]",,,,,false,"Crossflow",2,25,2.54,"Methanol","Dye","Evans blue (tetrasodium salt)",960.81,10,"mg/L",1,"[]",,,,true,false,"Accepted","[""Inorganic Composite""]","[""Other""]","[]","[""Ceramics""]","[""None""]","65cb3e76e95682d43dfe84d0","2024-02-13T10:03:34.443Z","2021-01-01T00:00:00.000Z","Laminar HNb3O8-based membranes supported on anodic aluminum oxide with enhanced anti-swelling property for organic solvent nanofiltration","Scientific Report","backOffice","10.1016/j.memsci.2021.119799","65cafe81e95682d43dfe8452","Nakagawa","https://doi.org/10.1016/j.memsci.2021.119799",0,"Composite","HNb3O8/AAO-MeOH-EB","Scientific report",,"[]","Inorganic",,87.6,"2620",0,,,,,,5.5,,,,,,,,,"Niobate nanosheet",,,,,,,,,,,,,,,,,,,,,,,,,,,,,,,,,,,,,,,,,,,,,,,,,,,,,,,,,,,,,,"[]",,,,,,,,,,,,
"65cb4083e95682d43dfe84f1","2024-02-13T10:03:34.492Z","[]","[]","[]","[]",,,"[""Surface treatment""]","[{""postTreatmentChemicalAgentConcentrationUnit"":[""v%""],""_id"":""65cb3e76e95682d43dfe84d2"",""postTreatment"":""Surface treatment"",""postTreatmentChemicalAgentSmiles"":""CCO[Si](CCCN)(OCC)OCC"",""postTreatmentChemicalAgentConcentration"":""2.5""}]","[]","[]","[]","[]","[]","[]",,,,,false,"Crossflow",2,25,2.54,"Methanol","Dye","Evans blue (tetrasodium salt)",960.81,10,"mg/L",1,"[]",,,,true,false,"Accepted","[""Inorganic Composite""]","[""Graphene oxide""]","[]","[""Ceramics""]","[""None""]","65cb3e76e95682d43dfe84d0","2024-02-13T10:03:34.443Z","2021-01-01T00:00:00.000Z","Laminar HNb3O8-based membranes supported on anodic aluminum oxide with enhanced anti-swelling property for organic solvent nanofiltration","Scientific Report","backOffice","10.1016/j.memsci.2021.119799","65cafe81e95682d43dfe8452","Nakagawa","https://doi.org/10.1016/j.memsci.2021.119799",0,"Composite","GO/AAO-MeOH-EB","Scientific report",,"[]","Inorganic",,59.1,"2621",0,,,,,,8.1,,,,,,,,,"Niobate nanosheet",,,,,,,,,,,,,,,,,,,,,,,,,,,,,,,,,,,,,,,,,,,,,,,,,,,,,,,,,,,,,,"[]",,,,,,,,,,,,
