Repository: BAMresearch/onf-database

This repository belongs to the the publication "Revealing structure-property-performance relationships of organic solvent nanofiltration membranes using a FAIR, open-access database" published in ADD JOURNAL (DOI). 
It uses a dataset derived from The Open Membrane Database (https://openmembranedatabase.org/). The access date was April 8th 2025. The original dataset is in the repository as OMD_SRNF_2025-04-08.csv file.

The main researchers involved in the study are Sarah Glass (ORCID: 0000-0002-0625-0057), Petra Merten (no ORCID available), Torsten Brinkmann (ORCID: 0000-0002-5114-6259) and Volkan Filiz (ORCID: 0000-0003-0239-8641). 

The repository contains 5 Python files:

File: OMD_SRNF_2025-04-08.csv (part 95 of 184)
"65cb40a0e95682d43dfe84f4","2024-02-13T10:03:34.492Z","[]","[]","[]","[]",,,"[""Surface treatment""]","[{""postTreatmentChemicalAgentConcentrationUnit"":[""v%""],""_id"":""65cb3e76e95682d43dfe84d2"",""postTreatment"":""Surface treatment"",""postTreatmentChemicalAgentSmiles"":""CCO[Si](CCCN)(OCC)OCC"",""postTreatmentChemicalAgentConcentration"":""2.5""}]","[]","[]","[]","[]","[]","[]",,,,,false,"Crossflow",2,25,2.54,"Methanol","Dye","Acid Red 27",604.48,10,"mg/L",1,"[]",,,,true,false,"Accepted","[""Inorganic Composite""]","[""Graphene oxide""]","[]","[""Ceramics""]","[""None""]","65cb3e76e95682d43dfe84d0","2024-02-13T10:03:34.443Z","2021-01-01T00:00:00.000Z","Laminar HNb3O8-based membranes supported on anodic aluminum oxide with enhanced anti-swelling property for organic solvent nanofiltration","Scientific Report","backOffice","10.1016/j.memsci.2021.119799","65cafe81e95682d43dfe8452","Nakagawa","https://doi.org/10.1016/j.memsci.2021.119799",0,"Composite","GO/AAO-MeOH-AR","Scientific report",,"[]","Inorganic",,6.1,"2622",0,,,,,,8.1,,,,,,,,,"Niobate nanosheet",,,,,,,,,,,,,,,,,,,,,,,,,,,,,,,,,,,,,,,,,,,,,,,,,,,,,,,,,,,,,,"[]",,,,,,,,,,,,
"65cb40b9e95682d43dfe84f7","2024-02-13T10:03:34.492Z","[]","[]","[]","[]",,,"[""Surface treatment""]","[{""postTreatmentChemicalAgentConcentrationUnit"":[""v%""],""_id"":""65cb3e76e95682d43dfe84d2"",""postTreatment"":""Surface treatment"",""postTreatmentChemicalAgentSmiles"":""CCO[Si](CCCN)(OCC)OCC"",""postTreatmentChemicalAgentConcentration"":""2.5""}]","[]","[]","[]","[]","[]","[]",,,,,false,"Crossflow",2,25,2.54,"Methanol","Dye","Methyl orange (sodium salt)",327.33,10,"mg/L",1,"[]",,,,true,false,"Accepted","[""Inorganic Composite""]","[""Graphene oxide""]","[]","[""Ceramics""]","[""None""]","65cb3e76e95682d43dfe84d0","2024-02-13T10:03:34.443Z","2021-01-01T00:00:00.000Z","Laminar HNb3O8-based membranes supported on anodic aluminum oxide with enhanced anti-swelling property for organic solvent nanofiltration","Scientific Report","backOffice","10.1016/j.memsci.2021.119799","65cafe81e95682d43dfe8452","Nakagawa","https://doi.org/10.1016/j.memsci.2021.119799",0,"Composite","GO/AAO-MeOH-MO","Scientific report",,"[]","Inorganic",,4,"2623",0,,,,,,8.1,,,,,,,,,"Niobate nanosheet",,,,,,,,,,,,,,,,,,,,,,,,,,,,,,,,,,,,,,,,,,,,,,,,,,,,,,,,,,,,,,"[]",,,,,,,,,,,,
"65cb4470e95682d43dfe850a","2024-02-13T10:29:04.042Z","[]","[]","[]","[]",,,"[]","[]","[]","[]","[]","[]","[]","[]",,,,,false,"Crossflow",6,25,,"Methanol","Dye","Methyl orange (sodium salt)",327.33,10,,1,"[]",,,,true,false,"Accepted","[""Inorganic""]","[""Ceramics""]","[]","[""Not Applicable""]","[""None""]","65cb446fe95682d43dfe8509","2024-02-13T10:29:03.982Z","2022-01-01T00:00:00.000Z","Organic solvent permeation characteristics of TiO2-ZrO2 composite nanofiltration membranes prepared using organic chelating ligand to control pore size and surface property","Scientific Report","backOffice","10.1016/j.seppur.2022.121458","65cafe81e95682d43dfe8452","Iesako","https://doi.org/10.1016/j.seppur.2022.121458",0,"ISA/inorganic/dense","M−300A-MeOH-MO","Scientific report",,"[]",,,87.2,"2624",0,,,,,,1.77,,,,,,,500,,,,,,,,,,,,,,,,,,,,,,,,,,,,,,,,,,,,,,,,,,,,,,,,,,,,,,,,,,,,,,,,"[]",,,,,,,,,,,,
"65cb44b4e95682d43dfe850c","2024-02-13T10:29:04.042Z","[]","[]","[]","[]",,,"[]","[]","[]","[]","[]","[]","[]","[]",,,,,false,"Crossflow",6,25,,"Methanol","Dye","Acid Red 27",604.48,10,,1,"[]",,,,true,false,"Accepted","[""Inorganic""]","[""Ceramics""]","[]","[""Not Applicable""]","[""None""]","65cb446fe95682d43dfe8509","2024-02-13T10:29:03.982Z","2022-01-01T00:00:00.000Z","Organic solvent permeation characteristics of TiO2-ZrO2 composite nanofiltration membranes prepared using organic chelating ligand to control pore size and surface property","Scientific Report","backOffice","10.1016/j.seppur.2022.121458","65cafe81e95682d43dfe8452","Iesako","https://doi.org/10.1016/j.seppur.2022.121458",0,"ISA/inorganic/dense","M−300A-MeOH-AR","Scientific report",,"[]",,,93.7,"2625",0,,,,,,1.77,,,,,,,500,,,,,,,,,,,,,,,,,,,,,,,,,,,,,,,,,,,,,,,,,,,,,,,,,,,,,,,,,,,,,,,,"[]",,,,,,,,,,,,
"65cb44d4e95682d43dfe8510","2024-02-13T10:29:04.042Z","[]","[]","[]","[]",,,"[]","[]","[]","[]","[]","[]","[]","[]",,,,,false,"Crossflow",6,25,,"Methanol","Dye","Evans blue (tetrasodium salt)",960.81,10,,1,"[]",,,,true,false,"Accepted","[""Inorganic""]","[""Ceramics""]","[]","[""Not Applicable""]","[""None""]","65cb446fe95682d43dfe8509","2024-02-13T10:29:03.982Z","2022-01-01T00:00:00.000Z","Organic solvent permeation characteristics of TiO2-ZrO2 composite nanofiltration membranes prepared using organic chelating ligand to control pore size and surface property","Scientific Report","backOffice","10.1016/j.seppur.2022.121458","65cafe81e95682d43dfe8452","Iesako","https://doi.org/10.1016/j.seppur.2022.121458",0,"ISA/inorganic/dense","M−300N-MeOH-EB","Scientific report",,"[]",,,99.6,"2626",0,,,,,,2.82,,,,,,,500,,,,,,,,,,,,,,,,,,,,,,,,,,,,,,,,,,,,,,,,,,,,,,,,,,,,,,,,,,,,,,,,"[]",,,,,,,,,,,,
"65cb4559e95682d43dfe8517","2024-02-13T10:29:04.042Z","[]","[]","[]","[]",,,"[]","[]","[]","[]","[]","[]","[]","[]",,,,,false,"Crossflow",6,25,,"Methanol","Dye","Methyl orange (sodium salt)",327.33,10,,1,"[]",,,,true,false,"Accepted","[""Inorganic""]","[""Ceramics""]","[]","[""Not Applicable""]","[""None""]","65cb446fe95682d43dfe8509","2024-02-13T10:29:03.982Z","2022-01-01T00:00:00.000Z","Organic solvent permeation characteristics of TiO2-ZrO2 composite nanofiltration membranes prepared using organic chelating ligand to control pore size and surface property","Scientific Report","backOffice","10.1016/j.seppur.2022.121458","65cafe81e95682d43dfe8452","Iesako","https://doi.org/10.1016/j.seppur.2022.121458",0,"ISA/inorganic/dense","M−300N-MeOH-MO","Scientific report",,"[]",,,91.1,"2627",0,,,,,,2.82,,,,,,,500,,,,,,,,,,,,,,,,,,,,,,,,,,,,,,,,,,,,,,,,,,,,,,,,,,,,,,,,,,,,,,,,"[]",,,,,,,,,,,,
"65cb45b7e95682d43dfe851c","2024-02-13T10:29:04.042Z","[]","[]","[]","[]",,,"[]","[]","[]","[]","[]","[]","[]","[]",,,,,false,"Crossflow",6,25,,"Methanol","Dye","Acid Red 27",604.48,10,,1,"[]",,,,true,false,"Accepted","[""Inorganic""]","[""Ceramics""]","[]","[""Not Applicable""]","[""None""]","65cb446fe95682d43dfe8509","2024-02-13T10:29:03.982Z","2022-01-01T00:00:00.000Z","Organic solvent permeation characteristics of TiO2-ZrO2 composite nanofiltration membranes prepared using organic chelating ligand to control pore size and surface property","Scientific Report","backOffice","10.1016/j.seppur.2022.121458","65cafe81e95682d43dfe8452","Iesako","https://doi.org/10.1016/j.seppur.2022.121458",0,"ISA/inorganic/dense","M−300N-MeOH-AR","Scientific report",,"[]",,,99.5,"2628",0,,,,,,2.82,,,,,,,500,,,,,,,,,,,,,,,,,,,,,,,,,,,,,,,,,,,,,,,,,,,,,,,,,,,,,,,,,,,,,,,,"[]",,,,,,,,,,,,
"65cb4638e95682d43dfe851e","2024-02-13T10:29:04.042Z","[]","[]","[]","[]",,,"[]","[]","[]","[]","[]","[]","[]","[]",,,,,false,"Crossflow",6,25,,"Methanol","Dye","Evans blue (tetrasodium salt)",960.81,10,,1,"[]",,,,true,false,"Accepted","[""Inorganic""]","[""Ceramics""]","[]","[""Not Applicable""]","[""None""]","65cb446fe95682d43dfe8509","2024-02-13T10:29:03.982Z","2022-01-01T00:00:00.000Z","Organic solvent permeation characteristics of TiO2-ZrO2 composite nanofiltration membranes prepared using organic chelating ligand to control pore size and surface property","Scientific Report","backOffice","10.1016/j.seppur.2022.121458","65cafe81e95682d43dfe8452","Iesako","https://doi.org/10.1016/j.seppur.2022.121458",0,"ISA/inorganic/dense","M−300A-MeOH-EB","Scientific report",,"[]",,,99.4,"2629",0,,,,,,1.77,,,,,,,500,,,,,,,,,,,,,,,,,,,,,,,,,,,,,,,,,,,,,,,,,,,,,,,,,,,,,,,,,,,,,,,,"[]",,,,,,,,,,,,
"65cb467fe95682d43dfe8520","2024-02-13T10:29:04.042Z","[]","[]","[]","[]",,,"[]","[]","[]","[]","[]","[]","[]","[]",,,,,false,"Crossflow",6,25,,"Methanol","Dye","Evans blue (tetrasodium salt)",960.81,10,,1,"[]",,,,true,false,"Accepted","[""Inorganic""]","[""Ceramics""]","[]","[""Not Applicable""]","[""None""]","65cb446fe95682d43dfe8509","2024-02-13T10:29:03.982Z","2022-01-01T00:00:00.000Z","Organic solvent permeation characteristics of TiO2-ZrO2 composite nanofiltration membranes prepared using organic chelating ligand to control pore size and surface property","Scientific Report","backOffice","10.1016/j.seppur.2022.121458","65cafe81e95682d43dfe8452","Iesako","https://doi.org/10.1016/j.seppur.2022.121458",0,"ISA/inorganic/dense","M−350A-MeOH-EB","Scientific report",,"[]",,,99,"2630",0,,,,,,3.07,,,,,,,,,,,,,,,,,,,,,,,,,,,,,,,,,,,,,,,,,,,,,,,,,,,,,,,,,,,,,,,,,,,,,,,"[]",,,,,,,,,,,,
"65cb4699e95682d43dfe8525","2024-02-13T10:29:04.042Z","[]","[]","[]","[]",,,"[]","[]","[]","[]","[]","[]","[]","[]",,,,,false,"Crossflow",6,25,,"Methanol","Dye","Acid Red 27",604.48,10,,1,"[]",,,,true,false,"Accepted","[""Inorganic""]","[""Ceramics""]","[]","[""Not Applicable""]","[""None""]","65cb446fe95682d43dfe8509","2024-02-13T10:29:03.982Z","2022-01-01T00:00:00.000Z","Organic solvent permeation characteristics of TiO2-ZrO2 composite nanofiltration membranes prepared using organic chelating ligand to control pore size and surface property","Scientific Report","backOffice","10.1016/j.seppur.2022.121458","65cafe81e95682d43dfe8452","Iesako","https://doi.org/10.1016/j.seppur.2022.121458",0,"ISA/inorganic/dense","M−350A-MeOH-AR","Scientific report",,"[]",,,95.4,"2631",0,,,,,,3.07,,,,,,,,,,,,,,,,,,,,,,,,,,,,,,,,,,,,,,,,,,,,,,,,,,,,,,,,,,,,,,,,,,,,,,,"[]",,,,,,,,,,,,
"65cb46a9e95682d43dfe8527","2024-02-13T10:29:04.042Z","[]","[]","[]","[]",,,"[]","[]","[]","[]","[]","[]","[]","[]",,,,,false,"Crossflow",6,25,,"Methanol","Dye","Methyl orange (sodium salt)",327.33,10,,1,"[]",,,,true,false,"Accepted","[""Inorganic""]","[""Ceramics""]","[]","[""Not Applicable""]","[""None""]","65cb446fe95682d43dfe8509","2024-02-13T10:29:03.982Z","2022-01-01T00:00:00.000Z","Organic solvent permeation characteristics of TiO2-ZrO2 composite nanofiltration membranes prepared using organic chelating ligand to control pore size and surface property","Scientific Report","backOffice","10.1016/j.seppur.2022.121458","65cafe81e95682d43dfe8452","Iesako","https://doi.org/10.1016/j.seppur.2022.121458",0,"ISA/inorganic/dense","M−350A-MeOH-MO","Scientific report",,"[]",,,79.9,"2632",0,,,,,,3.07,,,,,,,,,,,,,,,,,,,,,,,,,,,,,,,,,,,,,,,,,,,,,,,,,,,,,,,,,,,,,,,,,,,,,,,"[]",,,,,,,,,,,,
"65cb46d9e95682d43dfe8529","2024-02-13T10:29:04.042Z","[]","[]","[]","[]",,,"[]","[]","[]","[]","[]","[]","[]","[]",,,,,false,"Crossflow",6,25,,"Methanol","Dye","Methyl orange (sodium salt)",327.33,10,,1,"[]",,,,true,false,"Accepted","[""Inorganic""]","[""Ceramics""]","[]","[""Not Applicable""]","[""None""]","65cb446fe95682d43dfe8509","2024-02-13T10:29:03.982Z","2022-01-01T00:00:00.000Z","Organic solvent permeation characteristics of TiO2-ZrO2 composite nanofiltration membranes prepared using organic chelating ligand to control pore size and surface property","Scientific Report","backOffice","10.1016/j.seppur.2022.121458","65cafe81e95682d43dfe8452","Iesako","https://doi.org/10.1016/j.seppur.2022.121458",0,"ISA/inorganic/dense","M−500A-MeOH-MO","Scientific report",,"[]",,,32.1,"2633",0,,,,,,5.49,,,,,,,,,,,,,,,,,,,,,,,,,,,,,,,,,,,,,,,,,,,,,,,,,,,,,,,,,,,,,,,,,,,,,,,"[]",,,,,,,,,,,,
"65cb46fbe95682d43dfe852e","2024-02-13T10:29:04.042Z","[]","[]","[]","[]",,,"[]","[]","[]","[]","[]","[]","[]","[]",,,,,false,"Crossflow",6,25,,"Methanol","Dye","Evans blue (tetrasodium salt)",960.81,10,,1,"[]",,,,true,false,"Accepted","[""Inorganic""]","[""Ceramics""]","[]","[""Not Applicable""]","[""None""]","65cb446fe95682d43dfe8509","2024-02-13T10:29:03.982Z","2022-01-01T00:00:00.000Z","Organic solvent permeation characteristics of TiO2-ZrO2 composite nanofiltration membranes prepared using organic chelating ligand to control pore size and surface property","Scientific Report","backOffice","10.1016/j.seppur.2022.121458","65cafe81e95682d43dfe8452","Iesako","https://doi.org/10.1016/j.seppur.2022.121458",0,"ISA/inorganic/dense","M−500A-MeOH-EB","Scientific report",,"[]",,,89.9,"2634",0,,,,,,5.49,,,,,,,,,,,,,,,,,,,,,,,,,,,,,,,,,,,,,,,,,,,,,,,,,,,,,,,,,,,,,,,,,,,,,,,"[]",,,,,,,,,,,,
"65cb4720e95682d43dfe8533","2024-02-13T10:29:04.042Z","[]","[]","[]","[]",,,"[]","[]","[]","[]","[]","[]","[]","[]",,,,,false,"Crossflow",6,25,,"Methanol","Dye","Acid Red 27",604.48,10,,1,"[]",,,,true,false,"Accepted","[""Inorganic""]","[""Ceramics""]","[]","[""Not Applicable""]","[""None""]","65cb446fe95682d43dfe8509","2024-02-13T10:29:03.982Z","2022-01-01T00:00:00.000Z","Organic solvent permeation characteristics of TiO2-ZrO2 composite nanofiltration membranes prepared using organic chelating ligand to control pore size and surface property","Scientific Report","backOffice","10.1016/j.seppur.2022.121458","65cafe81e95682d43dfe8452","Iesako","https://doi.org/10.1016/j.seppur.2022.121458",0,"ISA/inorganic/dense","M−500A-MeOH-AR","Scientific report",,"[]",,,55.6,"2635",0,,,,,,5.49,,,,,,,,,,,,,,,,,,,,,,,,,,,,,,,,,,,,,,,,,,,,,,,,,,,,,,,,,,,,,,,,,,,,,,,"[]",,,,,,,,,,,,
"65cc2d74e95682d43dfe8563","2024-02-14T03:03:16.825Z","[""1-Methyl-2-pyrrolidinone (NMP)"",""Tetrahydrofuran (THF)""]","[""water""]","[""wt%"",""wt%"",""wt%""]","[]","16","254","[""Crosslinking"",""Pure solvent treatment"",""Drying""]","[{""postTreatmentChemicalAgentConcentrationUnit"":[""w/v%""],""_id"":""66054167b6f18181f85ebea4"",""postTreatment"":""Crosslinking"",""postTreatmentChemicalAgentSmiles"":""NCC1CCC(CN)CC1"",""postTreatmentChemicalAgentConcentration"":""5""},{""postTreatmentChemicalAgentConcentrationUnit"":[],""_id"":""66054167b6f18181f85ebea5"",""postTreatment"":""Pure solvent treatment"",""postTreatmentChemicalAgentSmiles"":""CO ; CCCCCC""},{""postTreatmentChemicalAgentConcentrationUnit"":[],""_id"":""66054167b6f18181f85ebea6"",""postTreatment"":""Drying"",""postTreatmentChemicalAgentSmiles"":""/""}]","[]","[]","[]","[]","[]","[]",,,,,false,"Crossflow",30,25,11.34,"Toluene","Other","1,3,5-Triisopropylbenzene",204,20,"wt%",1,"[""SEM"",""FTIR""]",600,,,true,false,"Accepted","[""TFC""]","[""Polyimide(Matrimid® 5218)""]","[]","[""Polyimide(Matrimid® 5218)""]","[""Crosslinking"",""Drying"",""Thermal treatment""]","65cc2d74e95682d43dfe8560","2024-02-14T03:03:16.732Z","2024-01-01T00:00:00.000Z","Solid-state crosslinking of thin film composite membranes for organic solvent reverse osmosis separations","Scientific Report","backOffice","10.1016/j.memsci.2024.122462","65c93070e95682d43dfe8451","Feliachi","https://doi.org/10.1016/j.memsci.2024.122462",0,"Composite","Solid-state crosslinked Matrimid - PXDA","Scientific report","Spincoating","[{""postTreatmentChemicalAgentConcentrationUnit"":[""wt%""],""_id"":""65cc2d74e95682d43dfe8564"",""postTreatment"":""Crosslinking"",""postTreatmentChemicalAgentSmiles"":"" NCc1ccc(CN)cc1"",""postTreatmentChemicalAgentConcentration"":""0.1""},{""postTreatmentChemicalAgentConcentrationUnit"":[],""_id"":""65cc2d74e95682d43dfe8565"",""postTreatment"":""Drying"",""postTreatmentChemicalAgentSmiles"":""/"",""postTreatmentChemicalAgentConcentration"":""""},{""postTreatmentChemicalAgentConcentrationUnit"":[],""_id"":""66054167b6f18181f85ebea3"",""postTreatment"":""Thermal treatment"",""postTreatmentChemicalAgentSmiles"":""/""}]","ISA",0.18,90.5,"2641",0,"CCO ; [Li+].[N+](=O)([O-])[O-] ; O","3;1;1",,,,,"87:13",,,,,,370,,,,,"Not Applicable",,,,,,,,,,,,,,,,,,,,,,,,,,,,,,,,,,,,,,,,,,,,,,,,,,,,,,,,,,,"[]",,,,,,,,,,,,
"65cc889fe95682d43dfe856a","2024-02-14T09:32:15.700Z","[]","[]","[]","[]",,,"[]","[]","[]","[]","[]","[]","[]","[]",,,,,false,"Dead-end",30,20,44,"Tetrahydrofuran (THF)","Other","Quinine",324.42,0.01,"mol/L",1,"[]",,,,true,false,"Accepted","[]","[]","[]","[""Not Applicable""]","[""None""]","65cc889fe95682d43dfe8568","2024-02-14T09:32:15.636Z","2013-01-01T00:00:00.000Z","Organic solvent nanofiltration as a tool for separation of quinine-based organocatalysts","Scientific Report","backOffice","10.1021/op400037h","65c4a5bfe95682d43dfe844f","Fahrenwaldt","https://doi.org/10.1021/op400037h",0,"Commercial","DM 300 - QN filtration",,,"[]",,,90,"2642",0,,,,,,,,,,,,,,,,,,,,,,,,,,,,,,,,,,,,,,,,,,,,,,,,,,,,,,,,,,,,,,,,,,,,,,,,,,,"Duramem 300",,"[]",,,,,,,,,,,,
"65cc89f0e95682d43dfe856e","2024-02-14T09:32:15.700Z","[]","[]","[]","[]",,,"[]","[]","[]","[]","[]","[]","[]","[]",,,,,false,"Dead-end",30,20,44,"Tetrahydrofuran (THF)","Other","Benzoyl quinine",428.5,0.01,"mol/L",1,"[]",,,,true,false,"Accepted","[]","[]","[]","[""Not Applicable""]","[""None""]","65cc889fe95682d43dfe8568","2024-02-14T09:32:15.636Z","2013-01-01T00:00:00.000Z","Organic solvent nanofiltration as a tool for separation of quinine-based organocatalysts","Scientific Report","backOffice","10.1021/op400037h","65c4a5bfe95682d43dfe844f","Fahrenwaldt","https://doi.org/10.1021/op400037h",0,"Commercial","DM 300 - BzQN filtration",,,"[]",,,97.1,"2643",0,,,,,,,,,,,,,,,,,,,,,,,,,,,,,,,,,,,,,,,,,,,,,,,,,,,,,,,,,,,,,,,,,,,,,,,,,,,"Duramem 300",,"[]",,,,,,,,,,,,
"65cc8a18e95682d43dfe8573","2024-02-14T09:38:32.907Z","[]","[]","[]","[]",,,"[""Pure solvent treatment""]","[{""postTreatmentChemicalAgentConcentrationUnit"":[],""_id"":""66041b2bb6f18181f85eb9ce"",""postTreatment"":""Pure solvent treatment"",""postTreatmentChemicalAgentSmiles"":""CCO""}]","[]","[]","[]","[]","[]","[]",,,,,false,"Dead-end",5,23,19.6,"Ethanol","Dye","Remazol briljant blue R (disodium salt)",626.54,15,"mg/L",1,"[""SEM""]",1600,,,true,false,"Accepted","[""TFC""]","[""Other""]","[]","[""Polyacrylonitrile""]","[""Pure solvent treatment""]","65cc8a18e95682d43dfe8571","2024-02-14T09:38:32.869Z","2009-01-01T00:00:00.000Z","High permeable PTMSP/PAN composite membranes for solvent nanofiltration","Scientific Report","backOffice","10.1016/j.memsci.2009.01.050","65cb6253e95682d43dfe8535","Volkov","https://doi.org/10.1016/j.memsci.2009.01.050",0,"Composite","PTMSP-1","Scientific report","Casting","[{""postTreatmentChemicalAgentConcentrationUnit"":[],""_id"":""66041b2bb6f18181f85eb9cd"",""postTreatment"":""Pure solvent treatment"",""postTreatmentChemicalAgentSmiles"":""CCO""}]","Commercial",2.535,94,"2644",0,,,,,,,,,,,,,,,"poly[1-(trimethylsilyl)-1-propyne",,,,,,,,,,,,,,,,,,,,,,,,,,,,,,,,,,,,,,,,,,,,,,,,,,,,,,,,,,,,,,"[]",,,,,,,,,,,,
"65cc8a49e95682d43dfe8578","2024-02-14T09:32:15.700Z","[]","[]","[]","[]",,,"[]","[]","[]","[]","[]","[]","[]","[]",,,,,false,"Dead-end",30,20,44,"Tetrahydrofuran (THF)","Other","Benzoyl cupreine",414.5,0.01,"mol/L",1,"[]",,,,true,false,"Accepted","[]","[]","[]","[""Not Applicable""]","[""None""]","65cc889fe95682d43dfe8568","2024-02-14T09:32:15.636Z","2013-01-01T00:00:00.000Z","Organic solvent nanofiltration as a tool for separation of quinine-based organocatalysts","Scientific Report","backOffice","10.1021/op400037h","65c4a5bfe95682d43dfe844f","Fahrenwaldt","https://doi.org/10.1021/op400037h",0,"Commercial","DM 300 - BzCPN filtration",,,"[]",,0.86,96.7,"2645",0,,,,,,1.65,,,,,,,,,,,,,,,,,,,,,,,,,,,,,,,,,,,,,,,,,,,,,,,,,,,,,,,,,,,,,,,,,,,,,"Duramem 300",,"[]",,,,,,,,,,,,
"65cc8b08e95682d43dfe859d","2024-02-14T09:38:32.907Z","[]","[]","[]","[]",,,"[""Pure solvent treatment""]","[{""postTreatmentChemicalAgentConcentrationUnit"":[],""_id"":""65cc8a18e95682d43dfe8575"",""postTreatment"":""Pure solvent treatment"",""postTreatmentChemicalAgentSmiles"":""CCO""}]","[]","[]","[]","[]","[]","[]",,,,,false,"Dead-end",5,23,19.6,"Ethanol","Dye","Remazol briljant blue R (disodium salt)",626.54,15,"mg/L",1,"[""SEM""]",1100,,,true,false,"Accepted","[""TFC""]","[""Other""]","[]","[""Polyacrylonitrile""]","[""Pure solvent treatment""]","65cc8a18e95682d43dfe8571","2024-02-14T09:38:32.869Z","2009-01-01T00:00:00.000Z","High permeable PTMSP/PAN composite membranes for solvent nanofiltration","Scientific Report","backOffice","10.1016/j.memsci.2009.01.050","65cb6253e95682d43dfe8535","Volkov","https://doi.org/10.1016/j.memsci.2009.01.050",0,"Composite","PTMSP-2","Scientific report","Casting","[{""postTreatmentChemicalAgentConcentrationUnit"":[],""_id"":""65cc8a18e95682d43dfe8574"",""postTreatment"":""Pure solvent treatment"",""postTreatmentChemicalAgentSmiles"":""CCO""}]","Commercial",3.54,92,"2646",0,,,,,,,,,,,,,,,"poly[1-(trimethylsilyl)-1-propyne",,,,,,,,,,,,,,,,,,,,,,,,,,,,,,,,,,,,,,,,,,,,,,,,,,,,,,,,,,,,,,"[]",,,,,,,,,,,,
"65cc8b6de95682d43dfe85a2","2024-02-14T09:38:32.907Z","[]","[]","[]","[]",,,"[""Pure solvent treatment""]","[{""postTreatmentChemicalAgentConcentrationUnit"":[],""_id"":""65cc8a18e95682d43dfe8575"",""postTreatment"":""Pure solvent treatment"",""postTreatmentChemicalAgentSmiles"":""CCO""}]","[]","[]","[]","[]","[]","[]",,,,,false,"Dead-end",5,23,19.6,"Ethanol","Dye","Remazol briljant blue R (disodium salt)",626.54,15,"mg/L",1,"[""SEM""]",0.9,,,true,false,"Accepted","[""TFC""]","[""Other""]","[]","[""Polyacrylonitrile""]","[""Pure solvent treatment""]","65cc8a18e95682d43dfe8571","2024-02-14T09:38:32.869Z","2009-01-01T00:00:00.000Z","High permeable PTMSP/PAN composite membranes for solvent nanofiltration","Scientific Report","backOffice","10.1016/j.memsci.2009.01.050","65cb6253e95682d43dfe8535","Volkov","https://doi.org/10.1016/j.memsci.2009.01.050",0,"Composite","PTMSP-3","Scientific report","Casting","[{""postTreatmentChemicalAgentConcentrationUnit"":[],""_id"":""65cc8a18e95682d43dfe8574"",""postTreatment"":""Pure solvent treatment"",""postTreatmentChemicalAgentSmiles"":""CCO""}]","Commercial",4.816,90,"2647",0,,,,,,,,,,,,,,,"poly[1-(trimethylsilyl)-1-propyne",,,,,,,,,,,,,,,,,,,,,,,,,,,,,,,,,,,,,,,,,,,,,,,,,,,,,,,,,,,,,,"[]",,,,,,,,,,,,
"65cc8bc1e95682d43dfe85ae","2024-02-14T09:38:32.907Z","[]","[]","[]","[]",,,"[""Pure solvent treatment""]","[{""postTreatmentChemicalAgentConcentrationUnit"":[],""_id"":""65cc8a18e95682d43dfe8575"",""postTreatment"":""Pure solvent treatment"",""postTreatmentChemicalAgentSmiles"":""CCO""}]","[]","[]","[]","[]","[]","[]",,,,,false,"Dead-end",5,23,19.6,"Ethanol","Dye","Remazol briljant blue R (disodium salt)",626.54,15,"mg/L",1,"[""SEM""]",0.7,,,true,false,"Accepted","[""TFC""]","[""Other""]","[]","[""Polyacrylonitrile""]","[""Pure solvent treatment""]","65cc8a18e95682d43dfe8571","2024-02-14T09:38:32.869Z","2009-01-01T00:00:00.000Z","High permeable PTMSP/PAN composite membranes for solvent nanofiltration","Scientific Report","backOffice","10.1016/j.memsci.2009.01.050","65cb6253e95682d43dfe8535","Volkov","https://doi.org/10.1016/j.memsci.2009.01.050",0,"Composite","PTMSP-4","Scientific report","Casting","[{""postTreatmentChemicalAgentConcentrationUnit"":[],""_id"":""65cc8a18e95682d43dfe8574"",""postTreatment"":""Pure solvent treatment"",""postTreatmentChemicalAgentSmiles"":""CCO""}]","Commercial",5.83,79,"2648",0,,,,,,,,,,,,,,,"poly[1-(trimethylsilyl)-1-propyne",,,,,,,,,,,,,,,,,,,,,,,,,,,,,,,,,,,,,,,,,,,,,,,,,,,,,,,,,,,,,,"[]",,,,,,,,,,,,
"65cc8c87e95682d43dfe85b3","2024-02-14T09:38:32.907Z","[]","[]","[]","[]",,,"[""Pure solvent treatment""]","[{""postTreatmentChemicalAgentConcentrationUnit"":[],""_id"":""65cc8a18e95682d43dfe8575"",""postTreatment"":""Pure solvent treatment"",""postTreatmentChemicalAgentSmiles"":""CO""}]","[]","[]","[]","[]","[]","[]",,,,,false,"Dead-end",5,23,19.6,"Methanol","Dye","Remazol briljant blue R (disodium salt)",626.54,15,"mg/L",1,"[""SEM""]",0.9,,,true,false,"Accepted","[""TFC""]","[""Other""]","[]","[""Polyacrylonitrile""]","[""Pure solvent treatment""]","65cc8a18e95682d43dfe8571","2024-02-14T09:38:32.869Z","2009-01-01T00:00:00.000Z","High permeable PTMSP/PAN composite membranes for solvent nanofiltration","Scientific Report","backOffice","10.1016/j.memsci.2009.01.050","65cb6253e95682d43dfe8535","Volkov","https://doi.org/10.1016/j.memsci.2009.01.050",0,"Composite","PTMSP-3 - methanol filtration","Scientific report","Casting","[{""postTreatmentChemicalAgentConcentrationUnit"":[],""_id"":""65cc8a18e95682d43dfe8574"",""postTreatment"":""Pure solvent treatment"",""postTreatmentChemicalAgentSmiles"":""CO""}]","Commercial",7.702,90,"2649",0,,,,,,,,,,,,,,,"poly[1-(trimethylsilyl)-1-propyne",,,,,,,,,,,,,,,,,,,,,,,,,,,,,,,,,,,,,,,,,,,,,,,,,,,,,,,,,,,,,,"[]",,,,,,,,,,,,
"65cc8cfee95682d43dfe85b8","2024-02-14T09:32:15.700Z","[]","[]","[]","[]",,,"[]","[]","[]","[]","[]","[]","[]","[]",,,,,false,"Dead-end",30,20,44,"Tetrahydrofuran (THF)","Other","benzoyl cupreine",414.5,0.01,"mol/L",2,"[]",,,,true,false,"Accepted","[]","[]","[]","[""Not Applicable""]","[""None""]","65cc889fe95682d43dfe8568","2024-02-14T09:32:15.636Z","2013-01-01T00:00:00.000Z","Organic solvent nanofiltration as a tool for separation of quinine-based organocatalysts","Scientific Report","backOffice","10.1021/op400037h","65c4a5bfe95682d43dfe844f","Fahrenwaldt","https://doi.org/10.1021/op400037h",0,"Commercial","DM 300 - postreaction mixture",,,"[]",,,96.7,"2650",0,,,,,,1.65,,,,,,,,,,,,,,"Other","ethyl 2-hydroxy-2-methyl-3-nitropropanoate",117.16,,,,,,,,,,,,,,,,,,,,,,,86,,,,,,,,,,,,,,,,,,,,,,,,,,,,,,"Duramem 300",,"[]",,,,,,,,,,,,
"65cc8d14e95682d43dfe85bc","2024-02-14T09:38:32.907Z","[]","[]","[]","[]",,,"[""Pure solvent treatment""]","[{""postTreatmentChemicalAgentConcentrationUnit"":[],""_id"":""65cc8a18e95682d43dfe8575"",""postTreatment"":""Pure solvent treatment"",""postTreatmentChemicalAgentSmiles"":""CC(=O)C""}]","[]","[]","[]","[]","[]","[]",,,,,false,"Dead-end",5,23,19.6,"Acetone","Dye","Remazol briljant blue R (disodium salt)",626.54,15,"mg/L",1,"[""SEM""]",0.9,,,true,false,"Accepted","[""TFC""]","[""Other""]","[]","[""Polyacrylonitrile""]","[""Pure solvent treatment""]","65cc8a18e95682d43dfe8571","2024-02-14T09:38:32.869Z","2009-01-01T00:00:00.000Z","High permeable PTMSP/PAN composite membranes for solvent nanofiltration","Scientific Report","backOffice","10.1016/j.memsci.2009.01.050","65cb6253e95682d43dfe8535","Volkov","https://doi.org/10.1016/j.memsci.2009.01.050",0,"Composite","PTMSP-3 - acetone filtration","Scientific report","Casting","[{""postTreatmentChemicalAgentConcentrationUnit"":[],""_id"":""65cc8a18e95682d43dfe8574"",""postTreatment"":""Pure solvent treatment"",""postTreatmentChemicalAgentSmiles"":""CC(=O)C""}]","Commercial",17.217,85,"2651",0,,,,,,,,,,,,,,,"poly[1-(trimethylsilyl)-1-propyne",,,,,,,,,,,,,,,,,,,,,,,,,,,,,,,,,,,,,,,,,,,,,,,,,,,,,,,,,,,,,,"[]",,,,,,,,,,,,
"65cc8de7e95682d43dfe85c1","2024-02-14T09:32:15.700Z","[]","[]","[]","[]",,,"[]","[]","[]","[]","[]","[]","[]","[]",,,,,false,"Dead-end",30,20,44,"Tetrahydrofuran (THF)","Other","benzoyl cupreine",414.5,0.01,"mol/L",2,"[]",,,,true,false,"Accepted","[]","[]","[]","[""Not Applicable""]","[""None""]","65cc889fe95682d43dfe8568","2024-02-14T09:32:15.636Z","2013-01-01T00:00:00.000Z","Organic solvent nanofiltration as a tool for separation of quinine-based organocatalysts","Scientific Report","backOffice","10.1021/op400037h","65c4a5bfe95682d43dfe844f","Fahrenwaldt","https://doi.org/10.1021/op400037h",0,"Commercial","DM 150 - postreaction mixture",,,"[]",,,99.9,"2652",0,,,,,,0.45,,,,,,,,,,,,,,"Other","ethyl 2-hydroxy-2-methyl-3-nitropropanoate",117.16,,,,,,,,,,,,,,,,,,,,,,,86.5,,,,,,,,,,,,,,,,,,,,,,,,,,,,,,"Duramem 150",,"[]",,,,,,,,,,,,
"65cc8e35e95682d43dfe85c6","2024-02-14T09:32:15.700Z","[]","[]","[]","[]",,,"[]","[]","[]","[]","[]","[]","[]","[]",,,,,false,"Dead-end",30,20,44,"Tetrahydrofuran (THF)","Other","benzoyl cupreine",414.5,0.01,"mol/L",2,"[]",,,,true,false,"Accepted","[]","[]","[]","[""Not Applicable""]","[""None""]","65cc889fe95682d43dfe8568","2024-02-14T09:32:15.636Z","2013-01-01T00:00:00.000Z","Organic solvent nanofiltration as a tool for separation of quinine-based organocatalysts","Scientific Report","backOffice","10.1021/op400037h","65c4a5bfe95682d43dfe844f","Fahrenwaldt","https://doi.org/10.1021/op400037h",0,"Commercial","DM 200 - postreaction mixture",,,"[]",,0.68,99.6,"2653",0,,,,,,1.71,,,,,,,,,,,,,,"Other","ethyl 2-hydroxy-2-methyl-3-nitropropanoate",117.16,,,,,,,,,,,,,,,,,,,,,,,86,,,,,,,,,,,,,,,,,,,,,,,,,,,,,,"Duramem 200",,"[]",,,,,,,,,,,,
"65cce3721923a5f16917fa3b","2024-02-14T15:59:46.979Z","[]","[]","[]","[]",,,"[]","[]","[]","[]","[]","[]","[]","[]",,,,,false,"Dead-end",20,24,33.2,"Ethanol","Dye","Solvent blue 35",350.45,10,"mg/L",1,"[]",,,,true,false,"Accepted","[]","[]","[]","[""Not Applicable""]","[""Pure solvent treatment""]","65cce3721923a5f16917fa39","2024-02-14T15:59:46.915Z","2015-01-01T00:00:00.000Z","Application of Cellophane Films as Nanofiltration Membranes","Scientific Report","backOffice","10.1134/S0965544115050114","65cb6253e95682d43dfe8535","Yushkin","https://doi.org/10.1134/S0965544115050114",0,"Commercial","Cellophane SB 35 filtration",,,"[{""postTreatmentChemicalAgentConcentrationUnit"":[],""_id"":""6604250db6f18181f85ebb42"",""postTreatment"":""Pure solvent treatment"",""postTreatmentChemicalAgentSmiles"":""O""}]",,,26,"2659",0,,,,,,0.057,,,,,,,,31,,,,,,,,,,,,,,,,,,,,,,,,,,,,,,,,,,,,,,,,,,,,,,,,,,,,,,,,,,,,,"Other",,"[]","Cellophane","Yukka",,,,,,,,,,
"65cce3a21923a5f16917fa3f","2024-02-14T15:59:46.979Z","[]","[]","[]","[]",,,"[]","[]","[]","[]","[]","[]","[]","[]",,,,,false,"Dead-end",20,24,33.2,"Ethanol","Dye","Acid Orange 7 (sodium salt)",350.32,10,"mg/L",1,"[]",,,,true,false,"Accepted","[]","[]","[]","[""Not Applicable""]","[""Pure solvent treatment""]","65cce3721923a5f16917fa39","2024-02-14T15:59:46.915Z","2015-01-01T00:00:00.000Z","Application of Cellophane Films as Nanofiltration Membranes","Scientific Report","backOffice","10.1134/S0965544115050114","65cb6253e95682d43dfe8535","Yushkin","https://doi.org/10.1134/S0965544115050114",0,"Commercial","Cellophane - AO filtration",,,"[{""postTreatmentChemicalAgentConcentrationUnit"":[],""_id"":""6604253db6f18181f85ebb62"",""postTreatment"":""Pure solvent treatment"",""postTreatmentChemicalAgentSmiles"":""O""}]",,,55,"2660",0,,,,,,0.057,,,,,,,,31,,,,,,,,,,,,,,,,,,,,,,,,,,,,,,,,,,,,,,,,,,,,,,,,,,,,,,,,,,,,,"Other",,"[]","Cellophane","Yukka",,,,,,,,,,
"65cce3db1923a5f16917fa43","2024-02-14T15:59:46.979Z","[]","[]","[]","[]",,,"[]","[]","[]","[]","[]","[]","[]","[]",,,,,false,"Dead-end",20,24,33.2,"Ethanol","Dye","Remazol briljant blue R (disodium salt)",626.54,10,"mg/L",1,"[]",,,,true,false,"Accepted","[]","[]","[]","[""Not Applicable""]","[""Pure solvent treatment""]","65cce3721923a5f16917fa39","2024-02-14T15:59:46.915Z","2015-01-01T00:00:00.000Z","Application of Cellophane Films as Nanofiltration Membranes","Scientific Report","backOffice","10.1134/S0965544115050114","65cb6253e95682d43dfe8535","Yushkin","https://doi.org/10.1134/S0965544115050114",0,"Commercial","Cellophane - RBB filtration",,,"[{""postTreatmentChemicalAgentConcentrationUnit"":[],""_id"":""66042556b6f18181f85ebb6b"",""postTreatment"":""Pure solvent treatment"",""postTreatmentChemicalAgentSmiles"":""O""}]",,,79,"2661",0,,,,,,0.057,,,,,,,,31,,,,,,,,,,,,,,,,,,,,,,,,,,,,,,,,,,,,,,,,,,,,,,,,,,,,,,,,,,,,,"Other",,"[]","Cellophane","Yukka",,,,,,,,,,
"65cd1acc1923a5f16917fa52","2024-02-14T03:03:16.825Z","[""1-Methyl-2-pyrrolidinone (NMP)"",""Tetrahydrofuran (THF)""]","[""water""]","[""wt%"",""wt%"",""wt%""]","[]","16","254","[""Drying"",""Crosslinking"",""Pure solvent treatment""]","[{""postTreatmentChemicalAgentConcentrationUnit"":[],""_id"":""65cc2d74e95682d43dfe8566"",""postTreatment"":""Drying"",""postTreatmentChemicalAgentSmiles"":""/"",""postTreatmentChemicalAgentConcentration"":""""},{""postTreatmentChemicalAgentConcentrationUnit"":[""w/v%""],""_id"":""6605420bb6f18181f85ebeb6"",""postTreatment"":""Crosslinking"",""postTreatmentChemicalAgentSmiles"":"" NCc1ccc(CN)cc1"",""postTreatmentChemicalAgentConcentration"":""5""},{""postTreatmentChemicalAgentConcentrationUnit"":[],""_id"":""6605420bb6f18181f85ebeb7"",""postTreatment"":""Pure solvent treatment"",""postTreatmentChemicalAgentSmiles"":""CO ; CCCCCC""}]","[]","[]","[]","[]","[]","[]",,,,,false,"Crossflow",30,25,11.34,"Toluene","Other","1,3,5-Triisopropylbenzene",204,20,"wt%",1,"[""SEM"",""FTIR""]",600,,,true,false,"Accepted","[""TFC""]","[""Polyimide(Matrimid® 5218)""]","[]","[""Polyimide(Matrimid® 5218)""]","[""Crosslinking"",""Drying"",""Thermal treatment""]","65cc2d74e95682d43dfe8560","2024-02-14T03:03:16.732Z","2024-01-01T00:00:00.000Z","Solid-state crosslinking of thin film composite membranes for organic solvent reverse osmosis separations","Scientific Report","backOffice","10.1016/j.memsci.2024.122462","65c93070e95682d43dfe8451","Feliachi","https://doi.org/10.1016/j.memsci.2024.122462",0,"Composite","Solid-state crosslinked Matrimid - HMDA","Scientific report","Spincoating","[{""postTreatmentChemicalAgentConcentrationUnit"":[""wt%""],""_id"":""65cc2d74e95682d43dfe8564"",""postTreatment"":""Crosslinking"",""postTreatmentChemicalAgentSmiles"":""C(CCCN)CCN"",""postTreatmentChemicalAgentConcentration"":""0.1""},{""postTreatmentChemicalAgentConcentrationUnit"":null,""_id"":""65cc2d74e95682d43dfe8565"",""postTreatment"":""Drying"",""postTreatmentChemicalAgentSmiles"":""/"",""postTreatmentChemicalAgentConcentration"":""""},{""postTreatmentChemicalAgentConcentrationUnit"":[],""_id"":""6605420bb6f18181f85ebeb4"",""postTreatment"":""Thermal treatment"",""postTreatmentChemicalAgentSmiles"":""/""}]","ISA",0.21,91,"2662",0,"CCO ; [Li+].[N+](=O)([O-])[O-] ; O","3;1;1",,,,,"87:13",,,,,,370,,,,,"Not Applicable",,,,,,,,,,,,,,,,,,,,,,,,,,,,,,,,,,,,,,,,,,,,,,,,,,,,,,,,,,,"[]",,,,,,,,,,,,
"65cd1beb1923a5f16917fa59","2024-02-14T03:03:16.825Z","[""1-Methyl-2-pyrrolidinone (NMP)"",""Tetrahydrofuran (THF)""]","[""water""]","[""wt%"",""wt%"",""wt%""]","[]","16","254","[""Crosslinking"",""Pure solvent treatment"",""Drying""]","[{""postTreatmentChemicalAgentConcentrationUnit"":[],""_id"":""66054262b6f18181f85ebec6"",""postTreatment"":""Crosslinking"",""postTreatmentChemicalAgentSmiles"":""NCc1ccc(CN)cc1""},{""postTreatmentChemicalAgentConcentrationUnit"":[],""_id"":""66054262b6f18181f85ebec7"",""postTreatment"":""Pure solvent treatment"",""postTreatmentChemicalAgentSmiles"":""CO ; CCCCCC""},{""postTreatmentChemicalAgentConcentrationUnit"":[],""_id"":""66054262b6f18181f85ebec8"",""postTreatment"":""Drying"",""postTreatmentChemicalAgentSmiles"":""/""}]","[]","[]","[]","[]","[]","[]",,,,,false,"Crossflow",30,25,11.34,"Toluene","Other","1,3,5-Triisopropylbenzene",204,20,"wt%",1,"[""SEM"",""FTIR""]",600,,,true,false,"Accepted","[""TFC""]","[""Polyimide(Matrimid® 5218)""]","[]","[""Polyimide(Matrimid® 5218)""]","[""Crosslinking"",""Drying"",""Thermal treatment""]","65cc2d74e95682d43dfe8560","2024-02-14T03:03:16.732Z","2024-01-01T00:00:00.000Z","Solid-state crosslinking of thin film composite membranes for organic solvent reverse osmosis separations","Scientific Report","backOffice","10.1016/j.memsci.2024.122462","65c93070e95682d43dfe8451","Feliachi","https://doi.org/10.1016/j.memsci.2024.122462",0,"Composite","Solid-state crosslinked Matrimid - BPDA","Scientific report","Spincoating","[{""postTreatmentChemicalAgentConcentrationUnit"":[""wt%""],""_id"":""65cc2d74e95682d43dfe8564"",""postTreatment"":""Crosslinking"",""postTreatmentChemicalAgentSmiles"":""Nc1ccccc1-c2ccccc2N"",""postTreatmentChemicalAgentConcentration"":""0.1""},{""postTreatmentChemicalAgentConcentrationUnit"":null,""_id"":""65cc2d74e95682d43dfe8565"",""postTreatment"":""Drying"",""postTreatmentChemicalAgentSmiles"":""/"",""postTreatmentChemicalAgentConcentration"":""""},{""postTreatmentChemicalAgentConcentrationUnit"":[],""_id"":""66054262b6f18181f85ebec5"",""postTreatment"":""Thermal treatment"",""postTreatmentChemicalAgentSmiles"":""/""}]","ISA",0.11,90,"2663",0,"CCO ; [Li+].[N+](=O)([O-])[O-] ; O","3;1;1",,,,,"87:13",,,,,,370,,,,,"Not Applicable",,,,,,,,,,,,,,,,,,,,,,,,,,,,,,,,,,,,,,,,,,,,,,,,,,,,,,,,,,,"[]",,,,,,,,,,,,
"65cd42d51923a5f16917fa60","2024-02-14T22:46:45.040Z","[""1-Methyl-2-pyrrolidinone (NMP)"",""Tetrahydrofuran (THF)""]","[""water"",""Ethanol""]","[""wt%"",""wt%"",""wt%""]","[]","16","254","[""Crosslinking"",""Drying""]","[{""postTreatmentChemicalAgentConcentrationUnit"":[""w/v%""],""_id"":""65cd42d51923a5f16917fa62"",""postTreatment"":""Crosslinking"",""postTreatmentChemicalAgentConcentration"":""5"",""postTreatmentChemicalAgentSmiles"":"" NCc1ccc(CN)cc1""},{""postTreatmentChemicalAgentConcentrationUnit"":[],""_id"":""66054b5ab6f18181f85ebef4"",""postTreatment"":""Drying"",""postTreatmentChemicalAgentSmiles"":""/""}]","[]","[]","[]","[]","[]","[]",,,,,false,"Crossflow",60,22,11.34,"Ethanol","Other","iso-octane",114,38,"wt%",1,"[""SEM""]",1000,,,true,false,"Accepted","[""TFC""]","[""Polymers of intrinsic microporosity""]","[]","[""Polyimide(Matrimid® 5218)""]","[""Other""]","65cd42d41923a5f16917fa5e","2024-02-14T22:46:44.958Z","2023-01-01T00:00:00.000Z","Engineering organic solvent reverse osmosis in hybrid AlOxHy / polymer of intrinsic microporosity 1 (PIM-1) membranes using vapor phase infiltration","Scientific Report","backOffice","10.1016/j.memlet.2023.100064","65c93070e95682d43dfe8451","Ren","https://doi.org/10.1016/j.memlet.2023.100064",0,"Composite","AlOxHy/PIM-1_10min 60bar","Scientific report","Spincoating","[{""postTreatmentChemicalAgentConcentrationUnit"":[],""_id"":""65cd42d51923a5f16917fa61"",""postTreatment"":""Vapor Phase Infiltration"",""postTreatmentChemicalAgentSmiles"":""[O-2].[O-2].[O-2].[Al+3].[Al+3]""}]","ISA",0.1,76,"2664",0,"CCO ; [Li+].[N+](=O)([O-])[O-] ; O","3;1;1",,,,,"87:13",,,,,,,,,,,,,,,,,,,,,,,,,,,,,,,,,,,,,,,,,,,,,,,,,,,,,,,,,,,,,,,,,,,,,,"[]",,,,,,,,,,,,
"65cd43711923a5f16917fa65","2024-02-14T22:46:45.040Z","[""1-Methyl-2-pyrrolidinone (NMP)"",""Tetrahydrofuran (THF)""]","[""water"",""Ethanol""]","[""wt%"",""wt%"",""wt%""]","[]","16","254","[""Crosslinking"",""Drying""]","[{""postTreatmentChemicalAgentConcentrationUnit"":[""w/v%""],""_id"":""65cd42d51923a5f16917fa62"",""postTreatment"":""Crosslinking"",""postTreatmentChemicalAgentConcentration"":""5"",""postTreatmentChemicalAgentSmiles"":"" NCc1ccc(CN)cc1""},{""postTreatmentChemicalAgentConcentrationUnit"":[],""_id"":""66054b3cb6f18181f85ebee2"",""postTreatment"":""Drying"",""postTreatmentChemicalAgentSmiles"":""/""}]","[]","[]","[]","[]","[]","[]",,,,,false,"Crossflow",40,22,11.34,"Ethanol","Other","iso-octane",114,38,"wt%",1,"[""SEM""]",1000,,,true,false,"Accepted","[""TFC""]","[""Polymers of intrinsic microporosity""]","[]","[""Polyimide(Matrimid® 5218)""]","[""Other""]","65cd42d41923a5f16917fa5e","2024-02-14T22:46:44.958Z","2023-01-01T00:00:00.000Z","Engineering organic solvent reverse osmosis in hybrid AlOxHy / polymer of intrinsic microporosity 1 (PIM-1) membranes using vapor phase infiltration","Scientific Report","backOffice","10.1016/j.memlet.2023.100064","65c93070e95682d43dfe8451","Ren","https://doi.org/10.1016/j.memlet.2023.100064",0,"Composite","AlOxHy/PIM-1_10min 40bar","Scientific report","Spincoating","[{""postTreatmentChemicalAgentConcentrationUnit"":[],""_id"":""65cd42d51923a5f16917fa61"",""postTreatment"":""Vapor Phase Infiltration"",""postTreatmentChemicalAgentSmiles"":""[O-2].[O-2].[O-2].[Al+3].[Al+3]""}]","ISA",0.092,72,"2665",0,"CCO ; [Li+].[N+](=O)([O-])[O-] ; O","3;1;1",,,,,"87:13",,,,,,,,,,,,,,,,,,,,,,,,,,,,,,,,,,,,,,,,,,,,,,,,,,,,,,,,,,,,,,,,,,,,,,"[]",,,,,,,,,,,,
