Repository: BAMresearch/onf-database

This repository belongs to the the publication "Revealing structure-property-performance relationships of organic solvent nanofiltration membranes using a FAIR, open-access database" published in ADD JOURNAL (DOI). 
It uses a dataset derived from The Open Membrane Database (https://openmembranedatabase.org/). The access date was April 8th 2025. The original dataset is in the repository as OMD_SRNF_2025-04-08.csv file.

The main researchers involved in the study are Sarah Glass (ORCID: 0000-0002-0625-0057), Petra Merten (no ORCID available), Torsten Brinkmann (ORCID: 0000-0002-5114-6259) and Volkan Filiz (ORCID: 0000-0003-0239-8641). 

The repository contains 5 Python files:

File: OMD_SRNF_2025-04-08.csv (part 96 of 184)
"65cd445a1923a5f16917fa6a","2024-02-14T22:46:45.040Z","[""1-Methyl-2-pyrrolidinone (NMP)"",""Tetrahydrofuran (THF)""]","[""water"",""Ethanol""]","[""wt%"",""wt%"",""wt%""]","[]","16","254","[""Crosslinking"",""Drying""]","[{""postTreatmentChemicalAgentConcentrationUnit"":[""w/v%""],""_id"":""65cd42d51923a5f16917fa62"",""postTreatment"":""Crosslinking"",""postTreatmentChemicalAgentConcentration"":""5"",""postTreatmentChemicalAgentSmiles"":"" NCc1ccc(CN)cc1""},{""postTreatmentChemicalAgentConcentrationUnit"":[],""_id"":""66054c2ab6f18181f85ebf02"",""postTreatment"":""Drying"",""postTreatmentChemicalAgentSmiles"":""/""}]","[]","[]","[]","[]","[]","[]",,,,,false,"Crossflow",40,22,11.34,"Ethanol","Other","iso-octane",114,1,"wt%",1,"[""SEM""]",1000,,,true,false,"Accepted","[""TFC""]","[""Polymers of intrinsic microporosity""]","[]","[""Polyimide(Matrimid® 5218)""]","[""Other""]","65cd42d41923a5f16917fa5e","2024-02-14T22:46:44.958Z","2023-01-01T00:00:00.000Z","Engineering organic solvent reverse osmosis in hybrid AlOxHy / polymer of intrinsic microporosity 1 (PIM-1) membranes using vapor phase infiltration","Scientific Report","backOffice","10.1016/j.memlet.2023.100064","65c93070e95682d43dfe8451","Ren","https://doi.org/10.1016/j.memlet.2023.100064",0,"Composite","AlOxHy/PIM-1_20min","Scientific report","Spincoating","[{""postTreatmentChemicalAgentConcentrationUnit"":[],""_id"":""65cd42d51923a5f16917fa61"",""postTreatment"":""Vapor Phase Infiltration"",""postTreatmentChemicalAgentSmiles"":""[O-2].[O-2].[O-2].[Al+3].[Al+3]""}]","ISA",0.22,74,"2666",0,"CCO ; [Li+].[N+](=O)([O-])[O-] ; O","3;1;1",,,,,"87:13",,,,,,,,,,,,,,,,,,,,,,,,,,,,,,,,,,,,,,,,,,,,,,,,,,,,,,,,,,,,,,,,,,,,,,"[]",,,,,,,,,,,,
"65cda3d61923a5f16917fa70","2024-02-15T05:40:38.814Z","[]","[]","[]","[]",,,"[""Thermal treatment""]","[{""postTreatmentChemicalAgentConcentrationUnit"":[],""_id"":""660d205418c3e63754c7e2fb"",""postTreatment"":""Thermal treatment"",""postTreatmentChemicalAgentSmiles"":""/""}]","[]","[]","[]","[]","[]","[]",,,,,false,"Crossflow",5,25,7.1,"Isopropanol (IPA)","Dye","Methyl orange (sodium salt)",327.33,10,"mg/L",2,"[""XPS"",""SEM"",""TEM"",""FTIR""]",250,,67,true,false,"Accepted","[""TFC""]","[""Carbon nanotube"",""Other""]","[]","[""Polyethersulfone""]","[""Thermal treatment""]","65cda3d61923a5f16917fa6e","2024-02-15T05:40:38.752Z","2024-01-01T00:00:00.000Z","Organic mixture fractionation enabled by carbon nanotube/graphene nanoribbon organic solvent nanofiltration membrane","Scientific Report","backOffice","10.1016/j.memsci.2024.122473","65bade66e95682d43dfe844a","Kim","https://doi.org/10.1016/j.memsci.2024.122473",0,"Composite","MWNT/GNR(H) MO/EB diafiltration at 1315h","Scientific report","Casting","[{""postTreatmentChemicalAgentConcentrationUnit"":[],""_id"":""65cda3d61923a5f16917fa71"",""postTreatment"":""Thermal treatment"",""postTreatmentChemicalAgentSmiles"":""/""}]","Commercial",38.9,35,"2667",0,,,,,,54,,,,,,,961,150,"Graphene nanoribbon",,,,,"Dye","Evans blue (tetrasodium salt)",960.81,10,"mg/L",,,,,,,,,,,,,,,,,,,,,99.9,,,,,,,,,,,,,,,,,,,,,,,,,,,,,,,,"[]",,,,,,,,,,,,
"65cda5531923a5f16917fa75","2024-02-15T05:46:59.670Z","[]","[]","[]","[]",,,"[""None""]","[]","[]","[]","[]","[]","[]","[]",,,,,false,"Dead-end",5,25,4.523,"Isopropanol (IPA)","Dye","Methyl blue (trisodium salt)",799.8,1000,"mg/L",1,"[""AFM"",""FTIR"",""SEM"",""TEM"",""XPS""]",200,,91.6,true,false,"Accepted","[""TFC""]","[""Nanoporous graphene""]","[]","[""Polyamide""]","[""None""]","65cda5531923a5f16917fa74","2024-02-15T05:46:59.631Z","2020-01-01T00:00:00.000Z","Turbostratic nanoporous carbon sheet membrane for ultrafast and selective nanofiltration in viscous green solvents","Scientific Report","backOffice","10.1039/D0TA00804D","65bade66e95682d43dfe844a","Jang","https://doi.org/10.1039/D0TA00804D",0,"Composite","TNCS - MB/IPA","Scientific report","Vacuum filtration","[]","Commercial",659,99,"2668",0,,,,,,1839,,,,,,,600,,,,,,,,,,,,,,,,,,,,,,,,,,,,,,,,,,,,,,,,,,,,,,,,,,,,,,,,,,,,,,,,"[]",,,,,,,,,,,,
"65cdaa011923a5f16917fa7e","2024-02-15T06:06:57.156Z","[]","[]","[]","[]",,,"[""Drying""]","[{""postTreatmentChemicalAgentConcentrationUnit"":[],""_id"":""660ebaca18c3e63754c7f7b3"",""postTreatment"":""Drying"",""postTreatmentChemicalAgentSmiles"":""/""}]","[]","[]","[]","[]","[]","[]",,,,,false,"Dead-end",3,25,4.523,"Isopropanol (IPA)","Dye","Congo red (disodium salt)",696.66,10,"mg/L",1,"[""AFM"",""FTIR"",""SEM"",""XPS"",""Zeta potential""]",,376,52.6,true,false,"Accepted","[""TFC""]","[""Graphene oxide""]","[]","[""Polyamide""]","[""Drying""]","65cdaa011923a5f16917fa7d","2024-02-15T06:06:57.111Z","2021-01-01T00:00:00.000Z","Graphene-based ultrafast nanofiltration membrane under cross-flow operation: Effect of high-flux and filtered solute on membrane performance","Scientific Report","backOffice","10.1016/j.carbon.2021.09.060","65bade66e95682d43dfe844a","Ruiz-Torres","https://doi.org/10.1016/j.carbon.2021.09.060",0,"Composite","SFGO - CR/IPA","Scientific report","Vacuum filtration","[{""postTreatmentChemicalAgentConcentrationUnit"":[],""_id"":""660ebaca18c3e63754c7f7b2"",""postTreatment"":""Drying"",""postTreatmentChemicalAgentSmiles"":""/""}]","Commercial",15,95,"2669",0,,,,,,720,,,,,,,696,,,,,,,,,,,,,,,,,,,,,,,,,,,,,,,,,,,,,,,,,,,,,,,,,,,,,,,,,,,,,,,,"[]",,,,,,,,,,,,
"65cdac0c1923a5f16917fa81","2024-02-15T06:15:40.384Z","[]","[]","[]","[]",,,"[""Drying""]","[{""postTreatmentChemicalAgentConcentrationUnit"":[],""_id"":""660ebe6e18c3e63754c7f7eb"",""postTreatment"":""Drying"",""postTreatmentChemicalAgentSmiles"":""/""}]","[]","[]","[]","[]","[]","[]",,,,,false,"Dead-end",3,25,4.5,"Isopropanol (IPA)","Dye","Amido black (disodium salt)",616.49,10,"mg/L",1,"[""FTIR"",""SEM"",""TEM"",""XPS""]",750,,,true,false,"Accepted","[""TFC""]","[""Nanoporous graphene""]","[]","[""Polyamide""]","[""Drying""]","65cdac0c1923a5f16917fa80","2024-02-15T06:15:40.332Z","2021-01-01T00:00:00.000Z","Thermally-induced pore size tuning of multilayer nanoporous graphene for organic solvent nanofiltration","Scientific Report","backOffice","10.1016/j.memsci.2021.119620","65bade66e95682d43dfe844a","Kang","https://doi.org/10.1016/j.memsci.2021.119620",0,"Composite","NG-200 NBB/IPA","Scientific report","Vacuum filtration","[{""postTreatmentChemicalAgentConcentrationUnit"":[],""_id"":""660ebe6e18c3e63754c7f7ea"",""postTreatment"":""Drying"",""postTreatmentChemicalAgentSmiles"":""/""}]","Commercial",,96.6,"2670",0,,,,,,241,,,,,,,616,,,,,,,,,,,,,,,,,,,,,,,,,,,,,,,,,,,,,,,,,,,,,,,,,,,,,,,,,,,,,,,,"[]",,,,,,,,,,,,
"65cdaf471923a5f16917fa84","2024-02-15T06:29:28.004Z","[]","[]","[]","[]",,,"[""Drying""]","[{""postTreatmentChemicalAgentConcentrationUnit"":[],""_id"":""660fb9a6af449de7c3c6bdd0"",""postTreatment"":""Drying"",""postTreatmentChemicalAgentSmiles"":""/""}]","[]","[]","[]","[]","[]","[]",,,,,false,"Dead-end",3,25,10.17,"Isopropanol (IPA)","Other","Acid red 1 (sodium salt)",509.4,500,"mg/L",2,"[""AFM"",""FTIR"",""SEM"",""TEM"",""XPS""]",200,,80,true,false,"Accepted","[""TFC""]","[""Nanoporous graphene""]","[]","[""Polyamide""]","[""Drying""]","65cdaf471923a5f16917fa83","2024-02-15T06:29:27.962Z","2023-01-01T00:00:00.000Z","Microwave-assisted design of nanoporous graphene membrane for ultrafast and switchable organic solvent nanofiltration","Scientific Report","backOffice","10.1038/s41467-023-36524-x","65bade66e95682d43dfe844a","Kang","https://doi.org/10.1038/s41467-023-36524-x",0,"Composite","MNG AR/MO binary filtration in IPA","Scientific report","Vacuum filtration","[{""postTreatmentChemicalAgentConcentrationUnit"":[],""_id"":""660fb9a6af449de7c3c6bdcf"",""postTreatment"":""Drying"",""postTreatmentChemicalAgentSmiles"":""/""}]","Commercial",,99.9,"2671",0,,,,,,2278,,,,,,,509,,,,,,,"Dye","Methyl orange (sodium salt)",327.33,500,"mg/L",,,,,,,,,,,,,,,,,,,,,0,,,,,,,,,,,,,,,,,,,,,,,,,,,,,,,,"[]",,,,,,,,,,,,
"65cdb88f1923a5f16917fa94","2024-02-15T07:09:03.171Z","[]","[]","[]","[]",,,"[""Drying""]","[{""postTreatmentChemicalAgentConcentrationUnit"":[],""_id"":""660fc31eaf449de7c3c6be78"",""postTreatment"":""Drying"",""postTreatmentChemicalAgentSmiles"":""/""}]","[]","[]","[]","[]","[]","[]",,,,,false,"Crossflow",1,25,7.07,"Isopropanol (IPA)","Dye","Evans blue (tetrasodium salt)",960.81,10,"mg/L",1,"[""SEM"",""FTIR"",""XPS"",""TEM""]",40,,41,true,false,"Accepted","[""TFC""]","[""Other"",""Carbon nanotube""]","[]","[""Polyethersulfone""]","[""Drying""]","65cdc4601923a5f16917fab8","2024-02-15T07:09:03.125Z","2022-01-01T00:00:00.000Z","Shear-Induced Assembly of High-Aspect-Ratio Graphene Nanoribbon Nanosheets in a Confined Microchannel: Membrane Fabrication for Ultrafast Organic Solvent Nanofiltration","Scientific Report","backOffice","10.1016/j.carbon.2022.02.026","65bade66e95682d43dfe844a","Kim","https://doi.org/10.1016/j.carbon.2022.02.026",0,"Composite","GONR nanosheet 40nm/IPA cross-flow","Scientific report","Casting","[{""postTreatmentChemicalAgentConcentrationUnit"":[],""_id"":""660fc31eaf449de7c3c6be77"",""postTreatment"":""Drying"",""postTreatmentChemicalAgentSmiles"":""/""}]","Commercial",441,99.4,"2672",0,,,"coating solution","Graphene oxide nanoribbon","5 mg/mL",679,,,,,,,961,150,"Graphene oxide nanoribbon",,,,,,,,,,,,,,,,,,,,,,,,,,,,,,,,,,,,,,,,,,,,,,,,,,,,,,,,,,,,,,"[""g/L""]",,,,,,,,,,,,
"65cdcdb61923a5f16917faf7","2024-02-15T08:39:18.062Z","[]","[]","[]","[]",,,"[""Thermal treatment"",""Drying""]","[{""postTreatmentChemicalAgentConcentrationUnit"":[],""_id"":""660fcfc7af449de7c3c6be87"",""postTreatment"":""Thermal treatment"",""postTreatmentChemicalAgentSmiles"":""/""},{""postTreatmentChemicalAgentConcentrationUnit"":[],""_id"":""660fcfc7af449de7c3c6be88"",""postTreatment"":""Drying"",""postTreatmentChemicalAgentSmiles"":""/""}]","[]","[]","[]","[]","[]","[]",,,,,false,"Crossflow",1,25,38.5,"Ethanol","Dye","Evans blue (tetrasodium salt)",960.81,10,"mg/L",1,"[""AFM"",""FTIR"",""SEM"",""TEM"",""XPS""]",200,48,57,true,false,"Accepted","[""TFC""]","[""Nanoporous graphene""]","[]","[""Polyamide""]","[""Thermal treatment"",""Drying""]","65cdcdb51923a5f16917faf5","2024-02-15T08:39:17.986Z","2023-01-01T00:00:00.000Z","Scalable fabrication of nanoporous multilayer graphene oxide membrane for organic solvent nanofiltration","Scientific Report","backOffice","10.1016/j.carbon.2023.03.008","65bade66e95682d43dfe844a","Kim","https://doi.org/10.1016/j.carbon.2023.03.008",0,"Composite","NMG 1h EB/eth crossflow 0h","Scientific report","Casting","[{""postTreatmentChemicalAgentConcentrationUnit"":[],""_id"":""65cdcdb61923a5f16917faf8"",""postTreatment"":""Thermal treatment"",""postTreatmentChemicalAgentSmiles"":""/""},{""postTreatmentChemicalAgentConcentrationUnit"":[],""_id"":""660fcfc7af449de7c3c6be86"",""postTreatment"":""Drying"",""postTreatmentChemicalAgentSmiles"":""/""}]","Commercial",8.3,99.2,"2673",0,,,,,,280.6,,,,,,,500,150,,,,,,,,,,,,,,,,,,,,,,,,,,,,,,,,,,,,,,,,,,,,,,,,,,,,,,,,,,,,,,,"[]",,,,,,,,,,,,
"65cdd8c61923a5f16917fb10","2024-02-14T09:32:15.700Z","[]","[]","[]","[]",,,"[]","[]","[]","[]","[]","[]","[]","[]",,,,,false,"Dead-end",20,20,44,"Tetrahydrofuran (THF)","Other","Quinine",324.42,0.01,"mol/L",1,"[]",,,,true,false,"Accepted","[]","[]","[]","[""Not Applicable""]","[""None""]","65cc889fe95682d43dfe8568","2024-02-14T09:32:15.636Z","2013-01-01T00:00:00.000Z","Organic solvent nanofiltration as a tool for separation of quinine-based organocatalysts","Scientific Report","backOffice","10.1021/op400037h","65c4a5bfe95682d43dfe844f","Fahrenwaldt","https://doi.org/10.1021/op400037h",0,"Commercial","DM 500 - QN filtration",,,"[]",,,80,"2674",0,,,,,,,,,,,,,,,,,,,,,,,,,,,,,,,,,,,,,,,,,,,,,,,,,,,,,,,,,,,,,,,,,,,,,,,,,,,"Duramem 500",,"[]",,,,,,,,,,,,
"65cdee4e1923a5f16917fb15","2024-02-15T10:58:22.722Z","[""1-Ethyl-3-methylimidazolium acetate"",""Acetone""]","[""water""]",,"[]","12","250","[]","[]","[]","[]","[]","[]","[]","[]",,,,,false,"Dead-end",1,20,13.4,"Ethanol","Dye","Bromothymol Blue",624.38,0.05,"mmol/L",1,"[]",,,,true,false,"Accepted","[""ISA""]","[""Other""]","[]","[""Not Applicable""]","[""None""]","65cdee4e1923a5f16917fb13","2024-02-15T10:58:22.659Z","2018-01-01T00:00:00.000Z","Cellulose membranes for organic solvent nanofiltration","Scientific Report","backOffice","10.1016/j.memsci.2017.09.080","65cbc5c6e95682d43dfe855f","Sukma; Culfaz-Emecen","https://doi.org/10.1016/j.memsci.2017.09.080",0,"ISA/inorganic/dense","C12AE","Scientific report",,"[]",,,69.8,"2675",0,"","",,,,8.4,"72:28",,,,,,,,"Cellulose",,,,,,,,,,,,,,,,,,,,,,,,,,,,,,,,,,,,,,,,,,,,,,,,,,,,,,,,,,,,,,"[]",,,,,,,,,,,,
"65ce899a1923a5f16917fb8f","2024-02-15T22:00:58.083Z","[""Toluene""]","[""Not Applicable""]","[]","[]","1",,"[]","[]","[]","[]","[]","[]","[]","[]",,,,,false,"Dead-end",5.7154,25,14.6,"Ethanol",,"",,,,1,"[]",,,,true,false,"Accepted","[""Dense""]","[""Other""]","[]","[""Not Applicable""]","[""Drying""]","65ce89991923a5f16917fb8d","2024-02-15T22:00:58.000Z","2020-01-01T00:00:00.000Z","Fundamental origin of flux non-linearity in organic solvent nanofiltration: Formulation of a thermodynamic/diffusion framework","Scientific Report","backOffice","10.1016/j.memsci.2020.118020","65ce19a91923a5f16917fb7c","Bye","https://doi.org/10.1016/j.memsci.2020.118020",0,"ISA/inorganic/dense","poly(1-trimethylsilyl-1-propyne)","Scientific report",,"[{""postTreatmentChemicalAgentConcentrationUnit"":[],""_id"":""65ce899a1923a5f16917fb90"",""postTreatment"":""Drying"",""postTreatmentChemicalAgentSmiles"":""/""}]",,0.077,,"2685",0,,,,,,0.077,,,,,,,,143,"poly(1-trimethylsilyl-1-propyne)",,,,,,,,,,,,,,,,,,,,,,,,,,,,,,,,,,,,,,,,,,,,,,,,,,,,,,,,,,,,,,"[]",,,,,,,,,,,,
"65ce89c11923a5f16917fb94","2024-02-15T22:00:58.083Z","[""Toluene""]","[""Not Applicable""]","[]","[]","1",,"[]","[]","[]","[]","[]","[]","[]","[]",,,,,false,"Dead-end",9.073,25,14.6,"Ethanol",,"Ethanol",,,,1,"[]",,,,true,false,"Accepted","[""Dense""]","[""Other""]","[]","[""Not Applicable""]","[""Drying""]","65ce89991923a5f16917fb8d","2024-02-15T22:00:58.000Z","2020-01-01T00:00:00.000Z","Fundamental origin of flux non-linearity in organic solvent nanofiltration: Formulation of a thermodynamic/diffusion framework","Scientific Report","backOffice","10.1016/j.memsci.2020.118020","65ce19a91923a5f16917fb7c","Bye","https://doi.org/10.1016/j.memsci.2020.118020",0,"ISA/inorganic/dense","poly(1-trimethylsilyl-1-propyne)","Scientific report",,"[{""postTreatmentChemicalAgentConcentrationUnit"":[],""_id"":""65ce899a1923a5f16917fb90"",""postTreatment"":""Drying"",""postTreatmentChemicalAgentSmiles"":""/""}]",,0.0695,,"2686",0,,,,,,0.0695,,,,,,,,143,"poly(1-trimethylsilyl-1-propyne)",,,,,,,,,,,,,,,,,,,,,,,,,,,,,,,,,,,,,,,,,,,,,,,,,,,,,,,,,,,,,,"[]",,,,,,,,,,,,
"65ce89f11923a5f16917fb9e","2024-02-15T22:00:58.083Z","[""Toluene""]","[""Not Applicable""]","[]","[]","1",,"[]","[]","[]","[]","[]","[]","[]","[]",,,,,false,"Dead-end",12.431,25,14.6,"Ethanol",,"",,,,1,"[]",,,,true,false,"Accepted","[""Dense""]","[""Other""]","[]","[""Not Applicable""]","[""Drying""]","65ce89991923a5f16917fb8d","2024-02-15T22:00:58.000Z","2020-01-01T00:00:00.000Z","Fundamental origin of flux non-linearity in organic solvent nanofiltration: Formulation of a thermodynamic/diffusion framework","Scientific Report","backOffice","10.1016/j.memsci.2020.118020","65ce19a91923a5f16917fb7c","Bye","https://doi.org/10.1016/j.memsci.2020.118020",0,"ISA/inorganic/dense","poly(1-trimethylsilyl-1-propyne)","Scientific report",,"[{""postTreatmentChemicalAgentConcentrationUnit"":[],""_id"":""65ce899a1923a5f16917fb90"",""postTreatment"":""Drying"",""postTreatmentChemicalAgentSmiles"":""/""}]",,0.06627,,"2687",0,,,,,,0.06627,,,,,,,,143,"poly(1-trimethylsilyl-1-propyne)",,,,,,,,,,,,,,,,,,,,,,,,,,,,,,,,,,,,,,,,,,,,,,,,,,,,,,,,,,,,,,"[]",,,,,,,,,,,,
"65ce8a0e1923a5f16917fba8","2024-02-15T22:00:58.083Z","[""Toluene""]","[""Not Applicable""]","[]","[]","1",,"[]","[]","[]","[]","[]","[]","[]","[]",,,,,false,"Dead-end",15.789,25,14.6,"Ethanol",,"",,,,1,"[]",,,,true,false,"Accepted","[""Dense""]","[""Other""]","[]","[""Not Applicable""]","[""Drying""]","65ce89991923a5f16917fb8d","2024-02-15T22:00:58.000Z","2020-01-01T00:00:00.000Z","Fundamental origin of flux non-linearity in organic solvent nanofiltration: Formulation of a thermodynamic/diffusion framework","Scientific Report","backOffice","10.1016/j.memsci.2020.118020","65ce19a91923a5f16917fb7c","Bye","https://doi.org/10.1016/j.memsci.2020.118020",0,"ISA/inorganic/dense","poly(1-trimethylsilyl-1-propyne)","Scientific report",,"[{""postTreatmentChemicalAgentConcentrationUnit"":[],""_id"":""65ce899a1923a5f16917fb90"",""postTreatment"":""Drying"",""postTreatmentChemicalAgentSmiles"":""/""}]",,0.06097,,"2688",0,,,,,,0.06097,,,,,,,,143,"poly(1-trimethylsilyl-1-propyne)",,,,,,,,,,,,,,,,,,,,,,,,,,,,,,,,,,,,,,,,,,,,,,,,,,,,,,,,,,,,,,"[]",,,,,,,,,,,,
"65ce8a311923a5f16917fbb2","2024-02-15T22:00:58.083Z","[""Toluene""]","[""Not Applicable""]","[]","[]","1",,"[]","[]","[]","[]","[]","[]","[]","[]",,,,,false,"Dead-end",19.146,25,14.6,"Ethanol",,"",,,,1,"[]",,,,true,false,"Accepted","[""Dense""]","[""Other""]","[]","[""Not Applicable""]","[""Drying""]","65ce89991923a5f16917fb8d","2024-02-15T22:00:58.000Z","2020-01-01T00:00:00.000Z","Fundamental origin of flux non-linearity in organic solvent nanofiltration: Formulation of a thermodynamic/diffusion framework","Scientific Report","backOffice","10.1016/j.memsci.2020.118020","65ce19a91923a5f16917fb7c","Bye","https://doi.org/10.1016/j.memsci.2020.118020",0,"ISA/inorganic/dense","poly(1-trimethylsilyl-1-propyne)","Scientific report",,"[{""postTreatmentChemicalAgentConcentrationUnit"":[],""_id"":""65ce899a1923a5f16917fb90"",""postTreatment"":""Drying"",""postTreatmentChemicalAgentSmiles"":""/""}]",,0.06097,,"2689",0,,,,,,0.06097,,,,,,,,143,"poly(1-trimethylsilyl-1-propyne)",,,,,,,,,,,,,,,,,,,,,,,,,,,,,,,,,,,,,,,,,,,,,,,,,,,,,,,,,,,,,,"[]",,,,,,,,,,,,
"65ce8a4f1923a5f16917fbbc","2024-02-15T22:00:58.083Z","[""Toluene""]","[""Not Applicable""]","[]","[]","1",,"[]","[]","[]","[]","[]","[]","[]","[]",,,,,false,"Dead-end",25.862,25,14.6,"Ethanol",,"",,,,1,"[]",,,,true,false,"Accepted","[""Dense""]","[""Other""]","[]","[""Not Applicable""]","[""Drying""]","65ce89991923a5f16917fb8d","2024-02-15T22:00:58.000Z","2020-01-01T00:00:00.000Z","Fundamental origin of flux non-linearity in organic solvent nanofiltration: Formulation of a thermodynamic/diffusion framework","Scientific Report","backOffice","10.1016/j.memsci.2020.118020","65ce19a91923a5f16917fb7c","Bye","https://doi.org/10.1016/j.memsci.2020.118020",0,"ISA/inorganic/dense","poly(1-trimethylsilyl-1-propyne)","Scientific report",,"[{""postTreatmentChemicalAgentConcentrationUnit"":[],""_id"":""65ce899a1923a5f16917fb90"",""postTreatment"":""Drying"",""postTreatmentChemicalAgentSmiles"":""/""}]",,0.05545,,"2690",0,,,,,,0.05545,,,,,,,,143,"poly(1-trimethylsilyl-1-propyne)",,,,,,,,,,,,,,,,,,,,,,,,,,,,,,,,,,,,,,,,,,,,,,,,,,,,,,,,,,,,,,"[]",,,,,,,,,,,,
"65ce8a6b1923a5f16917fbc6","2024-02-15T22:00:58.083Z","[""Toluene""]","[""Not Applicable""]","[]","[]","1",,"[]","[]","[]","[]","[]","[]","[]","[]",,,,,false,"Dead-end",32.577,25,14.6,"Ethanol",,"",,,,1,"[]",,,,true,false,"Accepted","[""Dense""]","[""Other""]","[]","[""Not Applicable""]","[""Drying""]","65ce89991923a5f16917fb8d","2024-02-15T22:00:58.000Z","2020-01-01T00:00:00.000Z","Fundamental origin of flux non-linearity in organic solvent nanofiltration: Formulation of a thermodynamic/diffusion framework","Scientific Report","backOffice","10.1016/j.memsci.2020.118020","65ce19a91923a5f16917fb7c","Bye","https://doi.org/10.1016/j.memsci.2020.118020",0,"ISA/inorganic/dense","poly(1-trimethylsilyl-1-propyne)","Scientific report",,"[{""postTreatmentChemicalAgentConcentrationUnit"":[],""_id"":""65ce899a1923a5f16917fb90"",""postTreatment"":""Drying"",""postTreatmentChemicalAgentSmiles"":""/""}]",,0.051525,,"2691",0,,,,,,0.051525,,,,,,,,143,"poly(1-trimethylsilyl-1-propyne)",,,,,,,,,,,,,,,,,,,,,,,,,,,,,,,,,,,,,,,,,,,,,,,,,,,,,,,,,,,,,,"[]",,,,,,,,,,,,
"65cecb2d1923a5f16917fbd1","2024-02-16T02:40:45.248Z","[""dimethylsulfone"",""Sulfolane""]","[""Not Applicable""]","[]","[]","30",,"[]","[]","[]","[]","[]","[]","[]","[]",,,,,false,"Crossflow",3,25,,"Methanol","Industrial Model Solute","Vitamin B12",1356.4,100,"mg/L",1,"[]",,,,true,false,"Accepted","[""ISA""]","[""Polyamide""]","[]","[""Not Applicable""]","[""None""]","66000da1ce6d77d64610d161","2024-02-16T02:40:45.188Z","2018-01-01T00:00:00.000Z","One-step fabrication of polyamide 6 hollow fibre membrane using non-toxic diluents for organic solvent nanofiltration","Scientific Report","backOffice","10.1039/c8ra03328e","65cebe531923a5f16917fbcf","Jeon","https://doi.org/10.1039/c8ra03328e",0,"ISA/inorganic/dense","30%-PEG400","Scientific report",,"[]",,0.27,96.3,"2692",0,,,,,,,"74:26",,,,,,,,,,,,,,,,,,,,,,,,,,,,,,,,,,,,,,,,,,,,,,,,,,,,,,,,,,,,,,,,,,,,,,"[]",,,,,,,,,,,,
"65cecb8c1923a5f16917fbd4","2024-02-16T02:40:45.248Z","[""dimethylsulfone"",""Sulfolane""]","[""Not Applicable""]","[]","[]","30",,"[]","[]","[]","[]","[]","[]","[]","[]",,,,,false,"Crossflow",3,25,,"Methanol","Industrial Model Solute","Vitamin B12",1356.4,100,"mg/L",1,"[]",,,,true,false,"Accepted","[""ISA""]","[""Polyamide""]","[]","[""Not Applicable""]","[""None""]","66000da1ce6d77d64610d161","2024-02-16T02:40:45.188Z","2018-01-01T00:00:00.000Z","One-step fabrication of polyamide 6 hollow fibre membrane using non-toxic diluents for organic solvent nanofiltration","Scientific Report","backOffice","10.1039/c8ra03328e","65cebe531923a5f16917fbcf","Jeon","https://doi.org/10.1039/c8ra03328e",0,"ISA/inorganic/dense","30%-PEG600","Scientific report",,"[]",,0.32,97.7,"2693",0,,,,,,,"74:26",,,,,,,,,,,,,,,,,,,,,,,,,,,,,,,,,,,,,,,,,,,,,,,,,,,,,,,,,,,,,,,,,,,,,,"[]",,,,,,,,,,,,
"65cecbc21923a5f16917fbd7","2024-02-16T02:40:45.248Z","[""dimethylsulfone"",""Sulfolane""]","[""Not Applicable""]","[]","[]","30",,"[]","[]","[]","[]","[]","[]","[]","[]",,,,,false,"Crossflow",3,25,,"Methanol","Industrial Model Solute","Vitamin B12",1356.4,100,"mg/L",1,"[]",,,,true,false,"Accepted","[""ISA""]","[""Polyamide""]","[]","[""Not Applicable""]","[""None""]","66000da1ce6d77d64610d161","2024-02-16T02:40:45.188Z","2018-01-01T00:00:00.000Z","One-step fabrication of polyamide 6 hollow fibre membrane using non-toxic diluents for organic solvent nanofiltration","Scientific Report","backOffice","10.1039/c8ra03328e","65cebe531923a5f16917fbcf","Jeon","https://doi.org/10.1039/c8ra03328e",0,"ISA/inorganic/dense","30%-PEG300","Scientific report",,"[]",,1.42,57.6,"2694",0,,,,,,,"74:26",,,,,,,,,,,,,,,,,,,,,,,,,,,,,,,,,,,,,,,,,,,,,,,,,,,,,,,,,,,,,,,,,,,,,,"[]",,,,,,,,,,,,
"65cecc651923a5f16917fbda","2024-02-16T02:40:45.248Z","[""dimethylsulfone"",""Sulfolane""]","[""Not Applicable""]","[]","[]","35",,"[]","[]","[]","[]","[]","[]","[]","[]",,,,,false,"Crossflow",3,25,,"Methanol","Industrial Model Solute","Vitamin B12",1356.4,100,"mg/L",1,"[]",,,,true,false,"Accepted","[""ISA""]","[""Polyamide""]","[]","[""Not Applicable""]","[""None""]","66000da1ce6d77d64610d161","2024-02-16T02:40:45.188Z","2018-01-01T00:00:00.000Z","One-step fabrication of polyamide 6 hollow fibre membrane using non-toxic diluents for organic solvent nanofiltration","Scientific Report","backOffice","10.1039/c8ra03328e","65cebe531923a5f16917fbcf","Jeon","https://doi.org/10.1039/c8ra03328e",0,"ISA/inorganic/dense","35%-PEG400","Scientific report",,"[]",,0.31,94.2,"2695",0,,,,,,,"74:26",,,,,,,,,,,,,,,,,,,,,,,,,,,,,,,,,,,,,,,,,,,,,,,,,,,,,,,,,,,,,,,,,,,,,,"[]",,,,,,,,,,,,
"65ceccb81923a5f16917fbec","2024-02-16T02:40:45.248Z","[""dimethylsulfone"",""Sulfolane""]","[""Not Applicable""]","[]","[]","25",,"[]","[]","[]","[]","[]","[]","[]","[]",,,,,false,"Crossflow",3,25,,"Methanol","Industrial Model Solute","Vitamin B12",1356.4,100,"mg/L",1,"[]",,,,true,false,"Accepted","[""ISA""]","[""Polyamide""]","[]","[""Not Applicable""]","[""None""]","66000da1ce6d77d64610d161","2024-02-16T02:40:45.188Z","2018-01-01T00:00:00.000Z","One-step fabrication of polyamide 6 hollow fibre membrane using non-toxic diluents for organic solvent nanofiltration","Scientific Report","backOffice","10.1039/c8ra03328e","65cebe531923a5f16917fbcf","Jeon","https://doi.org/10.1039/c8ra03328e",0,"ISA/inorganic/dense","25%-PEG400","Scientific report",,"[]",,1.24,72.7,"2696",0,,,,,,,"74:26",,,,,,,,,,,,,,,,,,,,,,,,,,,,,,,,,,,,,,,,,,,,,,,,,,,,,,,,,,,,,,,,,,,,,,"[]",,,,,,,,,,,,
"65ceedad1923a5f16917fbf1","2024-02-16T05:07:57.273Z","[""dimethylsulfone"",""Sulfolane""]","[""Not Applicable""]","[]","[]","30",,"[]","[]","[]","[]","[]","[]","[]","[]",,,,,false,"Crossflow",3,25,,"Methanol","Industrial Model Solute","Vitamin B12",1356.4,100,"mg/L",1,"[]",,,45.1,true,false,"Accepted","[""ISA""]","[""Polyamide""]","[]","[""Not Applicable""]","[""None""]","65ceedad1923a5f16917fbef","2024-02-16T05:07:57.206Z","2021-01-01T00:00:00.000Z","Single-step preparation of nanocomposite polyamide 6 hollow fiber membrane with integrally skinned asymmetric structure for organic solvent nanofiltration","Scientific Report","backOffice","https://doi.org/10.1016/j.colsurfa.2021.126538","65cebe531923a5f16917fbcf","Kato","https://doi.org/10.1016/j.colsurfa.2021.126538",0,"ISA/inorganic/dense","NC0-3","Scientific report",,"[]",,0.2,93.5,"2697",0,"",,,,,,"74:26",,,,,,,,,,,,,,,,,,,,,,,,,,,,,,,,,,,,,,,,,,,,,,,,,,,,,,,,,,,,,,,,,,,,,,"[]",,,,,,,,,,,,
"65ceedcc1923a5f16917fbf6","2024-02-16T05:07:57.273Z","[""dimethylsulfone"",""Sulfolane""]","[""Not Applicable""]","[]","[]","30",,"[]","[]","[]","[]","[]","[]","[]","[]",,,,,false,"Crossflow",6,25,,"Methanol","Industrial Model Solute","Vitamin B12",1356.4,100,"mg/L",1,"[]",,,45.1,true,false,"Accepted","[""ISA""]","[""Polyamide""]","[]","[""Not Applicable""]","[""None""]","65ceedad1923a5f16917fbef","2024-02-16T05:07:57.206Z","2021-01-01T00:00:00.000Z","Single-step preparation of nanocomposite polyamide 6 hollow fiber membrane with integrally skinned asymmetric structure for organic solvent nanofiltration","Scientific Report","backOffice","https://doi.org/10.1016/j.colsurfa.2021.126538","65cebe531923a5f16917fbcf","Kato","https://doi.org/10.1016/j.colsurfa.2021.126538",0,"ISA/inorganic/dense","NC0-6","Scientific report",,"[]",,0.26,90,"2698",0,"",,,,,,"74:26",,,,,,,,,,,,,,,,,,,,,,,,,,,,,,,,,,,,,,,,,,,,,,,,,,,,,,,,,,,,,,,,,,,,,,"[]",,,,,,,,,,,,
"65ceee391923a5f16917fc18","2024-02-16T05:07:57.273Z","[""dimethylsulfone"",""Sulfolane""]","[""Not Applicable""]","[]","[]","30",,"[]","[]","[]","[]","[]","[]","[]","[]",,,,,false,"Crossflow",8,25,,"Methanol","Industrial Model Solute","Vitamin B12",1356.4,100,"mg/L",1,"[]",,,45.1,true,false,"Accepted","[""ISA""]","[""Polyamide""]","[]","[""Not Applicable""]","[""None""]","65ceedad1923a5f16917fbef","2024-02-16T05:07:57.206Z","2021-01-01T00:00:00.000Z","Single-step preparation of nanocomposite polyamide 6 hollow fiber membrane with integrally skinned asymmetric structure for organic solvent nanofiltration","Scientific Report","backOffice","https://doi.org/10.1016/j.colsurfa.2021.126538","65cebe531923a5f16917fbcf","Kato","https://doi.org/10.1016/j.colsurfa.2021.126538",0,"ISA/inorganic/dense","NC0-8","Scientific report",,"[]",,0.39,87.9,"2699",0,"",,,,,,"74:26",,,,,,,,,,,,,,,,,,,,,,,,,,,,,,,,,,,,,,,,,,,,,,,,,,,,,,,,,,,,,,,,,,,,,,"[]",,,,,,,,,,,,
"65ceee771923a5f16917fc1d","2024-02-16T05:07:57.273Z","[""dimethylsulfone"",""Sulfolane""]","[""Not Applicable""]","[]","[]","30",,"[]","[]","[]","[]","[]","[]","[]","[]",,,,,false,"Crossflow",3,25,,"Methanol","Industrial Model Solute","Vitamin B12",1356.4,100,"mg/L",1,"[]",,,47.4,true,false,"Accepted","[""ISA""]","[""Polyamide""]","[]","[""Not Applicable""]","[""Thermal treatment""]","65ceedad1923a5f16917fbef","2024-02-16T05:07:57.206Z","2021-01-01T00:00:00.000Z","Single-step preparation of nanocomposite polyamide 6 hollow fiber membrane with integrally skinned asymmetric structure for organic solvent nanofiltration","Scientific Report","backOffice","https://doi.org/10.1016/j.colsurfa.2021.126538","65cebe531923a5f16917fbcf","Kato","https://doi.org/10.1016/j.colsurfa.2021.126538",0,"ISA/inorganic/dense","NC0-AC-3","Scientific report",,"[{""postTreatmentChemicalAgentConcentrationUnit"":[],""_id"":""65ceedad1923a5f16917fbf2"",""postTreatment"":""Thermal treatment"",""postTreatmentChemicalAgentSmiles"":""Not applicable""}]",,0.18,94.7,"2700",0,"",,,,,,"74:26",,,,,,,,,,,,,,,,,,,,,,,,,,,,,,,,,,,,,,,,,,,,,,,,,,,,,,,,,,,,,,,,,,,,,,"[]",,,,,,,,,,,,
"65ceef041923a5f16917fc57","2024-02-16T05:07:57.273Z","[""dimethylsulfone"",""Sulfolane""]","[""Not Applicable""]","[]","[]","30",,"[]","[]","[]","[]","[]","[]","[]","[]",,,,,false,"Crossflow",6,25,,"Methanol","Industrial Model Solute","Vitamin B12",1356.4,100,"mg/L",1,"[]",,,47.4,true,false,"Accepted","[""ISA""]","[""Polyamide""]","[]","[""Not Applicable""]","[""Thermal treatment""]","65ceedad1923a5f16917fbef","2024-02-16T05:07:57.206Z","2021-01-01T00:00:00.000Z","Single-step preparation of nanocomposite polyamide 6 hollow fiber membrane with integrally skinned asymmetric structure for organic solvent nanofiltration","Scientific Report","backOffice","https://doi.org/10.1016/j.colsurfa.2021.126538","65cebe531923a5f16917fbcf","Kato","https://doi.org/10.1016/j.colsurfa.2021.126538",0,"ISA/inorganic/dense","NC0-AC-6","Scientific report",,"[{""postTreatmentChemicalAgentConcentrationUnit"":[],""_id"":""65ceedad1923a5f16917fbf2"",""postTreatment"":""Thermal treatment"",""postTreatmentChemicalAgentSmiles"":""Not applicable""}]",,0.19,93.9,"2701",0,"",,,,,,"74:26",,,,,,,,,,,,,,,,,,,,,,,,,,,,,,,,,,,,,,,,,,,,,,,,,,,,,,,,,,,,,,,,,,,,,,"[]",,,,,,,,,,,,
"65ceef3b1923a5f16917fc66","2024-02-16T05:07:57.273Z","[""dimethylsulfone"",""Sulfolane""]","[""Not Applicable""]",,"[]","30",,"[]","[]","[]","[]","[]","[]","[]","[]",,,,,false,"Crossflow",8,25,,"Methanol","Industrial Model Solute","Vitamin B12",1356.4,100,"mg/L",1,"[]",,,47.4,true,false,"Accepted","[""ISA""]","[""Polyamide""]","[]","[""Not Applicable""]","[""Thermal treatment""]","65ceedad1923a5f16917fbef","2024-02-16T05:07:57.206Z","2021-01-01T00:00:00.000Z","Single-step preparation of nanocomposite polyamide 6 hollow fiber membrane with integrally skinned asymmetric structure for organic solvent nanofiltration","Scientific Report","backOffice","https://doi.org/10.1016/j.colsurfa.2021.126538","65cebe531923a5f16917fbcf","Kato","https://doi.org/10.1016/j.colsurfa.2021.126538",0,"ISA/inorganic/dense","NC0-AC-8","Scientific report",,"[{""postTreatmentChemicalAgentConcentrationUnit"":[],""_id"":""65ceedad1923a5f16917fbf2"",""postTreatment"":""Thermal treatment"",""postTreatmentChemicalAgentSmiles"":""Not applicable""}]",,0.21,94.2,"2702",0,"","",,,,,"74:26",,,,,,,,,,,,,,,,,,,,,,,,,,,,,,,,,,,,,,,,,,,,,,,,,,,,,,,,,,,,,,,,,,,,,,"[]",,,,,,,,,,,,
"65cef0681923a5f16917fc8b","2024-02-16T05:07:57.273Z","[""dimethylsulfone"",""Sulfolane""]","[""Not Applicable""]","[""wt%""]","[]","30",,"[]","[]","[]","[]","[]","[]","[]","[]",,,,,false,"Crossflow",3,25,,"Methanol","Industrial Model Solute","Vitamin B12",1356.4,100,"mg/L",1,"[]",,,46.2,true,false,"Accepted","[""ISA""]","[""Polyamide""]","[]","[""Not Applicable""]","[""None""]","65ceedad1923a5f16917fbef","2024-02-16T05:07:57.206Z","2021-01-01T00:00:00.000Z","Single-step preparation of nanocomposite polyamide 6 hollow fiber membrane with integrally skinned asymmetric structure for organic solvent nanofiltration","Scientific Report","backOffice","https://doi.org/10.1016/j.colsurfa.2021.126538","65cebe531923a5f16917fbcf","Kato","https://doi.org/10.1016/j.colsurfa.2021.126538",0,"ISA/inorganic/dense","NC50-3","Scientific report",,"[]",,0.24,92.6,"2703",0,"Silicate","2",,,,,"74:26",,,,,,,,,,,,,,,,,,,,,,,,,,,,,,,,,,,,,,,,,,,,,,,,,,,,,,,,,,,,,,,,,,,,,,"[]",,,,,,,,,,,,
"65cef1121923a5f16917fca6","2024-02-16T05:07:57.273Z","[""dimethylsulfone"",""Sulfolane""]","[""Not Applicable""]","[""wt%""]","[]","30",,"[]","[]","[]","[]","[]","[]","[]","[]",,,,,false,"Crossflow",6,25,,"Methanol","Industrial Model Solute","Vitamin B12",1356.4,100,"mg/L",1,"[]",,,46.2,true,false,"Accepted","[""ISA""]","[""Polyamide""]","[]","[""Not Applicable""]","[""None""]","65ceedad1923a5f16917fbef","2024-02-16T05:07:57.206Z","2021-01-01T00:00:00.000Z","Single-step preparation of nanocomposite polyamide 6 hollow fiber membrane with integrally skinned asymmetric structure for organic solvent nanofiltration","Scientific Report","backOffice","https://doi.org/10.1016/j.colsurfa.2021.126538","65cebe531923a5f16917fbcf","Kato","https://doi.org/10.1016/j.colsurfa.2021.126538",0,"ISA/inorganic/dense","NC50-6","Scientific report",,"[]",,0.26,92.5,"2704",0,"Silicate","2",,,,,"74:26",,,,,,,,,,,,,,,,,,,,,,,,,,,,,,,,,,,,,,,,,,,,,,,,,,,,,,,,,,,,,,,,,,,,,,"[]",,,,,,,,,,,,
"65cef1301923a5f16917fca9","2024-02-16T05:07:57.273Z","[""dimethylsulfone"",""Sulfolane""]","[""Not Applicable""]","[""wt%""]","[]","30",,"[]","[]","[]","[]","[]","[]","[]","[]",,,,,false,"Crossflow",8,25,,"Methanol","Industrial Model Solute","Vitamin B12",1356.4,100,"mg/L",1,"[]",,,46.2,true,false,"Accepted","[""ISA""]","[""Polyamide""]","[]","[""Not Applicable""]","[""None""]","65ceedad1923a5f16917fbef","2024-02-16T05:07:57.206Z","2021-01-01T00:00:00.000Z","Single-step preparation of nanocomposite polyamide 6 hollow fiber membrane with integrally skinned asymmetric structure for organic solvent nanofiltration","Scientific Report","backOffice","https://doi.org/10.1016/j.colsurfa.2021.126538","65cebe531923a5f16917fbcf","Kato","https://doi.org/10.1016/j.colsurfa.2021.126538",0,"ISA/inorganic/dense","NC50-8","Scientific report",,"[]",,0.25,92.3,"2705",0,"Silicate","2",,,,,"74:26",,,,,,,,,,,,,,,,,,,,,,,,,,,,,,,,,,,,,,,,,,,,,,,,,,,,,,,,,,,,,,,,,,,,,,"[]",,,,,,,,,,,,
"65cef16d1923a5f16917fcad","2024-02-16T05:07:57.273Z","[""dimethylsulfone"",""Sulfolane""]","[""Not Applicable""]","[""wt%""]","[]","30",,"[]","[]","[]","[]","[]","[]","[]","[]",,,,,false,"Crossflow",3,25,,"Methanol","Industrial Model Solute","Vitamin B12",1356.4,100,"mg/L",1,"[]",,,49.3,true,false,"Accepted","[""ISA""]","[""Polyamide""]","[]","[""Not Applicable""]","[""Thermal treatment""]","65ceedad1923a5f16917fbef","2024-02-16T05:07:57.206Z","2021-01-01T00:00:00.000Z","Single-step preparation of nanocomposite polyamide 6 hollow fiber membrane with integrally skinned asymmetric structure for organic solvent nanofiltration","Scientific Report","backOffice","https://doi.org/10.1016/j.colsurfa.2021.126538","65cebe531923a5f16917fbcf","Kato","https://doi.org/10.1016/j.colsurfa.2021.126538",0,"ISA/inorganic/dense","NC50-AC","Scientific report",,"[{""postTreatmentChemicalAgentConcentrationUnit"":[],""_id"":""65cef16d1923a5f16917fcae"",""postTreatment"":""Thermal treatment"",""postTreatmentChemicalAgentSmiles"":""Not applicable""}]",,0.073,99.4,"2706",0,"Silicate","2",,,,,"74:26",,,,,,,,,,,,,,,,,,,,,,,,,,,,,,,,,,,,,,,,,,,,,,,,,,,,,,,,,,,,,,,,,,,,,,"[]",,,,,,,,,,,,
"65cef1841923a5f16917fcb2","2024-02-16T05:07:57.273Z","[""dimethylsulfone"",""Sulfolane""]","[""Not Applicable""]","[""wt%""]","[]","30",,"[]","[]","[]","[]","[]","[]","[]","[]",,,,,false,"Crossflow",6,25,,"Methanol","Industrial Model Solute","Vitamin B12",1356.4,100,"mg/L",1,"[]",,,49.3,true,false,"Accepted","[""ISA""]","[""Polyamide""]","[]","[""Not Applicable""]","[""Thermal treatment""]","65ceedad1923a5f16917fbef","2024-02-16T05:07:57.206Z","2021-01-01T00:00:00.000Z","Single-step preparation of nanocomposite polyamide 6 hollow fiber membrane with integrally skinned asymmetric structure for organic solvent nanofiltration","Scientific Report","backOffice","https://doi.org/10.1016/j.colsurfa.2021.126538","65cebe531923a5f16917fbcf","Kato","https://doi.org/10.1016/j.colsurfa.2021.126538",0,"ISA/inorganic/dense","NC50-AC","Scientific report",,"[{""postTreatmentChemicalAgentConcentrationUnit"":[],""_id"":""65cef16d1923a5f16917fcae"",""postTreatment"":""Thermal treatment"",""postTreatmentChemicalAgentSmiles"":""Not applicable""}]",,0.097,99.5,"2707",0,"Silicate","2",,,,,"74:26",,,,,,,,,,,,,,,,,,,,,,,,,,,,,,,,,,,,,,,,,,,,,,,,,,,,,,,,,,,,,,,,,,,,,,"[]",,,,,,,,,,,,
"65cef1e21923a5f16917fcb7","2024-02-16T05:07:57.273Z","[""dimethylsulfone"",""Sulfolane""]","[""Not Applicable""]","[""wt%""]","[]","30",,"[]","[]","[]","[]","[]","[]","[]","[]",,,,,false,"Crossflow",8,25,,"Methanol","Industrial Model Solute","Vitamin B12",1356.4,100,"mg/L",1,"[]",,,49.3,true,false,"Accepted","[""ISA""]","[""Polyamide""]","[]","[""Not Applicable""]","[""Thermal treatment""]","65ceedad1923a5f16917fbef","2024-02-16T05:07:57.206Z","2021-01-01T00:00:00.000Z","Single-step preparation of nanocomposite polyamide 6 hollow fiber membrane with integrally skinned asymmetric structure for organic solvent nanofiltration","Scientific Report","backOffice","https://doi.org/10.1016/j.colsurfa.2021.126538","65cebe531923a5f16917fbcf","Kato","https://doi.org/10.1016/j.colsurfa.2021.126538",0,"ISA/inorganic/dense","NC50-AC","Scientific report",,"[{""postTreatmentChemicalAgentConcentrationUnit"":[],""_id"":""65cef16d1923a5f16917fcae"",""postTreatment"":""Thermal treatment"",""postTreatmentChemicalAgentSmiles"":""Not applicable""}]",,0.069,99.3,"2708",0,"Silicate","2",,,,,"74:26",,,,,,,,,,,,,,,,,,,,,,,,,,,,,,,,,,,,,,,,,,,,,,,,,,,,,,,,,,,,,,,,,,,,,,"[]",,,,,,,,,,,,
"65cef2371923a5f16917fcbc","2024-02-16T05:07:57.273Z","[""dimethylsulfone"",""Sulfolane""]","[""Not Applicable""]","[""wt%""]","[]","30",,"[]","[]","[]","[]","[]","[]","[]","[]",,,,,false,"Crossflow",3,25,,"Methanol","Industrial Model Solute","Vitamin B12",1356.4,100,"mg/L",1,"[]",,,48.1,true,false,"Accepted","[""ISA""]","[""Polyamide""]","[]","[""Not Applicable""]","[""Thermal treatment""]","65ceedad1923a5f16917fbef","2024-02-16T05:07:57.206Z","2021-01-01T00:00:00.000Z","Single-step preparation of nanocomposite polyamide 6 hollow fiber membrane with integrally skinned asymmetric structure for organic solvent nanofiltration","Scientific Report","backOffice","https://doi.org/10.1016/j.colsurfa.2021.126538","65cebe531923a5f16917fbcf","Kato","https://doi.org/10.1016/j.colsurfa.2021.126538",0,"ISA/inorganic/dense","NC100-3","Scientific report",,"[{""postTreatmentChemicalAgentConcentrationUnit"":[],""_id"":""65cef16d1923a5f16917fcae"",""postTreatment"":""Thermal treatment"",""postTreatmentChemicalAgentSmiles"":""Not applicable""}]",,0.092,98.8,"2709",0,"Silicate","4",,,,,"74:26",,,,,,,,,,,,,,,,,,,,,,,,,,,,,,,,,,,,,,,,,,,,,,,,,,,,,,,,,,,,,,,,,,,,,,"[]",,,,,,,,,,,,
"65cef2461923a5f16917fcc1","2024-02-16T05:07:57.273Z","[""dimethylsulfone"",""Sulfolane""]","[""Not Applicable""]","[""wt%""]","[]","30",,"[]","[]","[]","[]","[]","[]","[]","[]",,,,,false,"Crossflow",6,25,,"Methanol","Industrial Model Solute","Vitamin B12",1356.4,100,"mg/L",1,"[]",,,48.1,true,false,"Accepted","[""ISA""]","[""Polyamide""]","[]","[""Not Applicable""]","[""Thermal treatment""]","65ceedad1923a5f16917fbef","2024-02-16T05:07:57.206Z","2021-01-01T00:00:00.000Z","Single-step preparation of nanocomposite polyamide 6 hollow fiber membrane with integrally skinned asymmetric structure for organic solvent nanofiltration","Scientific Report","backOffice","https://doi.org/10.1016/j.colsurfa.2021.126538","65cebe531923a5f16917fbcf","Kato","https://doi.org/10.1016/j.colsurfa.2021.126538",0,"ISA/inorganic/dense","NC100-6","Scientific report",,"[{""postTreatmentChemicalAgentConcentrationUnit"":[],""_id"":""65cef16d1923a5f16917fcae"",""postTreatment"":""Thermal treatment"",""postTreatmentChemicalAgentSmiles"":""Not applicable""}]",,0.092,98.9,"2710",0,"Silicate","4",,,,,"74:26",,,,,,,,,,,,,,,,,,,,,,,,,,,,,,,,,,,,,,,,,,,,,,,,,,,,,,,,,,,,,,,,,,,,,,"[]",,,,,,,,,,,,
