Repository: BAMresearch/onf-database

This repository belongs to the the publication "Revealing structure-property-performance relationships of organic solvent nanofiltration membranes using a FAIR, open-access database" published in ADD JOURNAL (DOI). 
It uses a dataset derived from The Open Membrane Database (https://openmembranedatabase.org/). The access date was April 8th 2025. The original dataset is in the repository as OMD_SRNF_2025-04-08.csv file.

The main researchers involved in the study are Sarah Glass (ORCID: 0000-0002-0625-0057), Petra Merten (no ORCID available), Torsten Brinkmann (ORCID: 0000-0002-5114-6259) and Volkan Filiz (ORCID: 0000-0003-0239-8641). 

The repository contains 5 Python files:

File: OMD_SRNF_2025-04-08.csv (part 97 of 184)
"65cef2581923a5f16917fcc6","2024-02-16T05:07:57.273Z","[""dimethylsulfone"",""Sulfolane""]","[""Not Applicable""]","[""wt%""]","[]","30",,"[]","[]","[]","[]","[]","[]","[]","[]",,,,,false,"Crossflow",8,25,,"Methanol","Industrial Model Solute","Vitamin B12",1356.4,100,"mg/L",1,"[]",,,48.1,true,false,"Accepted","[""ISA""]","[""Polyamide""]","[]","[""Not Applicable""]","[""Thermal treatment""]","65ceedad1923a5f16917fbef","2024-02-16T05:07:57.206Z","2021-01-01T00:00:00.000Z","Single-step preparation of nanocomposite polyamide 6 hollow fiber membrane with integrally skinned asymmetric structure for organic solvent nanofiltration","Scientific Report","backOffice","https://doi.org/10.1016/j.colsurfa.2021.126538","65cebe531923a5f16917fbcf","Kato","https://doi.org/10.1016/j.colsurfa.2021.126538",0,"ISA/inorganic/dense","NC100-8","Scientific report",,"[{""postTreatmentChemicalAgentConcentrationUnit"":[],""_id"":""65cef16d1923a5f16917fcae"",""postTreatment"":""Thermal treatment"",""postTreatmentChemicalAgentSmiles"":""Not applicable""}]",,0.091,98.8,"2711",0,"Silicate","4",,,,,"74:26",,,,,,,,,,,,,,,,,,,,,,,,,,,,,,,,,,,,,,,,,,,,,,,,,,,,,,,,,,,,,,,,,,,,,,"[]",,,,,,,,,,,,
"65cefb321923a5f16917fccc","2024-02-16T06:05:38.727Z","[]","[]","[]","[]",,,"[""None""]","[]","[]","[]","[]","[]","[]","[]",,,,,false,"Crossflow",30,25,8.04,"Hexane","Other","Ethanol",46.068,10,"wt%",1,"[]",,,,true,false,"Accepted","[""TFC""]","[""Polydimethylsiloxane""]","[]","[""Polyethersulfone""]","[""None""]","65cefb321923a5f16917fccb","2024-02-16T06:05:38.681Z","2022-01-01T00:00:00.000Z","Development of polydimethylsiloxane composite membrane for organic solvent separation","Scientific Report","backOffice","https://doi.org/10.1016/j.seppur.2021.120369","65cebe531923a5f16917fbcf","Gonzales","https://doi.org/10.1016/j.seppur.2021.120369",0,"Composite","PDMS9400-EtOH10","Scientific report","Spincoating","[]","Commercial",0.31,37.94,"2712",0,,,,,,,,,,,,,491,,,,,,,,,,,,,,,,,,,,,,,,,,,,,,,,,,,,,,,,,,,,,,,,,,,,,,,,,,,,,,,,"[]",,,,,,,,,,,,
"65cefb621923a5f16917fcce","2024-02-16T06:05:38.727Z","[]","[]","[]","[]",,,"[""None""]","[]","[]","[]","[]","[]","[]","[]",,,,,false,"Crossflow",30,25,8.04,"Hexane","Other","Ethanol",46.068,30,"wt%",1,"[]",,,,true,false,"Accepted","[""TFC""]","[""Polydimethylsiloxane""]","[]","[""Polyethersulfone""]","[""None""]","65cefb321923a5f16917fccb","2024-02-16T06:05:38.681Z","2022-01-01T00:00:00.000Z","Development of polydimethylsiloxane composite membrane for organic solvent separation","Scientific Report","backOffice","https://doi.org/10.1016/j.seppur.2021.120369","65cebe531923a5f16917fbcf","Gonzales","https://doi.org/10.1016/j.seppur.2021.120369",0,"Composite","PDMS9400-EtOH30","Scientific report","Spincoating","[]","Commercial",0.28,58.79,"2713",0,,,,,,,,,,,,,491,,,,,,,,,,,,,,,,,,,,,,,,,,,,,,,,,,,,,,,,,,,,,,,,,,,,,,,,,,,,,,,,"[]",,,,,,,,,,,,
"65cefb801923a5f16917fcd0","2024-02-16T06:05:38.727Z","[]","[]","[]","[]",,,"[""None""]","[]","[]","[]","[]","[]","[]","[]",,,,,false,"Crossflow",30,25,8.04,"Hexane","Other","Ethanol",46.068,50,"wt%",1,"[]",,,,true,false,"Accepted","[""TFC""]","[""Polydimethylsiloxane""]","[]","[""Polyethersulfone""]","[""None""]","65cefb321923a5f16917fccb","2024-02-16T06:05:38.681Z","2022-01-01T00:00:00.000Z","Development of polydimethylsiloxane composite membrane for organic solvent separation","Scientific Report","backOffice","https://doi.org/10.1016/j.seppur.2021.120369","65cebe531923a5f16917fbcf","Gonzales","https://doi.org/10.1016/j.seppur.2021.120369",0,"Composite","PDMS9400-EtOH50","Scientific report","Spincoating","[]","Commercial",0.19,66.71,"2714",0,,,,,,,,,,,,,491,,,,,,,,,,,,,,,,,,,,,,,,,,,,,,,,,,,,,,,,,,,,,,,,,,,,,,,,,,,,,,,,"[]",,,,,,,,,,,,
"65cefba31923a5f16917fcd2","2024-02-16T06:05:38.727Z","[]","[]","[]","[]",,,"[""None""]","[]","[]","[]","[]","[]","[]","[]",,,,,false,"Crossflow",30,25,8.04,"Hexane","Other","Ethanol",46.068,70,"wt%",1,"[]",,,,true,false,"Accepted","[""TFC""]","[""Polydimethylsiloxane""]","[]","[""Polyethersulfone""]","[""None""]","65cefb321923a5f16917fccb","2024-02-16T06:05:38.681Z","2022-01-01T00:00:00.000Z","Development of polydimethylsiloxane composite membrane for organic solvent separation","Scientific Report","backOffice","https://doi.org/10.1016/j.seppur.2021.120369","65cebe531923a5f16917fbcf","Gonzales","https://doi.org/10.1016/j.seppur.2021.120369",0,"Composite","PDMS9400-EtOH70","Scientific report","Spincoating","[]","Commercial",0.07,32.89,"2715",0,,,,,,,,,,,,,491,,,,,,,,,,,,,,,,,,,,,,,,,,,,,,,,,,,,,,,,,,,,,,,,,,,,,,,,,,,,,,,,"[]",,,,,,,,,,,,
"65cefbe41923a5f16917fcd4","2024-02-16T06:05:38.727Z","[]","[]","[]","[]",,,"[""None""]","[]","[]","[]","[]","[]","[]","[]",,,,,false,"Crossflow",30,25,8.04,"Hexane","Other","Ethanol",46.068,10,"wt%",1,"[]",,,,true,false,"Accepted","[""TFC""]","[""Polydimethylsiloxane""]","[]","[""Polyethersulfone""]","[""None""]","65cefb321923a5f16917fccb","2024-02-16T06:05:38.681Z","2022-01-01T00:00:00.000Z","Development of polydimethylsiloxane composite membrane for organic solvent separation","Scientific Report","backOffice","https://doi.org/10.1016/j.seppur.2021.120369","65cebe531923a5f16917fbcf","Gonzales","https://doi.org/10.1016/j.seppur.2021.120369",0,"Composite","PDMS28000-EtOH10","Scientific report","Spincoating","[]","Commercial",0.3,39.9,"2716",0,,,,,,,,,,,,,563,,,,,,,,,,,,,,,,,,,,,,,,,,,,,,,,,,,,,,,,,,,,,,,,,,,,,,,,,,,,,,,,"[]",,,,,,,,,,,,
"65cefc831923a5f16917fce5","2024-02-16T06:05:38.727Z","[]","[]","[]","[]",,,"[""None""]","[]","[]","[]","[]","[]","[]","[]",,,,,false,"Crossflow",30,25,8.04,"Hexane","Other","Ethanol",46.068,30,"wt%",1,"[]",,,,true,false,"Accepted","[""TFC""]","[""Polydimethylsiloxane""]","[]","[""Polyethersulfone""]","[""None""]","65cefb321923a5f16917fccb","2024-02-16T06:05:38.681Z","2022-01-01T00:00:00.000Z","Development of polydimethylsiloxane composite membrane for organic solvent separation","Scientific Report","backOffice","https://doi.org/10.1016/j.seppur.2021.120369","65cebe531923a5f16917fbcf","Gonzales","https://doi.org/10.1016/j.seppur.2021.120369",0,"Composite","PDMS28000-EtOH30","Scientific report","Spincoating","[]","Commercial",0.29,63.22,"2717",0,,,,,,,,,,,,,563,,,,,,,,,,,,,,,,,,,,,,,,,,,,,,,,,,,,,,,,,,,,,,,,,,,,,,,,,,,,,,,,"[]",,,,,,,,,,,,
"65cefca81923a5f16917fce8","2024-02-16T06:05:38.727Z","[]","[]","[]","[]",,,"[""None""]","[]","[]","[]","[]","[]","[]","[]",,,,,false,"Crossflow",30,25,8.04,"Hexane","Other","Ethanol",46.068,50,"wt%",1,"[]",,,,true,false,"Accepted","[""TFC""]","[""Polydimethylsiloxane""]","[]","[""Polyethersulfone""]","[""None""]","65cefb321923a5f16917fccb","2024-02-16T06:05:38.681Z","2022-01-01T00:00:00.000Z","Development of polydimethylsiloxane composite membrane for organic solvent separation","Scientific Report","backOffice","https://doi.org/10.1016/j.seppur.2021.120369","65cebe531923a5f16917fbcf","Gonzales","https://doi.org/10.1016/j.seppur.2021.120369",0,"Composite","PDMS28000-EtOH50","Scientific report","Spincoating","[]","Commercial",0.19,62.01,"2718",0,,,,,,,,,,,,,563,,,,,,,,,,,,,,,,,,,,,,,,,,,,,,,,,,,,,,,,,,,,,,,,,,,,,,,,,,,,,,,,"[]",,,,,,,,,,,,
"65cefcbf1923a5f16917fceb","2024-02-16T06:05:38.727Z","[]","[]","[]","[]",,,"[""None""]","[]","[]","[]","[]","[]","[]","[]",,,,,false,"Crossflow",30,25,8.04,"Hexane","Other","Ethanol",46.068,70,"wt%",1,"[]",,,,true,false,"Accepted","[""TFC""]","[""Polydimethylsiloxane""]","[]","[""Polyethersulfone""]","[""None""]","65cefb321923a5f16917fccb","2024-02-16T06:05:38.681Z","2022-01-01T00:00:00.000Z","Development of polydimethylsiloxane composite membrane for organic solvent separation","Scientific Report","backOffice","https://doi.org/10.1016/j.seppur.2021.120369","65cebe531923a5f16917fbcf","Gonzales","https://doi.org/10.1016/j.seppur.2021.120369",0,"Composite","PDMS28000-EtOH70","Scientific report","Spincoating","[]","Commercial",0.09,29.5,"2719",0,,,,,,,,,,,,,563,,,,,,,,,,,,,,,,,,,,,,,,,,,,,,,,,,,,,,,,,,,,,,,,,,,,,,,,,,,,,,,,"[]",,,,,,,,,,,,
"65cefd3d1923a5f16917fcee","2024-02-16T06:05:38.727Z","[]","[]","[]","[]",,,"[""None""]","[]","[]","[]","[]","[]","[]","[]",,,,,false,"Crossflow",30,25,8.04,"Hexane","Other","Ethanol",46.068,10,"wt%",1,"[]",,,,true,false,"Accepted","[""TFC""]","[""Polydimethylsiloxane""]","[]","[""Polyethersulfone""]","[""None""]","65cefb321923a5f16917fccb","2024-02-16T06:05:38.681Z","2022-01-01T00:00:00.000Z","Development of polydimethylsiloxane composite membrane for organic solvent separation","Scientific Report","backOffice","https://doi.org/10.1016/j.seppur.2021.120369","65cebe531923a5f16917fbcf","Gonzales","https://doi.org/10.1016/j.seppur.2021.120369",0,"Composite","PDMS62700-EtOH10","Scientific report","Spincoating","[]","Commercial",0.83,40.28,"2720",0,,,,,,,,,,,,,755,,,,,,,,,,,,,,,,,,,,,,,,,,,,,,,,,,,,,,,,,,,,,,,,,,,,,,,,,,,,,,,,"[]",,,,,,,,,,,,
"65cefd501923a5f16917fcf1","2024-02-16T06:05:38.727Z","[]","[]","[]","[]",,,"[""None""]","[]","[]","[]","[]","[]","[]","[]",,,,,false,"Crossflow",30,25,8.04,"Hexane","Other","Ethanol",46.068,30,"wt%",1,"[]",,,,true,false,"Accepted","[""TFC""]","[""Polydimethylsiloxane""]","[]","[""Polyethersulfone""]","[""None""]","65cefb321923a5f16917fccb","2024-02-16T06:05:38.681Z","2022-01-01T00:00:00.000Z","Development of polydimethylsiloxane composite membrane for organic solvent separation","Scientific Report","backOffice","https://doi.org/10.1016/j.seppur.2021.120369","65cebe531923a5f16917fbcf","Gonzales","https://doi.org/10.1016/j.seppur.2021.120369",0,"Composite","PDMS62700-EtOH30","Scientific report","Spincoating","[]","Commercial",0.62,51.71,"2721",0,,,,,,,,,,,,,755,,,,,,,,,,,,,,,,,,,,,,,,,,,,,,,,,,,,,,,,,,,,,,,,,,,,,,,,,,,,,,,,"[]",,,,,,,,,,,,
"65cefd7c1923a5f16917fcf4","2024-02-16T06:05:38.727Z","[]","[]","[]","[]",,,"[""None""]","[]","[]","[]","[]","[]","[]","[]",,,,,false,"Crossflow",30,25,8.04,"Hexane","Other","Ethanol",46.068,50,"wt%",1,"[]",,,,true,false,"Accepted","[""TFC""]","[""Polydimethylsiloxane""]","[]","[""Polyethersulfone""]","[""None""]","65cefb321923a5f16917fccb","2024-02-16T06:05:38.681Z","2022-01-01T00:00:00.000Z","Development of polydimethylsiloxane composite membrane for organic solvent separation","Scientific Report","backOffice","https://doi.org/10.1016/j.seppur.2021.120369","65cebe531923a5f16917fbcf","Gonzales","https://doi.org/10.1016/j.seppur.2021.120369",0,"Composite","PDMS62700--EtOH50","Scientific report","Spincoating","[]","Commercial",0.4,54.36,"2722",0,,,,,,,,,,,,,755,,,,,,,,,,,,,,,,,,,,,,,,,,,,,,,,,,,,,,,,,,,,,,,,,,,,,,,,,,,,,,,,"[]",,,,,,,,,,,,
"65cefd8c1923a5f16917fcf7","2024-02-16T06:05:38.727Z","[]","[]","[]","[]",,,"[""None""]","[]","[]","[]","[]","[]","[]","[]",,,,,false,"Crossflow",30,25,8.04,"Hexane","Other","Ethanol",46.068,70,"wt%",1,"[]",,,,true,false,"Accepted","[""TFC""]","[""Polydimethylsiloxane""]","[]","[""Polyethersulfone""]","[""None""]","65cefb321923a5f16917fccb","2024-02-16T06:05:38.681Z","2022-01-01T00:00:00.000Z","Development of polydimethylsiloxane composite membrane for organic solvent separation","Scientific Report","backOffice","https://doi.org/10.1016/j.seppur.2021.120369","65cebe531923a5f16917fbcf","Gonzales","https://doi.org/10.1016/j.seppur.2021.120369",0,"Composite","PDMS62700-EtOH70","Scientific report","Spincoating","[]","Commercial",0.2,29.73,"2723",0,,,,,,,,,,,,,755,,,,,,,,,,,,,,,,,,,,,,,,,,,,,,,,,,,,,,,,,,,,,,,,,,,,,,,,,,,,,,,,"[]",,,,,,,,,,,,
"65cefed01923a5f16917fcfa","2024-02-16T06:05:38.727Z","[]","[]","[]","[]",,,"[""None""]","[]","[]","[]","[]","[]","[]","[]",,,,,false,"Crossflow",30,25,8.04,"Hexane","Other","Ethanol",46.068,10,"wt%",1,"[]",,,,true,false,"Accepted","[""TFC""]","[""Polydimethylsiloxane""]","[]","[""Polyethersulfone""]","[""None""]","65cefb321923a5f16917fccb","2024-02-16T06:05:38.681Z","2022-01-01T00:00:00.000Z","Development of polydimethylsiloxane composite membrane for organic solvent separation","Scientific Report","backOffice","https://doi.org/10.1016/j.seppur.2021.120369","65cebe531923a5f16917fbcf","Gonzales","https://doi.org/10.1016/j.seppur.2021.120369",0,"Composite","PDMS140000-EtOH10","Scientific report","Spincoating","[]","Commercial",2.78,22.38,"2724",0,,,,,,,,,,,,,951,,,,,,,,,,,,,,,,,,,,,,,,,,,,,,,,,,,,,,,,,,,,,,,,,,,,,,,,,,,,,,,,"[]",,,,,,,,,,,,
"65ceff911923a5f16917fd32","2024-02-16T06:05:38.727Z","[]","[]","[]","[]",,,"[""None""]","[]","[]","[]","[]","[]","[]","[]",,,,,false,"Crossflow",30,25,8.04,"Hexane","Other","Ethanol",46.068,30,"wt%",1,"[]",,,,true,false,"Accepted","[""TFC""]","[""Polydimethylsiloxane""]","[]","[""Polyethersulfone""]","[""None""]","65cefb321923a5f16917fccb","2024-02-16T06:05:38.681Z","2022-01-01T00:00:00.000Z","Development of polydimethylsiloxane composite membrane for organic solvent separation","Scientific Report","backOffice","https://doi.org/10.1016/j.seppur.2021.120369","65cebe531923a5f16917fbcf","Gonzales","https://doi.org/10.1016/j.seppur.2021.120369",0,"Composite","PDMS140000-EtOH30","Scientific report","Spincoating","[]","Commercial",2.19,44.23,"2725",0,,,,,,,,,,,,,951,,,,,,,,,,,,,,,,,,,,,,,,,,,,,,,,,,,,,,,,,,,,,,,,,,,,,,,,,,,,,,,,"[]",,,,,,,,,,,,
"65ceffa11923a5f16917fd35","2024-02-16T06:05:38.727Z","[]","[]","[]","[]",,,"[""None""]","[]","[]","[]","[]","[]","[]","[]",,,,,false,"Crossflow",30,25,8.04,"Hexane","Other","Ethanol",46.068,50,"wt%",1,"[]",,,,true,false,"Accepted","[""TFC""]","[""Polydimethylsiloxane""]","[]","[""Polyethersulfone""]","[""None""]","65cefb321923a5f16917fccb","2024-02-16T06:05:38.681Z","2022-01-01T00:00:00.000Z","Development of polydimethylsiloxane composite membrane for organic solvent separation","Scientific Report","backOffice","https://doi.org/10.1016/j.seppur.2021.120369","65cebe531923a5f16917fbcf","Gonzales","https://doi.org/10.1016/j.seppur.2021.120369",0,"Composite","PDMS140000-EtOH50","Scientific report","Spincoating","[]","Commercial",1.58,48.18,"2726",0,,,,,,,,,,,,,951,,,,,,,,,,,,,,,,,,,,,,,,,,,,,,,,,,,,,,,,,,,,,,,,,,,,,,,,,,,,,,,,"[]",,,,,,,,,,,,
"65ceffb31923a5f16917fd38","2024-02-16T06:05:38.727Z","[]","[]","[]","[]",,,"[""None""]","[]","[]","[]","[]","[]","[]","[]",,,,,false,"Crossflow",30,25,8.04,"Hexane","Other","Ethanol",46.068,70,"wt%",1,"[]",,,,true,false,"Accepted","[""TFC""]","[""Polydimethylsiloxane""]","[]","[""Polyethersulfone""]","[""None""]","65cefb321923a5f16917fccb","2024-02-16T06:05:38.681Z","2022-01-01T00:00:00.000Z","Development of polydimethylsiloxane composite membrane for organic solvent separation","Scientific Report","backOffice","https://doi.org/10.1016/j.seppur.2021.120369","65cebe531923a5f16917fbcf","Gonzales","https://doi.org/10.1016/j.seppur.2021.120369",0,"Composite","PDMS140000-EtOH70","Scientific report","Spincoating","[]","Commercial",0.79,22.25,"2727",0,,,,,,,,,,,,,951,,,,,,,,,,,,,,,,,,,,,,,,,,,,,,,,,,,,,,,,,,,,,,,,,,,,,,,,,,,,,,,,"[]",,,,,,,,,,,,
"65cf03711923a5f16917fd3b","2024-02-16T06:05:38.727Z","[]","[]","[]","[]",,,"[""None""]","[]","[]","[]","[]","[]","[]","[]",,,,,false,"Crossflow",30,25,8.04,"Hexane","Other","Propanol",60.0952,10,"wt%",1,"[]",,,,true,false,"Accepted","[""TFC""]","[""Polydimethylsiloxane""]","[]","[""Polyethersulfone""]","[""None""]","65cefb321923a5f16917fccb","2024-02-16T06:05:38.681Z","2022-01-01T00:00:00.000Z","Development of polydimethylsiloxane composite membrane for organic solvent separation","Scientific Report","backOffice","https://doi.org/10.1016/j.seppur.2021.120369","65cebe531923a5f16917fbcf","Gonzales","https://doi.org/10.1016/j.seppur.2021.120369",0,"Composite","PDMS9400-Propanol10","Scientific report","Spincoating","[]","Commercial",0.32,29.2,"2728",0,,,,,,,,,,,,,491,,,,,,,,,,,,,,,,,,,,,,,,,,,,,,,,,,,,,,,,,,,,,,,,,,,,,,,,,,,,,,,,"[]",,,,,,,,,,,,
"65cf038c1923a5f16917fd3e","2024-02-16T06:05:38.727Z","[]","[]","[]","[]",,,"[""None""]","[]","[]","[]","[]","[]","[]","[]",,,,,false,"Crossflow",30,25,8.04,"Hexane","Other","Propanol",60.0952,30,"wt%",1,"[]",,,,true,false,"Accepted","[""TFC""]","[""Polydimethylsiloxane""]","[]","[""Polyethersulfone""]","[""None""]","65cefb321923a5f16917fccb","2024-02-16T06:05:38.681Z","2022-01-01T00:00:00.000Z","Development of polydimethylsiloxane composite membrane for organic solvent separation","Scientific Report","backOffice","https://doi.org/10.1016/j.seppur.2021.120369","65cebe531923a5f16917fbcf","Gonzales","https://doi.org/10.1016/j.seppur.2021.120369",0,"Composite","PDMS9400-Propanol30","Scientific report","Spincoating","[]","Commercial",0.27,50.3,"2729",0,,,,,,,,,,,,,491,,,,,,,,,,,,,,,,,,,,,,,,,,,,,,,,,,,,,,,,,,,,,,,,,,,,,,,,,,,,,,,,"[]",,,,,,,,,,,,
"65cf039c1923a5f16917fd41","2024-02-16T06:05:38.727Z","[]","[]","[]","[]",,,"[""None""]","[]","[]","[]","[]","[]","[]","[]",,,,,false,"Crossflow",30,25,8.04,"Hexane","Other","Propanol",60.0952,50,"wt%",1,"[]",,,,true,false,"Accepted","[""TFC""]","[""Polydimethylsiloxane""]","[]","[""Polyethersulfone""]","[""None""]","65cefb321923a5f16917fccb","2024-02-16T06:05:38.681Z","2022-01-01T00:00:00.000Z","Development of polydimethylsiloxane composite membrane for organic solvent separation","Scientific Report","backOffice","https://doi.org/10.1016/j.seppur.2021.120369","65cebe531923a5f16917fbcf","Gonzales","https://doi.org/10.1016/j.seppur.2021.120369",0,"Composite","PDMS9400-Propanol50","Scientific report","Spincoating","[]","Commercial",0.19,51.1,"2730",0,,,,,,,,,,,,,491,,,,,,,,,,,,,,,,,,,,,,,,,,,,,,,,,,,,,,,,,,,,,,,,,,,,,,,,,,,,,,,,"[]",,,,,,,,,,,,
"65cf03ac1923a5f16917fd44","2024-02-16T06:05:38.727Z","[]","[]","[]","[]",,,"[""None""]","[]","[]","[]","[]","[]","[]","[]",,,,,false,"Crossflow",30,25,8.04,"Hexane","Other","Propanol",60.0952,70,"wt%",1,"[]",,,,true,false,"Accepted","[""TFC""]","[""Polydimethylsiloxane""]","[]","[""Polyethersulfone""]","[""None""]","65cefb321923a5f16917fccb","2024-02-16T06:05:38.681Z","2022-01-01T00:00:00.000Z","Development of polydimethylsiloxane composite membrane for organic solvent separation","Scientific Report","backOffice","https://doi.org/10.1016/j.seppur.2021.120369","65cebe531923a5f16917fbcf","Gonzales","https://doi.org/10.1016/j.seppur.2021.120369",0,"Composite","PDMS9400-Propanol70","Scientific report","Spincoating","[]","Commercial",0.09,37.6,"2731",0,,,,,,,,,,,,,491,,,,,,,,,,,,,,,,,,,,,,,,,,,,,,,,,,,,,,,,,,,,,,,,,,,,,,,,,,,,,,,,"[]",,,,,,,,,,,,
"65cf03d31923a5f16917fd47","2024-02-16T06:05:38.727Z","[]","[]","[]","[]",,,"[""None""]","[]","[]","[]","[]","[]","[]","[]",,,,,false,"Crossflow",30,25,8.04,"Hexane","Other","Pentanol",88.1482,10,"wt%",1,"[]",,,,true,false,"Accepted","[""TFC""]","[""Polydimethylsiloxane""]","[]","[""Polyethersulfone""]","[""None""]","65cefb321923a5f16917fccb","2024-02-16T06:05:38.681Z","2022-01-01T00:00:00.000Z","Development of polydimethylsiloxane composite membrane for organic solvent separation","Scientific Report","backOffice","https://doi.org/10.1016/j.seppur.2021.120369","65cebe531923a5f16917fbcf","Gonzales","https://doi.org/10.1016/j.seppur.2021.120369",0,"Composite","PDMS9400-pentanol10","Scientific report","Spincoating","[]","Commercial",0.26,47.2,"2732",0,,,,,,,,,,,,,491,,,,,,,,,,,,,,,,,,,,,,,,,,,,,,,,,,,,,,,,,,,,,,,,,,,,,,,,,,,,,,,,"[]",,,,,,,,,,,,
"65cf03e31923a5f16917fd4a","2024-02-16T06:05:38.727Z","[]","[]","[]","[]",,,"[""None""]","[]","[]","[]","[]","[]","[]","[]",,,,,false,"Crossflow",30,25,8.04,"Hexane","Other","Pentanol",88.1482,30,"wt%",1,"[]",,,,true,false,"Accepted","[""TFC""]","[""Polydimethylsiloxane""]","[]","[""Polyethersulfone""]","[""None""]","65cefb321923a5f16917fccb","2024-02-16T06:05:38.681Z","2022-01-01T00:00:00.000Z","Development of polydimethylsiloxane composite membrane for organic solvent separation","Scientific Report","backOffice","https://doi.org/10.1016/j.seppur.2021.120369","65cebe531923a5f16917fbcf","Gonzales","https://doi.org/10.1016/j.seppur.2021.120369",0,"Composite","PDMS9400-pentanol30","Scientific report","Spincoating","[]","Commercial",0.21,53,"2733",0,,,,,,,,,,,,,491,,,,,,,,,,,,,,,,,,,,,,,,,,,,,,,,,,,,,,,,,,,,,,,,,,,,,,,,,,,,,,,,"[]",,,,,,,,,,,,
"65cf03fe1923a5f16917fd4d","2024-02-16T06:05:38.727Z","[]","[]","[]","[]",,,"[""None""]","[]","[]","[]","[]","[]","[]","[]",,,,,false,"Crossflow",30,25,8.04,"Hexane","Other","Pentanol",88.1482,50,"wt%",1,"[]",,,,true,false,"Accepted","[""TFC""]","[""Polydimethylsiloxane""]","[]","[""Polyethersulfone""]","[""None""]","65cefb321923a5f16917fccb","2024-02-16T06:05:38.681Z","2022-01-01T00:00:00.000Z","Development of polydimethylsiloxane composite membrane for organic solvent separation","Scientific Report","backOffice","https://doi.org/10.1016/j.seppur.2021.120369","65cebe531923a5f16917fbcf","Gonzales","https://doi.org/10.1016/j.seppur.2021.120369",0,"Composite","PDMS9400-pentanol50","Scientific report","Spincoating","[]","Commercial",0.15,46.2,"2734",0,,,,,,,,,,,,,491,,,,,,,,,,,,,,,,,,,,,,,,,,,,,,,,,,,,,,,,,,,,,,,,,,,,,,,,,,,,,,,,"[]",,,,,,,,,,,,
"65cf04111923a5f16917fd50","2024-02-16T06:05:38.727Z","[]","[]","[]","[]",,,"[""None""]","[]","[]","[]","[]","[]","[]","[]",,,,,false,"Crossflow",30,25,8.04,"Hexane","Other","Pentanol",88.1482,70,"wt%",1,"[]",,,,true,false,"Accepted","[""TFC""]","[""Polydimethylsiloxane""]","[]","[""Polyethersulfone""]","[""None""]","65cefb321923a5f16917fccb","2024-02-16T06:05:38.681Z","2022-01-01T00:00:00.000Z","Development of polydimethylsiloxane composite membrane for organic solvent separation","Scientific Report","backOffice","https://doi.org/10.1016/j.seppur.2021.120369","65cebe531923a5f16917fbcf","Gonzales","https://doi.org/10.1016/j.seppur.2021.120369",0,"Composite","PDMS9400-pentanol70","Scientific report","Spincoating","[]","Commercial",0.08,21.8,"2735",0,,,,,,,,,,,,,491,,,,,,,,,,,,,,,,,,,,,,,,,,,,,,,,,,,,,,,,,,,,,,,,,,,,,,,,,,,,,,,,"[]",,,,,,,,,,,,
"65cf04881923a5f16917fd53","2024-02-16T06:05:38.727Z","[]","[]","[]","[]",,,"[""None""]","[]","[]","[]","[]","[]","[]","[]",,,,,false,"Crossflow",30,25,8.04,"Hexane","Other","Hexanol",102.177,10,"wt%",1,"[]",,,,true,false,"Accepted","[""TFC""]","[""Polydimethylsiloxane""]","[]","[""Polyethersulfone""]","[""None""]","65cefb321923a5f16917fccb","2024-02-16T06:05:38.681Z","2022-01-01T00:00:00.000Z","Development of polydimethylsiloxane composite membrane for organic solvent separation","Scientific Report","backOffice","https://doi.org/10.1016/j.seppur.2021.120369","65cebe531923a5f16917fbcf","Gonzales","https://doi.org/10.1016/j.seppur.2021.120369",0,"Composite","PDMS9400-hexanol10","Scientific report","Spincoating","[]","Commercial",0.25,36.4,"2736",0,,,,,,,,,,,,,491,,,,,,,,,,,,,,,,,,,,,,,,,,,,,,,,,,,,,,,,,,,,,,,,,,,,,,,,,,,,,,,,"[]",,,,,,,,,,,,
"65cf04971923a5f16917fd56","2024-02-16T06:05:38.727Z","[]","[]","[]","[]",,,"[""None""]","[]","[]","[]","[]","[]","[]","[]",,,,,false,"Crossflow",30,25,8.04,"Hexane","Other","Hexanol",102.177,30,"wt%",1,"[]",,,,true,false,"Accepted","[""TFC""]","[""Polydimethylsiloxane""]","[]","[""Polyethersulfone""]","[""None""]","65cefb321923a5f16917fccb","2024-02-16T06:05:38.681Z","2022-01-01T00:00:00.000Z","Development of polydimethylsiloxane composite membrane for organic solvent separation","Scientific Report","backOffice","https://doi.org/10.1016/j.seppur.2021.120369","65cebe531923a5f16917fbcf","Gonzales","https://doi.org/10.1016/j.seppur.2021.120369",0,"Composite","PDMS9400-hexanol30","Scientific report","Spincoating","[]","Commercial",0.2,53.2,"2737",0,,,,,,,,,,,,,491,,,,,,,,,,,,,,,,,,,,,,,,,,,,,,,,,,,,,,,,,,,,,,,,,,,,,,,,,,,,,,,,"[]",,,,,,,,,,,,
"65cf04a51923a5f16917fd59","2024-02-16T06:05:38.727Z","[]","[]","[]","[]",,,"[""None""]","[]","[]","[]","[]","[]","[]","[]",,,,,false,"Crossflow",30,25,8.04,"Hexane","Other","Hexanol",102.177,50,"wt%",1,"[]",,,,true,false,"Accepted","[""TFC""]","[""Polydimethylsiloxane""]","[]","[""Polyethersulfone""]","[""None""]","65cefb321923a5f16917fccb","2024-02-16T06:05:38.681Z","2022-01-01T00:00:00.000Z","Development of polydimethylsiloxane composite membrane for organic solvent separation","Scientific Report","backOffice","https://doi.org/10.1016/j.seppur.2021.120369","65cebe531923a5f16917fbcf","Gonzales","https://doi.org/10.1016/j.seppur.2021.120369",0,"Composite","PDMS9400-hexanol50","Scientific report","Spincoating","[]","Commercial",0.16,52.3,"2738",0,,,,,,,,,,,,,491,,,,,,,,,,,,,,,,,,,,,,,,,,,,,,,,,,,,,,,,,,,,,,,,,,,,,,,,,,,,,,,,"[]",,,,,,,,,,,,
"65cf04b11923a5f16917fd5c","2024-02-16T06:05:38.727Z","[]","[]","[]","[]",,,"[""None""]","[]","[]","[]","[]","[]","[]","[]",,,,,false,"Crossflow",30,25,8.04,"Hexane","Other","Hexanol",102.177,70,"wt%",1,"[]",,,,true,false,"Accepted","[""TFC""]","[""Polydimethylsiloxane""]","[]","[""Polyethersulfone""]","[""None""]","65cefb321923a5f16917fccb","2024-02-16T06:05:38.681Z","2022-01-01T00:00:00.000Z","Development of polydimethylsiloxane composite membrane for organic solvent separation","Scientific Report","backOffice","https://doi.org/10.1016/j.seppur.2021.120369","65cebe531923a5f16917fbcf","Gonzales","https://doi.org/10.1016/j.seppur.2021.120369",0,"Composite","PDMS9400-hexanol70","Scientific report","Spincoating","[]","Commercial",0.07,28.6,"2739",0,,,,,,,,,,,,,491,,,,,,,,,,,,,,,,,,,,,,,,,,,,,,,,,,,,,,,,,,,,,,,,,,,,,,,,,,,,,,,,"[]",,,,,,,,,,,,
"65cf0e941923a5f16917fd61","2024-02-16T07:28:20.711Z","[""Resorcinol"",""water""]","[""Methanol"",""water""]","[]","[]","10","400","[""None""]","[]","[""water""]","[""Hexane""]","[""wt%""]","[]","[""wt%""]",,"C1CC(CC(C1)N)N","2","ClC(=O)C1CC(CC(C1)C(Cl)=O)C(Cl)=O","0.1",false,"Crossflow",5,25,7.07,"Methanol","Dye","Methyl orange (sodium salt)",327.33,50,"mg/L",1,"[]",,,,true,false,"Accepted","[""TFC""]","[""Polyamide""]","[]","[""Polyketone""]","[""Crosslinking""]","65cf0e941923a5f16917fd5f","2024-02-16T07:28:20.662Z","2023-01-01T00:00:00.000Z","Polyamide composite membrane with 3D honeycomb-like structure via acetone-regulated interfacial polymerization for high-efficiency organic solvent nanofiltration","Scientific Report","backOffice","https://doi.org/10.1016/j.memsci.2023.121711","65cebe531923a5f16917fbcf","Fu","https://doi.org/10.1016/j.memsci.2023.121711",0,"Composite","TFC-PA-MO","Scientific report","Interfacial Polymerization","[{""postTreatmentChemicalAgentConcentrationUnit"":[],""_id"":""65cf0e941923a5f16917fd62"",""postTreatment"":""Crosslinking"",""postTreatmentChemicalAgentSmiles"":""Not applicable""}]","ISA",,96.6,"2740",0,,,,,,2.67,"65:35",,,,,,,,,"","",,,,,,,,,,,,,,,,,,,,,,,,,,,,,,,,,,,,,,,,,,,,,,,,,,,,,,,,,,,,"[]",,,,,,,,,,,,
"65cf0f321923a5f16917fd65","2024-02-16T07:28:20.711Z","[""Resorcinol"",""water""]","[""Methanol"",""water""]","[]","[]","10","400","[""None""]","[]","[""water""]","[""Hexane""]","[""wt%""]","[]","[""wt%""]","[]","C1CC(CC(C1)N)N","2","ClC(=O)C1CC(CC(C1)C(Cl)=O)C(Cl)=O","0.1",false,"Crossflow",5,25,7.07,"Methanol","Dye","Rhodamine B (chloride salt)",479.02,50,"mg/L",1,"[]",,,,true,false,"Accepted","[""TFC""]","[""Polyamide""]","[]","[""Polyketone""]","[""Crosslinking""]","65cf0e941923a5f16917fd5f","2024-02-16T07:28:20.662Z","2023-01-01T00:00:00.000Z","Polyamide composite membrane with 3D honeycomb-like structure via acetone-regulated interfacial polymerization for high-efficiency organic solvent nanofiltration","Scientific Report","backOffice","https://doi.org/10.1016/j.memsci.2023.121711","65cebe531923a5f16917fbcf","Fu","https://doi.org/10.1016/j.memsci.2023.121711",0,"Composite","TFC-PA-RhB","Scientific report","Interfacial Polymerization","[{""postTreatmentChemicalAgentConcentrationUnit"":[],""_id"":""65cf0e941923a5f16917fd62"",""postTreatment"":""Crosslinking"",""postTreatmentChemicalAgentSmiles"":""Not applicable""}]","ISA",,96.9,"2741",0,,,,,,2.67,"65:35",,,,,,,,,,,,,,,,,,,,,,,,,,,,,,,,,,,,,,,,,,,,,,,,,,,,,,,,,,,,,,,,,,,,,,"[]",,,,,,,,,,,,
"65cf0f6f1923a5f16917fd6f","2024-02-16T07:28:20.711Z","[""Resorcinol"",""water""]","[""Methanol"",""water""]","[]","[]","10","400","[""None""]","[]","[""water""]","[""Hexane""]","[""wt%""]","[]","[""wt%""]","[]","C1CC(CC(C1)N)N","2","ClC(=O)C1CC(CC(C1)C(Cl)=O)C(Cl)=O","0.1",false,"Crossflow",5,25,7.07,"Methanol","Dye","Brilliant blue R250 (disodium salt)",825.97,50,"mg/L",1,"[]",,,,true,false,"Accepted","[""TFC""]","[""Polyamide""]","[]","[""Polyketone""]","[""Crosslinking""]","65cf0e941923a5f16917fd5f","2024-02-16T07:28:20.662Z","2023-01-01T00:00:00.000Z","Polyamide composite membrane with 3D honeycomb-like structure via acetone-regulated interfacial polymerization for high-efficiency organic solvent nanofiltration","Scientific Report","backOffice","https://doi.org/10.1016/j.memsci.2023.121711","65cebe531923a5f16917fbcf","Fu","https://doi.org/10.1016/j.memsci.2023.121711",0,"Composite","TFC-PA-BB","Scientific report","Interfacial Polymerization","[{""postTreatmentChemicalAgentConcentrationUnit"":[],""_id"":""65cf0e941923a5f16917fd62"",""postTreatment"":""Crosslinking"",""postTreatmentChemicalAgentSmiles"":""Not applicable""}]","ISA",,99.1,"2742",0,,,,,,2.67,"65:35",,,,,,,,,,,,,,,,,,,,,,,,,,,,,,,,,,,,,,,,,,,,,,,,,,,,,,,,,,,,,,,,,,,,,,"[]",,,,,,,,,,,,
"65cf0fcc1923a5f16917fd74","2024-02-16T07:28:20.711Z","[""Resorcinol"",""water""]","[""Methanol"",""water""]","[]","[]","10","400","[""None""]","[]","[""water""]","[""Hexane""]","[""wt%""]","[]","[""wt%""]","[]","C1CC(CC(C1)N)N","2","ClC(=O)C1CC(CC(C1)C(Cl)=O)C(Cl)=O","0.1",false,"Crossflow",5,25,7.07,"Methanol","Dye","Rose Bengal (disodium salt)",1017.64,50,"mg/L",1,"[]",,,,true,false,"Accepted","[""TFC""]","[""Polyamide""]","[]","[""Polyketone""]","[""Crosslinking""]","65cf0e941923a5f16917fd5f","2024-02-16T07:28:20.662Z","2023-01-01T00:00:00.000Z","Polyamide composite membrane with 3D honeycomb-like structure via acetone-regulated interfacial polymerization for high-efficiency organic solvent nanofiltration","Scientific Report","backOffice","https://doi.org/10.1016/j.memsci.2023.121711","65cebe531923a5f16917fbcf","Fu","https://doi.org/10.1016/j.memsci.2023.121711",0,"Composite","TFC-PA-RB","Scientific report","Interfacial Polymerization","[{""postTreatmentChemicalAgentConcentrationUnit"":[],""_id"":""65cf0e941923a5f16917fd62"",""postTreatment"":""Crosslinking"",""postTreatmentChemicalAgentSmiles"":""Not applicable""}]","ISA",,99.9,"2743",0,,,,,,2.67,"65:35",,,,,,,,,,,,,,,,,,,,,,,,,,,,,,,,,,,,,,,,,,,,,,,,,,,,,,,,,,,,,,,,,,,,,,"[]",,,,,,,,,,,,
"65cf10791923a5f16917fd79","2024-02-16T07:28:20.711Z","[""Resorcinol"",""water""]","[""Methanol"",""water""]","[]","[]","10","400","[""None""]","[]","[""water""]","[""Hexane""]","[""wt%""]","[]","[""wt%""]","[""wt%""]","C1CC(CC(C1)N)N","2","ClC(=O)C1CC(CC(C1)C(Cl)=O)C(Cl)=O","0.1",false,"Crossflow",5,25,7.07,"Methanol","Dye","Methyl orange (sodium salt)",327.33,50,"mg/L",1,"[]",,,,true,false,"Accepted","[""TFC""]","[""Polyamide""]","[]","[""Polyketone""]","[""Crosslinking""]","65cf0e941923a5f16917fd5f","2024-02-16T07:28:20.662Z","2023-01-01T00:00:00.000Z","Polyamide composite membrane with 3D honeycomb-like structure via acetone-regulated interfacial polymerization for high-efficiency organic solvent nanofiltration","Scientific Report","backOffice","https://doi.org/10.1016/j.memsci.2023.121711","65cebe531923a5f16917fbcf","Fu","https://doi.org/10.1016/j.memsci.2023.121711",0,"Composite","TFC-PA-acetone-MO","Scientific report","Interfacial Polymerization","[{""postTreatmentChemicalAgentConcentrationUnit"":[],""_id"":""65cf0e941923a5f16917fd62"",""postTreatment"":""Crosslinking"",""postTreatmentChemicalAgentSmiles"":""Not applicable""}]","ISA",,94.6,"2744",0,,,,,,6.95,"65:35",,,,,,,,,"CC(=O)C","2",,,,,,,,,,,,,,,,,,,,,,,,,,,,,,,,,,,,,,,,,,,,,,,,,,,,,,,,,,,,"[]",,,,,,,,,,,,
"65cf10941923a5f16917fd7e","2024-02-16T07:28:20.711Z","[""Resorcinol"",""water""]","[""Methanol"",""water""]","[]","[]","10","400","[""None""]","[]","[""water""]","[""Hexane""]","[""wt%""]","[]","[""wt%""]","[""wt%""]","C1CC(CC(C1)N)N","2","ClC(=O)C1CC(CC(C1)C(Cl)=O)C(Cl)=O","0.1",false,"Crossflow",5,25,7.07,"Methanol","Dye","Rhodamine B (chloride salt)",479.02,50,"mg/L",1,"[]",,,,true,false,"Accepted","[""TFC""]","[""Polyamide""]","[]","[""Polyketone""]","[""Crosslinking""]","65cf0e941923a5f16917fd5f","2024-02-16T07:28:20.662Z","2023-01-01T00:00:00.000Z","Polyamide composite membrane with 3D honeycomb-like structure via acetone-regulated interfacial polymerization for high-efficiency organic solvent nanofiltration","Scientific Report","backOffice","https://doi.org/10.1016/j.memsci.2023.121711","65cebe531923a5f16917fbcf","Fu","https://doi.org/10.1016/j.memsci.2023.121711",0,"Composite","TFC-PA-acetone-RhB","Scientific report","Interfacial Polymerization","[{""postTreatmentChemicalAgentConcentrationUnit"":[],""_id"":""65cf0e941923a5f16917fd62"",""postTreatment"":""Crosslinking"",""postTreatmentChemicalAgentSmiles"":""Not applicable""}]","ISA",,95.65,"2745",0,,,,,,6.95,"65:35",,,,,,,,,"CC(=O)C","2",,,,,,,,,,,,,,,,,,,,,,,,,,,,,,,,,,,,,,,,,,,,,,,,,,,,,,,,,,,,"[]",,,,,,,,,,,,
"65cf10ab1923a5f16917fd83","2024-02-16T07:28:20.711Z","[""Resorcinol"",""water""]","[""Methanol"",""water""]","[]","[]","10","400","[""None""]","[]","[""water""]","[""Hexane""]","[""wt%""]","[]","[""wt%""]","[""wt%""]","C1CC(CC(C1)N)N","2","ClC(=O)C1CC(CC(C1)C(Cl)=O)C(Cl)=O","0.1",false,"Crossflow",5,25,7.07,"Methanol","Dye","Brilliant blue R250 (disodium salt)",825.97,50,"mg/L",1,"[]",,,,true,false,"Accepted","[""TFC""]","[""Polyamide""]","[]","[""Polyketone""]","[""Crosslinking""]","65cf0e941923a5f16917fd5f","2024-02-16T07:28:20.662Z","2023-01-01T00:00:00.000Z","Polyamide composite membrane with 3D honeycomb-like structure via acetone-regulated interfacial polymerization for high-efficiency organic solvent nanofiltration","Scientific Report","backOffice","https://doi.org/10.1016/j.memsci.2023.121711","65cebe531923a5f16917fbcf","Fu","https://doi.org/10.1016/j.memsci.2023.121711",0,"Composite","TFC-PA-acetone-BB","Scientific report","Interfacial Polymerization","[{""postTreatmentChemicalAgentConcentrationUnit"":[],""_id"":""65cf0e941923a5f16917fd62"",""postTreatment"":""Crosslinking"",""postTreatmentChemicalAgentSmiles"":""Not applicable""}]","ISA",,99.05,"2746",0,,,,,,6.95,"65:35",,,,,,,,,"CC(=O)C","2",,,,,,,,,,,,,,,,,,,,,,,,,,,,,,,,,,,,,,,,,,,,,,,,,,,,,,,,,,,,"[]",,,,,,,,,,,,
"65cf10be1923a5f16917fd88","2024-02-16T07:28:20.711Z","[""Resorcinol"",""water""]","[""Methanol"",""water""]","[]","[]","10","400","[""None""]","[]","[""water""]","[""Hexane""]","[""wt%""]","[]","[""wt%""]","[""wt%""]","C1CC(CC(C1)N)N","2","ClC(=O)C1CC(CC(C1)C(Cl)=O)C(Cl)=O","0.1",false,"Crossflow",5,25,7.07,"Methanol","Dye","Rose Bengal (disodium salt)",1017.64,50,"mg/L",1,"[]",,,,true,false,"Accepted","[""TFC""]","[""Polyamide""]","[]","[""Polyketone""]","[""Crosslinking""]","65cf0e941923a5f16917fd5f","2024-02-16T07:28:20.662Z","2023-01-01T00:00:00.000Z","Polyamide composite membrane with 3D honeycomb-like structure via acetone-regulated interfacial polymerization for high-efficiency organic solvent nanofiltration","Scientific Report","backOffice","https://doi.org/10.1016/j.memsci.2023.121711","65cebe531923a5f16917fbcf","Fu","https://doi.org/10.1016/j.memsci.2023.121711",0,"Composite","TFC-PA-acetone-RB","Scientific report","Interfacial Polymerization","[{""postTreatmentChemicalAgentConcentrationUnit"":[],""_id"":""65cf0e941923a5f16917fd62"",""postTreatment"":""Crosslinking"",""postTreatmentChemicalAgentSmiles"":""Not applicable""}]","ISA",,99.9,"2747",0,,,,,,6.95,"65:35",,,,,,,,,"CC(=O)C","2",,,,,,,,,,,,,,,,,,,,,,,,,,,,,,,,,,,,,,,,,,,,,,,,,,,,,,,,,,,,"[]",,,,,,,,,,,,
"65cf16701923a5f16917fd8e","2024-02-16T07:28:20.711Z","[""Resorcinol"",""water""]","[""Methanol"",""water""]","[]","[]","10","400","[""None""]","[]","[""water""]","[""Hexane""]","[""wt%""]","[]","[""wt%""]","[]","C1CC(CC(C1)N)N","2","ClC(=O)C1CC(CC(C1)C(Cl)=O)C(Cl)=O","0.1",false,"Crossflow",6,25,7.07,"Methanol","Other","4-nitroaniline",138.1,50,"mg/L",1,"[]",,,,true,false,"Accepted","[""TFC""]","[""Polyamide""]","[]","[""Polyketone""]","[""Crosslinking""]","65cf16701923a5f16917fd8c","2024-02-16T07:28:20.662Z","2023-01-01T00:00:00.000Z","Carbon nanotubes regulated polyamide membrane by intercalation to improve the organic solvent nanofiltration performance","Scientific Report","backOffice","https://doi.org/10.1016/j.carbon.2023.118582","65cebe531923a5f16917fbcf","Deng","https://doi.org/10.1016/j.carbon.2023.118582",0,"Composite","TFC-C-4N","Scientific report","Interfacial Polymerization","[{""postTreatmentChemicalAgentConcentrationUnit"":[],""_id"":""65cf0e941923a5f16917fd62"",""postTreatment"":""Crosslinking"",""postTreatmentChemicalAgentSmiles"":""Not applicable""}]","ISA",,30.45,"2748",0,,,,,,1.61,"65:35",,,,,,,,,,,,,,,,,,,,,,,,,,,,,,,,,,,,,,,,,,,,,,,,,,,,,,,,,,,,,,,,,,,,,,"[]",,,,,,,,,,,,
"65cf168e1923a5f16917fd93","2024-02-16T07:28:20.711Z","[""Resorcinol"",""water""]","[""Methanol"",""water""]","[]","[]","10","400","[""None""]","[]","[""water""]","[""Hexane""]","[""wt%""]","[]","[""wt%""]","[]","C1CC(CC(C1)N)N","2","ClC(=O)C1CC(CC(C1)C(Cl)=O)C(Cl)=O","0.1",false,"Crossflow",6,25,7.07,"Methanol","Dye","Sudan orange G",214.22,50,"mg/L",1,"[]",,,,true,false,"Accepted","[""TFC""]","[""Polyamide""]","[]","[""Polyketone""]","[""Crosslinking""]","65cf16701923a5f16917fd8c","2024-02-16T07:28:20.662Z","2023-01-01T00:00:00.000Z","Carbon nanotubes regulated polyamide membrane by intercalation to improve the organic solvent nanofiltration performance","Scientific Report","backOffice","https://doi.org/10.1016/j.carbon.2023.118582","65cebe531923a5f16917fbcf","Deng","https://doi.org/10.1016/j.carbon.2023.118582",0,"Composite","TFC-C-SOG","Scientific report","Interfacial Polymerization","[{""postTreatmentChemicalAgentConcentrationUnit"":[],""_id"":""65cf0e941923a5f16917fd62"",""postTreatment"":""Crosslinking"",""postTreatmentChemicalAgentSmiles"":""Not applicable""}]","ISA",,96,"2749",0,,,,,,1.61,"65:35",,,,,,,,,,,,,,,,,,,,,,,,,,,,,,,,,,,,,,,,,,,,,,,,,,,,,,,,,,,,,,,,,,,,,,"[]",,,,,,,,,,,,
"65cf16a11923a5f16917fd98","2024-02-16T07:28:20.711Z","[""Resorcinol"",""water""]","[""Methanol"",""water""]","[]","[]","10","400","[""None""]","[]","[""water""]","[""Hexane""]","[""wt%""]","[]","[""wt%""]","[]","C1CC(CC(C1)N)N","2","ClC(=O)C1CC(CC(C1)C(Cl)=O)C(Cl)=O","0.1",false,"Crossflow",6,25,7.07,"Methanol","Dye","Methyl orange (sodium salt)",327.33,50,"mg/L",1,"[]",,,,true,false,"Accepted","[""TFC""]","[""Polyamide""]","[]","[""Polyketone""]","[""Crosslinking""]","65cf16701923a5f16917fd8c","2024-02-16T07:28:20.662Z","2023-01-01T00:00:00.000Z","Carbon nanotubes regulated polyamide membrane by intercalation to improve the organic solvent nanofiltration performance","Scientific Report","backOffice","https://doi.org/10.1016/j.carbon.2023.118582","65cebe531923a5f16917fbcf","Deng","https://doi.org/10.1016/j.carbon.2023.118582",0,"Composite","TFC-C-MO","Scientific report","Interfacial Polymerization","[{""postTreatmentChemicalAgentConcentrationUnit"":[],""_id"":""65cf0e941923a5f16917fd62"",""postTreatment"":""Crosslinking"",""postTreatmentChemicalAgentSmiles"":""Not applicable""}]","ISA",,99.6,"2750",0,,,,,,1.61,"65:35",,,,,,,,,,,,,,,,,,,,,,,,,,,,,,,,,,,,,,,,,,,,,,,,,,,,,,,,,,,,,,,,,,,,,,"[]",,,,,,,,,,,,
