Repository: BAMresearch/onf-database

This repository belongs to the the publication "Revealing structure-property-performance relationships of organic solvent nanofiltration membranes using a FAIR, open-access database" published in ADD JOURNAL (DOI). 
It uses a dataset derived from The Open Membrane Database (https://openmembranedatabase.org/). The access date was April 8th 2025. The original dataset is in the repository as OMD_SRNF_2025-04-08.csv file.

The main researchers involved in the study are Sarah Glass (ORCID: 0000-0002-0625-0057), Petra Merten (no ORCID available), Torsten Brinkmann (ORCID: 0000-0002-5114-6259) and Volkan Filiz (ORCID: 0000-0003-0239-8641). 

The repository contains 5 Python files:

File: OMD_SRNF_2025-04-08.csv (part 98 of 184)
"65cf18af1923a5f16917fd9d","2024-02-16T07:28:20.711Z","[""Resorcinol"",""water""]","[""Methanol"",""water""]","[]","[]","10","400","[""Gutter layer synthesis""]","[{""postTreatmentChemicalAgentConcentrationUnit"":[""mg/L""],""_id"":""65cf18af1923a5f16917fd9e"",""postTreatment"":""Gutter layer synthesis"",""postTreatmentChemicalAgentSmiles"":""Single-walled carbon nanotubes"",""postTreatmentChemicalAgentConcentration"":""0.123""}]","[""water""]","[""Hexane""]","[""wt%""]","[]","[""wt%""]","[]","C1CC(CC(C1)N)N","2","ClC(=O)C1CC(CC(C1)C(Cl)=O)C(Cl)=O","0.1",false,"Crossflow",6,25,7.07,"Methanol","Other","4-Nitroaniline",138.1,50,"mg/L",1,"[]",,,,true,false,"Accepted","[""TFC""]","[""Polyamide""]","[]","[""Polyketone""]","[""Crosslinking""]","65cf16701923a5f16917fd8c","2024-02-16T07:28:20.662Z","2023-01-01T00:00:00.000Z","Carbon nanotubes regulated polyamide membrane by intercalation to improve the organic solvent nanofiltration performance","Scientific Report","backOffice","https://doi.org/10.1016/j.carbon.2023.118582","65cebe531923a5f16917fbcf","Deng","https://doi.org/10.1016/j.carbon.2023.118582",0,"Composite","TFC-0.1-4N","Scientific report","Interfacial Polymerization","[{""postTreatmentChemicalAgentConcentrationUnit"":[],""_id"":""65cf0e941923a5f16917fd62"",""postTreatment"":""Crosslinking"",""postTreatmentChemicalAgentSmiles"":""Not applicable""}]","ISA",,38,"2751",0,,,,,,2.85,"65:35",,,,,,,,,,,,,,,,,,,,,,,,,,,,,,,,,,,,,,,,,,,,,,,,,,,,,,,,,,,,,,,,,,,,,,"[]",,,,,,,,,,,,
"65cf18c71923a5f16917fda3","2024-02-16T07:28:20.711Z","[""Resorcinol"",""water""]","[""Methanol"",""water""]","[]","[]","10","400","[""Gutter layer synthesis""]","[{""postTreatmentChemicalAgentConcentrationUnit"":[""mg/L""],""_id"":""65cf18af1923a5f16917fd9e"",""postTreatment"":""Gutter layer synthesis"",""postTreatmentChemicalAgentSmiles"":""Single-walled carbon nanotubes"",""postTreatmentChemicalAgentConcentration"":""0.123""}]","[""water""]","[""Hexane""]","[""wt%""]","[]","[""wt%""]","[]","C1CC(CC(C1)N)N","2","ClC(=O)C1CC(CC(C1)C(Cl)=O)C(Cl)=O","0.1",false,"Crossflow",6,25,7.07,"Methanol","Dye","Sudan orange G",214.22,50,"mg/L",1,"[]",,,,true,false,"Accepted","[""TFC""]","[""Polyamide""]","[]","[""Polyketone""]","[""Crosslinking""]","65cf16701923a5f16917fd8c","2024-02-16T07:28:20.662Z","2023-01-01T00:00:00.000Z","Carbon nanotubes regulated polyamide membrane by intercalation to improve the organic solvent nanofiltration performance","Scientific Report","backOffice","https://doi.org/10.1016/j.carbon.2023.118582","65cebe531923a5f16917fbcf","Deng","https://doi.org/10.1016/j.carbon.2023.118582",0,"Composite","TFC-0.1-SOG","Scientific report","Interfacial Polymerization","[{""postTreatmentChemicalAgentConcentrationUnit"":[],""_id"":""65cf0e941923a5f16917fd62"",""postTreatment"":""Crosslinking"",""postTreatmentChemicalAgentSmiles"":""Not applicable""}]","ISA",,96.2,"2752",0,,,,,,2.85,"65:35",,,,,,,,,,,,,,,,,,,,,,,,,,,,,,,,,,,,,,,,,,,,,,,,,,,,,,,,,,,,,,,,,,,,,,"[]",,,,,,,,,,,,
"65cf18d61923a5f16917fda9","2024-02-16T07:28:20.711Z","[""Resorcinol"",""water""]","[""Methanol"",""water""]","[]","[]","10","400","[""Gutter layer synthesis""]","[{""postTreatmentChemicalAgentConcentrationUnit"":[""mg/L""],""_id"":""65cf18af1923a5f16917fd9e"",""postTreatment"":""Gutter layer synthesis"",""postTreatmentChemicalAgentSmiles"":""Single-walled carbon nanotubes"",""postTreatmentChemicalAgentConcentration"":""0.123""}]","[""water""]","[""Hexane""]","[""wt%""]","[]","[""wt%""]","[]","C1CC(CC(C1)N)N","2","ClC(=O)C1CC(CC(C1)C(Cl)=O)C(Cl)=O","0.1",false,"Crossflow",6,25,7.07,"Methanol","Dye","Methyl orange (sodium salt)",327.33,50,"mg/L",1,"[]",,,,true,false,"Accepted","[""TFC""]","[""Polyamide""]","[]","[""Polyketone""]","[""Crosslinking""]","65cf16701923a5f16917fd8c","2024-02-16T07:28:20.662Z","2023-01-01T00:00:00.000Z","Carbon nanotubes regulated polyamide membrane by intercalation to improve the organic solvent nanofiltration performance","Scientific Report","backOffice","https://doi.org/10.1016/j.carbon.2023.118582","65cebe531923a5f16917fbcf","Deng","https://doi.org/10.1016/j.carbon.2023.118582",0,"Composite","TFC-0.1-MO","Scientific report","Interfacial Polymerization","[{""postTreatmentChemicalAgentConcentrationUnit"":[],""_id"":""65cf0e941923a5f16917fd62"",""postTreatment"":""Crosslinking"",""postTreatmentChemicalAgentSmiles"":""Not applicable""}]","ISA",,99.6,"2753",0,,,,,,2.85,"65:35",,,,,,,,,,,,,,,,,,,,,,,,,,,,,,,,,,,,,,,,,,,,,,,,,,,,,,,,,,,,,,,,,,,,,,"[]",,,,,,,,,,,,
"65cf18fb1923a5f16917fdaf","2024-02-16T07:28:20.711Z","[""Resorcinol"",""water""]","[""Methanol"",""water""]","[]","[]","10","400","[""Gutter layer synthesis""]","[{""postTreatmentChemicalAgentConcentrationUnit"":[""mg/L""],""_id"":""65cf18af1923a5f16917fd9e"",""postTreatment"":""Gutter layer synthesis"",""postTreatmentChemicalAgentSmiles"":""Single-walled carbon nanotubes"",""postTreatmentChemicalAgentConcentration"":""0.368""}]","[""water""]","[""Hexane""]","[""wt%""]","[]","[""wt%""]","[]","C1CC(CC(C1)N)N","2","ClC(=O)C1CC(CC(C1)C(Cl)=O)C(Cl)=O","0.1",false,"Crossflow",6,25,7.07,"Methanol","Other","4-Nitroaniline",138.1,50,"mg/L",1,"[]",,,,true,false,"Accepted","[""TFC""]","[""Polyamide""]","[]","[""Polyketone""]","[""Crosslinking""]","65cf16701923a5f16917fd8c","2024-02-16T07:28:20.662Z","2023-01-01T00:00:00.000Z","Carbon nanotubes regulated polyamide membrane by intercalation to improve the organic solvent nanofiltration performance","Scientific Report","backOffice","https://doi.org/10.1016/j.carbon.2023.118582","65cebe531923a5f16917fbcf","Deng","https://doi.org/10.1016/j.carbon.2023.118582",0,"Composite","TFC-0.3-4N","Scientific report","Interfacial Polymerization","[{""postTreatmentChemicalAgentConcentrationUnit"":[],""_id"":""65cf0e941923a5f16917fd62"",""postTreatment"":""Crosslinking"",""postTreatmentChemicalAgentSmiles"":""Not applicable""}]","ISA",,36.47,"2754",0,,,,,,3.68,"65:35",,,,,,,,,,,,,,,,,,,,,,,,,,,,,,,,,,,,,,,,,,,,,,,,,,,,,,,,,,,,,,,,,,,,,,"[]",,,,,,,,,,,,
"65cf19101923a5f16917fdb5","2024-02-16T07:28:20.711Z","[""Resorcinol"",""water""]","[""Methanol"",""water""]","[]","[]","10","400","[""Gutter layer synthesis""]","[{""postTreatmentChemicalAgentConcentrationUnit"":[""mg/L""],""_id"":""65cf18af1923a5f16917fd9e"",""postTreatment"":""Gutter layer synthesis"",""postTreatmentChemicalAgentSmiles"":""Single-walled carbon nanotubes"",""postTreatmentChemicalAgentConcentration"":""0.368""}]","[""water""]","[""Hexane""]","[""wt%""]","[]","[""wt%""]","[]","C1CC(CC(C1)N)N","2","ClC(=O)C1CC(CC(C1)C(Cl)=O)C(Cl)=O","0.1",false,"Crossflow",6,25,7.07,"Methanol","Dye","Sudan orange G",214.22,50,"mg/L",1,"[]",,,,true,false,"Accepted","[""TFC""]","[""Polyamide""]","[]","[""Polyketone""]","[""Crosslinking""]","65cf16701923a5f16917fd8c","2024-02-16T07:28:20.662Z","2023-01-01T00:00:00.000Z","Carbon nanotubes regulated polyamide membrane by intercalation to improve the organic solvent nanofiltration performance","Scientific Report","backOffice","https://doi.org/10.1016/j.carbon.2023.118582","65cebe531923a5f16917fbcf","Deng","https://doi.org/10.1016/j.carbon.2023.118582",0,"Composite","TFC-0.3-SOG","Scientific report","Interfacial Polymerization","[{""postTreatmentChemicalAgentConcentrationUnit"":[],""_id"":""65cf0e941923a5f16917fd62"",""postTreatment"":""Crosslinking"",""postTreatmentChemicalAgentSmiles"":""Not applicable""}]","ISA",,97.9,"2755",0,,,,,,3.68,"65:35",,,,,,,,,,,,,,,,,,,,,,,,,,,,,,,,,,,,,,,,,,,,,,,,,,,,,,,,,,,,,,,,,,,,,,"[]",,,,,,,,,,,,
"65cf191f1923a5f16917fdbb","2024-02-16T07:28:20.711Z","[""Resorcinol"",""water""]","[""Methanol"",""water""]","[]","[]","10","400","[""Gutter layer synthesis""]","[{""postTreatmentChemicalAgentConcentrationUnit"":[""mg/L""],""_id"":""65cf18af1923a5f16917fd9e"",""postTreatment"":""Gutter layer synthesis"",""postTreatmentChemicalAgentSmiles"":""Single-walled carbon nanotubes"",""postTreatmentChemicalAgentConcentration"":""0.368""}]","[""water""]","[""Hexane""]","[""wt%""]","[]","[""wt%""]","[]","C1CC(CC(C1)N)N","2","ClC(=O)C1CC(CC(C1)C(Cl)=O)C(Cl)=O","0.1",false,"Crossflow",6,25,7.07,"Methanol","Dye","Methyl orange (sodium salt)",327.33,50,"mg/L",1,"[]",,,,true,false,"Accepted","[""TFC""]","[""Polyamide""]","[]","[""Polyketone""]","[""Crosslinking""]","65cf16701923a5f16917fd8c","2024-02-16T07:28:20.662Z","2023-01-01T00:00:00.000Z","Carbon nanotubes regulated polyamide membrane by intercalation to improve the organic solvent nanofiltration performance","Scientific Report","backOffice","https://doi.org/10.1016/j.carbon.2023.118582","65cebe531923a5f16917fbcf","Deng","https://doi.org/10.1016/j.carbon.2023.118582",0,"Composite","TFC-0.3-MO","Scientific report","Interfacial Polymerization","[{""postTreatmentChemicalAgentConcentrationUnit"":[],""_id"":""65cf0e941923a5f16917fd62"",""postTreatment"":""Crosslinking"",""postTreatmentChemicalAgentSmiles"":""Not applicable""}]","ISA",,99.7,"2756",0,,,,,,3.68,"65:35",,,,,,,,,,,,,,,,,,,,,,,,,,,,,,,,,,,,,,,,,,,,,,,,,,,,,,,,,,,,,,,,,,,,,,"[]",,,,,,,,,,,,
"65cf19c71923a5f16917fdd5","2024-02-16T07:28:20.711Z","[""Resorcinol"",""water""]","[""Methanol"",""water""]","[]","[]","10","400","[""Gutter layer synthesis""]","[{""postTreatmentChemicalAgentConcentrationUnit"":[""mg/L""],""_id"":""65cf18af1923a5f16917fd9e"",""postTreatment"":""Gutter layer synthesis"",""postTreatmentChemicalAgentSmiles"":""Single-walled carbon nanotubes"",""postTreatmentChemicalAgentConcentration"":""0.613""}]","[""water""]","[""Hexane""]","[""wt%""]","[]","[""wt%""]","[]","C1CC(CC(C1)N)N","2","ClC(=O)C1CC(CC(C1)C(Cl)=O)C(Cl)=O","0.1",false,"Crossflow",6,25,7.07,"Methanol","Other","4-Nitroaniline",138.1,50,"mg/L",1,"[]",,,,true,false,"Accepted","[""TFC""]","[""Polyamide""]","[]","[""Polyketone""]","[""Crosslinking""]","65cf16701923a5f16917fd8c","2024-02-16T07:28:20.662Z","2023-01-01T00:00:00.000Z","Carbon nanotubes regulated polyamide membrane by intercalation to improve the organic solvent nanofiltration performance","Scientific Report","backOffice","https://doi.org/10.1016/j.carbon.2023.118582","65cebe531923a5f16917fbcf","Deng","https://doi.org/10.1016/j.carbon.2023.118582",0,"Composite","TFC-0.5-4N","Scientific report","Interfacial Polymerization","[{""postTreatmentChemicalAgentConcentrationUnit"":[],""_id"":""65cf0e941923a5f16917fd62"",""postTreatment"":""Crosslinking"",""postTreatmentChemicalAgentSmiles"":""Not applicable""}]","ISA",,32.53,"2757",0,,,,,,5.37,"65:35",,,,,,,,,,,,,,,,,,,,,,,,,,,,,,,,,,,,,,,,,,,,,,,,,,,,,,,,,,,,,,,,,,,,,,"[]",,,,,,,,,,,,
"65cf19de1923a5f16917fddb","2024-02-16T07:28:20.711Z","[""Resorcinol"",""water""]","[""Methanol"",""water""]","[]","[]","10","400","[""Gutter layer synthesis""]","[{""postTreatmentChemicalAgentConcentrationUnit"":[""mg/L""],""_id"":""65cf18af1923a5f16917fd9e"",""postTreatment"":""Gutter layer synthesis"",""postTreatmentChemicalAgentSmiles"":""Single-walled carbon nanotubes"",""postTreatmentChemicalAgentConcentration"":""0.613""}]","[""water""]","[""Hexane""]","[""wt%""]","[]","[""wt%""]","[]","C1CC(CC(C1)N)N","2","ClC(=O)C1CC(CC(C1)C(Cl)=O)C(Cl)=O","0.1",false,"Crossflow",6,25,7.07,"Methanol","Dye","Sudan orange G",214.22,50,"mg/L",1,"[]",,,,true,false,"Accepted","[""TFC""]","[""Polyamide""]","[]","[""Polyketone""]","[""Crosslinking""]","65cf16701923a5f16917fd8c","2024-02-16T07:28:20.662Z","2023-01-01T00:00:00.000Z","Carbon nanotubes regulated polyamide membrane by intercalation to improve the organic solvent nanofiltration performance","Scientific Report","backOffice","https://doi.org/10.1016/j.carbon.2023.118582","65cebe531923a5f16917fbcf","Deng","https://doi.org/10.1016/j.carbon.2023.118582",0,"Composite","TFC-0.5-SOG","Scientific report","Interfacial Polymerization","[{""postTreatmentChemicalAgentConcentrationUnit"":[],""_id"":""65cf0e941923a5f16917fd62"",""postTreatment"":""Crosslinking"",""postTreatmentChemicalAgentSmiles"":""Not applicable""}]","ISA",,95.5,"2758",0,,,,,,5.37,"65:35",,,,,,,,,,,,,,,,,,,,,,,,,,,,,,,,,,,,,,,,,,,,,,,,,,,,,,,,,,,,,,,,,,,,,,"[]",,,,,,,,,,,,
"65cf19ee1923a5f16917fde1","2024-02-16T07:28:20.711Z","[""Resorcinol"",""water""]","[""Methanol"",""water""]","[]","[]","10","400","[""Gutter layer synthesis""]","[{""postTreatmentChemicalAgentConcentrationUnit"":[""mg/L""],""_id"":""65cf18af1923a5f16917fd9e"",""postTreatment"":""Gutter layer synthesis"",""postTreatmentChemicalAgentSmiles"":""Single-walled carbon nanotubes"",""postTreatmentChemicalAgentConcentration"":""0.613""}]","[""water""]","[""Hexane""]","[""wt%""]","[]","[""wt%""]","[]","C1CC(CC(C1)N)N","2","ClC(=O)C1CC(CC(C1)C(Cl)=O)C(Cl)=O","0.1",false,"Crossflow",6,25,7.07,"Methanol","Dye","Methyl orange (sodium salt)",327.33,50,"mg/L",1,"[]",,,,true,false,"Accepted","[""TFC""]","[""Polyamide""]","[]","[""Polyketone""]","[""Crosslinking""]","65cf16701923a5f16917fd8c","2024-02-16T07:28:20.662Z","2023-01-01T00:00:00.000Z","Carbon nanotubes regulated polyamide membrane by intercalation to improve the organic solvent nanofiltration performance","Scientific Report","backOffice","https://doi.org/10.1016/j.carbon.2023.118582","65cebe531923a5f16917fbcf","Deng","https://doi.org/10.1016/j.carbon.2023.118582",0,"Composite","TFC-0.5-MO","Scientific report","Interfacial Polymerization","[{""postTreatmentChemicalAgentConcentrationUnit"":[],""_id"":""65cf0e941923a5f16917fd62"",""postTreatment"":""Crosslinking"",""postTreatmentChemicalAgentSmiles"":""Not applicable""}]","ISA",,99.6,"2759",0,,,,,,5.37,"65:35",,,,,,,,,,,,,,,,,,,,,,,,,,,,,,,,,,,,,,,,,,,,,,,,,,,,,,,,,,,,,,,,,,,,,,"[]",,,,,,,,,,,,
"65cf1a201923a5f16917fde7","2024-02-16T07:28:20.711Z","[""Resorcinol"",""water""]","[""Methanol"",""water""]","[]","[]","10","400","[""Gutter layer synthesis""]","[{""postTreatmentChemicalAgentConcentrationUnit"":[""mg/L""],""_id"":""65cf18af1923a5f16917fd9e"",""postTreatment"":""Gutter layer synthesis"",""postTreatmentChemicalAgentSmiles"":""Single-walled carbon nanotubes"",""postTreatmentChemicalAgentConcentration"":""0.858""}]","[""water""]","[""Hexane""]","[""wt%""]","[]","[""wt%""]","[]","C1CC(CC(C1)N)N","2","ClC(=O)C1CC(CC(C1)C(Cl)=O)C(Cl)=O","0.1",false,"Crossflow",6,25,7.07,"Methanol","Other","4-Nitroaniline",138.1,50,"mg/L",1,"[]",,,,true,false,"Accepted","[""TFC""]","[""Polyamide""]","[]","[""Polyketone""]","[""Crosslinking""]","65cf16701923a5f16917fd8c","2024-02-16T07:28:20.662Z","2023-01-01T00:00:00.000Z","Carbon nanotubes regulated polyamide membrane by intercalation to improve the organic solvent nanofiltration performance","Scientific Report","backOffice","https://doi.org/10.1016/j.carbon.2023.118582","65cebe531923a5f16917fbcf","Deng","https://doi.org/10.1016/j.carbon.2023.118582",0,"Composite","TFC-0.7-4N","Scientific report","Interfacial Polymerization","[{""postTreatmentChemicalAgentConcentrationUnit"":[],""_id"":""65cf0e941923a5f16917fd62"",""postTreatment"":""Crosslinking"",""postTreatmentChemicalAgentSmiles"":""Not applicable""}]","ISA",,35,"2760",0,,,,,,4.81,"65:35",,,,,,,,,,,,,,,,,,,,,,,,,,,,,,,,,,,,,,,,,,,,,,,,,,,,,,,,,,,,,,,,,,,,,,"[]",,,,,,,,,,,,
"65cf1a371923a5f16917fded","2024-02-16T07:28:20.711Z","[""Resorcinol"",""water""]","[""Methanol"",""water""]","[]","[]","10","400","[""Gutter layer synthesis""]","[{""postTreatmentChemicalAgentConcentrationUnit"":[""mg/L""],""_id"":""65cf18af1923a5f16917fd9e"",""postTreatment"":""Gutter layer synthesis"",""postTreatmentChemicalAgentSmiles"":""Single-walled carbon nanotubes"",""postTreatmentChemicalAgentConcentration"":""0.858""}]","[""water""]","[""Hexane""]","[""wt%""]","[]","[""wt%""]","[]","C1CC(CC(C1)N)N","2","ClC(=O)C1CC(CC(C1)C(Cl)=O)C(Cl)=O","0.1",false,"Crossflow",6,25,7.07,"Methanol","Dye","Sudan orange G",214.22,50,"mg/L",1,"[]",,,,true,false,"Accepted","[""TFC""]","[""Polyamide""]","[]","[""Polyketone"",""Aluminosilicate""]","[""Crosslinking""]","65cf16701923a5f16917fd8c","2024-02-16T07:28:20.662Z","2023-01-01T00:00:00.000Z","Carbon nanotubes regulated polyamide membrane by intercalation to improve the organic solvent nanofiltration performance","Scientific Report","backOffice","https://doi.org/10.1016/j.carbon.2023.118582","65cebe531923a5f16917fbcf","Deng","https://doi.org/10.1016/j.carbon.2023.118582",0,"Composite","TFC-0.7-SOG","Scientific report","Interfacial Polymerization","[{""postTreatmentChemicalAgentConcentrationUnit"":[],""_id"":""65cf0e941923a5f16917fd62"",""postTreatment"":""Crosslinking"",""postTreatmentChemicalAgentSmiles"":""Not applicable""}]","ISA",,96.6,"2761",0,,,,,,4.81,"65:35",,,,,,,,,,,,,,,,,,,,,,,,,,,,,,,,,,,,,,,,,,,,,,,,,,,,,,,,,,,,,,,,,,,,,,"[]",,,,,,,,,,,,
"65cf1a471923a5f16917fdf3","2024-02-16T07:28:20.711Z","[""Resorcinol"",""water""]","[""Methanol"",""water""]","[]","[]","10","400","[""Gutter layer synthesis""]","[{""postTreatmentChemicalAgentConcentrationUnit"":[""mg/L""],""_id"":""65cf18af1923a5f16917fd9e"",""postTreatment"":""Gutter layer synthesis"",""postTreatmentChemicalAgentSmiles"":""Single-walled carbon nanotubes"",""postTreatmentChemicalAgentConcentration"":""0.858""}]","[""water""]","[""Hexane""]","[""wt%""]","[]","[""wt%""]","[]","C1CC(CC(C1)N)N","2","ClC(=O)C1CC(CC(C1)C(Cl)=O)C(Cl)=O","0.1",false,"Crossflow",6,25,7.07,"Methanol","Dye","Methyl orange (sodium salt)",327.33,50,"mg/L",1,"[]",,,,true,false,"Accepted","[""TFC""]","[""Polyamide""]","[]","[""Polyketone""]","[""Crosslinking""]","65cf16701923a5f16917fd8c","2024-02-16T07:28:20.662Z","2023-01-01T00:00:00.000Z","Carbon nanotubes regulated polyamide membrane by intercalation to improve the organic solvent nanofiltration performance","Scientific Report","backOffice","https://doi.org/10.1016/j.carbon.2023.118582","65cebe531923a5f16917fbcf","Deng","https://doi.org/10.1016/j.carbon.2023.118582",0,"Composite","TFC-0.7-MO","Scientific report","Interfacial Polymerization","[{""postTreatmentChemicalAgentConcentrationUnit"":[],""_id"":""65cf0e941923a5f16917fd62"",""postTreatment"":""Crosslinking"",""postTreatmentChemicalAgentSmiles"":""Not applicable""}]","ISA",,99.8,"2762",0,,,,,,4.81,"65:35",,,,,,,,,,,,,,,,,,,,,,,,,,,,,,,,,,,,,,,,,,,,,,,,,,,,,,,,,,,,,,,,,,,,,,"[]",,,,,,,,,,,,
"65cf1a6a1923a5f16917fdf9","2024-02-16T07:28:20.711Z","[""Resorcinol"",""water""]","[""Methanol"",""water""]","[]","[]","10","400","[""Gutter layer synthesis""]","[{""postTreatmentChemicalAgentConcentrationUnit"":[""mg/L""],""_id"":""65cf18af1923a5f16917fd9e"",""postTreatment"":""Gutter layer synthesis"",""postTreatmentChemicalAgentSmiles"":""Single-walled carbon nanotubes"",""postTreatmentChemicalAgentConcentration"":""1.225""}]","[""water""]","[""Hexane""]","[""wt%""]","[]","[""wt%""]","[]","C1CC(CC(C1)N)N","2","ClC(=O)C1CC(CC(C1)C(Cl)=O)C(Cl)=O","0.1",false,"Crossflow",6,25,7.07,"Methanol","Other","4-Nitroaniline",138.1,50,"mg/L",1,"[]",,,,true,false,"Accepted","[""TFC""]","[""Polyamide""]","[]","[""Polyketone""]","[""Crosslinking""]","65cf16701923a5f16917fd8c","2024-02-16T07:28:20.662Z","2023-01-01T00:00:00.000Z","Carbon nanotubes regulated polyamide membrane by intercalation to improve the organic solvent nanofiltration performance","Scientific Report","backOffice","https://doi.org/10.1016/j.carbon.2023.118582","65cebe531923a5f16917fbcf","Deng","https://doi.org/10.1016/j.carbon.2023.118582",0,"Composite","TFC-1-4N","Scientific report","Interfacial Polymerization","[{""postTreatmentChemicalAgentConcentrationUnit"":[],""_id"":""65cf0e941923a5f16917fd62"",""postTreatment"":""Crosslinking"",""postTreatmentChemicalAgentSmiles"":""Not applicable""}]","ISA",,33.1,"2763",0,,,,,,4.46,"65:35",,,,,,,,,,,,,,,,,,,,,,,,,,,,,,,,,,,,,,,,,,,,,,,,,,,,,,,,,,,,,,,,,,,,,,"[]",,,,,,,,,,,,
"65cf1a7c1923a5f16917fdff","2024-02-16T07:28:20.711Z","[""Resorcinol"",""water""]","[""Methanol"",""water""]","[]","[]","10","400","[""Gutter layer synthesis""]","[{""postTreatmentChemicalAgentConcentrationUnit"":[""mg/L""],""_id"":""65cf18af1923a5f16917fd9e"",""postTreatment"":""Gutter layer synthesis"",""postTreatmentChemicalAgentSmiles"":""Single-walled carbon nanotubes"",""postTreatmentChemicalAgentConcentration"":""1.225""}]","[""water""]","[""Hexane""]","[""wt%""]","[]","[""wt%""]","[]","C1CC(CC(C1)N)N","2","ClC(=O)C1CC(CC(C1)C(Cl)=O)C(Cl)=O","0.1",false,"Crossflow",6,25,7.07,"Methanol","Dye","Sudan orange G",214.22,50,"mg/L",1,"[]",,,,true,false,"Accepted","[""TFC""]","[""Polyamide""]","[]","[""Polyketone""]","[""Crosslinking""]","65cf16701923a5f16917fd8c","2024-02-16T07:28:20.662Z","2023-01-01T00:00:00.000Z","Carbon nanotubes regulated polyamide membrane by intercalation to improve the organic solvent nanofiltration performance","Scientific Report","backOffice","https://doi.org/10.1016/j.carbon.2023.118582","65cebe531923a5f16917fbcf","Deng","https://doi.org/10.1016/j.carbon.2023.118582",0,"Composite","TFC-1-SOG","Scientific report","Interfacial Polymerization","[{""postTreatmentChemicalAgentConcentrationUnit"":[],""_id"":""65cf0e941923a5f16917fd62"",""postTreatment"":""Crosslinking"",""postTreatmentChemicalAgentSmiles"":""Not applicable""}]","ISA",,96.8,"2764",0,,,,,,4.46,"65:35",,,,,,,,,,,,,,,,,,,,,,,,,,,,,,,,,,,,,,,,,,,,,,,,,,,,,,,,,,,,,,,,,,,,,,"[]",,,,,,,,,,,,
"65cf1a8d1923a5f16917fe05","2024-02-16T07:28:20.711Z","[""Resorcinol"",""water""]","[""Methanol"",""water""]","[]","[]","10","400","[""Gutter layer synthesis""]","[{""postTreatmentChemicalAgentConcentrationUnit"":[""mg/L""],""_id"":""65cf18af1923a5f16917fd9e"",""postTreatment"":""Gutter layer synthesis"",""postTreatmentChemicalAgentSmiles"":""Single-walled carbon nanotubes"",""postTreatmentChemicalAgentConcentration"":""1.225""}]","[""water""]","[""Hexane""]","[""wt%""]","[]","[""wt%""]","[]","C1CC(CC(C1)N)N","2","ClC(=O)C1CC(CC(C1)C(Cl)=O)C(Cl)=O","0.1",false,"Crossflow",6,25,7.07,"Methanol","Dye","Methyl orange (sodium salt)",327.33,50,"mg/L",1,"[]",,,,true,false,"Accepted","[""TFC""]","[""Polyamide""]","[]","[""Polyketone""]","[""Crosslinking""]","65cf16701923a5f16917fd8c","2024-02-16T07:28:20.662Z","2023-01-01T00:00:00.000Z","Carbon nanotubes regulated polyamide membrane by intercalation to improve the organic solvent nanofiltration performance","Scientific Report","backOffice","https://doi.org/10.1016/j.carbon.2023.118582","65cebe531923a5f16917fbcf","Deng","https://doi.org/10.1016/j.carbon.2023.118582",0,"Composite","TFC-1-MO","Scientific report","Interfacial Polymerization","[{""postTreatmentChemicalAgentConcentrationUnit"":[],""_id"":""65cf0e941923a5f16917fd62"",""postTreatment"":""Crosslinking"",""postTreatmentChemicalAgentSmiles"":""Not applicable""}]","ISA",,98.5,"2765",0,,,,,,4.46,"65:35",,,,,,,,,,,,,,,,,,,,,,,,,,,,,,,,,,,,,,,,,,,,,,,,,,,,,,,,,,,,,,,,,,,,,,"[]",,,,,,,,,,,,
"65cf1ab21923a5f16917fe0b","2024-02-16T07:28:20.711Z","[""Resorcinol"",""water""]","[""Methanol"",""water""]","[]","[]","10","400","[""Gutter layer synthesis""]","[{""postTreatmentChemicalAgentConcentrationUnit"":[""mg/L""],""_id"":""65cf18af1923a5f16917fd9e"",""postTreatment"":""Gutter layer synthesis"",""postTreatmentChemicalAgentSmiles"":""Single-walled carbon nanotubes"",""postTreatmentChemicalAgentConcentration"":""3.675""}]","[""water""]","[""Hexane""]","[""wt%""]","[]","[""wt%""]","[]","C1CC(CC(C1)N)N","2","ClC(=O)C1CC(CC(C1)C(Cl)=O)C(Cl)=O","0.1",false,"Crossflow",6,25,7.07,"Methanol","Other","4-Nitroaniline",138.1,50,"mg/L",1,"[]",,,,true,false,"Accepted","[""TFC""]","[""Polyamide""]","[]","[""Polyketone""]","[""Crosslinking""]","65cf16701923a5f16917fd8c","2024-02-16T07:28:20.662Z","2023-01-01T00:00:00.000Z","Carbon nanotubes regulated polyamide membrane by intercalation to improve the organic solvent nanofiltration performance","Scientific Report","backOffice","https://doi.org/10.1016/j.carbon.2023.118582","65cebe531923a5f16917fbcf","Deng","https://doi.org/10.1016/j.carbon.2023.118582",0,"Composite","TFC-3-4N","Scientific report","Interfacial Polymerization","[{""postTreatmentChemicalAgentConcentrationUnit"":[],""_id"":""65cf0e941923a5f16917fd62"",""postTreatment"":""Crosslinking"",""postTreatmentChemicalAgentSmiles"":""Not applicable""}]","ISA",,35.6,"2766",0,,,,,,2.67,"65:35",,,,,,,,,,,,,,,,,,,,,,,,,,,,,,,,,,,,,,,,,,,,,,,,,,,,,,,,,,,,,,,,,,,,,,"[]",,,,,,,,,,,,
"65cf1b481923a5f16917fe22","2024-02-16T07:28:20.711Z","[""Resorcinol"",""water""]","[""Methanol"",""water""]","[]","[]","10","400","[""Gutter layer synthesis""]","[{""postTreatmentChemicalAgentConcentrationUnit"":[""mg/L""],""_id"":""65cf18af1923a5f16917fd9e"",""postTreatment"":""Gutter layer synthesis"",""postTreatmentChemicalAgentSmiles"":""Single-walled carbon nanotubes"",""postTreatmentChemicalAgentConcentration"":""3.675""}]","[""water""]","[""Hexane""]","[""wt%""]","[]","[""wt%""]","[]","C1CC(CC(C1)N)N","2","ClC(=O)C1CC(CC(C1)C(Cl)=O)C(Cl)=O","0.1",false,"Crossflow",6,25,7.07,"Methanol","Dye","Sudan orange G",214.22,50,"mg/L",1,"[]",,,,true,false,"Accepted","[""TFC""]","[""Polyamide""]","[]","[""Polyketone""]","[""Crosslinking""]","65cf16701923a5f16917fd8c","2024-02-16T07:28:20.662Z","2023-01-01T00:00:00.000Z","Carbon nanotubes regulated polyamide membrane by intercalation to improve the organic solvent nanofiltration performance","Scientific Report","backOffice","https://doi.org/10.1016/j.carbon.2023.118582","65cebe531923a5f16917fbcf","Deng","https://doi.org/10.1016/j.carbon.2023.118582",0,"Composite","TFC-3-SOG","Scientific report","Interfacial Polymerization","[{""postTreatmentChemicalAgentConcentrationUnit"":[],""_id"":""65cf0e941923a5f16917fd62"",""postTreatment"":""Crosslinking"",""postTreatmentChemicalAgentSmiles"":""Not applicable""}]","ISA",,97.1,"2767",0,,,,,,2.67,"65:35",,,,,,,,,,,,,,,,,,,,,,,,,,,,,,,,,,,,,,,,,,,,,,,,,,,,,,,,,,,,,,,,,,,,,,"[]",,,,,,,,,,,,
"65cf1b611923a5f16917fe28","2024-02-16T07:28:20.711Z","[""Resorcinol"",""water""]","[""Methanol"",""water""]","[]","[]","10","400","[""Gutter layer synthesis""]","[{""postTreatmentChemicalAgentConcentrationUnit"":[""mg/L""],""_id"":""65cf18af1923a5f16917fd9e"",""postTreatment"":""Gutter layer synthesis"",""postTreatmentChemicalAgentSmiles"":""Single-walled carbon nanotubes"",""postTreatmentChemicalAgentConcentration"":""3.675""}]","[""water""]","[""Hexane""]","[""wt%""]","[]","[""wt%""]","[]","C1CC(CC(C1)N)N","2","ClC(=O)C1CC(CC(C1)C(Cl)=O)C(Cl)=O","0.1",false,"Crossflow",6,25,7.07,"Methanol","Dye","Methyl orange (sodium salt)",327.33,50,"mg/L",1,"[]",,,,true,false,"Accepted","[""TFC""]","[""Polyamide""]","[]","[""Polyketone""]","[""Crosslinking""]","65cf16701923a5f16917fd8c","2024-02-16T07:28:20.662Z","2023-01-01T00:00:00.000Z","Carbon nanotubes regulated polyamide membrane by intercalation to improve the organic solvent nanofiltration performance","Scientific Report","backOffice","https://doi.org/10.1016/j.carbon.2023.118582","65cebe531923a5f16917fbcf","Deng","https://doi.org/10.1016/j.carbon.2023.118582",0,"Composite","TFC-3-MO","Scientific report","Interfacial Polymerization","[{""postTreatmentChemicalAgentConcentrationUnit"":[],""_id"":""65cf0e941923a5f16917fd62"",""postTreatment"":""Crosslinking"",""postTreatmentChemicalAgentSmiles"":""Not applicable""}]","ISA",,98.9,"2768",0,,,,,,2.67,"65:35",,,,,,,,,,,,,,,,,,,,,,,,,,,,,,,,,,,,,,,,,,,,,,,,,,,,,,,,,,,,,,,,,,,,,,"[]",,,,,,,,,,,,
"65cf45df1923a5f16917fef1","2024-02-16T11:24:15.135Z","[]","[]","[]","[]",,,"[""None""]","[]","[]","[]","[]","[]","[]","[]",,,,,false,"Dead-end",20,24,33.2,"Acetone","Dye","Acid Orange 7 (sodium salt)",350.32,10,"mg/L",1,"[]",,,,true,false,"Accepted","[""TFC""]","[""Other""]","[]","[""Polyester""]","[""None""]","65cf45df1923a5f16917fef0","2024-02-16T11:24:15.066Z","2016-01-01T00:00:00.000Z","Cellulose Composite Membranes for Nanofiltration of Aprotic Solvents","Scientific Report","backOffice","10.1134/S0965544116110025","65cb6253e95682d43dfe8535","Anokhina","https://doi.org/10.1134/S0965544116110025",0,"Composite","Cellulose TFC - O2/acetone filtration","Scientific report","Casting","[]","Commercial",3.165,31,"2769",0,,,,,,,,,,,,,,,"Cellulose",,,,,,,,,,,,,,,,,,,,,,,,,,,,,,,,,,,,,,,,,,,,,,,,,,,,,,,,,,,,,,"[]",,,,,,,,,,,,
"65cf46541923a5f16917fef3","2024-02-16T11:24:15.135Z","[]","[]","[]","[]",,,"[""None""]","[]","[]","[]","[]","[]","[]","[]",,,,,false,"Dead-end",20,24,33.2,"Tetrahydrofuran (THF)","Dye","Acid Orange 7 (sodium salt)",350.32,10,"mg/L",1,"[]",,,,true,false,"Accepted","[""TFC""]","[""Other""]","[]","[""Polyester""]","[""None""]","65cf45df1923a5f16917fef0","2024-02-16T11:24:15.066Z","2016-01-01T00:00:00.000Z","Cellulose Composite Membranes for Nanofiltration of Aprotic Solvents","Scientific Report","backOffice","10.1134/S0965544116110025","65cb6253e95682d43dfe8535","Anokhina","https://doi.org/10.1134/S0965544116110025",0,"Composite","Cellulose TFC - O2/THF filtration","Scientific report","Casting","[]","Commercial",1.81,15,"2770",0,,,,,,,,,,,,,,,"Cellulose",,,,,,,,,,,,,,,,,,,,,,,,,,,,,,,,,,,,,,,,,,,,,,,,,,,,,,,,,,,,,,"[]",,,,,,,,,,,,
"65cf46c81923a5f16917fef5","2024-02-16T11:24:15.135Z","[]","[]","[]","[]",,,"[""None""]","[]","[]","[]","[]","[]","[]","[]",,,,,false,"Dead-end",20,24,33.2,"Dimethylformamide (DMF)","Dye","Acid Orange 7 (sodium salt)",350.32,10,"mg/L",1,"[]",,,,true,false,"Accepted","[""TFC""]","[""Other""]","[]","[""Polyester""]","[""None""]","65cf45df1923a5f16917fef0","2024-02-16T11:24:15.066Z","2016-01-01T00:00:00.000Z","Cellulose Composite Membranes for Nanofiltration of Aprotic Solvents","Scientific Report","backOffice","10.1134/S0965544116110025","65cb6253e95682d43dfe8535","Anokhina","https://doi.org/10.1134/S0965544116110025",0,"Composite","Cellulose TFC - O2/DMF filtration","Scientific report","Casting","[]","Commercial",0.56,61,"2771",0,,,,,,,,,,,,,,,"Cellulose",,,,,,,,,,,,,,,,,,,,,,,,,,,,,,,,,,,,,,,,,,,,,,,,,,,,,,,,,,,,,,"[]",,,,,,,,,,,,
"65cf476a1923a5f16917fef7","2024-02-16T11:24:15.135Z","[]","[]","[]","[]",,,"[""None""]","[]","[]","[]","[]","[]","[]","[]",,,,,false,"Dead-end",20,24,33.2,"1-Methyl-2-pyrrolidinone (NMP)","Dye","Acid Orange 7 (sodium salt)",350.32,10,"mg/L",1,"[]",,,,true,false,"Accepted","[""TFC""]","[""Other""]","[]","[""Polyester""]","[""None""]","65cf45df1923a5f16917fef0","2024-02-16T11:24:15.066Z","2016-01-01T00:00:00.000Z","Cellulose Composite Membranes for Nanofiltration of Aprotic Solvents","Scientific Report","backOffice","10.1134/S0965544116110025","65cb6253e95682d43dfe8535","Anokhina","https://doi.org/10.1134/S0965544116110025",0,"Composite","Cellulose TFC - O2/NMP filtration","Scientific report","Casting","[]","Commercial",0.175,77,"2772",0,,,,,,,,,,,,,,,"Cellulose",,,,,,,,,,,,,,,,,,,,,,,,,,,,,,,,,,,,,,,,,,,,,,,,,,,,,,,,,,,,,,"[]",,,,,,,,,,,,
"65cf47ce1923a5f16917fef9","2024-02-16T11:24:15.135Z","[]","[]","[]","[]",,,"[""None""]","[]","[]","[]","[]","[]","[]","[]",,,,,false,"Dead-end",20,24,33.2,"Dimethylsulfoxide (DMSO)","Dye","Acid Orange 7 (sodium salt)",350.32,10,"mg/L",1,"[]",,,,true,false,"Accepted","[""TFC""]","[""Other""]","[]","[""Polyester""]","[""None""]","65cf45df1923a5f16917fef0","2024-02-16T11:24:15.066Z","2016-01-01T00:00:00.000Z","Cellulose Composite Membranes for Nanofiltration of Aprotic Solvents","Scientific Report","backOffice","10.1134/S0965544116110025","65cb6253e95682d43dfe8535","Anokhina","https://doi.org/10.1134/S0965544116110025",0,"Composite","Cellulose TFC - O2/DMSO filtration","Scientific report","Casting","[]","Commercial",0.1,85,"2773",0,,,,,,,,,,,,,,,"Cellulose",,,,,,,,,,,,,,,,,,,,,,,,,,,,,,,,,,,,,,,,,,,,,,,,,,,,,,,,,,,,,,"[]",,,,,,,,,,,,
"65cf558f1923a5f16917fefb","2024-02-16T11:24:15.135Z","[]","[]","[]","[]",,,"[""None""]","[]","[]","[]","[]","[]","[]","[]",,,,,false,"Dead-end",20,24,33.2,"Acetone","Dye","Remazol briljant blue R (disodium salt)",626.54,10,"mg/L",1,"[]",,,,true,false,"Accepted","[""TFC""]","[""Other""]","[]","[""Polyester""]","[""None""]","65cf45df1923a5f16917fef0","2024-02-16T11:24:15.066Z","2016-01-01T00:00:00.000Z","Cellulose Composite Membranes for Nanofiltration of Aprotic Solvents","Scientific Report","backOffice","10.1134/S0965544116110025","65cb6253e95682d43dfe8535","Anokhina","https://doi.org/10.1134/S0965544116110025",0,"Composite","Cellulose TFC - RBB/acetone filtration","Scientific report","Casting","[]","Commercial",3.038,75,"2774",0,,,,,,,,,,,,,,,"Cellulose",,,,,,,,,,,,,,,,,,,,,,,,,,,,,,,,,,,,,,,,,,,,,,,,,,,,,,,,,,,,,,"[]",,,,,,,,,,,,
"65cf55c81923a5f16917fefd","2024-02-16T11:24:15.135Z","[]","[]","[]","[]",,,"[""None""]","[]","[]","[]","[]","[]","[]","[]",,,,,false,"Dead-end",20,24,33.2,"Tetrahydrofuran (THF)","Dye","Remazol briljant blue R (disodium salt)",626.54,10,"mg/L",1,"[]",,,,true,false,"Accepted","[""TFC""]","[""Other""]","[]","[""Polyester""]","[""None""]","65cf45df1923a5f16917fef0","2024-02-16T11:24:15.066Z","2016-01-01T00:00:00.000Z","Cellulose Composite Membranes for Nanofiltration of Aprotic Solvents","Scientific Report","backOffice","10.1134/S0965544116110025","65cb6253e95682d43dfe8535","Anokhina","https://doi.org/10.1134/S0965544116110025",0,"Composite","Cellulose TFC - RBB/THF filtration","Scientific report","Casting","[]","Commercial",1.61,42,"2775",0,,,,,,,,,,,,,,,"Cellulose",,,,,,,,,,,,,,,,,,,,,,,,,,,,,,,,,,,,,,,,,,,,,,,,,,,,,,,,,,,,,,"[]",,,,,,,,,,,,
"65cf56081923a5f16917feff","2024-02-16T11:24:15.135Z","[]","[]","[]","[]",,,"[""None""]","[]","[]","[]","[]","[]","[]","[]",,,,,false,"Dead-end",20,24,33.2,"Dimethylformamide (DMF)","Dye","Remazol briljant blue R (disodium salt)",626.54,10,"mg/L",1,"[]",,,,true,false,"Accepted","[""TFC""]","[""Other""]","[]","[""Polyester""]","[""None""]","65cf45df1923a5f16917fef0","2024-02-16T11:24:15.066Z","2016-01-01T00:00:00.000Z","Cellulose Composite Membranes for Nanofiltration of Aprotic Solvents","Scientific Report","backOffice","10.1134/S0965544116110025","65cb6253e95682d43dfe8535","Anokhina","https://doi.org/10.1134/S0965544116110025",0,"Composite","Cellulose TFC - RBB/DMF filtration","Scientific report","Casting","[]","Commercial",0.57,90,"2776",0,,,,,,,,,,,,,,,"Cellulose",,,,,,,,,,,,,,,,,,,,,,,,,,,,,,,,,,,,,,,,,,,,,,,,,,,,,,,,,,,,,,"[]",,,,,,,,,,,,
"65cf563f1923a5f16917ff01","2024-02-16T11:24:15.135Z","[]","[]","[]","[]",,,"[""None""]","[]","[]","[]","[]","[]","[]","[]",,,,,false,"Dead-end",20,24,33.2,"1-Methyl-2-pyrrolidinone (NMP)","Dye","Remazol briljant blue R (disodium salt)",626.54,10,"mg/L",1,"[]",,,,true,false,"Accepted","[""TFC""]","[""Other""]","[]","[""Polyester""]","[""None""]","65cf45df1923a5f16917fef0","2024-02-16T11:24:15.066Z","2016-01-01T00:00:00.000Z","Cellulose Composite Membranes for Nanofiltration of Aprotic Solvents","Scientific Report","backOffice","10.1134/S0965544116110025","65cb6253e95682d43dfe8535","Anokhina","https://doi.org/10.1134/S0965544116110025",0,"Composite","Cellulose TFC - RBB/NMP filtration","Scientific report","Casting","[]","Commercial",0.214,94,"2777",0,,,,,,,,,,,,,,,"Cellulose",,,,,,,,,,,,,,,,,,,,,,,,,,,,,,,,,,,,,,,,,,,,,,,,,,,,,,,,,,,,,,"[]",,,,,,,,,,,,
"65cf56631923a5f16917ff03","2024-02-16T11:24:15.135Z","[]","[]","[]","[]",,,"[""None""]","[]","[]","[]","[]","[]","[]","[]",,,,,false,"Dead-end",20,24,33.2,"Dimethylsulfoxide (DMSO)","Dye","Remazol briljant blue R (disodium salt)",626.54,10,"mg/L",1,"[]",,,,true,false,"Accepted","[""TFC""]","[""Other""]","[]","[""Polyester""]","[""None""]","65cf45df1923a5f16917fef0","2024-02-16T11:24:15.066Z","2016-01-01T00:00:00.000Z","Cellulose Composite Membranes for Nanofiltration of Aprotic Solvents","Scientific Report","backOffice","10.1134/S0965544116110025","65cb6253e95682d43dfe8535","Anokhina","https://doi.org/10.1134/S0965544116110025",0,"Composite","Cellulose TFC - RBB/DMSO filtration","Scientific report","Casting","[]","Commercial",0.1,93,"2778",0,,,,,,,,,,,,,,,"Cellulose",,,,,,,,,,,,,,,,,,,,,,,,,,,,,,,,,,,,,,,,,,,,,,,,,,,,,,,,,,,,,,"[]",,,,,,,,,,,,
"65cf59491923a5f16917ff08","2024-02-15T05:40:38.814Z","[]","[]","[]","[]",,,"[""Thermal treatment""]","[{""postTreatmentChemicalAgentConcentrationUnit"":[],""_id"":""660d20b018c3e63754c7e348"",""postTreatment"":""Thermal treatment"",""postTreatmentChemicalAgentSmiles"":""/""}]","[]","[]","[]","[]","[]","[]",,,,,false,"Dead-end",5,25,10.17,"Isopropanol (IPA)","Dye","Methyl red",296.3,10,"mg/L",1,"[""XPS"",""SEM"",""TEM"",""FTIR""]",250,,67,true,false,"Accepted","[""TFC""]","[""Carbon nanotube"",""Other""]","[]","[""Polyethersulfone""]","[""Thermal treatment""]","65cda3d61923a5f16917fa6e","2024-02-15T05:40:38.752Z","2024-01-01T00:00:00.000Z","Organic mixture fractionation enabled by carbon nanotube/graphene nanoribbon organic solvent nanofiltration membrane","Scientific Report","backOffice","10.1016/j.memsci.2024.122473","65bade66e95682d43dfe844a","Kim","https://doi.org/10.1016/j.memsci.2024.122473",0,"Composite","MWNT/GNR(H) - MR/IPA","Scientific report","Casting","[{""postTreatmentChemicalAgentConcentrationUnit"":[],""_id"":""65cda3d61923a5f16917fa71"",""postTreatment"":""Thermal treatment"",""postTreatmentChemicalAgentSmiles"":""/""}]","Commercial",,17,"2779",0,,,,,,54,,,,,,,961,150,"Graphene nanoribbon",,,,,,,,,,,,,,,,,,,,,,,,,,,,,,,,,,,,,,,,,,,,,,,,,,,,,,,,,,,,,,"[]",,,,,,,,,,,,
"65cf59c11923a5f16917ff13","2024-02-15T05:40:38.814Z","[]","[]","[]","[]",,,"[""Thermal treatment""]","[{""postTreatmentChemicalAgentConcentrationUnit"":[],""_id"":""660d20ce18c3e63754c7e356"",""postTreatment"":""Thermal treatment"",""postTreatmentChemicalAgentSmiles"":""/""}]","[]","[]","[]","[]","[]","[]",,,,,false,"Dead-end",5,25,10.17,"Isopropanol (IPA)","Dye","Methylene blue (chloride salt)",319.85,10,"mg/L",1,"[""XPS"",""SEM"",""TEM"",""FTIR""]",250,,67,true,false,"Accepted","[""TFC""]","[""Carbon nanotube"",""Other""]","[]","[""Polyethersulfone""]","[""Thermal treatment""]","65cda3d61923a5f16917fa6e","2024-02-15T05:40:38.752Z","2024-01-01T00:00:00.000Z","Organic mixture fractionation enabled by carbon nanotube/graphene nanoribbon organic solvent nanofiltration membrane","Scientific Report","backOffice","10.1016/j.memsci.2024.122473","65bade66e95682d43dfe844a","Kim","https://doi.org/10.1016/j.memsci.2024.122473",0,"Composite","MWNT/GNR(H) MB/IPA","Scientific report","Casting","[{""postTreatmentChemicalAgentConcentrationUnit"":[],""_id"":""65cda3d61923a5f16917fa71"",""postTreatment"":""Thermal treatment"",""postTreatmentChemicalAgentSmiles"":""/""}]","Commercial",,14,"2780",0,,,,,,54,,,,,,,961,150,"Graphene nanoribbon",,,,,,,,,,,,,,,,,,,,,,,,,,,,,,,,,,,,,,,,,,,,,,,,,,,,,,,,,,,,,,"[]",,,,,,,,,,,,
"65cf59f01923a5f16917ff18","2024-02-15T05:40:38.814Z","[]","[]","[]","[]",,,"[""Thermal treatment""]","[{""postTreatmentChemicalAgentConcentrationUnit"":[],""_id"":""660d20ed18c3e63754c7e364"",""postTreatment"":""Thermal treatment"",""postTreatmentChemicalAgentSmiles"":""/""}]","[]","[]","[]","[]","[]","[]",,,,,false,"Dead-end",5,25,10.17,"Isopropanol (IPA)","Dye","Brilliant blue G (disodium salt)",854.02,10,"mg/L",1,"[""XPS"",""SEM"",""TEM"",""FTIR""]",250,,67,true,false,"Accepted","[""TFC""]","[""Carbon nanotube"",""Other""]","[]","[""Polyethersulfone""]","[""Thermal treatment""]","65cda3d61923a5f16917fa6e","2024-02-15T05:40:38.752Z","2024-01-01T00:00:00.000Z","Organic mixture fractionation enabled by carbon nanotube/graphene nanoribbon organic solvent nanofiltration membrane","Scientific Report","backOffice","10.1016/j.memsci.2024.122473","65bade66e95682d43dfe844a","Kim","https://doi.org/10.1016/j.memsci.2024.122473",0,"Composite","MWNT/GNR(H) BBG/IPA","Scientific report","Casting","[{""postTreatmentChemicalAgentConcentrationUnit"":[],""_id"":""65cda3d61923a5f16917fa71"",""postTreatment"":""Thermal treatment"",""postTreatmentChemicalAgentSmiles"":""/""}]","Commercial",,25,"2781",0,,,,,,54,,,,,,,961,150,"Graphene nanoribbon",,,,,,,,,,,,,,,,,,,,,,,,,,,,,,,,,,,,,,,,,,,,,,,,,,,,,,,,,,,,,,"[]",,,,,,,,,,,,
