Repository: BAMresearch/onf-database

This repository belongs to the the publication "Revealing structure-property-performance relationships of organic solvent nanofiltration membranes using a FAIR, open-access database" published in ADD JOURNAL (DOI). 
It uses a dataset derived from The Open Membrane Database (https://openmembranedatabase.org/). The access date was April 8th 2025. The original dataset is in the repository as OMD_SRNF_2025-04-08.csv file.

The main researchers involved in the study are Sarah Glass (ORCID: 0000-0002-0625-0057), Petra Merten (no ORCID available), Torsten Brinkmann (ORCID: 0000-0002-5114-6259) and Volkan Filiz (ORCID: 0000-0003-0239-8641). 

The repository contains 5 Python files:

File: OMD_SRNF_2025-04-08.csv (part 99 of 184)
"65cf5a061923a5f16917ff1d","2024-02-15T05:40:38.814Z","[]","[]","[]","[]",,,"[""Thermal treatment""]","[{""postTreatmentChemicalAgentConcentrationUnit"":[],""_id"":""660d210b18c3e63754c7e372"",""postTreatment"":""Thermal treatment"",""postTreatmentChemicalAgentSmiles"":""/""}]","[]","[]","[]","[]","[]","[]",,,,,false,"Dead-end",5,25,10.17,"Isopropanol (IPA)","Dye","Evans blue (tetrasodium salt)",960.81,10,"mg/L",1,"[""XPS"",""SEM"",""TEM"",""FTIR""]",250,,67,true,false,"Accepted","[""TFC""]","[""Carbon nanotube"",""Other""]","[]","[""Polyethersulfone""]","[""Thermal treatment""]","65cda3d61923a5f16917fa6e","2024-02-15T05:40:38.752Z","2024-01-01T00:00:00.000Z","Organic mixture fractionation enabled by carbon nanotube/graphene nanoribbon organic solvent nanofiltration membrane","Scientific Report","backOffice","10.1016/j.memsci.2024.122473","65bade66e95682d43dfe844a","Kim","https://doi.org/10.1016/j.memsci.2024.122473",0,"Composite","MWNT/GNR(H)  EB/IPA","Scientific report","Casting","[{""postTreatmentChemicalAgentConcentrationUnit"":[],""_id"":""65cda3d61923a5f16917fa71"",""postTreatment"":""Thermal treatment"",""postTreatmentChemicalAgentSmiles"":""/""}]","Commercial",,99.7,"2782",0,,,,,,54,,,,,,,961,150,"Graphene nanoribbon",,,,,,,,,,,,,,,,,,,,,,,,,,,,,,,,,,,,,,,,,,,,,,,,,,,,,,,,,,,,,,"[]",,,,,,,,,,,,
"65cf5a2c1923a5f16917ff22","2024-02-15T05:40:38.814Z","[]","[]","[]","[]",,,"[""Thermal treatment""]","[{""postTreatmentChemicalAgentConcentrationUnit"":[],""_id"":""660d212a18c3e63754c7e395"",""postTreatment"":""Thermal treatment"",""postTreatmentChemicalAgentSmiles"":""/""}]","[]","[]","[]","[]","[]","[]",,,,,false,"Dead-end",5,25,10.17,"Isopropanol (IPA)","Dye","Rose Bengal (disodium salt)",1017.64,10,"mg/L",1,"[""XPS"",""SEM"",""TEM"",""FTIR""]",250,,67,true,false,"Accepted","[""TFC""]","[""Carbon nanotube"",""Other""]","[]","[""Polyethersulfone""]","[""Thermal treatment""]","65cda3d61923a5f16917fa6e","2024-02-15T05:40:38.752Z","2024-01-01T00:00:00.000Z","Organic mixture fractionation enabled by carbon nanotube/graphene nanoribbon organic solvent nanofiltration membrane","Scientific Report","backOffice","10.1016/j.memsci.2024.122473","65bade66e95682d43dfe844a","Kim","https://doi.org/10.1016/j.memsci.2024.122473",0,"Composite","MWNT/GNR(H) RB/IPA","Scientific report","Casting","[{""postTreatmentChemicalAgentConcentrationUnit"":[],""_id"":""65cda3d61923a5f16917fa71"",""postTreatment"":""Thermal treatment"",""postTreatmentChemicalAgentSmiles"":""/""}]","Commercial",,28.2,"2783",0,,,,,,54,,,,,,,961,150,"Graphene nanoribbon",,,,,,,,,,,,,,,,,,,,,,,,,,,,,,,,,,,,,,,,,,,,,,,,,,,,,,,,,,,,,,"[]",,,,,,,,,,,,
"65cf5a771923a5f16917ff26","2024-02-15T05:40:38.814Z","[]","[]","[]","[]",,,"[""None""]","[]","[]","[]","[]","[]","[]","[]",,,,,false,"Dead-end",5,25,10.17,"Isopropanol (IPA)","Dye","Brilliant blue G (disodium salt)",854.02,10,"mg/L",1,"[""XPS"",""SEM"",""TEM"",""FTIR""]",250,,28,true,false,"Accepted","[""TFC""]","[""Carbon nanotube"",""Other""]","[]","[""Polyethersulfone""]","[""None""]","65cda3d61923a5f16917fa6e","2024-02-15T05:40:38.752Z","2024-01-01T00:00:00.000Z","Organic mixture fractionation enabled by carbon nanotube/graphene nanoribbon organic solvent nanofiltration membrane","Scientific Report","backOffice","10.1016/j.memsci.2024.122473","65bade66e95682d43dfe844a","Kim","https://doi.org/10.1016/j.memsci.2024.122473",0,"Composite","MWNT/GONR BBG/IPA","Scientific report","Casting","[]","Commercial",,19.2,"2784",0,,,,,,54.5,,,,,,,961,150,"Graphene nanoribbon",,,,,,,,,,,,,,,,,,,,,,,,,,,,,,,,,,,,,,,,,,,,,,,,,,,,,,,,,,,,,,"[]",,,,,,,,,,,,
"65cf5ab41923a5f16917ff2d","2024-02-15T05:40:38.814Z","[]","[]","[]","[]",,,"[""None""]","[]","[]","[]","[]","[]","[]","[]",,,,,false,"Dead-end",5,25,10.17,"Isopropanol (IPA)","Dye","Methyl red",296.3,10,"mg/L",1,"[""XPS"",""SEM"",""TEM"",""FTIR""]",250,,28,true,false,"Accepted","[""TFC""]","[""Carbon nanotube"",""Other""]","[]","[""Polyethersulfone""]","[""None""]","65cda3d61923a5f16917fa6e","2024-02-15T05:40:38.752Z","2024-01-01T00:00:00.000Z","Organic mixture fractionation enabled by carbon nanotube/graphene nanoribbon organic solvent nanofiltration membrane","Scientific Report","backOffice","10.1016/j.memsci.2024.122473","65bade66e95682d43dfe844a","Kim","https://doi.org/10.1016/j.memsci.2024.122473",0,"Composite","MWNT/GONR MR/IPA","Scientific report","Casting","[]","Commercial",,16.7,"2785",0,,,,,,54.5,,,,,,,961,150,"Graphene nanoribbon",,,,,,,,,,,,,,,,,,,,,,,,,,,,,,,,,,,,,,,,,,,,,,,,,,,,,,,,,,,,,,"[]",,,,,,,,,,,,
"65cf5acf1923a5f16917ff30","2024-02-15T05:40:38.814Z","[]","[]","[]","[]",,,"[""None""]","[]","[]","[]","[]","[]","[]","[]",,,,,false,"Dead-end",5,25,10.17,"Isopropanol (IPA)","Dye","Evans blue (tetrasodium salt)",960.81,10,"mg/L",1,"[""XPS"",""SEM"",""TEM"",""FTIR""]",250,,28,true,false,"Accepted","[""TFC""]","[""Carbon nanotube"",""Other""]","[]","[""Polyethersulfone""]","[""None""]","65cda3d61923a5f16917fa6e","2024-02-15T05:40:38.752Z","2024-01-01T00:00:00.000Z","Organic mixture fractionation enabled by carbon nanotube/graphene nanoribbon organic solvent nanofiltration membrane","Scientific Report","backOffice","10.1016/j.memsci.2024.122473","65bade66e95682d43dfe844a","Kim","https://doi.org/10.1016/j.memsci.2024.122473",0,"Composite","MWNT/GONR EB/IPA","Scientific report","Casting","[]","Commercial",,96.4,"2786",0,,,,,,54.5,,,,,,,961,150,"Graphene nanoribbon",,,,,,,,,,,,,,,,,,,,,,,,,,,,,,,,,,,,,,,,,,,,,,,,,,,,,,,,,,,,,,"[]",,,,,,,,,,,,
"65cf5ae81923a5f16917ff33","2024-02-15T05:40:38.814Z","[]","[]","[]","[]",,,"[""None""]","[]","[]","[]","[]","[]","[]","[]",,,,,false,"Dead-end",5,25,10.17,"Hexane",,,319.85,,,1,"[""XPS"",""SEM"",""TEM"",""FTIR""]",250,,28,true,false,"Accepted","[""TFC""]","[""Carbon nanotube"",""Other""]","[]","[""Polyethersulfone""]","[""None""]","65cda3d61923a5f16917fa6e","2024-02-15T05:40:38.752Z","2024-01-01T00:00:00.000Z","Organic mixture fractionation enabled by carbon nanotube/graphene nanoribbon organic solvent nanofiltration membrane","Scientific Report","backOffice","10.1016/j.memsci.2024.122473","65bade66e95682d43dfe844a","Kim","https://doi.org/10.1016/j.memsci.2024.122473",0,"Composite","MWNT/GONR pure hexane","Scientific report","Casting","[]","Commercial",,,"2787",0,,,,,,42,,,,,,,,150,"Graphene nanoribbon",,,,,,,,,,,,,,,,,,,,,,,,,,,,,,,,,,,,,,,,,,,,,,,,,,,,,,,,,,,,,,"[]",,,,,,,,,,,,
"65cf5b161923a5f16917ff36","2024-02-15T05:40:38.814Z","[]","[]","[]","[]",,,"[""None""]","[]","[]","[]","[]","[]","[]","[]",,,,,false,"Dead-end",5,25,10.17,"Isopropanol (IPA)","Dye","Rose Bengal (disodium salt)",1017.64,10,"mg/L",1,"[""XPS"",""SEM"",""TEM"",""FTIR""]",250,,28,true,false,"Accepted","[""TFC""]","[""Carbon nanotube"",""Other""]","[]","[""Polyethersulfone""]","[""None""]","65cda3d61923a5f16917fa6e","2024-02-15T05:40:38.752Z","2024-01-01T00:00:00.000Z","Organic mixture fractionation enabled by carbon nanotube/graphene nanoribbon organic solvent nanofiltration membrane","Scientific Report","backOffice","10.1016/j.memsci.2024.122473","65bade66e95682d43dfe844a","Kim","https://doi.org/10.1016/j.memsci.2024.122473",0,"Composite","MWNT/GONR RB/IPA","Scientific report","Casting","[]","Commercial",,22.9,"2788",0,,,,,,54.5,,,,,,,961,150,"Graphene nanoribbon",,,,,,,,,,,,,,,,,,,,,,,,,,,,,,,,,,,,,,,,,,,,,,,,,,,,,,,,,,,,,,"[]",,,,,,,,,,,,
"65cfb78c1923a5f16917ffac","2024-02-16T19:29:16.937Z","[]","[]","[]","[]",,,"[]","[]","[]","[]","[]","[]","[]","[]",,,,,false,"Crossflow",3,23,17.5,"Ethanol","Other","(1S)-(6-methoxyquinolin-4-yl)((2S)-5-vinylquinuclidin-2-yl)methyl dodecanoate",506.73,0.01,"mol/L",1,"[]",,,,true,false,"Accepted","[]","[]","[]","[""Not Applicable""]","[""None""]","65cfb78c1923a5f16917ffaa","2024-02-16T19:29:16.853Z","2016-01-01T00:00:00.000Z","Organic solvent nanofiltration-supported purification of organocatalysts","Scientific Report","backOffice","10.1002/cctc.201500902","65c4a5bfe95682d43dfe844f","Großeheilmann","https://doi.org/10.1002/cctc.201500902",0,"Commercial","DM 200 - entry 2",,,"[]",,8.3,98,"2790",0,,,,,,,,,,,,,,,,,,,,,,,,,,,,,,,,,,,,,,,,,,,,,,,,,,,,,,,,,,,,,,,,,,,,,,,,,,,"Duramem 200",,"[]",,,,,,,,,,,,
"65cfb7f71923a5f16917ffb5","2024-02-16T19:29:16.937Z","[]","[]","[]","[]",,,"[]","[]","[]","[]","[]","[]","[]","[]",,,,,false,"Crossflow",3,23,17.5,"Ethanol","Other","(1S)-(6-methoxyquinolin-4-yl)((2S)-5-vinylquinuclidin-2-yl)methyl adamantate-1-carboxlate",486.66,0.01,"mol/L",1,"[]",,,,true,false,"Accepted","[]","[]","[]","[""Not Applicable""]","[""Pure solvent treatment""]","65cfb78c1923a5f16917ffaa","2024-02-16T19:29:16.853Z","2016-01-01T00:00:00.000Z","Organic solvent nanofiltration-supported purification of organocatalysts","Scientific Report","backOffice","10.1002/cctc.201500902","65c4a5bfe95682d43dfe844f","Großeheilmann","https://doi.org/10.1002/cctc.201500902",0,"Commercial","DM 200 - entry 3",,,"[{""postTreatmentChemicalAgentConcentrationUnit"":[],""_id"":""65cfb78c1923a5f16917ffad"",""postTreatment"":""Pure solvent treatment"",""postTreatmentChemicalAgentSmiles"":""CCO""}]",,8.4,99,"2791",0,,,,,,,,,,,,,,,,,,,,,,,,,,,,,,,,,,,,,,,,,,,,,,,,,,,,,,,,,,,,,,,,,,,,,,,,,,,"Duramem 200",,"[]",,,,,,,,,,,,
"65cfb8a41923a5f16917ffca","2024-02-16T19:29:16.937Z","[]","[]","[]","[]",,,"[]","[]","[]","[]","[]","[]","[]","[]",,,,,false,"Crossflow",3,23,17.5,"Ethanol","Other","(1S)-(6-methoxyquinolin-4-yl)((2S)-5-vinylquinuclidin-2-yl)methyl pivalate",408.54,0.01,"mol/L",1,"[]",,,,true,false,"Accepted","[]","[]","[]","[""Not Applicable""]","[""None""]","65cfb78c1923a5f16917ffaa","2024-02-16T19:29:16.853Z","2016-01-01T00:00:00.000Z","Organic solvent nanofiltration-supported purification of organocatalysts","Scientific Report","backOffice","10.1002/cctc.201500902","65c4a5bfe95682d43dfe844f","Großeheilmann","https://doi.org/10.1002/cctc.201500902",0,"Commercial","DM 200 - entry 1",,,"[]",,8.07,97,"2792",0,,,,,,,,,,,,,,,,,,,,,,,,,,,,,,,,,,,,,,,,,,,,,,,,,,,,,,,,,,,,,,,,,,,,,,,,,,,"Duramem 200",,"[]",,,,,,,,,,,,
"65cfb9b11923a5f16917ffd2","2024-02-16T19:29:16.937Z","[]","[]","[]","[]",,,"[]","[]","[]","[]","[]","[]","[]","[]",,,,,false,"Crossflow",3,23,17.5,"Ethanol","Other","pivalic acid",102.13,0.01,"mol/L",1,"[]",,,,true,false,"Accepted","[]","[]","[]","[""Not Applicable""]","[""None""]","65cfb78c1923a5f16917ffaa","2024-02-16T19:29:16.853Z","2016-01-01T00:00:00.000Z","Organic solvent nanofiltration-supported purification of organocatalysts","Scientific Report","backOffice","10.1002/cctc.201500902","65c4a5bfe95682d43dfe844f","Großeheilmann","https://doi.org/10.1002/cctc.201500902",0,"Commercial","DM 200 - entry 4",,,"[]",,6.87,55,"2793",0,,,,,,,,,,,,,,,,,,,,,,,,,,,,,,,,,,,,,,,,,,,,,,,,,,,,,,,,,,,,,,,,,,,,,,,,,,,"Duramem 200",,"[]",,,,,,,,,,,,
"65cfb9e01923a5f16917ffd6","2024-02-16T19:29:16.937Z","[]","[]","[]","[]",,,"[]","[]","[]","[]","[]","[]","[]","[]",,,,,false,"Crossflow",3,23,17.5,"Ethanol","Other","lauric acid",200.32,0.01,"mol/L",1,"[]",,,,true,false,"Accepted","[]","[]","[]","[""Not Applicable""]","[""None""]","65cfb78c1923a5f16917ffaa","2024-02-16T19:29:16.853Z","2016-01-01T00:00:00.000Z","Organic solvent nanofiltration-supported purification of organocatalysts","Scientific Report","backOffice","10.1002/cctc.201500902","65c4a5bfe95682d43dfe844f","Großeheilmann","https://doi.org/10.1002/cctc.201500902",0,"Commercial","DM 200 - entry 5",,,"[]",,7.87,57,"2794",0,,,,,,,,,,,,,,,,,,,,,,,,,,,,,,,,,,,,,,,,,,,,,,,,,,,,,,,,,,,,,,,,,,,,,,,,,,,"Duramem 200",,"[]",,,,,,,,,,,,
"65cfba071923a5f16917ffda","2024-02-16T19:29:16.937Z","[]","[]","[]","[]",,,"[]","[]","[]","[]","[]","[]","[]","[]",,,,,false,"Crossflow",3,23,17.5,"Ethanol","Other","(1S)-(6-methoxyquinolin-4-yl)((2S)-5-vinylquinuclidin-2-yl)methyl pivalate",408.54,0.01,"mol/L",1,"[]",,,,true,false,"Accepted","[]","[]","[]","[""Not Applicable""]","[""None""]","65cfb78c1923a5f16917ffaa","2024-02-16T19:29:16.853Z","2016-01-01T00:00:00.000Z","Organic solvent nanofiltration-supported purification of organocatalysts","Scientific Report","backOffice","10.1002/cctc.201500902","65c4a5bfe95682d43dfe844f","Großeheilmann","https://doi.org/10.1002/cctc.201500902",0,"Commercial","DM 300 - entry 7",,,"[]",,10.2,95,"2795",0,,,,,,,,,,,,,,,,,,,,,,,,,,,,,,,,,,,,,,,,,,,,,,,,,,,,,,,,,,,,,,,,,,,,,,,,,,,"Duramem 300",,"[]",,,,,,,,,,,,
"65cfbaa71923a5f16917ffe5","2024-02-16T19:29:16.937Z","[]","[]","[]","[]",,,"[]","[]","[]","[]","[]","[]","[]","[]",,,,,false,"Crossflow",3,23,17.5,"Ethanol","Other","lauric acid",200.32,0.01,"mol/L",1,"[]",,,,true,false,"Accepted","[]","[]","[]","[""Not Applicable""]","[""None""]","65cfb78c1923a5f16917ffaa","2024-02-16T19:29:16.853Z","2016-01-01T00:00:00.000Z","Organic solvent nanofiltration-supported purification of organocatalysts","Scientific Report","backOffice","10.1002/cctc.201500902","65c4a5bfe95682d43dfe844f","Großeheilmann","https://doi.org/10.1002/cctc.201500902",0,"Commercial","DM 300 - entry 8",,,"[]",,8.57,53,"2796",0,,,,,,,,,,,,,,,,,,,,,,,,,,,,,,,,,,,,,,,,,,,,,,,,,,,,,,,,,,,,,,,,,,,,,,,,,,,"Duramem 300",,"[]",,,,,,,,,,,,
"65cfbe411923a5f16917ffff","2024-02-14T09:32:15.700Z","[]","[]","[]","[]",,,"[]","[]","[]","[]","[]","[]","[]","[]",,,,,false,"Dead-end",30,20,44,"Tetrahydrofuran (THF)","Other","quinine",324.42,0.01,"mol/L",1,"[]",,,,true,false,"Accepted","[]","[]","[]","[""Not Applicable""]","[""Pure solvent treatment""]","65cc889fe95682d43dfe8568","2024-02-14T09:32:15.636Z","2013-01-01T00:00:00.000Z","Organic solvent nanofiltration as a tool for separation of quinine-based organocatalysts","Scientific Report","backOffice","10.1021/op400037h","65c4a5bfe95682d43dfe844f","Fahrenwaldt","https://doi.org/10.1021/op400037h",0,"Commercial","DM 200",,,"[{""postTreatmentChemicalAgentConcentrationUnit"":[],""_id"":""65cc889fe95682d43dfe856b"",""postTreatment"":""Pure solvent treatment"",""postTreatmentChemicalAgentSmiles"":""O1CCCC1""}]",,,93,"2797",0,,,,,,,,,,,,,,,,,,,,,,,,,,,,,,,,,,,,,,,,,,,,,,,,,,,,,,,,,,,,,,,,,,,,,,,,,,,"Duramem 200",,"[]",,,,,,,,,,,,
"65cfbe681923a5f169180004","2024-02-14T09:32:15.700Z","[]","[]","[]","[]",,,"[]","[]","[]","[]","[]","[]","[]","[]",,,,,false,"Dead-end",30,20,44,"Tetrahydrofuran (THF)","Other","quinine",324.42,0.01,"mol/L",1,"[]",,,,true,false,"Accepted","[]","[]","[]","[""Not Applicable""]","[""Pure solvent treatment""]","65cc889fe95682d43dfe8568","2024-02-14T09:32:15.636Z","2013-01-01T00:00:00.000Z","Organic solvent nanofiltration as a tool for separation of quinine-based organocatalysts","Scientific Report","backOffice","10.1021/op400037h","65c4a5bfe95682d43dfe844f","Fahrenwaldt","https://doi.org/10.1021/op400037h",0,"Commercial","DM 150",,,"[{""postTreatmentChemicalAgentConcentrationUnit"":[],""_id"":""65cc889fe95682d43dfe856b"",""postTreatment"":""Pure solvent treatment"",""postTreatmentChemicalAgentSmiles"":""O1CCCC1""}]",,,97,"2798",0,,,,,,,,,,,,,,,,,,,,,,,,,,,,,,,,,,,,,,,,,,,,,,,,,,,,,,,,,,,,,,,,,,,,,,,,,,,"Duramem 150",,"[]",,,,,,,,,,,,
"65cfc0301923a5f169180050","2024-02-16T19:29:16.937Z","[]","[]","[]","[]",,,"[]","[]","[]","[]","[]","[]","[]","[]",,,,,false,"Crossflow",3,23,17.5,"Ethanol","Other","adamantane-1-carboxylic acid",180.25,0.01,"mol/L",1,"[]",,,,true,false,"Accepted","[]","[]","[]","[""Not Applicable""]","[""None""]","65cfb78c1923a5f16917ffaa","2024-02-16T19:29:16.853Z","2016-01-01T00:00:00.000Z","Organic solvent nanofiltration-supported purification of organocatalysts","Scientific Report","backOffice","10.1002/cctc.201500902","65c4a5bfe95682d43dfe844f","Großeheilmann","https://doi.org/10.1002/cctc.201500902",0,"Commercial","DM 200 - entry 6",,,"[]",,7.6,57,"2799",0,,,,,,,,,,,,,,,,,,,,,,,,,,,,,,,,,,,,,,,,,,,,,,,,,,,,,,,,,,,,,,,,,,,,,,,,,,,"Duramem 200",,"[]",,,,,,,,,,,,
"65cfc0c81923a5f169180054","2024-02-16T20:08:40.357Z","[""1-Ethyl-3-methylimidazolium acetate""]","[""water""]","[]","[]","20","250","[]","[]","[]","[]","[]","[]","[]","[]",,,,,false,"Dead-end",4,20,13.4,"Ethanol","Dye","Bromothymol Blue",624.38,0.05,"mmol/L",1,"[]",,,,true,false,"Accepted","[""ISA""]","[""Other""]","[]","[""Not Applicable""]","[""Drying""]","65cdee4e1923a5f16917fb13","2024-02-15T10:58:22.659Z","2018-01-01T00:00:00.000Z","Cellulose membranes for organic solvent nanofiltration","Scientific Report","backOffice","10.1016/j.memsci.2017.09.080","65cbc5c6e95682d43dfe855f","Sukma; Culfaz-Emecen","https://doi.org/10.1016/j.memsci.2017.09.080",0,"ISA/inorganic/dense","C20-D","Scientific report",,"[{""postTreatmentChemicalAgentConcentrationUnit"":[],""_id"":""66014ae5d8454f22e1dfbce3"",""postTreatment"":""Drying"",""postTreatmentChemicalAgentSmiles"":""/""}]",,,94.1,"2800",0,,,,,,0.25,,,,,,,,,"Cellulose",,,,,,,,,,,,,,,,,,,,,,,,,,,,,,,,,,,,,,,,,,,,,,,,,,,,,,,,,,,,,,"[]",,,,,,,,,,,,
"65cfc2501923a5f169180057","2024-02-16T20:15:12.619Z","[""1-Ethyl-3-methylimidazolium acetate""]","[""water""]","[]","[]","20","250","[]","[]","[]","[]","[]","[]","[]","[]",,,,,false,"Dead-end",1,20,13.4,"Ethanol","Dye","Bromothymol Blue",624.38,0.05,"mmol/L",1,"[]",,,,true,false,"Accepted","[""ISA""]","[""Other""]","[]","[""Not Applicable""]","[""None""]","65cdee4e1923a5f16917fb13","2024-02-15T10:58:22.659Z","2018-01-01T00:00:00.000Z","Cellulose membranes for organic solvent nanofiltration","Scientific Report","backOffice","10.1016/j.memsci.2017.09.080","65cbc5c6e95682d43dfe855f","Sukma; Culfaz-Emecen","https://doi.org/10.1016/j.memsci.2017.09.080",0,"ISA/inorganic/dense","C20","Scientific report",,"[]",,,85.6,"2801",0,,,,,,2.19,,,,,,,,,"Cellulose",,,,,,,,,,,,,,,,,,,,,,,,,,,,,,,,,,,,,,,,,,,,,,,,,,,,,,,,,,,,,,"[]",,,,,,,,,,,,
"65cfc39b1923a5f169180071","2024-02-16T20:20:43.713Z","[""1-Ethyl-3-methylimidazolium acetate"",""Acetone""]","[""water""]","[]","[]","12","250","[]","[]","[]","[]","[]","[]","[]","[]",,,,,false,"Dead-end",4,20,13.4,"Ethanol","Dye","Bromothymol Blue",624.38,0.05,"mmol/L",1,"[]",,,,true,false,"Accepted","[""ISA""]","[""Other""]","[]","[""Not Applicable""]","[""Drying""]","65cdee4e1923a5f16917fb13","2024-02-15T10:58:22.659Z","2018-01-01T00:00:00.000Z","Cellulose membranes for organic solvent nanofiltration","Scientific Report","backOffice","10.1016/j.memsci.2017.09.080","65cbc5c6e95682d43dfe855f","Sukma; Culfaz-Emecen","https://doi.org/10.1016/j.memsci.2017.09.080",0,"ISA/inorganic/dense","C12AE-D","Scientific report",,"[{""postTreatmentChemicalAgentConcentrationUnit"":null,""_id"":""65cfc39b1923a5f169180073"",""postTreatment"":""Drying"",""postTreatmentChemicalAgentSmiles"":""/"",""postTreatmentChemicalAgentConcentration"":""""}]",,,87,"2802",0,,,,,,0.36,"72:28",,,,,,,,"Cellulose",,,,,,,,,,,,,,,,,,,,,,,,,,,,,,,,,,,,,,,,,,,,,,,,,,,,,,,,,,,,,,"[]",,,,,,,,,,,,
"65cfc4ce1923a5f16918008e","2024-02-16T20:25:50.791Z","[""1-Ethyl-3-methylimidazolium acetate"",""Acetone""]","[""water""]","[]","[]","12","250","[]","[]","[]","[]","[]","[]","[]","[]",,,,,false,"Dead-end",1,20,13.4,"Ethanol","Dye","Bromothymol Blue",624.38,0.05,"mmol/L",1,"[]",,,,true,false,"Accepted","[""ISA""]","[""Other""]","[]","[""Not Applicable""]","[""None""]","65cdee4e1923a5f16917fb13","2024-02-15T10:58:22.659Z","2018-01-01T00:00:00.000Z","Cellulose membranes for organic solvent nanofiltration","Scientific Report","backOffice","10.1016/j.memsci.2017.09.080","65cbc5c6e95682d43dfe855f","Sukma; Culfaz-Emecen","https://doi.org/10.1016/j.memsci.2017.09.080",0,"ISA/inorganic/dense","C12A","Scientific report",,"[]",,,53.1,"2803",0,,,,,,12.1,"72:28",,,,,,,,"Cellulose",,,,,,,,,,,,,,,,,,,,,,,,,,,,,,,,,,,,,,,,,,,,,,,,,,,,,,,,,,,,,,"[]",,,,,,,,,,,,
"65cfc5161923a5f169180090","2024-02-16T20:27:02.667Z","[""1-Ethyl-3-methylimidazolium acetate""]","[""water""]","[]","[]","8","250","[]","[]","[]","[]","[]","[]","[]","[]",,,,,false,"Dead-end",1,20,13.4,"Ethanol","Dye","Bromothymol Blue",624.38,0.05,"mmol/L",1,"[]",,,,true,false,"Accepted","[""ISA""]","[""Other""]","[]","[""Not Applicable""]","[""None""]","65cdee4e1923a5f16917fb13","2024-02-15T10:58:22.659Z","2018-01-01T00:00:00.000Z","Cellulose membranes for organic solvent nanofiltration","Scientific Report","backOffice","10.1016/j.memsci.2017.09.080","65cbc5c6e95682d43dfe855f","Sukma; Culfaz-Emecen","https://doi.org/10.1016/j.memsci.2017.09.080",0,"ISA/inorganic/dense","C8","Scientific report",,"[]",,,42.4,"2804",0,,,,,,52.7,,,,,,,,,"Cellulose",,,,,,,,,,,,,,,,,,,,,,,,,,,,,,,,,,,,,,,,,,,,,,,,,,,,,,,,,,,,,,"[]",,,,,,,,,,,,
"65cfc5861923a5f169180092","2024-02-16T20:28:54.860Z","[""1-Ethyl-3-methylimidazolium acetate"",""Acetone""]","[""water""]","[]","[]","8","250","[]","[]","[]","[]","[]","[]","[]","[]",,,,,false,"Dead-end",1,20,13.4,"Ethanol","Dye","Bromothymol Blue",624.38,0.05,"mmol/L",1,"[]",,,,true,false,"Accepted","[""ISA""]","[""Other""]","[]","[""Not Applicable""]","[""None""]","65cdee4e1923a5f16917fb13","2024-02-15T10:58:22.659Z","2018-01-01T00:00:00.000Z","Cellulose membranes for organic solvent nanofiltration","Scientific Report","backOffice","10.1016/j.memsci.2017.09.080","65cbc5c6e95682d43dfe855f","Sukma; Culfaz-Emecen","https://doi.org/10.1016/j.memsci.2017.09.080",0,"ISA/inorganic/dense","C8A","Scientific report",,"[]",,,43,"2805",0,,,,,,54.1,"78:22",,,,,,,,"Cellulose",,,,,,,,,,,,,,,,,,,,,,,,,,,,,,,,,,,,,,,,,,,,,,,,,,,,,,,,,,,,,,"[]",,,,,,,,,,,,
"65cfc6001923a5f169180095","2024-02-16T20:30:56.302Z","[""1-Ethyl-3-methylimidazolium acetate"",""Acetone""]","[""water""]","[]","[]","8","250","[]","[]","[]","[]","[]","[]","[]","[]",,,,,false,"Dead-end",1,20,13.4,"Ethanol","Dye","Bromothymol Blue",624.38,0.05,"mmol/L",1,"[]",,,,true,false,"Accepted","[""ISA""]","[""Other""]","[]","[""Not Applicable""]","[""None""]","65cdee4e1923a5f16917fb13","2024-02-15T10:58:22.659Z","2018-01-01T00:00:00.000Z","Cellulose membranes for organic solvent nanofiltration","Scientific Report","backOffice","10.1016/j.memsci.2017.09.080","65cbc5c6e95682d43dfe855f","Sukma; Culfaz-Emecen","https://doi.org/10.1016/j.memsci.2017.09.080",0,"ISA/inorganic/dense","C8AE","Scientific report",,"[]",,,65.6,"2806",0,,,,,,28,"78:22",,,,,,,,"Cellulose",,,,,,,,,,,,,,,,,,,,,,,,,,,,,,,,,,,,,,,,,,,,,,,,,,,,,,,,,,,,,,"[]",,,,,,,,,,,,
"65cfc6ba1923a5f169180099","2024-02-16T20:34:02.292Z","[""1-Ethyl-3-methylimidazolium acetate"",""Acetone""]","[""water""]","[]","[]","12","250","[]","[]","[]","[]","[]","[]","[]","[]",,,,,false,"Dead-end",1,20,13.4,"Ethanol","Dye","Cresol red",382.43,0.05,"mmol/L",1,"[]",,,,true,false,"Accepted","[""ISA""]","[""Other""]","[]","[""Not Applicable""]","[""None""]","65cdee4e1923a5f16917fb13","2024-02-15T10:58:22.659Z","2018-01-01T00:00:00.000Z","Cellulose membranes for organic solvent nanofiltration","Scientific Report","backOffice","10.1016/j.memsci.2017.09.080","65cbc5c6e95682d43dfe855f","Sukma; Culfaz-Emecen","https://doi.org/10.1016/j.memsci.2017.09.080",0,"ISA/inorganic/dense","C12AE ethanol - cresol red","Scientific report",,"[]",,,40.3,"2807",0,,,,,,8.4,"72:28",,,,,,,,"Cellulose",,,,,,,,,,,,,,,,,,,,,,,,,,,,,,,,,,,,,,,,,,,,,,,,,,,,,,,,,,,,,,"[]",,,,,,,,,,,,
"65cfc7681923a5f16918009d","2024-02-16T20:36:56.165Z","[""1-Ethyl-3-methylimidazolium acetate"",""Acetone""]","[""water""]","[]","[]","12","250","[]","[]","[]","[]","[]","[]","[]","[]",,,,,false,"Dead-end",1,20,13.4,"Ethanol","Dye","Brilliant blue R250 (disodium salt)",825.97,0.05,"mmol/L",1,"[]",,,,true,false,"Accepted","[""ISA""]","[""Other""]","[]","[""Not Applicable""]","[""None""]","65cdee4e1923a5f16917fb13","2024-02-15T10:58:22.659Z","2018-01-01T00:00:00.000Z","Cellulose membranes for organic solvent nanofiltration","Scientific Report","backOffice","10.1016/j.memsci.2017.09.080","65cbc5c6e95682d43dfe855f","Sukma; Culfaz-Emecen","https://doi.org/10.1016/j.memsci.2017.09.080",0,"ISA/inorganic/dense","C12AE ethanol - BB","Scientific report",,"[]",,,1.9,"2808",0,,,,,,8.4,"72:28",,,,,,,,"Cellulose",,,,,,,,,,,,,,,,,,,,,,,,,,,,,,,,,,,,,,,,,,,,,,,,,,,,,,,,,,,,,,"[]",,,,,,,,,,,,
"65cfc7c01923a5f1691800a1","2024-02-16T20:38:24.416Z","[""1-Ethyl-3-methylimidazolium acetate"",""Acetone""]","[""water""]","[]","[]","12","250","[]","[]","[]","[]","[]","[]","[]","[]",,,,,false,"Dead-end",1,20,13.4,"Ethanol","Dye","Crystal Violet (chloride salt)",407.99,0.05,"mmol/L",1,"[]",,,,true,false,"Accepted","[""ISA""]","[""Other""]","[]","[""Not Applicable""]","[""None""]","65cdee4e1923a5f16917fb13","2024-02-15T10:58:22.659Z","2018-01-01T00:00:00.000Z","Cellulose membranes for organic solvent nanofiltration","Scientific Report","backOffice","10.1016/j.memsci.2017.09.080","65cbc5c6e95682d43dfe855f","Sukma; Culfaz-Emecen","https://doi.org/10.1016/j.memsci.2017.09.080",0,"ISA/inorganic/dense","C12AE ethanol - CV","Scientific report",,"[]",,,66.2,"2809",0,,,,,,8.4,"72:28",,,,,,,,"Cellulose",,,,,,,,,,,,,,,,,,,,,,,,,,,,,,,,,,,,,,,,,,,,,,,,,,,,,,,,,,,,,,"[]",,,,,,,,,,,,
"65cfc8521923a5f1691800a5","2024-02-16T20:40:50.226Z","[""1-Ethyl-3-methylimidazolium acetate"",""Acetone""]","[""water""]","[]","[]","12","250","[]","[]","[]","[]","[]","[]","[]","[]",,,,,false,"Dead-end",1,20,13.4,"water","Dye","Brilliant blue R250 (disodium salt)",825.97,0.05,"mmol/L",1,"[]",,,,true,false,"Accepted","[""ISA""]","[""Other""]","[]","[""Not Applicable""]","[""None""]","65cdee4e1923a5f16917fb13","2024-02-15T10:58:22.659Z","2018-01-01T00:00:00.000Z","Cellulose membranes for organic solvent nanofiltration","Scientific Report","backOffice","10.1016/j.memsci.2017.09.080","65cbc5c6e95682d43dfe855f","Sukma; Culfaz-Emecen","https://doi.org/10.1016/j.memsci.2017.09.080",0,"ISA/inorganic/dense","C12AE water + BB","Scientific report",,"[]",,,98.3,"2810",0,,,,,,,"72:28",,,,,,,,"Cellulose",,,,,,,,,,,,,,,,,,,,,,,,,,,,,,,,,,,,,,,,,,,,,,,,,,,,,,,,,,,,,,"[]",,,,,,,,,,,,
"65cfc8b81923a5f1691800a9","2024-02-16T20:42:32.252Z","[""1-Ethyl-3-methylimidazolium acetate"",""Acetone""]","[""water""]","[]","[]","12","250","[]","[]","[]","[]","[]","[]","[]","[]",,,,,false,"Dead-end",1,20,13.4,"water","Dye","Crystal Violet (chloride salt)",407.99,0.05,"mmol/L",1,"[]",,,,true,false,"Accepted","[""ISA""]","[""Other""]","[]","[""Not Applicable""]","[""None""]","65cdee4e1923a5f16917fb13","2024-02-15T10:58:22.659Z","2018-01-01T00:00:00.000Z","Cellulose membranes for organic solvent nanofiltration","Scientific Report","backOffice","10.1016/j.memsci.2017.09.080","65cbc5c6e95682d43dfe855f","Sukma; Culfaz-Emecen","https://doi.org/10.1016/j.memsci.2017.09.080",0,"ISA/inorganic/dense","C12AE water - CV","Scientific report",,"[]",,,-31.9,"2811",0,,,,,,,"72:28",,,,,,,,"Cellulose",,,,,,,,,,,,,,,,,,,,,,,,,,,,,,,,,,,,,,,,,,,,,,,,,,,,,,,,,,,,,,"[]",,,,,,,,,,,,
"65d03d051923a5f1691800ac","2024-02-15T06:29:28.004Z","[]","[]","[]","[]",,,"[""Drying""]","[{""postTreatmentChemicalAgentConcentrationUnit"":[],""_id"":""660fba2baf449de7c3c6bdf0"",""postTreatment"":""Drying"",""postTreatmentChemicalAgentSmiles"":""/""}]","[]","[]","[]","[]","[]","[]",,,,,false,"Dead-end",3,25,10.17,"Isopropanol (IPA)","Dye","Evans blue (tetrasodium salt)",960.81,10,"mg/L",1,"[""AFM"",""FTIR"",""SEM"",""TEM"",""XPS""]",200,,80,true,false,"Accepted","[""TFC""]","[""Nanoporous graphene""]","[]","[""Polyamide""]","[""Drying""]","65cdaf471923a5f16917fa83","2024-02-15T06:29:27.962Z","2023-01-01T00:00:00.000Z","Microwave-assisted design of nanoporous graphene membrane for ultrafast and switchable organic solvent nanofiltration","Scientific Report","backOffice","10.1038/s41467-023-36524-x","65bade66e95682d43dfe844a","Kang","https://doi.org/10.1038/s41467-023-36524-x",0,"Composite","MNG EB/IPA","Scientific report","Vacuum filtration","[{""postTreatmentChemicalAgentConcentrationUnit"":[],""_id"":""660fba2baf449de7c3c6bdef"",""postTreatment"":""Drying"",""postTreatmentChemicalAgentSmiles"":""/""}]","Commercial",,99.9,"2812",0,,,,,,2278,,,,,,,509,,,,,,,,,,,,,,,,,,,,,,,,,,,,,,,,,,,,,,,,,,,,,,,,,,,,,,,,,,,,,,,,"[]",,,,,,,,,,,,
"65d03d201923a5f1691800ae","2024-02-15T06:29:28.004Z","[]","[]","[]","[]",,,"[""Drying""]","[{""postTreatmentChemicalAgentConcentrationUnit"":[],""_id"":""660fba55af449de7c3c6bdfb"",""postTreatment"":""Drying"",""postTreatmentChemicalAgentSmiles"":""/""}]","[]","[]","[]","[]","[]","[]",,,,,false,"Dead-end",3,25,10.17,"Isopropanol (IPA)","Dye","Congo red (disodium salt)",696.66,10,"mg/L",1,"[""AFM"",""FTIR"",""SEM"",""TEM"",""XPS""]",200,,80,true,false,"Accepted","[""TFC""]","[""Nanoporous graphene""]","[]","[""Polyamide""]","[""Drying""]","65cdaf471923a5f16917fa83","2024-02-15T06:29:27.962Z","2023-01-01T00:00:00.000Z","Microwave-assisted design of nanoporous graphene membrane for ultrafast and switchable organic solvent nanofiltration","Scientific Report","backOffice","10.1038/s41467-023-36524-x","65bade66e95682d43dfe844a","Kang","https://doi.org/10.1038/s41467-023-36524-x",0,"Composite","MNG CR/IPA","Scientific report","Vacuum filtration","[{""postTreatmentChemicalAgentConcentrationUnit"":[],""_id"":""660fba55af449de7c3c6bdfa"",""postTreatment"":""Drying"",""postTreatmentChemicalAgentSmiles"":""/""}]","Commercial",,99.9,"2813",0,,,,,,2278,,,,,,,509,,,,,,,,,,,,,,,,,,,,,,,,,,,,,,,,,,,,,,,,,,,,,,,,,,,,,,,,,,,,,,,,"[]",,,,,,,,,,,,
"65d03dd51923a5f1691800b0","2024-02-15T06:29:28.004Z","[]","[]","[]","[]",,,"[""Drying""]","[{""postTreatmentChemicalAgentConcentrationUnit"":[],""_id"":""660fba70af449de7c3c6be06"",""postTreatment"":""Drying"",""postTreatmentChemicalAgentSmiles"":""/""}]","[]","[]","[]","[]","[]","[]",,,,,false,"Dead-end",3,25,10.17,"Isopropanol (IPA)","Dye","Rhodamine B (chloride salt)",479.02,10,"mg/L",1,"[""AFM"",""FTIR"",""SEM"",""TEM"",""XPS""]",200,,80,true,false,"Accepted","[""TFC""]","[""Nanoporous graphene""]","[]","[""Polyamide""]","[""Drying""]","65cdaf471923a5f16917fa83","2024-02-15T06:29:27.962Z","2023-01-01T00:00:00.000Z","Microwave-assisted design of nanoporous graphene membrane for ultrafast and switchable organic solvent nanofiltration","Scientific Report","backOffice","10.1038/s41467-023-36524-x","65bade66e95682d43dfe844a","Kang","https://doi.org/10.1038/s41467-023-36524-x",0,"Composite","MNG RhB/IPA","Scientific report","Vacuum filtration","[{""postTreatmentChemicalAgentConcentrationUnit"":[],""_id"":""660fba70af449de7c3c6be05"",""postTreatment"":""Drying"",""postTreatmentChemicalAgentSmiles"":""/""}]","Commercial",,50.2,"2814",0,,,,,,2278,,,,,,,509,,,,,,,,,,,,,,,,,,,,,,,,,,,,,,,,,,,,,,,,,,,,,,,,,,,,,,,,,,,,,,,,"[]",,,,,,,,,,,,
"65d03e001923a5f1691800b2","2024-02-15T06:29:28.004Z","[]","[]","[]","[]",,,"[""Drying""]","[{""postTreatmentChemicalAgentConcentrationUnit"":[],""_id"":""660fba8eaf449de7c3c6be11"",""postTreatment"":""Drying"",""postTreatmentChemicalAgentSmiles"":""/""}]","[]","[]","[]","[]","[]","[]",,,,,false,"Dead-end",3,25,10.17,"Isopropanol (IPA)","Dye","Methylene blue (chloride salt)",319.85,10,"mg/L",1,"[""AFM"",""FTIR"",""SEM"",""TEM"",""XPS""]",200,,80,true,false,"Accepted","[""TFC""]","[""Nanoporous graphene""]","[]","[""Polyamide""]","[""Drying""]","65cdaf471923a5f16917fa83","2024-02-15T06:29:27.962Z","2023-01-01T00:00:00.000Z","Microwave-assisted design of nanoporous graphene membrane for ultrafast and switchable organic solvent nanofiltration","Scientific Report","backOffice","10.1038/s41467-023-36524-x","65bade66e95682d43dfe844a","Kang","https://doi.org/10.1038/s41467-023-36524-x",0,"Composite","MNG MhB/IPA","Scientific report","Vacuum filtration","[{""postTreatmentChemicalAgentConcentrationUnit"":[],""_id"":""660fba8eaf449de7c3c6be10"",""postTreatment"":""Drying"",""postTreatmentChemicalAgentSmiles"":""/""}]","Commercial",,20.7,"2815",0,,,,,,2278,,,,,,,509,,,,,,,,,,,,,,,,,,,,,,,,,,,,,,,,,,,,,,,,,,,,,,,,,,,,,,,,,,,,,,,,"[]",,,,,,,,,,,,
"65d03e541923a5f1691800b4","2024-02-15T06:29:28.004Z","[]","[]","[]","[]",,,"[""Drying""]","[{""postTreatmentChemicalAgentConcentrationUnit"":[],""_id"":""660fbf53af449de7c3c6be1c"",""postTreatment"":""Drying"",""postTreatmentChemicalAgentSmiles"":""/""}]","[]","[]","[]","[]","[]","[]",,,,,false,"Dead-end",3,25,10.17,"Ethanol","Dye","Methyl blue (trisodium salt)",799.8,10,"mg/L",1,"[""AFM"",""FTIR"",""SEM"",""TEM"",""XPS""]",200,,80,true,false,"Accepted","[""TFC""]","[""Nanoporous graphene""]","[]","[""Polyamide""]","[""Drying""]","65cdaf471923a5f16917fa83","2024-02-15T06:29:27.962Z","2023-01-01T00:00:00.000Z","Microwave-assisted design of nanoporous graphene membrane for ultrafast and switchable organic solvent nanofiltration","Scientific Report","backOffice","10.1038/s41467-023-36524-x","65bade66e95682d43dfe844a","Kang","https://doi.org/10.1038/s41467-023-36524-x",0,"Composite","MNG MB/eth","Scientific report","Vacuum filtration","[{""postTreatmentChemicalAgentConcentrationUnit"":[],""_id"":""660fbf53af449de7c3c6be1b"",""postTreatment"":""Drying"",""postTreatmentChemicalAgentSmiles"":""/""}]","Commercial",,99.9,"2816",0,,,,,,3684,,,,,,,800,,,,,,,,,,,,,,,,,,,,,,,,,,,,,,,,,,,,,,,,,,,,,,,,,,,,,,,,,,,,,,,,"[]",,,,,,,,,,,,
"65d04d821923a5f1691800be","2024-02-15T06:29:28.004Z","[]","[]","[]","[]",,,"[""Drying""]","[{""postTreatmentChemicalAgentConcentrationUnit"":[],""_id"":""660fbfd7af449de7c3c6be35"",""postTreatment"":""Drying"",""postTreatmentChemicalAgentSmiles"":""/""}]","[]","[]","[]","[]","[]","[]",,,,,false,"Dead-end",3,25,10.17,"Ethanol","Dye","Evans blue (tetrasodium salt)",960.81,10,"mg/L",1,"[""AFM"",""FTIR"",""SEM"",""TEM"",""XPS""]",200,,80,true,false,"Accepted","[""TFC""]","[""Nanoporous graphene""]","[]","[""Polyamide""]","[""Drying""]","65cdaf471923a5f16917fa83","2024-02-15T06:29:27.962Z","2023-01-01T00:00:00.000Z","Microwave-assisted design of nanoporous graphene membrane for ultrafast and switchable organic solvent nanofiltration","Scientific Report","backOffice","10.1038/s41467-023-36524-x","65bade66e95682d43dfe844a","Kang","https://doi.org/10.1038/s41467-023-36524-x",0,"Composite","MNG EB/eth","Scientific report","Vacuum filtration","[{""postTreatmentChemicalAgentConcentrationUnit"":[],""_id"":""660fbfd7af449de7c3c6be34"",""postTreatment"":""Drying"",""postTreatmentChemicalAgentSmiles"":""/""}]","Commercial",,99.9,"2821",0,,,,,,3684,,,,,,,800,,,,,,,,,,,,,,,,,,,,,,,,,,,,,,,,,,,,,,,,,,,,,,,,,,,,,,,,,,,,,,,,"[]",,,,,,,,,,,,
"65d04eda1923a5f1691800c0","2024-02-15T06:29:28.004Z","[]","[]","[]","[]",,,"[""Drying""]","[{""postTreatmentChemicalAgentConcentrationUnit"":[],""_id"":""660fbffcaf449de7c3c6be40"",""postTreatment"":""Drying"",""postTreatmentChemicalAgentSmiles"":""/""}]","[]","[]","[]","[]","[]","[]",,,,,false,"Crossflow",2,25,7.1,"Isopropanol (IPA)","Dye","Evans blue (tetrasodium salt)",960.81,10,"mg/L",1,"[""AFM"",""FTIR"",""SEM"",""TEM"",""XPS""]",200,,80,true,false,"Accepted","[""TFC""]","[""Nanoporous graphene""]","[]","[""Polyamide""]","[""Drying""]","65cdaf471923a5f16917fa83","2024-02-15T06:29:27.962Z","2023-01-01T00:00:00.000Z","Microwave-assisted design of nanoporous graphene membrane for ultrafast and switchable organic solvent nanofiltration","Scientific Report","backOffice","10.1038/s41467-023-36524-x","65bade66e95682d43dfe844a","Kang","https://doi.org/10.1038/s41467-023-36524-x",0,"Composite","MNG EB/IPA crossflow","Scientific report","Vacuum filtration","[{""postTreatmentChemicalAgentConcentrationUnit"":[],""_id"":""660fbffcaf449de7c3c6be3f"",""postTreatment"":""Drying"",""postTreatmentChemicalAgentSmiles"":""/""}]","Commercial",849,99.9,"2822",0,,,,,,2278,,,,,,,509,,,,,,,,,,,,,,,,,,,,,,,,,,,,,,,,,,,,,,,,,,,,,,,,,,,,,,,,,,,,,,,,"[]",,,,,,,,,,,,
"65d04f291923a5f1691800c2","2024-02-15T06:29:28.004Z","[]","[]","[]","[]",,,"[""Drying""]","[{""postTreatmentChemicalAgentConcentrationUnit"":[],""_id"":""660fc023af449de7c3c6be4b"",""postTreatment"":""Drying"",""postTreatmentChemicalAgentSmiles"":""/""}]","[]","[]","[]","[]","[]","[]",,,,,false,"Crossflow",2,25,7.1,"Isopropanol (IPA)","Dye","Evans blue (tetrasodium salt)",960.81,10,"mg/L",2,"[""AFM"",""FTIR"",""SEM"",""TEM"",""XPS""]",200,,80,true,false,"Accepted","[""TFC""]","[""Nanoporous graphene""]","[]","[""Polyamide""]","[""Drying""]","65cdaf471923a5f16917fa83","2024-02-15T06:29:27.962Z","2023-01-01T00:00:00.000Z","Microwave-assisted design of nanoporous graphene membrane for ultrafast and switchable organic solvent nanofiltration","Scientific Report","backOffice","10.1038/s41467-023-36524-x","65bade66e95682d43dfe844a","Kang","https://doi.org/10.1038/s41467-023-36524-x",0,"Composite","MNG EB/MO binary filtration in IPA","Scientific report","Vacuum filtration","[{""postTreatmentChemicalAgentConcentrationUnit"":[],""_id"":""660fc023af449de7c3c6be4a"",""postTreatment"":""Drying"",""postTreatmentChemicalAgentSmiles"":""/""}]","Commercial",577,99.7,"2823",0,,,,,,2278,,,,,,,509,,,,,,,"Dye","Methyl orange (sodium salt)",327.33,10,"mg/L",,,,,,,,,,,,,,,,,,,,,0,,,,,,,,,,,,,,,,,,,,,,,,,,,,,,,,"[]",,,,,,,,,,,,
"65d04fe41923a5f1691800c4","2024-02-15T06:15:40.384Z","[]","[]","[]","[]",,,"[""Drying""]","[{""postTreatmentChemicalAgentConcentrationUnit"":[],""_id"":""660ebebe18c3e63754c7f7fc"",""postTreatment"":""Drying"",""postTreatmentChemicalAgentSmiles"":""/""}]","[]","[]","[]","[]","[]","[]",,,,,false,"Dead-end",3,25,4.5,"Isopropanol (IPA)","Dye","Evans blue (tetrasodium salt)",960.81,5,"mg/L",2,"[""FTIR"",""SEM"",""TEM"",""XPS""]",750,,,true,false,"Accepted","[""TFC""]","[""Nanoporous graphene""]","[]","[""Polyamide""]","[""Drying""]","65cdac0c1923a5f16917fa80","2024-02-15T06:15:40.332Z","2021-01-01T00:00:00.000Z","Thermally-induced pore size tuning of multilayer nanoporous graphene for organic solvent nanofiltration","Scientific Report","backOffice","10.1016/j.memsci.2021.119620","65bade66e95682d43dfe844a","Kang","https://doi.org/10.1016/j.memsci.2021.119620",0,"Composite","NG-200 EB/MR separation dead-end","Scientific report","Vacuum filtration","[{""postTreatmentChemicalAgentConcentrationUnit"":[],""_id"":""660ebebe18c3e63754c7f7fb"",""postTreatment"":""Drying"",""postTreatmentChemicalAgentSmiles"":""/""}]","Commercial",,99.9,"2824",0,,,,,,241,,,,,,,616,,,,,,,"Dye","Methyl red",296.3,5,"mg/L",,,,,,,,,,,,,,,,,,,,,0,,,,,,,,,,,,,,,,,,,,,,,,,,,,,,,,"[]",,,,,,,,,,,,
"65d050491923a5f1691800c6","2024-02-15T06:15:40.384Z","[]","[]","[]","[]",,,"[""Drying""]","[{""postTreatmentChemicalAgentConcentrationUnit"":[],""_id"":""660ebf3e18c3e63754c7f818"",""postTreatment"":""Drying"",""postTreatmentChemicalAgentSmiles"":""/""}]","[]","[]","[]","[]","[]","[]",,,,,false,"Crossflow",2,25,7.1,"Isopropanol (IPA)","Dye","Evans blue (tetrasodium salt)",960.81,5,"mg/L",2,"[""FTIR"",""SEM"",""TEM"",""XPS""]",750,,,true,false,"Accepted","[""TFC""]","[""Nanoporous graphene""]","[]","[""Polyamide""]","[""Drying""]","65cdac0c1923a5f16917fa80","2024-02-15T06:15:40.332Z","2021-01-01T00:00:00.000Z","Thermally-induced pore size tuning of multilayer nanoporous graphene for organic solvent nanofiltration","Scientific Report","backOffice","10.1016/j.memsci.2021.119620","65bade66e95682d43dfe844a","Kang","https://doi.org/10.1016/j.memsci.2021.119620",0,"Composite","NG-200 EB/MR separation crossflow (after 48h)","Scientific report","Vacuum filtration","[{""postTreatmentChemicalAgentConcentrationUnit"":[],""_id"":""660ebf3e18c3e63754c7f817"",""postTreatment"":""Drying"",""postTreatmentChemicalAgentSmiles"":""/""}]","Commercial",48,99.9,"2825",0,,,,,,250,,,,,,,616,,,,,,,"Dye","Methyl red",296.3,5,"mg/L",,,,,,,,,,,,,,,,,,,,,0,,,,,,,,,,,,,,,,,,,,,,,,,,,,,,,,"[]",,,,,,,,,,,,
