Repository: BAMresearch/onf-database

This repository belongs to the the publication "Revealing structure-property-performance relationships of organic solvent nanofiltration membranes using a FAIR, open-access database" published in ADD JOURNAL (DOI). 
It uses a dataset derived from The Open Membrane Database (https://openmembranedatabase.org/). The access date was April 8th 2025. The original dataset is in the repository as OMD_SRNF_2025-04-08.csv file.

The main researchers involved in the study are Sarah Glass (ORCID: 0000-0002-0625-0057), Petra Merten (no ORCID available), Torsten Brinkmann (ORCID: 0000-0002-5114-6259) and Volkan Filiz (ORCID: 0000-0003-0239-8641). 

The repository contains 5 Python files:

File: OMD_SRNF_2025-04-08.csv (part 100 of 184)
"65d0520f1923a5f1691800cb","2024-02-15T06:06:57.156Z","[]","[]","[]","[]",,,"[""None""]","[]","[]","[]","[]","[]","[]","[]",,,,,false,"Dead-end",3,25,4.523,"Isopropanol (IPA)","Dye","Evans blue (tetrasodium salt)",960.81,10,"mg/L",1,"[""AFM"",""FTIR"",""SEM"",""XPS"",""Zeta potential""]",,376,52.6,true,false,"Accepted","[""TFC""]","[""Graphene oxide""]","[]","[""Polyamide""]","[""None""]","65cdaa011923a5f16917fa7d","2024-02-15T06:06:57.111Z","2021-01-01T00:00:00.000Z","Graphene-based ultrafast nanofiltration membrane under cross-flow operation: Effect of high-flux and filtered solute on membrane performance","Scientific Report","backOffice","10.1016/j.carbon.2021.09.060","65bade66e95682d43dfe844a","Ruiz-Torres","https://doi.org/10.1016/j.carbon.2021.09.060",0,"Composite","SFGO - EB/IPA","Scientific report","Vacuum filtration","[]","Commercial",5,99,"2826",0,,,,,,720,,,,,,,696,,,,,,,,,,,,,,,,,,,,,,,,,,,,,,,,,,,,,,,,,,,,,,,,,,,,,,,,,,,,,,,,"[]",,,,,,,,,,,,
"65d052ea1923a5f1691800cd","2024-02-15T06:06:57.156Z","[]","[]","[]","[]",,,"[""None""]","[]","[]","[]","[]","[]","[]","[]",,,,,false,"Dead-end",3,25,4.523,"water","Dye","Brilliant blue R250 (disodium salt)",825.97,10,"mg/L",1,"[""AFM"",""FTIR"",""SEM"",""XPS"",""Zeta potential""]",,376,52.6,true,false,"Accepted","[""TFC""]","[""Graphene oxide""]","[]","[""Polyamide""]","[""None""]","65cdaa011923a5f16917fa7d","2024-02-15T06:06:57.111Z","2021-01-01T00:00:00.000Z","Graphene-based ultrafast nanofiltration membrane under cross-flow operation: Effect of high-flux and filtered solute on membrane performance","Scientific Report","backOffice","10.1016/j.carbon.2021.09.060","65bade66e95682d43dfe844a","Ruiz-Torres","https://doi.org/10.1016/j.carbon.2021.09.060",0,"Composite","SFGO - BB/IPA","Scientific report","Vacuum filtration","[]","Commercial",,99,"2827",0,,,,,,720,,,,,,,696,,,,,,,,,,,,,,,,,,,,,,,,,,,,,,,,,,,,,,,,,,,,,,,,,,,,,,,,,,,,,,,,"[]",,,,,,,,,,,,
"65d05ac41923a5f1691800d6","2024-02-15T05:46:59.670Z","[]","[]","[]","[]",,,"[""None""]","[]","[]","[]","[]","[]","[]","[]",,,,,false,"Dead-end",5,25,4.523,"Isopropanol (IPA)","Dye","Amido black (disodium salt)",616.49,10,"mg/L",1,"[""AFM"",""FTIR"",""SEM"",""TEM"",""XPS""]",200,,91.6,true,false,"Accepted","[""TFC""]","[""Nanoporous graphene""]","[]","[""Polyamide""]","[""None""]","65cda5531923a5f16917fa74","2024-02-15T05:46:59.631Z","2020-01-01T00:00:00.000Z","Turbostratic nanoporous carbon sheet membrane for ultrafast and selective nanofiltration in viscous green solvents","Scientific Report","backOffice","10.1039/D0TA00804D","65bade66e95682d43dfe844a","Jang","https://doi.org/10.1039/D0TA00804D",0,"Composite","TNCS - NBB/IPA","Scientific report","Vacuum filtration","[]","Commercial",645,99,"2828",0,,,,,,1839,,,,,,,600,,,,,,,,,,,,,,,,,,,,,,,,,,,,,,,,,,,,,,,,,,,,,,,,,,,,,,,,,,,,,,,,"[]",,,,,,,,,,,,
"65d0d8391923a5f1691800f3","2024-02-17T16:00:57.144Z","[]","[]","[]","[]",,,"[""Pure solvent treatment""]","[{""postTreatmentChemicalAgentConcentrationUnit"":[],""_id"":""66291961b0337cf80cea9adb"",""postTreatment"":""Pure solvent treatment"",""postTreatmentChemicalAgentSmiles"":""CCO""}]","[]","[]","[]","[]","[]","[]",,,,,false,"Dead-end",4,25,3.14,"Ethanol","Dye","Rose Bengal (disodium salt)",1017.64,20,"mg/L",1,"[""SEM"",""TEM""]",88,22.9,,true,false,"Accepted","[""TFC""]","[""Polymers of intrinsic microporosity""]","[]","[""Polyacrylonitrile""]","[""Pure solvent treatment""]","65d0d66d1923a5f1691800d8","2024-02-17T15:53:17.115Z","2021-01-01T00:00:00.000Z","Amidoxime-functionalized polymer of intrinsic microporosity (AOPIM-1)-based thin film composite membranes with ultrahigh permeance for organic solvent nanofiltration","Scientific Report","backOffice","10.1016/j.memsci.2021.119375","65ccb02ce95682d43dfe85e9","Jin","https://doi.org/10.1016/j.memsci.2021.119375",0,"Composite","e-AOPIM-1 RB/eth","Scientific report","Spincoating","[{""postTreatmentChemicalAgentConcentrationUnit"":[],""_id"":""65d0d8391923a5f1691800f4"",""postTreatment"":""Pure solvent treatment"",""postTreatmentChemicalAgentSmiles"":""CCO""}]","Commercial",15.5,95,"2829",0,,,,,,20.9,,,,,,,800,,,,,,,,,,,,,,,,,,,,,,,,,,,,,,,,,,,,,,,,,,,,,,,,,,,,,,,,,,,,,,,,"[]",,,,,,,,,,,,
"65d10a221923a5f1691800fb","2024-02-16T20:20:43.713Z","[""1-Ethyl-3-methylimidazolium acetate"",""Acetone""]","[""water""]","[]","[]","12","250","[]","[]","[]","[]","[]","[]","[]","[]",,,,,false,"Dead-end",10,20,14.6,"Ethanol","Dye","Bromothymol Blue",624.38,0.05,"mmol/L",1,"[]",,,,true,false,"Accepted","[""ISA""]","[""Other""]","[]","[""Not Applicable""]","[""Drying""]","65d10a221923a5f1691800f8","2024-02-15T10:58:22.659Z","2019-01-01T00:00:00.000Z","Effect of carboxylic acid crosslinking of cellulose membranes on nanofiltration performance in ethanol and dimethylsulfoxide","Scientific Report","backOffice","10.1016/j.memsci.2019.117175","65cbc5c6e95682d43dfe855f","Konca; Culfaz-Emecen","https://doi.org/10.1016/j.memsci.2019.117175",0,"ISA/inorganic/dense","Plain ethanol + BTB","Scientific report",,"[{""postTreatmentChemicalAgentConcentrationUnit"":null,""_id"":""65cfc39b1923a5f169180073"",""postTreatment"":""Drying"",""postTreatmentChemicalAgentSmiles"":""/"",""postTreatmentChemicalAgentConcentration"":""""}]",,,81,"2830",0,,,,,,0.47,"72:28",,,,,,,,"Cellulose",,,,,,,,,,,,,,,,,,,,,,,,,,,,,,,,,,,,,,,,,,,,,,,,,,,,,,,,,,,,,,"[]",,,,,,,,,,,,
"65d10a4b1923a5f169180101","2024-02-16T20:20:43.713Z","[""1-Ethyl-3-methylimidazolium acetate"",""Acetone""]","[""water""]","[]","[]","12","250","[]","[]","[]","[]","[]","[]","[]","[]",,,,,false,"Dead-end",10,20,14.6,"Ethanol","Dye","Rose Bengal (disodium salt)",1017.64,0.05,"mmol/L",1,"[]",,,,true,false,"Accepted","[""ISA""]","[""Other""]","[]","[""Not Applicable""]","[""Drying""]","65d10a221923a5f1691800f8","2024-02-15T10:58:22.659Z","2019-01-01T00:00:00.000Z","Effect of carboxylic acid crosslinking of cellulose membranes on nanofiltration performance in ethanol and dimethylsulfoxide","Scientific Report","backOffice","10.1016/j.memsci.2019.117175","65cbc5c6e95682d43dfe855f","Konca; Culfaz-Emecen","https://doi.org/10.1016/j.memsci.2019.117175",0,"ISA/inorganic/dense","Plain ethanol + RB","Scientific report",,"[{""postTreatmentChemicalAgentConcentrationUnit"":null,""_id"":""65cfc39b1923a5f169180073"",""postTreatment"":""Drying"",""postTreatmentChemicalAgentSmiles"":""/"",""postTreatmentChemicalAgentConcentration"":""""}]",,,10,"2831",0,,,,,,0.47,"72:28",,,,,,,,"Cellulose",,,,,,,,,,,,,,,,,,,,,,,,,,,,,,,,,,,,,,,,,,,,,,,,,,,,,,,,,,,,,,"[]",,,,,,,,,,,,
"65d10a8b1923a5f169180107","2024-02-16T20:20:43.713Z","[""1-Ethyl-3-methylimidazolium acetate"",""Acetone""]","[""water""]","[]","[]","12","250","[]","[]","[]","[]","[]","[]","[]","[]",,,,,false,"Dead-end",10,20,14.6,"Dimethylsulfoxide (DMSO)","Dye","Crystal Violet (chloride salt)",407.99,0.05,"mmol/L",1,"[]",,,,true,false,"Accepted","[""ISA""]","[""Other""]","[]","[""Not Applicable""]","[""Drying""]","65d10a221923a5f1691800f8","2024-02-15T10:58:22.659Z","2019-01-01T00:00:00.000Z","Effect of carboxylic acid crosslinking of cellulose membranes on nanofiltration performance in ethanol and dimethylsulfoxide","Scientific Report","backOffice","10.1016/j.memsci.2019.117175","65cbc5c6e95682d43dfe855f","Konca; Culfaz-Emecen","https://doi.org/10.1016/j.memsci.2019.117175",0,"ISA/inorganic/dense","Plain DMSO + CV","Scientific report",,"[{""postTreatmentChemicalAgentConcentrationUnit"":[],""_id"":""65cfc39b1923a5f169180073"",""postTreatment"":""Drying"",""postTreatmentChemicalAgentSmiles"":""/"",""postTreatmentChemicalAgentConcentration"":""""}]",,,49,"2832",0,,,,,,0.13,"72:28",,,,,,,,"Cellulose",,,,,,,,,,,,,,,,,,,,,,,,,,,,,,,,,,,,,,,,,,,,,,,,,,,,,,,,,,,,,,"[]",,,,,,,,,,,,
"65d10b4e1923a5f169180135","2024-02-16T20:20:43.713Z","[""1-Ethyl-3-methylimidazolium acetate"",""Acetone""]","[""water""]","[]","[]","12","250","[]","[]","[]","[]","[]","[]","[]","[]",,,,,false,"Dead-end",10,20,14.6,"Dimethylsulfoxide (DMSO)","Dye","Bromothymol Blue",624.38,0.05,"mmol/L",1,"[]",,,,true,false,"Accepted","[""ISA""]","[""Other""]","[]","[""Not Applicable""]","[""Drying""]","65d10a221923a5f1691800f8","2024-02-15T10:58:22.659Z","2019-01-01T00:00:00.000Z","Effect of carboxylic acid crosslinking of cellulose membranes on nanofiltration performance in ethanol and dimethylsulfoxide","Scientific Report","backOffice","10.1016/j.memsci.2019.117175","65cbc5c6e95682d43dfe855f","Konca; Culfaz-Emecen","https://doi.org/10.1016/j.memsci.2019.117175",0,"ISA/inorganic/dense","Plain DMSO + BTB","Scientific report",,"[{""postTreatmentChemicalAgentConcentrationUnit"":[],""_id"":""65cfc39b1923a5f169180073"",""postTreatment"":""Drying"",""postTreatmentChemicalAgentSmiles"":""/"",""postTreatmentChemicalAgentConcentration"":""""}]",,,71,"2833",0,,,,,,0.13,"72:28",,,,,,,,"Cellulose",,,,,,,,,,,,,,,,,,,,,,,,,,,,,,,,,,,,,,,,,,,,,,,,,,,,,,,,,,,,,,"[]",,,,,,,,,,,,
"65d10b6e1923a5f16918013b","2024-02-16T20:20:43.713Z","[""1-Ethyl-3-methylimidazolium acetate"",""Acetone""]","[""water""]","[]","[]","12","250","[]","[]","[]","[]","[]","[]","[]","[]",,,,,false,"Dead-end",10,20,14.6,"Dimethylsulfoxide (DMSO)","Dye","Rose Bengal (disodium salt)",1017.64,0.05,"mmol/L",1,"[]",,,,true,false,"Accepted","[""ISA""]","[""Other""]","[]","[""Not Applicable""]","[""Drying""]","65d10a221923a5f1691800f8","2024-02-15T10:58:22.659Z","2019-01-01T00:00:00.000Z","Effect of carboxylic acid crosslinking of cellulose membranes on nanofiltration performance in ethanol and dimethylsulfoxide","Scientific Report","backOffice","10.1016/j.memsci.2019.117175","65cbc5c6e95682d43dfe855f","Konca; Culfaz-Emecen","https://doi.org/10.1016/j.memsci.2019.117175",0,"ISA/inorganic/dense","Plain DMSO + RB","Scientific report",,"[{""postTreatmentChemicalAgentConcentrationUnit"":[],""_id"":""65cfc39b1923a5f169180073"",""postTreatment"":""Drying"",""postTreatmentChemicalAgentSmiles"":""/"",""postTreatmentChemicalAgentConcentration"":""""}]",,,8,"2834",0,,,,,,0.13,"72:28",,,,,,,,"Cellulose",,,,,,,,,,,,,,,,,,,,,,,,,,,,,,,,,,,,,,,,,,,,,,,,,,,,,,,,,,,,,,"[]",,,,,,,,,,,,
"65d10c5c1923a5f16918015f","2024-02-16T20:20:43.713Z","[""1-Ethyl-3-methylimidazolium acetate"",""Acetone""]","[""water""]","[]","[]","12","250","[]","[]","[]","[]","[]","[]","[]","[]",,,,,false,"Dead-end",10,20,14.6,"Ethanol","Dye","Bromothymol Blue",624.38,0.05,"mmol/L",1,"[]",,,,true,false,"Accepted","[""ISA""]","[""Other""]","[]","[""Not Applicable""]","[""Crosslinking"",""Drying""]","65d10a221923a5f1691800f8","2024-02-15T10:58:22.659Z","2019-01-01T00:00:00.000Z","Effect of carboxylic acid crosslinking of cellulose membranes on nanofiltration performance in ethanol and dimethylsulfoxide","Scientific Report","backOffice","10.1016/j.memsci.2019.117175","65cbc5c6e95682d43dfe855f","Konca; Culfaz-Emecen","https://doi.org/10.1016/j.memsci.2019.117175",0,"ISA/inorganic/dense","Crosslinked ethanol + BTB","Scientific report",,"[{""postTreatmentChemicalAgentConcentrationUnit"":[""wt%""],""_id"":""65d10c5c1923a5f169180160"",""postTreatment"":""Crosslinking"",""postTreatmentChemicalAgentSmiles"":""C(C(C(CC(=O)O)C(=O)O)C(=O)O)C(=O)O"",""postTreatmentChemicalAgentConcentration"":""2""},{""postTreatmentChemicalAgentConcentrationUnit"":[],""_id"":""65d10c5c1923a5f169180161"",""postTreatment"":""Drying"",""postTreatmentChemicalAgentSmiles"":""/"",""postTreatmentChemicalAgentConcentration"":""""},{""postTreatmentChemicalAgentConcentrationUnit"":[""v%"",""v%""],""_id"":""65d10c5c1923a5f169180162"",""postTreatment"":""Drying"",""postTreatmentChemicalAgentSmiles"":""N#N;O=O"",""postTreatmentChemicalAgentConcentration"":""80;20""}]",,,71,"2835",0,,,,,,0.38,"72:28",,,,,,,,"Cellulose",,,,,,,,,,,,,,,,,,,,,,,,,,,,,,,,,,,,,,,,,,,,,,,,,,,,,,,,,,,,,,"[]",,,,,,,,,,,,
"65d10cbd1923a5f169180167","2024-02-16T20:20:43.713Z","[""1-Ethyl-3-methylimidazolium acetate"",""Acetone""]","[""water""]","[]","[]","12","250","[]","[]","[]","[]","[]","[]","[]","[]",,,,,false,"Dead-end",10,20,14.6,"Ethanol","Dye","Rose Bengal (disodium salt)",1017.64,0.05,"mmol/L",1,"[]",,,,true,false,"Accepted","[""ISA""]","[""Other""]","[]","[""Not Applicable""]","[""Crosslinking"",""Drying""]","65d10a221923a5f1691800f8","2024-02-15T10:58:22.659Z","2019-01-01T00:00:00.000Z","Effect of carboxylic acid crosslinking of cellulose membranes on nanofiltration performance in ethanol and dimethylsulfoxide","Scientific Report","backOffice","10.1016/j.memsci.2019.117175","65cbc5c6e95682d43dfe855f","Konca; Culfaz-Emecen","https://doi.org/10.1016/j.memsci.2019.117175",0,"ISA/inorganic/dense","Crosslinked ethanol  + RB","Scientific report",,"[{""postTreatmentChemicalAgentConcentrationUnit"":[""wt%""],""_id"":""65d10c5c1923a5f169180160"",""postTreatment"":""Crosslinking"",""postTreatmentChemicalAgentSmiles"":""C(C(C(CC(=O)O)C(=O)O)C(=O)O)C(=O)O"",""postTreatmentChemicalAgentConcentration"":""2""},{""postTreatmentChemicalAgentConcentrationUnit"":null,""_id"":""65d10c5c1923a5f169180161"",""postTreatment"":""Drying"",""postTreatmentChemicalAgentSmiles"":""/"",""postTreatmentChemicalAgentConcentration"":""""},{""postTreatmentChemicalAgentConcentrationUnit"":[""v%"",""v%""],""_id"":""65d10c5c1923a5f169180162"",""postTreatment"":""Drying"",""postTreatmentChemicalAgentSmiles"":""N#N;O=O"",""postTreatmentChemicalAgentConcentration"":""80;20""}]",,,20,"2836",0,,,,,,0.38,"72:28",,,,,,,,"Cellulose",,,,,,,,,,,,,,,,,,,,,,,,,,,,,,,,,,,,,,,,,,,,,,,,,,,,,,,,,,,,,,"[]",,,,,,,,,,,,
"65d10cdb1923a5f16918016f","2024-02-16T20:20:43.713Z","[""1-Ethyl-3-methylimidazolium acetate"",""Acetone""]","[""water""]","[]","[]","12","250","[]","[]","[]","[]","[]","[]","[]","[]",,,,,false,"Dead-end",10,20,14.6,"Dimethylsulfoxide (DMSO)","Dye","Crystal Violet (chloride salt)",407.99,0.05,"mmol/L",1,"[]",,,,true,false,"Accepted","[""ISA""]","[""Other""]","[]","[""Not Applicable""]","[""Crosslinking"",""Drying""]","65d10a221923a5f1691800f8","2024-02-15T10:58:22.659Z","2019-01-01T00:00:00.000Z","Effect of carboxylic acid crosslinking of cellulose membranes on nanofiltration performance in ethanol and dimethylsulfoxide","Scientific Report","backOffice","10.1016/j.memsci.2019.117175","65cbc5c6e95682d43dfe855f","Konca; Culfaz-Emecen","https://doi.org/10.1016/j.memsci.2019.117175",0,"ISA/inorganic/dense","Crosslinked DMSO + CV","Scientific report",,"[{""postTreatmentChemicalAgentConcentrationUnit"":[""wt%""],""_id"":""65d10c5c1923a5f169180160"",""postTreatment"":""Crosslinking"",""postTreatmentChemicalAgentSmiles"":""C(C(C(CC(=O)O)C(=O)O)C(=O)O)C(=O)O"",""postTreatmentChemicalAgentConcentration"":""2""},{""postTreatmentChemicalAgentConcentrationUnit"":[],""_id"":""65d10c5c1923a5f169180161"",""postTreatment"":""Drying"",""postTreatmentChemicalAgentSmiles"":""/"",""postTreatmentChemicalAgentConcentration"":""""},{""postTreatmentChemicalAgentConcentrationUnit"":[""v%"",""v%""],""_id"":""65d10c5c1923a5f169180162"",""postTreatment"":""Drying"",""postTreatmentChemicalAgentSmiles"":""N#N;O=O"",""postTreatmentChemicalAgentConcentration"":""80;20""}]",,,14,"2837",0,,,,,,0.067,"72:28",,,,,,,,"Cellulose",,,,,,,,,,,,,,,,,,,,,,,,,,,,,,,,,,,,,,,,,,,,,,,,,,,,,,,,,,,,,,"[]",,,,,,,,,,,,
"65d10cfa1923a5f169180177","2024-02-16T20:20:43.713Z","[""1-Ethyl-3-methylimidazolium acetate"",""Acetone""]","[""water""]","[]","[]","12","250","[]","[]","[]","[]","[]","[]","[]","[]",,,,,false,"Dead-end",10,20,14.6,"Dimethylsulfoxide (DMSO)","Dye","Bromothymol Blue",624.38,0.05,"mmol/L",1,"[]",,,,true,false,"Accepted","[""ISA""]","[""Other""]","[]","[""Not Applicable""]","[""Crosslinking"",""Drying""]","65d10a221923a5f1691800f8","2024-02-15T10:58:22.659Z","2019-01-01T00:00:00.000Z","Effect of carboxylic acid crosslinking of cellulose membranes on nanofiltration performance in ethanol and dimethylsulfoxide","Scientific Report","backOffice","10.1016/j.memsci.2019.117175","65cbc5c6e95682d43dfe855f","Konca; Culfaz-Emecen","https://doi.org/10.1016/j.memsci.2019.117175",0,"ISA/inorganic/dense","Crosslinked DMSO + BTB","Scientific report",,"[{""postTreatmentChemicalAgentConcentrationUnit"":[""wt%""],""_id"":""65d10c5c1923a5f169180160"",""postTreatment"":""Crosslinking"",""postTreatmentChemicalAgentSmiles"":""C(C(C(CC(=O)O)C(=O)O)C(=O)O)C(=O)O"",""postTreatmentChemicalAgentConcentration"":""2""},{""postTreatmentChemicalAgentConcentrationUnit"":[],""_id"":""65d10c5c1923a5f169180161"",""postTreatment"":""Drying"",""postTreatmentChemicalAgentSmiles"":""/"",""postTreatmentChemicalAgentConcentration"":""""},{""postTreatmentChemicalAgentConcentrationUnit"":[""v%"",""v%""],""_id"":""65d10c5c1923a5f169180162"",""postTreatment"":""Drying"",""postTreatmentChemicalAgentSmiles"":""N#N;O=O"",""postTreatmentChemicalAgentConcentration"":""80;20""}]",,,73,"2838",0,,,,,,0.067,"72:28",,,,,,,,"Cellulose",,,,,,,,,,,,,,,,,,,,,,,,,,,,,,,,,,,,,,,,,,,,,,,,,,,,,,,,,,,,,,"[]",,,,,,,,,,,,
"65d10d251923a5f16918017f","2024-02-16T20:20:43.713Z","[""1-Ethyl-3-methylimidazolium acetate"",""Acetone""]","[""water""]","[]","[]","12","250","[]","[]","[]","[]","[]","[]","[]","[]",,,,,false,"Dead-end",10,20,14.6,"Dimethylsulfoxide (DMSO)","Dye","Rose Bengal (disodium salt)",1017.64,0.05,"mmol/L",1,"[]",,,,true,false,"Accepted","[""ISA""]","[""Other""]","[]","[""Not Applicable""]","[""Crosslinking"",""Drying""]","65d10a221923a5f1691800f8","2024-02-15T10:58:22.659Z","2019-01-01T00:00:00.000Z","Effect of carboxylic acid crosslinking of cellulose membranes on nanofiltration performance in ethanol and dimethylsulfoxide","Scientific Report","backOffice","10.1016/j.memsci.2019.117175","65cbc5c6e95682d43dfe855f","Konca; Culfaz-Emecen","https://doi.org/10.1016/j.memsci.2019.117175",0,"ISA/inorganic/dense","Crosslinked DMSO + RB","Scientific report",,"[{""postTreatmentChemicalAgentConcentrationUnit"":[""wt%""],""_id"":""65d10c5c1923a5f169180160"",""postTreatment"":""Crosslinking"",""postTreatmentChemicalAgentSmiles"":""C(C(C(CC(=O)O)C(=O)O)C(=O)O)C(=O)O"",""postTreatmentChemicalAgentConcentration"":""2""},{""postTreatmentChemicalAgentConcentrationUnit"":[],""_id"":""65d10c5c1923a5f169180161"",""postTreatment"":""Drying"",""postTreatmentChemicalAgentSmiles"":""/"",""postTreatmentChemicalAgentConcentration"":""""},{""postTreatmentChemicalAgentConcentrationUnit"":[""v%"",""v%""],""_id"":""65d10c5c1923a5f169180162"",""postTreatment"":""Drying"",""postTreatmentChemicalAgentSmiles"":""N#N;O=O"",""postTreatmentChemicalAgentConcentration"":""80;20""}]",,,90,"2839",0,,,,,,0.067,"72:28",,,,,,,,"Cellulose",,,,,,,,,,,,,,,,,,,,,,,,,,,,,,,,,,,,,,,,,,,,,,,,,,,,,,,,,,,,,,"[]",,,,,,,,,,,,
"65d1129e1923a5f1691801d1","2024-02-17T20:10:06.206Z","[""Dimethylsulfoxide (DMSO)"",""Acetone""]","[""water""]","[""wt%""]","[]","25","250","[]","[]","[]","[]","[]","[]","[]","[]",,,,,false,"Crossflow",0.3,20,42,"Dimethylsulfoxide (DMSO)",,,,,,1,"[]",,,,true,false,"Accepted","[""ISA""]","[""Cellulose acetate""]","[]","[""Not Applicable""]","[""Other"",""Thermal treatment"",""Surface treatment""]","65d111241923a5f16918018d","2024-02-17T20:03:48.959Z","2022-01-01T00:00:00.000Z","Solvent recovery from photolithography wastes using cellulose ultrafiltration membranes","Scientific Report","backOffice","10.1016/j.memsci.2022.120261","65cbc5c6e95682d43dfe855f","Savas-Alkan; Culfaz-Emecen","https://doi.org/10.1016/j.memsci.2022.120261",0,"ISA/inorganic/dense","C25P10A10-AN DMSO permeance","Scientific report",,"[{""postTreatmentChemicalAgentConcentrationUnit"":[],""_id"":""65d113541923a5f1691801e5"",""postTreatmentChemicalAgentSmiles"":""O"",""postTreatment"":""Thermal treatment""},{""postTreatmentChemicalAgentConcentrationUnit"":[],""_id"":""66014061d8454f22e1dfba84"",""postTreatment"":""Thermal treatment"",""postTreatmentChemicalAgentSmiles"":""O""},{""postTreatmentChemicalAgentConcentrationUnit"":[],""_id"":""66014061d8454f22e1dfba85"",""postTreatment"":""Surface treatment"",""postTreatmentChemicalAgentSmiles"":""[OH-].[Na+]""}]",,,,"2840",0,"C(CO)O","10",,,,0.203,"85:15",,,,,,,,,,,,,,,,,,,,,,,,,,,,,,,,,,,,,,,,,,,,,,,,,,,,,,,,,,,,,,,,,,,,,,"[]",,,,,,,,,,,,
"65d113e51923a5f169180207","2024-02-17T20:10:06.206Z","[""Dimethylsulfoxide (DMSO)"",""Acetone""]","[""water""]","[""wt%""]","[]","25","250","[]","[]","[]","[]","[]","[]","[]","[]",,,,,false,"Crossflow",0.3,20,42,"Methanol",,,,,,1,"[]",,,,true,false,"Accepted","[""ISA""]","[""Cellulose acetate""]","[]","[""Not Applicable""]","[""Other"",""Thermal treatment"",""Surface treatment""]","65d111241923a5f16918018d","2024-02-17T20:03:48.959Z","2022-01-01T00:00:00.000Z","Solvent recovery from photolithography wastes using cellulose ultrafiltration membranes","Scientific Report","backOffice","10.1016/j.memsci.2022.120261","65cbc5c6e95682d43dfe855f","Savas-Alkan; Culfaz-Emecen","https://doi.org/10.1016/j.memsci.2022.120261",0,"ISA/inorganic/dense","C25P10A10-AN methanol permeance","Scientific report",,"[{""postTreatmentChemicalAgentConcentrationUnit"":[],""_id"":""65d113541923a5f1691801e5"",""postTreatmentChemicalAgentSmiles"":""O"",""postTreatment"":""Thermal treatment""},{""postTreatmentChemicalAgentConcentrationUnit"":[],""_id"":""660141b9d8454f22e1dfbac6"",""postTreatment"":""Surface treatment"",""postTreatmentChemicalAgentSmiles"":""O""},{""postTreatmentChemicalAgentConcentrationUnit"":[],""_id"":""660141b9d8454f22e1dfbac7"",""postTreatment"":""Surface treatment"",""postTreatmentChemicalAgentSmiles"":""[OH-].[Na+]""}]",,,,"2841",0,"C(CO)O","10",,,,2.4,"85:15",,,,,,,,,,,,,,,,,,,,,,,,,,,,,,,,,,,,,,,,,,,,,,,,,,,,,,,,,,,,,,,,,,,,,,"[]",,,,,,,,,,,,
"65d113fc1923a5f169180210","2024-02-17T20:10:06.206Z","[""Dimethylsulfoxide (DMSO)"",""Acetone""]","[""water""]","[""wt%""]","[]","25","250","[]","[]","[]","[]","[]","[]","[]","[]",,,,,false,"Crossflow",0.3,20,42,"water",,,,,,1,"[]",,,,true,false,"Accepted","[""ISA""]","[""Cellulose acetate""]","[]","[""Not Applicable""]","[""Other"",""Thermal treatment"",""Surface treatment""]","65d111241923a5f16918018d","2024-02-17T20:03:48.959Z","2022-01-01T00:00:00.000Z","Solvent recovery from photolithography wastes using cellulose ultrafiltration membranes","Scientific Report","backOffice","10.1016/j.memsci.2022.120261","65cbc5c6e95682d43dfe855f","Savas-Alkan; Culfaz-Emecen","https://doi.org/10.1016/j.memsci.2022.120261",0,"ISA/inorganic/dense","C25P10A10-AN water permeance","Scientific report",,"[{""postTreatmentChemicalAgentConcentrationUnit"":[],""_id"":""65d113541923a5f1691801e5"",""postTreatmentChemicalAgentSmiles"":""O"",""postTreatment"":""Thermal treatment""},{""postTreatmentChemicalAgentConcentrationUnit"":[],""_id"":""660141eed8454f22e1dfbaee"",""postTreatment"":""Surface treatment"",""postTreatmentChemicalAgentSmiles"":""O""},{""postTreatmentChemicalAgentConcentrationUnit"":[],""_id"":""660141eed8454f22e1dfbaef"",""postTreatment"":""Surface treatment"",""postTreatmentChemicalAgentSmiles"":""[OH-].[Na+]""}]",,,,"2842",0,"C(CO)O","10",,,,2.88,"85:15",,,,,,4,,,,,,,,,,,,,,,,,,,,,,,,,,,,,,,,,,,,,,,,,,,,,,,,,,,,,,,,,,,,,,,,"[]",,,,,,,,,,,,
"65d1143e1923a5f169180219","2024-02-17T20:10:06.206Z","[""Dimethylsulfoxide (DMSO)"",""Acetone""]","[""water""]","[""wt%""]","[]","25","250","[]","[]","[]","[]","[]","[]","[]","[]",,,,,false,"Crossflow",0.3,20,42,"Dimethylformamide (DMF)",,,,,,1,"[]",,,,true,false,"Accepted","[""ISA""]","[""Cellulose acetate""]","[]","[""Not Applicable""]","[""Other"",""Thermal treatment"",""Surface treatment""]","65d111241923a5f16918018d","2024-02-17T20:03:48.959Z","2022-01-01T00:00:00.000Z","Solvent recovery from photolithography wastes using cellulose ultrafiltration membranes","Scientific Report","backOffice","10.1016/j.memsci.2022.120261","65cbc5c6e95682d43dfe855f","Savas-Alkan; Culfaz-Emecen","https://doi.org/10.1016/j.memsci.2022.120261",0,"ISA/inorganic/dense","C25P10A10-AN DMF permeance","Scientific report",,"[{""postTreatmentChemicalAgentConcentrationUnit"":[],""_id"":""65d113541923a5f1691801e5"",""postTreatmentChemicalAgentSmiles"":""O"",""postTreatment"":""Thermal treatment""},{""postTreatmentChemicalAgentConcentrationUnit"":[],""_id"":""6601420fd8454f22e1dfbb04"",""postTreatment"":""Surface treatment"",""postTreatmentChemicalAgentSmiles"":""O""},{""postTreatmentChemicalAgentConcentrationUnit"":[],""_id"":""6601420fd8454f22e1dfbb05"",""postTreatment"":""Surface treatment"",""postTreatmentChemicalAgentSmiles"":""[OH-].[Na+]""}]",,,,"2843",0,"C(CO)O","10",,,,1.13,"85:15",,,,,,,,,,,,,,,,,,,,,,,,,,,,,,,,,,,,,,,,,,,,,,,,,,,,,,,,,,,,,,,,,,,,,,"[]",,,,,,,,,,,,
"65d114ba1923a5f169180220","2024-02-17T20:10:06.206Z","[""Dimethylsulfoxide (DMSO)""]","[""water""]","[""wt%""]","[]","20","250","[]","[]","[]","[]","[]","[]","[]","[]",,,,,false,"Crossflow",0.3,20,42,"Dimethylformamide (DMF)",,,,,,1,"[]",,,,true,false,"Accepted","[""ISA""]","[""Cellulose acetate""]","[]","[""Not Applicable""]","[""Surface treatment""]","65d111241923a5f16918018d","2024-02-17T20:03:48.959Z","2022-01-01T00:00:00.000Z","Solvent recovery from photolithography wastes using cellulose ultrafiltration membranes","Scientific Report","backOffice","10.1016/j.memsci.2022.120261","65cbc5c6e95682d43dfe855f","Savas-Alkan; Culfaz-Emecen","https://doi.org/10.1016/j.memsci.2022.120261",0,"ISA/inorganic/dense","C20P10 DMF permeance","Scientific report",,"[{""postTreatmentChemicalAgentConcentrationUnit"":[],""_id"":""6601422bd8454f22e1dfbb1b"",""postTreatment"":""Surface treatment"",""postTreatmentChemicalAgentSmiles"":""[OH-].[Na+]""}]",,,,"2844",0,"C(CO)O","10",,,,13.21,"85:15",,,,,,,,,,,,,,,,,,,,,,,,,,,,,,,,,,,,,,,,,,,,,,,,,,,,,,,,,,,,,,,,,,,,,,"[]",,,,,,,,,,,,
"65d114e51923a5f169180225","2024-02-17T20:10:06.206Z","[""Dimethylsulfoxide (DMSO)""]","[""water""]","[""wt%""]","[]","20","250","[]","[]","[]","[]","[]","[]","[]","[]",,,,,false,"Crossflow",0.3,20,42,"Dimethylsulfoxide (DMSO)",,,,,,1,"[]",,,,true,false,"Accepted","[""ISA""]","[""Cellulose acetate""]","[]","[""Not Applicable""]","[""Surface treatment""]","65d111241923a5f16918018d","2024-02-17T20:03:48.959Z","2022-01-01T00:00:00.000Z","Solvent recovery from photolithography wastes using cellulose ultrafiltration membranes","Scientific Report","backOffice","10.1016/j.memsci.2022.120261","65cbc5c6e95682d43dfe855f","Savas-Alkan; Culfaz-Emecen","https://doi.org/10.1016/j.memsci.2022.120261",0,"ISA/inorganic/dense","C20P10 DMSO permeance","Scientific report",,"[{""postTreatmentChemicalAgentConcentrationUnit"":[],""_id"":""6601423bd8454f22e1dfbb23"",""postTreatment"":""Surface treatment"",""postTreatmentChemicalAgentSmiles"":""[OH-].[Na+]""}]",,,,"2845",0,"C(CO)O","10",,,,1.35,"85:15",,,,,,,,,,,,,,,,,,,,,,,,,,,,,,,,,,,,,,,,,,,,,,,,,,,,,,,,,,,,,,,,,,,,,,"[]",,,,,,,,,,,,
"65d114fe1923a5f16918022a","2024-02-17T20:10:06.206Z","[""Dimethylsulfoxide (DMSO)""]","[""water""]","[""wt%""]","[]","20","250","[]","[]","[]","[]","[]","[]","[]","[]",,,,,false,"Crossflow",0.3,20,42,"Methanol",,,,,,1,"[]",,,,true,false,"Accepted","[""ISA""]","[""Cellulose acetate""]","[]","[""Not Applicable""]","[""Surface treatment""]","65d111241923a5f16918018d","2024-02-17T20:03:48.959Z","2022-01-01T00:00:00.000Z","Solvent recovery from photolithography wastes using cellulose ultrafiltration membranes","Scientific Report","backOffice","10.1016/j.memsci.2022.120261","65cbc5c6e95682d43dfe855f","Savas-Alkan; Culfaz-Emecen","https://doi.org/10.1016/j.memsci.2022.120261",0,"ISA/inorganic/dense","C20P10 methanol permeance","Scientific report",,"[{""postTreatmentChemicalAgentConcentrationUnit"":[],""_id"":""66014253d8454f22e1dfbb2b"",""postTreatment"":""Surface treatment"",""postTreatmentChemicalAgentSmiles"":""[OH-].[Na+]""}]",,,,"2846",0,"C(CO)O","10",,,,32.16,"85:15",,,,,,,,,,,,,,,,,,,,,,,,,,,,,,,,,,,,,,,,,,,,,,,,,,,,,,,,,,,,,,,,,,,,,,"[]",,,,,,,,,,,,
"65d1150e1923a5f16918022f","2024-02-17T20:10:06.206Z","[""Dimethylsulfoxide (DMSO)""]","[""water""]","[""wt%""]","[]","20","250","[]","[]","[]","[]","[]","[]","[]","[]",,,,,false,"Crossflow",0.3,20,42,"water",,,,,,1,"[]",,,,true,false,"Accepted","[""ISA""]","[""Cellulose acetate""]","[]","[""Not Applicable""]","[""Surface treatment""]","65d111241923a5f16918018d","2024-02-17T20:03:48.959Z","2022-01-01T00:00:00.000Z","Solvent recovery from photolithography wastes using cellulose ultrafiltration membranes","Scientific Report","backOffice","10.1016/j.memsci.2022.120261","65cbc5c6e95682d43dfe855f","Savas-Alkan; Culfaz-Emecen","https://doi.org/10.1016/j.memsci.2022.120261",0,"ISA/inorganic/dense","C20P10 water permeance","Scientific report",,"[{""postTreatmentChemicalAgentConcentrationUnit"":[],""_id"":""6601429fd8454f22e1dfbb55"",""postTreatment"":""Surface treatment"",""postTreatmentChemicalAgentSmiles"":""[OH-].[Na+]""}]",,,,"2847",0,"C(CO)O","10",,,,23.33,"85:15",,,,,,,,,,,,,,,,,,,,,,,,,,,,,,,,,,,,,,,,,,,,,,,,,,,,,,,,,,,,,,,,,,,,,,"[]",,,,,,,,,,,,
"65d119931923a5f169180235","2024-02-16T20:20:43.713Z","[""1-Ethyl-3-methylimidazolium acetate"",""Acetone""]","[""water""]","[]","[]","12","250","[]","[]","[]","[]","[]","[]","[]","[]",,,,,false,"Dead-end",10,20,14.6,"Ethanol","Dye","Crystal Violet (chloride salt)",407.99,0.05,"mmol/L",1,"[]",,,,true,false,"Accepted","[""ISA""]","[""Other""]","[]","[""Not Applicable""]","[""Drying""]","65d10a221923a5f1691800f8","2024-02-15T10:58:22.659Z","2019-01-01T00:00:00.000Z","Effect of carboxylic acid crosslinking of cellulose membranes on nanofiltration performance in ethanol and dimethylsulfoxide","Scientific Report","backOffice","10.1016/j.memsci.2019.117175","65cbc5c6e95682d43dfe855f","Konca; Culfaz-Emecen","https://doi.org/10.1016/j.memsci.2019.117175",0,"ISA/inorganic/dense","Plain ethanol + CV","Scientific report",,"[{""postTreatmentChemicalAgentConcentrationUnit"":[],""_id"":""65cfc39b1923a5f169180073"",""postTreatment"":""Drying"",""postTreatmentChemicalAgentSmiles"":""/"",""postTreatmentChemicalAgentConcentration"":""""}]",,,74,"2848",0,,,,,,0.47,"72:28",,,,,,,,"Cellulose",,,,,,,,,,,,,,,,,,,,,,,,,,,,,,,,,,,,,,,,,,,,,,,,,,,,,,,,,,,,,,"[]",,,,,,,,,,,,
"65d11a091923a5f16918023c","2024-02-16T20:20:43.713Z","[""1-Ethyl-3-methylimidazolium acetate"",""Acetone""]","[""water""]","[]","[]","12","250","[]","[]","[]","[]","[]","[]","[]","[]",,,,,false,"Dead-end",10,20,14.6,"Ethanol","Dye","Crystal Violet (chloride salt)",407.99,0.05,"mmol/L",1,"[]",,,,true,false,"Accepted","[""ISA""]","[""Other""]","[]","[""Not Applicable""]","[""Crosslinking"",""Drying""]","65d10a221923a5f1691800f8","2024-02-15T10:58:22.659Z","2019-01-01T00:00:00.000Z","Effect of carboxylic acid crosslinking of cellulose membranes on nanofiltration performance in ethanol and dimethylsulfoxide","Scientific Report","backOffice","10.1016/j.memsci.2019.117175","65cbc5c6e95682d43dfe855f","Konca; Culfaz-Emecen","https://doi.org/10.1016/j.memsci.2019.117175",0,"ISA/inorganic/dense","Crosslinked ethanol + CV","Scientific report",,"[{""postTreatmentChemicalAgentConcentrationUnit"":[""wt%""],""_id"":""65d10c5c1923a5f169180160"",""postTreatment"":""Crosslinking"",""postTreatmentChemicalAgentSmiles"":""C(C(C(CC(=O)O)C(=O)O)C(=O)O)C(=O)O"",""postTreatmentChemicalAgentConcentration"":""2""},{""postTreatmentChemicalAgentConcentrationUnit"":[],""_id"":""65d10c5c1923a5f169180161"",""postTreatment"":""Drying"",""postTreatmentChemicalAgentSmiles"":""/"",""postTreatmentChemicalAgentConcentration"":""""},{""postTreatmentChemicalAgentConcentrationUnit"":[""v%"",""v%""],""_id"":""65d10c5c1923a5f169180162"",""postTreatment"":""Drying"",""postTreatmentChemicalAgentSmiles"":""N#N;O=O"",""postTreatmentChemicalAgentConcentration"":""80;20""}]",,,9,"2849",0,,,,,,0.38,"72:28",,,,,,,,"Cellulose",,,,,,,,,,,,,,,,,,,,,,,,,,,,,,,,,,,,,,,,,,,,,,,,,,,,,,,,,,,,,,"[]",,,,,,,,,,,,
"65d327b11923a5f169180277","2024-02-19T10:04:33.381Z","[]","[]","[]","[]",,,"[""None""]","[]","[]","[]","[]","[]","[]","[]",,,,,false,"Crossflow",8,20,7.07,"Methanol","Dye","Acid Red 27",604.48,10,"mg/L",1,"[""AFM"",""FTIR"",""SEM""]",,27,,true,false,"Accepted","[""TFC""]","[""Graphene oxide""]","[]","[""Polyketone""]","[""None""]","65003a409af97755a1fa057b","2023-09-12T10:15:28.055Z","2022-01-01T00:00:00.000Z","Integration of thin film composite graphene oxide membranes for solvent resistant nanofiltration","Scientific Report","backOffice","10.1016/j.memsci.2022.120861","65003a2e9af97755a1fa02ed","Kecheng Guan and Kai Ushio and Keizo Nakagawa and Takuji Shintani and Tomohisa Yoshioka and Atsushi Matsuoka and Eiji Kamio and Wanqin Jin and Hideto Matsuyama","https://doi.org/10.1016/j.memsci.2022.120861",0,"Composite","EDA-GO-MeOH-AR","Scientific report","Vacuum filtration","[]","Commercial",0.04,92.6,"2860",0,,,,,,,,,,,,,,,,,,,,,,,,,,,,,,,,,,,,,,,,,,,,,,,,,,,,,,,,,,,,,,,,,,,,,,,,,,,,,"[]",,,,,,,,,,,,
"65d32ce81923a5f16918027a","2024-02-19T10:26:48.018Z","[]","[]","[]","[]",,,"[""None""]","[]","[]","[]","[]","[]","[]","[]",,,,,false,"Not available",2,20,17.35,"Methanol","Dye","Evans blue (tetrasodium salt)",960.81,10,"mg/L",1,"[""SEM"",""FTIR"",""XPS""]",1448,,,true,false,"Accepted","[""TFC""]","[""Graphene oxide"",""Other""]","[]","[""Polyvinylidenefluoride""]","[""None""]","65d32ce71923a5f169180279","2024-02-19T10:26:47.948Z","2021-01-01T00:00:00.000Z","Fungal Cell Wall-Graphene Oxide Microcomposite  Membrane for Organic Solvent Nanofiltration","Scientific Report","backOffice","10.1002/adfm.202100110","65d3082c1923a5f169180273","Zhang","https://doi.org/10.1002/adfm.202100110",0,"Composite","CW-GO microcomposite membrane-MeOH-EB","Scientific report","Vacuum filtration","[]","Commercial",56.5,96,"2861",0,,,,,,58.1,,,,,,,,,"fungal cell wall",,,,,,,,,,,,,,,,,,,,,,,,,,,,,,,,,,,,,,,,,,,,,,,,,,,,,,,,,,,,,,"[]",,,,,,,,,,,,
"65d45d871923a5f16918027e","2024-02-15T08:39:18.062Z","[]","[]","[]","[]",,,"[""Drying"",""Thermal treatment""]","[{""postTreatmentChemicalAgentConcentrationUnit"":[],""_id"":""660fd0e6af449de7c3c6befd"",""postTreatment"":""Drying"",""postTreatmentChemicalAgentSmiles"":""/""},{""postTreatmentChemicalAgentConcentrationUnit"":[],""_id"":""660fd124af449de7c3c6bf21"",""postTreatment"":""Thermal treatment"",""postTreatmentChemicalAgentSmiles"":""/""}]","[]","[]","[]","[]","[]","[]",,,,,false,"Dead-end",3,25,9.08,"Ethanol","Dye","Evans blue (tetrasodium salt)",960.81,10,"mg/L",1,"[""AFM"",""FTIR"",""SEM"",""TEM"",""XPS""]",190,48,62,true,false,"Accepted","[""TFC""]","[""Nanoporous graphene""]","[]","[""Polyamide""]","[""Thermal treatment"",""Drying""]","65cdcdb51923a5f16917faf5","2024-02-15T08:39:17.986Z","2023-01-01T00:00:00.000Z","Scalable fabrication of nanoporous multilayer graphene oxide membrane for organic solvent nanofiltration","Scientific Report","backOffice","10.1016/j.carbon.2023.03.008","65bade66e95682d43dfe844a","Kim","https://doi.org/10.1016/j.carbon.2023.03.008",0,"Composite","NMG 5h EB/eth dead-end","Scientific report","Casting","[{""postTreatmentChemicalAgentConcentrationUnit"":[],""_id"":""65cdcdb61923a5f16917faf8"",""postTreatment"":""Thermal treatment"",""postTreatmentChemicalAgentSmiles"":""/""},{""postTreatmentChemicalAgentConcentrationUnit"":[],""_id"":""660fd0e6af449de7c3c6befc"",""postTreatment"":""Drying"",""postTreatmentChemicalAgentSmiles"":""/""}]","Commercial",,87.5,"2862",0,,,,,,626.9,,,,,,,799,150,,,,,,,,,,,,,,,,,,,,,,,,,,,,,,,,,,,,,,,,,,,,,,,,,,,,,,,,,,,,,,,"[]",,,,,,,,,,,,
"65d45da81923a5f169180282","2024-02-15T08:39:18.062Z","[]","[]","[]","[]",,,"[""Thermal treatment"",""Drying""]","[{""postTreatmentChemicalAgentConcentrationUnit"":[],""_id"":""660fd08eaf449de7c3c6beb7"",""postTreatment"":""Thermal treatment"",""postTreatmentChemicalAgentSmiles"":""/""},{""postTreatmentChemicalAgentConcentrationUnit"":[],""_id"":""660fd133af449de7c3c6bf32"",""postTreatment"":""Drying"",""postTreatmentChemicalAgentSmiles"":""/""}]","[]","[]","[]","[]","[]","[]",,,,,false,"Dead-end",3,25,9.08,"Ethanol","Dye","Methyl blue (trisodium salt)",799.8,10,"mg/L",1,"[""AFM"",""FTIR"",""SEM"",""TEM"",""XPS""]",200,48,57,true,false,"Accepted","[""TFC""]","[""Nanoporous graphene""]","[]","[""Polyamide""]","[""Thermal treatment"",""Drying""]","65cdcdb51923a5f16917faf5","2024-02-15T08:39:17.986Z","2023-01-01T00:00:00.000Z","Scalable fabrication of nanoporous multilayer graphene oxide membrane for organic solvent nanofiltration","Scientific Report","backOffice","10.1016/j.carbon.2023.03.008","65bade66e95682d43dfe844a","Kim","https://doi.org/10.1016/j.carbon.2023.03.008",0,"Composite","NMG 1h MB/eth","Scientific report","Casting","[{""postTreatmentChemicalAgentConcentrationUnit"":[],""_id"":""65cdcdb61923a5f16917faf8"",""postTreatment"":""Thermal treatment"",""postTreatmentChemicalAgentSmiles"":""/""},{""postTreatmentChemicalAgentConcentrationUnit"":[],""_id"":""660fd08eaf449de7c3c6beb6"",""postTreatment"":""Drying"",""postTreatmentChemicalAgentSmiles"":""/""}]","Commercial",,99.6,"2863",0,,,,,,312,,,,,,,500,150,,,,,,,,,,,,,,,,,,,,,,,,,,,,,,,,,,,,,,,,,,,,,,,,,,,,,,,,,,,,,,,"[]",,,,,,,,,,,,
"65d45dd81923a5f169180286","2024-02-15T08:39:18.062Z","[]","[]","[]","[]",,,"[""Drying"",""Thermal treatment""]","[{""postTreatmentChemicalAgentConcentrationUnit"":[],""_id"":""660fd113af449de7c3c6bf09"",""postTreatment"":""Drying"",""postTreatmentChemicalAgentSmiles"":""/""},{""postTreatmentChemicalAgentConcentrationUnit"":[],""_id"":""660fd113af449de7c3c6bf0a"",""postTreatment"":""Thermal treatment"",""postTreatmentChemicalAgentSmiles"":""/""}]","[]","[]","[]","[]","[]","[]",,,,,false,"Dead-end",3,25,9.08,"Methanol",,,696.66,10,"mg/L",1,"[""AFM"",""FTIR"",""SEM"",""TEM"",""XPS""]",200,48,57,true,false,"Accepted","[""TFC""]","[""Nanoporous graphene""]","[]","[""Polyamide""]","[""Thermal treatment"",""Drying""]","65cdcdb51923a5f16917faf5","2024-02-15T08:39:17.986Z","2023-01-01T00:00:00.000Z","Scalable fabrication of nanoporous multilayer graphene oxide membrane for organic solvent nanofiltration","Scientific Report","backOffice","10.1016/j.carbon.2023.03.008","65bade66e95682d43dfe844a","Kim","https://doi.org/10.1016/j.carbon.2023.03.008",0,"Composite","NMG 1h/Pure Methanol","Scientific report","Casting","[{""postTreatmentChemicalAgentConcentrationUnit"":[],""_id"":""65cdcdb61923a5f16917faf8"",""postTreatment"":""Thermal treatment"",""postTreatmentChemicalAgentSmiles"":""/""},{""postTreatmentChemicalAgentConcentrationUnit"":[],""_id"":""660fd113af449de7c3c6bf08"",""postTreatment"":""Drying"",""postTreatmentChemicalAgentSmiles"":""/""}]","Commercial",,,"2864",0,,,,,,1321.7,,,,,,,,150,,,,,,,,,,,,,,,,,,,,,,,,,,,,,,,,,,,,,,,,,,,,,,,,,,,,,,,,,,,,,,,"[]",,,,,,,,,,,,
"65d4a1c62e1ebc1414e6d49a","2024-02-20T12:57:42.447Z","[""Dimethylformamide (DMF)""]","[""water""]","[]","[]","24",,"[""Crosslinking"",""Additive use""]","[{""postTreatmentChemicalAgentConcentrationUnit"":[""g/L""],""_id"":""65d4a1c62e1ebc1414e6d49c"",""postTreatment"":""Crosslinking"",""postTreatmentChemicalAgentSmiles"":""NCCCCCCN"",""postTreatmentChemicalAgentConcentration"":""120""},{""postTreatmentChemicalAgentConcentrationUnit"":[""v%"",""v%""],""_id"":""660696ce89fd9f3d89bb0dd8"",""postTreatment"":""Additive use"",""postTreatmentChemicalAgentSmiles"":""C(CO)O; CC(O)C"",""postTreatmentChemicalAgentConcentration"":""60;40""}]","[""water""]","[""Hexane""]","[""wt%""]","[]","[""wt%""]","[]","C1=CC(=CC(=C1)N)N","2","C1=C(C=C(C=C1C(=O)Cl)C(=O)Cl)C(=O)Cl","0.1",false,"Dead-end",20,25,12,"Methanol","Dye","Sunset yellow  FCF (disodium salt)",452.38,20,"mg/L",1,"[""SEM"",""TEM"",""FTIR"",""XPS""]",125,,71,true,false,"Accepted","[""TFC""]","[""Polyamide""]","[]","[""Polyimide(Lenzig® P84)""]","[""None""]","65d4a1c62e1ebc1414e6d498","2024-02-20T12:57:42.380Z","2016-01-01T00:00:00.000Z","MOF nanoparticles of MIL-68(Al), MIL-101(Cr) and ZIF-11 for thin film nanocomposite organic solvent nanofiltration membranes","Scientific Report","backOffice","10.1039/c6ra17522h","65c4dd4de95682d43dfe8450","Joaquin Coronas","https://doi.org/10.1039/c6ra17522h",0,"Composite","M0.1/2/1/De","Scientific report","Interfacial Polymerization","[]","ISA",1.5,87,"2865",0,,,,,,,,,,,,"",,115,,,,,,,,,,,,,,,,,,,,,,,,,,,,,,,,,,,,,,,,,,,,,,,,,,,,,,,,,,,,,,,"[]",,,,,,,,,,,,
