Repository: BAMresearch/onf-database

This repository belongs to the the publication "Revealing structure-property-performance relationships of organic solvent nanofiltration membranes using a FAIR, open-access database" published in ADD JOURNAL (DOI). 
It uses a dataset derived from The Open Membrane Database (https://openmembranedatabase.org/). The access date was April 8th 2025. The original dataset is in the repository as OMD_SRNF_2025-04-08.csv file.

The main researchers involved in the study are Sarah Glass (ORCID: 0000-0002-0625-0057), Petra Merten (no ORCID available), Torsten Brinkmann (ORCID: 0000-0002-5114-6259) and Volkan Filiz (ORCID: 0000-0003-0239-8641). 

The repository contains 5 Python files:

File: OMD_SRNF_2025-04-08.csv (part 101 of 184)
"65d4cdca2e1ebc1414e6d587","2024-02-20T12:57:42.447Z","[""Dimethylformamide (DMF)""]","[""water""]","[]","[]","24",,"[""Crosslinking"",""Additive use"",""Pure solvent treatment""]","[{""postTreatmentChemicalAgentConcentrationUnit"":[""g/L""],""_id"":""65d4a1c62e1ebc1414e6d49c"",""postTreatment"":""Crosslinking"",""postTreatmentChemicalAgentSmiles"":""NCCCCCCN"",""postTreatmentChemicalAgentConcentration"":""120""},{""postTreatmentChemicalAgentConcentrationUnit"":[""v%""],""_id"":""6606a7ca89fd9f3d89bb0ff2"",""postTreatment"":""Additive use"",""postTreatmentChemicalAgentSmiles"":""C(CO)O; CC(O)C"",""postTreatmentChemicalAgentConcentration"":""60;40""},{""postTreatmentChemicalAgentConcentrationUnit"":[],""_id"":""6606a7ca89fd9f3d89bb0ff3"",""postTreatment"":""Pure solvent treatment"",""postTreatmentChemicalAgentSmiles"":""CN(C)C=O""}]","[""water""]","[""Hexane""]","[""w/v%""]","[]","[""w/v%""]","[]","C1=CC(=CC(=C1)N)N","2","C1=C(C=C(C=C1C(=O)Cl)C(=O)Cl)C(=O)Cl","0.1",false,"Dead-end",20,19,12,"Methanol","Dye","Sunset yellow  FCF (disodium salt)",452.38,20,"mg/L",1,"[""SEM"",""TEM""]",125,,71,true,false,"Accepted","[""TFC""]","[""Polyamide""]","[]","[""Polyimide(Lenzig® P84)""]","[""Pure solvent treatment""]","65d4d0bc2e1ebc1414e6d61d","2024-02-20T12:57:42.380Z","2017-01-01T00:00:00.000Z","Simultaneous use of MOFs MIL-101(Cr) and ZIF-11 in thin film nanocomposite membranes for organic solvent nanofiltration","Scientific Report","backOffice","10.1039/c7dt00197e","65c4dd4de95682d43dfe8450","Joaquin Coronas","https://doi.org/10.1039/c7dt00197e",0,"Composite","TFC SY/Meth","Scientific report","Interfacial Polymerization","[{""postTreatmentChemicalAgentConcentrationUnit"":[],""_id"":""65d4cdca2e1ebc1414e6d589"",""postTreatment"":""Pure solvent treatment"",""postTreatmentChemicalAgentSmiles"":""CN(C)C=O""}]","ISA",3.3,91,"2880",0,,,,,,,,,,,,"",,115,,,,,,,,,,,,,,,,,,,,,,,,,,,,,,,,,,,,,,,,,,,,,,,,,,,,,,,,,,,,,,,"[]",,,,,,,,,,,,
"65d4d2702e1ebc1414e6d64f","2024-02-20T16:25:20.671Z","[]","[]","[]","[]",,,"[]","[]","[]","[]","[]","[]","[]","[]",,,,,false,"Dead-end",10,26,17,"Toluene","Other","Grubbs Hoveyda II : CC(C)[O]1C2=C(C=[Ru]1(Cl)(Cl)C1N(CCN1C1=C(C)C=C(C)C=C1C)C1=C(c)C=C(C)C=C1C)C=CC=C2",627,0.5,"mmol/L",1,"[]",,,,true,false,"Accepted","[]","[]","[]","[""Not Applicable""]","[""None""]","65d4d2702e1ebc1414e6d64e","2024-02-20T16:25:20.617Z","2013-01-01T00:00:00.000Z","Comparison of two nanofiltration membrane reactors for a model reaction of olefin metathesis achieved in toluene","Scientific Report","backOffice","10.1016/j.seppur.2013.04.052","65d4c8e32e1ebc1414e6d585","Rabiller-Baudry","https://doi.org/10.1016/j.seppur.2013.04.052",0,"Commercial","Duramem300-tol-GH-10bar",,,"[]",,,88,"2882",0,,,,,,,,,,,,,,,,,,,,,,,,,,,,,,,,,,,,,,,,,,,,,,,,,,,,,,,,,,,,,,,,,,,,,,,,,,,"Duramem 300",,"[]",,,,,,,,,,,,
"65d4d2c82e1ebc1414e6d660","2024-02-20T16:25:20.671Z","[]","[]","[]","[]",,,"[]","[]","[]","[]","[]","[]","[]","[]",,,,,false,"Dead-end",40,25,17,"Toluene","Other","Grubbs Hoveyda II : CC(C)[O]1C2=C(C=[Ru]1(Cl)(Cl)C1N(CCN1C1=C(C)C=C(C)C=C1C)C1=C(c)C=C(C)C=C1C)C=CC=C2",627,0.5,"mmol/L",1,"[]",,,,true,false,"Accepted","[]","[]","[]","[""Not Applicable""]","[""None""]","65d4d2702e1ebc1414e6d64e","2024-02-20T16:25:20.617Z","2013-01-01T00:00:00.000Z","Comparison of two nanofiltration membrane reactors for a model reaction of olefin metathesis achieved in toluene","Scientific Report","backOffice","10.1016/j.seppur.2013.04.052","65d4c8e32e1ebc1414e6d585","Rabiller-Baudry","https://doi.org/10.1016/j.seppur.2013.04.052",0,"Commercial","Duramem300-tol-GH-40bar",,,"[]",,,46,"2884",0,,,,,,,,,,,,,,,,,,,,,,,,,,,,,,,,,,,,,,,,,,,,,,,,,,,,,,,,,,,,,,,,,,,,,,,,,,,"Duramem 300",,"[]",,,,,,,,,,,,
"65d4d59f2e1ebc1414e6d69d","2024-02-20T16:38:55.962Z","[]","[]","[]","[]",,,"[]","[]","[]","[]","[]","[]","[]","[]",,,,,false,"Dead-end",10,25,17,"Toluene","Other","Grubbs Hoveyda II : CC(C)[O]1C2=C(C=[Ru]1(Cl)(Cl)C1N(CCN1C1=C(C)C=C(C)C=C1C)C1=C(c)C=C(C)C=C1C)C=CC=C2",627,0.5,"mmol/L",1,"[]",,,,true,false,"Accepted","[]","[]","[]","[""Not Applicable""]","[""None""]","65d4d2702e1ebc1414e6d64e","2024-02-20T16:25:20.617Z","2013-01-01T00:00:00.000Z","Comparison of two nanofiltration membrane reactors for a model reaction of olefin metathesis achieved in toluene","Scientific Report","backOffice","10.1016/j.seppur.2013.04.052","65d4c8e32e1ebc1414e6d585","Rabiller-Baudry","https://doi.org/10.1016/j.seppur.2013.04.052",0,"Commercial","Starmem122-tol-GH-10bar",,,"[]",,,91,"2893",0,,,,,,,,,,,,,,,,,,,,,,,,,,,,,,,,,,,,,,,,,,,,,,,,,,,,,,,,,,,,,,,,,,,,,,,,,,,"Starmem 122",,"[]",,,,,,,,,,,,
"65d4d5bb2e1ebc1414e6d6a0","2024-02-20T16:38:55.962Z","[]","[]","[]","[]",,,"[]","[]","[]","[]","[]","[]","[]","[]",,,,,false,"Dead-end",20,25,17,"Toluene","Other","Grubbs Hoveyda II : CC(C)[O]1C2=C(C=[Ru]1(Cl)(Cl)C1N(CCN1C1=C(C)C=C(C)C=C1C)C1=C(c)C=C(C)C=C1C)C=CC=C2",627,0.5,"mmol/L",1,"[]",,,,true,false,"Accepted","[]","[]","[]","[""Not Applicable""]","[""None""]","65d4d2702e1ebc1414e6d64e","2024-02-20T16:25:20.617Z","2013-01-01T00:00:00.000Z","Comparison of two nanofiltration membrane reactors for a model reaction of olefin metathesis achieved in toluene","Scientific Report","backOffice","10.1016/j.seppur.2013.04.052","65d4c8e32e1ebc1414e6d585","Rabiller-Baudry","https://doi.org/10.1016/j.seppur.2013.04.052",0,"Commercial","Starmem122-tol-GH-20bar",,,"[]",,,91,"2894",0,,,,,,,,,,,,,,,,,,,,,,,,,,,,,,,,,,,,,,,,,,,,,,,,,,,,,,,,,,,,,,,,,,,,,,,,,,,"Starmem 122",,"[]",,,,,,,,,,,,
"65d4d5d82e1ebc1414e6d6aa","2024-02-20T16:38:55.962Z","[]","[]","[]","[]",,,"[]","[]","[]","[]","[]","[]","[]","[]",,,,,false,"Dead-end",30,25,17,"Toluene","Other","Grubbs Hoveyda II : CC(C)[O]1C2=C(C=[Ru]1(Cl)(Cl)C1N(CCN1C1=C(C)C=C(C)C=C1C)C1=C(c)C=C(C)C=C1C)C=CC=C2",627,0.5,"mmol/L",1,"[]",,,,true,false,"Accepted","[]","[]","[]","[""Not Applicable""]","[""None""]","65d4d2702e1ebc1414e6d64e","2024-02-20T16:25:20.617Z","2013-01-01T00:00:00.000Z","Comparison of two nanofiltration membrane reactors for a model reaction of olefin metathesis achieved in toluene","Scientific Report","backOffice","10.1016/j.seppur.2013.04.052","65d4c8e32e1ebc1414e6d585","Rabiller-Baudry","https://doi.org/10.1016/j.seppur.2013.04.052",0,"Commercial","Starmem122-tol-GH-30bar",,,"[]",,,86,"2895",0,,,,,,,,,,,,,,,,,,,,,,,,,,,,,,,,,,,,,,,,,,,,,,,,,,,,,,,,,,,,,,,,,,,,,,,,,,,"Starmem 122",,"[]",,,,,,,,,,,,
"65d4d5ef2e1ebc1414e6d6ad","2024-02-20T16:38:55.962Z","[]","[]","[]","[]",,,"[]","[]","[]","[]","[]","[]","[]","[]",,,,,false,"Dead-end",40,25,17,"Toluene","Other","Grubbs Hoveyda II : CC(C)[O]1C2=C(C=[Ru]1(Cl)(Cl)C1N(CCN1C1=C(C)C=C(C)C=C1C)C1=C(c)C=C(C)C=C1C)C=CC=C2",627,0.5,"mmol/L",1,"[]",,,,true,false,"Accepted","[]","[]","[]","[""Not Applicable""]","[""None""]","65d4d2702e1ebc1414e6d64e","2024-02-20T16:25:20.617Z","2013-01-01T00:00:00.000Z","Comparison of two nanofiltration membrane reactors for a model reaction of olefin metathesis achieved in toluene","Scientific Report","backOffice","10.1016/j.seppur.2013.04.052","65d4c8e32e1ebc1414e6d585","Rabiller-Baudry","https://doi.org/10.1016/j.seppur.2013.04.052",0,"Commercial","Starmem122-tol-GH-40bar-DE",,,"[]",,,86,"2896",0,,,,,,,,,,,,,,,,,,,,,,,,,,,,,,,,,,,,,,,,,,,,,,,,,,,,,,,,,,,,,,,,,,,,,,,,,,,"Starmem 122",,"[]",,,,,,,,,,,,
"65d4d6912e1ebc1414e6d6b5","2024-02-20T12:57:42.447Z","[""Dimethylformamide (DMF)""]","[""water""]","[]","[]","24",,"[""Crosslinking"",""Additive use""]","[{""postTreatmentChemicalAgentConcentrationUnit"":[""g/L""],""_id"":""65d4a1c62e1ebc1414e6d49c"",""postTreatment"":""Crosslinking"",""postTreatmentChemicalAgentSmiles"":""NCCCCCCN"",""postTreatmentChemicalAgentConcentration"":""120""},{""postTreatmentChemicalAgentConcentrationUnit"":[""v%"",""v%""],""_id"":""65f83d92d42a2aa97619518f"",""postTreatment"":""Additive use"",""postTreatmentChemicalAgentSmiles"":""C(CO)O; CC(O)C"",""postTreatmentChemicalAgentConcentration"":""60;40""}]","[""water""]","[""Hexane""]","[""wt%""]","[]","[""wt%""]","[]","c1cc(cc(c1)N)N","2","C1=C(C=C(C=C1C(=O)Cl)C(=O)Cl)C(=O)Cl","0.1",false,"Dead-end",20,20,12,"Methanol","Dye","Sunset yellow  FCF (disodium salt)",452.38,20,"mg/L",1,"[""SEM""]",,,56,true,false,"Accepted","[""TFC""]","[""Polyamide""]","[]","[""Polyimide(Lenzig® P84)""]","[""Pure solvent treatment""]","65d4d6912e1ebc1414e6d6b3","2024-02-20T12:57:42.380Z","2018-01-01T00:00:00.000Z","Controlled deposition of MOFs by dip-coating in thin film nanocomposite membranes for organic solvent nanofiltration","Scientific Report","backOffice","10.1016/j.jiec.2017.09.053","65c4dd4de95682d43dfe8450","Joaquin Coronas","https://doi.org/10.1016/j.jiec.2017.09.053",0,"Composite","TFC","Scientific report","Interfacial Polymerization","[{""postTreatmentChemicalAgentConcentrationUnit"":[],""_id"":""65d4cdca2e1ebc1414e6d589"",""postTreatment"":""Pure solvent treatment"",""postTreatmentChemicalAgentSmiles"":""O=CN(C)C""}]","ISA",5.8,96,"2897",0,,,"coating solution","MOF ZIF-8","One layer",,,,,,,"",,115,,,,,,,,,,,,,,,,,,,,,,,,,,,,,,,,,,,,,,,,,,,,,,,,,,,,,,,,,,,,,,,"[]",,,,,,,,,,,,
"65d4d77a2e1ebc1414e6d6de","2024-02-20T16:38:55.962Z","[]","[]","[]","[]",,,"[]","[]","[]","[]","[]","[]","[]","[]",,,,,false,"Crossflow",10,25,17,"Toluene","Other","Grubbs Hoveyda II : CC(C)[O]1C2=C(C=[Ru]1(Cl)(Cl)C1N(CCN1C1=C(C)C=C(C)C=C1C)C1=C(c)C=C(C)C=C1C)C=CC=C2",627,0.5,"mmol/L",1,"[]",,,,true,false,"Accepted","[]","[]","[]","[""Not Applicable""]","[""None""]","65d4d2702e1ebc1414e6d64e","2024-02-20T16:25:20.617Z","2013-01-01T00:00:00.000Z","Comparison of two nanofiltration membrane reactors for a model reaction of olefin metathesis achieved in toluene","Scientific Report","backOffice","10.1016/j.seppur.2013.04.052","65d4c8e32e1ebc1414e6d585","Rabiller-Baudry","https://doi.org/10.1016/j.seppur.2013.04.052",0,"Commercial","Starmem122-tol-GH-10bar",,,"[]",,,96.3,"2898",0,,,,,,,,,,,,,,,,,,,,,,,,,,,,,,,,,,,,,,,,,,,,,,,,,,,,,,,,,,,,,,,,,,,,,,,,,,,"Starmem 122",,"[]",,,,,,,,,,,,
"65d4d7a22e1ebc1414e6d6e1","2024-02-20T16:38:55.962Z","[]","[]","[]","[]",,,"[]","[]","[]","[]","[]","[]","[]","[]",,,,,false,"Crossflow",15,25,17,"Toluene","Other","Grubbs Hoveyda II : CC(C)[O]1C2=C(C=[Ru]1(Cl)(Cl)C1N(CCN1C1=C(C)C=C(C)C=C1C)C1=C(c)C=C(C)C=C1C)C=CC=C2",627,0.5,"mmol/L",1,"[]",,,,true,false,"Accepted","[]","[]","[]","[""Not Applicable""]","[""None""]","65d4d2702e1ebc1414e6d64e","2024-02-20T16:25:20.617Z","2013-01-01T00:00:00.000Z","Comparison of two nanofiltration membrane reactors for a model reaction of olefin metathesis achieved in toluene","Scientific Report","backOffice","10.1016/j.seppur.2013.04.052","65d4c8e32e1ebc1414e6d585","Rabiller-Baudry","https://doi.org/10.1016/j.seppur.2013.04.052",0,"Commercial","Starmem122-tol-GH-15bar",,,"[]",,,96.5,"2899",0,,,,,,,,,,,,,,,,,,,,,,,,,,,,,,,,,,,,,,,,,,,,,,,,,,,,,,,,,,,,,,,,,,,,,,,,,,,"Starmem 122",,"[]",,,,,,,,,,,,
"65d4d7c62e1ebc1414e6d6f3","2024-02-20T16:38:55.962Z","[]","[]","[]","[]",,,"[]","[]","[]","[]","[]","[]","[]","[]",,,,,false,"Crossflow",20,25,17,"Toluene","Other","Grubbs Hoveyda II : CC(C)[O]1C2=C(C=[Ru]1(Cl)(Cl)C1N(CCN1C1=C(C)C=C(C)C=C1C)C1=C(c)C=C(C)C=C1C)C=CC=C2",627,0.5,"mmol/L",1,"[]",,,,true,false,"Accepted","[]","[]","[]","[""Not Applicable""]","[""None""]","65d4d2702e1ebc1414e6d64e","2024-02-20T16:25:20.617Z","2013-01-01T00:00:00.000Z","Comparison of two nanofiltration membrane reactors for a model reaction of olefin metathesis achieved in toluene","Scientific Report","backOffice","10.1016/j.seppur.2013.04.052","65d4c8e32e1ebc1414e6d585","Rabiller-Baudry","https://doi.org/10.1016/j.seppur.2013.04.052",0,"Commercial","Starmem122-tol-GH-20bar",,,"[]",,,98.4,"2900",0,,,,,,,,,,,,,,,,,,,,,,,,,,,,,,,,,,,,,,,,,,,,,,,,,,,,,,,,,,,,,,,,,,,,,,,,,,,"Starmem 122",,"[]",,,,,,,,,,,,
"65d4d7ed2e1ebc1414e6d6f6","2024-02-20T16:38:55.962Z","[]","[]","[]","[]",,,"[]","[]","[]","[]","[]","[]","[]","[]",,,,,false,"Crossflow",25,25,17,"Toluene","Other","Grubbs Hoveyda II : CC(C)[O]1C2=C(C=[Ru]1(Cl)(Cl)C1N(CCN1C1=C(C)C=C(C)C=C1C)C1=C(c)C=C(C)C=C1C)C=CC=C2",627,0.5,"mmol/L",1,"[]",,,,true,false,"Accepted","[]","[]","[]","[""Not Applicable""]","[""None""]","65d4d2702e1ebc1414e6d64e","2024-02-20T16:25:20.617Z","2013-01-01T00:00:00.000Z","Comparison of two nanofiltration membrane reactors for a model reaction of olefin metathesis achieved in toluene","Scientific Report","backOffice","10.1016/j.seppur.2013.04.052","65d4c8e32e1ebc1414e6d585","Rabiller-Baudry","https://doi.org/10.1016/j.seppur.2013.04.052",0,"Commercial","Starmem122-tol-GH-25bar",,,"[]",,,99.1,"2901",0,,,,,,,,,,,,,,,,,,,,,,,,,,,,,,,,,,,,,,,,,,,,,,,,,,,,,,,,,,,,,,,,,,,,,,,,,,,"Starmem 122",,"[]",,,,,,,,,,,,
"65d4d80d2e1ebc1414e6d6f9","2024-02-20T16:38:55.962Z","[]","[]","[]","[]",,,"[]","[]","[]","[]","[]","[]","[]","[]",,,,,false,"Crossflow",35,25,17,"Toluene","Other","Grubbs Hoveyda II : CC(C)[O]1C2=C(C=[Ru]1(Cl)(Cl)C1N(CCN1C1=C(C)C=C(C)C=C1C)C1=C(c)C=C(C)C=C1C)C=CC=C2",627,0.5,"mmol/L",1,"[]",,,,true,false,"Accepted","[]","[]","[]","[""Not Applicable""]","[""None""]","65d4d2702e1ebc1414e6d64e","2024-02-20T16:25:20.617Z","2013-01-01T00:00:00.000Z","Comparison of two nanofiltration membrane reactors for a model reaction of olefin metathesis achieved in toluene","Scientific Report","backOffice","10.1016/j.seppur.2013.04.052","65d4c8e32e1ebc1414e6d585","Rabiller-Baudry","https://doi.org/10.1016/j.seppur.2013.04.052",0,"Commercial","Starmem122-tol-GH-35bar",,,"[]",,,99.3,"2902",0,,,,,,,,,,,,,,,,,,,,,,,,,,,,,,,,,,,,,,,,,,,,,,,,,,,,,,,,,,,,,,,,,,,,,,,,,,,"Starmem 122",,"[]",,,,,,,,,,,,
"65d4d8122e1ebc1414e6d6fd","2024-02-20T12:57:42.447Z","[""Dimethylformamide (DMF)""]","[""water""]","[]","[]","24",,"[""Crosslinking"",""Additive use""]","[{""postTreatmentChemicalAgentConcentrationUnit"":[""g/L""],""_id"":""65d4a1c62e1ebc1414e6d49c"",""postTreatment"":""Crosslinking"",""postTreatmentChemicalAgentSmiles"":""NCCCCCCN"",""postTreatmentChemicalAgentConcentration"":""120""},{""postTreatmentChemicalAgentConcentrationUnit"":[""v%"",""v%""],""_id"":""65f83dfad42a2aa9761951ab"",""postTreatment"":""Additive use"",""postTreatmentChemicalAgentSmiles"":""C(CO)O; CC(O)C"",""postTreatmentChemicalAgentConcentration"":""60;40""}]","[""water""]","[""Hexane""]","[""wt%""]","[]","[""wt%""]","[]","c1cc(cc(c1)N)N","2","C1=C(C=C(C=C1C(=O)Cl)C(=O)Cl)C(=O)Cl","0.1",false,"Dead-end",20,20,12,"Methanol","Dye","Sunset yellow  FCF (disodium salt)",452.38,20,"mg/L",1,"[""SEM""]",70,,57,true,false,"Accepted","[""TFN""]","[""Polyamide""]","[]","[""Polyimide(Lenzig® P84)""]","[""Pure solvent treatment""]","65d4d6912e1ebc1414e6d6b3","2024-02-20T12:57:42.380Z","2018-01-01T00:00:00.000Z","Controlled deposition of MOFs by dip-coating in thin film nanocomposite membranes for organic solvent nanofiltration","Scientific Report","backOffice","10.1016/j.jiec.2017.09.053","65c4dd4de95682d43dfe8450","Joaquin Coronas","https://doi.org/10.1016/j.jiec.2017.09.053",0,"Composite","PA/ZIF-8_1L","Scientific report","Interfacial Polymerization","[{""postTreatmentChemicalAgentConcentrationUnit"":[],""_id"":""65d4cdca2e1ebc1414e6d589"",""postTreatment"":""Pure solvent treatment"",""postTreatmentChemicalAgentSmiles"":""O=CN(C)C""}]","ISA",8.7,90,"2903",0,,,"coating solution","MOF ZIF-8","One layer",,,,,,,"",,115,,,,,,,,,,,,,,,,,,,,,,,,,,,,,,,,,,,,,,,,,,,,,,,,,,,,,,,,,,,,,,,"[]",,,,,,,,,,,,
"65d4d8be2e1ebc1414e6d749","2024-02-20T16:38:55.962Z","[]","[]","[]","[]",,,"[]","[]","[]","[]","[]","[]","[]","[]",,,,,false,"Crossflow",40,25,17,"Toluene","Other","Grubbs Hoveyda II : CC(C)[O]1C2=C(C=[Ru]1(Cl)(Cl)C1N(CCN1C1=C(C)C=C(C)C=C1C)C1=C(c)C=C(C)C=C1C)C=CC=C2",627,0.5,"mmol/L",1,"[]",,,,true,false,"Accepted","[]","[]","[]","[""Not Applicable""]","[""None""]","65d4d2702e1ebc1414e6d64e","2024-02-20T16:25:20.617Z","2013-01-01T00:00:00.000Z","Comparison of two nanofiltration membrane reactors for a model reaction of olefin metathesis achieved in toluene","Scientific Report","backOffice","10.1016/j.seppur.2013.04.052","65d4c8e32e1ebc1414e6d585","Rabiller-Baudry","https://doi.org/10.1016/j.seppur.2013.04.052",0,"Commercial","Starmem122-tol-GH-40bar-CF-25",,,"[]",,,99.5,"2904",0,,,,,,,,,,,,,,,,,,,,,,,,,,,,,,,,,,,,,,,,,,,,,,,,,,,,,,,,,,,,,,,,,,,,,,,,,,,"Starmem 122",,"[]",,,,,,,,,,,,
"65d4d9012e1ebc1414e6d758","2024-02-20T12:57:42.447Z","[""Dimethylformamide (DMF)""]","[""water""]","[]","[]","24",,"[""Crosslinking"",""Additive use""]","[{""postTreatmentChemicalAgentConcentrationUnit"":[""g/L""],""_id"":""65d4a1c62e1ebc1414e6d49c"",""postTreatment"":""Crosslinking"",""postTreatmentChemicalAgentSmiles"":""NCCCCCCN"",""postTreatmentChemicalAgentConcentration"":""120""},{""postTreatmentChemicalAgentConcentrationUnit"":[""v%"",""v%""],""_id"":""65f83e35d42a2aa9761951bb"",""postTreatment"":""Additive use"",""postTreatmentChemicalAgentSmiles"":""C(CO)O; CC(O)C"",""postTreatmentChemicalAgentConcentration"":""60;40""}]","[""water""]","[""Hexane""]","[""wt%""]","[]","[""wt%""]","[]","c1cc(cc(c1)N)N","2","C1=C(C=C(C=C1C(=O)Cl)C(=O)Cl)C(=O)Cl","0.1",false,"Dead-end",20,20,12,"Methanol","Dye","Sunset yellow  FCF (disodium salt)",452.38,20,"mg/L",1,"[""SEM""]",80,,67,true,false,"Accepted","[""TFN""]","[""Polyamide""]","[]","[""Polyimide(Lenzig® P84)""]","[""Pure solvent treatment""]","65d4d6912e1ebc1414e6d6b3","2024-02-20T12:57:42.380Z","2018-01-01T00:00:00.000Z","Controlled deposition of MOFs by dip-coating in thin film nanocomposite membranes for organic solvent nanofiltration","Scientific Report","backOffice","10.1016/j.jiec.2017.09.053","65c4dd4de95682d43dfe8450","Joaquin Coronas","https://doi.org/10.1016/j.jiec.2017.09.053",0,"Composite","PA/ZIF-8_2L","Scientific report","Interfacial Polymerization","[{""postTreatmentChemicalAgentConcentrationUnit"":[],""_id"":""65d4cdca2e1ebc1414e6d589"",""postTreatment"":""Pure solvent treatment"",""postTreatmentChemicalAgentSmiles"":""O=CN(C)C""}]","ISA",3.6,95,"2905",0,,,"coating solution","MOF ZIF-8","Two layers",,,,,,,"",,115,,,,,,,,,,,,,,,,,,,,,,,,,,,,,,,,,,,,,,,,,,,,,,,,,,,,,,,,,,,,,,,"[]",,,,,,,,,,,,
"65d4d95d2e1ebc1414e6d76e","2024-02-20T12:57:42.447Z","[""Dimethylformamide (DMF)""]","[""water""]","[]","[]","24",,"[""Crosslinking"",""Additive use""]","[{""postTreatmentChemicalAgentConcentrationUnit"":[""g/L""],""_id"":""65d4a1c62e1ebc1414e6d49c"",""postTreatment"":""Crosslinking"",""postTreatmentChemicalAgentSmiles"":""NCCCCCCN"",""postTreatmentChemicalAgentConcentration"":""120""},{""postTreatmentChemicalAgentConcentrationUnit"":[""v%"",""v%""],""_id"":""65f83e8ad42a2aa9761951cb"",""postTreatment"":""Additive use"",""postTreatmentChemicalAgentSmiles"":""C(CO)O; CC(O)C"",""postTreatmentChemicalAgentConcentration"":""60;40""}]","[""water""]","[""Hexane""]","[""wt%""]","[]","[""wt%""]","[]","c1cc(cc(c1)N)N","2","C1=C(C=C(C=C1C(=O)Cl)C(=O)Cl)C(=O)Cl","0.1",false,"Dead-end",20,20,12,"Methanol","Dye","Sunset yellow  FCF (disodium salt)",452.38,20,"mg/L",1,"[""SEM""]",240,,63,true,false,"Accepted","[""TFN""]","[""Polyamide""]","[]","[""Polyimide(Lenzig® P84)""]","[""Pure solvent treatment""]","65d4d6912e1ebc1414e6d6b3","2024-02-20T12:57:42.380Z","2018-01-01T00:00:00.000Z","Controlled deposition of MOFs by dip-coating in thin film nanocomposite membranes for organic solvent nanofiltration","Scientific Report","backOffice","10.1016/j.jiec.2017.09.053","65c4dd4de95682d43dfe8450","Joaquin Coronas","https://doi.org/10.1016/j.jiec.2017.09.053",0,"Composite","PA/ZIF-67_1L","Scientific report","Interfacial Polymerization","[{""postTreatmentChemicalAgentConcentrationUnit"":[],""_id"":""65d4cdca2e1ebc1414e6d589"",""postTreatment"":""Pure solvent treatment"",""postTreatmentChemicalAgentSmiles"":""O=CN(C)C""}]","ISA",4.8,79,"2906",0,,,"coating solution","MOF ZIF-67","One layer",,,,,,,"",,115,,,,,,,,,,,,,,,,,,,,,,,,,,,,,,,,,,,,,,,,,,,,,,,,,,,,,,,,,,,,,,,"[]",,,,,,,,,,,,
"65d4d98f2e1ebc1414e6d774","2024-02-20T12:57:42.447Z","[""Dimethylformamide (DMF)""]","[""water""]","[]","[]","24",,"[""Crosslinking"",""Additive use""]","[{""postTreatmentChemicalAgentConcentrationUnit"":[""g/L""],""_id"":""65d4a1c62e1ebc1414e6d49c"",""postTreatment"":""Crosslinking"",""postTreatmentChemicalAgentSmiles"":""NCCCCCCN"",""postTreatmentChemicalAgentConcentration"":""120""},{""postTreatmentChemicalAgentConcentrationUnit"":[""v%"",""v%""],""_id"":""65f83eaed42a2aa9761951db"",""postTreatment"":""Additive use"",""postTreatmentChemicalAgentSmiles"":""C(CO)O; CC(O)C"",""postTreatmentChemicalAgentConcentration"":""60;40""}]","[""water""]","[""Hexane""]","[""wt%""]","[]","[""wt%""]","[]","c1cc(cc(c1)N)N","2","C1=C(C=C(C=C1C(=O)Cl)C(=O)Cl)C(=O)Cl","0.1",false,"Dead-end",20,20,12,"Methanol","Dye","Sunset yellow  FCF (disodium salt)",452.38,20,"mg/L",1,"[""SEM""]",244,,67,true,false,"Accepted","[""TFN""]","[""Polyamide""]","[]","[""Polyimide(Lenzig® P84)""]","[""Pure solvent treatment""]","65d4d6912e1ebc1414e6d6b3","2024-02-20T12:57:42.380Z","2018-01-01T00:00:00.000Z","Controlled deposition of MOFs by dip-coating in thin film nanocomposite membranes for organic solvent nanofiltration","Scientific Report","backOffice","10.1016/j.jiec.2017.09.053","65c4dd4de95682d43dfe8450","Joaquin Coronas","https://doi.org/10.1016/j.jiec.2017.09.053",0,"Composite","PA/ZIF-67_2L","Scientific report","Interfacial Polymerization","[{""postTreatmentChemicalAgentConcentrationUnit"":[],""_id"":""65d4cdca2e1ebc1414e6d589"",""postTreatment"":""Pure solvent treatment"",""postTreatmentChemicalAgentSmiles"":""O=CN(C)C""}]","ISA",3,88,"2907",0,,,"coating solution","MOF ZIF-67","Two layers",,,,,,,"",,115,,,,,,,,,,,,,,,,,,,,,,,,,,,,,,,,,,,,,,,,,,,,,,,,,,,,,,,,,,,,,,,"[]",,,,,,,,,,,,
"65d4dbf92e1ebc1414e6d779","2024-02-20T16:38:55.962Z","[]","[]","[]","[]",,,"[]","[]","[]","[]","[]","[]","[]","[]",,,,,false,"Crossflow",40,26,17,"Toluene","Other","Grubbs Hoveyda II : CC(C)[O]1C2=C(C=[Ru]1(Cl)(Cl)C1N(CCN1C1=C(C)C=C(C)C=C1C)C1=C(c)C=C(C)C=C1C)C=CC=C2",627,0.05,"mmol/L",1,"[]",,,,true,false,"Accepted","[]","[]","[]","[""Not Applicable""]","[""None""]","65d4d2702e1ebc1414e6d64e","2024-02-20T16:25:20.617Z","2013-01-01T00:00:00.000Z","Comparison of two nanofiltration membrane reactors for a model reaction of olefin metathesis achieved in toluene","Scientific Report","backOffice","10.1016/j.seppur.2013.04.052","65d4c8e32e1ebc1414e6d585","Rabiller-Baudry","https://doi.org/10.1016/j.seppur.2013.04.052",0,"Commercial","Starmem122-tol-GH-40bar-26-0.05",,,"[]",,,94.8,"2908",0,,,,,,,,,,,,,,,,,,,,,,,,,,,,,,,,,,,,,,,,,,,,,,,,,,,,,,,,,,,,,,,,,,,,,,,,,,,"Starmem 122",,"[]",,,,,,,,,,,,
"65d4dc162e1ebc1414e6d77c","2024-02-20T16:38:55.962Z","[]","[]","[]","[]",,,"[]","[]","[]","[]","[]","[]","[]","[]",,,,,false,"Crossflow",40,26,17,"Toluene","Other","Grubbs Hoveyda II : CC(C)[O]1C2=C(C=[Ru]1(Cl)(Cl)C1N(CCN1C1=C(C)C=C(C)C=C1C)C1=C(c)C=C(C)C=C1C)C=CC=C2",627,0.5,"mmol/L",1,"[]",,,,true,false,"Accepted","[]","[]","[]","[""Not Applicable""]","[""None""]","65d4d2702e1ebc1414e6d64e","2024-02-20T16:25:20.617Z","2013-01-01T00:00:00.000Z","Comparison of two nanofiltration membrane reactors for a model reaction of olefin metathesis achieved in toluene","Scientific Report","backOffice","10.1016/j.seppur.2013.04.052","65d4c8e32e1ebc1414e6d585","Rabiller-Baudry","https://doi.org/10.1016/j.seppur.2013.04.052",0,"Commercial","Starmem122-tol-GH-40bar-26-0.5",,,"[]",,,99.3,"2909",0,,,,,,,,,,,,,,,,,,,,,,,,,,,,,,,,,,,,,,,,,,,,,,,,,,,,,,,,,,,,,,,,,,,,,,,,,,,"Starmem 122",,"[]",,,,,,,,,,,,
"65d4dc332e1ebc1414e6d77f","2024-02-20T16:38:55.962Z","[]","[]","[]","[]",,,"[]","[]","[]","[]","[]","[]","[]","[]",,,,,false,"Crossflow",40,26,17,"Toluene","Other","Grubbs Hoveyda II : CC(C)[O]1C2=C(C=[Ru]1(Cl)(Cl)C1N(CCN1C1=C(C)C=C(C)C=C1C)C1=C(c)C=C(C)C=C1C)C=CC=C2",627,1,"mmol/L",1,"[]",,,,true,false,"Accepted","[]","[]","[]","[""Not Applicable""]","[""None""]","65d4d2702e1ebc1414e6d64e","2024-02-20T16:25:20.617Z","2013-01-01T00:00:00.000Z","Comparison of two nanofiltration membrane reactors for a model reaction of olefin metathesis achieved in toluene","Scientific Report","backOffice","10.1016/j.seppur.2013.04.052","65d4c8e32e1ebc1414e6d585","Rabiller-Baudry","https://doi.org/10.1016/j.seppur.2013.04.052",0,"Commercial","Starmem122-tol-GH-40bar-26-1",,,"[]",,,98.8,"2910",0,,,,,,,,,,,,,,,,,,,,,,,,,,,,,,,,,,,,,,,,,,,,,,,,,,,,,,,,,,,,,,,,,,,,,,,,,,,"Starmem 122",,"[]",,,,,,,,,,,,
"65d4dc712e1ebc1414e6d786","2024-02-20T16:38:55.962Z","[]","[]","[]","[]",,,"[]","[]","[]","[]","[]","[]","[]","[]",,,,,false,"Crossflow",40,26,17,"Toluene","Other","Grubbs Hoveyda II : CC(C)[O]1C2=C(C=[Ru]1(Cl)(Cl)C1N(CCN1C1=C(C)C=C(C)C=C1C)C1=C(c)C=C(C)C=C1C)C=CC=C2",627,1.4,"mmol/L",1,"[]",,,,true,false,"Accepted","[]","[]","[]","[""Not Applicable""]","[""None""]","65d4d2702e1ebc1414e6d64e","2024-02-20T16:25:20.617Z","2013-01-01T00:00:00.000Z","Comparison of two nanofiltration membrane reactors for a model reaction of olefin metathesis achieved in toluene","Scientific Report","backOffice","10.1016/j.seppur.2013.04.052","65d4c8e32e1ebc1414e6d585","Rabiller-Baudry","https://doi.org/10.1016/j.seppur.2013.04.052",0,"Commercial","Starmem122-tol-GH-40bar-26-1.4",,,"[]",,,98.8,"2911",0,,,,,,,,,,,,,,,,,,,,,,,,,,,,,,,,,,,,,,,,,,,,,,,,,,,,,,,,,,,,,,,,,,,,,,,,,,,"Starmem 122",,"[]",,,,,,,,,,,,
"65d4dd3b2e1ebc1414e6d789","2024-02-20T17:11:23.433Z","[]","[]","[]","[]",,,"[]","[]","[]","[]","[]","[]","[]","[]",,,,,false,"Crossflow",40,26,17,"Toluene","Other","Grubbs Hoveyda II : CC(C)[O]1C2=C(C=[Ru]1(Cl)(Cl)C1N(CCN1C1=C(C)C=C(C)C=C1C)C1=C(c)C=C(C)C=C1C)C=CC=C2",627,1.4,"mmol/L",1,"[]",,,,true,false,"Rejected","[]","[]","[]","[""Not Applicable""]","[""None""]","65d4d2702e1ebc1414e6d64e","2024-02-20T16:25:20.617Z","2013-01-01T00:00:00.000Z","Comparison of two nanofiltration membrane reactors for a model reaction of olefin metathesis achieved in toluene","Scientific Report","backOffice","10.1016/j.seppur.2013.04.052","65d4c8e32e1ebc1414e6d585","Rabiller-Baudry","https://doi.org/10.1016/j.seppur.2013.04.052",0,"Commercial","Starmem122-tol-GH-40bar-26-1.4",,,"[]",,,98.8,"2912",0,,,,,,,,,,,,,,,,,,,,,,,,,,,,,,,,,,,,,,,,,,,,,,,,,,,,,,,,,,,,,,,,,,,,,,,,,,,"Starmem 122",,"[]",,,,,,,,,,,,
"65d4dd592e1ebc1414e6d78c","2024-02-20T17:11:23.433Z","[]","[]","[]","[]",,,"[]","[]","[]","[]","[]","[]","[]","[]",,,,,false,"Crossflow",40,26,17,"Toluene","Other","Grubbs Hoveyda II : CC(C)[O]1C2=C(C=[Ru]1(Cl)(Cl)C1N(CCN1C1=C(C)C=C(C)C=C1C)C1=C(c)C=C(C)C=C1C)C=CC=C2",627,0.06,"mmol/L",1,"[]",,,,true,false,"Accepted","[]","[]","[]","[""Not Applicable""]","[""None""]","65d4d2702e1ebc1414e6d64e","2024-02-20T16:25:20.617Z","2013-01-01T00:00:00.000Z","Comparison of two nanofiltration membrane reactors for a model reaction of olefin metathesis achieved in toluene","Scientific Report","backOffice","10.1016/j.seppur.2013.04.052","65d4c8e32e1ebc1414e6d585","Rabiller-Baudry","https://doi.org/10.1016/j.seppur.2013.04.052",0,"Commercial","Starmem122-tol-GH-40bar-26-0.06",,,"[]",,,95.8,"2913",0,,,,,,,,,,,,,,,,,,,,,,,,,,,,,,,,,,,,,,,,,,,,,,,,,,,,,,,,,,,,,,,,,,,,,,,,,,,"Starmem 122",,"[]",,,,,,,,,,,,
"65d4dd812e1ebc1414e6d78f","2024-02-20T17:11:23.433Z","[]","[]","[]","[]",,,"[]","[]","[]","[]","[]","[]","[]","[]",,,,,false,"Crossflow",40,26,17,"Toluene","Other","Grubbs Hoveyda II : CC(C)[O]1C2=C(C=[Ru]1(Cl)(Cl)C1N(CCN1C1=C(C)C=C(C)C=C1C)C1=C(c)C=C(C)C=C1C)C=CC=C2",627,5,"mmol/L",1,"[]",,,,true,false,"Accepted","[]","[]","[]","[""Not Applicable""]","[""None""]","65d4d2702e1ebc1414e6d64e","2024-02-20T16:25:20.617Z","2013-01-01T00:00:00.000Z","Comparison of two nanofiltration membrane reactors for a model reaction of olefin metathesis achieved in toluene","Scientific Report","backOffice","10.1016/j.seppur.2013.04.052","65d4c8e32e1ebc1414e6d585","Rabiller-Baudry","https://doi.org/10.1016/j.seppur.2013.04.052",0,"Commercial","Starmem122-tol-GH-40bar-26-5",,,"[]",,,99.6,"2914",0,,,,,,,,,,,,,,,,,,,,,,,,,,,,,,,,,,,,,,,,,,,,,,,,,,,,,,,,,,,,,,,,,,,,,,,,,,,"Starmem 122",,"[]",,,,,,,,,,,,
"65d4ddd52e1ebc1414e6d796","2024-02-20T17:11:23.433Z","[]","[]","[]","[]",,,"[]","[]","[]","[]","[]","[]","[]","[]",,,,,false,"Crossflow",40,26,17,"Toluene","Other","Grubbs Hoveyda II : CC(C)[O]1C2=C(C=[Ru]1(Cl)(Cl)C1N(CCN1C1=C(C)C=C(C)C=C1C)C1=C(c)C=C(C)C=C1C)C=CC=C2",627,2,"mmol/L",1,"[]",,,,true,false,"Accepted","[]","[]","[]","[""Not Applicable""]","[""None""]","65d4d2702e1ebc1414e6d64e","2024-02-20T16:25:20.617Z","2013-01-01T00:00:00.000Z","Comparison of two nanofiltration membrane reactors for a model reaction of olefin metathesis achieved in toluene","Scientific Report","backOffice","10.1016/j.seppur.2013.04.052","65d4c8e32e1ebc1414e6d585","Rabiller-Baudry","https://doi.org/10.1016/j.seppur.2013.04.052",0,"Commercial","Starmem122-tol-GH-40bar-26-2",,,"[]",,,99.3,"2915",0,,,,,,,,,,,,,,,,,,,,,,,,,,,,,,,,,,,,,,,,,,,,,,,,,,,,,,,,,,,,,,,,,,,,,,,,,,,"Starmem 122",,"[]",,,,,,,,,,,,
"65d4e2872e1ebc1414e6d799","2024-02-20T17:11:23.433Z","[]","[]","[]","[]",,,"[]","[]","[]","[]","[]","[]","[]","[]",,,,,false,"Crossflow",40,26,17,"Toluene","Other","prototype Ru pre-catalyst 2",739,0.5,"mmol/L",1,"[]",,,,true,false,"Accepted","[]","[]","[]","[""Not Applicable""]","[""None""]","65d4d2702e1ebc1414e6d64e","2024-02-20T16:25:20.617Z","2013-01-01T00:00:00.000Z","Comparison of two nanofiltration membrane reactors for a model reaction of olefin metathesis achieved in toluene","Scientific Report","backOffice","10.1016/j.seppur.2013.04.052","65d4c8e32e1ebc1414e6d585","Rabiller-Baudry","https://doi.org/10.1016/j.seppur.2013.04.052",0,"Commercial","Starmem122-tol-GH-40bar-26-0.5",,,"[]",,,98.5,"2916",0,,,,,,,,,,,,,,,,,,,,,,,,,,,,,,,,,,,,,,,,,,,,,,,,,,,,,,,,,,,,,,,,,,,,,,,,,,,"Starmem 122",,"[]",,,,,,,,,,,,
"65d4e3142e1ebc1414e6d79f","2024-02-20T17:11:23.433Z","[]","[]","[]","[]",,,"[]","[]","[]","[]","[]","[]","[]","[]",,,,,false,"Crossflow",40,26,17,"Toluene","Other","prototype Ru pre-catalyst 3",927,0.5,"mmol/L",1,"[]",,,,true,false,"Accepted","[]","[]","[]","[""Not Applicable""]","[""None""]","65d4d2702e1ebc1414e6d64e","2024-02-20T16:25:20.617Z","2013-01-01T00:00:00.000Z","Comparison of two nanofiltration membrane reactors for a model reaction of olefin metathesis achieved in toluene","Scientific Report","backOffice","10.1016/j.seppur.2013.04.052","65d4c8e32e1ebc1414e6d585","Rabiller-Baudry","https://doi.org/10.1016/j.seppur.2013.04.052",0,"Commercial","Starmem122-tol-Ru3-40bar-26-0.5",,,"[]",,,99,"2917",0,,,,,,,,,,,,,,,,,,,,,,,,,,,,,,,,,,,,,,,,,,,,,,,,,,,,,,,,,,,,,,,,,,,,,,,,,,,"Starmem 122",,"[]",,,,,,,,,,,,
"65d4e3582e1ebc1414e6d7a2","2024-02-20T17:11:23.433Z","[]","[]","[]","[]",,,"[]","[]","[]","[]","[]","[]","[]","[]",,,,,false,"Crossflow",40,25,17,"Toluene","Other","Diethyl 2,2- diallylmalonate, CAS 3195-24-2, C=CCC(C(=O)OCC)(C(=O)OCC)CC=C",240,106,"mmol/L",1,"[]",,,,true,false,"Accepted","[]","[]","[]","[""Not Applicable""]","[""None""]","65d4d2702e1ebc1414e6d64e","2024-02-20T16:25:20.617Z","2013-01-01T00:00:00.000Z","Comparison of two nanofiltration membrane reactors for a model reaction of olefin metathesis achieved in toluene","Scientific Report","backOffice","10.1016/j.seppur.2013.04.052","65d4c8e32e1ebc1414e6d585","Rabiller-Baudry","https://doi.org/10.1016/j.seppur.2013.04.052",0,"Commercial","Starmem122-tol-DEDAM-40bar-25-106",,,"[]",,,90,"2918",0,,,,,,,,,,,,,,,,,,,,,,,,,,,,,,,,,,,,,,,,,,,,,,,,,,,,,,,,,,,,,,,,,,,,,,,,,,,"Starmem 122",,"[]",,,,,,,,,,,,
"65d4e5e82e1ebc1414e6d7ab","2024-02-20T17:11:23.433Z","[]","[]","[]","[]",,,"[]","[]","[]","[]","[]","[]","[]","[]",,,,,false,"Crossflow",40,25,17,"Toluene","Other","Diethyl 2,2- diallylmalonate, CAS 3195-24-2, C=CCC(C(=O)OCC)(C(=O)OCC)CC=C",240,410,"mmol/L",1,"[]",,,,true,false,"Accepted","[]","[]","[]","[""Not Applicable""]","[""None""]","65d4d2702e1ebc1414e6d64e","2024-02-20T16:25:20.617Z","2013-01-01T00:00:00.000Z","Comparison of two nanofiltration membrane reactors for a model reaction of olefin metathesis achieved in toluene","Scientific Report","backOffice","10.1016/j.seppur.2013.04.052","65d4c8e32e1ebc1414e6d585","Rabiller-Baudry","https://doi.org/10.1016/j.seppur.2013.04.052",0,"Commercial","Starmem122-tol-DEDAM-40bar-25-410",,,"[]",,,90,"2919",0,,,,,,,,,,,,,,,,,,,,,,,,,,,,,,,,,,,,,,,,,,,,,,,,,,,,,,,,,,,,,,,,,,,,,,,,,,,"Starmem 122",,"[]",,,,,,,,,,,,
"65d4e60e2e1ebc1414e6d7ae","2024-02-20T17:11:23.433Z","[]","[]","[]","[]",,,"[]","[]","[]","[]","[]","[]","[]","[]",,,,,false,"Crossflow",40,25,17,"Toluene","Other","Diethyl 2,2- diallylmalonate, CAS 3195-24-2, C=CCC(C(=O)OCC)(C(=O)OCC)CC=C",240,50,"mmol/L",1,"[]",,,,true,false,"Accepted","[]","[]","[]","[""Not Applicable""]","[""None""]","65d4d2702e1ebc1414e6d64e","2024-02-20T16:25:20.617Z","2013-01-01T00:00:00.000Z","Comparison of two nanofiltration membrane reactors for a model reaction of olefin metathesis achieved in toluene","Scientific Report","backOffice","10.1016/j.seppur.2013.04.052","65d4c8e32e1ebc1414e6d585","Rabiller-Baudry","https://doi.org/10.1016/j.seppur.2013.04.052",0,"Commercial","Starmem122-tol-DEDAM-40bar-25-50",,,"[]",,,88,"2920",0,,,,,,,,,,,,,,,,,,,,,,,,,,,,,,,,,,,,,,,,,,,,,,,,,,,,,,,,,,,,,,,,,,,,,,,,,,,"Starmem 122",,"[]",,,,,,,,,,,,
"65d4e62b2e1ebc1414e6d7b1","2024-02-20T17:11:23.433Z","[]","[]","[]","[]",,,"[]","[]","[]","[]","[]","[]","[]","[]",,,,,false,"Crossflow",40,25,17,"Toluene","Other","Diethyl 2,2- diallylmalonate, CAS 3195-24-2, C=CCC(C(=O)OCC)(C(=O)OCC)CC=C",240,1,"mmol/L",1,"[]",,,,true,false,"Accepted","[]","[]","[]","[""Not Applicable""]","[""None""]","65d4d2702e1ebc1414e6d64e","2024-02-20T16:25:20.617Z","2013-01-01T00:00:00.000Z","Comparison of two nanofiltration membrane reactors for a model reaction of olefin metathesis achieved in toluene","Scientific Report","backOffice","10.1016/j.seppur.2013.04.052","65d4c8e32e1ebc1414e6d585","Rabiller-Baudry","https://doi.org/10.1016/j.seppur.2013.04.052",0,"Commercial","Starmem122-tol-DEDAM-40bar-25-1",,,"[]",,,80,"2921",0,,,,,,,,,,,,,,,,,,,,,,,,,,,,,,,,,,,,,,,,,,,,,,,,,,,,,,,,,,,,,,,,,,,,,,,,,,,"Starmem 122",,"[]",,,,,,,,,,,,
"65d4e64a2e1ebc1414e6d7b4","2024-02-20T17:11:23.433Z","[]","[]","[]","[]",,,"[]","[]","[]","[]","[]","[]","[]","[]",,,,,false,"Crossflow",40,25,17,"Toluene","Other","Diethyl 2,2- diallylmalonate, CAS 3195-24-2, C=CCC(C(=O)OCC)(C(=O)OCC)CC=C",240,12.5,"mmol/L",1,"[]",,,,true,false,"Accepted","[]","[]","[]","[""Not Applicable""]","[""None""]","65d4d2702e1ebc1414e6d64e","2024-02-20T16:25:20.617Z","2013-01-01T00:00:00.000Z","Comparison of two nanofiltration membrane reactors for a model reaction of olefin metathesis achieved in toluene","Scientific Report","backOffice","10.1016/j.seppur.2013.04.052","65d4c8e32e1ebc1414e6d585","Rabiller-Baudry","https://doi.org/10.1016/j.seppur.2013.04.052",0,"Commercial","Starmem122-tol-DEDAM-40bar-25-12.5",,,"[]",,,84,"2922",0,,,,,,,,,,,,,,,,,,,,,,,,,,,,,,,,,,,,,,,,,,,,,,,,,,,,,,,,,,,,,,,,,,,,,,,,,,,"Starmem 122",,"[]",,,,,,,,,,,,
"65d4e69b2e1ebc1414e6d7b7","2024-02-20T17:11:23.433Z","[]","[]","[]","[]",,,"[]","[]","[]","[]","[]","[]","[]","[]",,,,,false,"Crossflow",40,25,17,"Toluene","Other","Divinyl cyclopent-3-ene-1,1-dicarboxylate ; c(=o)(occ)c1(c(=o)occ)cc=cc1",212,85,"mmol/L",1,"[]",,,,true,false,"Accepted","[]","[]","[]","[""Not Applicable""]","[""None""]","65d4d2702e1ebc1414e6d64e","2024-02-20T16:25:20.617Z","2013-01-01T00:00:00.000Z","Comparison of two nanofiltration membrane reactors for a model reaction of olefin metathesis achieved in toluene","Scientific Report","backOffice","10.1016/j.seppur.2013.04.052","65d4c8e32e1ebc1414e6d585","Rabiller-Baudry","https://doi.org/10.1016/j.seppur.2013.04.052",0,"Commercial","Starmem122-tol-DVCP-40bar-25-85",,,"[]",,,75,"2923",0,,,,,,,,,,,,,,,,,,,,,,,,,,,,,,,,,,,,,,,,,,,,,,,,,,,,,,,,,,,,,,,,,,,,,,,,,,,"Starmem 122",,"[]",,,,,,,,,,,,
"65d4e6b72e1ebc1414e6d7ba","2024-02-20T17:11:23.433Z","[]","[]","[]","[]",,,"[]","[]","[]","[]","[]","[]","[]","[]",,,,,false,"Crossflow",40,25,17,"Toluene","Other","Divinyl cyclopent-3-ene-1,1-dicarboxylate ; c(=o)(occ)c1(c(=o)occ)cc=cc1",212,147,"mmol/L",1,"[]",,,,true,false,"Accepted","[]","[]","[]","[""Not Applicable""]","[""None""]","65d4d2702e1ebc1414e6d64e","2024-02-20T16:25:20.617Z","2013-01-01T00:00:00.000Z","Comparison of two nanofiltration membrane reactors for a model reaction of olefin metathesis achieved in toluene","Scientific Report","backOffice","10.1016/j.seppur.2013.04.052","65d4c8e32e1ebc1414e6d585","Rabiller-Baudry","https://doi.org/10.1016/j.seppur.2013.04.052",0,"Commercial","Starmem122-tol-DVCP-40bar-25-147",,,"[]",,,75,"2924",0,,,,,,,,,,,,,,,,,,,,,,,,,,,,,,,,,,,,,,,,,,,,,,,,,,,,,,,,,,,,,,,,,,,,,,,,,,,"Starmem 122",,"[]",,,,,,,,,,,,
"65d4e6d52e1ebc1414e6d7bd","2024-02-20T17:11:23.433Z","[]","[]","[]","[]",,,"[]","[]","[]","[]","[]","[]","[]","[]",,,,,false,"Crossflow",40,25,17,"Toluene","Other","Divinyl cyclopent-3-ene-1,1-dicarboxylate ; c(=o)(occ)c1(c(=o)occ)cc=cc1",212,171,"mmol/L",1,"[]",,,,true,false,"Accepted","[]","[]","[]","[""Not Applicable""]","[""None""]","65d4d2702e1ebc1414e6d64e","2024-02-20T16:25:20.617Z","2013-01-01T00:00:00.000Z","Comparison of two nanofiltration membrane reactors for a model reaction of olefin metathesis achieved in toluene","Scientific Report","backOffice","10.1016/j.seppur.2013.04.052","65d4c8e32e1ebc1414e6d585","Rabiller-Baudry","https://doi.org/10.1016/j.seppur.2013.04.052",0,"Commercial","Starmem122-tol-DVCP-40bar-25-171",,,"[]",,,75,"2925",0,,,,,,,,,,,,,,,,,,,,,,,,,,,,,,,,,,,,,,,,,,,,,,,,,,,,,,,,,,,,,,,,,,,,,,,,,,,"Starmem 122",,"[]",,,,,,,,,,,,
"65d5b92b2e1ebc1414e6d9b4","2024-02-20T12:57:42.447Z","[""Dimethylsulfoxide (DMSO)""]","[""water""]","[]","[]","24","250","[""Crosslinking"",""Additive use"",""Pure solvent treatment""]","[{""postTreatmentChemicalAgentConcentrationUnit"":[""g/L""],""_id"":""65d4a1c62e1ebc1414e6d49c"",""postTreatment"":""Crosslinking"",""postTreatmentChemicalAgentSmiles"":""NCCCCCCN"",""postTreatmentChemicalAgentConcentration"":""120""},{""postTreatmentChemicalAgentConcentrationUnit"":[""v%"",""v%""],""_id"":""66068ddd89fd9f3d89bb0cdf"",""postTreatment"":""Additive use"",""postTreatmentChemicalAgentSmiles"":""C(CO)O; CC(O)C"",""postTreatmentChemicalAgentConcentration"":""60;40""},{""postTreatmentChemicalAgentConcentrationUnit"":[],""_id"":""66068ddd89fd9f3d89bb0ce0"",""postTreatment"":""Pure solvent treatment"",""postTreatmentChemicalAgentSmiles"":""CN(C)C=O""}]","[""water""]","[""Hexane""]","[""w/v%""]","[]","[""w/v%""]","[]","C1=CC(=CC(=C1)N)N","2","C1=C(C=C(C=C1C(=O)Cl)C(=O)Cl)C(=O)Cl","0.1",false,"Dead-end",20,23,12,"Methanol","Dye","Sunset yellow  FCF (disodium salt)",452.38,20,"mg/L",1,"[""SEM"",""AFM"",""FTIR"",""TEM"",""XPS""]",,,76,true,false,"Accepted","[""TFC""]","[""Polyamide""]","[]","[""Polyimide(Lenzig® P84)""]","[""Pure solvent treatment""]","65d5b92b2e1ebc1414e6d9b2","2024-02-20T12:57:42.380Z","2019-01-01T00:00:00.000Z","Greener processes in the preparation of thin film nanocomposite membranes with diverse metal-organic frameworks for organic solvent nanofiltration","Scientific Report","backOffice","10.1016/j.jiec.2019.04.057","65c4dd4de95682d43dfe8450","Carlos Tellez","https://doi.org/10.1016/j.jiec.2019.04.057",0,"Composite","TFC DMF BF","Scientific report","Interfacial Polymerization","[{""postTreatmentChemicalAgentConcentrationUnit"":[],""_id"":""66068ddd89fd9f3d89bb0cdd"",""postTreatment"":""Pure solvent treatment"",""postTreatmentChemicalAgentSmiles"":""CN(C)C=O""}]","ISA",2.5,91.3,"2927",0,,,"coating solution","MOF ZIF-8","One layer",,,,,,,"",,115,,,,,,,,,,,,,,,,,,,,,,,,,,,,,,,,,,,,,,,,,,,,,,,,,,,,,,,,,,,,,,,"[]",,,,,,,,,,,,
