Repository: BAMresearch/onf-database

This repository belongs to the the publication "Revealing structure-property-performance relationships of organic solvent nanofiltration membranes using a FAIR, open-access database" published in ADD JOURNAL (DOI). 
It uses a dataset derived from The Open Membrane Database (https://openmembranedatabase.org/). The access date was April 8th 2025. The original dataset is in the repository as OMD_SRNF_2025-04-08.csv file.

The main researchers involved in the study are Sarah Glass (ORCID: 0000-0002-0625-0057), Petra Merten (no ORCID available), Torsten Brinkmann (ORCID: 0000-0002-5114-6259) and Volkan Filiz (ORCID: 0000-0003-0239-8641). 

The repository contains 5 Python files:

File: OMD_SRNF_2025-04-08.csv (part 102 of 184)
"65d5d32d2e1ebc1414e6dca3","2024-02-20T12:57:42.447Z","[""Dimethylsulfoxide (DMSO)""]","[""water""]","[]","[]","24",,"[""Crosslinking""]","[{""postTreatmentChemicalAgentConcentrationUnit"":[""g/L""],""_id"":""65d4a1c62e1ebc1414e6d49c"",""postTreatment"":""Crosslinking"",""postTreatmentChemicalAgentSmiles"":""NCCCCCCN"",""postTreatmentChemicalAgentConcentration"":""120""}]","[""water""]","[""Hexane""]","[""wt%""]","[]","[""wt%""]","[]","c1cc(cc(c1)N)N","2","C1=C(C=C(C=C1C(=O)Cl)C(=O)Cl)C(=O)Cl","0.1",false,"Dead-end",20,20,12,"Ethanol","Dye","Acridine orange",265.35,20,"mg/L",1,"[""SEM"",""FTIR"",""TEM""]",,,70,true,false,"Accepted","[""TFC""]","[""Polyamide""]","[]","[""Polyimide(Lenzig® P84)""]","[""Pure solvent treatment""]","65d5d32d2e1ebc1414e6dca1","2024-02-20T12:57:42.380Z","2020-01-01T00:00:00.000Z","Functionalized graphene-based polyamide thin film nanocomposite membranes for organic solvent nanofiltration","Scientific Report","backOffice","10.1016/j.seppur.2020.116995","65c4dd4de95682d43dfe8450","Carlos Tellez","https://doi.org/10.1016/j.seppur.2020.116995",0,"Composite","TFC_1","Scientific report","Interfacial Polymerization","[{""postTreatmentChemicalAgentConcentrationUnit"":[],""_id"":""65d4cdca2e1ebc1414e6d589"",""postTreatment"":""Pure solvent treatment"",""postTreatmentChemicalAgentSmiles"":""CS(=O)C""}]","ISA",2.8,92.7,"2939",0,,,"coating solution","MOF ZIF-8","One layer",,,,,,,"",,115,,,,,,,,,,,,,,,,,,,,,,,,,,,,,,,,,,,,,,,,,,,,,,,,,,,,,,,,,,,,,,,"[]",,,,,,,,,,,,
"65d5d3692e1ebc1414e6dca9","2024-02-20T12:57:42.447Z","[""Dimethylsulfoxide (DMSO)""]","[""water""]","[]","[]","24",,"[""Crosslinking""]","[{""postTreatmentChemicalAgentConcentrationUnit"":[""g/L""],""_id"":""65d4a1c62e1ebc1414e6d49c"",""postTreatment"":""Crosslinking"",""postTreatmentChemicalAgentSmiles"":""NCCCCCCN"",""postTreatmentChemicalAgentConcentration"":""120""}]","[""water""]","[""Hexane""]","[""wt%""]","[]","[""wt%""]","[]","c1cc(cc(c1)N)N","2","C1=C(C=C(C=C1C(=O)Cl)C(=O)Cl)C(=O)Cl","0.1",false,"Dead-end",20,20,12,"Ethanol","Dye","Sunset yellow  FCF (disodium salt)",452.38,20,"mg/L",1,"[""SEM"",""FTIR"",""TEM""]",,,70,true,false,"Accepted","[""TFC""]","[""Polyamide""]","[]","[""Polyimide(Lenzig® P84)""]","[""Pure solvent treatment""]","65d5d32d2e1ebc1414e6dca1","2024-02-20T12:57:42.380Z","2020-01-01T00:00:00.000Z","Functionalized graphene-based polyamide thin film nanocomposite membranes for organic solvent nanofiltration","Scientific Report","backOffice","10.1016/j.seppur.2020.116995","65c4dd4de95682d43dfe8450","Carlos Tellez","https://doi.org/10.1016/j.seppur.2020.116995",0,"Composite","TFC_2","Scientific report","Interfacial Polymerization","[{""postTreatmentChemicalAgentConcentrationUnit"":[],""_id"":""65d4cdca2e1ebc1414e6d589"",""postTreatment"":""Pure solvent treatment"",""postTreatmentChemicalAgentSmiles"":""CS(=O)C""}]","ISA",3.4,99.9,"2940",0,,,"coating solution","MOF ZIF-8","One layer",,,,,,,"",,115,,,,,,,,,,,,,,,,,,,,,,,,,,,,,,,,,,,,,,,,,,,,,,,,,,,,,,,,,,,,,,,"[]",,,,,,,,,,,,
"65d5df8d2e1ebc1414e6dccb","2024-02-20T12:57:42.447Z","[""Dimethylsulfoxide (DMSO)""]","[""water""]","[]","[]","24",,"[""Crosslinking""]","[{""postTreatmentChemicalAgentConcentrationUnit"":[""g/L""],""_id"":""65d4a1c62e1ebc1414e6d49c"",""postTreatment"":""Crosslinking"",""postTreatmentChemicalAgentSmiles"":""NCCCCCCN"",""postTreatmentChemicalAgentConcentration"":""120""}]","[""water""]","[""Hexane""]","[""wt%""]","[]","[""wt%""]","[]","c1cc(cc(c1)N)N","2","C1=C(C=C(C=C1C(=O)Cl)C(=O)Cl)C(=O)Cl","0.1",false,"Dead-end",20,20,12,"Ethanol","Dye","Rose Bengal (disodium salt)",1017.64,20,"mg/L",1,"[""SEM"",""FTIR"",""TEM""]",,,70,true,false,"Accepted","[""TFC""]","[""Polyamide""]","[]","[""Polyimide(Lenzig® P84)""]","[""Pure solvent treatment""]","65d5d32d2e1ebc1414e6dca1","2024-02-20T12:57:42.380Z","2020-01-01T00:00:00.000Z","Functionalized graphene-based polyamide thin film nanocomposite membranes for organic solvent nanofiltration","Scientific Report","backOffice","10.1016/j.seppur.2020.116995","65c4dd4de95682d43dfe8450","Carlos Tellez","https://doi.org/10.1016/j.seppur.2020.116995",0,"Composite","TFC_3","Scientific report","Interfacial Polymerization","[{""postTreatmentChemicalAgentConcentrationUnit"":[],""_id"":""65d4cdca2e1ebc1414e6d589"",""postTreatment"":""Pure solvent treatment"",""postTreatmentChemicalAgentSmiles"":""CS(=O)C""}]","ISA",3.7,99.7,"2941",0,,,"coating solution","MOF ZIF-8","One layer",,,,,,,"",,115,,,,,,,,,,,,,,,,,,,,,,,,,,,,,,,,,,,,,,,,,,,,,,,,,,,,,,,,,,,,,,,"[]",,,,,,,,,,,,
"65d5e0152e1ebc1414e6dcd1","2024-02-20T12:57:42.447Z","[""Dimethylsulfoxide (DMSO)""]","[""water""]","[]","[]","24",,"[""Crosslinking""]","[{""postTreatmentChemicalAgentConcentrationUnit"":[""g/L""],""_id"":""65d4a1c62e1ebc1414e6d49c"",""postTreatment"":""Crosslinking"",""postTreatmentChemicalAgentSmiles"":""NCCCCCCN"",""postTreatmentChemicalAgentConcentration"":""120""}]","[""water""]","[""Hexane""]","[""wt%""]","[]","[""wt%""]","[]","c1cc(cc(c1)N)N","2","C1=C(C=C(C=C1C(=O)Cl)C(=O)Cl)C(=O)Cl","0.1",false,"Dead-end",20,20,12,"Ethanol","Dye","Acridine orange",265.35,20,"mg/L",1,"[""SEM"",""FTIR"",""TEM""]",,,81,true,false,"Accepted","[""TFN""]","[""Polyamide""]","[]","[""Polyimide(Lenzig® P84)""]","[""Pure solvent treatment""]","65d5d32d2e1ebc1414e6dca1","2024-02-20T12:57:42.380Z","2020-01-01T00:00:00.000Z","Functionalized graphene-based polyamide thin film nanocomposite membranes for organic solvent nanofiltration","Scientific Report","backOffice","10.1016/j.seppur.2020.116995","65c4dd4de95682d43dfe8450","Carlos Tellez","https://doi.org/10.1016/j.seppur.2020.116995",0,"Composite","0.03%rGO-ODA_1","Scientific report","Interfacial Polymerization","[{""postTreatmentChemicalAgentConcentrationUnit"":[],""_id"":""65d4cdca2e1ebc1414e6d589"",""postTreatment"":""Pure solvent treatment"",""postTreatmentChemicalAgentSmiles"":""CS(=O)C""}]","ISA",3.9,84.7,"2942",0,,,"phase 2 (IFP)","Graphene oxide modified with ODA","0.03",,,,,,,"",,115,,,,,,,,,,,,,,,,,,,,,,,,,,,,,,,,,,,,,,,,,,,,,,,,,,,,,,,,,,,,,,,"[""wt%""]",,,,,,,,,,,,
"65d5e0902e1ebc1414e6dcf2","2024-02-20T12:57:42.447Z","[""Dimethylsulfoxide (DMSO)""]","[""water""]","[]","[]","24",,"[""Crosslinking""]","[{""postTreatmentChemicalAgentConcentrationUnit"":[""g/L""],""_id"":""65d4a1c62e1ebc1414e6d49c"",""postTreatment"":""Crosslinking"",""postTreatmentChemicalAgentSmiles"":""NCCCCCCN"",""postTreatmentChemicalAgentConcentration"":""120""}]","[""water""]","[""Hexane""]","[""wt%""]","[]","[""wt%""]","[]","c1cc(cc(c1)N)N","2","C1=C(C=C(C=C1C(=O)Cl)C(=O)Cl)C(=O)Cl","0.1",false,"Dead-end",20,20,12,"Ethanol","Dye","Sunset yellow  FCF (disodium salt)",452.38,20,"mg/L",1,"[""SEM"",""FTIR"",""TEM""]",,,81,true,false,"Accepted","[""TFN""]","[""Polyamide""]","[]","[""Polyimide(Lenzig® P84)""]","[""Pure solvent treatment""]","65d5d32d2e1ebc1414e6dca1","2024-02-20T12:57:42.380Z","2020-01-01T00:00:00.000Z","Functionalized graphene-based polyamide thin film nanocomposite membranes for organic solvent nanofiltration","Scientific Report","backOffice","10.1016/j.seppur.2020.116995","65c4dd4de95682d43dfe8450","Carlos Tellez","https://doi.org/10.1016/j.seppur.2020.116995",0,"Composite","0.03%rGO-ODA_2","Scientific report","Interfacial Polymerization","[{""postTreatmentChemicalAgentConcentrationUnit"":[],""_id"":""65d4cdca2e1ebc1414e6d589"",""postTreatment"":""Pure solvent treatment"",""postTreatmentChemicalAgentSmiles"":""CS(=O)C""}]","ISA",4.4,99.4,"2943",0,,,"phase 2 (IFP)","Graphene oxide modified with ODA","0.03",,,,,,,"",,115,,,,,,,,,,,,,,,,,,,,,,,,,,,,,,,,,,,,,,,,,,,,,,,,,,,,,,,,,,,,,,,"[""wt%""]",,,,,,,,,,,,
"65d5e0d82e1ebc1414e6dcf8","2024-02-20T12:57:42.447Z","[""Dimethylsulfoxide (DMSO)""]","[""water""]","[]","[]","24",,"[""Crosslinking""]","[{""postTreatmentChemicalAgentConcentrationUnit"":[""g/L""],""_id"":""65d4a1c62e1ebc1414e6d49c"",""postTreatment"":""Crosslinking"",""postTreatmentChemicalAgentSmiles"":""NCCCCCCN"",""postTreatmentChemicalAgentConcentration"":""120""}]","[""water""]","[""Hexane""]","[""wt%""]","[]","[""wt%""]","[]","c1cc(cc(c1)N)N","2","C1=C(C=C(C=C1C(=O)Cl)C(=O)Cl)C(=O)Cl","0.1",false,"Dead-end",20,20,12,"Ethanol","Dye","Rose Bengal (disodium salt)",1017.64,20,"mg/L",1,"[""SEM"",""FTIR"",""TEM""]",,,81,true,false,"Accepted","[""TFN""]","[""Polyamide""]","[]","[""Polyimide(Lenzig® P84)""]","[""Pure solvent treatment""]","65d5d32d2e1ebc1414e6dca1","2024-02-20T12:57:42.380Z","2020-01-01T00:00:00.000Z","Functionalized graphene-based polyamide thin film nanocomposite membranes for organic solvent nanofiltration","Scientific Report","backOffice","10.1016/j.seppur.2020.116995","65c4dd4de95682d43dfe8450","Carlos Tellez","https://doi.org/10.1016/j.seppur.2020.116995",0,"Composite","0.03%rGO-ODA_3","Scientific report","Interfacial Polymerization","[{""postTreatmentChemicalAgentConcentrationUnit"":[],""_id"":""65d4cdca2e1ebc1414e6d589"",""postTreatment"":""Pure solvent treatment"",""postTreatmentChemicalAgentSmiles"":""CS(=O)C""}]","ISA",4.4,99.4,"2944",0,,,"phase 2 (IFP)","Graphene oxide modified with ODA","0.03",,,,,,,"",,115,,,,,,,,,,,,,,,,,,,,,,,,,,,,,,,,,,,,,,,,,,,,,,,,,,,,,,,,,,,,,,,"[""wt%""]",,,,,,,,,,,,
"65d5e1232e1ebc1414e6dcfe","2024-02-20T12:57:42.447Z","[""Dimethylsulfoxide (DMSO)""]","[""water""]","[]","[]","24",,"[""Crosslinking""]","[{""postTreatmentChemicalAgentConcentrationUnit"":[""g/L""],""_id"":""65d4a1c62e1ebc1414e6d49c"",""postTreatment"":""Crosslinking"",""postTreatmentChemicalAgentSmiles"":""NCCCCCCN"",""postTreatmentChemicalAgentConcentration"":""120""}]","[""water""]","[""Hexane""]","[""wt%""]","[]","[""wt%""]","[]","c1cc(cc(c1)N)N","2","C1=C(C=C(C=C1C(=O)Cl)C(=O)Cl)C(=O)Cl","0.1",false,"Dead-end",20,20,12,"Ethanol","Dye","Acridine orange",265.35,20,"mg/L",1,"[""SEM"",""FTIR"",""TEM""]",,,84,true,false,"Accepted","[""TFN""]","[""Polyamide""]","[]","[""Polyimide(Lenzig® P84)""]","[""Pure solvent treatment""]","65d5d32d2e1ebc1414e6dca1","2024-02-20T12:57:42.380Z","2020-01-01T00:00:00.000Z","Functionalized graphene-based polyamide thin film nanocomposite membranes for organic solvent nanofiltration","Scientific Report","backOffice","10.1016/j.seppur.2020.116995","65c4dd4de95682d43dfe8450","Carlos Tellez","https://doi.org/10.1016/j.seppur.2020.116995",0,"Composite","0.06%rGO-ODA_1","Scientific report","Interfacial Polymerization","[{""postTreatmentChemicalAgentConcentrationUnit"":[],""_id"":""65d4cdca2e1ebc1414e6d589"",""postTreatment"":""Pure solvent treatment"",""postTreatmentChemicalAgentSmiles"":""CS(=O)C""}]","ISA",4.3,76.8,"2945",0,,,"phase 2 (IFP)","Graphene oxide modified with ODA","0.06",,,,,,,"",,115,,,,,,,,,,,,,,,,,,,,,,,,,,,,,,,,,,,,,,,,,,,,,,,,,,,,,,,,,,,,,,,"[""wt%""]",,,,,,,,,,,,
"65d5e1ed2e1ebc1414e6dd27","2024-02-20T12:57:42.447Z","[""Dimethylsulfoxide (DMSO)""]","[""water""]","[]","[]","24",,"[""Crosslinking""]","[{""postTreatmentChemicalAgentConcentrationUnit"":[""g/L""],""_id"":""65d4a1c62e1ebc1414e6d49c"",""postTreatment"":""Crosslinking"",""postTreatmentChemicalAgentSmiles"":""NCCCCCCN"",""postTreatmentChemicalAgentConcentration"":""120""}]","[""water""]","[""Hexane""]","[""wt%""]","[]","[""wt%""]","[]","c1cc(cc(c1)N)N","2","C1=C(C=C(C=C1C(=O)Cl)C(=O)Cl)C(=O)Cl","0.1",false,"Dead-end",20,20,12,"Ethanol","Dye","Sunset yellow  FCF (disodium salt)",452.38,20,"mg/L",1,"[""SEM"",""FTIR"",""TEM""]",,,84,true,false,"Accepted","[""TFN""]","[""Polyamide""]","[]","[""Polyimide(Lenzig® P84)""]","[""Pure solvent treatment""]","65d5d32d2e1ebc1414e6dca1","2024-02-20T12:57:42.380Z","2020-01-01T00:00:00.000Z","Functionalized graphene-based polyamide thin film nanocomposite membranes for organic solvent nanofiltration","Scientific Report","backOffice","10.1016/j.seppur.2020.116995","65c4dd4de95682d43dfe8450","Carlos Tellez","https://doi.org/10.1016/j.seppur.2020.116995",0,"Composite","0.06%rGO-ODA_2","Scientific report","Interfacial Polymerization","[{""postTreatmentChemicalAgentConcentrationUnit"":[],""_id"":""65d4cdca2e1ebc1414e6d589"",""postTreatment"":""Pure solvent treatment"",""postTreatmentChemicalAgentSmiles"":""CS(=O)C""}]","ISA",4.6,98.6,"2946",0,,,"phase 2 (IFP)","Graphene oxide modified with ODA","0.06",,,,,,,"",,115,,,,,,,,,,,,,,,,,,,,,,,,,,,,,,,,,,,,,,,,,,,,,,,,,,,,,,,,,,,,,,,"[""wt%""]",,,,,,,,,,,,
"65d5e26e2e1ebc1414e6dd36","2024-02-20T12:57:42.447Z","[""Dimethylsulfoxide (DMSO)""]","[""water""]","[]","[]","24",,"[""Crosslinking""]","[{""postTreatmentChemicalAgentConcentrationUnit"":[""g/L""],""_id"":""65d4a1c62e1ebc1414e6d49c"",""postTreatment"":""Crosslinking"",""postTreatmentChemicalAgentSmiles"":""NCCCCCCN"",""postTreatmentChemicalAgentConcentration"":""120""}]","[""water""]","[""Hexane""]","[""wt%""]","[]","[""wt%""]","[]","c1cc(cc(c1)N)N","2","C1=C(C=C(C=C1C(=O)Cl)C(=O)Cl)C(=O)Cl","0.1",false,"Dead-end",20,20,12,"Ethanol","Dye","Rose Bengal (disodium salt)",1017.64,20,"mg/L",1,"[""SEM"",""FTIR"",""TEM""]",,,84,true,false,"Accepted","[""TFN""]","[""Polyamide""]","[]","[""Polyimide(Lenzig® P84)""]","[""Pure solvent treatment""]","65d5d32d2e1ebc1414e6dca1","2024-02-20T12:57:42.380Z","2020-01-01T00:00:00.000Z","Functionalized graphene-based polyamide thin film nanocomposite membranes for organic solvent nanofiltration","Scientific Report","backOffice","10.1016/j.seppur.2020.116995","65c4dd4de95682d43dfe8450","Carlos Tellez","https://doi.org/10.1016/j.seppur.2020.116995",0,"Composite","0.06%rGO-ODA_3","Scientific report","Interfacial Polymerization","[{""postTreatmentChemicalAgentConcentrationUnit"":[],""_id"":""65d4cdca2e1ebc1414e6d589"",""postTreatment"":""Pure solvent treatment"",""postTreatmentChemicalAgentSmiles"":""CS(=O)C""}]","ISA",5,98.1,"2947",0,,,"phase 2 (IFP)","Graphene oxide modified with ODA","0.06",,,,,,,"",,115,,,,,,,,,,,,,,,,,,,,,,,,,,,,,,,,,,,,,,,,,,,,,,,,,,,,,,,,,,,,,,,"[""wt%""]",,,,,,,,,,,,
"65d6da642e1ebc1414e6dd5f","2024-02-22T05:23:48.128Z","[""Dimethylsulfoxide (DMSO)"",""Acetone""]","[""water""]","[]","[]","25",,"[""None""]","[]","[]","[]","[]","[]","[]","[]",,,,,false,"Crossflow",30,30,15.2,"Ethanol","Oligomer","Polypropyleneglycol",425,0.2,"g/L",1,"[""SEM"",""FTIR""]",,,0,true,false,"Accepted","[""ISA""]","[""Other""]","[]","[""Not Applicable""]","[""Thermal treatment"",""Surface treatment""]","65d6da642e1ebc1414e6dd5d","2024-02-22T05:23:48.036Z","2022-01-01T00:00:00.000Z","Closing the Sustainable Life Cycle Loop of Membrane Technology via a Cellulose Biomass Platform","Scientific Report","backOffice","10.1021/acssuschemeng.1c08554","65d6a5422e1ebc1414e6dd5c","kim","https://doi.org/10.1021/acssuschemeng.1c08554",0,"ISA/inorganic/dense","CL-1 - EtOH (425 Da PPG R%)","Scientific report",,"[{""postTreatmentChemicalAgentConcentrationUnit"":[],""_id"":""65d6da642e1ebc1414e6dd60"",""postTreatment"":""Thermal treatment"",""postTreatmentChemicalAgentSmiles"":""O"",""postTreatmentChemicalAgentConcentration"":""""},{""postTreatmentChemicalAgentConcentrationUnit"":[""mol/L""],""_id"":""65fd9f5dce6d77d64610c7e1"",""postTreatment"":""Surface treatment"",""postTreatmentChemicalAgentSmiles"":""[OH-].[Na+]"",""postTreatmentChemicalAgentConcentration"":""0.2""}]",,0.59878,30.2648,"2948",0,,,,,,,"50:50",,,,,,,,"Cellulose",,,,,,,,,,,,,,,,,,,,,,,,,,,,,,,,,,,,,,,,,,,,,,,,,,,,,,,,,,,,,,"[]",,,,,,,,,,,,
"65d77ede4e3deb05523f7248","2024-02-22T17:05:34.529Z","[]","[]","[]","[]",,,"[]","[]","[]","[]","[]","[]","[]","[]",,,,,false,"Crossflow",25,25,9.6,"Toluene","Other","Grubbs Hoveyda II : CC(C)[O]1C2=C(C=[Ru]1(Cl)(Cl)C1N(CCN1C1=C(C)C=C(C)C=C1C)C1=C(c)C=C(C)C=C1C)C=CC=C2",627,2.6,"mmol/L",1,"[]",,,,true,false,"Accepted","[]","[]","[]","[""Not Applicable""]","[""None""]","65d77ede4e3deb05523f7247","2024-02-22T17:05:34.471Z","2008-01-01T00:00:00.000Z","Recovery of Enlarged Olefin Metathesis Catalysts by Nanofiltration in an Eco-Friendly Solvent","Scientific Report","backOffice","10.1002/cssc.200800152","65d4c8e32e1ebc1414e6d585","Keraani","https://doi.org/10.1002/cssc.200800152",0,"Commercial","Starmem228-tol-GH",,,"[]",,8.6,65,"2949",0,,,,,,9.05,,,,,,,,,,,,,,,,,,,,,,,,,,,,,,,,,,,,,,,,,,,,,,,,,,,,,,,,,,,,,,,,,,,,,"Other",,"[]","Starmem 228","MET",,,,,,,,,,
"65d781fa4e3deb05523f724f","2024-02-22T17:05:34.529Z","[]","[]","[]","[]",,,"[]","[]","[]","[]","[]","[]","[]","[]",,,,,false,"Crossflow",25,25,9.6,"Toluene","Other","cata Ru  prototype 3",887,2.6,"mmol/L",1,"[]",,,,true,false,"Accepted","[]","[]","[]","[""Not Applicable""]","[""None""]","65d77ede4e3deb05523f7247","2024-02-22T17:05:34.471Z","2008-01-01T00:00:00.000Z","Recovery of Enlarged Olefin Metathesis Catalysts by Nanofiltration in an Eco-Friendly Solvent","Scientific Report","backOffice","10.1002/cssc.200800152","65d4c8e32e1ebc1414e6d585","Keraani","https://doi.org/10.1002/cssc.200800152",0,"Commercial","Starmem 228-tol-Ru3",,,"[]",,8.6,92,"2950",0,,,,,,9.05,,,,,,,,,,,,,,,,,,,,,,,,,,,,,,,,,,,,,,,,,,,,,,,,,,,,,,,,,,,,,,,,,,,,,"Other",,"[]","Starmem 228","MET",,,,,,,,,,
"65d7824c4e3deb05523f7251","2024-02-22T17:05:34.529Z","[]","[]","[]","[]",,,"[]","[]","[]","[]","[]","[]","[]","[]",,,,,false,"Crossflow",25,25,9.6,"Toluene","Other","cata Ru  prototype 4",1718,2.6,"mmol/L",1,"[]",,,,true,false,"Accepted","[]","[]","[]","[""Not Applicable""]","[""None""]","65d77ede4e3deb05523f7247","2024-02-22T17:05:34.471Z","2008-01-01T00:00:00.000Z","Recovery of Enlarged Olefin Metathesis Catalysts by Nanofiltration in an Eco-Friendly Solvent","Scientific Report","backOffice","10.1002/cssc.200800152","65d4c8e32e1ebc1414e6d585","Keraani","https://doi.org/10.1002/cssc.200800152",0,"Commercial","Starmem 228-tol-Ru4",,,"[]",,7.8,90,"2951",0,,,,,,10.5,,,,,,,,,,,,,,,,,,,,,,,,,,,,,,,,,,,,,,,,,,,,,,,,,,,,,,,,,,,,,,,,,,,,,"Other",,"[]","Starmem 228","MET",,,,,,,,,,
"65d7828c4e3deb05523f7253","2024-02-22T17:05:34.529Z","[]","[]","[]","[]",,,"[]","[]","[]","[]","[]","[]","[]","[]",,,,,false,"Crossflow",25,25,9.6,"Toluene","Other","cata Ru  prototype 5",2195,2.6,"mmol/L",1,"[]",,,,true,false,"Accepted","[]","[]","[]","[""Not Applicable""]","[""None""]","65d77ede4e3deb05523f7247","2024-02-22T17:05:34.471Z","2008-01-01T00:00:00.000Z","Recovery of Enlarged Olefin Metathesis Catalysts by Nanofiltration in an Eco-Friendly Solvent","Scientific Report","backOffice","10.1002/cssc.200800152","65d4c8e32e1ebc1414e6d585","Keraani","https://doi.org/10.1002/cssc.200800152",0,"Commercial","Starmem 228-tol-Ru5",,,"[]",,7.5,85,"2952",0,,,,,,8.6,,,,,,,,,,,,,,,,,,,,,,,,,,,,,,,,,,,,,,,,,,,,,,,,,,,,,,,,,,,,,,,,,,,,,"Other",,"[]","Starmem 228","MET",,,,,,,,,,
"65d783534e3deb05523f7255","2024-02-22T17:05:34.529Z","[]","[]","[]","[]",,,"[]","[]","[]","[]","[]","[]","[]","[]",,,,,false,"Crossflow",25,25,9.6,"dimethyl carbonate","Other","Grubbs Hoveyda II : CC(C)[O]1C2=C(C=[Ru]1(Cl)(Cl)C1N(CCN1C1=C(C)C=C(C)C=C1C)C1=C(c)C=C(C)C=C1C)C=CC=C2",627,2.6,"mmol/L",1,"[]",,,,true,false,"Accepted","[]","[]","[]","[""Not Applicable""]","[""None""]","65d77ede4e3deb05523f7247","2024-02-22T17:05:34.471Z","2008-01-01T00:00:00.000Z","Recovery of Enlarged Olefin Metathesis Catalysts by Nanofiltration in an Eco-Friendly Solvent","Scientific Report","backOffice","10.1002/cssc.200800152","65d4c8e32e1ebc1414e6d585","Keraani","https://doi.org/10.1002/cssc.200800152",0,"Commercial","Starmem228-DMC-GH",,,"[]",,,70,"2953",0,,,,,,,,,,,,,,,,,,,,,,,,,,,,,,,,,,,,,,,,,,,,,,,,,,,,,,,,,,,,,,,,,,,,,,,,,,,"Other",,"[]","Starmem 228","MET",,,,,,,,,,
"65d783794e3deb05523f7257","2024-02-22T17:05:34.529Z","[]","[]","[]","[]",,,"[]","[]","[]","[]","[]","[]","[]","[]",,,,,false,"Crossflow",25,25,9.6,"Methanol","Other","Grubbs Hoveyda II : CC(C)[O]1C2=C(C=[Ru]1(Cl)(Cl)C1N(CCN1C1=C(C)C=C(C)C=C1C)C1=C(c)C=C(C)C=C1C)C=CC=C2",627,2.6,"mmol/L",1,"[]",,,,true,false,"Accepted","[]","[]","[]","[""Not Applicable""]","[""None""]","65d77ede4e3deb05523f7247","2024-02-22T17:05:34.471Z","2008-01-01T00:00:00.000Z","Recovery of Enlarged Olefin Metathesis Catalysts by Nanofiltration in an Eco-Friendly Solvent","Scientific Report","backOffice","10.1002/cssc.200800152","65d4c8e32e1ebc1414e6d585","Keraani","https://doi.org/10.1002/cssc.200800152",0,"Commercial","Starmem 228-MeOH-GH",,,"[]",,,72,"2954",0,,,,,,,,,,,,,,,,,,,,,,,,,,,,,,,,,,,,,,,,,,,,,,,,,,,,,,,,,,,,,,,,,,,,,,,,,,,"Other",,"[]","Starmem 228","MET",,,,,,,,,,
"65d783e04e3deb05523f7259","2024-02-22T17:05:34.529Z","[]","[]","[]","[]",,,"[]","[]","[]","[]","[]","[]","[]","[]",,,,,false,"Crossflow",25,25,9.6,"Toluene","Other","cata Ru  prototype 2",717,2.6,"mmol/L",1,"[]",,,,true,false,"Accepted","[]","[]","[]","[""Not Applicable""]","[""None""]","65d77ede4e3deb05523f7247","2024-02-22T17:05:34.471Z","2008-01-01T00:00:00.000Z","Recovery of Enlarged Olefin Metathesis Catalysts by Nanofiltration in an Eco-Friendly Solvent","Scientific Report","backOffice","10.1002/cssc.200800152","65d4c8e32e1ebc1414e6d585","Keraani","https://doi.org/10.1002/cssc.200800152",0,"Commercial","Starmem 228-tol-Ru2",,,"[]",,,82,"2955",0,,,,,,,,,,,,,,,,,,,,,,,,,,,,,,,,,,,,,,,,,,,,,,,,,,,,,,,,,,,,,,,,,,,,,,,,,,,"Other",,"[]","Starmem 228","MET",,,,,,,,,,
"65d783fe4e3deb05523f725b","2024-02-22T17:05:34.529Z","[]","[]","[]","[]",,,"[]","[]","[]","[]","[]","[]","[]","[]",,,,,false,"Crossflow",25,25,9.6,"dimethyl carbonate","Other","cata Ru  prototype 2",717,2.6,"mmol/L",1,"[]",,,,true,false,"Accepted","[]","[]","[]","[""Not Applicable""]","[""None""]","65d77ede4e3deb05523f7247","2024-02-22T17:05:34.471Z","2008-01-01T00:00:00.000Z","Recovery of Enlarged Olefin Metathesis Catalysts by Nanofiltration in an Eco-Friendly Solvent","Scientific Report","backOffice","10.1002/cssc.200800152","65d4c8e32e1ebc1414e6d585","Keraani","https://doi.org/10.1002/cssc.200800152",0,"Commercial","Starmem 228-DMC-Ru2",,,"[]",,,80,"2956",0,,,,,,,,,,,,,,,,,,,,,,,,,,,,,,,,,,,,,,,,,,,,,,,,,,,,,,,,,,,,,,,,,,,,,,,,,,,"Other",,"[]","Starmem 228","MET",,,,,,,,,,
"65d78da74e3deb05523f7263","2024-02-22T18:08:39.855Z","[]","[]","[]","[]",,,"[]","[]","[]","[]","[]","[]","[]","[]",,,,,false,"Crossflow",10,25,17,"Toluene","Other","Rh active catalyst C",920,0.00005,"mol/L",3,"[]",,,,true,false,"Accepted","[]","[]","[]","[""Not Applicable""]","[""None""]","65d78da74e3deb05523f7262","2024-02-22T18:08:39.812Z","2018-01-01T00:00:00.000Z","Separation of solutes with an organic solvent nanofiltration cascade: Designs, simulations and systematic study of all configurations","Scientific Report","backOffice","10.1016/j.seppur.2017.11.029","65d4c8e32e1ebc1414e6d585","Renouard","https://doi.org/10.1016/j.seppur.2017.11.029",0,"Commercial","PDMS",,,"[]",,2.12,,"2958",0,,,,,,,,,,,,,,,,,,,,"Other","Biphephos",787,0.00095,"mol/L","Other","Aldehyde A: 12-oxo-dodecanenitrile",195,1,"mol/L",,,,,,,,,,,,,,,,88,30,,,,,,,,,,,,,,,,,,,,,,,,,,,,,"Other",,"[]","Pervap4060","Sulzer",,,,,,,,,,
"65d790a54e3deb05523f7266","2024-02-22T18:21:25.135Z","[]","[]","[]","[]",,,"[]","[]","[]","[]","[]","[]","[]","[]",,,,,false,"Crossflow",10,25,17,"Toluene","Other","Rh active catalyst C",920,0.00005,"mol/L",3,"[]",,,,true,false,"Accepted","[]","[]","[]","[""Not Applicable""]","[""None""]","65d790a54e3deb05523f7265","2024-02-22T18:21:25.093Z","2018-01-01T00:00:00.000Z","Assessment and potential of membrane cascades for organic solvent nanofiltration of hydroformylation media through a graphical representation composed of performance maps","Scientific Report","backOffice","10.1016/j.ces.2018.03.025","65d4c8e32e1ebc1414e6d585","Lejeune","https://doi.org/10.1016/j.ces.2018.03.025",0,"Commercial","PDMS-Pervap4060-Rh",,,"[]",,2.12,88,"2959",0,,,,,,,,,,,,,,,,,,,,"Other","Biphephos",787,0.000095,"mol/L","Other","Aldehyde A: 12-oxo-dodecanenitrile",195,1,"mol/L",,,,,,,,,,,,,,,,,30,,,,,,,,,,,,,,,,,,,,,,,,,,,,,"Other",,"[]","Pervap4060","Sulzer",,,,,,,,,,
"65d7ce064e3deb05523f726a","2024-02-22T22:43:18.141Z","[]","[]","[]","[]",,,"[]","[]","[]","[]","[]","[]","[]","[]",,,,,false,"Dead-end",11,21,,"Ethanol","Dye","Rhodamine B base",442.55,50,"µmol/L",1,"[""FTIR"",""SEM"",""AFM""]",,,65,true,false,"Accepted","[""Inorganic""]","[""Ceramics""]","[]","[""Not Applicable""]","[""Surface treatment""]","669147e41cc70c8f464cd924","2024-02-22T22:43:18.079Z","2021-01-01T00:00:00.000Z","Controlled Nanoconfinement of Polyimide Networks in Mesoporous γ-Alumina Membranes for the Molecular Separation of Organic Dyes","Scientific Report","backOffice","10.1021/acsanm.1c03322","65d677342e1ebc1414e6dd5b","Pizzoccaro-Zilamy","https://doi.org/10.1021/acsanm.1c03322",0,"ISA/inorganic/dense","B-5 RB/Eth","Scientific report",,"[{""postTreatmentChemicalAgentConcentrationUnit"":null,""_id"":""65d7ce064e3deb05523f726b"",""postTreatment"":""Surface treatment"",""postTreatmentChemicalAgentSmiles"":""C1(=NC(=NC(=N1)N)N)N;C1=C2C(=CC3=C1C(=O)OC3=O)C(=O)OC2=O; C1=CC=C2C=NC=CC2=C1; CC1=CC(=CC(=C1)C)C"",""postTreatmentChemicalAgentConcentration"":""""}]",,0.7,76,"2960",0,,,,,,0.7,,,,,,,,,,,,,,,,,,,,,,,,,,,,,,,,,,,,,,,,,,,,,,,,,,,,,,,,,,,,,,,,,,,,,,,"[]",,,,,,,,,,,,
"65d7ce7a4e3deb05523f726e","2024-02-22T22:43:18.141Z","[]","[]","[]","[]",,,"[]","[]","[]","[]","[]","[]","[]","[]",,,,,false,"Dead-end",11,21,,"Dimethylformamide (DMF)","Dye","Rhodamine B base",442.55,50,"µmol/L",1,"[""FTIR"",""SEM"",""AFM""]",,,,true,false,"Accepted","[""Inorganic""]","[""Ceramics""]","[]","[""Not Applicable""]","[""Surface treatment""]","669147e41cc70c8f464cd924","2024-02-22T22:43:18.079Z","2021-01-01T00:00:00.000Z","Controlled Nanoconfinement of Polyimide Networks in Mesoporous γ-Alumina Membranes for the Molecular Separation of Organic Dyes","Scientific Report","backOffice","10.1021/acsanm.1c03322","65d677342e1ebc1414e6dd5b","Pizzoccaro-Zilamy","https://doi.org/10.1021/acsanm.1c03322",0,"ISA/inorganic/dense","B-5 RB/DMF","Scientific report",,"[{""postTreatmentChemicalAgentConcentrationUnit"":null,""_id"":""65d7ce064e3deb05523f726b"",""postTreatment"":""Surface treatment"",""postTreatmentChemicalAgentSmiles"":""C1(=NC(=NC(=N1)N)N)N;C1=C2C(=CC3=C1C(=O)OC3=O)C(=O)OC2=O; C1=CC=C2C=NC=CC2=C1; CC1=CC(=CC(=C1)C)C"",""postTreatmentChemicalAgentConcentration"":""""}]",,0.9,100,"2961",0,,,,,,0.7,,,,,,,,,,,,,,,,,,,,,,,,,,,,,,,,,,,,,,,,,,,,,,,,,,,,,,,,,,,,,,,,,,,,,,,"[]",,,,,,,,,,,,
"65d7cebf4e3deb05523f7272","2024-02-22T22:43:18.141Z","[]","[]","[]","[]",,,"[]","[]","[]","[]","[]","[]","[]","[]",,,,,false,"Dead-end",11,21,,"1,4-dioxane","Dye","Rhodamine B base",442.55,50,"µmol/L",1,"[""FTIR"",""SEM"",""AFM""]",,,,true,false,"Accepted","[""Inorganic""]","[""Ceramics""]","[]","[""Not Applicable""]","[""Surface treatment""]","669147e41cc70c8f464cd924","2024-02-22T22:43:18.079Z","2021-01-01T00:00:00.000Z","Controlled Nanoconfinement of Polyimide Networks in Mesoporous γ-Alumina Membranes for the Molecular Separation of Organic Dyes","Scientific Report","backOffice","10.1021/acsanm.1c03322","65d677342e1ebc1414e6dd5b","Pizzoccaro-Zilamy","https://doi.org/10.1021/acsanm.1c03322",0,"ISA/inorganic/dense","B-5 RB/Dioxane","Scientific report",,"[{""postTreatmentChemicalAgentConcentrationUnit"":[""mmol/L""],""_id"":""65d7ce064e3deb05523f726b"",""postTreatment"":""Surface treatment"",""postTreatmentChemicalAgentSmiles"":""C1(=NC(=NC(=N1)N)N)N;C1=C2C(=CC3=C1C(=O)OC3=O)C(=O)OC2=O; C1=CC=C2C=NC=CC2=C1; CC1=CC(=CC(=C1)C)C"",""postTreatmentChemicalAgentConcentration"":""""}]",,,100,"2962",0,,,,,,0.7,,,,,,,,,,,,,,,,,,,,,,,,,,,,,,,,,,,,,,,,,,,,,,,,,,,,,,,,,,,,,,,,,,,,,,,"[]",,,,,,,,,,,,
"65d82d754e3deb05523f7276","2024-02-22T05:23:48.128Z","[""Dimethylsulfoxide (DMSO)"",""Acetone""]","[""water""]","[]","[]","25",,"[""None""]","[]","[]","[]","[]","[]","[]","[]",,,,,false,"Crossflow",30,30,15.2,"Ethanol","Oligomer","Polypropyleneglycol",599,0.2,"g/L",1,"[""SEM"",""FTIR""]",,,0,true,false,"Accepted","[""ISA""]","[""Other""]","[]","[""Not Applicable""]","[""Thermal treatment"",""Surface treatment""]","65d6da642e1ebc1414e6dd5d","2024-02-22T05:23:48.036Z","2022-01-01T00:00:00.000Z","Closing the Sustainable Life Cycle Loop of Membrane Technology via a Cellulose Biomass Platform","Scientific Report","backOffice","10.1021/acssuschemeng.1c08554","65d6a5422e1ebc1414e6dd5c","kim","https://doi.org/10.1021/acssuschemeng.1c08554",0,"ISA/inorganic/dense","CL-1 - EtOH (599 Da PPG R%)","Scientific report",,"[{""postTreatmentChemicalAgentConcentrationUnit"":[],""_id"":""65d6da642e1ebc1414e6dd60"",""postTreatment"":""Thermal treatment"",""postTreatmentChemicalAgentSmiles"":""O"",""postTreatmentChemicalAgentConcentration"":""""},{""postTreatmentChemicalAgentConcentrationUnit"":[""mol/L""],""_id"":""65fd9f94ce6d77d64610c7f1"",""postTreatment"":""Surface treatment"",""postTreatmentChemicalAgentSmiles"":""[OH-].[Na+]"",""postTreatmentChemicalAgentConcentration"":""0.2""}]",,0.59878,41.43649,"2963",0,,,,,,,"50:50",,,,,,,,"Cellulose",,,,,,,,,,,,,,,,,,,,,,,,,,,,,,,,,,,,,,,,,,,,,,,,,,,,,,,,,,,,,,"[]",,,,,,,,,,,,
"65d82dc44e3deb05523f728d","2024-02-22T05:23:48.128Z","[""Dimethylsulfoxide (DMSO)"",""Acetone""]","[""water""]","[]","[]","25",,"[""None""]","[]","[]","[]","[]","[]","[]","[]",,,,,false,"Crossflow",30,30,15.2,"Ethanol","Oligomer","Polypropyleneglycol",773,0.2,"g/L",1,"[""SEM"",""FTIR""]",,,0,true,false,"Accepted","[""ISA""]","[""Other""]","[]","[""Not Applicable""]","[""Thermal treatment"",""Surface treatment""]","65d6da642e1ebc1414e6dd5d","2024-02-22T05:23:48.036Z","2022-01-01T00:00:00.000Z","Closing the Sustainable Life Cycle Loop of Membrane Technology via a Cellulose Biomass Platform","Scientific Report","backOffice","10.1021/acssuschemeng.1c08554","65d6a5422e1ebc1414e6dd5c","kim","https://doi.org/10.1021/acssuschemeng.1c08554",0,"ISA/inorganic/dense","CL-1 - EtOH (773 Da PPG R%)","Scientific report",,"[{""postTreatmentChemicalAgentConcentrationUnit"":[],""_id"":""65d6da642e1ebc1414e6dd60"",""postTreatment"":""Thermal treatment"",""postTreatmentChemicalAgentSmiles"":""O"",""postTreatmentChemicalAgentConcentration"":""""},{""postTreatmentChemicalAgentConcentrationUnit"":[""mol/L""],""_id"":""65fd9fc4ce6d77d64610c803"",""postTreatment"":""Surface treatment"",""postTreatmentChemicalAgentSmiles"":""[OH-].[Na+]"",""postTreatmentChemicalAgentConcentration"":""0.2""}]",,0.59878,54.38299,"2964",0,,,,,,,"50:50",,,,,,,,"Cellulose",,,,,,,,,,,,,,,,,,,,,,,,,,,,,,,,,,,,,,,,,,,,,,,,,,,,,,,,,,,,,,"[]",,,,,,,,,,,,
"65d82de34e3deb05523f7292","2024-02-22T05:23:48.128Z","[""Dimethylsulfoxide (DMSO)"",""Acetone""]","[""water""]","[]","[]","25",,"[""None""]","[]","[]","[]","[]","[]","[]","[]",,,,,false,"Crossflow",30,30,15.2,"Ethanol","Oligomer","Polypropyleneglycol",947,0.2,"g/L",1,"[""SEM"",""FTIR""]",,,0,true,false,"Accepted","[""ISA""]","[""Other""]","[]","[""Not Applicable""]","[""Thermal treatment"",""Surface treatment""]","65d6da642e1ebc1414e6dd5d","2024-02-22T05:23:48.036Z","2022-01-01T00:00:00.000Z","Closing the Sustainable Life Cycle Loop of Membrane Technology via a Cellulose Biomass Platform","Scientific Report","backOffice","10.1021/acssuschemeng.1c08554","65d6a5422e1ebc1414e6dd5c","kim","https://doi.org/10.1021/acssuschemeng.1c08554",0,"ISA/inorganic/dense","CL-1 - EtOH (947Da PPG R%)","Scientific report",,"[{""postTreatmentChemicalAgentConcentrationUnit"":[],""_id"":""65d6da642e1ebc1414e6dd60"",""postTreatment"":""Thermal treatment"",""postTreatmentChemicalAgentSmiles"":""O"",""postTreatmentChemicalAgentConcentration"":""""},{""postTreatmentChemicalAgentConcentrationUnit"":[""mol/L""],""_id"":""65fda03ece6d77d64610c815"",""postTreatment"":""Surface treatment"",""postTreatmentChemicalAgentSmiles"":""[OH-].[Na+]"",""postTreatmentChemicalAgentConcentration"":""0.2""}]",,0.59878,55.91655,"2965",0,,,,,,,"50:50",,,,,,,,"Cellulose",,,,,,,,,,,,,,,,,,,,,,,,,,,,,,,,,,,,,,,,,,,,,,,,,,,,,,,,,,,,,,"[]",,,,,,,,,,,,
"65d82ebc4e3deb05523f72be","2024-02-22T05:23:48.128Z","[""Dimethylsulfoxide (DMSO)"",""Acetone""]","[""water""]","[]","[]","25",,"[""None""]","[]","[]","[]","[]","[]","[]","[]",,,,,false,"Crossflow",30,30,15.2,"1-Methyl-2-pyrrolidinone (NMP)","Oligomer","Polypropyleneglycol",425,0.2,"g/L",1,"[""SEM"",""FTIR""]",,,0,true,false,"Accepted","[""ISA""]","[""Other""]","[]","[""Not Applicable""]","[""Thermal treatment"",""Surface treatment""]","65d6da642e1ebc1414e6dd5d","2024-02-22T05:23:48.036Z","2022-01-01T00:00:00.000Z","Closing the Sustainable Life Cycle Loop of Membrane Technology via a Cellulose Biomass Platform","Scientific Report","backOffice","10.1021/acssuschemeng.1c08554","65d6a5422e1ebc1414e6dd5c","kim","https://doi.org/10.1021/acssuschemeng.1c08554",0,"ISA/inorganic/dense","CL-1 - NMP (425Da PPG R%)","Scientific report",,"[{""postTreatmentChemicalAgentConcentrationUnit"":[],""_id"":""65d6da642e1ebc1414e6dd60"",""postTreatment"":""Thermal treatment"",""postTreatmentChemicalAgentSmiles"":""O"",""postTreatmentChemicalAgentConcentration"":""""},{""postTreatmentChemicalAgentConcentrationUnit"":[""mol/L""],""_id"":""65fda098ce6d77d64610c828"",""postTreatment"":""Surface treatment"",""postTreatmentChemicalAgentSmiles"":""[OH-].[Na+]"",""postTreatmentChemicalAgentConcentration"":""0.2""}]",,0.07829,78.9128,"2966",0,,,,,,,"50:50",,,,,,,,"Cellulose",,,,,,,,,,,,,,,,,,,,,,,,,,,,,,,,,,,,,,,,,,,,,,,,,,,,,,,,,,,,,,"[]",,,,,,,,,,,,
"65d834874e3deb05523f72e8","2024-02-22T05:23:48.128Z","[""Dimethylsulfoxide (DMSO)"",""Acetone""]","[""water""]","[]","[]","25",,"[""None""]","[]","[]","[]","[]","[]","[]","[]",,,,,false,"Crossflow",30,30,15.2,"1-Methyl-2-pyrrolidinone (NMP)","Oligomer","Polypropyleneglycol",599,0.2,"g/L",1,"[""SEM"",""FTIR""]",,,0,true,false,"Accepted","[""ISA""]","[""Other""]","[]","[""Not Applicable""]","[""Thermal treatment"",""Surface treatment""]","65d6da642e1ebc1414e6dd5d","2024-02-22T05:23:48.036Z","2022-01-01T00:00:00.000Z","Closing the Sustainable Life Cycle Loop of Membrane Technology via a Cellulose Biomass Platform","Scientific Report","backOffice","10.1021/acssuschemeng.1c08554","65d6a5422e1ebc1414e6dd5c","kim","https://doi.org/10.1021/acssuschemeng.1c08554",0,"ISA/inorganic/dense","CL-1 - NMP (599Da PPG R%)","Scientific report",,"[{""postTreatmentChemicalAgentConcentrationUnit"":[],""_id"":""65d6da642e1ebc1414e6dd60"",""postTreatment"":""Thermal treatment"",""postTreatmentChemicalAgentSmiles"":""O"",""postTreatmentChemicalAgentConcentration"":""""},{""postTreatmentChemicalAgentConcentrationUnit"":[""mol/L""],""_id"":""65fda0dace6d77d64610c835"",""postTreatment"":""Surface treatment"",""postTreatmentChemicalAgentSmiles"":""[OH-].[Na+]"",""postTreatmentChemicalAgentConcentration"":""0.2""}]",,0.07829,82.81653,"2967",0,,,,,,,"50:50",,,,,,,,"Cellulose",,,,,,,,,,,,,,,,,,,,,,,,,,,,,,,,,,,,,,,,,,,,,,,,,,,,,,,,,,,,,,"[]",,,,,,,,,,,,
"65d834b34e3deb05523f72ed","2024-02-22T05:23:48.128Z","[""Dimethylsulfoxide (DMSO)"",""Acetone""]","[""water""]","[]","[]","25",,"[""None""]","[]","[]","[]","[]","[]","[]","[]",,,,,false,"Crossflow",30,30,15.2,"1-Methyl-2-pyrrolidinone (NMP)","Oligomer","Polypropyleneglycol",947,0.2,"g/L",1,"[""SEM"",""FTIR""]",,,0,true,false,"Accepted","[""ISA""]","[""Other""]","[]","[""Not Applicable""]","[""Thermal treatment"",""Surface treatment""]","65d6da642e1ebc1414e6dd5d","2024-02-22T05:23:48.036Z","2022-01-01T00:00:00.000Z","Closing the Sustainable Life Cycle Loop of Membrane Technology via a Cellulose Biomass Platform","Scientific Report","backOffice","10.1021/acssuschemeng.1c08554","65d6a5422e1ebc1414e6dd5c","kim","https://doi.org/10.1021/acssuschemeng.1c08554",0,"ISA/inorganic/dense","CL-1 - NMP (947Da PPG R%)","Scientific report",,"[{""postTreatmentChemicalAgentConcentrationUnit"":[],""_id"":""65d6da642e1ebc1414e6dd60"",""postTreatment"":""Thermal treatment"",""postTreatmentChemicalAgentSmiles"":""O"",""postTreatmentChemicalAgentConcentration"":""""},{""postTreatmentChemicalAgentConcentrationUnit"":[""mol/L""],""_id"":""65fda0ffce6d77d64610c846"",""postTreatment"":""Surface treatment"",""postTreatmentChemicalAgentSmiles"":""[OH-].[Na+]"",""postTreatmentChemicalAgentConcentration"":""0.2""}]",,0.07829,100,"2968",0,,,,,,,"50:50",,,,,,,,"Cellulose",,,,,,,,,,,,,,,,,,,,,,,,,,,,,,,,,,,,,,,,,,,,,,,,,,,,,,,,,,,,,,"[]",,,,,,,,,,,,
"65d835744e3deb05523f72f9","2024-02-22T05:23:48.128Z","[""Dimethylsulfoxide (DMSO)"",""Acetone""]","[""water""]","[]","[]","25",,"[""None""]","[]","[]","[]","[]","[]","[]","[]",,,,,false,"Crossflow",30,30,15.2,"Isopropanol (IPA)","Oligomer","Polypropyleneglycol",425,0.2,"g/L",1,"[""SEM"",""FTIR""]",,,0,true,false,"Accepted","[""ISA""]","[""Other""]","[]","[""Not Applicable""]","[""Thermal treatment"",""Surface treatment""]","65d6da642e1ebc1414e6dd5d","2024-02-22T05:23:48.036Z","2022-01-01T00:00:00.000Z","Closing the Sustainable Life Cycle Loop of Membrane Technology via a Cellulose Biomass Platform","Scientific Report","backOffice","10.1021/acssuschemeng.1c08554","65d6a5422e1ebc1414e6dd5c","kim","https://doi.org/10.1021/acssuschemeng.1c08554",0,"ISA/inorganic/dense","CL-1 - IPA (425Da PPG R%)","Scientific report",,"[{""postTreatmentChemicalAgentConcentrationUnit"":[],""_id"":""65d6da642e1ebc1414e6dd60"",""postTreatment"":""Thermal treatment"",""postTreatmentChemicalAgentSmiles"":""O"",""postTreatmentChemicalAgentConcentration"":""""},{""postTreatmentChemicalAgentConcentrationUnit"":[""mol/L""],""_id"":""65fda129ce6d77d64610c856"",""postTreatment"":""Surface treatment"",""postTreatmentChemicalAgentSmiles"":""[OH-].[Na+]"",""postTreatmentChemicalAgentConcentration"":""0.2""}]",,0.20106,18.52973,"2969",0,,,,,,,"50:50",,,,,,,,"Cellulose",,,,,,,,,,,,,,,,,,,,,,,,,,,,,,,,,,,,,,,,,,,,,,,,,,,,,,,,,,,,,,"[]",,,,,,,,,,,,
"65d839094e3deb05523f7304","2024-02-22T05:23:48.128Z","[""Dimethylsulfoxide (DMSO)"",""Acetone""]","[""water""]","[]","[]","25",,"[""None""]","[]","[]","[]","[]","[]","[]","[]",,,,,false,"Crossflow",30,30,15.2,"Isopropanol (IPA)","Oligomer","Polypropyleneglycol",599,0.2,"g/L",1,"[""SEM"",""FTIR""]",,,0,true,false,"Accepted","[""ISA""]","[""Other""]","[]","[""Not Applicable""]","[""Thermal treatment"",""Surface treatment""]","65d6da642e1ebc1414e6dd5d","2024-02-22T05:23:48.036Z","2022-01-01T00:00:00.000Z","Closing the Sustainable Life Cycle Loop of Membrane Technology via a Cellulose Biomass Platform","Scientific Report","backOffice","10.1021/acssuschemeng.1c08554","65d6a5422e1ebc1414e6dd5c","kim","https://doi.org/10.1021/acssuschemeng.1c08554",0,"ISA/inorganic/dense","CL-1 - IPA (599Da PPG R%)","Scientific report",,"[{""postTreatmentChemicalAgentConcentrationUnit"":[],""_id"":""65d6da642e1ebc1414e6dd60"",""postTreatment"":""Thermal treatment"",""postTreatmentChemicalAgentSmiles"":""O"",""postTreatmentChemicalAgentConcentration"":""""},{""postTreatmentChemicalAgentConcentrationUnit"":[""mol/L""],""_id"":""65fda167ce6d77d64610c865"",""postTreatment"":""Surface treatment"",""postTreatmentChemicalAgentSmiles"":""[OH-].[Na+]"",""postTreatmentChemicalAgentConcentration"":""0.2""}]",,0.20106,27.0482,"2970",0,,,,,,,"50:50",,,,,,,,"Cellulose",,,,,,,,,,,,,,,,,,,,,,,,,,,,,,,,,,,,,,,,,,,,,,,,,,,,,,,,,,,,,,"[]",,,,,,,,,,,,
