Repository: BAMresearch/onf-database

This repository belongs to the the publication "Revealing structure-property-performance relationships of organic solvent nanofiltration membranes using a FAIR, open-access database" published in ADD JOURNAL (DOI). 
It uses a dataset derived from The Open Membrane Database (https://openmembranedatabase.org/). The access date was April 8th 2025. The original dataset is in the repository as OMD_SRNF_2025-04-08.csv file.

The main researchers involved in the study are Sarah Glass (ORCID: 0000-0002-0625-0057), Petra Merten (no ORCID available), Torsten Brinkmann (ORCID: 0000-0002-5114-6259) and Volkan Filiz (ORCID: 0000-0003-0239-8641). 

The repository contains 5 Python files:

File: OMD_SRNF_2025-04-08.csv (part 103 of 184)
"65d8392e4e3deb05523f730e","2024-02-22T05:23:48.128Z","[""Dimethylsulfoxide (DMSO)"",""Acetone""]","[""water""]","[]","[]","25",,"[""None""]","[]","[]","[]","[]","[]","[]","[]",,,,,false,"Crossflow",30,30,15.2,"Isopropanol (IPA)","Oligomer","Polypropyleneglycol",773,0.2,"g/L",1,"[""SEM"",""FTIR""]",,,0,true,false,"Accepted","[""ISA""]","[""Other""]","[]","[""Not Applicable""]","[""Thermal treatment"",""Surface treatment""]","65d6da642e1ebc1414e6dd5d","2024-02-22T05:23:48.036Z","2022-01-01T00:00:00.000Z","Closing the Sustainable Life Cycle Loop of Membrane Technology via a Cellulose Biomass Platform","Scientific Report","backOffice","10.1021/acssuschemeng.1c08554","65d6a5422e1ebc1414e6dd5c","kim","https://doi.org/10.1021/acssuschemeng.1c08554",0,"ISA/inorganic/dense","CL-1 - IPA (773Da PPG R%)","Scientific report",,"[{""postTreatmentChemicalAgentConcentrationUnit"":[],""_id"":""65d6da642e1ebc1414e6dd60"",""postTreatment"":""Thermal treatment"",""postTreatmentChemicalAgentSmiles"":""O"",""postTreatmentChemicalAgentConcentration"":""""},{""postTreatmentChemicalAgentConcentrationUnit"":[""mol/L""],""_id"":""65fda18fce6d77d64610c87a"",""postTreatment"":""Surface treatment"",""postTreatmentChemicalAgentSmiles"":""[OH-].[Na+]"",""postTreatmentChemicalAgentConcentration"":""0.2""}]",,0.20106,33.67104,"2971",0,,,,,,,"50:50",,,,,,,,"Cellulose",,,,,,,,,,,,,,,,,,,,,,,,,,,,,,,,,,,,,,,,,,,,,,,,,,,,,,,,,,,,,,"[]",,,,,,,,,,,,
"65d839514e3deb05523f7313","2024-02-22T05:23:48.128Z","[""Dimethylsulfoxide (DMSO)"",""Acetone""]","[""water""]","[]","[]","25",,"[""None""]","[]","[]","[]","[]","[]","[]","[]",,,,,false,"Crossflow",30,30,15.2,"Isopropanol (IPA)","Oligomer","Polypropyleneglycol",947,0.2,"g/L",1,"[""SEM"",""FTIR""]",,,0,true,false,"Accepted","[""ISA""]","[""Other""]","[]","[""Not Applicable""]","[""Thermal treatment"",""Surface treatment""]","65d6da642e1ebc1414e6dd5d","2024-02-22T05:23:48.036Z","2022-01-01T00:00:00.000Z","Closing the Sustainable Life Cycle Loop of Membrane Technology via a Cellulose Biomass Platform","Scientific Report","backOffice","10.1021/acssuschemeng.1c08554","65d6a5422e1ebc1414e6dd5c","kim","https://doi.org/10.1021/acssuschemeng.1c08554",0,"ISA/inorganic/dense","CL-1 - IPA (947Da PPG R%)","Scientific report",,"[{""postTreatmentChemicalAgentConcentrationUnit"":[],""_id"":""65d6da642e1ebc1414e6dd60"",""postTreatment"":""Thermal treatment"",""postTreatmentChemicalAgentSmiles"":""O"",""postTreatmentChemicalAgentConcentration"":""""},{""postTreatmentChemicalAgentConcentrationUnit"":[""mol/L""],""_id"":""65fda1b8ce6d77d64610c887"",""postTreatment"":""Surface treatment"",""postTreatmentChemicalAgentSmiles"":""[OH-].[Na+]"",""postTreatmentChemicalAgentConcentration"":""0.2""}]",,0.20106,39.45622,"2972",0,,,,,,,"50:50",,,,,,,,"Cellulose",,,,,,,,,,,,,,,,,,,,,,,,,,,,,,,,,,,,,,,,,,,,,,,,,,,,,,,,,,,,,,"[]",,,,,,,,,,,,
"65d839a54e3deb05523f7318","2024-02-22T05:23:48.128Z","[""Dimethylsulfoxide (DMSO)"",""Acetone""]","[""water""]","[]","[]","25",,"[""None""]","[]","[]","[]","[]","[]","[]","[]",,,,,false,"Crossflow",30,30,15.2,"Acetone","Oligomer","Polypropyleneglycol",599,0.2,"g/L",1,"[""SEM"",""FTIR""]",,,0,true,false,"Accepted","[""ISA""]","[""Other""]","[]","[""Not Applicable""]","[""Thermal treatment"",""Surface treatment""]","65d6da642e1ebc1414e6dd5d","2024-02-22T05:23:48.036Z","2022-01-01T00:00:00.000Z","Closing the Sustainable Life Cycle Loop of Membrane Technology via a Cellulose Biomass Platform","Scientific Report","backOffice","10.1021/acssuschemeng.1c08554","65d6a5422e1ebc1414e6dd5c","kim","https://doi.org/10.1021/acssuschemeng.1c08554",0,"ISA/inorganic/dense","CL-1 - ACE (599Da PPG R%)","Scientific report",,"[{""postTreatmentChemicalAgentConcentrationUnit"":[],""_id"":""65d6da642e1ebc1414e6dd60"",""postTreatment"":""Thermal treatment"",""postTreatmentChemicalAgentSmiles"":""O"",""postTreatmentChemicalAgentConcentration"":""""},{""postTreatmentChemicalAgentConcentrationUnit"":[""mol/L""],""_id"":""65fda1dace6d77d64610c898"",""postTreatment"":""Surface treatment"",""postTreatmentChemicalAgentSmiles"":""[OH-].[Na+]"",""postTreatmentChemicalAgentConcentration"":""0.2""}]",,1.7766,26.51122,"2973",0,,,,,,,"50:50",,,,,,,,"Cellulose",,,,,,,,,,,,,,,,,,,,,,,,,,,,,,,,,,,,,,,,,,,,,,,,,,,,,,,,,,,,,,"[]",,,,,,,,,,,,
"65d83a054e3deb05523f7324","2024-02-22T05:23:48.128Z","[""Dimethylsulfoxide (DMSO)"",""Acetone""]","[""water""]","[]","[]","25",,"[""None""]","[]","[]","[]","[]","[]","[]","[]",,,,,false,"Crossflow",30,30,15.2,"Acetone","Oligomer","Polypropyleneglycol",773,0.2,"g/L",1,"[""SEM"",""FTIR""]",,,0,true,false,"Accepted","[""ISA""]","[""Other""]","[]","[""Not Applicable""]","[""Thermal treatment"",""Surface treatment""]","65d6da642e1ebc1414e6dd5d","2024-02-22T05:23:48.036Z","2022-01-01T00:00:00.000Z","Closing the Sustainable Life Cycle Loop of Membrane Technology via a Cellulose Biomass Platform","Scientific Report","backOffice","10.1021/acssuschemeng.1c08554","65d6a5422e1ebc1414e6dd5c","kim","https://doi.org/10.1021/acssuschemeng.1c08554",0,"ISA/inorganic/dense","CL-1 - ACE (773Da PPG R%)","Scientific report",,"[{""postTreatmentChemicalAgentConcentrationUnit"":[],""_id"":""65d6da642e1ebc1414e6dd60"",""postTreatment"":""Thermal treatment"",""postTreatmentChemicalAgentSmiles"":""O"",""postTreatmentChemicalAgentConcentration"":""""},{""postTreatmentChemicalAgentConcentrationUnit"":[""mol/L""],""_id"":""65fda1ffce6d77d64610c8a5"",""postTreatment"":""Surface treatment"",""postTreatmentChemicalAgentSmiles"":""[OH-].[Na+]"",""postTreatmentChemicalAgentConcentration"":""0.2""}]",,1.7766,33.44937,"2974",0,,,,,,,"50:50",,,,,,,,"Cellulose",,,,,,,,,,,,,,,,,,,,,,,,,,,,,,,,,,,,,,,,,,,,,,,,,,,,,,,,,,,,,,"[]",,,,,,,,,,,,
"65d83a224e3deb05523f7329","2024-02-22T05:23:48.128Z","[""Dimethylsulfoxide (DMSO)"",""Acetone""]","[""water""]","[]","[]","25",,"[""None""]","[]","[]","[]","[]","[]","[]","[]",,,,,false,"Crossflow",30,30,15.2,"Acetone","Oligomer","Polypropyleneglycol",947,0.2,"g/L",1,"[""SEM"",""FTIR""]",,,0,true,false,"Accepted","[""ISA""]","[""Other""]","[]","[""Not Applicable""]","[""Thermal treatment"",""Surface treatment""]","65d6da642e1ebc1414e6dd5d","2024-02-22T05:23:48.036Z","2022-01-01T00:00:00.000Z","Closing the Sustainable Life Cycle Loop of Membrane Technology via a Cellulose Biomass Platform","Scientific Report","backOffice","10.1021/acssuschemeng.1c08554","65d6a5422e1ebc1414e6dd5c","kim","https://doi.org/10.1021/acssuschemeng.1c08554",0,"ISA/inorganic/dense","CL-1 - ACE (947Da PPG R%)","Scientific report",,"[{""postTreatmentChemicalAgentConcentrationUnit"":[],""_id"":""65d6da642e1ebc1414e6dd60"",""postTreatment"":""Thermal treatment"",""postTreatmentChemicalAgentSmiles"":""O"",""postTreatmentChemicalAgentConcentration"":""""},{""postTreatmentChemicalAgentConcentrationUnit"":[""mol/L""],""_id"":""65fda22bce6d77d64610c8b2"",""postTreatment"":""Surface treatment"",""postTreatmentChemicalAgentSmiles"":""[OH-].[Na+]"",""postTreatmentChemicalAgentConcentration"":""0.2""}]",,1.7766,48.63952,"2975",0,,,,,,,"50:50",,,,,,,,"Cellulose",,,,,,,,,,,,,,,,,,,,,,,,,,,,,,,,,,,,,,,,,,,,,,,,,,,,,,,,,,,,,,"[]",,,,,,,,,,,,
"65d83a654e3deb05523f732e","2024-02-22T05:23:48.128Z","[""Dimethylsulfoxide (DMSO)"",""Acetone""]","[""water""]","[]","[]","25",,"[""None""]","[]","[]","[]","[]","[]","[]","[]",,,,,false,"Crossflow",30,30,15.2,"Dimethylformamide (DMF)","Oligomer","Polypropyleneglycol",599,0.2,"g/L",1,"[""SEM"",""FTIR""]",,,0,true,false,"Accepted","[""ISA""]","[""Other""]","[]","[""Not Applicable""]","[""Thermal treatment"",""Surface treatment""]","65d6da642e1ebc1414e6dd5d","2024-02-22T05:23:48.036Z","2022-01-01T00:00:00.000Z","Closing the Sustainable Life Cycle Loop of Membrane Technology via a Cellulose Biomass Platform","Scientific Report","backOffice","10.1021/acssuschemeng.1c08554","65d6a5422e1ebc1414e6dd5c","kim","https://doi.org/10.1021/acssuschemeng.1c08554",0,"ISA/inorganic/dense","CL-1 - DMF (599Da PPG R%)","Scientific report",,"[{""postTreatmentChemicalAgentConcentrationUnit"":[],""_id"":""65d6da642e1ebc1414e6dd60"",""postTreatment"":""Thermal treatment"",""postTreatmentChemicalAgentSmiles"":""O"",""postTreatmentChemicalAgentConcentration"":""""},{""postTreatmentChemicalAgentConcentrationUnit"":[""mol/L""],""_id"":""65fda251ce6d77d64610c8c6"",""postTreatment"":""Surface treatment"",""postTreatmentChemicalAgentSmiles"":""[OH-].[Na+]"",""postTreatmentChemicalAgentConcentration"":""0.2""}]",,0.40577,51.01179,"2976",0,,,,,,,"50:50",,,,,,,,"Cellulose",,,,,,,,,,,,,,,,,,,,,,,,,,,,,,,,,,,,,,,,,,,,,,,,,,,,,,,,,,,,,,"[]",,,,,,,,,,,,
"65d83ac34e3deb05523f7344","2024-02-22T05:23:48.128Z","[""Dimethylsulfoxide (DMSO)"",""Acetone""]","[""water""]","[]","[]","25",,"[""None""]","[]","[]","[]","[]","[]","[]","[]",,,,,false,"Crossflow",30,30,15.2,"Dimethylformamide (DMF)","Oligomer","Polypropyleneglycol",773,0.2,"g/L",1,"[""SEM"",""FTIR""]",,,0,true,false,"Accepted","[""ISA""]","[""Other""]","[]","[""Not Applicable""]","[""Thermal treatment"",""Surface treatment""]","65d6da642e1ebc1414e6dd5d","2024-02-22T05:23:48.036Z","2022-01-01T00:00:00.000Z","Closing the Sustainable Life Cycle Loop of Membrane Technology via a Cellulose Biomass Platform","Scientific Report","backOffice","10.1021/acssuschemeng.1c08554","65d6a5422e1ebc1414e6dd5c","kim","https://doi.org/10.1021/acssuschemeng.1c08554",0,"ISA/inorganic/dense","CL-1 - DMF (773Da PPG R%)","Scientific report",,"[{""postTreatmentChemicalAgentConcentrationUnit"":[],""_id"":""65d6da642e1ebc1414e6dd60"",""postTreatment"":""Thermal treatment"",""postTreatmentChemicalAgentSmiles"":""O"",""postTreatmentChemicalAgentConcentration"":""""},{""postTreatmentChemicalAgentConcentrationUnit"":[""mol/L""],""_id"":""65fda27dce6d77d64610c8d3"",""postTreatment"":""Surface treatment"",""postTreatmentChemicalAgentSmiles"":""[OH-].[Na+]"",""postTreatmentChemicalAgentConcentration"":""0.2""}]",,0.40577,57.65828,"2977",0,,,,,,,"50:50",,,,,,,,"Cellulose",,,,,,,,,,,,,,,,,,,,,,,,,,,,,,,,,,,,,,,,,,,,,,,,,,,,,,,,,,,,,,"[]",,,,,,,,,,,,
"65d83aef4e3deb05523f7349","2024-02-22T05:23:48.128Z","[""Dimethylsulfoxide (DMSO)"",""Acetone""]","[""water""]","[]","[]","25",,"[""None""]","[]","[]","[]","[]","[]","[]","[]",,,,,false,"Crossflow",30,30,15.2,"Dimethylformamide (DMF)","Oligomer","Polypropyleneglycol",947,0.2,"g/L",1,"[""SEM"",""FTIR""]",,,0,true,false,"Accepted","[""ISA""]","[""Other""]","[]","[""Not Applicable""]","[""Thermal treatment"",""Surface treatment""]","65d6da642e1ebc1414e6dd5d","2024-02-22T05:23:48.036Z","2022-01-01T00:00:00.000Z","Closing the Sustainable Life Cycle Loop of Membrane Technology via a Cellulose Biomass Platform","Scientific Report","backOffice","10.1021/acssuschemeng.1c08554","65d6a5422e1ebc1414e6dd5c","kim","https://doi.org/10.1021/acssuschemeng.1c08554",0,"ISA/inorganic/dense","CL-1 - DMF (947Da PPG R%)","Scientific report",,"[{""postTreatmentChemicalAgentConcentrationUnit"":[],""_id"":""65d6da642e1ebc1414e6dd60"",""postTreatment"":""Thermal treatment"",""postTreatmentChemicalAgentSmiles"":""O"",""postTreatmentChemicalAgentConcentration"":""""},{""postTreatmentChemicalAgentConcentrationUnit"":[""mol/L""],""_id"":""65fda2a3ce6d77d64610c8e0"",""postTreatment"":""Surface treatment"",""postTreatmentChemicalAgentSmiles"":""[OH-].[Na+]"",""postTreatmentChemicalAgentConcentration"":""0.2""}]",,0.40577,61.66031,"2978",0,,,,,,,"50:50",,,,,,,,"Cellulose",,,,,,,,,,,,,,,,,,,,,,,,,,,,,,,,,,,,,,,,,,,,,,,,,,,,,,,,,,,,,,"[]",,,,,,,,,,,,
"65d83b6b4e3deb05523f734e","2024-02-22T05:23:48.128Z","[""Dimethylsulfoxide (DMSO)"",""Acetone""]","[""water""]","[]","[]","25",,"[""None""]","[]","[]","[]","[]","[]","[]","[]",,,,,false,"Crossflow",30,30,15.2,"Hexane","Oligomer","Polypropyleneglycol",425,0.2,"g/L",1,"[""SEM"",""FTIR""]",,,0,true,false,"Accepted","[""ISA""]","[""Other""]","[]","[""Not Applicable""]","[""Thermal treatment"",""Surface treatment""]","65d6da642e1ebc1414e6dd5d","2024-02-22T05:23:48.036Z","2022-01-01T00:00:00.000Z","Closing the Sustainable Life Cycle Loop of Membrane Technology via a Cellulose Biomass Platform","Scientific Report","backOffice","10.1021/acssuschemeng.1c08554","65d6a5422e1ebc1414e6dd5c","kim","https://doi.org/10.1021/acssuschemeng.1c08554",0,"ISA/inorganic/dense","CL-1 - Hexane (425Da PPG R%)","Scientific report",,"[{""postTreatmentChemicalAgentConcentrationUnit"":[],""_id"":""65d6da642e1ebc1414e6dd60"",""postTreatment"":""Thermal treatment"",""postTreatmentChemicalAgentSmiles"":""O"",""postTreatmentChemicalAgentConcentration"":""""},{""postTreatmentChemicalAgentConcentrationUnit"":[""mol/L""],""_id"":""65fda2cfce6d77d64610c8ef"",""postTreatment"":""Surface treatment"",""postTreatmentChemicalAgentSmiles"":""[OH-].[Na+]"",""postTreatmentChemicalAgentConcentration"":""0.2""}]",,0.23162,-18.57619,"2979",0,,,,,,,"50:50",,,,,,,,"Cellulose",,,,,,,,,,,,,,,,,,,,,,,,,,,,,,,,,,,,,,,,,,,,,,,,,,,,,,,,,,,,,,"[]",,,,,,,,,,,,
"65d83bbf4e3deb05523f7358","2024-02-22T05:23:48.128Z","[""Dimethylsulfoxide (DMSO)"",""Acetone""]","[""water""]","[]","[]","25",,"[""None""]","[]","[]","[]","[]","[]","[]","[]",,,,,false,"Crossflow",30,30,15.2,"Hexane","Oligomer","Polypropyleneglycol",599,0.2,"g/L",1,"[""SEM"",""FTIR""]",,,0,true,false,"Accepted","[""ISA""]","[""Other""]","[]","[""Not Applicable""]","[""Thermal treatment"",""Surface treatment""]","65d6da642e1ebc1414e6dd5d","2024-02-22T05:23:48.036Z","2022-01-01T00:00:00.000Z","Closing the Sustainable Life Cycle Loop of Membrane Technology via a Cellulose Biomass Platform","Scientific Report","backOffice","10.1021/acssuschemeng.1c08554","65d6a5422e1ebc1414e6dd5c","kim","https://doi.org/10.1021/acssuschemeng.1c08554",0,"ISA/inorganic/dense","CL-1 - Hexane (599Da PPG R%)","Scientific report",,"[{""postTreatmentChemicalAgentConcentrationUnit"":[],""_id"":""65d6da642e1ebc1414e6dd60"",""postTreatment"":""Thermal treatment"",""postTreatmentChemicalAgentSmiles"":""O"",""postTreatmentChemicalAgentConcentration"":""""},{""postTreatmentChemicalAgentConcentrationUnit"":[""mol/L""],""_id"":""65fda30bce6d77d64610c8fe"",""postTreatment"":""Surface treatment"",""postTreatmentChemicalAgentSmiles"":""[OH-].[Na+]"",""postTreatmentChemicalAgentConcentration"":""0.2""}]",,0.23162,-38.54326,"2980",0,,,,,,,"50:50",,,,,,,,"Cellulose",,,,,,,,,,,,,,,,,,,,,,,,,,,,,,,,,,,,,,,,,,,,,,,,,,,,,,,,,,,,,,"[]",,,,,,,,,,,,
"65d83be54e3deb05523f7362","2024-02-22T05:23:48.128Z","[""Dimethylsulfoxide (DMSO)"",""Acetone""]","[""water""]","[]","[]","25",,"[""None""]","[]","[]","[]","[]","[]","[]","[]",,,,,false,"Crossflow",30,30,15.2,"Hexane","Oligomer","Polypropyleneglycol",773,0.2,"g/L",1,"[""SEM"",""FTIR""]",,,0,true,false,"Accepted","[""ISA""]","[""Other""]","[]","[""Not Applicable""]","[""Thermal treatment"",""Surface treatment""]","65d6da642e1ebc1414e6dd5d","2024-02-22T05:23:48.036Z","2022-01-01T00:00:00.000Z","Closing the Sustainable Life Cycle Loop of Membrane Technology via a Cellulose Biomass Platform","Scientific Report","backOffice","10.1021/acssuschemeng.1c08554","65d6a5422e1ebc1414e6dd5c","kim","https://doi.org/10.1021/acssuschemeng.1c08554",0,"ISA/inorganic/dense","CL-1 - Hexane (773Da PPG R%)","Scientific report",,"[{""postTreatmentChemicalAgentConcentrationUnit"":[],""_id"":""65d6da642e1ebc1414e6dd60"",""postTreatment"":""Thermal treatment"",""postTreatmentChemicalAgentSmiles"":""O"",""postTreatmentChemicalAgentConcentration"":""""},{""postTreatmentChemicalAgentConcentrationUnit"":[""mol/L""],""_id"":""65fda32ece6d77d64610c90b"",""postTreatment"":""Surface treatment"",""postTreatmentChemicalAgentSmiles"":""[OH-].[Na+]"",""postTreatmentChemicalAgentConcentration"":""0.2""}]",,0.23162,-47.23203,"2981",0,,,,,,,"50:50",,,,,,,,"Cellulose",,,,,,,,,,,,,,,,,,,,,,,,,,,,,,,,,,,,,,,,,,,,,,,,,,,,,,,,,,,,,,"[]",,,,,,,,,,,,
"65d83c064e3deb05523f7367","2024-02-22T05:23:48.128Z","[""Dimethylsulfoxide (DMSO)"",""Acetone""]","[""water""]","[]","[]","25",,"[""None""]","[]","[]","[]","[]","[]","[]","[]",,,,,false,"Crossflow",30,30,15.2,"Hexane","Oligomer","Polypropyleneglycol",947,0.2,"g/L",1,"[""SEM"",""FTIR""]",,,0,true,false,"Accepted","[""ISA""]","[""Other""]","[]","[""Not Applicable""]","[""Thermal treatment"",""Surface treatment""]","65d6da642e1ebc1414e6dd5d","2024-02-22T05:23:48.036Z","2022-01-01T00:00:00.000Z","Closing the Sustainable Life Cycle Loop of Membrane Technology via a Cellulose Biomass Platform","Scientific Report","backOffice","10.1021/acssuschemeng.1c08554","65d6a5422e1ebc1414e6dd5c","kim","https://doi.org/10.1021/acssuschemeng.1c08554",0,"ISA/inorganic/dense","CL-1 - Hexane (947Da PPG R%)","Scientific report",,"[{""postTreatmentChemicalAgentConcentrationUnit"":[],""_id"":""65d6da642e1ebc1414e6dd60"",""postTreatment"":""Thermal treatment"",""postTreatmentChemicalAgentSmiles"":""O"",""postTreatmentChemicalAgentConcentration"":""""},{""postTreatmentChemicalAgentConcentrationUnit"":[""mol/L""],""_id"":""65fda354ce6d77d64610c918"",""postTreatment"":""Surface treatment"",""postTreatmentChemicalAgentSmiles"":""[OH-].[Na+]"",""postTreatmentChemicalAgentConcentration"":""0.2""}]",,0.23162,-94.24138,"2982",0,,,,,,,"50:50",,,,,,,,"Cellulose",,,,,,,,,,,,,,,,,,,,,,,,,,,,,,,,,,,,,,,,,,,,,,,,,,,,,,,,,,,,,,"[]",,,,,,,,,,,,
"65d83c754e3deb05523f736c","2024-02-22T05:23:48.128Z","[""Dimethylsulfoxide (DMSO)"",""Acetone""]","[""water""]","[]","[]","25",,"[""None""]","[]","[]","[]","[]","[]","[]","[]",,,,,false,"Crossflow",30,30,15.2,"Toluene","Oligomer","Polypropyleneglycol",425,0.2,"g/L",1,"[""SEM"",""FTIR""]",,,0,true,false,"Accepted","[""ISA""]","[""Other""]","[]","[""Not Applicable""]","[""Thermal treatment"",""Surface treatment""]","65d6da642e1ebc1414e6dd5d","2024-02-22T05:23:48.036Z","2022-01-01T00:00:00.000Z","Closing the Sustainable Life Cycle Loop of Membrane Technology via a Cellulose Biomass Platform","Scientific Report","backOffice","10.1021/acssuschemeng.1c08554","65d6a5422e1ebc1414e6dd5c","kim","https://doi.org/10.1021/acssuschemeng.1c08554",0,"ISA/inorganic/dense","CL-1 - Toluene (425Da PPG R%)","Scientific report",,"[{""postTreatmentChemicalAgentConcentrationUnit"":[],""_id"":""65d6da642e1ebc1414e6dd60"",""postTreatment"":""Thermal treatment"",""postTreatmentChemicalAgentSmiles"":""O"",""postTreatmentChemicalAgentConcentration"":""""},{""postTreatmentChemicalAgentConcentrationUnit"":[""mol/L""],""_id"":""65fda382ce6d77d64610c925"",""postTreatment"":""Surface treatment"",""postTreatmentChemicalAgentSmiles"":""[OH-].[Na+]"",""postTreatmentChemicalAgentConcentration"":""0.2""}]",,0.329,-13.43824,"2983",0,,,,,,,"50:50",,,,,,,,"Cellulose",,,,,,,,,,,,,,,,,,,,,,,,,,,,,,,,,,,,,,,,,,,,,,,,,,,,,,,,,,,,,,"[]",,,,,,,,,,,,
"65d83cb04e3deb05523f7371","2024-02-22T05:23:48.128Z","[""Dimethylsulfoxide (DMSO)"",""Acetone""]","[""water""]","[]","[]","25",,"[""None""]","[]","[]","[]","[]","[]","[]","[]",,,,,false,"Crossflow",30,30,15.2,"Toluene","Oligomer","Polypropyleneglycol",599,0.2,"g/L",1,"[""SEM"",""FTIR""]",,,0,true,false,"Accepted","[""ISA""]","[""Other""]","[]","[""Not Applicable""]","[""Thermal treatment"",""Surface treatment""]","65d6da642e1ebc1414e6dd5d","2024-02-22T05:23:48.036Z","2022-01-01T00:00:00.000Z","Closing the Sustainable Life Cycle Loop of Membrane Technology via a Cellulose Biomass Platform","Scientific Report","backOffice","10.1021/acssuschemeng.1c08554","65d6a5422e1ebc1414e6dd5c","kim","https://doi.org/10.1021/acssuschemeng.1c08554",0,"ISA/inorganic/dense","CL-1 - Toluene (599Da PPG R%)","Scientific report",,"[{""postTreatmentChemicalAgentConcentrationUnit"":[],""_id"":""65d6da642e1ebc1414e6dd60"",""postTreatment"":""Thermal treatment"",""postTreatmentChemicalAgentSmiles"":""O"",""postTreatmentChemicalAgentConcentration"":""""},{""postTreatmentChemicalAgentConcentrationUnit"":[""mol/L""],""_id"":""65fda3b3ce6d77d64610c932"",""postTreatment"":""Surface treatment"",""postTreatmentChemicalAgentSmiles"":""[OH-].[Na+]"",""postTreatmentChemicalAgentConcentration"":""0.2""}]",,0.329,-26.21624,"2984",0,,,,,,,"50:50",,,,,,,,"Cellulose",,,,,,,,,,,,,,,,,,,,,,,,,,,,,,,,,,,,,,,,,,,,,,,,,,,,,,,,,,,,,,"[]",,,,,,,,,,,,
"65d83cdc4e3deb05523f7376","2024-02-22T05:23:48.128Z","[""Dimethylsulfoxide (DMSO)"",""Acetone""]","[""water""]","[]","[]","25",,"[""None""]","[]","[]","[]","[]","[]","[]","[]",,,,,false,"Crossflow",30,30,15.2,"Toluene","Oligomer","Polypropyleneglycol",773,0.2,"g/L",1,"[""SEM"",""FTIR""]",,,0,true,false,"Accepted","[""ISA""]","[""Other""]","[]","[""Not Applicable""]","[""Thermal treatment"",""Surface treatment""]","65d6da642e1ebc1414e6dd5d","2024-02-22T05:23:48.036Z","2022-01-01T00:00:00.000Z","Closing the Sustainable Life Cycle Loop of Membrane Technology via a Cellulose Biomass Platform","Scientific Report","backOffice","10.1021/acssuschemeng.1c08554","65d6a5422e1ebc1414e6dd5c","kim","https://doi.org/10.1021/acssuschemeng.1c08554",0,"ISA/inorganic/dense","CL-1 - Toluene (773Da PPG R%)","Scientific report",,"[{""postTreatmentChemicalAgentConcentrationUnit"":[],""_id"":""65d6da642e1ebc1414e6dd60"",""postTreatment"":""Thermal treatment"",""postTreatmentChemicalAgentSmiles"":""O"",""postTreatmentChemicalAgentConcentration"":""""},{""postTreatmentChemicalAgentConcentrationUnit"":[""mol/L""],""_id"":""65fda3dbce6d77d64610c93f"",""postTreatment"":""Surface treatment"",""postTreatmentChemicalAgentSmiles"":""[OH-].[Na+]"",""postTreatmentChemicalAgentConcentration"":""0.2""}]",,0.329,-40.61421,"2985",0,,,,,,,"50:50",,,,,,,,"Cellulose",,,,,,,,,,,,,,,,,,,,,,,,,,,,,,,,,,,,,,,,,,,,,,,,,,,,,,,,,,,,,,"[]",,,,,,,,,,,,
"65d83d0f4e3deb05523f737b","2024-02-22T05:23:48.128Z","[""Dimethylsulfoxide (DMSO)"",""Acetone""]","[""water""]","[]","[]","25",,"[""None""]","[]","[]","[]","[]","[]","[]","[]",,,,,false,"Crossflow",30,30,15.2,"Toluene","Oligomer","Polypropyleneglycol",947,0.2,"g/L",1,"[""SEM"",""FTIR""]",,,0,true,false,"Accepted","[""ISA""]","[""Other""]","[]","[""Not Applicable""]","[""Thermal treatment"",""Surface treatment""]","65d6da642e1ebc1414e6dd5d","2024-02-22T05:23:48.036Z","2022-01-01T00:00:00.000Z","Closing the Sustainable Life Cycle Loop of Membrane Technology via a Cellulose Biomass Platform","Scientific Report","backOffice","10.1021/acssuschemeng.1c08554","65d6a5422e1ebc1414e6dd5c","kim","https://doi.org/10.1021/acssuschemeng.1c08554",0,"ISA/inorganic/dense","CL-1 - Toluene (947Da PPG R%)","Scientific report",,"[{""postTreatmentChemicalAgentConcentrationUnit"":[],""_id"":""65d6da642e1ebc1414e6dd60"",""postTreatment"":""Thermal treatment"",""postTreatmentChemicalAgentSmiles"":""O"",""postTreatmentChemicalAgentConcentration"":""""},{""postTreatmentChemicalAgentConcentrationUnit"":[""mol/L""],""_id"":""65fda489ce6d77d64610c94a"",""postTreatment"":""Surface treatment"",""postTreatmentChemicalAgentSmiles"":""[OH-].[Na+]"",""postTreatmentChemicalAgentConcentration"":""0.2""}]",,0.329,-80.38385,"2986",0,,,,,,,"50:50",,,,,,,,"Cellulose",,,,,,,,,,,,,,,,,,,,,,,,,,,,,,,,,,,,,,,,,,,,,,,,,,,,,,,,,,,,,,"[]",,,,,,,,,,,,
"65d84d3f4e3deb05523f7380","2024-02-22T05:23:48.128Z","[""Dimethylsulfoxide (DMSO)"",""Acetone""]","[""water""]","[]","[]","25",,"[""None""]","[]","[]","[]","[]","[]","[]","[]",,,,,false,"Dead-end",20,30,15.2,"Ethanol","Dye","Rose Bengal (disodium salt)",1017.64,0.01,"g/L",1,"[""SEM"",""FTIR""]",,,0,true,false,"Accepted","[""ISA""]","[""Cellulose acetate""]","[]","[""Not Applicable""]","[""Thermal treatment""]","65d6da642e1ebc1414e6dd5d","2024-02-22T05:23:48.036Z","2022-01-01T00:00:00.000Z","Closing the Sustainable Life Cycle Loop of Membrane Technology via a Cellulose Biomass Platform","Scientific Report","backOffice","10.1021/acssuschemeng.1c08554","65d6a5422e1ebc1414e6dd5c","kim","https://doi.org/10.1021/acssuschemeng.1c08554",0,"ISA/inorganic/dense","CA-1 - Ethanol (1017 Da Dye R%)","Scientific report",,"[{""postTreatmentChemicalAgentConcentrationUnit"":[],""_id"":""65d6da642e1ebc1414e6dd60"",""postTreatment"":""Thermal treatment"",""postTreatmentChemicalAgentSmiles"":""O"",""postTreatmentChemicalAgentConcentration"":""""}]",,0.01218,97.90217,"2987",0,,,,,,,"50:50",,,,,,511,,"Cellulose acetate",,,,,,,,,,,,,,,,,,,,,,,,,,,,,,,,,,,,,,,,,,,,,,,,,,,,,,,,,,,,,,"[]",,,,,,,,,,,,
"65d84f144e3deb05523f7395","2024-02-22T05:23:48.128Z","[""Dimethylsulfoxide (DMSO)"",""Acetone""]","[""water""]","[]","[]","25",,"[""None""]","[]","[]","[]","[]","[]","[]","[]",,,,,false,"Dead-end",20,30,15.2,"Ethanol","Dye","Bromothymol Blue",624.38,0.01,"g/L",1,"[""SEM"",""FTIR""]",,,0,true,false,"Accepted","[""ISA""]","[""Cellulose acetate""]","[]","[""Not Applicable""]","[""Thermal treatment""]","65d6da642e1ebc1414e6dd5d","2024-02-22T05:23:48.036Z","2022-01-01T00:00:00.000Z","Closing the Sustainable Life Cycle Loop of Membrane Technology via a Cellulose Biomass Platform","Scientific Report","backOffice","10.1021/acssuschemeng.1c08554","65d6a5422e1ebc1414e6dd5c","kim","https://doi.org/10.1021/acssuschemeng.1c08554",0,"ISA/inorganic/dense","CA-1 - Ethanol (624Da Dye R%)","Scientific report",,"[{""postTreatmentChemicalAgentConcentrationUnit"":[],""_id"":""65d6da642e1ebc1414e6dd60"",""postTreatment"":""Thermal treatment"",""postTreatmentChemicalAgentSmiles"":""O"",""postTreatmentChemicalAgentConcentration"":""""}]",,0.01261,0.01261,"2988",0,,,,,,,"50:50",,,,,,511,,"Cellulose acetate",,,,,,,,,,,,,,,,,,,,,,,,,,,,,,,,,,,,,,,,,,,,,,,,,,,,,,,,,,,,,,"[]",,,,,,,,,,,,
"65d8519e4e3deb05523f73a2","2024-02-22T05:23:48.128Z","[""Dimethylsulfoxide (DMSO)"",""Acetone""]","[""water""]","[]","[]","25",,"[""None""]","[]","[]","[]","[]","[]","[]","[]",,,,,false,"Dead-end",20,30,15.2,"Ethanol","Dye","Janus green (chloride salt)",511.06,0.01,"g/L",1,"[""SEM"",""FTIR""]",,,0,true,false,"Accepted","[""ISA""]","[""Cellulose acetate""]","[]","[""Not Applicable""]","[""Thermal treatment""]","65d6da642e1ebc1414e6dd5d","2024-02-22T05:23:48.036Z","2022-01-01T00:00:00.000Z","Closing the Sustainable Life Cycle Loop of Membrane Technology via a Cellulose Biomass Platform","Scientific Report","backOffice","10.1021/acssuschemeng.1c08554","65d6a5422e1ebc1414e6dd5c","kim","https://doi.org/10.1021/acssuschemeng.1c08554",0,"ISA/inorganic/dense","CA-1 - Ethanol (511Da Dye R%)","Scientific report",,"[{""postTreatmentChemicalAgentConcentrationUnit"":[],""_id"":""65d6da642e1ebc1414e6dd60"",""postTreatment"":""Thermal treatment"",""postTreatmentChemicalAgentSmiles"":""O"",""postTreatmentChemicalAgentConcentration"":""""}]",,0.0148,91.74894,"2989",0,,,,,,,"50:50",,,,,,511,,"Cellulose acetate",,,,,,,,,,,,,,,,,,,,,,,,,,,,,,,,,,,,,,,,,,,,,,,,,,,,,,,,,,,,,,"[]",,,,,,,,,,,,
"65d852044e3deb05523f73a7","2024-02-22T05:23:48.128Z","[""Dimethylsulfoxide (DMSO)"",""Acetone""]","[""water""]","[]","[]","25",,"[""None""]","[]","[]","[]","[]","[]","[]","[]",,,,,false,"Dead-end",20,30,15.2,"Ethanol","Dye","Crystal Violet (chloride salt)",407.99,0.01,"g/L",1,"[""SEM"",""FTIR""]",,,0,true,false,"Accepted","[""ISA""]","[""Cellulose acetate""]","[]","[""Not Applicable""]","[""Thermal treatment""]","65d6da642e1ebc1414e6dd5d","2024-02-22T05:23:48.036Z","2022-01-01T00:00:00.000Z","Closing the Sustainable Life Cycle Loop of Membrane Technology via a Cellulose Biomass Platform","Scientific Report","backOffice","10.1021/acssuschemeng.1c08554","65d6a5422e1ebc1414e6dd5c","kim","https://doi.org/10.1021/acssuschemeng.1c08554",0,"ISA/inorganic/dense","CA-1 - Ethanol (407Da Dye R%)","Scientific report",,"[{""postTreatmentChemicalAgentConcentrationUnit"":[],""_id"":""65d6da642e1ebc1414e6dd60"",""postTreatment"":""Thermal treatment"",""postTreatmentChemicalAgentSmiles"":""O"",""postTreatmentChemicalAgentConcentration"":""""}]",,0.01593,79.02602,"2990",0,,,,,,,"50:50",,,,,,511,,"Cellulose acetate",,,,,,,,,,,,,,,,,,,,,,,,,,,,,,,,,,,,,,,,,,,,,,,,,,,,,,,,,,,,,,"[]",,,,,,,,,,,,
"65d852094e3deb05523f73ac","2024-02-22T05:23:48.128Z","[""Dimethylsulfoxide (DMSO)"",""Acetone""]","[""water""]","[]","[]","25",,"[""None""]","[]","[]","[]","[]","[]","[]","[]",,,,,false,"Dead-end",20,30,15.2,"Ethanol","Dye","Crystal Violet (chloride salt)",407.99,0.01,"g/L",1,"[""SEM"",""FTIR""]",,,0,true,false,"Accepted","[""ISA""]","[""Cellulose acetate""]","[]","[""Not Applicable""]","[""Thermal treatment""]","65d6da642e1ebc1414e6dd5d","2024-02-22T05:23:48.036Z","2022-01-01T00:00:00.000Z","Closing the Sustainable Life Cycle Loop of Membrane Technology via a Cellulose Biomass Platform","Scientific Report","backOffice","10.1021/acssuschemeng.1c08554","65d6a5422e1ebc1414e6dd5c","kim","https://doi.org/10.1021/acssuschemeng.1c08554",0,"ISA/inorganic/dense","CA-1 - Ethanol (407Da Dye R%)","Scientific report",,"[{""postTreatmentChemicalAgentConcentrationUnit"":[],""_id"":""65d6da642e1ebc1414e6dd60"",""postTreatment"":""Thermal treatment"",""postTreatmentChemicalAgentSmiles"":""O"",""postTreatmentChemicalAgentConcentration"":""""}]",,0.01593,79.02602,"2991",0,,,,,,,"50:50",,,,,,511,,"Cellulose acetate",,,,,,,,,,,,,,,,,,,,,,,,,,,,,,,,,,,,,,,,,,,,,,,,,,,,,,,,,,,,,,"[]",,,,,,,,,,,,
"65d852464e3deb05523f73b1","2024-02-22T05:23:48.128Z","[""Dimethylsulfoxide (DMSO)"",""Acetone""]","[""water""]","[]","[]","25",,"[""None""]","[]","[]","[]","[]","[]","[]","[]",,,,,false,"Dead-end",20,30,15.2,"Ethanol","Dye","Rose Bengal (disodium salt)",1017.64,0.01,"g/L",1,"[""SEM"",""FTIR""]",,,0,true,false,"Accepted","[""ISA""]","[""Other""]","[]","[""Not Applicable""]","[""Thermal treatment"",""Surface treatment""]","65d6da642e1ebc1414e6dd5d","2024-02-22T05:23:48.036Z","2022-01-01T00:00:00.000Z","Closing the Sustainable Life Cycle Loop of Membrane Technology via a Cellulose Biomass Platform","Scientific Report","backOffice","10.1021/acssuschemeng.1c08554","65d6a5422e1ebc1414e6dd5c","kim","https://doi.org/10.1021/acssuschemeng.1c08554",0,"ISA/inorganic/dense","CL-2 - Ethanol (1017Da Dye R%)","Scientific report",,"[{""postTreatmentChemicalAgentConcentrationUnit"":[],""_id"":""65d6da642e1ebc1414e6dd60"",""postTreatment"":""Thermal treatment"",""postTreatmentChemicalAgentSmiles"":""O"",""postTreatmentChemicalAgentConcentration"":""""},{""postTreatmentChemicalAgentConcentrationUnit"":[""mol/L""],""_id"":""65fda698ce6d77d64610c9b5"",""postTreatment"":""Surface treatment"",""postTreatmentChemicalAgentSmiles"":""[OH-].[Na+]"",""postTreatmentChemicalAgentConcentration"":""0.2""}]",,1.28325,20.21,"2992",0,,,,,,,"50:50",,,,,,,,"Cellulose",,,,,,,,,,,,,,,,,,,,,,,,,,,,,,,,,,,,,,,,,,,,,,,,,,,,,,,,,,,,,,"[]",,,,,,,,,,,,
"65d853c14e3deb05523f73c0","2024-02-22T05:23:48.128Z","[""Dimethylsulfoxide (DMSO)"",""Acetone""]","[""water""]","[]","[]","25",,"[""None""]","[]","[]","[]","[]","[]","[]","[]",,,,,false,"Dead-end",20,30,15.2,"Ethanol","Dye","Brilliant blue R250 (disodium salt)",825.97,0.01,"g/L",1,"[""SEM"",""FTIR""]",,,0,true,false,"Accepted","[""ISA""]","[""Other""]","[]","[""Not Applicable""]","[""Thermal treatment"",""Surface treatment""]","65d6da642e1ebc1414e6dd5d","2024-02-22T05:23:48.036Z","2022-01-01T00:00:00.000Z","Closing the Sustainable Life Cycle Loop of Membrane Technology via a Cellulose Biomass Platform","Scientific Report","backOffice","10.1021/acssuschemeng.1c08554","65d6a5422e1ebc1414e6dd5c","kim","https://doi.org/10.1021/acssuschemeng.1c08554",0,"ISA/inorganic/dense","CL-2 - Ethanol (825Da Dye R%)","Scientific report",,"[{""postTreatmentChemicalAgentConcentrationUnit"":[],""_id"":""65d6da642e1ebc1414e6dd60"",""postTreatment"":""Thermal treatment"",""postTreatmentChemicalAgentSmiles"":""O"",""postTreatmentChemicalAgentConcentration"":""""},{""postTreatmentChemicalAgentConcentrationUnit"":[""mol/L""],""_id"":""65fda6c4ce6d77d64610c9c2"",""postTreatment"":""Surface treatment"",""postTreatmentChemicalAgentSmiles"":""[OH-].[Na+]"",""postTreatmentChemicalAgentConcentration"":""0.2""}]",,0.82908,15.5,"2993",0,,,,,,,"50:50",,,,,,,,"Cellulose",,,,,,,,,,,,,,,,,,,,,,,,,,,,,,,,,,,,,,,,,,,,,,,,,,,,,,,,,,,,,,"[]",,,,,,,,,,,,
"65d854054e3deb05523f73c5","2024-02-22T05:23:48.128Z","[""Dimethylsulfoxide (DMSO)"",""Acetone""]","[""water""]","[]","[]","25",,"[""None""]","[]","[]","[]","[]","[]","[]","[]",,,,,false,"Dead-end",20,30,15.2,"Ethanol","Dye","Bromothymol Blue",624.38,0.01,"g/L",1,"[""SEM"",""FTIR""]",,,0,true,false,"Accepted","[""ISA""]","[""Other""]","[]","[""Not Applicable""]","[""Thermal treatment"",""Surface treatment""]","65d6da642e1ebc1414e6dd5d","2024-02-22T05:23:48.036Z","2022-01-01T00:00:00.000Z","Closing the Sustainable Life Cycle Loop of Membrane Technology via a Cellulose Biomass Platform","Scientific Report","backOffice","10.1021/acssuschemeng.1c08554","65d6a5422e1ebc1414e6dd5c","kim","https://doi.org/10.1021/acssuschemeng.1c08554",0,"ISA/inorganic/dense","CL-2 - Ethanol (624Da Dye R%)","Scientific report",,"[{""postTreatmentChemicalAgentConcentrationUnit"":[],""_id"":""65d6da642e1ebc1414e6dd60"",""postTreatment"":""Thermal treatment"",""postTreatmentChemicalAgentSmiles"":""O"",""postTreatmentChemicalAgentConcentration"":""""},{""postTreatmentChemicalAgentConcentrationUnit"":[""mol/L""],""_id"":""65fda74ace6d77d64610c9de"",""postTreatment"":""Surface treatment"",""postTreatmentChemicalAgentSmiles"":""[OH-].[Na+]"",""postTreatmentChemicalAgentConcentration"":""0.2""}]",,0.96068,58.00433,"2994",0,,,,,,,"50:50",,,,,,,,"Cellulose",,,,,,,,,,,,,,,,,,,,,,,,,,,,,,,,,,,,,,,,,,,,,,,,,,,,,,,,,,,,,,"[]",,,,,,,,,,,,
"65d854634e3deb05523f73ca","2024-02-22T05:23:48.128Z","[""Dimethylsulfoxide (DMSO)"",""Acetone""]","[""water""]","[]","[]","25",,"[""None""]","[]","[]","[]","[]","[]","[]","[]",,,,,false,"Dead-end",20,30,15.2,"Ethanol","Dye","Janus green (chloride salt)",511.06,0.01,"g/L",1,"[""SEM"",""FTIR""]",,,0,true,false,"Accepted","[""ISA""]","[""Other""]","[]","[""Not Applicable""]","[""Thermal treatment"",""Surface treatment""]","65d6da642e1ebc1414e6dd5d","2024-02-22T05:23:48.036Z","2022-01-01T00:00:00.000Z","Closing the Sustainable Life Cycle Loop of Membrane Technology via a Cellulose Biomass Platform","Scientific Report","backOffice","10.1021/acssuschemeng.1c08554","65d6a5422e1ebc1414e6dd5c","kim","https://doi.org/10.1021/acssuschemeng.1c08554",0,"ISA/inorganic/dense","CL-2 - Ethanol (511Da Dye R%)","Scientific report",,"[{""postTreatmentChemicalAgentConcentrationUnit"":[],""_id"":""65d6da642e1ebc1414e6dd60"",""postTreatment"":""Thermal treatment"",""postTreatmentChemicalAgentSmiles"":""O"",""postTreatmentChemicalAgentConcentration"":""""},{""postTreatmentChemicalAgentConcentrationUnit"":[""mol/L""],""_id"":""65fda770ce6d77d64610c9eb"",""postTreatment"":""Surface treatment"",""postTreatmentChemicalAgentSmiles"":""[OH-].[Na+]"",""postTreatmentChemicalAgentConcentration"":""0.2""}]",,0.94752,18.12981,"2995",0,,,,,,,"50:50",,,,,,,,"Cellulose",,,,,,,,,,,,,,,,,,,,,,,,,,,,,,,,,,,,,,,,,,,,,,,,,,,,,,,,,,,,,,"[]",,,,,,,,,,,,
"65d8549d4e3deb05523f73cf","2024-02-22T05:23:48.128Z","[""Dimethylsulfoxide (DMSO)"",""Acetone""]","[""water""]","[]","[]","25",,"[""None""]","[]","[]","[]","[]","[]","[]","[]",,,,,false,"Dead-end",20,30,15.2,"Ethanol","Dye","Crystal Violet (chloride salt)",407.99,0.01,"g/L",1,"[""SEM"",""FTIR""]",,,0,true,false,"Accepted","[""ISA""]","[""Other""]","[]","[""Not Applicable""]","[""Thermal treatment"",""Surface treatment""]","65d6da642e1ebc1414e6dd5d","2024-02-22T05:23:48.036Z","2022-01-01T00:00:00.000Z","Closing the Sustainable Life Cycle Loop of Membrane Technology via a Cellulose Biomass Platform","Scientific Report","backOffice","10.1021/acssuschemeng.1c08554","65d6a5422e1ebc1414e6dd5c","kim","https://doi.org/10.1021/acssuschemeng.1c08554",0,"ISA/inorganic/dense","CL-2 - Ethanol (407Da Dye R%)","Scientific report",,"[{""postTreatmentChemicalAgentConcentrationUnit"":[],""_id"":""65d6da642e1ebc1414e6dd60"",""postTreatment"":""Thermal treatment"",""postTreatmentChemicalAgentSmiles"":""O"",""postTreatmentChemicalAgentConcentration"":""""},{""postTreatmentChemicalAgentConcentrationUnit"":[""mol/L""],""_id"":""65fda79dce6d77d64610c9f8"",""postTreatment"":""Surface treatment"",""postTreatmentChemicalAgentSmiles"":""[OH-].[Na+]"",""postTreatmentChemicalAgentConcentration"":""0.2""}]",,0.90804,7.34796,"2996",0,,,,,,,"50:50",,,,,,,,"Cellulose",,,,,,,,,,,,,,,,,,,,,,,,,,,,,,,,,,,,,,,,,,,,,,,,,,,,,,,,,,,,,,"[]",,,,,,,,,,,,
"65d854e34e3deb05523f73d4","2024-02-22T05:23:48.128Z","[""Dimethylsulfoxide (DMSO)"",""Acetone""]","[""water""]","[]","[]","25",,"[""None""]","[]","[]","[]","[]","[]","[]","[]",,,,,false,"Dead-end",20,30,15.2,"Ethanol","Dye","Chrysoidine G (chloride salt)",248.71,0.01,"g/L",1,"[""SEM"",""FTIR""]",,,0,true,false,"Accepted","[""ISA""]","[""Other""]","[]","[""Not Applicable""]","[""Thermal treatment"",""Surface treatment""]","65d6da642e1ebc1414e6dd5d","2024-02-22T05:23:48.036Z","2022-01-01T00:00:00.000Z","Closing the Sustainable Life Cycle Loop of Membrane Technology via a Cellulose Biomass Platform","Scientific Report","backOffice","10.1021/acssuschemeng.1c08554","65d6a5422e1ebc1414e6dd5c","kim","https://doi.org/10.1021/acssuschemeng.1c08554",0,"ISA/inorganic/dense","CL-2 - Ethanol (248 Da Dye R%)","Scientific report",,"[{""postTreatmentChemicalAgentConcentrationUnit"":[],""_id"":""65d6da642e1ebc1414e6dd60"",""postTreatment"":""Thermal treatment"",""postTreatmentChemicalAgentSmiles"":""O"",""postTreatmentChemicalAgentConcentration"":""""},{""postTreatmentChemicalAgentConcentrationUnit"":[""mol/L""],""_id"":""65fda7e3ce6d77d64610ca05"",""postTreatment"":""Surface treatment"",""postTreatmentChemicalAgentSmiles"":""[OH-].[Na+]"",""postTreatmentChemicalAgentConcentration"":""0.2""}]",,0.96068,55.03968,"2997",0,,,,,,,"50:50",,,,,,,,"Cellulose",,,,,,,,,,,,,,,,,,,,,,,,,,,,,,,,,,,,,,,,,,,,,,,,,,,,,,,,,,,,,,"[]",,,,,,,,,,,,
"65d855ee4e3deb05523f73d9","2024-02-22T05:23:48.128Z","[""Dimethylsulfoxide (DMSO)"",""Acetone""]","[""water""]","[]","[]","25",,"[""None""]","[]","[]","[]","[]","[]","[]","[]",,,,,false,"Dead-end",20,30,15.2,"1-Methyl-2-pyrrolidinone (NMP)","Dye","Rose Bengal (disodium salt)",1017.64,0.01,"g/L",1,"[""SEM"",""FTIR""]",,,0,true,false,"Accepted","[""ISA""]","[""Other""]","[]","[""Not Applicable""]","[""Thermal treatment"",""Surface treatment""]","65d6da642e1ebc1414e6dd5d","2024-02-22T05:23:48.036Z","2022-01-01T00:00:00.000Z","Closing the Sustainable Life Cycle Loop of Membrane Technology via a Cellulose Biomass Platform","Scientific Report","backOffice","10.1021/acssuschemeng.1c08554","65d6a5422e1ebc1414e6dd5c","kim","https://doi.org/10.1021/acssuschemeng.1c08554",0,"ISA/inorganic/dense","CL-2 - NMP (1017Da Dye R%)","Scientific report",,"[{""postTreatmentChemicalAgentConcentrationUnit"":[],""_id"":""65d6da642e1ebc1414e6dd60"",""postTreatment"":""Thermal treatment"",""postTreatmentChemicalAgentSmiles"":""O"",""postTreatmentChemicalAgentConcentration"":""""},{""postTreatmentChemicalAgentConcentrationUnit"":[""mol/L""],""_id"":""65fda80dce6d77d64610ca12"",""postTreatment"":""Surface treatment"",""postTreatmentChemicalAgentSmiles"":""[OH-].[Na+]"",""postTreatmentChemicalAgentConcentration"":""0.2""}]",,0.13708,77.33325,"2998",0,,,,,,,"50:50",,,,,,511,,"Cellulose",,,,,,,,,,,,,,,,,,,,,,,,,,,,,,,,,,,,,,,,,,,,,,,,,,,,,,,,,,,,,,"[]",,,,,,,,,,,,
