Repository: BAMresearch/onf-database

This repository belongs to the the publication "Revealing structure-property-performance relationships of organic solvent nanofiltration membranes using a FAIR, open-access database" published in ADD JOURNAL (DOI). 
It uses a dataset derived from The Open Membrane Database (https://openmembranedatabase.org/). The access date was April 8th 2025. The original dataset is in the repository as OMD_SRNF_2025-04-08.csv file.

The main researchers involved in the study are Sarah Glass (ORCID: 0000-0002-0625-0057), Petra Merten (no ORCID available), Torsten Brinkmann (ORCID: 0000-0002-5114-6259) and Volkan Filiz (ORCID: 0000-0003-0239-8641). 

The repository contains 5 Python files:

File: OMD_SRNF_2025-04-08.csv (part 104 of 184)
"65d856244e3deb05523f73de","2024-02-22T05:23:48.128Z","[""Dimethylsulfoxide (DMSO)"",""Acetone""]","[""water""]","[]","[]","25",,"[""None""]","[]","[]","[]","[]","[]","[]","[]",,,,,false,"Dead-end",20,30,15.2,"1-Methyl-2-pyrrolidinone (NMP)","Dye","Brilliant blue R250 (disodium salt)",825.97,0.01,"g/L",1,"[""SEM"",""FTIR""]",,,0,true,false,"Accepted","[""ISA""]","[""Other""]","[]","[""Not Applicable""]","[""Thermal treatment"",""Surface treatment""]","65d6da642e1ebc1414e6dd5d","2024-02-22T05:23:48.036Z","2022-01-01T00:00:00.000Z","Closing the Sustainable Life Cycle Loop of Membrane Technology via a Cellulose Biomass Platform","Scientific Report","backOffice","10.1021/acssuschemeng.1c08554","65d6a5422e1ebc1414e6dd5c","kim","https://doi.org/10.1021/acssuschemeng.1c08554",0,"ISA/inorganic/dense","CL-2 - NMP (825Da Dye R%)","Scientific report",,"[{""postTreatmentChemicalAgentConcentrationUnit"":[],""_id"":""65d6da642e1ebc1414e6dd60"",""postTreatment"":""Thermal treatment"",""postTreatmentChemicalAgentSmiles"":""O"",""postTreatmentChemicalAgentConcentration"":""""},{""postTreatmentChemicalAgentConcentrationUnit"":[""mol/L""],""_id"":""65fda843ce6d77d64610ca2f"",""postTreatment"":""Surface treatment"",""postTreatmentChemicalAgentSmiles"":""[OH-].[Na+]"",""postTreatmentChemicalAgentConcentration"":""0.2""}]",,0.1464,59.54938,"2999",0,,,,,,,"50:50",,,,,,,,"Cellulose",,,,,,,,,,,,,,,,,,,,,,,,,,,,,,,,,,,,,,,,,,,,,,,,,,,,,,,,,,,,,,"[]",,,,,,,,,,,,
"65d856724e3deb05523f73e3","2024-02-22T05:23:48.128Z","[""Dimethylsulfoxide (DMSO)"",""Acetone""]","[""water""]","[]","[]","25",,"[""None""]","[]","[]","[]","[]","[]","[]","[]",,,,,false,"Dead-end",20,30,15.2,"1-Methyl-2-pyrrolidinone (NMP)","Dye","Bromothymol Blue",624.38,0.01,"g/L",1,"[""SEM"",""FTIR""]",,,0,true,false,"Accepted","[""ISA""]","[""Other""]","[]","[""Not Applicable""]","[""Thermal treatment"",""Surface treatment""]","65d6da642e1ebc1414e6dd5d","2024-02-22T05:23:48.036Z","2022-01-01T00:00:00.000Z","Closing the Sustainable Life Cycle Loop of Membrane Technology via a Cellulose Biomass Platform","Scientific Report","backOffice","10.1021/acssuschemeng.1c08554","65d6a5422e1ebc1414e6dd5c","kim","https://doi.org/10.1021/acssuschemeng.1c08554",0,"ISA/inorganic/dense","CL-2 - NMP (624Da Dye R%)","Scientific report",,"[{""postTreatmentChemicalAgentConcentrationUnit"":[],""_id"":""65d6da642e1ebc1414e6dd60"",""postTreatment"":""Thermal treatment"",""postTreatmentChemicalAgentSmiles"":""O"",""postTreatmentChemicalAgentConcentration"":""""},{""postTreatmentChemicalAgentConcentrationUnit"":[""mol/L""],""_id"":""65fda864ce6d77d64610ca3c"",""postTreatment"":""Surface treatment"",""postTreatmentChemicalAgentSmiles"":""[OH-].[Na+]"",""postTreatmentChemicalAgentConcentration"":""0.2""}]",,0.15902,97.90356,"3000",0,,,,,,,"50:50",,,,,,511,,"Cellulose",,,,,,,,,,,,,,,,,,,,,,,,,,,,,,,,,,,,,,,,,,,,,,,,,,,,,,,,,,,,,,"[]",,,,,,,,,,,,
"65d856b94e3deb05523f73e8","2024-02-22T05:23:48.128Z","[""Dimethylsulfoxide (DMSO)"",""Acetone""]","[""water""]","[]","[]","25",,"[""None""]","[]","[]","[]","[]","[]","[]","[]",,,,,false,"Dead-end",20,30,15.2,"1-Methyl-2-pyrrolidinone (NMP)","Dye","Janus green (chloride salt)",511.06,0.01,"g/L",1,"[""SEM"",""FTIR""]",,,0,true,false,"Accepted","[""ISA""]","[""Other""]","[]","[""Not Applicable""]","[""Thermal treatment"",""Surface treatment""]","65d6da642e1ebc1414e6dd5d","2024-02-22T05:23:48.036Z","2022-01-01T00:00:00.000Z","Closing the Sustainable Life Cycle Loop of Membrane Technology via a Cellulose Biomass Platform","Scientific Report","backOffice","10.1021/acssuschemeng.1c08554","65d6a5422e1ebc1414e6dd5c","kim","https://doi.org/10.1021/acssuschemeng.1c08554",0,"ISA/inorganic/dense","CL-2 - NMP (511Da Dye R%)","Scientific report",,"[{""postTreatmentChemicalAgentConcentrationUnit"":[],""_id"":""65d6da642e1ebc1414e6dd60"",""postTreatment"":""Thermal treatment"",""postTreatmentChemicalAgentSmiles"":""O"",""postTreatmentChemicalAgentConcentration"":""""},{""postTreatmentChemicalAgentConcentrationUnit"":[""mol/L""],""_id"":""65fda897ce6d77d64610ca49"",""postTreatment"":""Surface treatment"",""postTreatmentChemicalAgentSmiles"":""[OH-].[Na+]"",""postTreatmentChemicalAgentConcentration"":""0.2""}]",,0.17211,90.2907,"3001",0,,,,,,,"50:50",,,,,,511,,"Cellulose",,,,,,,,,,,,,,,,,,,,,,,,,,,,,,,,,,,,,,,,,,,,,,,,,,,,,,,,,,,,,,"[]",,,,,,,,,,,,
"65d856e44e3deb05523f73ed","2024-02-22T05:23:48.128Z","[""Dimethylsulfoxide (DMSO)"",""Acetone""]","[""water""]","[]","[]","25",,"[""None""]","[]","[]","[]","[]","[]","[]","[]",,,,,false,"Dead-end",20,30,15.2,"1-Methyl-2-pyrrolidinone (NMP)","Dye","Crystal Violet (chloride salt)",407.99,0.01,"g/L",1,"[""SEM"",""FTIR""]",,,0,true,false,"Accepted","[""ISA""]","[""Other""]","[]","[""Not Applicable""]","[""Thermal treatment"",""Surface treatment""]","65d6da642e1ebc1414e6dd5d","2024-02-22T05:23:48.036Z","2022-01-01T00:00:00.000Z","Closing the Sustainable Life Cycle Loop of Membrane Technology via a Cellulose Biomass Platform","Scientific Report","backOffice","10.1021/acssuschemeng.1c08554","65d6a5422e1ebc1414e6dd5c","kim","https://doi.org/10.1021/acssuschemeng.1c08554",0,"ISA/inorganic/dense","CL-2 - NMP (407Da Dye R%)","Scientific report",,"[{""postTreatmentChemicalAgentConcentrationUnit"":[],""_id"":""65d6da642e1ebc1414e6dd60"",""postTreatment"":""Thermal treatment"",""postTreatmentChemicalAgentSmiles"":""O"",""postTreatmentChemicalAgentConcentration"":""""},{""postTreatmentChemicalAgentConcentrationUnit"":[""mol/L""],""_id"":""65fda8bbce6d77d64610ca56"",""postTreatment"":""Surface treatment"",""postTreatmentChemicalAgentSmiles"":""[OH-].[Na+]"",""postTreatmentChemicalAgentConcentration"":""0.2""}]",,0.15134,81.05594,"3002",0,,,,,,,"50:50",,,,,,,,"Cellulose",,,,,,,,,,,,,,,,,,,,,,,,,,,,,,,,,,,,,,,,,,,,,,,,,,,,,,,,,,,,,,"[]",,,,,,,,,,,,
"65d8570c4e3deb05523f73f2","2024-02-22T05:23:48.128Z","[""Dimethylsulfoxide (DMSO)"",""Acetone""]","[""water""]","[]","[]","25",,"[""None""]","[]","[]","[]","[]","[]","[]","[]",,,,,false,"Dead-end",20,30,15.2,"1-Methyl-2-pyrrolidinone (NMP)","Dye","Chrysoidine G (chloride salt)",248.71,0.01,"g/L",1,"[""SEM"",""FTIR""]",,,0,true,false,"Accepted","[""ISA""]","[""Other""]","[]","[""Not Applicable""]","[""Thermal treatment"",""Surface treatment""]","65d6da642e1ebc1414e6dd5d","2024-02-22T05:23:48.036Z","2022-01-01T00:00:00.000Z","Closing the Sustainable Life Cycle Loop of Membrane Technology via a Cellulose Biomass Platform","Scientific Report","backOffice","10.1021/acssuschemeng.1c08554","65d6a5422e1ebc1414e6dd5c","kim","https://doi.org/10.1021/acssuschemeng.1c08554",0,"ISA/inorganic/dense","CL-2 - NMP (248 Da Dye R%)","Scientific report",,"[{""postTreatmentChemicalAgentConcentrationUnit"":[],""_id"":""65d6da642e1ebc1414e6dd60"",""postTreatment"":""Thermal treatment"",""postTreatmentChemicalAgentSmiles"":""O"",""postTreatmentChemicalAgentConcentration"":""""},{""postTreatmentChemicalAgentConcentrationUnit"":[""mol/L""],""_id"":""65fda8dfce6d77d64610ca63"",""postTreatment"":""Surface treatment"",""postTreatmentChemicalAgentSmiles"":""[OH-].[Na+]"",""postTreatmentChemicalAgentConcentration"":""0.2""}]",,0.17108,73.71281,"3003",0,,,,,,,"50:50",,,,,,,,"Cellulose",,,,,,,,,,,,,,,,,,,,,,,,,,,,,,,,,,,,,,,,,,,,,,,,,,,,,,,,,,,,,,"[]",,,,,,,,,,,,
"65d857694e3deb05523f73f7","2024-02-22T05:23:48.128Z","[""Dimethylsulfoxide (DMSO)"",""Acetone""]","[""water""]","[]","[]","25",,"[""None""]","[]","[]","[]","[]","[]","[]","[]",,,,,false,"Dead-end",20,30,15.2,"water","Dye","Rose Bengal (disodium salt)",1017.64,0.01,"g/L",1,"[""SEM"",""FTIR""]",,,0,true,false,"Accepted","[""ISA""]","[""Other""]","[]","[""Not Applicable""]","[""Thermal treatment"",""Surface treatment""]","65d6da642e1ebc1414e6dd5d","2024-02-22T05:23:48.036Z","2022-01-01T00:00:00.000Z","Closing the Sustainable Life Cycle Loop of Membrane Technology via a Cellulose Biomass Platform","Scientific Report","backOffice","10.1021/acssuschemeng.1c08554","65d6a5422e1ebc1414e6dd5c","kim","https://doi.org/10.1021/acssuschemeng.1c08554",0,"ISA/inorganic/dense","CL-2 - Water (1017Da Dye R%)","Scientific report",,"[{""postTreatmentChemicalAgentConcentrationUnit"":[],""_id"":""65d6da642e1ebc1414e6dd60"",""postTreatment"":""Thermal treatment"",""postTreatmentChemicalAgentSmiles"":""O"",""postTreatmentChemicalAgentConcentration"":""""},{""postTreatmentChemicalAgentConcentrationUnit"":[""mmol/L""],""_id"":""65fda907ce6d77d64610ca72"",""postTreatment"":""Surface treatment"",""postTreatmentChemicalAgentSmiles"":""[OH-].[Na+]"",""postTreatmentChemicalAgentConcentration"":""0.2""}]",,0.85869,92.04541,"3004",0,,,,,,,"50:50",,,,,,1017.64,,"Cellulose",,,,,,,,,,,,,,,,,,,,,,,,,,,,,,,,,,,,,,,,,,,,,,,,,,,,,,,,,,,,,,"[]",,,,,,,,,,,,
"65d85a134e3deb05523f7439","2024-02-22T05:23:48.128Z","[""Dimethylsulfoxide (DMSO)"",""Acetone""]","[""water""]","[]","[]","25",,"[""None""]","[]","[]","[]","[]","[]","[]","[]",,,,,false,"Dead-end",20,30,15.2,"water","Dye","Brilliant blue R250 (disodium salt)",825.97,0.01,"g/L",1,"[""SEM"",""FTIR""]",,,0,true,false,"Accepted","[""ISA""]","[""Other""]","[]","[""Not Applicable""]","[""Thermal treatment"",""Surface treatment""]","65d6da642e1ebc1414e6dd5d","2024-02-22T05:23:48.036Z","2022-01-01T00:00:00.000Z","Closing the Sustainable Life Cycle Loop of Membrane Technology via a Cellulose Biomass Platform","Scientific Report","backOffice","10.1021/acssuschemeng.1c08554","65d6a5422e1ebc1414e6dd5c","kim","https://doi.org/10.1021/acssuschemeng.1c08554",0,"ISA/inorganic/dense","CL-2 - Water (825Da Dye R%)","Scientific report",,"[{""postTreatmentChemicalAgentConcentrationUnit"":[],""_id"":""65d6da642e1ebc1414e6dd60"",""postTreatment"":""Thermal treatment"",""postTreatmentChemicalAgentSmiles"":""O"",""postTreatmentChemicalAgentConcentration"":""""},{""postTreatmentChemicalAgentConcentrationUnit"":[""mol/L""],""_id"":""65fda931ce6d77d64610ca7f"",""postTreatment"":""Surface treatment"",""postTreatmentChemicalAgentSmiles"":""[OH-].[Na+]"",""postTreatmentChemicalAgentConcentration"":""0.2""}]",,0.84882,89.40346,"3005",0,,,,,,,"50:50",,,,,,,,"Cellulose",,,,,,,,,,,,,,,,,,,,,,,,,,,,,,,,,,,,,,,,,,,,,,,,,,,,,,,,,,,,,,"[]",,,,,,,,,,,,
"65d85cf64e3deb05523f743e","2024-02-22T05:23:48.128Z","[""Dimethylsulfoxide (DMSO)"",""Acetone""]","[""water""]","[]","[]","25",,"[""None""]","[]","[]","[]","[]","[]","[]","[]",,,,,false,"Dead-end",20,30,15.2,"water","Dye","Bromothymol Blue",624.38,0.01,"g/L",1,"[""SEM"",""FTIR""]",,,0,true,false,"Accepted","[""ISA""]","[""Other""]","[]","[""Not Applicable""]","[""Thermal treatment"",""Surface treatment""]","65d6da642e1ebc1414e6dd5d","2024-02-22T05:23:48.036Z","2022-01-01T00:00:00.000Z","Closing the Sustainable Life Cycle Loop of Membrane Technology via a Cellulose Biomass Platform","Scientific Report","backOffice","10.1021/acssuschemeng.1c08554","65d6a5422e1ebc1414e6dd5c","kim","https://doi.org/10.1021/acssuschemeng.1c08554",0,"ISA/inorganic/dense","CL-2 - Water (624Da Dye R%)","Scientific report",,"[{""postTreatmentChemicalAgentConcentrationUnit"":[],""_id"":""65d6da642e1ebc1414e6dd60"",""postTreatment"":""Thermal treatment"",""postTreatmentChemicalAgentSmiles"":""O"",""postTreatmentChemicalAgentConcentration"":""""},{""postTreatmentChemicalAgentConcentrationUnit"":[""mol/L""],""_id"":""65fda957ce6d77d64610ca8e"",""postTreatment"":""Surface treatment"",""postTreatmentChemicalAgentSmiles"":""[OH-].[Na+]"",""postTreatmentChemicalAgentConcentration"":""0.2""}]",,0.92778,75.14038,"3006",0,,,,,,,"50:50",,,,,,1017,,"Cellulose",,,,,,,,,,,,,,,,,,,,,,,,,,,,,,,,,,,,,,,,,,,,,,,,,,,,,,,,,,,,,,"[]",,,,,,,,,,,,
"65d85d244e3deb05523f7448","2024-02-22T05:23:48.128Z","[""Dimethylsulfoxide (DMSO)"",""Acetone""]","[""water""]","[]","[]","25",,"[""None""]","[]","[]","[]","[]","[]","[]","[]",,,,,false,"Dead-end",20,30,15.2,"water","Dye","Janus green (chloride salt)",511.06,0.01,"g/L",1,"[""SEM"",""FTIR""]",,,0,true,false,"Accepted","[""ISA""]","[""Other""]","[]","[""Not Applicable""]","[""Thermal treatment"",""Surface treatment""]","65d6da642e1ebc1414e6dd5d","2024-02-22T05:23:48.036Z","2022-01-01T00:00:00.000Z","Closing the Sustainable Life Cycle Loop of Membrane Technology via a Cellulose Biomass Platform","Scientific Report","backOffice","10.1021/acssuschemeng.1c08554","65d6a5422e1ebc1414e6dd5c","kim","https://doi.org/10.1021/acssuschemeng.1c08554",0,"ISA/inorganic/dense","CL-2 - Water (511Da Dye R%)","Scientific report",,"[{""postTreatmentChemicalAgentConcentrationUnit"":[],""_id"":""65d6da642e1ebc1414e6dd60"",""postTreatment"":""Thermal treatment"",""postTreatmentChemicalAgentSmiles"":""O"",""postTreatmentChemicalAgentConcentration"":""""},{""postTreatmentChemicalAgentConcentrationUnit"":[""mol/L""],""_id"":""65fda97bce6d77d64610ca9d"",""postTreatment"":""Surface treatment"",""postTreatmentChemicalAgentSmiles"":""[OH-].[Na+]"",""postTreatmentChemicalAgentConcentration"":""0.2""}]",,0.82908,25.37353,"3007",0,,,,,,,"50:50",,,,,,511,,"Cellulose",,,,,,,,,,,,,,,,,,,,,,,,,,,,,,,,,,,,,,,,,,,,,,,,,,,,,,,,,,,,,,"[]",,,,,,,,,,,,
"65d85d6b4e3deb05523f7452","2024-02-22T05:23:48.128Z","[""Dimethylsulfoxide (DMSO)"",""Acetone""]","[""water""]","[]","[]","25",,"[""None""]","[]","[]","[]","[]","[]","[]","[]",,,,,false,"Dead-end",20,30,15.2,"water","Dye","Crystal Violet (chloride salt)",407.99,0.01,"g/L",1,"[""SEM"",""FTIR""]",,,0,true,false,"Accepted","[""ISA""]","[""Other""]","[]","[""Not Applicable""]","[""Thermal treatment"",""Surface treatment""]","65d6da642e1ebc1414e6dd5d","2024-02-22T05:23:48.036Z","2022-01-01T00:00:00.000Z","Closing the Sustainable Life Cycle Loop of Membrane Technology via a Cellulose Biomass Platform","Scientific Report","backOffice","10.1021/acssuschemeng.1c08554","65d6a5422e1ebc1414e6dd5c","kim","https://doi.org/10.1021/acssuschemeng.1c08554",0,"ISA/inorganic/dense","CL-2 - Water (407Da Dye R%)","Scientific report",,"[{""postTreatmentChemicalAgentConcentrationUnit"":[],""_id"":""65d6da642e1ebc1414e6dd60"",""postTreatment"":""Thermal treatment"",""postTreatmentChemicalAgentSmiles"":""O"",""postTreatmentChemicalAgentConcentration"":""""},{""postTreatmentChemicalAgentConcentrationUnit"":[""mol/L""],""_id"":""65fda99cce6d77d64610caac"",""postTreatment"":""Surface treatment"",""postTreatmentChemicalAgentSmiles"":""[OH-].[Na+]"",""postTreatmentChemicalAgentConcentration"":""0.2""}]",,0.82908,16.22566,"3008",0,,,,,,,"50:50",,,,,,1017,,"Cellulose",,,,,,,,,,,,,,,,,,,,,,,,,,,,,,,,,,,,,,,,,,,,,,,,,,,,,,,,,,,,,,"[]",,,,,,,,,,,,
"65d85da34e3deb05523f745c","2024-02-22T05:23:48.128Z","[""Dimethylsulfoxide (DMSO)"",""Acetone""]","[""water""]","[]","[]","25",,"[""None""]","[]","[]","[]","[]","[]","[]","[]",,,,,false,"Dead-end",20,30,15.2,"water","Dye","Chrysoidine G (chloride salt)",248.71,0.01,"g/L",1,"[""SEM"",""FTIR""]",,,0,true,false,"Accepted","[""ISA""]","[""Other""]","[]","[""Not Applicable""]","[""Thermal treatment"",""Surface treatment""]","65d6da642e1ebc1414e6dd5d","2024-02-22T05:23:48.036Z","2022-01-01T00:00:00.000Z","Closing the Sustainable Life Cycle Loop of Membrane Technology via a Cellulose Biomass Platform","Scientific Report","backOffice","10.1021/acssuschemeng.1c08554","65d6a5422e1ebc1414e6dd5c","kim","https://doi.org/10.1021/acssuschemeng.1c08554",0,"ISA/inorganic/dense","CL-2 - Water (248 Da Dye R%)","Scientific report",,"[{""postTreatmentChemicalAgentConcentrationUnit"":[],""_id"":""65d6da642e1ebc1414e6dd60"",""postTreatment"":""Thermal treatment"",""postTreatmentChemicalAgentSmiles"":""O"",""postTreatmentChemicalAgentConcentration"":""""},{""postTreatmentChemicalAgentConcentrationUnit"":[""mol/L""],""_id"":""65fda9edce6d77d64610cab9"",""postTreatment"":""Surface treatment"",""postTreatmentChemicalAgentSmiles"":""[OH-].[Na+]"",""postTreatmentChemicalAgentConcentration"":""0.2""}]",,0.94752,34.80878,"3009",0,,,,,,,"50:50",,,,,,,,"Cellulose",,,,,,,,,,,,,,,,,,,,,,,,,,,,,,,,,,,,,,,,,,,,,,,,,,,,,,,,,,,,,,"[]",,,,,,,,,,,,
"65d85dfb4e3deb05523f7461","2024-02-22T05:23:48.128Z","[""Dimethylsulfoxide (DMSO)"",""Acetone""]","[""water""]","[]","[]","25",,"[""None""]","[]","[]","[]","[]","[]","[]","[]",,,,,false,"Dead-end",20,30,15.2,"Toluene","Dye","Bromothymol Blue",624.38,0.01,"g/L",1,"[""SEM"",""FTIR""]",,,0,true,false,"Accepted","[""ISA""]","[""Other""]","[]","[""Not Applicable""]","[""Thermal treatment"",""Surface treatment""]","65d6da642e1ebc1414e6dd5d","2024-02-22T05:23:48.036Z","2022-01-01T00:00:00.000Z","Closing the Sustainable Life Cycle Loop of Membrane Technology via a Cellulose Biomass Platform","Scientific Report","backOffice","10.1021/acssuschemeng.1c08554","65d6a5422e1ebc1414e6dd5c","kim","https://doi.org/10.1021/acssuschemeng.1c08554",0,"ISA/inorganic/dense","CL-2 - Toluene (624Da Dye R%)","Scientific report",,"[{""postTreatmentChemicalAgentConcentrationUnit"":[],""_id"":""65d6da642e1ebc1414e6dd60"",""postTreatment"":""Thermal treatment"",""postTreatmentChemicalAgentSmiles"":""O"",""postTreatmentChemicalAgentConcentration"":""""},{""postTreatmentChemicalAgentConcentrationUnit"":[""mol/L""],""_id"":""65fdaa10ce6d77d64610cac6"",""postTreatment"":""Surface treatment"",""postTreatmentChemicalAgentSmiles"":""[OH-].[Na+]"",""postTreatmentChemicalAgentConcentration"":""0.2""}]",,0.59001,49.04412,"3010",0,,,,,,,"50:50",,,,,,,,"Cellulose",,,,,,,,,,,,,,,,,,,,,,,,,,,,,,,,,,,,,,,,,,,,,,,,,,,,,,,,,,,,,,"[]",,,,,,,,,,,,
"65d85efe4e3deb05523f7466","2024-02-22T05:23:48.128Z","[""Dimethylsulfoxide (DMSO)"",""Acetone""]","[""water""]","[]","[]","25",,"[""None""]","[]","[]","[]","[]","[]","[]","[]",,,,,false,"Dead-end",20,30,15.2,"Toluene","Other","hexaphenylbenzene",534.7,0.01,"g/L",1,"[""SEM"",""FTIR""]",,,0,true,false,"Accepted","[""ISA""]","[""Other""]","[]","[""Not Applicable""]","[""Thermal treatment"",""Surface treatment""]","65d6da642e1ebc1414e6dd5d","2024-02-22T05:23:48.036Z","2022-01-01T00:00:00.000Z","Closing the Sustainable Life Cycle Loop of Membrane Technology via a Cellulose Biomass Platform","Scientific Report","backOffice","10.1021/acssuschemeng.1c08554","65d6a5422e1ebc1414e6dd5c","kim","https://doi.org/10.1021/acssuschemeng.1c08554",0,"ISA/inorganic/dense","CL-2 - Toluene (535Da HPB R%)","Scientific report",,"[{""postTreatmentChemicalAgentConcentrationUnit"":[],""_id"":""65d6da642e1ebc1414e6dd60"",""postTreatment"":""Thermal treatment"",""postTreatmentChemicalAgentSmiles"":""O"",""postTreatmentChemicalAgentConcentration"":""""},{""postTreatmentChemicalAgentConcentrationUnit"":[""mol/L""],""_id"":""65fdaa52ce6d77d64610cad3"",""postTreatment"":""Surface treatment"",""postTreatmentChemicalAgentSmiles"":""[OH-].[Na+]"",""postTreatmentChemicalAgentConcentration"":""0.2""}]",,0.469,11.45695,"3011",0,,,,,,,"50:50",,,,,,,,"Cellulose",,,,,,,,,,,,,,,,,,,,,,,,,,,,,,,,,,,,,,,,,,,,,,,,,,,,,,,,,,,,,,"[]",,,,,,,,,,,,
"65d86cdb4e3deb05523f746b","2024-02-23T10:00:59.746Z","[]","[]","[]","[]",,,"[]","[]","[]","[]","[]","[]","[]","[]",,,,,false,"Crossflow",10,25,17,"Toluene","Other","Aldehyde A: 12-oxo-dodecanenitrile",195,1,"mol/L",2,"[]",,,,true,false,"Accepted","[]","[]","[]","[""Not Applicable""]","[""None""]","65d86cdb4e3deb05523f746a","2024-02-23T10:00:59.689Z","2018-01-01T00:00:00.000Z","Design of membrane cascades according to the method of McCabe-Thiele: An organic solvent nanofiltration case study for olefin hydroformylation in toluene","Scientific Report","backOffice","10.1016/j.seppur.2017.12.031","65d4c8e32e1ebc1414e6d585","Lejeune","https://doi.org/10.1016/j.seppur.2017.12.031",0,"Commercial","PDMS-Pervap4060-AlA-BP",,,"[]",,2.12,30,"3012",0,,,,,,,,,,,,,,,,,,,,"Other","Biphephos",787,0.001,"mol/L",,,,,,,,,,,,,,,,,,,,,88,,,,,,,,,,,,,,,,,,,,,,,,,,,,,,"Other",,"[]","Pervap4060","Sulzer",,,,,,,,,,
"65d872ac4e3deb05523f74b2","2024-02-23T10:25:48.008Z","[]","[]","[]","[]",,,"[]","[]","[]","[]","[]","[]","[]","[]",,,,,false,"Crossflow",5,25,17,"Toluene","Other","Biphephos",787,1,"mmol/L",1,"[]",,,,true,false,"Accepted","[]","[]","[]","[""Not Applicable""]","[""None""]","65d872ab4e3deb05523f74b1","2024-02-23T10:25:47.956Z","2019-01-01T00:00:00.000Z","Coupling Rhodium-Catalyzed Hydroformylation of 10- Undecenitrile with Organic Solvent Nanofiltration: Toluene Solution versus Solvent-Free Processes","Scientific Report","backOffice","10.1002/cplu.201900553","65d4c8e32e1ebc1414e6d585","Lejeune","https://doi.org/10.1002/cplu.201900553",0,"Commercial","Pervap4060-BP-5",,,"[]",,3.4,71,"3013",0,,,,,,3.4,,,,,,,,,,,,,,,,,,,,,,,,,,,,,,,,,,,,,,,,,,,,,,,,,,,,,,,,,,,,,,,,,,,,,"Other",,"[]","Pervap4060","Sulzer",,,,,,,,,,
"65d872be4e3deb05523f74b4","2024-02-23T10:25:48.008Z","[]","[]","[]","[]",,,"[]","[]","[]","[]","[]","[]","[]","[]",,,,,false,"Crossflow",10,25,17,"Toluene","Other","Biphephos",787,1,"mmol/L",1,"[]",,,,true,false,"Accepted","[]","[]","[]","[""Not Applicable""]","[""None""]","65d872ab4e3deb05523f74b1","2024-02-23T10:25:47.956Z","2019-01-01T00:00:00.000Z","Coupling Rhodium-Catalyzed Hydroformylation of 10- Undecenitrile with Organic Solvent Nanofiltration: Toluene Solution versus Solvent-Free Processes","Scientific Report","backOffice","10.1002/cplu.201900553","65d4c8e32e1ebc1414e6d585","Lejeune","https://doi.org/10.1002/cplu.201900553",0,"Commercial","Pervap4060-BP-10",,,"[]",,3,88,"3014",0,,,,,,3.2,,,,,,,,,,,,,,,,,,,,,,,,,,,,,,,,,,,,,,,,,,,,,,,,,,,,,,,,,,,,,,,,,,,,,"Other",,"[]","Pervap4060","Sulzer",,,,,,,,,,
"65d872ce4e3deb05523f74b6","2024-02-23T10:25:48.008Z","[]","[]","[]","[]",,,"[]","[]","[]","[]","[]","[]","[]","[]",,,,,false,"Crossflow",20,25,17,"Toluene","Other","Biphephos",787,1,"mmol/L",1,"[]",,,,true,false,"Accepted","[]","[]","[]","[""Not Applicable""]","[""None""]","65d872ab4e3deb05523f74b1","2024-02-23T10:25:47.956Z","2019-01-01T00:00:00.000Z","Coupling Rhodium-Catalyzed Hydroformylation of 10- Undecenitrile with Organic Solvent Nanofiltration: Toluene Solution versus Solvent-Free Processes","Scientific Report","backOffice","10.1002/cplu.201900553","65d4c8e32e1ebc1414e6d585","Lejeune","https://doi.org/10.1002/cplu.201900553",0,"Commercial","Pervap4060-BP-20",,,"[]",,3,92,"3015",0,,,,,,3.2,,,,,,,,,,,,,,,,,,,,,,,,,,,,,,,,,,,,,,,,,,,,,,,,,,,,,,,,,,,,,,,,,,,,,"Other",,"[]","Pervap4060","Sulzer",,,,,,,,,,
"65d872e04e3deb05523f74b8","2024-02-23T10:25:48.008Z","[]","[]","[]","[]",,,"[]","[]","[]","[]","[]","[]","[]","[]",,,,,false,"Crossflow",30,25,17,"Toluene","Other","Biphephos",787,1,"mmol/L",1,"[]",,,,true,false,"Accepted","[]","[]","[]","[""Not Applicable""]","[""None""]","65d872ab4e3deb05523f74b1","2024-02-23T10:25:47.956Z","2019-01-01T00:00:00.000Z","Coupling Rhodium-Catalyzed Hydroformylation of 10- Undecenitrile with Organic Solvent Nanofiltration: Toluene Solution versus Solvent-Free Processes","Scientific Report","backOffice","10.1002/cplu.201900553","65d4c8e32e1ebc1414e6d585","Lejeune","https://doi.org/10.1002/cplu.201900553",0,"Commercial","Pervap4060-BP-30",,,"[]",,3.2,94,"3016",0,,,,,,3.2,,,,,,,,,,,,,,,,,,,,,,,,,,,,,,,,,,,,,,,,,,,,,,,,,,,,,,,,,,,,,,,,,,,,,"Other",,"[]","Pervap4060","Sulzer",,,,,,,,,,
"65d872ec4e3deb05523f74ba","2024-02-23T10:25:48.008Z","[]","[]","[]","[]",,,"[]","[]","[]","[]","[]","[]","[]","[]",,,,,false,"Crossflow",40,25,17,"Toluene","Other","Biphephos",787,1,"mmol/L",1,"[]",,,,true,false,"Accepted","[]","[]","[]","[""Not Applicable""]","[""None""]","65d872ab4e3deb05523f74b1","2024-02-23T10:25:47.956Z","2019-01-01T00:00:00.000Z","Coupling Rhodium-Catalyzed Hydroformylation of 10- Undecenitrile with Organic Solvent Nanofiltration: Toluene Solution versus Solvent-Free Processes","Scientific Report","backOffice","10.1002/cplu.201900553","65d4c8e32e1ebc1414e6d585","Lejeune","https://doi.org/10.1002/cplu.201900553",0,"Commercial","Pervap4060-BP-40",,,"[]",,3.2,94,"3017",0,,,,,,3.2,,,,,,,,,,,,,,,,,,,,,,,,,,,,,,,,,,,,,,,,,,,,,,,,,,,,,,,,,,,,,,,,,,,,,"Other",,"[]","Pervap4060","Sulzer",,,,,,,,,,
"65d874394e3deb05523f74bc","2024-02-23T10:25:48.008Z","[]","[]","[]","[]",,,"[]","[]","[]","[]","[]","[]","[]","[]",,,,,false,"Crossflow",10,25,17,"Toluene","Other","Rh acac (CO)2-  CAS: 14874-82-9 - smiles: [C-]#[O+].[C-]#[O+].CC(=O)\C=C(\C)O[Rh]",258,0.05,"mmol/L",1,"[]",,,,true,false,"Accepted","[]","[]","[]","[""Not Applicable""]","[""None""]","65d872ab4e3deb05523f74b1","2024-02-23T10:25:47.956Z","2019-01-01T00:00:00.000Z","Coupling Rhodium-Catalyzed Hydroformylation of 10- Undecenitrile with Organic Solvent Nanofiltration: Toluene Solution versus Solvent-Free Processes","Scientific Report","backOffice","10.1002/cplu.201900553","65d4c8e32e1ebc1414e6d585","Lejeune","https://doi.org/10.1002/cplu.201900553",0,"Commercial","Pervap4060-Rh-10",,,"[]",,3,20,"3018",0,,,,,,3.2,,,,,,,,,,,,,,,,,,,,,,,,,,,,,,,,,,,,,,,,,,,,,,,,,,,,,,,,,,,,,,,,,,,,,"Other",,"[]","Pervap4060","Sulzer",,,,,,,,,,
"65d8744c4e3deb05523f74be","2024-02-23T10:25:48.008Z","[]","[]","[]","[]",,,"[]","[]","[]","[]","[]","[]","[]","[]",,,,,false,"Crossflow",30,25,17,"Toluene","Other","Rh acac (CO)2-  CAS: 14874-82-9 - smiles: [C-]#[O+].[C-]#[O+].CC(=O)\C=C(\C)O[Rh]",258,0.05,"mmol/L",1,"[]",,,,true,false,"Accepted","[]","[]","[]","[""Not Applicable""]","[""None""]","65d872ab4e3deb05523f74b1","2024-02-23T10:25:47.956Z","2019-01-01T00:00:00.000Z","Coupling Rhodium-Catalyzed Hydroformylation of 10- Undecenitrile with Organic Solvent Nanofiltration: Toluene Solution versus Solvent-Free Processes","Scientific Report","backOffice","10.1002/cplu.201900553","65d4c8e32e1ebc1414e6d585","Lejeune","https://doi.org/10.1002/cplu.201900553",0,"Commercial","Pervap4060-Rh-30",,,"[]",,3.2,40,"3019",0,,,,,,3.2,,,,,,,,,,,,,,,,,,,,,,,,,,,,,,,,,,,,,,,,,,,,,,,,,,,,,,,,,,,,,,,,,,,,,"Other",,"[]","Pervap4060","Sulzer",,,,,,,,,,
"65d875864e3deb05523f74c0","2024-02-23T10:25:48.008Z","[]","[]","[]","[]",,,"[]","[]","[]","[]","[]","[]","[]","[]",,,,,false,"Crossflow",10,25,17,"Toluene","Other","P-coordinated Rh species (active catalyst C)",920,0.05,"mmol/L",1,"[]",,,,true,false,"Accepted","[]","[]","[]","[""Not Applicable""]","[""None""]","65d872ab4e3deb05523f74b1","2024-02-23T10:25:47.956Z","2019-01-01T00:00:00.000Z","Coupling Rhodium-Catalyzed Hydroformylation of 10- Undecenitrile with Organic Solvent Nanofiltration: Toluene Solution versus Solvent-Free Processes","Scientific Report","backOffice","10.1002/cplu.201900553","65d4c8e32e1ebc1414e6d585","Lejeune","https://doi.org/10.1002/cplu.201900553",0,"Commercial","Pervap4060-PRh-10",,,"[]",,3,90,"3020",0,,,,,,3.2,,,,,,,,,,,,,,,,,,,,,,,,,,,,,,,,,,,,,,,,,,,,,,,,,,,,,,,,,,,,,,,,,,,,,"Other",,"[]","Pervap4060","Sulzer",,,,,,,,,,
"65d8a9a24e3deb05523f757c","2024-02-23T10:25:48.008Z","[]","[]","[]","[]",,,"[]","[]","[]","[]","[]","[]","[]","[]",,,,,false,"Crossflow",5,25,17,"Toluene","Other","10-undecenitrile",165,1,"mol/L",1,"[]",,,,true,false,"Accepted","[]","[]","[]","[""Not Applicable""]","[""None""]","65d872ab4e3deb05523f74b1","2024-02-23T10:25:47.956Z","2019-01-01T00:00:00.000Z","Coupling Rhodium-Catalyzed Hydroformylation of 10- Undecenitrile with Organic Solvent Nanofiltration: Toluene Solution versus Solvent-Free Processes","Scientific Report","backOffice","10.1002/cplu.201900553","65d4c8e32e1ebc1414e6d585","Lejeune","https://doi.org/10.1002/cplu.201900553",0,"Commercial","Pervap4060-UND-5",,,"[]",,2,5,"3021",0,,,,,,3.4,,,,,,,,,,,,,,,,,,,,,,,,,,,,,,,,,,,,,,,,,,,,,,,,,,,,,,,,,,,,,,,,,,,,,"Other",,"[]","Pervap4060","Sulzer",,,,,,,,,,
"65d8a9ed4e3deb05523f757f","2024-02-23T10:25:48.008Z","[]","[]","[]","[]",,,"[]","[]","[]","[]","[]","[]","[]","[]",,,,,false,"Crossflow",10,25,17,"Toluene","Other","10-undecenitrile",165,1,"mol/L",1,"[]",,,,true,false,"Accepted","[]","[]","[]","[""Not Applicable""]","[""None""]","65d872ab4e3deb05523f74b1","2024-02-23T10:25:47.956Z","2019-01-01T00:00:00.000Z","Coupling Rhodium-Catalyzed Hydroformylation of 10- Undecenitrile with Organic Solvent Nanofiltration: Toluene Solution versus Solvent-Free Processes","Scientific Report","backOffice","10.1002/cplu.201900553","65d4c8e32e1ebc1414e6d585","Lejeune","https://doi.org/10.1002/cplu.201900553",0,"Commercial","Pervap4060-UND-10-1000",,,"[]",,2.5,15,"3022",0,,,,,,3.2,,,,,,,,,,,,,,,,,,,,,,,,,,,,,,,,,,,,,,,,,,,,,,,,,,,,,,,,,,,,,,,,,,,,,"Other",,"[]","Pervap4060","Sulzer",,,,,,,,,,
"65d8aa354e3deb05523f7582","2024-02-23T10:25:48.008Z","[]","[]","[]","[]",,,"[]","[]","[]","[]","[]","[]","[]","[]",,,,,false,"Crossflow",20,25,17,"Toluene","Other","10-undecenitrile",165,1,"mol/L",1,"[]",,,,true,false,"Accepted","[]","[]","[]","[""Not Applicable""]","[""None""]","65d872ab4e3deb05523f74b1","2024-02-23T10:25:47.956Z","2019-01-01T00:00:00.000Z","Coupling Rhodium-Catalyzed Hydroformylation of 10- Undecenitrile with Organic Solvent Nanofiltration: Toluene Solution versus Solvent-Free Processes","Scientific Report","backOffice","10.1002/cplu.201900553","65d4c8e32e1ebc1414e6d585","Lejeune","https://doi.org/10.1002/cplu.201900553",0,"Commercial","Pervap4060-UND-20",,,"[]",,2.3,25,"3023",0,,,,,,3.2,,,,,,,,,,,,,,,,,,,,,,,,,,,,,,,,,,,,,,,,,,,,,,,,,,,,,,,,,,,,,,,,,,,,,"Other",,"[]","Pervap4060","Sulzer",,,,,,,,,,
"65d8aa854e3deb05523f7585","2024-02-23T10:25:48.008Z","[]","[]","[]","[]",,,"[]","[]","[]","[]","[]","[]","[]","[]",,,,,false,"Crossflow",30,25,17,"Toluene","Other","10-undecenitrile",165,1,"mol/L",1,"[]",,,,true,false,"Accepted","[]","[]","[]","[""Not Applicable""]","[""None""]","65d872ab4e3deb05523f74b1","2024-02-23T10:25:47.956Z","2019-01-01T00:00:00.000Z","Coupling Rhodium-Catalyzed Hydroformylation of 10- Undecenitrile with Organic Solvent Nanofiltration: Toluene Solution versus Solvent-Free Processes","Scientific Report","backOffice","10.1002/cplu.201900553","65d4c8e32e1ebc1414e6d585","Lejeune","https://doi.org/10.1002/cplu.201900553",0,"Commercial","Pervap4060-UND-30",,,"[]",,2.3,30,"3024",0,,,,,,3.2,,,,,,,,,,,,,,,,,,,,,,,,,,,,,,,,,,,,,,,,,,,,,,,,,,,,,,,,,,,,,,,,,,,,,"Other",,"[]","Pervap4060","Sulzer",,,,,,,,,,
"65d8aacc4e3deb05523f7588","2024-02-23T10:25:48.008Z","[]","[]","[]","[]",,,"[]","[]","[]","[]","[]","[]","[]","[]",,,,,false,"Crossflow",40,25,17,"Toluene","Other","10-undecenitrile",165,1,"mol/L",1,"[]",,,,true,false,"Accepted","[]","[]","[]","[""Not Applicable""]","[""None""]","65d872ab4e3deb05523f74b1","2024-02-23T10:25:47.956Z","2019-01-01T00:00:00.000Z","Coupling Rhodium-Catalyzed Hydroformylation of 10- Undecenitrile with Organic Solvent Nanofiltration: Toluene Solution versus Solvent-Free Processes","Scientific Report","backOffice","10.1002/cplu.201900553","65d4c8e32e1ebc1414e6d585","Lejeune","https://doi.org/10.1002/cplu.201900553",0,"Commercial","Pervap4060-UND-40",,,"[]",,2.3,37,"3025",0,,,,,,3.2,,,,,,,,,,,,,,,,,,,,,,,,,,,,,,,,,,,,,,,,,,,,,,,,,,,,,,,,,,,,,,,,,,,,,"Other",,"[]","Pervap4060","Sulzer",,,,,,,,,,
"65d8abcb4e3deb05523f758e","2024-02-23T10:25:48.008Z","[]","[]","[]","[]",,,"[]","[]","[]","[]","[]","[]","[]","[]",,,,,false,"Crossflow",10,25,17,"Toluene","Other","10-undecenitrile",165,1,"mmol/L",1,"[]",,,,true,false,"Accepted","[]","[]","[]","[""Not Applicable""]","[""None""]","65d872ab4e3deb05523f74b1","2024-02-23T10:25:47.956Z","2019-01-01T00:00:00.000Z","Coupling Rhodium-Catalyzed Hydroformylation of 10- Undecenitrile with Organic Solvent Nanofiltration: Toluene Solution versus Solvent-Free Processes","Scientific Report","backOffice","10.1002/cplu.201900553","65d4c8e32e1ebc1414e6d585","Lejeune","https://doi.org/10.1002/cplu.201900553",0,"Commercial","Pervap4060-UND-10-1",,,"[]",,3,15,"3026",0,,,,,,3,,,,,,,,,,,,,,,,,,,,,,,,,,,,,,,,,,,,,,,,,,,,,,,,,,,,,,,,,,,,,,,,,,,,,"Other",,"[]","Pervap4060","Sulzer",,,,,,,,,,
"65d8ac494e3deb05523f7591","2024-02-23T10:25:48.008Z","[]","[]","[]","[]",,,"[]","[]","[]","[]","[]","[]","[]","[]",,,,,false,"Crossflow",10,25,17,"Toluene","Other","10-undecenitrile",165,2,"mol/L",1,"[]",,,,true,false,"Accepted","[]","[]","[]","[""Not Applicable""]","[""None""]","65d872ab4e3deb05523f74b1","2024-02-23T10:25:47.956Z","2019-01-01T00:00:00.000Z","Coupling Rhodium-Catalyzed Hydroformylation of 10- Undecenitrile with Organic Solvent Nanofiltration: Toluene Solution versus Solvent-Free Processes","Scientific Report","backOffice","10.1002/cplu.201900553","65d4c8e32e1ebc1414e6d585","Lejeune","https://doi.org/10.1002/cplu.201900553",0,"Commercial","Pervap4060-UND-10-2",,,"[]",,1.6,12,"3027",0,,,,,,3,,,,,,,,,,,,,,,,,,,,,,,,,,,,,,,,,,,,,,,,,,,,,,,,,,,,,,,,,,,,,,,,,,,,,"Other",,"[]","Pervap4060","Sulzer",,,,,,,,,,
"65d8ac6e4e3deb05523f7594","2024-02-23T10:25:48.008Z","[]","[]","[]","[]",,,"[]","[]","[]","[]","[]","[]","[]","[]",,,,,false,"Crossflow",10,25,17,"Toluene","Other","10-undecenitrile",165,2.5,"mol/L",1,"[]",,,,true,false,"Accepted","[]","[]","[]","[""Not Applicable""]","[""None""]","65d872ab4e3deb05523f74b1","2024-02-23T10:25:47.956Z","2019-01-01T00:00:00.000Z","Coupling Rhodium-Catalyzed Hydroformylation of 10- Undecenitrile with Organic Solvent Nanofiltration: Toluene Solution versus Solvent-Free Processes","Scientific Report","backOffice","10.1002/cplu.201900553","65d4c8e32e1ebc1414e6d585","Lejeune","https://doi.org/10.1002/cplu.201900553",0,"Commercial","Pervap4060-UND-10-2.5",,,"[]",,1.5,7,"3028",0,,,,,,3,,,,,,,,,,,,,,,,,,,,,,,,,,,,,,,,,,,,,,,,,,,,,,,,,,,,,,,,,,,,,,,,,,,,,"Other",,"[]","Pervap4060","Sulzer",,,,,,,,,,
"65d8b0734e3deb05523f7597","2024-02-23T10:25:48.008Z","[]","[]","[]","[]",,,"[]","[]","[]","[]","[]","[]","[]","[]",,,,,false,"Crossflow",10,27,17,"Toluene","Other","10-undecenitrile",165,0.001,"mol/L",5,"[]",,,,true,false,"Accepted","[]","[]","[]","[""Not Applicable""]","[""None""]","65d872ab4e3deb05523f74b1","2024-02-23T10:25:47.956Z","2019-01-01T00:00:00.000Z","Coupling Rhodium-Catalyzed Hydroformylation of 10- Undecenitrile with Organic Solvent Nanofiltration: Toluene Solution versus Solvent-Free Processes","Scientific Report","backOffice","10.1002/cplu.201900553","65d4c8e32e1ebc1414e6d585","Lejeune","https://doi.org/10.1002/cplu.201900553",0,"Commercial","Pervap4060-mix-10",,,"[]",,2.5,15,"3029",0,,,,,,3.5,,,,,,,,,,,,,,"Other","internal undecenitrile",165,0.29,"mol/L","Other","undecanenitrile",167,0.06,"mol/L","Other","12-oxo-dodecanenitrile",195,0.65,"mol/L","Other","biphephos",787,1,"mmol/L",,,,,,15,,30,88,,,,,,,,,,,,,,,,,,,,,,,,,,,"Other",,"[]","Pervap4060","Sulzer",,,,,,,,,,
"65d8b1284e3deb05523f759a","2024-02-23T10:25:48.008Z","[]","[]","[]","[]",,,"[]","[]","[]","[]","[]","[]","[]","[]",,,,,false,"Crossflow",10,27,17,"Toluene","Other","10-undecenitrile",165,0.1,"mol/L",5,"[]",,,,true,false,"Accepted","[]","[]","[]","[""Not Applicable""]","[""None""]","65d872ab4e3deb05523f74b1","2024-02-23T10:25:47.956Z","2019-01-01T00:00:00.000Z","Coupling Rhodium-Catalyzed Hydroformylation of 10- Undecenitrile with Organic Solvent Nanofiltration: Toluene Solution versus Solvent-Free Processes","Scientific Report","backOffice","10.1002/cplu.201900553","65d4c8e32e1ebc1414e6d585","Lejeune","https://doi.org/10.1002/cplu.201900553",0,"Commercial","Pervap4060-mix-A4N3-10",,,"[]",,1.5,14,"3030",0,,,,,,3.5,,,,,,,,,,,,,,"Other","internal undecenitrile",165,0.29,"mol/L","Other","undecanenitrile",167,0.01,"mol/L","Other","12-oxo-dodecanenitrile",195,0.56,"mol/L","Other","A4N3- ligand",787,1,"mmol/L",,,,,,14,,37,89,,,,,,,,,,,,,,,,,,,,,,,,,,,"Other",,"[]","Pervap4060","Sulzer",,,,,,,,,,
"65d8b1aa4e3deb05523f759d","2024-02-23T10:25:48.008Z","[]","[]","[]","[]",,,"[]","[]","[]","[]","[]","[]","[]","[]",,,,,false,"Crossflow",10,27,17,"Toluene","Other","10-undecenitrile",165,0.1,"mol/L",5,"[]",,,,true,false,"Accepted","[]","[]","[]","[""Not Applicable""]","[""None""]","65d872ab4e3deb05523f74b1","2024-02-23T10:25:47.956Z","2019-01-01T00:00:00.000Z","Coupling Rhodium-Catalyzed Hydroformylation of 10- Undecenitrile with Organic Solvent Nanofiltration: Toluene Solution versus Solvent-Free Processes","Scientific Report","backOffice","10.1002/cplu.201900553","65d4c8e32e1ebc1414e6d585","Lejeune","https://doi.org/10.1002/cplu.201900553",0,"Commercial","Pervap4060-mix-A4N3-10",,,"[]",,2.5,14,"3031",0,,,,,,3.5,,,,,,,,,,,,,,"Other","internal undecenitrile",165,0.32,"mol/L","Other","undecanenitrile",167,0.01,"mol/L","Other","12-oxo-dodecanenitrile",195,0.56,"mol/L","Other","A4N3- ligand",1046,1,"mmol/L",,,,,,14,,37,89,,,,,,,,,,,,,,,,,,,,,,,,,,,"Other",,"[]","Pervap4060","Sulzer",,,,,,,,,,
"65d8b2944e3deb05523f75a3","2024-02-23T10:25:48.008Z","[]","[]","[]","[]",,,"[]","[]","[]","[]","[]","[]","[]","[]",,,,,false,"Crossflow",10,27,17,"Toluene","Other","10-undecenitrile",165,0.08,"mol/L",5,"[]",,,,true,false,"Accepted","[]","[]","[]","[""Not Applicable""]","[""None""]","65d872ab4e3deb05523f74b1","2024-02-23T10:25:47.956Z","2019-01-01T00:00:00.000Z","Coupling Rhodium-Catalyzed Hydroformylation of 10- Undecenitrile with Organic Solvent Nanofiltration: Toluene Solution versus Solvent-Free Processes","Scientific Report","backOffice","10.1002/cplu.201900553","65d4c8e32e1ebc1414e6d585","Lejeune","https://doi.org/10.1002/cplu.201900553",0,"Commercial","Pervap4060-mix-Zhang-10",,,"[]",,2,20,"3032",0,,,,,,3.5,,,,,,,,,,,,,,"Other","internal undecenitrile",165,0.12,"mol/L","Other","undecanenitrile",167,0.02,"mol/L","Other","12-oxo-dodecanenitrile",195,0.78,"mol/L","Other"," Zhang- ligand",946,1,"mmol/L",,,,,,15,,29,93,,,,,,,,,,,,,,,,,,,,,,,,,,,"Other",,"[]","Pervap4060","Sulzer",,,,,,,,,,
"65d8b40f4e3deb05523f75a9","2024-02-23T10:25:48.008Z","[]","[]","[]","[]",,,"[]","[]","[]","[]","[]","[]","[]","[]",,,,,false,"Crossflow",10,27,17,"Toluene","Other","10-undecenitrile",165,1,"mol/L",2,"[]",,,,true,false,"Accepted","[]","[]","[]","[""Not Applicable""]","[""None""]","65d872ab4e3deb05523f74b1","2024-02-23T10:25:47.956Z","2019-01-01T00:00:00.000Z","Coupling Rhodium-Catalyzed Hydroformylation of 10- Undecenitrile with Organic Solvent Nanofiltration: Toluene Solution versus Solvent-Free Processes","Scientific Report","backOffice","10.1002/cplu.201900553","65d4c8e32e1ebc1414e6d585","Lejeune","https://doi.org/10.1002/cplu.201900553",0,"Commercial","SolsepNF030306-BP-10",,,"[]",,,10,"3033",0,,,,,,0.5,,,,,,,,,,,,,,"Other","Biphephos",787,1,"mmol/L",,,,,,,,,,,,,,,,,,,,,44,,,,,,,,,,,,,,,,,,,,,,,,,,,,,,"Other",,"[]","Solsep NF030306","Solsep",,,,,,,,,,
"65d8b8864e3deb05523f75af","2024-02-23T10:25:48.008Z","[]","[]","[]","[]",,,"[]","[]","[]","[]","[]","[]","[]","[]",,,,,false,"Crossflow",10,27,17,"Not Applicable","Other","Biphephos",787,5,"mmol/L",5,"[]",,,,true,false,"Accepted","[]","[]","[]","[""Not Applicable""]","[""None""]","65d872ab4e3deb05523f74b1","2024-02-23T10:25:47.956Z","2019-01-01T00:00:00.000Z","Coupling Rhodium-Catalyzed Hydroformylation of 10- Undecenitrile with Organic Solvent Nanofiltration: Toluene Solution versus Solvent-Free Processes","Scientific Report","backOffice","10.1002/cplu.201900553","65d4c8e32e1ebc1414e6d585","Lejeune","https://doi.org/10.1002/cplu.201900553",0,"Commercial","Pervap4060-mix-Ru-10",,,"[]",,2,70,"3034",0,,,,,,,,,,,,,,,,,,,,"Other","internal undecenitrile",165,2,"mol/L","Other","undecanenitrile",167,0.2,"mol/L","Other","12-oxo-dodecanenitrile",195,2.8,"mol/L","Other","Rh cata active species",920,0.25,"mmol/L",,,,,,,,0,70,,,,,,,,,,,,,,,,,,,,,,,,,,,"Other",,"[]","Pervap4060","Sulzer",,,,,,,,,,
"65d8ba594e3deb05523f75c1","2024-02-23T10:25:48.008Z","[]","[]","[]","[]",,,"[]","[]","[]","[]","[]","[]","[]","[]",,,,,false,"Crossflow",30,27,17,"Toluene","Other","10-undecenitrile",165,1,"mol/L",2,"[]",,,,true,false,"Accepted","[]","[]","[]","[""Not Applicable""]","[""None""]","65d872ab4e3deb05523f74b1","2024-02-23T10:25:47.956Z","2019-01-01T00:00:00.000Z","Coupling Rhodium-Catalyzed Hydroformylation of 10- Undecenitrile with Organic Solvent Nanofiltration: Toluene Solution versus Solvent-Free Processes","Scientific Report","backOffice","10.1002/cplu.201900553","65d4c8e32e1ebc1414e6d585","Lejeune","https://doi.org/10.1002/cplu.201900553",0,"Commercial","Solsep NF030306-BP-30",,,"[]",,,10,"3035",0,,,,,,0.5,,,,,,,,,,,,,,"Other","Biphephos",787,1,"mmol/L",,,,,,,,,,,,,,,,,,,,,48,,,,,,,,,,,,,,,,,,,,,,,,,,,,,,"Other",,"[]","Solsep NF030306","Solsep",,,,,,,,,,
