Repository: BAMresearch/onf-database

This repository belongs to the the publication "Revealing structure-property-performance relationships of organic solvent nanofiltration membranes using a FAIR, open-access database" published in ADD JOURNAL (DOI). 
It uses a dataset derived from The Open Membrane Database (https://openmembranedatabase.org/). The access date was April 8th 2025. The original dataset is in the repository as OMD_SRNF_2025-04-08.csv file.

The main researchers involved in the study are Sarah Glass (ORCID: 0000-0002-0625-0057), Petra Merten (no ORCID available), Torsten Brinkmann (ORCID: 0000-0002-5114-6259) and Volkan Filiz (ORCID: 0000-0003-0239-8641). 

The repository contains 5 Python files:

File: OMD_SRNF_2025-04-08.csv (part 105 of 184)
"65d8ba874e3deb05523f75c4","2024-02-23T10:25:48.008Z","[]","[]","[]","[]",,,"[]","[]","[]","[]","[]","[]","[]","[]",,,,,false,"Crossflow",10,27,17,"Toluene","Other","10-undecenitrile",165,1,"mol/L",2,"[]",,,,true,false,"Accepted","[]","[]","[]","[""Not Applicable""]","[""None""]","65d872ab4e3deb05523f74b1","2024-02-23T10:25:47.956Z","2019-01-01T00:00:00.000Z","Coupling Rhodium-Catalyzed Hydroformylation of 10- Undecenitrile with Organic Solvent Nanofiltration: Toluene Solution versus Solvent-Free Processes","Scientific Report","backOffice","10.1002/cplu.201900553","65d4c8e32e1ebc1414e6d585","Lejeune","https://doi.org/10.1002/cplu.201900553",0,"Commercial","Solsep NF010206-BP-10",,,"[]",,,47,"3036",0,,,,,,0.15,,,,,,,,,,,,,,"Other","Biphephos",787,1,"mmol/L",,,,,,,,,,,,,,,,,,,,,53,,,,,,,,,,,,,,,,,,,,,,,,,,,,,,"Other",,"[]","Solsep NF 010206","Solsep",,,,,,,,,,
"65d8bac34e3deb05523f75ca","2024-02-23T10:25:48.008Z","[]","[]","[]","[]",,,"[]","[]","[]","[]","[]","[]","[]","[]",,,,,false,"Crossflow",10,27,17,"Toluene","Other","10-undecenitrile",165,1,"mol/L",2,"[]",,,,true,false,"Accepted","[]","[]","[]","[""Not Applicable""]","[""None""]","65d872ab4e3deb05523f74b1","2024-02-23T10:25:47.956Z","2019-01-01T00:00:00.000Z","Coupling Rhodium-Catalyzed Hydroformylation of 10- Undecenitrile with Organic Solvent Nanofiltration: Toluene Solution versus Solvent-Free Processes","Scientific Report","backOffice","10.1002/cplu.201900553","65d4c8e32e1ebc1414e6d585","Lejeune","https://doi.org/10.1002/cplu.201900553",0,"Commercial","Starmem122-BP-10",,,"[]",,,17,"3037",0,,,,,,0.66,,,,,,,,,,,,,,"Other","Biphephos",787,1,"mmol/L",,,,,,,,,,,,,,,,,,,,,67,,,,,,,,,,,,,,,,,,,,,,,,,,,,,,"Starmem 122",,"[]","Solsep NF 010206","Solsep",,,,,,,,,,
"65d8bade4e3deb05523f75cd","2024-02-23T10:25:48.008Z","[]","[]","[]","[]",,,"[]","[]","[]","[]","[]","[]","[]","[]",,,,,false,"Crossflow",30,27,17,"Toluene","Other","10-undecenitrile",165,1,"mol/L",2,"[]",,,,true,false,"Accepted","[]","[]","[]","[""Not Applicable""]","[""None""]","65d872ab4e3deb05523f74b1","2024-02-23T10:25:47.956Z","2019-01-01T00:00:00.000Z","Coupling Rhodium-Catalyzed Hydroformylation of 10- Undecenitrile with Organic Solvent Nanofiltration: Toluene Solution versus Solvent-Free Processes","Scientific Report","backOffice","10.1002/cplu.201900553","65d4c8e32e1ebc1414e6d585","Lejeune","https://doi.org/10.1002/cplu.201900553",0,"Commercial","Starmem122-BP-30",,,"[]",,,39,"3038",0,,,,,,0.66,,,,,,,,,,,,,,"Other","Biphephos",787,1,"mmol/L",,,,,,,,,,,,,,,,,,,,,80,,,,,,,,,,,,,,,,,,,,,,,,,,,,,,"Starmem 122",,"[]","Solsep NF 010206","Solsep",,,,,,,,,,
"65d8c0254e3deb05523f75d4","2024-02-23T15:56:21.557Z","[]","[]","[]","[]",,,"[]","[]","[]","[]","[]","[]","[]","[]",,,,,false,"Crossflow",40,25,,"Dichloromethane (DCM)","Other","Grubbs Hoveyda II : CC(C)[O]1C2=C(C=[Ru]1(Cl)(Cl)C1N(CCN1C1=C(C)C=C(C)C=C1C)C1=C(c)C=C(C)C=C1C)C=CC=C2",627,0.5,"mmol/L",1,"[]",,,,true,false,"Accepted","[]","[]","[]","[""Not Applicable""]","[""None""]","65d8c0254e3deb05523f75d3","2024-02-23T15:56:21.507Z","2017-01-01T00:00:00.000Z","Syntheses and characterization of molecular weight enlarged olefin metathesis pre-catalysts","Scientific Report","backOffice","10.1016/j.crci.2017.01.001","65d4c8e32e1ebc1414e6d585","Keraani","https://doi.org/10.1016/j.crci.2017.01.001",0,"Commercial","Starmem122-DCM-GH",,,"[]",,,99.5,"3039",0,,,,,,,,,,,,,,,,,,,,,,,,,,,,,,,,,,,,,,,,,,,,,,,,,,,,,,,,,,,,,,,,,,,,,,,,,,,"Starmem 122",,"[]",,,,,,,,,,,,
"65d8c05e4e3deb05523f75d6","2024-02-23T15:56:21.557Z","[]","[]","[]","[]",,,"[]","[]","[]","[]","[]","[]","[]","[]",,,,,false,"Crossflow",40,25,,"Dichloromethane (DCM)","Other","modified Ru catalyst II e ",1521,0.5,"mmol/L",1,"[]",,,,true,false,"Accepted","[]","[]","[]","[""Not Applicable""]","[""None""]","65d8c0254e3deb05523f75d3","2024-02-23T15:56:21.507Z","2017-01-01T00:00:00.000Z","Syntheses and characterization of molecular weight enlarged olefin metathesis pre-catalysts","Scientific Report","backOffice","10.1016/j.crci.2017.01.001","65d4c8e32e1ebc1414e6d585","Keraani","https://doi.org/10.1016/j.crci.2017.01.001",0,"Commercial","Starmem122-DCM-Ru2",,,"[]",,,98.5,"3040",0,,,,,,,,,,,,,,,,,,,,,,,,,,,,,,,,,,,,,,,,,,,,,,,,,,,,,,,,,,,,,,,,,,,,,,,,,,,"Starmem 122",,"[]",,,,,,,,,,,,
"65d8ca9b4e3deb05523f75da","2024-02-23T16:40:59.409Z","[]","[]","[]","[]",,,"[""None""]","[]","[]","[]","[]","[]","[]","[]",,,,,false,"Dead-end",15,35,44,"Toluene",,,,,,1,"[""FTIR"",""SEM""]",,,,true,false,"Accepted","[""TFC""]","[""Other""]","[]","[""Other""]","[""Coating"",""Pure solvent treatment""]","65d8ca9b4e3deb05523f75d8","2024-02-23T16:40:59.343Z","2010-01-01T00:00:00.000Z","Immobilisation of an ionically tagged Hoveyda catalyst on a supported ionic liquid membrane: An innovative approach for metathesis reactions in a catalytic membrane reactor","Scientific Report","backOffice","10.1016/j.cattod.2010.04.024","65d4c8e32e1ebc1414e6d585","keraani","https://doi.org/10.1016/j.cattod.2010.04.024",0,"Composite","Starmem 228 [bmim][PF6]","Scientific report","Casting","[{""postTreatmentChemicalAgentConcentrationUnit"":[],""_id"":""65d8ca9b4e3deb05523f75db"",""postTreatment"":""Coating"",""postTreatmentChemicalAgentSmiles"":""CCCCN1C=C[N+](=C1)C.F[P-](F)(F)(F)(F)FCCCCn1cc[n+](c1)C.F[P-](F)(F)(F)(F)F""},{""postTreatmentChemicalAgentConcentrationUnit"":[],""_id"":""660124c4ce6d77d64610d56d"",""postTreatment"":""Pure solvent treatment"",""postTreatmentChemicalAgentSmiles"":""CC1=CC=CC=C1""}]","Commercial",,,"3041",0,,,,,,0.67,,,,"Polyimide (Starmem 228)",,,,,"[bmim][PF6]",,,,,,,,,,,,,,,,,,,,,,,,,,,,,,,,,,,,,,,,,,,,,,,,,,,,,,,,,,,,,,"[]",,,,,,,,,,,,
"65d8ceb84e3deb05523f75df","2024-02-23T16:58:32.416Z","[]","[]","[]","[]",,,"[]","[]","[]","[]","[]","[]","[]","[]",,,,,false,"Crossflow",10,30,17,"Toluene","Other","Grubbs Hoveyda II : CC(C)[O]1C2=C(C=[Ru]1(Cl)(Cl)C1N(CCN1C1=C(C)C=C(C)C=C1C)C1=C(c)C=C(C)C=C1C)C=CC=C2",627,0.5,"mmol/L",1,"[]",,,,true,false,"Accepted","[]","[]","[]","[""Not Applicable""]","[""None""]","65d8ceb84e3deb05523f75de","2024-02-23T16:58:32.378Z","2013-01-01T00:00:00.000Z","Interest of the Precatalyst Design for Olefin Metathesis Operating in a Discontinuous Nanofiltration Membrane Reactor","Scientific Report","backOffice","10.1002/cplu.201300112","65d4c8e32e1ebc1414e6d585","Nasser","https://doi.org/10.1002/cplu.201300112",0,"Commercial","Starmem122-tol-GH-10bar",,,"[]",,2.3,96.5,"3042",0,,,,,,2.3,,,,,,,,,,,,,,,,,,,,,,,,,,,,,,,,,,,,,,,,,,,,,,,,,,,,,,,,,,,,,,,,,,,,,"Starmem 122",,"[]",,,,,,,,,,,,
"65d8ceca4e3deb05523f75e1","2024-02-23T16:58:32.416Z","[]","[]","[]","[]",,,"[]","[]","[]","[]","[]","[]","[]","[]",,,,,false,"Crossflow",15,30,17,"Toluene","Other","Grubbs Hoveyda II : CC(C)[O]1C2=C(C=[Ru]1(Cl)(Cl)C1N(CCN1C1=C(C)C=C(C)C=C1C)C1=C(c)C=C(C)C=C1C)C=CC=C2",627,0.5,"mmol/L",1,"[]",,,,true,false,"Accepted","[]","[]","[]","[""Not Applicable""]","[""None""]","65d8ceb84e3deb05523f75de","2024-02-23T16:58:32.378Z","2013-01-01T00:00:00.000Z","Interest of the Precatalyst Design for Olefin Metathesis Operating in a Discontinuous Nanofiltration Membrane Reactor","Scientific Report","backOffice","10.1002/cplu.201300112","65d4c8e32e1ebc1414e6d585","Nasser","https://doi.org/10.1002/cplu.201300112",0,"Commercial","Starmem122-tol-GH-15bar",,,"[]",,2.3,97,"3043",0,,,,,,2.3,,,,,,,,,,,,,,,,,,,,,,,,,,,,,,,,,,,,,,,,,,,,,,,,,,,,,,,,,,,,,,,,,,,,,"Starmem 122",,"[]",,,,,,,,,,,,
"65d8ceec4e3deb05523f75e5","2024-02-23T16:58:32.416Z","[]","[]","[]","[]",,,"[]","[]","[]","[]","[]","[]","[]","[]",,,,,false,"Crossflow",20,30,17,"Toluene","Other","Grubbs Hoveyda II : CC(C)[O]1C2=C(C=[Ru]1(Cl)(Cl)C1N(CCN1C1=C(C)C=C(C)C=C1C)C1=C(c)C=C(C)C=C1C)C=CC=C2",627,0.5,"mmol/L",1,"[]",,,,true,false,"Accepted","[]","[]","[]","[""Not Applicable""]","[""None""]","65d8ceb84e3deb05523f75de","2024-02-23T16:58:32.378Z","2013-01-01T00:00:00.000Z","Interest of the Precatalyst Design for Olefin Metathesis Operating in a Discontinuous Nanofiltration Membrane Reactor","Scientific Report","backOffice","10.1002/cplu.201300112","65d4c8e32e1ebc1414e6d585","Nasser","https://doi.org/10.1002/cplu.201300112",0,"Commercial","Starmem122-tol-GH-20bar",,,"[]",,2.3,98.5,"3044",0,,,,,,2.3,,,,,,,,,,,,,,,,,,,,,,,,,,,,,,,,,,,,,,,,,,,,,,,,,,,,,,,,,,,,,,,,,,,,,"Starmem 122",,"[]",,,,,,,,,,,,
"65d8cf094e3deb05523f75e9","2024-02-23T16:58:32.416Z","[]","[]","[]","[]",,,"[]","[]","[]","[]","[]","[]","[]","[]",,,,,false,"Crossflow",25,30,17,"Toluene","Other","Grubbs Hoveyda II : CC(C)[O]1C2=C(C=[Ru]1(Cl)(Cl)C1N(CCN1C1=C(C)C=C(C)C=C1C)C1=C(c)C=C(C)C=C1C)C=CC=C2",627,0.5,"mmol/L",1,"[]",,,,true,false,"Accepted","[]","[]","[]","[""Not Applicable""]","[""None""]","65d8ceb84e3deb05523f75de","2024-02-23T16:58:32.378Z","2013-01-01T00:00:00.000Z","Interest of the Precatalyst Design for Olefin Metathesis Operating in a Discontinuous Nanofiltration Membrane Reactor","Scientific Report","backOffice","10.1002/cplu.201300112","65d4c8e32e1ebc1414e6d585","Nasser","https://doi.org/10.1002/cplu.201300112",0,"Commercial","Starmem122-tol-GH-25bar",,,"[]",,2.3,99,"3045",0,,,,,,2.3,,,,,,,,,,,,,,,,,,,,,,,,,,,,,,,,,,,,,,,,,,,,,,,,,,,,,,,,,,,,,,,,,,,,,"Starmem 122",,"[]",,,,,,,,,,,,
"65d8cf634e3deb05523f75ed","2024-02-23T16:58:32.416Z","[]","[]","[]","[]",,,"[]","[]","[]","[]","[]","[]","[]","[]",,,,,false,"Crossflow",30,30,17,"Toluene","Other","Grubbs Hoveyda II : CC(C)[O]1C2=C(C=[Ru]1(Cl)(Cl)C1N(CCN1C1=C(C)C=C(C)C=C1C)C1=C(c)C=C(C)C=C1C)C=CC=C2",627,0.5,"mmol/L",1,"[]",,,,true,false,"Accepted","[]","[]","[]","[""Not Applicable""]","[""None""]","65d8ceb84e3deb05523f75de","2024-02-23T16:58:32.378Z","2013-01-01T00:00:00.000Z","Interest of the Precatalyst Design for Olefin Metathesis Operating in a Discontinuous Nanofiltration Membrane Reactor","Scientific Report","backOffice","10.1002/cplu.201300112","65d4c8e32e1ebc1414e6d585","Nasser","https://doi.org/10.1002/cplu.201300112",0,"Commercial","Starmem122-tol-GH-30bar",,,"[]",,2.3,99.6,"3046",0,,,,,,2.3,,,,,,,,,,,,,,,,,,,,,,,,,,,,,,,,,,,,,,,,,,,,,,,,,,,,,,,,,,,,,,,,,,,,,"Starmem 122",,"[]",,,,,,,,,,,,
"65d8cf8d4e3deb05523f75f1","2024-02-23T16:58:32.416Z","[]","[]","[]","[]",,,"[]","[]","[]","[]","[]","[]","[]","[]",,,,,false,"Crossflow",35,30,17,"Toluene","Other","Grubbs Hoveyda II : CC(C)[O]1C2=C(C=[Ru]1(Cl)(Cl)C1N(CCN1C1=C(C)C=C(C)C=C1C)C1=C(c)C=C(C)C=C1C)C=CC=C2",627,0.5,"mmol/L",1,"[]",,,,true,false,"Accepted","[]","[]","[]","[""Not Applicable""]","[""None""]","65d8ceb84e3deb05523f75de","2024-02-23T16:58:32.378Z","2013-01-01T00:00:00.000Z","Interest of the Precatalyst Design for Olefin Metathesis Operating in a Discontinuous Nanofiltration Membrane Reactor","Scientific Report","backOffice","10.1002/cplu.201300112","65d4c8e32e1ebc1414e6d585","Nasser","https://doi.org/10.1002/cplu.201300112",0,"Commercial","Starmem122-tol-GH-35bar",,,"[]",,2.3,99.4,"3047",0,,,,,,2.3,,,,,,,,,,,,,,,,,,,,,,,,,,,,,,,,,,,,,,,,,,,,,,,,,,,,,,,,,,,,,,,,,,,,,"Starmem 122",,"[]",,,,,,,,,,,,
"65d8cfa04e3deb05523f75f3","2024-02-23T16:58:32.416Z","[]","[]","[]","[]",,,"[]","[]","[]","[]","[]","[]","[]","[]",,,,,false,"Crossflow",40,30,17,"Toluene","Other","Grubbs Hoveyda II : CC(C)[O]1C2=C(C=[Ru]1(Cl)(Cl)C1N(CCN1C1=C(C)C=C(C)C=C1C)C1=C(c)C=C(C)C=C1C)C=CC=C2",627,0.5,"mmol/L",1,"[]",,,,true,false,"Accepted","[]","[]","[]","[""Not Applicable""]","[""None""]","65d8ceb84e3deb05523f75de","2024-02-23T16:58:32.378Z","2013-01-01T00:00:00.000Z","Interest of the Precatalyst Design for Olefin Metathesis Operating in a Discontinuous Nanofiltration Membrane Reactor","Scientific Report","backOffice","10.1002/cplu.201300112","65d4c8e32e1ebc1414e6d585","Nasser","https://doi.org/10.1002/cplu.201300112",0,"Commercial","Starmem122-tol-GH-40bar",,,"[]",,2.3,99.5,"3048",0,,,,,,2.3,,,,,,,,,,,,,,,,,,,,,,,,,,,,,,,,,,,,,,,,,,,,,,,,,,,,,,,,,,,,,,,,,,,,,"Starmem 122",,"[]",,,,,,,,,,,,
"65d8cffb4e3deb05523f75f7","2024-02-23T16:58:32.416Z","[]","[]","[]","[]",,,"[]","[]","[]","[]","[]","[]","[]","[]",,,,,false,"Crossflow",40,30,17,"Toluene","Other","Ru precatalyst 2",739,0.5,"mmol/L",1,"[]",,,,true,false,"Accepted","[]","[]","[]","[""Not Applicable""]","[""None""]","65d8ceb84e3deb05523f75de","2024-02-23T16:58:32.378Z","2013-01-01T00:00:00.000Z","Interest of the Precatalyst Design for Olefin Metathesis Operating in a Discontinuous Nanofiltration Membrane Reactor","Scientific Report","backOffice","10.1002/cplu.201300112","65d4c8e32e1ebc1414e6d585","Nasser","https://doi.org/10.1002/cplu.201300112",0,"Commercial","Starmem122-tol-Ru2-40bar",,,"[]",,2.3,98.4,"3049",0,,,,,,2.3,,,,,,,,,,,,,,,,,,,,,,,,,,,,,,,,,,,,,,,,,,,,,,,,,,,,,,,,,,,,,,,,,,,,,"Starmem 122",,"[]",,,,,,,,,,,,
"65d8d0144e3deb05523f75f9","2024-02-23T16:58:32.416Z","[]","[]","[]","[]",,,"[]","[]","[]","[]","[]","[]","[]","[]",,,,,false,"Crossflow",40,30,17,"Toluene","Other","Ru precatalyst 3",927,0.5,"mmol/L",1,"[]",,,,true,false,"Accepted","[]","[]","[]","[""Not Applicable""]","[""None""]","65d8ceb84e3deb05523f75de","2024-02-23T16:58:32.378Z","2013-01-01T00:00:00.000Z","Interest of the Precatalyst Design for Olefin Metathesis Operating in a Discontinuous Nanofiltration Membrane Reactor","Scientific Report","backOffice","10.1002/cplu.201300112","65d4c8e32e1ebc1414e6d585","Nasser","https://doi.org/10.1002/cplu.201300112",0,"Commercial","Starmem122-tol-Ru3-40bar",,,"[]",,2.3,99.3,"3050",0,,,,,,2.3,,,,,,,,,,,,,,,,,,,,,,,,,,,,,,,,,,,,,,,,,,,,,,,,,,,,,,,,,,,,,,,,,,,,,"Starmem 122",,"[]",,,,,,,,,,,,
"65d8d0364e3deb05523f75fb","2024-02-23T16:58:32.416Z","[]","[]","[]","[]",,,"[]","[]","[]","[]","[]","[]","[]","[]",,,,,false,"Crossflow",40,30,17,"Toluene","Other","Ru precatalyst 4",834,0.5,"mmol/L",1,"[]",,,,true,false,"Accepted","[]","[]","[]","[""Not Applicable""]","[""None""]","65d8ceb84e3deb05523f75de","2024-02-23T16:58:32.378Z","2013-01-01T00:00:00.000Z","Interest of the Precatalyst Design for Olefin Metathesis Operating in a Discontinuous Nanofiltration Membrane Reactor","Scientific Report","backOffice","10.1002/cplu.201300112","65d4c8e32e1ebc1414e6d585","Nasser","https://doi.org/10.1002/cplu.201300112",0,"Commercial","Starmem122-tol-Ru4-40bar",,,"[]",,2.3,99.6,"3051",0,,,,,,2.3,,,,,,,,,,,,,,,,,,,,,,,,,,,,,,,,,,,,,,,,,,,,,,,,,,,,,,,,,,,,,,,,,,,,,"Starmem 122",,"[]",,,,,,,,,,,,
"65db4e9b4e3deb05523f75ff","2024-02-25T14:28:43.574Z","[]","[]","[]","[]",,,"[]","[]","[]","[]","[]","[]","[]","[]",,,,,false,"Dead-end",20,30,20.43,"Acetone","Other","Triclyceride",885,5,"wt%",1,"[]",,,,true,false,"Accepted","[]","[]","[]","[""Not Applicable""]","[""None""]","65db4e9b4e3deb05523f75fe","2024-02-25T14:28:43.525Z","2021-01-01T00:00:00.000Z","Nanofiltration of binary palm oil/solvent mixtures: Experimental and modeling","Commercial","backOffice","10.1016/j.matpr.2020.04.695","65db3aea4e3deb05523f75fd","Lim","https://doi.org/10.1016/j.matpr.2020.04.695",0,"Commercial","NF030306 - 5%  100 rpm 20 bar",,,"[]",,1.64,76,"3052",0,,,,,,,,,,,,,,,,,,,,,,,,,,,,,,,,,,,,,,,,,,,,,,,,,,,,,,,,,,,,,,,,,,,,,,,,,,,"Other",,"[]","NF030306","SolSep BV",,,,,,,,,,
"65db50bc4e3deb05523f7612","2024-02-25T14:28:43.574Z","[]","[]","[]","[]",,,"[]","[]","[]","[]","[]","[]","[]","[]",,,,,false,"Dead-end",20,30,20.43,"Acetone","Other","Triclyceride",885,5,"wt%",1,"[]",,,,true,false,"Accepted","[]","[]","[]","[""Not Applicable""]","[""None""]","65db4e9b4e3deb05523f75fe","2024-02-25T14:28:43.525Z","2021-01-01T00:00:00.000Z","Nanofiltration of binary palm oil/solvent mixtures: Experimental and modeling","Commercial","backOffice","10.1016/j.matpr.2020.04.695","65db3aea4e3deb05523f75fd","Lim","https://doi.org/10.1016/j.matpr.2020.04.695",0,"Commercial","NF030306 - 5%  170 rpm 20 bar",,,"[]",,1.77,87,"3053",0,,,,,,,,,,,,,,,,,,,,,,,,,,,,,,,,,,,,,,,,,,,,,,,,,,,,,,,,,,,,,,,,,,,,,,,,,,,"Other",,"[]","NF030306","SolSep BV",,,,,,,,,,
"65db51614e3deb05523f765d","2024-02-25T14:28:43.574Z","[]","[]","[]","[]",,,"[]","[]","[]","[]","[]","[]","[]","[]",,,,,false,"Dead-end",20,30,20.43,"Acetone","Other","Triclyceride",885,5,"wt%",1,"[]",,,,true,false,"Accepted","[]","[]","[]","[""Not Applicable""]","[""None""]","65db4e9b4e3deb05523f75fe","2024-02-25T14:28:43.525Z","2021-01-01T00:00:00.000Z","Nanofiltration of binary palm oil/solvent mixtures: Experimental and modeling","Commercial","backOffice","10.1016/j.matpr.2020.04.695","65db3aea4e3deb05523f75fd","Lim","https://doi.org/10.1016/j.matpr.2020.04.695",0,"Commercial","NF030306 - 5% 400 rpm 20 bar",,,"[]",,1.72,95,"3054",0,,,,,,,,,,,,,,,,,,,,,,,,,,,,,,,,,,,,,,,,,,,,,,,,,,,,,,,,,,,,,,,,,,,,,,,,,,,"Other",,"[]","NF030306","SolSep BV",,,,,,,,,,
"65db55484e3deb05523f76a0","2024-02-25T14:28:43.574Z","[]","[]","[]","[]",,,"[]","[]","[]","[]","[]","[]","[]","[]",,,,,false,"Dead-end",10,30,20.43,"Acetone","Other","Triclyceride",885,5,"wt%",1,"[]",,,,true,false,"Accepted","[]","[]","[]","[""Not Applicable""]","[""None""]","65db4e9b4e3deb05523f75fe","2024-02-25T14:28:43.525Z","2021-01-01T00:00:00.000Z","Nanofiltration of binary palm oil/solvent mixtures: Experimental and modeling","Commercial","backOffice","10.1016/j.matpr.2020.04.695","65db3aea4e3deb05523f75fd","Lim","https://doi.org/10.1016/j.matpr.2020.04.695",0,"Commercial","NF030306 5% 100 RPM 10 bar",,,"[]",,1.88,83,"3055",0,,,,,,,,,,,,,,,,,,,,,,,,,,,,,,,,,,,,,,,,,,,,,,,,,,,,,,,,,,,,,,,,,,,,,,,,,,,"Other",,"[]","NF030306","SolSep BV",,,,,,,,,,
"65db55734e3deb05523f76a3","2024-02-25T14:28:43.574Z","[]","[]","[]","[]",,,"[]","[]","[]","[]","[]","[]","[]","[]",,,,,false,"Dead-end",10,30,20.43,"Acetone","Other","Triclyceride",885,5,"wt%",1,"[]",,,,true,false,"Accepted","[]","[]","[]","[""Not Applicable""]","[""None""]","65db4e9b4e3deb05523f75fe","2024-02-25T14:28:43.525Z","2021-01-01T00:00:00.000Z","Nanofiltration of binary palm oil/solvent mixtures: Experimental and modeling","Commercial","backOffice","10.1016/j.matpr.2020.04.695","65db3aea4e3deb05523f75fd","Lim","https://doi.org/10.1016/j.matpr.2020.04.695",0,"Commercial","NF030306 - 5% 170RPM 10 bar",,,"[]",,2.39,87,"3056",0,,,,,,,,,,,,,,,,,,,,,,,,,,,,,,,,,,,,,,,,,,,,,,,,,,,,,,,,,,,,,,,,,,,,,,,,,,,"Other",,"[]","NF030306","SolSep BV",,,,,,,,,,
"65db559f4e3deb05523f76a6","2024-02-25T14:28:43.574Z","[]","[]","[]","[]",,,"[]","[]","[]","[]","[]","[]","[]","[]",,,,,false,"Dead-end",10,30,20.43,"Acetone","Other","Triclyceride",885,5,"wt%",1,"[]",,,,true,false,"Accepted","[]","[]","[]","[""Not Applicable""]","[""None""]","65db4e9b4e3deb05523f75fe","2024-02-25T14:28:43.525Z","2021-01-01T00:00:00.000Z","Nanofiltration of binary palm oil/solvent mixtures: Experimental and modeling","Commercial","backOffice","10.1016/j.matpr.2020.04.695","65db3aea4e3deb05523f75fd","Lim","https://doi.org/10.1016/j.matpr.2020.04.695",0,"Commercial","NF030306 5% 400 rpm 10 bar",,,"[]",,2.9,90,"3057",0,,,,,,,,,,,,,,,,,,,,,,,,,,,,,,,,,,,,,,,,,,,,,,,,,,,,,,,,,,,,,,,,,,,,,,,,,,,"Other",,"[]","NF030306","SolSep BV",,,,,,,,,,
"65db55e04e3deb05523f76a9","2024-02-25T14:28:43.574Z","[]","[]","[]","[]",,,"[]","[]","[]","[]","[]","[]","[]","[]",,,,,false,"Dead-end",10,30,20.43,"Acetone","Other","Triclyceride",885,10,"wt%",1,"[]",,,,true,false,"Accepted","[]","[]","[]","[""Not Applicable""]","[""None""]","65db4e9b4e3deb05523f75fe","2024-02-25T14:28:43.525Z","2021-01-01T00:00:00.000Z","Nanofiltration of binary palm oil/solvent mixtures: Experimental and modeling","Commercial","backOffice","10.1016/j.matpr.2020.04.695","65db3aea4e3deb05523f75fd","Lim","https://doi.org/10.1016/j.matpr.2020.04.695",0,"Commercial","NF030306 10 % 170 rpm 10 bar",,,"[]",,1.4,91,"3058",0,,,,,,,,,,,,,,,,,,,,,,,,,,,,,,,,,,,,,,,,,,,,,,,,,,,,,,,,,,,,,,,,,,,,,,,,,,,"Other",,"[]","NF030306","SolSep BV",,,,,,,,,,
"65db56594e3deb05523f76b9","2024-02-25T14:28:43.574Z","[]","[]","[]","[]",,,"[]","[]","[]","[]","[]","[]","[]","[]",,,,,false,"Dead-end",10,30,20.43,"Acetone","Other","Triclyceride",885,10,"wt%",1,"[]",,,,true,false,"Accepted","[]","[]","[]","[""Not Applicable""]","[""None""]","65db4e9b4e3deb05523f75fe","2024-02-25T14:28:43.525Z","2021-01-01T00:00:00.000Z","Nanofiltration of binary palm oil/solvent mixtures: Experimental and modeling","Commercial","backOffice","10.1016/j.matpr.2020.04.695","65db3aea4e3deb05523f75fd","Lim","https://doi.org/10.1016/j.matpr.2020.04.695",0,"Commercial","NF030306 10% 400 rpm 10 bar",,,"[]",,1.46,93,"3059",0,,,,,,,,,,,,,,,,,,,,,,,,,,,,,,,,,,,,,,,,,,,,,,,,,,,,,,,,,,,,,,,,,,,,,,,,,,,"Other",,"[]","NF030306","SolSep BV",,,,,,,,,,
"65db569c4e3deb05523f76c9","2024-02-25T14:28:43.574Z","[]","[]","[]","[]",,,"[]","[]","[]","[]","[]","[]","[]","[]",,,,,false,"Dead-end",10,30,20.43,"Acetone","Other","Triclyceride",885,20,"wt%",1,"[]",,,,true,false,"Accepted","[]","[]","[]","[""Not Applicable""]","[""None""]","65db4e9b4e3deb05523f75fe","2024-02-25T14:28:43.525Z","2021-01-01T00:00:00.000Z","Nanofiltration of binary palm oil/solvent mixtures: Experimental and modeling","Commercial","backOffice","10.1016/j.matpr.2020.04.695","65db3aea4e3deb05523f75fd","Lim","https://doi.org/10.1016/j.matpr.2020.04.695",0,"Commercial","NF030306 20% 100 rpm 10 bar",,,"[]",,0.63,96,"3060",0,,,,,,,,,,,,,,,,,,,,,,,,,,,,,,,,,,,,,,,,,,,,,,,,,,,,,,,,,,,,,,,,,,,,,,,,,,,"Other",,"[]","NF030306","SolSep BV",,,,,,,,,,
"65db58094e3deb05523f76dc","2024-02-25T14:28:43.574Z","[]","[]","[]","[]",,,"[]","[]","[]","[]","[]","[]","[]","[]",,,,,false,"Dead-end",10,30,20.43,"Acetone","Other","Triclyceride",885,20,"wt%",1,"[]",,,,true,false,"Accepted","[]","[]","[]","[""Not Applicable""]","[""None""]","65db4e9b4e3deb05523f75fe","2024-02-25T14:28:43.525Z","2021-01-01T00:00:00.000Z","Nanofiltration of binary palm oil/solvent mixtures: Experimental and modeling","Commercial","backOffice","10.1016/j.matpr.2020.04.695","65db3aea4e3deb05523f75fd","Lim","https://doi.org/10.1016/j.matpr.2020.04.695",0,"Commercial","NF030306 20% 170 rpm 10 bar",,,"[]",,0.88,96,"3061",0,,,,,,,,,,,,,,,,,,,,,,,,,,,,,,,,,,,,,,,,,,,,,,,,,,,,,,,,,,,,,,,,,,,,,,,,,,,"Other",,"[]","NF030306","SolSep BV",,,,,,,,,,
"65db58394e3deb05523f76df","2024-02-25T14:28:43.574Z","[]","[]","[]","[]",,,"[]","[]","[]","[]","[]","[]","[]","[]",,,,,false,"Dead-end",10,30,20.43,"Acetone","Other","Triclyceride",885,20,"wt%",1,"[]",,,,true,false,"Accepted","[]","[]","[]","[""Not Applicable""]","[""None""]","65db4e9b4e3deb05523f75fe","2024-02-25T14:28:43.525Z","2021-01-01T00:00:00.000Z","Nanofiltration of binary palm oil/solvent mixtures: Experimental and modeling","Commercial","backOffice","10.1016/j.matpr.2020.04.695","65db3aea4e3deb05523f75fd","Lim","https://doi.org/10.1016/j.matpr.2020.04.695",0,"Commercial","NF030306 - 20% 400 rpm 10 bar",,,"[]",,1.14,98,"3062",0,,,,,,,,,,,,,,,,,,,,,,,,,,,,,,,,,,,,,,,,,,,,,,,,,,,,,,,,,,,,,,,,,,,,,,,,,,,"Other",,"[]","NF030306","SolSep BV",,,,,,,,,,
"65db59114e3deb05523f76e2","2024-02-25T14:28:43.574Z","[]","[]","[]","[]",,,"[]","[]","[]","[]","[]","[]","[]","[]",,,,,false,"Dead-end",20,30,20.43,"Acetone","Other","Triclyceride",885,10,"wt%",1,"[]",,,,true,false,"Accepted","[]","[]","[]","[""Not Applicable""]","[""None""]","65db4e9b4e3deb05523f75fe","2024-02-25T14:28:43.525Z","2021-01-01T00:00:00.000Z","Nanofiltration of binary palm oil/solvent mixtures: Experimental and modeling","Commercial","backOffice","10.1016/j.matpr.2020.04.695","65db3aea4e3deb05523f75fd","Lim","https://doi.org/10.1016/j.matpr.2020.04.695",0,"Commercial","NF030306 - 10 % 170 RPM 20 bar",,,"[]",,1.12,86,"3063",0,,,,,,,,,,,,,,,,,,,,,,,,,,,,,,,,,,,,,,,,,,,,,,,,,,,,,,,,,,,,,,,,,,,,,,,,,,,"Other",,"[]","NF030306","SolSep BV",,,,,,,,,,
"65db5a0b4e3deb05523f76f5","2024-02-25T14:28:43.574Z","[]","[]","[]","[]",,,"[]","[]","[]","[]","[]","[]","[]","[]",,,,,false,"Dead-end",20,30,20.43,"Acetone","Other","Triclyceride",885,10,"wt%",1,"[]",,,,true,false,"Accepted","[]","[]","[]","[""Not Applicable""]","[""None""]","65db4e9b4e3deb05523f75fe","2024-02-25T14:28:43.525Z","2021-01-01T00:00:00.000Z","Nanofiltration of binary palm oil/solvent mixtures: Experimental and modeling","Commercial","backOffice","10.1016/j.matpr.2020.04.695","65db3aea4e3deb05523f75fd","Lim","https://doi.org/10.1016/j.matpr.2020.04.695",0,"Commercial","NF030306 - 10% 100 rpm 20 bar",,,"[]",,0.91,82,"3064",0,,,,,,,,,,,,,,,,,,,,,,,,,,,,,,,,,,,,,,,,,,,,,,,,,,,,,,,,,,,,,,,,,,,,,,,,,,,"Other",,"[]","NF030306","SolSep BV",,,,,,,,,,
"65db5a504e3deb05523f76f8","2024-02-25T14:28:43.574Z","[]","[]","[]","[]",,,"[]","[]","[]","[]","[]","[]","[]","[]",,,,,false,"Dead-end",10,30,20.43,"Acetone","Other","Triclyceride",885,10,"wt%",1,"[]",,,,true,false,"Accepted","[]","[]","[]","[""Not Applicable""]","[""None""]","65db4e9b4e3deb05523f75fe","2024-02-25T14:28:43.525Z","2021-01-01T00:00:00.000Z","Nanofiltration of binary palm oil/solvent mixtures: Experimental and modeling","Commercial","backOffice","10.1016/j.matpr.2020.04.695","65db3aea4e3deb05523f75fd","Lim","https://doi.org/10.1016/j.matpr.2020.04.695",0,"Commercial","NF030306 - 10% 100 rpm 10 bar",,,"[]",,1.24,86,"3065",0,,,,,,,,,,,,,,,,,,,,,,,,,,,,,,,,,,,,,,,,,,,,,,,,,,,,,,,,,,,,,,,,,,,,,,,,,,,"Other",,"[]","NF030306","SolSep BV",,,,,,,,,,
"65db5a8d4e3deb05523f76fb","2024-02-25T14:28:43.574Z","[]","[]","[]","[]",,,"[]","[]","[]","[]","[]","[]","[]","[]",,,,,false,"Dead-end",20,30,20.43,"Acetone","Other","Triclyceride",885,10,"wt%",1,"[]",,,,true,false,"Accepted","[]","[]","[]","[""Not Applicable""]","[""None""]","65db4e9b4e3deb05523f75fe","2024-02-25T14:28:43.525Z","2021-01-01T00:00:00.000Z","Nanofiltration of binary palm oil/solvent mixtures: Experimental and modeling","Commercial","backOffice","10.1016/j.matpr.2020.04.695","65db3aea4e3deb05523f75fd","Lim","https://doi.org/10.1016/j.matpr.2020.04.695",0,"Commercial","NF030306 - 10% 400 rpm 20 bar",,,"[]",,1.32,95,"3066",0,,,,,,,,,,,,,,,,,,,,,,,,,,,,,,,,,,,,,,,,,,,,,,,,,,,,,,,,,,,,,,,,,,,,,,,,,,,"Other",,"[]","NF030306","SolSep BV",,,,,,,,,,
"65db5acb4e3deb05523f76fe","2024-02-25T14:28:43.574Z","[]","[]","[]","[]",,,"[]","[]","[]","[]","[]","[]","[]","[]",,,,,false,"Dead-end",20,30,20.43,"Acetone","Other","Triclyceride",885,20,"wt%",1,"[]",,,,true,false,"Accepted","[]","[]","[]","[""Not Applicable""]","[""None""]","65db4e9b4e3deb05523f75fe","2024-02-25T14:28:43.525Z","2021-01-01T00:00:00.000Z","Nanofiltration of binary palm oil/solvent mixtures: Experimental and modeling","Commercial","backOffice","10.1016/j.matpr.2020.04.695","65db3aea4e3deb05523f75fd","Lim","https://doi.org/10.1016/j.matpr.2020.04.695",0,"Commercial","NF030306 -20% 100 rpm 20 bar",,,"[]",,0.44,96,"3067",0,,,,,,,,,,,,,,,,,,,,,,,,,,,,,,,,,,,,,,,,,,,,,,,,,,,,,,,,,,,,,,,,,,,,,,,,,,,"Other",,"[]","NF030306","SolSep BV",,,,,,,,,,
"65db5b014e3deb05523f7701","2024-02-25T14:28:43.574Z","[]","[]","[]","[]",,,"[]","[]","[]","[]","[]","[]","[]","[]",,,,,false,"Dead-end",20,30,20.43,"Acetone","Other","Triclyceride",885,20,"wt%",1,"[]",,,,true,false,"Accepted","[]","[]","[]","[""Not Applicable""]","[""None""]","65db4e9b4e3deb05523f75fe","2024-02-25T14:28:43.525Z","2021-01-01T00:00:00.000Z","Nanofiltration of binary palm oil/solvent mixtures: Experimental and modeling","Commercial","backOffice","10.1016/j.matpr.2020.04.695","65db3aea4e3deb05523f75fd","Lim","https://doi.org/10.1016/j.matpr.2020.04.695",0,"Commercial","NF030306 - 20 % 170 rpm 20 bar",,,"[]",,0.64,98,"3068",0,,,,,,,,,,,,,,,,,,,,,,,,,,,,,,,,,,,,,,,,,,,,,,,,,,,,,,,,,,,,,,,,,,,,,,,,,,,"Other",,"[]","NF030306","SolSep BV",,,,,,,,,,
"65db5b214e3deb05523f7704","2024-02-25T14:28:43.574Z","[]","[]","[]","[]",,,"[]","[]","[]","[]","[]","[]","[]","[]",,,,,false,"Dead-end",20,30,20.43,"Acetone","Other","Triclyceride",885,20,"wt%",1,"[]",,,,true,false,"Accepted","[]","[]","[]","[""Not Applicable""]","[""None""]","65db4e9b4e3deb05523f75fe","2024-02-25T14:28:43.525Z","2021-01-01T00:00:00.000Z","Nanofiltration of binary palm oil/solvent mixtures: Experimental and modeling","Commercial","backOffice","10.1016/j.matpr.2020.04.695","65db3aea4e3deb05523f75fd","Lim","https://doi.org/10.1016/j.matpr.2020.04.695",0,"Commercial","NF030306 - 20 % 400 rpm 20 bar",,,"[]",,0.72,99,"3069",0,,,,,,,,,,,,,,,,,,,,,,,,,,,,,,,,,,,,,,,,,,,,,,,,,,,,,,,,,,,,,,,,,,,,,,,,,,,"Other",,"[]","NF030306","SolSep BV",,,,,,,,,,
"65db5b5f4e3deb05523f7707","2024-02-25T14:28:43.574Z","[]","[]","[]","[]",,,"[]","[]","[]","[]","[]","[]","[]","[]",,,,,false,"Dead-end",30,30,20.43,"Acetone","Other","Triclyceride",885,5,"wt%",1,"[]",,,,true,false,"Accepted","[]","[]","[]","[""Not Applicable""]","[""None""]","65db4e9b4e3deb05523f75fe","2024-02-25T14:28:43.525Z","2021-01-01T00:00:00.000Z","Nanofiltration of binary palm oil/solvent mixtures: Experimental and modeling","Commercial","backOffice","10.1016/j.matpr.2020.04.695","65db3aea4e3deb05523f75fd","Lim","https://doi.org/10.1016/j.matpr.2020.04.695",0,"Commercial","NF030306 - 5 % 100 rpm 30 bar",,,"[]",,1.19,93,"3070",0,,,,,,,,,,,,,,,,,,,,,,,,,,,,,,,,,,,,,,,,,,,,,,,,,,,,,,,,,,,,,,,,,,,,,,,,,,,"Other",,"[]","NF030306","SolSep BV",,,,,,,,,,
"65db5b854e3deb05523f770a","2024-02-25T14:28:43.574Z","[]","[]","[]","[]",,,"[]","[]","[]","[]","[]","[]","[]","[]",,,,,false,"Dead-end",30,30,20.43,"Acetone","Other","Triclyceride",885,5,"wt%",1,"[]",,,,true,false,"Accepted","[]","[]","[]","[""Not Applicable""]","[""None""]","65db4e9b4e3deb05523f75fe","2024-02-25T14:28:43.525Z","2021-01-01T00:00:00.000Z","Nanofiltration of binary palm oil/solvent mixtures: Experimental and modeling","Commercial","backOffice","10.1016/j.matpr.2020.04.695","65db3aea4e3deb05523f75fd","Lim","https://doi.org/10.1016/j.matpr.2020.04.695",0,"Commercial","NF030306 - 5% 170 rpm 30 bar",,,"[]",,1.37,96,"3071",0,,,,,,,,,,,,,,,,,,,,,,,,,,,,,,,,,,,,,,,,,,,,,,,,,,,,,,,,,,,,,,,,,,,,,,,,,,,"Other",,"[]","NF030306","SolSep BV",,,,,,,,,,
"65db5b9c4e3deb05523f770d","2024-02-25T14:28:43.574Z","[]","[]","[]","[]",,,"[]","[]","[]","[]","[]","[]","[]","[]",,,,,false,"Dead-end",30,30,20.43,"Acetone","Other","Triclyceride",885,5,"wt%",1,"[]",,,,true,false,"Accepted","[]","[]","[]","[""Not Applicable""]","[""None""]","65db4e9b4e3deb05523f75fe","2024-02-25T14:28:43.525Z","2021-01-01T00:00:00.000Z","Nanofiltration of binary palm oil/solvent mixtures: Experimental and modeling","Commercial","backOffice","10.1016/j.matpr.2020.04.695","65db3aea4e3deb05523f75fd","Lim","https://doi.org/10.1016/j.matpr.2020.04.695",0,"Commercial","NF030306 - 5% 400 rpm 30 bar",,,"[]",,1.6,97,"3072",0,,,,,,,,,,,,,,,,,,,,,,,,,,,,,,,,,,,,,,,,,,,,,,,,,,,,,,,,,,,,,,,,,,,,,,,,,,,"Other",,"[]","NF030306","SolSep BV",,,,,,,,,,
"65db5bfc4e3deb05523f7710","2024-02-25T14:28:43.574Z","[]","[]","[]","[]",,,"[]","[]","[]","[]","[]","[]","[]","[]",,,,,false,"Dead-end",30,30,20.43,"Acetone","Other","Triclyceride",885,10,"wt%",1,"[]",,,,true,false,"Accepted","[]","[]","[]","[""Not Applicable""]","[""None""]","65db4e9b4e3deb05523f75fe","2024-02-25T14:28:43.525Z","2021-01-01T00:00:00.000Z","Nanofiltration of binary palm oil/solvent mixtures: Experimental and modeling","Commercial","backOffice","10.1016/j.matpr.2020.04.695","65db3aea4e3deb05523f75fd","Lim","https://doi.org/10.1016/j.matpr.2020.04.695",0,"Commercial","NF030306 - 10% 100 rpm 30 bar",,,"[]",,0.75,88,"3073",0,,,,,,,,,,,,,,,,,,,,,,,,,,,,,,,,,,,,,,,,,,,,,,,,,,,,,,,,,,,,,,,,,,,,,,,,,,,"Other",,"[]","NF030306","SolSep BV",,,,,,,,,,
"65db5c244e3deb05523f7713","2024-02-25T14:28:43.574Z","[]","[]","[]","[]",,,"[]","[]","[]","[]","[]","[]","[]","[]",,,,,false,"Dead-end",30,30,20.43,"Acetone","Other","Triclyceride",885,10,"wt%",1,"[]",,,,true,false,"Accepted","[]","[]","[]","[""Not Applicable""]","[""None""]","65db4e9b4e3deb05523f75fe","2024-02-25T14:28:43.525Z","2021-01-01T00:00:00.000Z","Nanofiltration of binary palm oil/solvent mixtures: Experimental and modeling","Commercial","backOffice","10.1016/j.matpr.2020.04.695","65db3aea4e3deb05523f75fd","Lim","https://doi.org/10.1016/j.matpr.2020.04.695",0,"Commercial","NF030306 - 10% 170 rpm 30 bar",,,"[]",,1.11,97,"3074",0,,,,,,,,,,,,,,,,,,,,,,,,,,,,,,,,,,,,,,,,,,,,,,,,,,,,,,,,,,,,,,,,,,,,,,,,,,,"Other",,"[]","NF030306","SolSep BV",,,,,,,,,,
"65db5c3e4e3deb05523f7716","2024-02-25T14:28:43.574Z","[]","[]","[]","[]",,,"[]","[]","[]","[]","[]","[]","[]","[]",,,,,false,"Dead-end",30,30,20.43,"Acetone","Other","Triclyceride",885,10,"wt%",1,"[]",,,,true,false,"Accepted","[]","[]","[]","[""Not Applicable""]","[""None""]","65db4e9b4e3deb05523f75fe","2024-02-25T14:28:43.525Z","2021-01-01T00:00:00.000Z","Nanofiltration of binary palm oil/solvent mixtures: Experimental and modeling","Commercial","backOffice","10.1016/j.matpr.2020.04.695","65db3aea4e3deb05523f75fd","Lim","https://doi.org/10.1016/j.matpr.2020.04.695",0,"Commercial","NF030306 - 10% 400rpm 30bar",,,"[]",,1.33,97,"3075",0,,,,,,,,,,,,,,,,,,,,,,,,,,,,,,,,,,,,,,,,,,,,,,,,,,,,,,,,,,,,,,,,,,,,,,,,,,,"Other",,"[]","NF030306","SolSep BV",,,,,,,,,,
"65db5c824e3deb05523f7719","2024-02-25T14:28:43.574Z","[]","[]","[]","[]",,,"[]","[]","[]","[]","[]","[]","[]","[]",,,,,false,"Dead-end",30,30,20.43,"Acetone","Other","Triclyceride",885,20,"wt%",1,"[]",,,,true,false,"Accepted","[]","[]","[]","[""Not Applicable""]","[""None""]","65db4e9b4e3deb05523f75fe","2024-02-25T14:28:43.525Z","2021-01-01T00:00:00.000Z","Nanofiltration of binary palm oil/solvent mixtures: Experimental and modeling","Commercial","backOffice","10.1016/j.matpr.2020.04.695","65db3aea4e3deb05523f75fd","Lim","https://doi.org/10.1016/j.matpr.2020.04.695",0,"Commercial","NF030306 - 20% 100rpm 30bar",,,"[]",,0.39,94,"3076",0,,,,,,,,,,,,,,,,,,,,,,,,,,,,,,,,,,,,,,,,,,,,,,,,,,,,,,,,,,,,,,,,,,,,,,,,,,,"Other",,"[]","NF030306","SolSep BV",,,,,,,,,,
"65db5cce4e3deb05523f771c","2024-02-25T14:28:43.574Z","[]","[]","[]","[]",,,"[]","[]","[]","[]","[]","[]","[]","[]",,,,,false,"Dead-end",30,30,20.43,"Acetone","Other","Triclyceride",885,20,"wt%",1,"[]",,,,true,false,"Accepted","[]","[]","[]","[""Not Applicable""]","[""None""]","65db4e9b4e3deb05523f75fe","2024-02-25T14:28:43.525Z","2021-01-01T00:00:00.000Z","Nanofiltration of binary palm oil/solvent mixtures: Experimental and modeling","Commercial","backOffice","10.1016/j.matpr.2020.04.695","65db3aea4e3deb05523f75fd","Lim","https://doi.org/10.1016/j.matpr.2020.04.695",0,"Commercial","NF030306 - 20 % 170rpm 30 bar",,,"[]",,0.51,95,"3077",0,,,,,,,,,,,,,,,,,,,,,,,,,,,,,,,,,,,,,,,,,,,,,,,,,,,,,,,,,,,,,,,,,,,,,,,,,,,"Other",,"[]","NF030306","SolSep BV",,,,,,,,,,
"65db5ce44e3deb05523f771f","2024-02-25T14:28:43.574Z","[]","[]","[]","[]",,,"[]","[]","[]","[]","[]","[]","[]","[]",,,,,false,"Dead-end",30,30,20.43,"Acetone","Other","Triclyceride",885,20,"wt%",1,"[]",,,,true,false,"Accepted","[]","[]","[]","[""Not Applicable""]","[""None""]","65db4e9b4e3deb05523f75fe","2024-02-25T14:28:43.525Z","2021-01-01T00:00:00.000Z","Nanofiltration of binary palm oil/solvent mixtures: Experimental and modeling","Commercial","backOffice","10.1016/j.matpr.2020.04.695","65db3aea4e3deb05523f75fd","Lim","https://doi.org/10.1016/j.matpr.2020.04.695",0,"Commercial","NF030306 - 20% 400 rpm 30 bar",,,"[]",,0.57,97,"3078",0,,,,,,,,,,,,,,,,,,,,,,,,,,,,,,,,,,,,,,,,,,,,,,,,,,,,,,,,,,,,,,,,,,,,,,,,,,,"Other",,"[]","NF030306","SolSep BV",,,,,,,,,,
"65dc5b4a4e3deb05523f7724","2024-02-26T09:35:06.535Z","[]","[]","[]","[]",,,"[]","[]","[]","[]","[]","[]","[]","[]",,,,,false,"Crossflow",10,25,20,"water","Oligomer","Polyethyleneglycol",200,1,"g/L",3,"[]",,,,true,false,"Accepted","[]","[]","[]","[""Not Applicable""]","[""None""]","65dc5b4a4e3deb05523f7723","2024-02-26T09:35:06.479Z","2013-01-01T00:00:00.000Z","Unravelling the solvent flux behaviour of ceramic nanofiltration and ultrafiltration membranes","Scientific Report","backOffice","10.1016/j.memsci.2013.03.032","65dc589a4e3deb05523f7722","Buekenhoudt","https://doi.org/10.1016/j.memsci.2013.03.032",0,"Commercial","0.9 nm TiO2 1092 MWCO",,,"[]",,,26,"3079",0,,,,,,30,,,,,,,750,,,,,,,"Oligomer","Polyethyleneglycol",600,1,"g/L","Oligomer","Polyethyleneglycol",1500,1,"g/L",,,,,,,,,,,,,,,,83,97,,,,,,,,,,,,,,,,,,,,,,,,,,,,,"Inopor nano 0,9 nm",,"[]",,,,,,,,,,,,
"65dc5b974e3deb05523f7726","2024-02-26T09:35:06.535Z","[]","[]","[]","[]",,,"[]","[]","[]","[]","[]","[]","[]","[]",,,,,false,"Crossflow",10,25,20,"water","Oligomer","Polyethyleneglycol",200,1,"g/L",3,"[]",,,,true,false,"Accepted","[]","[]","[]","[""Not Applicable""]","[""None""]","65dc5b4a4e3deb05523f7723","2024-02-26T09:35:06.479Z","2013-01-01T00:00:00.000Z","Unravelling the solvent flux behaviour of ceramic nanofiltration and ultrafiltration membranes","Scientific Report","backOffice","10.1016/j.memsci.2013.03.032","65dc589a4e3deb05523f7722","Buekenhoudt","https://doi.org/10.1016/j.memsci.2013.03.032",0,"Commercial","0.9 nm TiO2 994 MWCO",,,"[]",,,51.5,"3080",0,,,,,,20,,,,,,,500,,,,,,,"Oligomer","Polyethyleneglycol",600,1,"g/L","Oligomer","Polyethyleneglycol",1500,1,"g/L",,,,,,,,,,,,,,,,96,99.5,,,,,,,,,,,,,,,,,,,,,,,,,,,,,"Inopor nano 0,9 nm",,"[]",,,,,,,,,,,,
"65dc5bc84e3deb05523f7728","2024-02-26T09:35:06.535Z","[]","[]","[]","[]",,,"[]","[]","[]","[]","[]","[]","[]","[]",,,,,false,"Crossflow",10,25,20,"water","Oligomer","Polyethyleneglycol",200,1,"g/L",3,"[]",,,,true,false,"Accepted","[]","[]","[]","[""Not Applicable""]","[""None""]","65dc5b4a4e3deb05523f7723","2024-02-26T09:35:06.479Z","2013-01-01T00:00:00.000Z","Unravelling the solvent flux behaviour of ceramic nanofiltration and ultrafiltration membranes","Scientific Report","backOffice","10.1016/j.memsci.2013.03.032","65dc589a4e3deb05523f7722","Buekenhoudt","https://doi.org/10.1016/j.memsci.2013.03.032",0,"Commercial","0.9 nm TiO2 1159 MWCO",,,"[]",,,80,"3081",0,,,,,,4,,,,,,,360,,,,,,,"Oligomer","Polyethyleneglycol",600,1,"g/L","Oligomer","Polyethyleneglycol",1500,1,"g/L",,,,,,,,,,,,,,,,97,100,,,,,,,,,,,,,,,,,,,,,,,,,,,,,"Inopor nano 0,9 nm",,"[]",,,,,,,,,,,,
"65dc5ce94e3deb05523f772a","2024-02-26T09:42:01.187Z","[]","[]","[]","[]",,,"[]","[]","[]","[]","[]","[]","[]","[]",,,,,false,"Crossflow",10,25,20,"water",,,,,,1,"[]",,,,true,false,"Accepted","[]","[]","[]","[""Not Applicable""]","[""None""]","65dc5b4a4e3deb05523f7723","2024-02-26T09:35:06.479Z","2013-01-01T00:00:00.000Z","Unravelling the solvent flux behaviour of ceramic nanofiltration and ultrafiltration membranes","Scientific Report","backOffice","10.1016/j.memsci.2013.03.032","65dc589a4e3deb05523f7722","Buekenhoudt","https://doi.org/10.1016/j.memsci.2013.03.032",0,"Commercial","0.9 nm TiO2 1092 W",,,"[]",,,,"3082",0,,,,,,30,,,,,,,,,,,,,,,,,,,,,,,,,,,,,,,,,,,,,,,,,,,,,,,,,,,,,,,,,,,,,,,,,,,,,"Inopor nano 0,9 nm",,"[]",,,,,,,,,,,,
"65dc5d1b4e3deb05523f772c","2024-02-26T09:42:01.187Z","[]","[]","[]","[]",,,"[]","[]","[]","[]","[]","[]","[]","[]",,,,,false,"Crossflow",10,25,20,"Methanol",,,,,,1,"[]",,,,true,false,"Accepted","[]","[]","[]","[""Not Applicable""]","[""None""]","65dc5b4a4e3deb05523f7723","2024-02-26T09:35:06.479Z","2013-01-01T00:00:00.000Z","Unravelling the solvent flux behaviour of ceramic nanofiltration and ultrafiltration membranes","Scientific Report","backOffice","10.1016/j.memsci.2013.03.032","65dc589a4e3deb05523f7722","Buekenhoudt","https://doi.org/10.1016/j.memsci.2013.03.032",0,"Commercial","0.9 nm TiO2 1092 MeOH",,,"[]",,,,"3083",0,,,,,,23.2,,,,,,,,,,,,,,,,,,,,,,,,,,,,,,,,,,,,,,,,,,,,,,,,,,,,,,,,,,,,,,,,,,,,,"Inopor nano 0,9 nm",,"[]",,,,,,,,,,,,
"65dc5d374e3deb05523f772e","2024-02-26T09:42:01.187Z","[]","[]","[]","[]",,,"[]","[]","[]","[]","[]","[]","[]","[]",,,,,false,"Crossflow",10,25,20,"Ethanol",,,,,,1,"[]",,,,true,false,"Accepted","[]","[]","[]","[""Not Applicable""]","[""None""]","65dc5b4a4e3deb05523f7723","2024-02-26T09:35:06.479Z","2013-01-01T00:00:00.000Z","Unravelling the solvent flux behaviour of ceramic nanofiltration and ultrafiltration membranes","Scientific Report","backOffice","10.1016/j.memsci.2013.03.032","65dc589a4e3deb05523f7722","Buekenhoudt","https://doi.org/10.1016/j.memsci.2013.03.032",0,"Commercial","0.9 nm TiO2 1092 EtOH",,,"[]",,,,"3084",0,,,,,,7.5,,,,,,,,,,,,,,,,,,,,,,,,,,,,,,,,,,,,,,,,,,,,,,,,,,,,,,,,,,,,,,,,,,,,,"Inopor nano 0,9 nm",,"[]",,,,,,,,,,,,
