Repository: BAMresearch/onf-database

This repository belongs to the the publication "Revealing structure-property-performance relationships of organic solvent nanofiltration membranes using a FAIR, open-access database" published in ADD JOURNAL (DOI). 
It uses a dataset derived from The Open Membrane Database (https://openmembranedatabase.org/). The access date was April 8th 2025. The original dataset is in the repository as OMD_SRNF_2025-04-08.csv file.

The main researchers involved in the study are Sarah Glass (ORCID: 0000-0002-0625-0057), Petra Merten (no ORCID available), Torsten Brinkmann (ORCID: 0000-0002-5114-6259) and Volkan Filiz (ORCID: 0000-0003-0239-8641). 

The repository contains 5 Python files:

File: OMD_SRNF_2025-04-08.csv (part 107 of 184)
"65e09c131850430560c19978","2024-02-29T13:23:06.854Z","[]","[]","[]","[]",,,"[]","[]","[]","[]","[]","[]","[]","[]",,,,,true,"Crossflow",20,21,14.6,"Hexane","Other","commercial microalgae oil",,1,"g/L",1,"[]",,,106.38,true,false,"Accepted","[]","[]","[]","[""Not Applicable""]","[""None""]","65e0853a1850430560c1995a","2024-02-29T13:23:06.790Z","2016-01-01T00:00:00.000Z","Application of organic solvent nanofiltration for microalgae extract concentration","Scientific Report","backOffice","10.1002/bbb.1738","65def9221850430560c198ab","Lopresto","https://doi.org/10.1002/bbb.1738",0,"Commercial","ONF-1 hexane/ethanol 3:7",,,"[]",,0.747,85,"3134",0,,,,,,0.9865,,,,,,,,,,,,"Ethanol","28.57:71.43",,,,,,,,,,,,,,,,,,,,,,,,,,,,,,,,,,,,,,,,,,,,,,,,,,,,,,,,"oNF-1",,"[]","PuraMem® 280","Evonik",,,,,,,,,,
"65e09d8a1850430560c1997a","2024-02-29T13:23:06.854Z","[]","[]","[]","[]",,,"[]","[]","[]","[]","[]","[]","[]","[]",,,,,false,"Crossflow",20,21,14.6,"Isopropanol (IPA)","Other","commercial microalgae oil",,1,"g/L",1,"[]",,,106.38,true,false,"Accepted","[]","[]","[]","[""Not Applicable""]","[""None""]","65e0853a1850430560c1995a","2024-02-29T13:23:06.790Z","2016-01-01T00:00:00.000Z","Application of organic solvent nanofiltration for microalgae extract concentration","Scientific Report","backOffice","10.1002/bbb.1738","65def9221850430560c198ab","Lopresto","https://doi.org/10.1002/bbb.1738",0,"Commercial","ONF-1 IPA",,,"[]",,0.5135,65,"3135",0,,,,,,0.6315,,,,,,,,,,,,"Ethanol","28.57:71.43",,,,,,,,,,,,,,,,,,,,,,,,,,,,,,,,,,,,,,,,,,,,,,,,,,,,,,,,"oNF-1",,"[]","PuraMem® 280","Evonik",,,,,,,,,,
"65e09f5d1850430560c199b3","2024-02-29T13:23:06.854Z","[]","[]","[]","[]",,,"[]","[]","[]","[]","[]","[]","[]","[]",,,,,false,"Crossflow",20,21,14.6,"Acetone","Other","commercial microalgae oil",,1,"g/L",1,"[]",,,106.38,true,false,"Accepted","[]","[]","[]","[""Not Applicable""]","[""None""]","65e0853a1850430560c1995a","2024-02-29T13:23:06.790Z","2016-01-01T00:00:00.000Z","Application of organic solvent nanofiltration for microalgae extract concentration","Scientific Report","backOffice","10.1002/bbb.1738","65def9221850430560c198ab","Lopresto","https://doi.org/10.1002/bbb.1738",0,"Commercial","ONF-1 acetone",,,"[]",,1.427,90,"3136",0,,,,,,1.6595,,,,,,,,,,,,"Ethanol","28.57:71.43",,,,,,,,,,,,,,,,,,,,,,,,,,,,,,,,,,,,,,,,,,,,,,,,,,,,,,,,"oNF-1",,"[]","PuraMem® 280","Evonik",,,,,,,,,,
"65e09fe91850430560c199b5","2024-02-29T13:23:06.854Z","[]","[]","[]","[]",,,"[]","[]","[]","[]","[]","[]","[]","[]",,,,,false,"Crossflow",20,21,14.6,"Methanol","Other","commercial microalgae oil",,1,"g/L",1,"[]",,,106.38,true,false,"Accepted","[]","[]","[]","[""Not Applicable""]","[""None""]","65e0853a1850430560c1995a","2024-02-29T13:23:06.790Z","2016-01-01T00:00:00.000Z","Application of organic solvent nanofiltration for microalgae extract concentration","Scientific Report","backOffice","10.1002/bbb.1738","65def9221850430560c198ab","Lopresto","https://doi.org/10.1002/bbb.1738",0,"Commercial","ONF-1 methanol",,,"[]",,0.082,60,"3137",0,,,,,,0.118,,,,,,,,,,,,"Ethanol","28.57:71.43",,,,,,,,,,,,,,,,,,,,,,,,,,,,,,,,,,,,,,,,,,,,,,,,,,,,,,,,"oNF-1",,"[]","PuraMem® 280","Evonik",,,,,,,,,,
"65e0a02e1850430560c199b7","2024-02-29T13:23:06.854Z","[]","[]","[]","[]",,,"[]","[]","[]","[]","[]","[]","[]","[]",,,,,false,"Crossflow",20,21,14.6,"Hexane","Other","commercial microalgae oil",,1,"g/L",1,"[]",,,100.8,true,false,"Accepted","[]","[]","[]","[""Not Applicable""]","[""None""]","65e0853a1850430560c1995a","2024-02-29T13:23:06.790Z","2016-01-01T00:00:00.000Z","Application of organic solvent nanofiltration for microalgae extract concentration","Scientific Report","backOffice","10.1002/bbb.1738","65def9221850430560c198ab","Lopresto","https://doi.org/10.1002/bbb.1738",0,"Commercial","ONF-2 hexane",,,"[]",,5.202,99,"3138",0,,,,,,5.869,,,,,,,,,,,,"Ethanol","28.57:71.43",,,,,,,,,,,,,,,,,,,,,,,,,,,,,,,,,,,,,,,,,,,,,,,,,,,,,,,,"oNF-2",,"[]","PuraMem® 280","Evonik",,,,,,,,,,
"65e0a3571850430560c199c2","2024-02-29T13:23:06.854Z","[]","[]","[]","[]",,,"[]","[]","[]","[]","[]","[]","[]","[]",,,,,true,"Crossflow",20,21,14.6,"Hexane","Other","commercial microalgae oil",,1,"g/L",1,"[]",,,100.8,true,false,"Accepted","[]","[]","[]","[""Not Applicable""]","[""None""]","65e0853a1850430560c1995a","2024-02-29T13:23:06.790Z","2016-01-01T00:00:00.000Z","Application of organic solvent nanofiltration for microalgae extract concentration","Scientific Report","backOffice","10.1002/bbb.1738","65def9221850430560c198ab","Lopresto","https://doi.org/10.1002/bbb.1738",0,"Commercial","ONF-2 hexane/IPA 6:4",,,"[]",,2.971,99,"3139",0,,,,,,3.376,,,,,,,,,,,,"Isopropanol (IPA)","60:40",,,,,,,,,,,,,,,,,,,,,,,,,,,,,,,,,,,,,,,,,,,,,,,,,,,,,,,,"oNF-2",,"[]","PuraMem® 280","Evonik",,,,,,,,,,
"65e0a4cb1850430560c199c4","2024-02-29T13:23:06.854Z","[]","[]","[]","[]",,,"[]","[]","[]","[]","[]","[]","[]","[]",,,,,true,"Crossflow",20,21,14.6,"Hexane","Other","commercial microalgae oil",,1,"g/L",1,"[]",,,100.8,true,false,"Accepted","[]","[]","[]","[""Not Applicable""]","[""None""]","65e0853a1850430560c1995a","2024-02-29T13:23:06.790Z","2016-01-01T00:00:00.000Z","Application of organic solvent nanofiltration for microalgae extract concentration","Scientific Report","backOffice","10.1002/bbb.1738","65def9221850430560c198ab","Lopresto","https://doi.org/10.1002/bbb.1738",0,"Commercial","ONF-2 hexane/ethanol 3:7",,,"[]",,0.7155,88,"3140",0,,,,,,0.8545,,,,,,,,,,,,"Ethanol","28.57:71.43",,,,,,,,,,,,,,,,,,,,,,,,,,,,,,,,,,,,,,,,,,,,,,,,,,,,,,,,"oNF-2",,"[]","PuraMem® 280","Evonik",,,,,,,,,,
"65e0a5551850430560c199c6","2024-02-29T13:23:06.854Z","[]","[]","[]","[]",,,"[]","[]","[]","[]","[]","[]","[]","[]",,,,,false,"Crossflow",20,21,14.6,"Acetone","Other","commercial microalgae oil",,1,"g/L",1,"[]",,,100.8,true,false,"Accepted","[]","[]","[]","[""Not Applicable""]","[""None""]","65e0853a1850430560c1995a","2024-02-29T13:23:06.790Z","2016-01-01T00:00:00.000Z","Application of organic solvent nanofiltration for microalgae extract concentration","Scientific Report","backOffice","10.1002/bbb.1738","65def9221850430560c198ab","Lopresto","https://doi.org/10.1002/bbb.1738",0,"Commercial","ONF-2 acetone",,,"[]",,1.271,87,"3141",0,,,,,,1.406,,,,,,,,,,,,"Ethanol","28.57:71.43",,,,,,,,,,,,,,,,,,,,,,,,,,,,,,,,,,,,,,,,,,,,,,,,,,,,,,,,"oNF-2",,"[]","PuraMem® 280","Evonik",,,,,,,,,,
"65e0a7a11850430560c199ce","2024-02-29T13:23:06.854Z","[]","[]","[]","[]",,,"[]","[]","[]","[]","[]","[]","[]","[]",,,,,false,"Crossflow",20,21,14.6,"Isopropanol (IPA)","Other","commercial microalgae oil",,1,"g/L",1,"[]",,,100.8,true,false,"Accepted","[]","[]","[]","[""Not Applicable""]","[""None""]","65e0853a1850430560c1995a","2024-02-29T13:23:06.790Z","2016-01-01T00:00:00.000Z","Application of organic solvent nanofiltration for microalgae extract concentration","Scientific Report","backOffice","10.1002/bbb.1738","65def9221850430560c198ab","Lopresto","https://doi.org/10.1002/bbb.1738",0,"Commercial","ONF-2 IPA",,,"[]",,0.532,75,"3142",0,,,,,,0.6005,,,,,,,,,,,,"Ethanol","28.57:71.43",,,,,,,,,,,,,,,,,,,,,,,,,,,,,,,,,,,,,,,,,,,,,,,,,,,,,,,,"oNF-2",,"[]","PuraMem® 280","Evonik",,,,,,,,,,
"65e0a8351850430560c199d0","2024-02-29T13:23:06.854Z","[]","[]","[]","[]",,,"[]","[]","[]","[]","[]","[]","[]","[]",,,,,false,"Crossflow",20,21,14.6,"Ethanol","Other","commercial microalgae oil",,1,"g/L",1,"[]",,,100.8,true,false,"Accepted","[]","[]","[]","[""Not Applicable""]","[""None""]","65e0853a1850430560c1995a","2024-02-29T13:23:06.790Z","2016-01-01T00:00:00.000Z","Application of organic solvent nanofiltration for microalgae extract concentration","Scientific Report","backOffice","10.1002/bbb.1738","65def9221850430560c198ab","Lopresto","https://doi.org/10.1002/bbb.1738",0,"Commercial","ONF-2 Ethanol",,,"[]",,0.2595,48,"3143",0,,,,,,0.288,,,,,,,,,,,,"Ethanol","28.57:71.43",,,,,,,,,,,,,,,,,,,,,,,,,,,,,,,,,,,,,,,,,,,,,,,,,,,,,,,,"oNF-2",,"[]","PuraMem® 280","Evonik",,,,,,,,,,
"65e0a8d71850430560c199d8","2024-02-29T13:23:06.854Z","[]","[]","[]","[]",,,"[]","[]","[]","[]","[]","[]","[]","[]",,,,,false,"Crossflow",20,21,14.6,"Methanol","Other","commercial microalgae oil",,1,"g/L",1,"[]",,,100.8,true,false,"Accepted","[]","[]","[]","[""Not Applicable""]","[""None""]","65e0853a1850430560c1995a","2024-02-29T13:23:06.790Z","2016-01-01T00:00:00.000Z","Application of organic solvent nanofiltration for microalgae extract concentration","Scientific Report","backOffice","10.1002/bbb.1738","65def9221850430560c198ab","Lopresto","https://doi.org/10.1002/bbb.1738",0,"Commercial","ONF-2 methanol",,,"[]",,0.0865,50,"3144",0,,,,,,0.107,,,,,,,,,,,,"Ethanol","28.57:71.43",,,,,,,,,,,,,,,,,,,,,,,,,,,,,,,,,,,,,,,,,,,,,,,,,,,,,,,,"oNF-2",,"[]","PuraMem® 280","Evonik",,,,,,,,,,
"65e0a9811850430560c199da","2024-02-29T13:23:06.854Z","[]","[]","[]","[]",,,"[]","[]","[]","[]","[]","[]","[]","[]",,,,,false,"Crossflow",20,21,14.6,"Ethanol","Other","commercial microalgae oil",,1,"g/L",1,"[]",,,106.38,true,false,"Accepted","[]","[]","[]","[""Not Applicable""]","[""None""]","65e0853a1850430560c1995a","2024-02-29T13:23:06.790Z","2016-01-01T00:00:00.000Z","Application of organic solvent nanofiltration for microalgae extract concentration","Scientific Report","backOffice","10.1002/bbb.1738","65def9221850430560c198ab","Lopresto","https://doi.org/10.1002/bbb.1738",0,"Commercial","ONF-1 ethanol",,,"[]",,0.2935,69,"3145",0,,,,,,0.3425,,,,,,,,,,,,"Ethanol","28.57:71.43",,,,,,,,,,,,,,,,,,,,,,,,,,,,,,,,,,,,,,,,,,,,,,,,,,,,,,,,"oNF-1",,"[]","PuraMem® 280","Evonik",,,,,,,,,,
"65e0ab0c1850430560c199dc","2024-02-29T13:23:06.854Z","[]","[]","[]","[]",,,"[]","[]","[]","[]","[]","[]","[]","[]",,,,,false,"Crossflow",20,21,14.6,"Hexane","Other","commercial microalgae oil",,1,"g/L",1,"[]",,,109.58,true,false,"Accepted","[]","[]","[]","[""Not Applicable""]","[""None""]","65e0853a1850430560c1995a","2024-02-29T13:23:06.790Z","2016-01-01T00:00:00.000Z","Application of organic solvent nanofiltration for microalgae extract concentration","Scientific Report","backOffice","10.1002/bbb.1738","65def9221850430560c198ab","Lopresto","https://doi.org/10.1002/bbb.1738",0,"Commercial","NC-1 hexane",,,"[]",,6.0735,97,"3146",0,,,,,,11.4935,,,,,,,,,,,,"Ethanol","28.57:71.43",,,,,,,,,,,,,,,,,,,,,,,,,,,,,,,,,,,,,,,,,,,,,,,,,,,,,,,,"Other",,"[]","NC-1","Borsig",,,,,,,,,,
"65e0acaa1850430560c199de","2024-02-29T13:23:06.854Z","[]","[]","[]","[]",,,"[]","[]","[]","[]","[]","[]","[]","[]",,,,,true,"Crossflow",20,21,14.6,"Hexane","Other","commercial microalgae oil",,1,"g/L",1,"[]",,,109.58,true,false,"Accepted","[]","[]","[]","[""Not Applicable""]","[""None""]","65e0853a1850430560c1995a","2024-02-29T13:23:06.790Z","2016-01-01T00:00:00.000Z","Application of organic solvent nanofiltration for microalgae extract concentration","Scientific Report","backOffice","10.1002/bbb.1738","65def9221850430560c198ab","Lopresto","https://doi.org/10.1002/bbb.1738",0,"Commercial","NC-1 hexane/IPA 6:4",,,"[]",,5.1155,75,"3147",0,,,,,,8.6905,,,,,,,,,,,,"Isopropanol (IPA)","60:40",,,,,,,,,,,,,,,,,,,,,,,,,,,,,,,,,,,,,,,,,,,,,,,,,,,,,,,,"Other",,"[]","NC-1","GMT/Borsig",,,,,,,,,,
"65e0af0b1850430560c199e0","2024-02-29T13:23:06.854Z","[]","[]","[]","[]",,,"[]","[]","[]","[]","[]","[]","[]","[]",,,,,true,"Crossflow",20,21,14.6,"Hexane","Other","commercial microalgae oil",,1,"g/L",1,"[]",,,109.58,true,false,"Accepted","[]","[]","[]","[""Not Applicable""]","[""None""]","65e0853a1850430560c1995a","2024-02-29T13:23:06.790Z","2016-01-01T00:00:00.000Z","Application of organic solvent nanofiltration for microalgae extract concentration","Scientific Report","backOffice","10.1002/bbb.1738","65def9221850430560c198ab","Lopresto","https://doi.org/10.1002/bbb.1738",0,"Commercial","NC-1 hexane/ethanol 3:7",,,"[]",,2.2255,15,"3148",0,,,,,,3.6055,,,,,,,,,,,,"Ethanol","28.57:71.43",,,,,,,,,,,,,,,,,,,,,,,,,,,,,,,,,,,,,,,,,,,,,,,,,,,,,,,,"Other",,"[]","NC-1","GMT/Borsig",,,,,,,,,,
"65e0af8a1850430560c199e2","2024-02-29T13:23:06.854Z","[]","[]","[]","[]",,,"[]","[]","[]","[]","[]","[]","[]","[]",,,,,false,"Crossflow",20,21,14.6,"Isopropanol (IPA)","Other","commercial microalgae oil",,1,"g/L",1,"[]",,,109.58,true,false,"Accepted","[]","[]","[]","[""Not Applicable""]","[""None""]","65e0853a1850430560c1995a","2024-02-29T13:23:06.790Z","2016-01-01T00:00:00.000Z","Application of organic solvent nanofiltration for microalgae extract concentration","Scientific Report","backOffice","10.1002/bbb.1738","65def9221850430560c198ab","Lopresto","https://doi.org/10.1002/bbb.1738",0,"Commercial","NC-1 IPA",,,"[]",,1.5805,25,"3149",0,,,,,,2.6655,,,,,,,,,,,,"Ethanol","28.57:71.43",,,,,,,,,,,,,,,,,,,,,,,,,,,,,,,,,,,,,,,,,,,,,,,,,,,,,,,,"Other",,"[]","NC-1","GMT/Borsig",,,,,,,,,,
"65e0aff71850430560c199e4","2024-02-29T13:23:06.854Z","[]","[]","[]","[]",,,"[]","[]","[]","[]","[]","[]","[]","[]",,,,,false,"Crossflow",20,21,14.6,"Acetone","Other","commercial microalgae oil",,1,"g/L",1,"[]",,,109.58,true,false,"Accepted","[]","[]","[]","[""Not Applicable""]","[""None""]","65e0853a1850430560c1995a","2024-02-29T13:23:06.790Z","2016-01-01T00:00:00.000Z","Application of organic solvent nanofiltration for microalgae extract concentration","Scientific Report","backOffice","10.1002/bbb.1738","65def9221850430560c198ab","Lopresto","https://doi.org/10.1002/bbb.1738",0,"Commercial","NC-1 acetone",,,"[]",,4.7785,50,"3150",0,,,,,,8.5935,,,,,,,,,,,,"Ethanol","28.57:71.43",,,,,,,,,,,,,,,,,,,,,,,,,,,,,,,,,,,,,,,,,,,,,,,,,,,,,,,,"Other",,"[]","NC-1","GMT/Borsig",,,,,,,,,,
"65e0b1991850430560c199e6","2024-02-29T13:23:06.854Z","[]","[]","[]","[]",,,"[]","[]","[]","[]","[]","[]","[]","[]",,,,,false,"Crossflow",20,21,14.6,"Methanol","Other","commercial microalgae oil",,1,"g/L",1,"[]",,,109.58,true,false,"Accepted","[]","[]","[]","[""Not Applicable""]","[""None""]","65e0853a1850430560c1995a","2024-02-29T13:23:06.790Z","2016-01-01T00:00:00.000Z","Application of organic solvent nanofiltration for microalgae extract concentration","Scientific Report","backOffice","10.1002/bbb.1738","65def9221850430560c198ab","Lopresto","https://doi.org/10.1002/bbb.1738",0,"Commercial","NC-1 methanol",,,"[]",,0.822,5,"3151",0,,,,,,1.482,,,,,,,,,,,,"Ethanol","28.57:71.43",,,,,,,,,,,,,,,,,,,,,,,,,,,,,,,,,,,,,,,,,,,,,,,,,,,,,,,,"Other",,"[]","NC-1","GMT/Borsig",,,,,,,,,,
"65e0b24d1850430560c199ee","2024-02-29T13:23:06.854Z","[]","[]","[]","[]",,,"[]","[]","[]","[]","[]","[]","[]","[]",,,,,false,"Crossflow",20,21,14.6,"Ethanol","Other","commercial microalgae oil",,1,"g/L",1,"[]",,,109.58,true,false,"Accepted","[]","[]","[]","[""Not Applicable""]","[""None""]","65e0853a1850430560c1995a","2024-02-29T13:23:06.790Z","2016-01-01T00:00:00.000Z","Application of organic solvent nanofiltration for microalgae extract concentration","Scientific Report","backOffice","10.1002/bbb.1738","65def9221850430560c198ab","Lopresto","https://doi.org/10.1002/bbb.1738",0,"Commercial","NC-1 ethanol",,,"[]",,1.522,10,"3152",0,,,,,,2.602,,,,,,,,,,,,"Ethanol","28.57:71.43",,,,,,,,,,,,,,,,,,,,,,,,,,,,,,,,,,,,,,,,,,,,,,,,,,,,,,,,"Other",,"[]","NC-1","GMT/Borsig",,,,,,,,,,
"65e1b1d91850430560c199fa","2024-03-01T10:45:45.062Z","[""Dimethylsulfoxide (DMSO)""]","[""water""]","[""wt%""]","[]","1.5;0.75",,"[]","[]","[]","[]","[]","[]","[]","[]",,,,,false,"Dead-end",4,25,14.6,"Ethanol","Dye","Rose Bengal (disodium salt)",1017.64,20,"mg/L",1,"[""AFM"",""FTIR"",""SEM"",""TEM"",""XPS"",""Tensile strength""]",,26.1,59.17,true,false,"Accepted","[""ISA""]","[""Polyamide"",""Polyethyleneimine""]","[]","[""Not Applicable""]","[""Drying"",""Thermal treatment""]","65e1b1d81850430560c199f6","2024-03-01T10:45:45.001Z","2020-01-01T00:00:00.000Z","Aramid nanofiber and modified ZIF-8 constructed porous nanocomposite membrane for organic solvent nanofiltration","Scientific Report","backOffice","10.1016/j.memsci.2020.118002","65def9221850430560c198ab","Li","https://doi.org/10.1016/j.memsci.2020.118002",0,"ISA/inorganic/dense","ANF/ZIF-8-0.4 wt% membrane - RB/Eth filtration","Scientific report",,"[{""postTreatmentChemicalAgentConcentrationUnit"":[],""_id"":""65e1b1d91850430560c199fb"",""postTreatment"":""Drying"",""postTreatmentChemicalAgentSmiles"":""/""},{""postTreatmentChemicalAgentConcentrationUnit"":[],""_id"":""65e1b1d91850430560c199fc"",""postTreatment"":""Thermal treatment"",""postTreatmentChemicalAgentSmiles"":""/""}]",,4.5,98.7,"3154",0,"[OH-].[K+];CC1=NC=C[N-]1.CC1=NC=C[N-]1.[Zn+2]","3;0.4",,,,,,,,,,,648,2.5,"Aramid fibers",,,,,,,,,,,,,,,,,,,,,,,,,,,,,,,,,,,,,,,,,,,,,,,,,,,,,,,,,,,,,,"[]",,,,,,,,,,,,
"65e1b36e1850430560c19a10","2024-03-01T10:45:45.062Z","[""Dimethylsulfoxide (DMSO)""]","[""water""]","[""wt%""]","[]","1.5;0.75",,"[]","[]","[]","[]","[]","[]","[]","[]",,,,,false,"Dead-end",4,25,14.6,"Ethanol","Dye","Erythrosin B",835.89,40,"mg/L",1,"[""AFM"",""FTIR"",""SEM"",""TEM"",""XPS"",""Tensile strength""]",,26.1,59.17,true,false,"Accepted","[""ISA""]","[""Polyamide"",""Polyethyleneimine""]","[]","[""Not Applicable""]","[""Drying"",""Thermal treatment""]","65e1b1d81850430560c199f6","2024-03-01T10:45:45.001Z","2020-01-01T00:00:00.000Z","Aramid nanofiber and modified ZIF-8 constructed porous nanocomposite membrane for organic solvent nanofiltration","Scientific Report","backOffice","10.1016/j.memsci.2020.118002","65def9221850430560c198ab","Li","https://doi.org/10.1016/j.memsci.2020.118002",0,"ISA/inorganic/dense","ANF/ZIF-8-0.4 wt% membrane - EB filtration","Scientific report",,"[{""postTreatmentChemicalAgentConcentrationUnit"":[],""_id"":""65e1b1d91850430560c199fb"",""postTreatment"":""Drying"",""postTreatmentChemicalAgentSmiles"":""/""},{""postTreatmentChemicalAgentConcentrationUnit"":[],""_id"":""65e1b1d91850430560c199fc"",""postTreatment"":""Thermal treatment"",""postTreatmentChemicalAgentSmiles"":""/""}]",,2.9,90.2,"3155",0,"[OH-].[K+];CC1=NC=C[N-]1.CC1=NC=C[N-]1.[Zn+2]","3;0.4",,,,,,,,,,,648,2.5,"Aramid fibers",,,,,,,,,,,,,,,,,,,,,,,,,,,,,,,,,,,,,,,,,,,,,,,,,,,,,,,,,,,,,,"[]",,,,,,,,,,,,
"65e1b5011850430560c19a18","2024-03-01T10:45:45.062Z","[""Dimethylsulfoxide (DMSO)""]","[""water""]","[""wt%""]","[]","1.5;0.75",,"[]","[]","[]","[]","[]","[]","[]","[]",,,,,false,"Dead-end",4,25,14.6,"Isopropanol (IPA)","Dye","Erythrosin B",835.89,40,"mg/L",1,"[""AFM"",""FTIR"",""SEM"",""TEM"",""XPS"",""Tensile strength""]",,26.1,59.17,true,false,"Accepted","[""ISA""]","[""Polyamide"",""Polyethyleneimine""]","[]","[""Not Applicable""]","[""Drying"",""Thermal treatment""]","65e1b1d81850430560c199f6","2024-03-01T10:45:45.001Z","2020-01-01T00:00:00.000Z","Aramid nanofiber and modified ZIF-8 constructed porous nanocomposite membrane for organic solvent nanofiltration","Scientific Report","backOffice","10.1016/j.memsci.2020.118002","65def9221850430560c198ab","Li","https://doi.org/10.1016/j.memsci.2020.118002",0,"ISA/inorganic/dense","ANF/ZIF-8-0.4 wt% membrane - EB/IPA filtration - 6h","Scientific report",,"[{""postTreatmentChemicalAgentConcentrationUnit"":[],""_id"":""65e1b1d91850430560c199fb"",""postTreatment"":""Drying"",""postTreatmentChemicalAgentSmiles"":""/""},{""postTreatmentChemicalAgentConcentrationUnit"":[],""_id"":""65e1b1d91850430560c199fc"",""postTreatment"":""Thermal treatment"",""postTreatmentChemicalAgentSmiles"":""/""}]",,1.8,93.8,"3156",0,"[OH-].[K+];CC1=NC=C[N-]1.CC1=NC=C[N-]1.[Zn+2]","3;0.4",,,,,,,,,,,648,2.5,"Aramid fibers",,,,,,,,,,,,,,,,,,,,,,,,,,,,,,,,,,,,,,,,,,,,,,,,,,,,,,,,,,,,,,"[]",,,,,,,,,,,,
"65e1b56f1850430560c19a20","2024-03-01T10:45:45.062Z","[""Dimethylsulfoxide (DMSO)""]","[""water""]","[""wt%""]","[]","1.5;0.75",,"[]","[]","[]","[]","[]","[]","[]","[]",,,,,false,"Dead-end",4,25,14.6,"Isopropanol (IPA)","Dye","Rose Bengal (disodium salt)",1017.64,40,"mg/L",1,"[""AFM"",""FTIR"",""SEM"",""TEM"",""XPS"",""Tensile strength""]",,26.1,59.17,true,false,"Accepted","[""ISA""]","[""Polyamide"",""Polyethyleneimine""]","[]","[""Not Applicable""]","[""Drying"",""Thermal treatment""]","65e1b1d81850430560c199f6","2024-03-01T10:45:45.001Z","2020-01-01T00:00:00.000Z","Aramid nanofiber and modified ZIF-8 constructed porous nanocomposite membrane for organic solvent nanofiltration","Scientific Report","backOffice","10.1016/j.memsci.2020.118002","65def9221850430560c198ab","Li","https://doi.org/10.1016/j.memsci.2020.118002",0,"ISA/inorganic/dense","ANF/ZIF-8-0.4 wt% membrane IPA/EB filtration - 3h","Scientific report",,"[{""postTreatmentChemicalAgentConcentrationUnit"":[],""_id"":""65e1b1d91850430560c199fb"",""postTreatment"":""Drying"",""postTreatmentChemicalAgentSmiles"":""without any chemical agent""},{""postTreatmentChemicalAgentConcentrationUnit"":[],""_id"":""65e1b1d91850430560c199fc"",""postTreatment"":""Thermal treatment"",""postTreatmentChemicalAgentSmiles"":""without any chemical agent""}]",,1.8,98.2,"3157",0,"[OH-].[K+];CC1=NC=C[N-]1.CC1=NC=C[N-]1.[Zn+2]","3;0.4",,,,,,,,,,,648,2.5,"Aramid fibers",,,,,,,,,,,,,,,,,,,,,,,,,,,,,,,,,,,,,,,,,,,,,,,,,,,,,,,,,,,,,,"[]",,,,,,,,,,,,
"65e1dfe31850430560c19a28","2024-03-01T14:02:11.668Z","[]","[]","[]","[]",,,"[""None""]","[]","[""Hexane""]","[""water""]","[""wt%""]","[]","[""wt%""]","[""wt%""]","C1=C(C=C(C=C1C(=O)Cl)C(=O)Cl)C(=O)Cl","0.15","C1=CC(=CC(=C1)CN)CN","3",false,"Dead-end",4,25,,"Acetone","Dye","Rose Bengal (disodium salt)",1017.64,20,"mg/L",1,"[""SEM"",""AFM"",""XPS"",""FTIR"",""Zeta potential""]",,42.7,55.3,true,false,"Accepted","[""TFC""]","[""Polyamide""]","[]","[""Polyamide""]","[""Thermal treatment"",""Crosslinking""]","65e1dfe31850430560c19a25","2024-03-01T14:02:11.609Z","2020-01-01T00:00:00.000Z","Controllable synthesis of a chemically stable molecular sieving nanofilm for highly efficient organic solvent nanofiltration","Scientific Report","backOffice","10.1039/D0SC00056F","65def9221850430560c198ab","Li","https://doi.org/10.1039/D0SC00056F",0,"Composite","m-XDA/TMC-3/0.15","Scientific report","Interfacial Polymerization","[{""postTreatmentChemicalAgentConcentrationUnit"":[],""_id"":""65e1dfe31850430560c19a29"",""postTreatment"":""Thermal treatment"",""postTreatmentChemicalAgentSmiles"":""/""},{""postTreatmentChemicalAgentConcentrationUnit"":[],""_id"":""65e1dfe31850430560c19a2a"",""postTreatment"":""Crosslinking"",""postTreatmentChemicalAgentSmiles"":""/""}]","fiber",7.2,100,"3158",0,,,,,,8.2,,,,"aramid nanofibres",,,242,0.457,"m-xylylenediamine (m-XDA) and trimesoyl chloride (TMC)","CCN(CC)CC","0.5",,,,,,,,,,,,,,,,,,,,,,,,,,,,,,,,,,,,,,,,,,,,,,,,,,,,,,,,,,,,"[]",,,,,,,,,,,,
"65e1e1731850430560c19a34","2024-03-01T14:02:11.668Z","[]","[]","[]","[]",,,"[""None""]","[]","[""Hexane""]","[""water""]","[""wt%""]","[]","[""wt%""]","[""wt%""]","C1=C(C=C(C=C1C(=O)Cl)C(=O)Cl)C(=O)Cl","0.15","C1=CC(=CC(=C1)CN)CN","3",false,"Dead-end",4,25,,"Acetone","Dye","Methyl orange (sodium salt)",327.33,20,"mg/L",1,"[""SEM"",""AFM"",""XPS"",""FTIR"",""Zeta potential""]",,42.7,55.3,true,false,"Accepted","[""TFC""]","[""Polyamide""]","[]","[""Polyamide""]","[""Thermal treatment"",""Crosslinking""]","65e1dfe31850430560c19a25","2024-03-01T14:02:11.609Z","2020-01-01T00:00:00.000Z","Controllable synthesis of a chemically stable molecular sieving nanofilm for highly efficient organic solvent nanofiltration","Scientific Report","backOffice","10.1039/D0SC00056F","65def9221850430560c198ab","Li","https://doi.org/10.1039/D0SC00056F",0,"Composite","m-XDA/TMC-3/0.15","Scientific report","Interfacial Polymerization","[{""postTreatmentChemicalAgentConcentrationUnit"":[],""_id"":""65e1dfe31850430560c19a29"",""postTreatment"":""Thermal treatment"",""postTreatmentChemicalAgentSmiles"":""/""},{""postTreatmentChemicalAgentConcentrationUnit"":[],""_id"":""65e1dfe31850430560c19a2a"",""postTreatment"":""Crosslinking"",""postTreatmentChemicalAgentSmiles"":""/""}]","fiber",5.3,99.6,"3159",0,,,,,,8.2,,,,"aramid nanofibres",,,242,0.457,"m-xylylenediamine (m-XDA) and trimesoyl chloride (TMC)","CCN(CC)CC","0.5",,,,,,,,,,,,,,,,,,,,,,,,,,,,,,,,,,,,,,,,,,,,,,,,,,,,,,,,,,,,"[]",,,,,,,,,,,,
"65e1e2091850430560c19a3a","2024-03-01T14:02:11.668Z","[]","[]","[]","[]",,,"[""None""]","[]","[""Hexane""]","[""water""]","[""wt%""]","[]","[""wt%""]","[""wt%""]","C1=C(C=C(C=C1C(=O)Cl)C(=O)Cl)C(=O)Cl","0.1","C1=CC(=CC(=C1)CN)CN","2",false,"Dead-end",4,25,,"Acetone","Dye","Rose Bengal (disodium salt)",1017.64,20,"mg/L",1,"[""SEM"",""AFM"",""XPS"",""FTIR"",""Zeta potential""]",,20.5,60.3,true,false,"Accepted","[""TFC""]","[""Polyamide""]","[]","[""Polyamide""]","[""Thermal treatment"",""Crosslinking""]","65e1dfe31850430560c19a25","2024-03-01T14:02:11.609Z","2020-01-01T00:00:00.000Z","Controllable synthesis of a chemically stable molecular sieving nanofilm for highly efficient organic solvent nanofiltration","Scientific Report","backOffice","10.1039/D0SC00056F","65def9221850430560c198ab","Li","https://doi.org/10.1039/D0SC00056F",0,"Composite","m-XDA/TMC-2/0.1","Scientific report","Interfacial Polymerization","[{""postTreatmentChemicalAgentConcentrationUnit"":[],""_id"":""65e1dfe31850430560c19a29"",""postTreatment"":""Thermal treatment"",""postTreatmentChemicalAgentSmiles"":""/""},{""postTreatmentChemicalAgentConcentrationUnit"":[],""_id"":""65e1dfe31850430560c19a2a"",""postTreatment"":""Crosslinking"",""postTreatmentChemicalAgentSmiles"":""/""}]","fiber",10.9,99.9,"3160",0,,,,,,16.7,,,,"aramid nanofibres",,,,0.105,"m-xylylenediamine (m-XDA) and trimesoyl chloride (TMC)","CCN(CC)CC","0.5",,,,,,,,,,,,,,,,,,,,,,,,,,,,,,,,,,,,,,,,,,,,,,,,,,,,,,,,,,,,"[]",,,,,,,,,,,,
"65e1e2421850430560c19a40","2024-03-01T14:02:11.668Z","[]","[]","[]","[]",,,"[""None""]","[]","[""Hexane""]","[""water""]","[""wt%""]","[]","[""wt%""]","[""wt%""]","C1=C(C=C(C=C1C(=O)Cl)C(=O)Cl)C(=O)Cl","0.1","C1=CC(=CC(=C1)CN)CN","2",false,"Dead-end",4,25,,"Acetone","Dye","Methyl orange (sodium salt)",327.33,20,"mg/L",1,"[""SEM"",""AFM"",""XPS"",""FTIR"",""Zeta potential""]",,20.5,60.3,true,false,"Accepted","[""TFC""]","[""Polyamide""]","[]","[""Polyamide""]","[""Thermal treatment"",""Crosslinking""]","65e1dfe31850430560c19a25","2024-03-01T14:02:11.609Z","2020-01-01T00:00:00.000Z","Controllable synthesis of a chemically stable molecular sieving nanofilm for highly efficient organic solvent nanofiltration","Scientific Report","backOffice","10.1039/D0SC00056F","65def9221850430560c198ab","Li","https://doi.org/10.1039/D0SC00056F",0,"Composite","m-XDA/TMC-2/0.1","Scientific report","Interfacial Polymerization","[{""postTreatmentChemicalAgentConcentrationUnit"":[],""_id"":""65e1dfe31850430560c19a29"",""postTreatment"":""Thermal treatment"",""postTreatmentChemicalAgentSmiles"":""/""},{""postTreatmentChemicalAgentConcentrationUnit"":[],""_id"":""65e1dfe31850430560c19a2a"",""postTreatment"":""Crosslinking"",""postTreatmentChemicalAgentSmiles"":""/""}]","fiber",10.1,90.7,"3161",0,,,,,,16.7,,,,"aramid nanofibres",,,,0.105,"m-xylylenediamine (m-XDA) and trimesoyl chloride (TMC)","CCN(CC)CC","0.5",,,,,,,,,,,,,,,,,,,,,,,,,,,,,,,,,,,,,,,,,,,,,,,,,,,,,,,,,,,,"[]",,,,,,,,,,,,
"65e1e2f41850430560c19a54","2024-03-01T14:02:11.668Z","[]","[]","[]","[]",,,"[""None""]","[]","[""Hexane""]","[""water""]","[""wt%""]","[]","[""wt%""]","[""wt%""]","C1=C(C=C(C=C1C(=O)Cl)C(=O)Cl)C(=O)Cl","0.075","C1=CC(=CC(=C1)CN)CN","1.5",false,"Dead-end",4,25,,"Acetone","Dye","Rose Bengal (disodium salt)",1017.64,20,"mg/L",1,"[""SEM"",""AFM"",""XPS"",""FTIR"",""Zeta potential""]",,16,66.2,true,false,"Accepted","[""TFC""]","[""Polyamide""]","[]","[""Polyamide""]","[""Thermal treatment"",""Crosslinking""]","65e1dfe31850430560c19a25","2024-03-01T14:02:11.609Z","2020-01-01T00:00:00.000Z","Controllable synthesis of a chemically stable molecular sieving nanofilm for highly efficient organic solvent nanofiltration","Scientific Report","backOffice","10.1039/D0SC00056F","65def9221850430560c198ab","Li","https://doi.org/10.1039/D0SC00056F",0,"Composite","m-XDA/TMC-1.5/0.075","Scientific report","Interfacial Polymerization","[{""postTreatmentChemicalAgentConcentrationUnit"":[],""_id"":""65e1dfe31850430560c19a29"",""postTreatment"":""Thermal treatment"",""postTreatmentChemicalAgentSmiles"":""/""},{""postTreatmentChemicalAgentConcentrationUnit"":[],""_id"":""65e1dfe31850430560c19a2a"",""postTreatment"":""Crosslinking"",""postTreatmentChemicalAgentSmiles"":""/""}]","fiber",13,99.9,"3162",0,,,,,,20.7,,,,"aramid nanofibres",,,,0.057,"m-xylylenediamine (m-XDA) and trimesoyl chloride (TMC)","CCN(CC)CC","0.5",,,,,,,,,,,,,,,,,,,,,,,,,,,,,,,,,,,,,,,,,,,,,,,,,,,,,,,,,,,,"[]",,,,,,,,,,,,
"65e1e3341850430560c19a5a","2024-03-01T14:02:11.668Z","[]","[]","[]","[]",,,"[""None""]","[]","[""Hexane""]","[""water""]","[""wt%""]","[]","[""wt%""]","[""wt%""]","C1=C(C=C(C=C1C(=O)Cl)C(=O)Cl)C(=O)Cl","0.075","C1=CC(=CC(=C1)CN)CN","1.5",false,"Dead-end",4,25,,"Acetone","Dye","Methyl orange (sodium salt)",327.33,20,"mg/L",1,"[""SEM"",""AFM"",""XPS"",""FTIR"",""Zeta potential""]",,16,66.2,true,false,"Accepted","[""TFC""]","[""Polyamide""]","[]","[""Polyamide""]","[""Thermal treatment"",""Crosslinking""]","65e1dfe31850430560c19a25","2024-03-01T14:02:11.609Z","2020-01-01T00:00:00.000Z","Controllable synthesis of a chemically stable molecular sieving nanofilm for highly efficient organic solvent nanofiltration","Scientific Report","backOffice","10.1039/D0SC00056F","65def9221850430560c198ab","Li","https://doi.org/10.1039/D0SC00056F",0,"Composite","m-XDA/TMC-1.5/0.075","Scientific report","Interfacial Polymerization","[{""postTreatmentChemicalAgentConcentrationUnit"":[],""_id"":""65e1dfe31850430560c19a29"",""postTreatment"":""Thermal treatment"",""postTreatmentChemicalAgentSmiles"":""/""},{""postTreatmentChemicalAgentConcentrationUnit"":[],""_id"":""65e1dfe31850430560c19a2a"",""postTreatment"":""Crosslinking"",""postTreatmentChemicalAgentSmiles"":""/""}]","fiber",13.4,88.4,"3163",0,,,,,,20.7,,,,"aramid nanofibres",,,,0.057,"m-xylylenediamine (m-XDA) and trimesoyl chloride (TMC)","CCN(CC)CC","0.5",,,,,,,,,,,,,,,,,,,,,,,,,,,,,,,,,,,,,,,,,,,,,,,,,,,,,,,,,,,,"[]",,,,,,,,,,,,
"65e1e3a71850430560c19a60","2024-03-01T14:02:11.668Z","[]","[]","[]","[]",,,"[""None""]","[]","[""Hexane""]","[""water""]","[""wt%""]","[]","[""wt%""]","[""wt%""]","C1=C(C=C(C=C1C(=O)Cl)C(=O)Cl)C(=O)Cl","0.05","C1=CC(=CC(=C1)CN)CN","1",false,"Dead-end",4,25,,"Acetone","Dye","Rose Bengal (disodium salt)",1017.64,20,"mg/L",1,"[""SEM"",""AFM"",""XPS"",""FTIR"",""Zeta potential""]",,14.1,103.1,true,false,"Accepted","[""TFC""]","[""Polyamide""]","[]","[""Polyamide""]","[""Thermal treatment"",""Crosslinking""]","65e1dfe31850430560c19a25","2024-03-01T14:02:11.609Z","2020-01-01T00:00:00.000Z","Controllable synthesis of a chemically stable molecular sieving nanofilm for highly efficient organic solvent nanofiltration","Scientific Report","backOffice","10.1039/D0SC00056F","65def9221850430560c198ab","Li","https://doi.org/10.1039/D0SC00056F",0,"Composite","m-XDA/TMC-1/0.05","Scientific report","Interfacial Polymerization","[{""postTreatmentChemicalAgentConcentrationUnit"":[],""_id"":""65e1dfe31850430560c19a29"",""postTreatment"":""Thermal treatment"",""postTreatmentChemicalAgentSmiles"":""/""},{""postTreatmentChemicalAgentConcentrationUnit"":[],""_id"":""65e1dfe31850430560c19a2a"",""postTreatment"":""Crosslinking"",""postTreatmentChemicalAgentSmiles"":""/""}]","fiber",19.1,99.9,"3164",0,,,,,,24.7,,,,"aramid nanofibres",,,,0.04,"m-xylylenediamine (m-XDA) and trimesoyl chloride (TMC)","CCN(CC)CC","0.5",,,,,,,,,,,,,,,,,,,,,,,,,,,,,,,,,,,,,,,,,,,,,,,,,,,,,,,,,,,,"[]",,,,,,,,,,,,
"65e1e3d01850430560c19a66","2024-03-01T14:02:11.668Z","[]","[]","[]","[]",,,"[""None""]","[]","[""Hexane""]","[""water""]","[""wt%""]","[]","[""wt%""]","[""wt%""]","C1=C(C=C(C=C1C(=O)Cl)C(=O)Cl)C(=O)Cl","0.05","C1=CC(=CC(=C1)CN)CN","1",false,"Dead-end",4,25,,"Acetone","Dye","Methyl orange (sodium salt)",327.33,20,"mg/L",1,"[""SEM"",""AFM"",""XPS"",""FTIR"",""Zeta potential""]",,14.1,103.1,true,false,"Accepted","[""TFC""]","[""Polyamide""]","[]","[""Polyamide""]","[""Thermal treatment"",""Crosslinking""]","65e1dfe31850430560c19a25","2024-03-01T14:02:11.609Z","2020-01-01T00:00:00.000Z","Controllable synthesis of a chemically stable molecular sieving nanofilm for highly efficient organic solvent nanofiltration","Scientific Report","backOffice","10.1039/D0SC00056F","65def9221850430560c198ab","Li","https://doi.org/10.1039/D0SC00056F",0,"Composite","m-XDA/TMC-1/0.05","Scientific report","Interfacial Polymerization","[{""postTreatmentChemicalAgentConcentrationUnit"":[],""_id"":""65e1dfe31850430560c19a29"",""postTreatment"":""Thermal treatment"",""postTreatmentChemicalAgentSmiles"":""/""},{""postTreatmentChemicalAgentConcentrationUnit"":[],""_id"":""65e1dfe31850430560c19a2a"",""postTreatment"":""Crosslinking"",""postTreatmentChemicalAgentSmiles"":""/""}]","fiber",21.4,87.9,"3165",0,,,,,,24.7,,,,"aramid nanofibres",,,,0.04,"m-xylylenediamine (m-XDA) and trimesoyl chloride (TMC)","CCN(CC)CC","0.5",,,,,,,,,,,,,,,,,,,,,,,,,,,,,,,,,,,,,,,,,,,,,,,,,,,,,,,,,,,,"[]",,,,,,,,,,,,
"65e1e6751850430560c19a80","2024-03-01T14:02:11.668Z","[]","[]","[]","[]",,,"[""None""]","[]","[""Hexane""]","[""water""]","[""wt%""]","[]","[""wt%""]","[""wt%""]","C1=C(C=C(C=C1C(=O)Cl)C(=O)Cl)C(=O)Cl","0.025","C1=CC(=CC(=C1)CN)CN","0.5",false,"Dead-end",4,25,,"Acetone","Dye","Rose Bengal (disodium salt)",1017.64,20,"mg/L",1,"[""SEM"",""AFM"",""XPS"",""FTIR"",""Zeta potential""]",,16.5,98.3,true,false,"Accepted","[""TFC""]","[""Polyamide""]","[]","[""Polyamide""]","[""Thermal treatment"",""Crosslinking""]","65e1dfe31850430560c19a25","2024-03-01T14:02:11.609Z","2020-01-01T00:00:00.000Z","Controllable synthesis of a chemically stable molecular sieving nanofilm for highly efficient organic solvent nanofiltration","Scientific Report","backOffice","10.1039/D0SC00056F","65def9221850430560c198ab","Li","https://doi.org/10.1039/D0SC00056F",0,"Composite","m-XDA/TMC-0.5/0.025","Scientific report","Interfacial Polymerization","[{""postTreatmentChemicalAgentConcentrationUnit"":[],""_id"":""65e1dfe31850430560c19a29"",""postTreatment"":""Thermal treatment"",""postTreatmentChemicalAgentSmiles"":""/""},{""postTreatmentChemicalAgentConcentrationUnit"":[],""_id"":""65e1dfe31850430560c19a2a"",""postTreatment"":""Crosslinking"",""postTreatmentChemicalAgentSmiles"":""/""}]","fiber",42.1,90.9,"3166",0,,,,,,54.5,,,,"aramid nanofibres",,,,0.027,"m-xylylenediamine (m-XDA) and trimesoyl chloride (TMC)","CCN(CC)CC","0.5",,,,,,,,,,,,,,,,,,,,,,,,,,,,,,,,,,,,,,,,,,,,,,,,,,,,,,,,,,,,"[]",,,,,,,,,,,,
"65e1e6931850430560c19a86","2024-03-01T14:02:11.668Z","[]","[]","[]","[]",,,"[""None""]","[]","[""Hexane""]","[""water""]","[""wt%""]","[]","[""wt%""]","[""wt%""]","C1=C(C=C(C=C1C(=O)Cl)C(=O)Cl)C(=O)Cl","0.025","C1=CC(=CC(=C1)CN)CN","0.5",false,"Dead-end",4,25,,"Acetone","Dye","Methyl orange (sodium salt)",327.33,20,"mg/L",1,"[""SEM"",""AFM"",""XPS"",""FTIR"",""Zeta potential""]",,16.5,98.3,true,false,"Accepted","[""TFC""]","[""Polyamide""]","[]","[""Polyamide""]","[""Thermal treatment"",""Crosslinking""]","65e1dfe31850430560c19a25","2024-03-01T14:02:11.609Z","2020-01-01T00:00:00.000Z","Controllable synthesis of a chemically stable molecular sieving nanofilm for highly efficient organic solvent nanofiltration","Scientific Report","backOffice","10.1039/D0SC00056F","65def9221850430560c198ab","Li","https://doi.org/10.1039/D0SC00056F",0,"Composite","m-XDA/TMC-0.5/0.025","Scientific report","Interfacial Polymerization","[{""postTreatmentChemicalAgentConcentrationUnit"":[],""_id"":""65e1dfe31850430560c19a29"",""postTreatment"":""Thermal treatment"",""postTreatmentChemicalAgentSmiles"":""/""},{""postTreatmentChemicalAgentConcentrationUnit"":[],""_id"":""65e1dfe31850430560c19a2a"",""postTreatment"":""Crosslinking"",""postTreatmentChemicalAgentSmiles"":""/""}]","fiber",32.4,58,"3167",0,,,,,,54.5,,,,"aramid nanofibres",,,,0.027,"m-xylylenediamine (m-XDA) and trimesoyl chloride (TMC)","CCN(CC)CC","0.5",,,,,,,,,,,,,,,,,,,,,,,,,,,,,,,,,,,,,,,,,,,,,,,,,,,,,,,,,,,,"[]",,,,,,,,,,,,
"65e20aff1850430560c19ab4","2024-03-01T14:02:11.668Z","[]","[]","[]","[]",,,"[""None""]","[]","[""Hexane""]","[""water""]","[""wt%""]","[]","[""wt%""]","[""wt%""]","C1=C(C=C(C=C1C(=O)Cl)C(=O)Cl)C(=O)Cl","0.15","C1=CC(=CC(=C1)CN)CN","3",false,"Dead-end",4,25,,"Methanol","Dye","Sudan Black B",456.54,20,"mg/L",1,"[""SEM"",""AFM"",""XPS"",""FTIR"",""Zeta potential""]",,42.7,55.3,true,false,"Accepted","[""TFC""]","[""Polyamide""]","[]","[""Polyamide""]","[""Thermal treatment"",""Crosslinking""]","65e1dfe31850430560c19a25","2024-03-01T14:02:11.609Z","2020-01-01T00:00:00.000Z","Controllable synthesis of a chemically stable molecular sieving nanofilm for highly efficient organic solvent nanofiltration","Scientific Report","backOffice","10.1039/D0SC00056F","65def9221850430560c198ab","Li","https://doi.org/10.1039/D0SC00056F",0,"Composite","m-XDA/TMC-3/0.15","Scientific report","Interfacial Polymerization","[{""postTreatmentChemicalAgentConcentrationUnit"":[],""_id"":""65e1dfe31850430560c19a29"",""postTreatment"":""Thermal treatment"",""postTreatmentChemicalAgentSmiles"":""/""},{""postTreatmentChemicalAgentConcentrationUnit"":[],""_id"":""65e1dfe31850430560c19a2a"",""postTreatment"":""Crosslinking"",""postTreatmentChemicalAgentSmiles"":""/""}]","fiber",2.5,98,"3168",0,,,,,,,,,,"aramid nanofibres",,,242,0.457,"m-xylylenediamine (m-XDA) and trimesoyl chloride (TMC)","CCN(CC)CC","0.5",,,,,,,,,,,,,,,,,,,,,,,,,,,,,,,,,,,,,,,,,,,,,,,,,,,,,,,,,,,,"[]",,,,,,,,,,,,
"65e20b201850430560c19aba","2024-03-01T14:02:11.668Z","[]","[]","[]","[]",,,"[""None""]","[]","[""Hexane""]","[""water""]","[""wt%""]","[]","[""wt%""]","[""wt%""]","C1=C(C=C(C=C1C(=O)Cl)C(=O)Cl)C(=O)Cl","0.15","C1=CC(=CC(=C1)CN)CN","3",false,"Dead-end",4,25,,"Methanol","Dye","Eosin Y",647.89,20,"mg/L",1,"[""SEM"",""AFM"",""XPS"",""FTIR"",""Zeta potential""]",,42.7,55.3,true,false,"Accepted","[""TFC""]","[""Polyamide""]","[]","[""Polyamide""]","[""Thermal treatment"",""Crosslinking""]","65e1dfe31850430560c19a25","2024-03-01T14:02:11.609Z","2020-01-01T00:00:00.000Z","Controllable synthesis of a chemically stable molecular sieving nanofilm for highly efficient organic solvent nanofiltration","Scientific Report","backOffice","10.1039/D0SC00056F","65def9221850430560c198ab","Li","https://doi.org/10.1039/D0SC00056F",0,"Composite","m-XDA/TMC-3/0.15","Scientific report","Interfacial Polymerization","[{""postTreatmentChemicalAgentConcentrationUnit"":[],""_id"":""65e1dfe31850430560c19a29"",""postTreatment"":""Thermal treatment"",""postTreatmentChemicalAgentSmiles"":""/""},{""postTreatmentChemicalAgentConcentrationUnit"":[],""_id"":""65e1dfe31850430560c19a2a"",""postTreatment"":""Crosslinking"",""postTreatmentChemicalAgentSmiles"":""/""}]","fiber",2.37,98.4,"3169",0,,,,,,,,,,"aramid nanofibres",,,242,0.457,"m-xylylenediamine (m-XDA) and trimesoyl chloride (TMC)","CCN(CC)CC","0.5",,,,,,,,,,,,,,,,,,,,,,,,,,,,,,,,,,,,,,,,,,,,,,,,,,,,,,,,,,,,"[]",,,,,,,,,,,,
"65e2354b1850430560c19abf","2024-03-01T20:06:35.404Z","[]","[]","[]","[]",,,"[]","[]","[]","[]","[]","[]","[]","[]",,,,,false,"Crossflow",8,25,19.4,"water",,,,,,1,"[]",,,,true,false,"Accepted","[]","[]","[]","[""Not Applicable""]","[""None""]","65e2354b1850430560c19abe","2024-03-01T20:06:35.351Z","2009-01-01T00:00:00.000Z","Coupled series–parallel resistance model for transport of solvent through inorganic nanofiltration membranes","Scientific Report","backOffice","10.1016/j.seppur.2009.08.011","65def9221850430560c198ab","Darvishmanesh","https://doi.org/10.1016/j.seppur.2009.08.011",0,"Commercial","HITK275",,,"[]",,,,"3170",0,,,,,,23.1,,,,,,,,,,,,,,,,,,,,,,,,,,,,,,,,,,,,,,,,,,,,,,,,,,,,,,,,,,,,,,,,,,,,,"Other",,"[]","HITK275","Inoceramic",,,,,,,,,,
