Repository: BAMresearch/onf-database

This repository belongs to the the publication "Revealing structure-property-performance relationships of organic solvent nanofiltration membranes using a FAIR, open-access database" published in ADD JOURNAL (DOI). 
It uses a dataset derived from The Open Membrane Database (https://openmembranedatabase.org/). The access date was April 8th 2025. The original dataset is in the repository as OMD_SRNF_2025-04-08.csv file.

The main researchers involved in the study are Sarah Glass (ORCID: 0000-0002-0625-0057), Petra Merten (no ORCID available), Torsten Brinkmann (ORCID: 0000-0002-5114-6259) and Volkan Filiz (ORCID: 0000-0003-0239-8641). 

The repository contains 5 Python files:

File: OMD_SRNF_2025-04-08.csv (part 108 of 184)
"65e2356a1850430560c19ac1","2024-03-01T20:06:35.404Z","[]","[]","[]","[]",,,"[]","[]","[]","[]","[]","[]","[]","[]",,,,,false,"Crossflow",8,25,19.4,"Acetonitrile",,,,,,1,"[]",,,,true,false,"Accepted","[]","[]","[]","[""Not Applicable""]","[""None""]","65e2354b1850430560c19abe","2024-03-01T20:06:35.351Z","2009-01-01T00:00:00.000Z","Coupled series–parallel resistance model for transport of solvent through inorganic nanofiltration membranes","Scientific Report","backOffice","10.1016/j.seppur.2009.08.011","65def9221850430560c198ab","Darvishmanesh","https://doi.org/10.1016/j.seppur.2009.08.011",0,"Commercial","HITK275",,,"[]",,,,"3171",0,,,,,,29.5,,,,,,,,,,,,,,,,,,,,,,,,,,,,,,,,,,,,,,,,,,,,,,,,,,,,,,,,,,,,,,,,,,,,,"Other",,"[]","HITK275","Inoceramic",,,,,,,,,,
"65e2357b1850430560c19ac3","2024-03-01T20:06:35.404Z","[]","[]","[]","[]",,,"[]","[]","[]","[]","[]","[]","[]","[]",,,,,false,"Crossflow",8,25,19.4,"Methyl ethyl ketone (MEK)",,,,,,1,"[]",,,,true,false,"Accepted","[]","[]","[]","[""Not Applicable""]","[""None""]","65e2354b1850430560c19abe","2024-03-01T20:06:35.351Z","2009-01-01T00:00:00.000Z","Coupled series–parallel resistance model for transport of solvent through inorganic nanofiltration membranes","Scientific Report","backOffice","10.1016/j.seppur.2009.08.011","65def9221850430560c198ab","Darvishmanesh","https://doi.org/10.1016/j.seppur.2009.08.011",0,"Commercial","HITK275",,,"[]",,,,"3172",0,,,,,,12.1,,,,,,,,,,,,,,,,,,,,,,,,,,,,,,,,,,,,,,,,,,,,,,,,,,,,,,,,,,,,,,,,,,,,,"Other",,"[]","HITK275","Inoceramic",,,,,,,,,,
"65e235e31850430560c19ac9","2024-03-01T20:06:35.404Z","[]","[]","[]","[]",,,"[]","[]","[]","[]","[]","[]","[]","[]",,,,,false,"Crossflow",8,25,19.4,"Methanol",,,,,,1,"[]",,,,true,false,"Accepted","[]","[]","[]","[""Not Applicable""]","[""None""]","65e2354b1850430560c19abe","2024-03-01T20:06:35.351Z","2009-01-01T00:00:00.000Z","Coupled series–parallel resistance model for transport of solvent through inorganic nanofiltration membranes","Scientific Report","backOffice","10.1016/j.seppur.2009.08.011","65def9221850430560c198ab","Darvishmanesh","https://doi.org/10.1016/j.seppur.2009.08.011",0,"Commercial","HITK275",,,"[]",,,,"3173",0,,,,,,13.5,,,,,,,,,,,,,,,,,,,,,,,,,,,,,,,,,,,,,,,,,,,,,,,,,,,,,,,,,,,,,,,,,,,,,"Other",,"[]","HITK275","Inoceramic",,,,,,,,,,
"65e235fc1850430560c19acb","2024-03-01T20:06:35.404Z","[]","[]","[]","[]",,,"[]","[]","[]","[]","[]","[]","[]","[]",,,,,false,"Crossflow",8,25,19.4,"Ethyl acetate",,,,,,1,"[]",,,,true,false,"Accepted","[]","[]","[]","[""Not Applicable""]","[""None""]","65e2354b1850430560c19abe","2024-03-01T20:06:35.351Z","2009-01-01T00:00:00.000Z","Coupled series–parallel resistance model for transport of solvent through inorganic nanofiltration membranes","Scientific Report","backOffice","10.1016/j.seppur.2009.08.011","65def9221850430560c198ab","Darvishmanesh","https://doi.org/10.1016/j.seppur.2009.08.011",0,"Commercial","HITK275",,,"[]",,,,"3174",0,,,,,,7.7,,,,,,,,,,,,,,,,,,,,,,,,,,,,,,,,,,,,,,,,,,,,,,,,,,,,,,,,,,,,,,,,,,,,,"Other",,"[]","HITK275","Inoceramic",,,,,,,,,,
"65e2360e1850430560c19acd","2024-03-01T20:06:35.404Z","[]","[]","[]","[]",,,"[]","[]","[]","[]","[]","[]","[]","[]",,,,,false,"Crossflow",8,25,19.4,"Ethanol",,,,,,1,"[]",,,,true,false,"Accepted","[]","[]","[]","[""Not Applicable""]","[""None""]","65e2354b1850430560c19abe","2024-03-01T20:06:35.351Z","2009-01-01T00:00:00.000Z","Coupled series–parallel resistance model for transport of solvent through inorganic nanofiltration membranes","Scientific Report","backOffice","10.1016/j.seppur.2009.08.011","65def9221850430560c198ab","Darvishmanesh","https://doi.org/10.1016/j.seppur.2009.08.011",0,"Commercial","HITK275",,,"[]",,,,"3175",0,,,,,,3.2,,,,,,,,,,,,,,,,,,,,,,,,,,,,,,,,,,,,,,,,,,,,,,,,,,,,,,,,,,,,,,,,,,,,,"Other",,"[]","HITK275","Inoceramic",,,,,,,,,,
"65e236231850430560c19acf","2024-03-01T20:06:35.404Z","[]","[]","[]","[]",,,"[]","[]","[]","[]","[]","[]","[]","[]",,,,,false,"Crossflow",8,25,19.4,"Tetrahydrofuran (THF)",,,,,,1,"[]",,,,true,false,"Accepted","[]","[]","[]","[""Not Applicable""]","[""None""]","65e2354b1850430560c19abe","2024-03-01T20:06:35.351Z","2009-01-01T00:00:00.000Z","Coupled series–parallel resistance model for transport of solvent through inorganic nanofiltration membranes","Scientific Report","backOffice","10.1016/j.seppur.2009.08.011","65def9221850430560c198ab","Darvishmanesh","https://doi.org/10.1016/j.seppur.2009.08.011",0,"Commercial","HITK275",,,"[]",,,,"3176",0,,,,,,5.9,,,,,,,,,,,,,,,,,,,,,,,,,,,,,,,,,,,,,,,,,,,,,,,,,,,,,,,,,,,,,,,,,,,,,"Other",,"[]","HITK275","Inoceramic",,,,,,,,,,
"65e236641850430560c19ad1","2024-03-01T20:06:35.404Z","[]","[]","[]","[]",,,"[]","[]","[]","[]","[]","[]","[]","[]",,,,,false,"Crossflow",8,25,19.4,"Isopropanol (IPA)",,,,,,1,"[]",,,,true,false,"Accepted","[]","[]","[]","[""Not Applicable""]","[""None""]","65e2354b1850430560c19abe","2024-03-01T20:06:35.351Z","2009-01-01T00:00:00.000Z","Coupled series–parallel resistance model for transport of solvent through inorganic nanofiltration membranes","Scientific Report","backOffice","10.1016/j.seppur.2009.08.011","65def9221850430560c198ab","Darvishmanesh","https://doi.org/10.1016/j.seppur.2009.08.011",0,"Commercial","HITK275",,,"[]",,,,"3177",0,,,,,,0.9,,,,,,,,,,,,,,,,,,,,,,,,,,,,,,,,,,,,,,,,,,,,,,,,,,,,,,,,,,,,,,,,,,,,,"Other",,"[]","HITK275","Inoceramic",,,,,,,,,,
"65e236791850430560c19ad3","2024-03-01T20:06:35.404Z","[]","[]","[]","[]",,,"[]","[]","[]","[]","[]","[]","[]","[]",,,,,false,"Crossflow",8,25,19.4,"Butanol",,,,,,1,"[]",,,,true,false,"Accepted","[]","[]","[]","[""Not Applicable""]","[""None""]","65e2354b1850430560c19abe","2024-03-01T20:06:35.351Z","2009-01-01T00:00:00.000Z","Coupled series–parallel resistance model for transport of solvent through inorganic nanofiltration membranes","Scientific Report","backOffice","10.1016/j.seppur.2009.08.011","65def9221850430560c198ab","Darvishmanesh","https://doi.org/10.1016/j.seppur.2009.08.011",0,"Commercial","HITK275",,,"[]",,,,"3178",0,,,,,,0.5,,,,,,,,,,,,,,,,,,,,,,,,,,,,,,,,,,,,,,,,,,,,,,,,,,,,,,,,,,,,,,,,,,,,,"Other",,"[]","HITK275","Inoceramic",,,,,,,,,,
"65e236b91850430560c19ad5","2024-03-01T20:06:35.404Z","[]","[]","[]","[]",,,"[]","[]","[]","[]","[]","[]","[]","[]",,,,,false,"Crossflow",8,25,19.4,"Toluene",,,,,,1,"[]",,,,true,false,"Accepted","[]","[]","[]","[""Not Applicable""]","[""None""]","65e2354b1850430560c19abe","2024-03-01T20:06:35.351Z","2009-01-01T00:00:00.000Z","Coupled series–parallel resistance model for transport of solvent through inorganic nanofiltration membranes","Scientific Report","backOffice","10.1016/j.seppur.2009.08.011","65def9221850430560c198ab","Darvishmanesh","https://doi.org/10.1016/j.seppur.2009.08.011",0,"Commercial","HITK275",,,"[]",,,,"3179",0,,,,,,2.3,,,,,,,,,,,,,,,,,,,,,,,,,,,,,,,,,,,,,,,,,,,,,,,,,,,,,,,,,,,,,,,,,,,,,"Other",,"[]","HITK275","Inoceramic",,,,,,,,,,
"65e236d41850430560c19ad7","2024-03-01T20:06:35.404Z","[]","[]","[]","[]",,,"[]","[]","[]","[]","[]","[]","[]","[]",,,,,false,"Crossflow",8,25,19.4,"Cyclohexanone",,,,,,1,"[]",,,,true,false,"Accepted","[]","[]","[]","[""Not Applicable""]","[""None""]","65e2354b1850430560c19abe","2024-03-01T20:06:35.351Z","2009-01-01T00:00:00.000Z","Coupled series–parallel resistance model for transport of solvent through inorganic nanofiltration membranes","Scientific Report","backOffice","10.1016/j.seppur.2009.08.011","65def9221850430560c198ab","Darvishmanesh","https://doi.org/10.1016/j.seppur.2009.08.011",0,"Commercial","HITK275",,,"[]",,,,"3180",0,,,,,,1.9,,,,,,,,,,,,,,,,,,,,,,,,,,,,,,,,,,,,,,,,,,,,,,,,,,,,,,,,,,,,,,,,,,,,,"Other",,"[]","HITK275","Inoceramic",,,,,,,,,,
"65e237041850430560c19ad9","2024-03-01T20:06:35.404Z","[]","[]","[]","[]",,,"[]","[]","[]","[]","[]","[]","[]","[]",,,,,false,"Crossflow",8,25,19.4,"Hexane",,,,,,1,"[]",,,,true,false,"Accepted","[]","[]","[]","[""Not Applicable""]","[""None""]","65e2354b1850430560c19abe","2024-03-01T20:06:35.351Z","2009-01-01T00:00:00.000Z","Coupled series–parallel resistance model for transport of solvent through inorganic nanofiltration membranes","Scientific Report","backOffice","10.1016/j.seppur.2009.08.011","65def9221850430560c198ab","Darvishmanesh","https://doi.org/10.1016/j.seppur.2009.08.011",0,"Commercial","HITK275",,,"[]",,,,"3181",0,,,,,,8.2,,,,,,,,,,,,,,,,,,,,,,,,,,,,,,,,,,,,,,,,,,,,,,,,,,,,,,,,,,,,,,,,,,,,,"Other",,"[]","HITK275","Inoceramic",,,,,,,,,,
"65e263f91850430560c19adb","2024-02-28T18:35:31.879Z","[""γ-butyrolactone"",""1-Methyl-2-pyrrolidinone (NMP)""]","[""water""]","[]","[]","23","170","[""Crosslinking"",""Drying""]","[{""postTreatmentChemicalAgentConcentrationUnit"":[""wt%""],""_id"":""65df7cf31850430560c1993f"",""postTreatment"":""Crosslinking"",""postTreatmentChemicalAgentSmiles"":""C(CN)CN"",""postTreatmentChemicalAgentConcentration"":""5""},{""postTreatmentChemicalAgentConcentrationUnit"":[],""_id"":""66057b1e89fd9f3d89bb0496"",""postTreatment"":""Drying"",""postTreatmentChemicalAgentSmiles"":""/""}]","[]","[]","[]","[]","[]","[]",,,,,false,"Crossflow",10,25,11.34,"Toluene","Other","1,3,5-Triisopropylbenzene",204,2,"wt%",1,,,,,true,false,"Accepted","[""TFC""]","[""Polyamine""]","[]","[""Polyetherimide""]","[""None""]","66057a9c89fd9f3d89bb047e","2024-02-28T18:35:31.821Z","2023-01-01T00:00:00.000Z","Structure−Function Relationships in Membrane-Based Hydrocarbon Separations Using N‑Aryl-Linked Spirocyclic Polymers","Scientific Report","backOffice","10.1021/acs.chemmater.2c02646","65c93070e95682d43dfe8451","Thompson","https://doi.org/10.1021/acs.chemmater.2c02646",0,"Composite","SBAD-1-Me_Toluene_TIPB","Scientific report","Spincoating","[]","ISA",0.05,65,"3182",0,,,,,,,"70:30",,,,,,,,"N-Aryl-Polymer",,,,,,,,,,,,,,,,,,,,,,,,,,,,,,,,,,,,,,,,,,,,,,,,,,,,,,,,,,,,,,"[]",,,,,,,,,,,,
"65e264731850430560c19ade","2024-02-28T18:35:31.879Z","[""γ-butyrolactone"",""1-Methyl-2-pyrrolidinone (NMP)""]","[""water""]","[]","[]","23","170","[""Crosslinking"",""Drying""]","[{""postTreatmentChemicalAgentConcentrationUnit"":[""wt%""],""_id"":""65df7cf31850430560c1993f"",""postTreatment"":""Crosslinking"",""postTreatmentChemicalAgentSmiles"":""C(CN)CN"",""postTreatmentChemicalAgentConcentration"":""5""},{""postTreatmentChemicalAgentConcentrationUnit"":[],""_id"":""6605809089fd9f3d89bb04b0"",""postTreatment"":""Drying"",""postTreatmentChemicalAgentSmiles"":""/""}]","[]","[]","[]","[]","[]","[]",,,,,false,"Crossflow",10,25,11.34,"Toluene","Other","1,3,5-Triisopropylbenzene",204,2,"wt%",1,,,,,true,false,"Accepted","[""TFC""]","[""Polyamine""]","[]","[""Polyetherimide""]","[""None""]","66057a9c89fd9f3d89bb047e","2024-02-28T18:35:31.821Z","2023-01-01T00:00:00.000Z","Structure−Function Relationships in Membrane-Based Hydrocarbon Separations Using N‑Aryl-Linked Spirocyclic Polymers","Scientific Report","backOffice","10.1021/acs.chemmater.2c02646","65c93070e95682d43dfe8451","Thompson","https://doi.org/10.1021/acs.chemmater.2c02646",0,"Composite","SBAD-1-Bz_Toluene_TIPB","Scientific report","Spincoating","[]","ISA",0.1,78,"3183",0,,,,,,,"70:30",,,,,,,,"N-Aryl-Polymer",,,,,,,,,,,,,,,,,,,,,,,,,,,,,,,,,,,,,,,,,,,,,,,,,,,,,,,,,,,,,,"[]",,,,,,,,,,,,
"65e264eb1850430560c19ae1","2024-02-28T18:35:31.879Z","[""γ-butyrolactone"",""1-Methyl-2-pyrrolidinone (NMP)""]","[""water""]","[]","[]","23","170","[""Crosslinking"",""Drying""]","[{""postTreatmentChemicalAgentConcentrationUnit"":[""wt%""],""_id"":""65df7cf31850430560c1993f"",""postTreatment"":""Crosslinking"",""postTreatmentChemicalAgentSmiles"":""C(CN)CN"",""postTreatmentChemicalAgentConcentration"":""5""},{""postTreatmentChemicalAgentConcentrationUnit"":[],""_id"":""660580de89fd9f3d89bb04d8"",""postTreatment"":""Drying"",""postTreatmentChemicalAgentSmiles"":""/""}]","[]","[]","[]","[]","[]","[]",,,,,false,"Crossflow",10,25,11.34,"Toluene","Other","1,3,5-Triisopropylbenzene",204,2,"wt%",1,,,,,true,false,"Accepted","[""TFC""]","[""Other""]","[]","[""Polyetherimide""]","[""None""]","66057a9c89fd9f3d89bb047e","2024-02-28T18:35:31.821Z","2023-01-01T00:00:00.000Z","Structure−Function Relationships in Membrane-Based Hydrocarbon Separations Using N‑Aryl-Linked Spirocyclic Polymers","Scientific Report","backOffice","10.1021/acs.chemmater.2c02646","65c93070e95682d43dfe8451","Thompson","https://doi.org/10.1021/acs.chemmater.2c02646",0,"Composite","SBAD-1-FBz_Toluene_TIPB","Scientific report","Spincoating","[]","ISA",0.29,49,"3184",0,,,,,,,"70:30",,,,,,,,"N-Aryl-Polymer",,,,,,,,,,,,,,,,,,,,,,,,,,,,,,,,,,,,,,,,,,,,,,,,,,,,,,,,,,,,,,"[]",,,,,,,,,,,,
"65e265e61850430560c19ae4","2024-02-28T18:35:31.879Z","[""γ-butyrolactone"",""1-Methyl-2-pyrrolidinone (NMP)""]","[""water""]","[]","[]","23","170","[""Crosslinking"",""Drying""]","[{""postTreatmentChemicalAgentConcentrationUnit"":[""wt%""],""_id"":""65df7cf31850430560c1993f"",""postTreatment"":""Crosslinking"",""postTreatmentChemicalAgentSmiles"":""C(CN)CN"",""postTreatmentChemicalAgentConcentration"":""5""},{""postTreatmentChemicalAgentConcentrationUnit"":[],""_id"":""6605814a89fd9f3d89bb04f4"",""postTreatment"":""Drying"",""postTreatmentChemicalAgentSmiles"":""/""}]","[]","[]","[]","[]","[]","[]",,,,,false,"Crossflow",10,25,11.34,"Toluene","Other","1,3,5-Triisopropylbenzene",204,2,"wt%",1,,,,,true,false,"Accepted","[""TFC""]","[""Polymers of intrinsic microporosity""]","[]","[""Polyetherimide""]","[""None""]","66057a9c89fd9f3d89bb047e","2024-02-28T18:35:31.821Z","2023-01-01T00:00:00.000Z","Structure−Function Relationships in Membrane-Based Hydrocarbon Separations Using N‑Aryl-Linked Spirocyclic Polymers","Scientific Report","backOffice","10.1021/acs.chemmater.2c02646","65c93070e95682d43dfe8451","Thompson","https://doi.org/10.1021/acs.chemmater.2c02646",0,"Composite","PIM-1_Toluene_TIPB","Scientific report","Spincoating","[]","ISA",0.1,35,"3185",0,,,,,,,"70:30",,,,,,,,"N-Aryl-Polymer",,,,,,,,,,,,,,,,,,,,,,,,,,,,,,,,,,,,,,,,,,,,,,,,,,,,,,,,,,,,,,"[]",,,,,,,,,,,,
"65e266f21850430560c19ae7","2024-02-28T18:35:31.879Z","[""γ-butyrolactone"",""1-Methyl-2-pyrrolidinone (NMP)""]","[""water""]","[]","[]","23","170","[""Crosslinking"",""Drying""]","[{""postTreatmentChemicalAgentConcentrationUnit"":[""wt%""],""_id"":""65df7cf31850430560c1993f"",""postTreatment"":""Crosslinking"",""postTreatmentChemicalAgentSmiles"":""C(CN)CN"",""postTreatmentChemicalAgentConcentration"":""5""},{""postTreatmentChemicalAgentConcentrationUnit"":[],""_id"":""660581bf89fd9f3d89bb0541"",""postTreatment"":""Drying"",""postTreatmentChemicalAgentSmiles"":""/""}]","[]","[]","[]","[]","[]","[]",,,,,false,"Crossflow",10,25,11.34,"Toluene","Other","1,3,5-Triisopropylbenzene",204,2,"wt%",1,,,,,true,false,"Accepted","[""TFC""]","[""Polyamine""]","[]","[""Polyetherimide""]","[""None""]","66057a9c89fd9f3d89bb047e","2024-02-28T18:35:31.821Z","2023-01-01T00:00:00.000Z","Structure−Function Relationships in Membrane-Based Hydrocarbon Separations Using N‑Aryl-Linked Spirocyclic Polymers","Scientific Report","backOffice","10.1021/acs.chemmater.2c02646","65c93070e95682d43dfe8451","Thompson","https://doi.org/10.1021/acs.chemmater.2c02646",0,"Composite","SBAD-5_Toluene_TIPB","Scientific report","Spincoating","[]","ISA",0.2,72,"3186",0,,,,,,,"70:30",,,,,,,,"N-Aryl-Polymer",,,,,,,,,,,,,,,,,,,,,,,,,,,,,,,,,,,,,,,,,,,,,,,,,,,,,,,,,,,,,,"[]",,,,,,,,,,,,
"65e268471850430560c19af6","2024-02-28T18:35:31.879Z","[""γ-butyrolactone"",""1-Methyl-2-pyrrolidinone (NMP)""]","[""water""]","[]","[]","23","170","[""Crosslinking"",""Drying""]","[{""postTreatmentChemicalAgentConcentrationUnit"":[""wt%""],""_id"":""65df7cf31850430560c1993f"",""postTreatment"":""Crosslinking"",""postTreatmentChemicalAgentSmiles"":""C(CN)CN"",""postTreatmentChemicalAgentConcentration"":""5""},{""postTreatmentChemicalAgentConcentrationUnit"":[],""_id"":""6605822689fd9f3d89bb055f"",""postTreatment"":""Drying"",""postTreatmentChemicalAgentSmiles"":""/""}]","[]","[]","[]","[]","[]","[]",,,,,false,"Crossflow",10,25,11.34,"Toluene","Other","1,3,5-Triisopropylbenzene",204,2,"wt%",1,,,,,true,false,"Accepted","[""TFC""]","[""Polyamine""]","[]","[""Polyetherimide""]","[""None""]","66057a9c89fd9f3d89bb047e","2024-02-28T18:35:31.821Z","2023-01-01T00:00:00.000Z","Structure−Function Relationships in Membrane-Based Hydrocarbon Separations Using N‑Aryl-Linked Spirocyclic Polymers","Scientific Report","backOffice","10.1021/acs.chemmater.2c02646","65c93070e95682d43dfe8451","Thompson","https://doi.org/10.1021/acs.chemmater.2c02646",0,"Composite","SBAD-6_Toluene_TIPB","Scientific report","Spincoating","[]","ISA",0.11,72,"3187",0,,,,,,,"70:30",,,,,,,,"N-Aryl-Polymer",,,,,,,,,,,,,,,,,,,,,,,,,,,,,,,,,,,,,,,,,,,,,,,,,,,,,,,,,,,,,,"[]",,,,,,,,,,,,
"65e2692e1850430560c19af9","2024-02-28T18:35:31.879Z","[""γ-butyrolactone"",""1-Methyl-2-pyrrolidinone (NMP)""]","[""water""]","[]","[]","23","170","[""Crosslinking"",""Drying""]","[{""postTreatmentChemicalAgentConcentrationUnit"":[""wt%""],""_id"":""65df7cf31850430560c1993f"",""postTreatment"":""Crosslinking"",""postTreatmentChemicalAgentSmiles"":""C(CN)CN"",""postTreatmentChemicalAgentConcentration"":""5""},{""postTreatmentChemicalAgentConcentrationUnit"":[],""_id"":""6605827b89fd9f3d89bb057f"",""postTreatment"":""Drying"",""postTreatmentChemicalAgentSmiles"":""/""}]","[]","[]","[]","[]","[]","[]",,,,,false,"Crossflow",10,25,11.34,"Toluene","Other","1,3,5-Triisopropylbenzene",204,2,"wt%",1,,,,,true,false,"Accepted","[""TFC""]","[""Polyamine""]","[]","[""Polyetherimide""]","[""None""]","66057a9c89fd9f3d89bb047e","2024-02-28T18:35:31.821Z","2023-01-01T00:00:00.000Z","Structure−Function Relationships in Membrane-Based Hydrocarbon Separations Using N‑Aryl-Linked Spirocyclic Polymers","Scientific Report","backOffice","10.1021/acs.chemmater.2c02646","65c93070e95682d43dfe8451","Thompson","https://doi.org/10.1021/acs.chemmater.2c02646",0,"Composite","SBAD-7_Toluene_TIPB","Scientific report","Spincoating","[]","ISA",0.04,72.5,"3188",0,,,,,,,"70:30",,,,,,,,"N-Aryl-Polymer",,,,,,,,,,,,,,,,,,,,,,,,,,,,,,,,,,,,,,,,,,,,,,,,,,,,,,,,,,,,,,"[]",,,,,,,,,,,,
"65e26be51850430560c19afc","2024-02-28T18:35:31.879Z","[""γ-butyrolactone"",""1-Methyl-2-pyrrolidinone (NMP)""]","[""water""]","[]","[]","23","170","[""Crosslinking"",""Drying""]","[{""postTreatmentChemicalAgentConcentrationUnit"":[""wt%""],""_id"":""65df7cf31850430560c1993f"",""postTreatment"":""Crosslinking"",""postTreatmentChemicalAgentSmiles"":""C(CN)CN"",""postTreatmentChemicalAgentConcentration"":""5""},{""postTreatmentChemicalAgentConcentrationUnit"":[],""_id"":""660582fe89fd9f3d89bb05d2"",""postTreatment"":""Drying"",""postTreatmentChemicalAgentSmiles"":""/""}]","[]","[]","[]","[]","[]","[]",,,,,false,"Crossflow",10,25,11.34,"Toluene","Other","1,3,5-Triisopropylbenzene",204,2,"wt%",1,,,,,true,false,"Accepted","[""TFC""]","[""Polyamine""]","[]","[""Polyetherimide""]","[""None""]","66057a9c89fd9f3d89bb047e","2024-02-28T18:35:31.821Z","2023-01-01T00:00:00.000Z","Structure−Function Relationships in Membrane-Based Hydrocarbon Separations Using N‑Aryl-Linked Spirocyclic Polymers","Scientific Report","backOffice","10.1021/acs.chemmater.2c02646","65c93070e95682d43dfe8451","Thompson","https://doi.org/10.1021/acs.chemmater.2c02646",0,"Composite","SBiAD-1_Toluene_TIPB","Scientific report","Spincoating","[]","ISA",0.09,49,"3189",0,,,,,,,"70:30",,,,,,,,"N-Aryl-Polymer",,,,,,,,,,,,,,,,,,,,,,,,,,,,,,,,,,,,,,,,,,,,,,,,,,,,,,,,,,,,,,"[]",,,,,,,,,,,,
"65e26cb51850430560c19aff","2024-02-28T18:35:31.879Z","[""γ-butyrolactone"",""1-Methyl-2-pyrrolidinone (NMP)""]","[""water""]","[]","[]","23","170","[""Crosslinking"",""Drying""]","[{""postTreatmentChemicalAgentConcentrationUnit"":[""wt%""],""_id"":""65df7cf31850430560c1993f"",""postTreatment"":""Crosslinking"",""postTreatmentChemicalAgentSmiles"":""C(CN)CN"",""postTreatmentChemicalAgentConcentration"":""5""},{""postTreatmentChemicalAgentConcentrationUnit"":[],""_id"":""6605833489fd9f3d89bb05df"",""postTreatment"":""Drying"",""postTreatmentChemicalAgentSmiles"":""/""}]","[]","[]","[]","[]","[]","[]",,,,,false,"Crossflow",10,25,11.34,"Toluene","Other","1,3,5-Triisopropylbenzene",204,2,"wt%",1,,,,,true,false,"Accepted","[""TFC""]","[""Polyamine""]","[]","[""Polyetherimide""]","[""None""]","66057a9c89fd9f3d89bb047e","2024-02-28T18:35:31.821Z","2023-01-01T00:00:00.000Z","Structure−Function Relationships in Membrane-Based Hydrocarbon Separations Using N‑Aryl-Linked Spirocyclic Polymers","Scientific Report","backOffice","10.1021/acs.chemmater.2c02646","65c93070e95682d43dfe8451","Thompson","https://doi.org/10.1021/acs.chemmater.2c02646",0,"Composite","SBiAD-2_Toluene_TIPB","Scientific report","Spincoating","[]","ISA",0.95,16,"3190",0,,,,,,,"70:30",,,,,,,,"N-Aryl-Polymer",,,,,,,,,,,,,,,,,,,,,,,,,,,,,,,,,,,,,,,,,,,,,,,,,,,,,,,,,,,,,,"[]",,,,,,,,,,,,
"65e26dcd1850430560c19b02","2024-02-28T18:35:31.879Z","[""γ-butyrolactone"",""1-Methyl-2-pyrrolidinone (NMP)""]","[""water""]","[]","[]","23","170","[""Crosslinking"",""Drying""]","[{""postTreatmentChemicalAgentConcentrationUnit"":[""wt%""],""_id"":""65df7cf31850430560c1993f"",""postTreatment"":""Crosslinking"",""postTreatmentChemicalAgentSmiles"":""C(CN)CN"",""postTreatmentChemicalAgentConcentration"":""5""},{""postTreatmentChemicalAgentConcentrationUnit"":[],""_id"":""6605836489fd9f3d89bb05ea"",""postTreatment"":""Drying"",""postTreatmentChemicalAgentSmiles"":""/""}]","[]","[]","[]","[]","[]","[]",,,,,false,"Crossflow",10,25,11.34,"Toluene","Other","1,3,5-Triisopropylbenzene",204,2,"wt%",1,,,,,true,false,"Accepted","[""TFC""]","[""Polymers of intrinsic microporosity""]","[]","[""Polyetherimide""]","[""None""]","66057a9c89fd9f3d89bb047e","2024-02-28T18:35:31.821Z","2023-01-01T00:00:00.000Z","Structure−Function Relationships in Membrane-Based Hydrocarbon Separations Using N‑Aryl-Linked Spirocyclic Polymers","Scientific Report","backOffice","10.1021/acs.chemmater.2c02646","65c93070e95682d43dfe8451","Thompson","https://doi.org/10.1021/acs.chemmater.2c02646",0,"Composite","PIM-SBF_Toluene_TIPB","Scientific report","Spincoating","[]","ISA",0.14,48,"3191",0,,,,,,,"70:30",,,,,,,,"N-Aryl-Polymer",,,,,,,,,,,,,,,,,,,,,,,,,,,,,,,,,,,,,,,,,,,,,,,,,,,,,,,,,,,,,,"[]",,,,,,,,,,,,
"65e270481850430560c19b05","2024-02-28T18:35:31.879Z","[""γ-butyrolactone"",""1-Methyl-2-pyrrolidinone (NMP)""]","[""water""]","[]","[]","23","170","[""Crosslinking"",""Drying""]","[{""postTreatmentChemicalAgentConcentrationUnit"":[""wt%""],""_id"":""65df7cf31850430560c1993f"",""postTreatment"":""Crosslinking"",""postTreatmentChemicalAgentSmiles"":""C(CN)CN"",""postTreatmentChemicalAgentConcentration"":""5""},{""postTreatmentChemicalAgentConcentrationUnit"":[],""_id"":""660583b889fd9f3d89bb05f7"",""postTreatment"":""Drying"",""postTreatmentChemicalAgentSmiles"":""/""}]","[]","[]","[]","[]","[]","[]",,,,,false,"Crossflow",10,25,11.34,"Toluene","Alkanes","n-Docosane",310.61,3,"wt%",1,,,,,true,false,"Accepted","[""TFC""]","[""Polyamine""]","[]","[""Polyetherimide""]","[""None""]","66057a9c89fd9f3d89bb047e","2024-02-28T18:35:31.821Z","2023-01-01T00:00:00.000Z","Structure−Function Relationships in Membrane-Based Hydrocarbon Separations Using N‑Aryl-Linked Spirocyclic Polymers","Scientific Report","backOffice","10.1021/acs.chemmater.2c02646","65c93070e95682d43dfe8451","Thompson","https://doi.org/10.1021/acs.chemmater.2c02646",0,"Composite","SBAD-1_Toluene_Docosane","Scientific report","Spincoating","[]","ISA",0.03,87.5,"3192",0,,,,,,,"70:30",,,,,,,,"N-Aryl-Polymer",,,,,,,,,,,,,,,,,,,,,,,,,,,,,,,,,,,,,,,,,,,,,,,,,,,,,,,,,,,,,,"[]",,,,,,,,,,,,
"65e270f91850430560c19b08","2024-02-28T18:35:31.879Z","[""γ-butyrolactone"",""1-Methyl-2-pyrrolidinone (NMP)""]","[""water""]","[]","[]","23","170","[""Crosslinking"",""Drying""]","[{""postTreatmentChemicalAgentConcentrationUnit"":[""wt%""],""_id"":""65df7cf31850430560c1993f"",""postTreatment"":""Crosslinking"",""postTreatmentChemicalAgentSmiles"":""C(CN)CN"",""postTreatmentChemicalAgentConcentration"":""5""},{""postTreatmentChemicalAgentConcentrationUnit"":[],""_id"":""6605843589fd9f3d89bb0604"",""postTreatment"":""Drying"",""postTreatmentChemicalAgentSmiles"":""/""}]","[]","[]","[]","[]","[]","[]",,,,,false,"Crossflow",10,25,11.34,"Toluene","Alkanes","n-Docosane",310.61,3,"wt%",1,,,,,true,false,"Accepted","[""TFC""]","[""Polyamine""]","[]","[""Polyetherimide""]","[""None""]","66057a9c89fd9f3d89bb047e","2024-02-28T18:35:31.821Z","2023-01-01T00:00:00.000Z","Structure−Function Relationships in Membrane-Based Hydrocarbon Separations Using N‑Aryl-Linked Spirocyclic Polymers","Scientific Report","backOffice","10.1021/acs.chemmater.2c02646","65c93070e95682d43dfe8451","Thompson","https://doi.org/10.1021/acs.chemmater.2c02646",0,"Composite","SBAD-1-Me_Toluene_Docosane","Scientific report","Spincoating","[]","ISA",0.05,76,"3193",0,,,,,,,"70:30",,,,,,,,"N-Aryl-Polymer",,,,,,,,,,,,,,,,,,,,,,,,,,,,,,,,,,,,,,,,,,,,,,,,,,,,,,,,,,,,,,"[]",,,,,,,,,,,,
"65e271ae1850430560c19b0b","2024-02-28T18:35:31.879Z","[""γ-butyrolactone"",""1-Methyl-2-pyrrolidinone (NMP)""]","[""water""]","[]","[]","23","170","[""Crosslinking"",""Drying""]","[{""postTreatmentChemicalAgentConcentrationUnit"":[""wt%""],""_id"":""65df7cf31850430560c1993f"",""postTreatment"":""Crosslinking"",""postTreatmentChemicalAgentSmiles"":""C(CN)CN"",""postTreatmentChemicalAgentConcentration"":""5""},{""postTreatmentChemicalAgentConcentrationUnit"":[],""_id"":""6605846b89fd9f3d89bb0610"",""postTreatment"":""Drying"",""postTreatmentChemicalAgentSmiles"":""/""}]","[]","[]","[]","[]","[]","[]",,,,,false,"Crossflow",10,25,11.34,"Toluene","Alkanes","n-Docosane",310.61,3,"wt%",1,,,,,true,false,"Accepted","[""TFC""]","[""Polyamine""]","[]","[""Polyetherimide""]","[""None""]","66057a9c89fd9f3d89bb047e","2024-02-28T18:35:31.821Z","2023-01-01T00:00:00.000Z","Structure−Function Relationships in Membrane-Based Hydrocarbon Separations Using N‑Aryl-Linked Spirocyclic Polymers","Scientific Report","backOffice","10.1021/acs.chemmater.2c02646","65c93070e95682d43dfe8451","Thompson","https://doi.org/10.1021/acs.chemmater.2c02646",0,"Composite","SBAD-1-Bz_Toluene_Docosane","Scientific report","Spincoating","[]","ISA",0.1,85,"3194",0,,,,,,,"70:30",,,,,,,,"N-Aryl-Polymer",,,,,,,,,,,,,,,,,,,,,,,,,,,,,,,,,,,,,,,,,,,,,,,,,,,,,,,,,,,,,,"[]",,,,,,,,,,,,
"65e2736c1850430560c19b0e","2024-02-28T18:35:31.879Z","[""γ-butyrolactone"",""1-Methyl-2-pyrrolidinone (NMP)""]","[""water""]","[]","[]","23","170","[""Crosslinking"",""Drying""]","[{""postTreatmentChemicalAgentConcentrationUnit"":[""wt%""],""_id"":""65df7cf31850430560c1993f"",""postTreatment"":""Crosslinking"",""postTreatmentChemicalAgentSmiles"":""C(CN)CN"",""postTreatmentChemicalAgentConcentration"":""5""},{""postTreatmentChemicalAgentConcentrationUnit"":[],""_id"":""660584b289fd9f3d89bb062f"",""postTreatment"":""Drying"",""postTreatmentChemicalAgentSmiles"":""/""}]","[]","[]","[]","[]","[]","[]",,,,,false,"Crossflow",10,25,11.34,"Toluene","Alkanes","n-Docosane",310.61,3,"wt%",1,,,,,true,false,"Accepted","[""TFC""]","[""Polyamine""]","[]","[""Polyetherimide""]","[""None""]","66057a9c89fd9f3d89bb047e","2024-02-28T18:35:31.821Z","2023-01-01T00:00:00.000Z","Structure−Function Relationships in Membrane-Based Hydrocarbon Separations Using N‑Aryl-Linked Spirocyclic Polymers","Scientific Report","backOffice","10.1021/acs.chemmater.2c02646","65c93070e95682d43dfe8451","Thompson","https://doi.org/10.1021/acs.chemmater.2c02646",0,"Composite","SBAD-1-FBz_Toluene_Docosane","Scientific report","Spincoating","[]","ISA",0.29,65,"3195",0,,,,,,,"70:30",,,,,,,,"N-Aryl-Polymer",,,,,,,,,,,,,,,,,,,,,,,,,,,,,,,,,,,,,,,,,,,,,,,,,,,,,,,,,,,,,,"[]",,,,,,,,,,,,
"65e273dd1850430560c19b11","2024-02-28T18:35:31.879Z","[""γ-butyrolactone"",""1-Methyl-2-pyrrolidinone (NMP)""]","[""water""]","[]","[]","23","170","[""Crosslinking"",""Drying""]","[{""postTreatmentChemicalAgentConcentrationUnit"":[""wt%""],""_id"":""65df7cf31850430560c1993f"",""postTreatment"":""Crosslinking"",""postTreatmentChemicalAgentSmiles"":""C(CN)CN"",""postTreatmentChemicalAgentConcentration"":""5""},{""postTreatmentChemicalAgentConcentrationUnit"":[],""_id"":""660584df89fd9f3d89bb063d"",""postTreatment"":""Drying"",""postTreatmentChemicalAgentSmiles"":""/""}]","[]","[]","[]","[]","[]","[]",,,,,false,"Crossflow",10,25,11.34,"Toluene","Alkanes","n-Docosane",310.61,3,"wt%",1,,,,,true,false,"Accepted","[""TFC""]","[""Polymers of intrinsic microporosity""]","[]","[""Polyetherimide""]","[""None""]","66057a9c89fd9f3d89bb047e","2024-02-28T18:35:31.821Z","2023-01-01T00:00:00.000Z","Structure−Function Relationships in Membrane-Based Hydrocarbon Separations Using N‑Aryl-Linked Spirocyclic Polymers","Scientific Report","backOffice","10.1021/acs.chemmater.2c02646","65c93070e95682d43dfe8451","Thompson","https://doi.org/10.1021/acs.chemmater.2c02646",0,"Composite","PIM-1_Toluene_Docosane","Scientific report","Spincoating","[]","ISA",0.1,48,"3196",0,,,,,,,"70:30",,,,,,,,"N-Aryl-Polymer",,,,,,,,,,,,,,,,,,,,,,,,,,,,,,,,,,,,,,,,,,,,,,,,,,,,,,,,,,,,,,"[]",,,,,,,,,,,,
"65e274791850430560c19b14","2024-02-28T18:35:31.879Z","[""γ-butyrolactone"",""1-Methyl-2-pyrrolidinone (NMP)""]","[""water""]","[]","[]","23","170","[""Crosslinking"",""Drying""]","[{""postTreatmentChemicalAgentConcentrationUnit"":[""wt%""],""_id"":""65df7cf31850430560c1993f"",""postTreatment"":""Crosslinking"",""postTreatmentChemicalAgentSmiles"":""C(CN)CN"",""postTreatmentChemicalAgentConcentration"":""5""},{""postTreatmentChemicalAgentConcentrationUnit"":[],""_id"":""6605853489fd9f3d89bb064d"",""postTreatment"":""Drying"",""postTreatmentChemicalAgentSmiles"":""/""}]","[]","[]","[]","[]","[]","[]",,,,,false,"Crossflow",10,25,11.34,"Toluene","Alkanes","n-Docosane",310.61,3,"wt%",1,,,,,true,false,"Accepted","[""TFC""]","[""Polymers of intrinsic microporosity""]","[]","[""Polyetherimide""]","[""None""]","66057a9c89fd9f3d89bb047e","2024-02-28T18:35:31.821Z","2023-01-01T00:00:00.000Z","Structure−Function Relationships in Membrane-Based Hydrocarbon Separations Using N‑Aryl-Linked Spirocyclic Polymers","Scientific Report","backOffice","10.1021/acs.chemmater.2c02646","65c93070e95682d43dfe8451","Thompson","https://doi.org/10.1021/acs.chemmater.2c02646",0,"Composite","PIM-SBF_Toluene_Docosane","Scientific report","Spincoating","[]","ISA",0.14,62.5,"3197",0,,,,,,,"70:30",,,,,,,,"N-Aryl-Polymer",,,,,,,,,,,,,,,,,,,,,,,,,,,,,,,,,,,,,,,,,,,,,,,,,,,,,,,,,,,,,,"[]",,,,,,,,,,,,
"65e2752e1850430560c19b1b","2024-02-28T18:35:31.879Z","[""γ-butyrolactone"",""1-Methyl-2-pyrrolidinone (NMP)""]","[""water""]","[]","[]","23","170","[""Crosslinking"",""Drying""]","[{""postTreatmentChemicalAgentConcentrationUnit"":[""wt%""],""_id"":""65df7cf31850430560c1993f"",""postTreatment"":""Crosslinking"",""postTreatmentChemicalAgentSmiles"":""C(CN)CN"",""postTreatmentChemicalAgentConcentration"":""5""},{""postTreatmentChemicalAgentConcentrationUnit"":[],""_id"":""6605856989fd9f3d89bb065b"",""postTreatment"":""Drying"",""postTreatmentChemicalAgentSmiles"":""/""}]","[]","[]","[]","[]","[]","[]",,,,,false,"Crossflow",10,25,11.34,"Toluene","Alkanes","n-Docosane",310.61,3,"wt%",1,,,,,true,false,"Accepted","[""TFC""]","[""Polyamine""]","[]","[""Polyetherimide""]","[""None""]","66057a9c89fd9f3d89bb047e","2024-02-28T18:35:31.821Z","2023-01-01T00:00:00.000Z","Structure−Function Relationships in Membrane-Based Hydrocarbon Separations Using N‑Aryl-Linked Spirocyclic Polymers","Scientific Report","backOffice","10.1021/acs.chemmater.2c02646","65c93070e95682d43dfe8451","Thompson","https://doi.org/10.1021/acs.chemmater.2c02646",0,"Composite","SBAD-5_Toluene_Docosane","Scientific report","Spincoating","[]","ISA",0.2,84,"3198",0,,,,,,,"70:30",,,,,,,,"N-Aryl-Polymer",,,,,,,,,,,,,,,,,,,,,,,,,,,,,,,,,,,,,,,,,,,,,,,,,,,,,,,,,,,,,,"[]",,,,,,,,,,,,
"65e276b01850430560c19b33","2024-02-28T18:35:31.879Z","[""γ-butyrolactone"",""1-Methyl-2-pyrrolidinone (NMP)""]","[""water""]","[]","[]","23","170","[""Crosslinking"",""Drying""]","[{""postTreatmentChemicalAgentConcentrationUnit"":[""wt%""],""_id"":""65df7cf31850430560c1993f"",""postTreatment"":""Crosslinking"",""postTreatmentChemicalAgentSmiles"":""C(CN)CN"",""postTreatmentChemicalAgentConcentration"":""5""},{""postTreatmentChemicalAgentConcentrationUnit"":[],""_id"":""660585a189fd9f3d89bb0668"",""postTreatment"":""Drying"",""postTreatmentChemicalAgentSmiles"":""/""}]","[]","[]","[]","[]","[]","[]",,,,,false,"Crossflow",10,25,11.34,"Toluene","Alkanes","n-Docosane",310.61,3,"wt%",1,,,,,true,false,"Accepted","[""TFC""]","[""Polyamine""]","[]","[""Polyetherimide""]","[""None""]","66057a9c89fd9f3d89bb047e","2024-02-28T18:35:31.821Z","2023-01-01T00:00:00.000Z","Structure−Function Relationships in Membrane-Based Hydrocarbon Separations Using N‑Aryl-Linked Spirocyclic Polymers","Scientific Report","backOffice","10.1021/acs.chemmater.2c02646","65c93070e95682d43dfe8451","Thompson","https://doi.org/10.1021/acs.chemmater.2c02646",0,"Composite","SBAD-6_Toluene_Docosane","Scientific report","Spincoating","[]","ISA",0.11,80,"3199",0,,,,,,,"70:30",,,,,,,,"N-Aryl-Polymer",,,,,,,,,,,,,,,,,,,,,,,,,,,,,,,,,,,,,,,,,,,,,,,,,,,,,,,,,,,,,,"[]",,,,,,,,,,,,
"65e276f31850430560c19b36","2024-02-28T18:35:31.879Z","[""γ-butyrolactone"",""1-Methyl-2-pyrrolidinone (NMP)""]","[""water""]","[]","[]","23","170","[""Crosslinking"",""Drying""]","[{""postTreatmentChemicalAgentConcentrationUnit"":[""wt%""],""_id"":""65df7cf31850430560c1993f"",""postTreatment"":""Crosslinking"",""postTreatmentChemicalAgentSmiles"":""C(CN)CN"",""postTreatmentChemicalAgentConcentration"":""5""},{""postTreatmentChemicalAgentConcentrationUnit"":[],""_id"":""6605860189fd9f3d89bb0674"",""postTreatment"":""Drying"",""postTreatmentChemicalAgentSmiles"":""/""}]","[]","[]","[]","[]","[]","[]",,,,,false,"Crossflow",10,25,11.34,"Toluene","Alkanes","n-Docosane",310.61,3,"wt%",1,,,,,true,false,"Accepted","[""TFC""]","[""Polyamine""]","[]","[""Polyetherimide""]","[""None""]","66057a9c89fd9f3d89bb047e","2024-02-28T18:35:31.821Z","2023-01-01T00:00:00.000Z","Structure−Function Relationships in Membrane-Based Hydrocarbon Separations Using N‑Aryl-Linked Spirocyclic Polymers","Scientific Report","backOffice","10.1021/acs.chemmater.2c02646","65c93070e95682d43dfe8451","Thompson","https://doi.org/10.1021/acs.chemmater.2c02646",0,"Composite","SBAD-7_Toluene_Docosane","Scientific report","Spincoating","[]","ISA",0.04,77,"3200",0,,,,,,,"70:30",,,,,,,,"N-Aryl-Polymer",,,,,,,,,,,,,,,,,,,,,,,,,,,,,,,,,,,,,,,,,,,,,,,,,,,,,,,,,,,,,,"[]",,,,,,,,,,,,
"65e277991850430560c19b39","2024-02-28T18:35:31.879Z","[""γ-butyrolactone"",""1-Methyl-2-pyrrolidinone (NMP)""]","[""water""]","[]","[]","23","170","[""Crosslinking"",""Drying""]","[{""postTreatmentChemicalAgentConcentrationUnit"":[""wt%""],""_id"":""65df7cf31850430560c1993f"",""postTreatment"":""Crosslinking"",""postTreatmentChemicalAgentSmiles"":""C(CN)CN"",""postTreatmentChemicalAgentConcentration"":""5""},{""postTreatmentChemicalAgentConcentrationUnit"":[],""_id"":""6605862d89fd9f3d89bb0680"",""postTreatment"":""Drying"",""postTreatmentChemicalAgentSmiles"":""/""}]","[]","[]","[]","[]","[]","[]",,,,,false,"Crossflow",10,25,11.34,"Toluene","Alkanes","n-Docosane",310.61,3,"wt%",1,,,,,true,false,"Accepted","[""TFC""]","[""Polyamine""]","[]","[""Polyetherimide""]","[""None""]","66057a9c89fd9f3d89bb047e","2024-02-28T18:35:31.821Z","2023-01-01T00:00:00.000Z","Structure−Function Relationships in Membrane-Based Hydrocarbon Separations Using N‑Aryl-Linked Spirocyclic Polymers","Scientific Report","backOffice","10.1021/acs.chemmater.2c02646","65c93070e95682d43dfe8451","Thompson","https://doi.org/10.1021/acs.chemmater.2c02646",0,"Composite","SBiAD-1_Toluene_Docosane","Scientific report","Spincoating","[]","ISA",0.09,62.5,"3201",0,,,,,,,"70:30",,,,,,,,"N-Aryl-Polymer",,,,,,,,,,,,,,,,,,,,,,,,,,,,,,,,,,,,,,,,,,,,,,,,,,,,,,,,,,,,,,"[]",,,,,,,,,,,,
"65e277e01850430560c19b3c","2024-02-28T18:35:31.879Z","[""γ-butyrolactone"",""1-Methyl-2-pyrrolidinone (NMP)""]","[""water""]","[]","[]","23","170","[""Crosslinking"",""Drying""]","[{""postTreatmentChemicalAgentConcentrationUnit"":[""wt%""],""_id"":""65df7cf31850430560c1993f"",""postTreatment"":""Crosslinking"",""postTreatmentChemicalAgentSmiles"":""C(CN)CN"",""postTreatmentChemicalAgentConcentration"":""5""},{""postTreatmentChemicalAgentConcentrationUnit"":[],""_id"":""6605874889fd9f3d89bb068c"",""postTreatment"":""Drying"",""postTreatmentChemicalAgentSmiles"":""/""}]","[]","[]","[]","[]","[]","[]",,,,,false,"Crossflow",10,25,11.34,"Toluene","Alkanes","n-Docosane",310.61,3,"wt%",1,,,,,true,false,"Accepted","[""TFC""]","[""Polyamine""]","[]","[""Polyetherimide""]","[""None""]","66057a9c89fd9f3d89bb047e","2024-02-28T18:35:31.821Z","2023-01-01T00:00:00.000Z","Structure−Function Relationships in Membrane-Based Hydrocarbon Separations Using N‑Aryl-Linked Spirocyclic Polymers","Scientific Report","backOffice","10.1021/acs.chemmater.2c02646","65c93070e95682d43dfe8451","Thompson","https://doi.org/10.1021/acs.chemmater.2c02646",0,"Composite","SBiAD-2_Toluene_Docosane","Scientific report","Spincoating","[]","ISA",0.95,25,"3202",0,,,,,,,"70:30",,,,,,,,"N-Aryl-Polymer",,,,,,,,,,,,,,,,,,,,,,,,,,,,,,,,,,,,,,,,,,,,,,,,,,,,,,,,,,,,,,"[]",,,,,,,,,,,,
"65e33c8d1850430560c19b42","2024-03-02T14:49:49.173Z","[""Dimethylsulfoxide (DMSO)""]","[""water""]","[""wt%""]","[]","1","200","[]","[]","[]","[]","[]","[]","[]","[]",,,,,false,"Crossflow",6,25,14.6,"Ethanol","Dye","Rose Bengal (disodium salt)",1017.64,40,"µmol/L",1,"[""AFM"",""SEM""]",,24.5,,true,false,"Accepted","[""ISA""]","[""Polyamide""]","[]","[""Not Applicable""]","[""Drying"",""Thermal treatment""]","65e33c8d1850430560c19b3f","2024-03-02T14:49:49.113Z","2019-01-01T00:00:00.000Z","Facile synthesis of Kevlar nanofibrous membranes via regeneration of hydrogen bonds for organic solvent nanofiltration","Scientific Report","backOffice","10.1016/j.memsci.2018.12.047","65def9221850430560c198ab","Yuan","https://doi.org/10.1016/j.memsci.2018.12.047",0,"ISA/inorganic/dense","M1%-200 Kevlar OSN membranes","Scientific report",,"[{""postTreatmentChemicalAgentConcentrationUnit"":[],""_id"":""65e33c8d1850430560c19b43"",""postTreatment"":""Drying"",""postTreatmentChemicalAgentSmiles"":""/""},{""postTreatmentChemicalAgentConcentrationUnit"":[],""_id"":""65e33c8d1850430560c19b44"",""postTreatment"":""Thermal treatment"",""postTreatmentChemicalAgentSmiles"":""/""}]",,5.53,90.86,"3203",0,"[OH-].[K+]","2",,,,,,,,,,,,0.84,"Kevlar nanofibre",,,,,,,,,,,,,,,,,,,,,,,,,,,,,,,,,,,,,,,,,,,,,,,,,,,,,,,,,,,,,,"[]",,,,,,,,,,,,
"65e33df61850430560c19b48","2024-03-02T14:49:49.173Z","[""Dimethylsulfoxide (DMSO)""]","[""water""]","[""wt%""]","[]","1.5","200","[]","[]","[]","[]","[]","[]","[]","[]",,,,,false,"Crossflow",6,25,14.6,"Ethanol","Dye","Rose Bengal (disodium salt)",1017.64,40,"µmol/L",1,"[""AFM"",""SEM""]",,34.2,,true,false,"Accepted","[""ISA""]","[""Polyamide""]","[]","[""Not Applicable""]","[""Drying"",""Thermal treatment""]","65e33c8d1850430560c19b3f","2024-03-02T14:49:49.113Z","2019-01-01T00:00:00.000Z","Facile synthesis of Kevlar nanofibrous membranes via regeneration of hydrogen bonds for organic solvent nanofiltration","Scientific Report","backOffice","10.1016/j.memsci.2018.12.047","65def9221850430560c198ab","Yuan","https://doi.org/10.1016/j.memsci.2018.12.047",0,"ISA/inorganic/dense","M1.5%-200 Kevlar OSN membranes","Scientific report",,"[{""postTreatmentChemicalAgentConcentrationUnit"":[],""_id"":""65e33c8d1850430560c19b43"",""postTreatment"":""Drying"",""postTreatmentChemicalAgentSmiles"":""/""},{""postTreatmentChemicalAgentConcentrationUnit"":[],""_id"":""65e33c8d1850430560c19b44"",""postTreatment"":""Thermal treatment"",""postTreatmentChemicalAgentSmiles"":""/""}]",,4.02,93.03,"3204",0,"[OH-].[K+]","2",,,,,,,,,,,,1.42,"Kevlar nanofibre",,,,,,,,,,,,,,,,,,,,,,,,,,,,,,,,,,,,,,,,,,,,,,,,,,,,,,,,,,,,,,"[]",,,,,,,,,,,,
