Repository: BAMresearch/onf-database

This repository belongs to the the publication "Revealing structure-property-performance relationships of organic solvent nanofiltration membranes using a FAIR, open-access database" published in ADD JOURNAL (DOI). 
It uses a dataset derived from The Open Membrane Database (https://openmembranedatabase.org/). The access date was April 8th 2025. The original dataset is in the repository as OMD_SRNF_2025-04-08.csv file.

The main researchers involved in the study are Sarah Glass (ORCID: 0000-0002-0625-0057), Petra Merten (no ORCID available), Torsten Brinkmann (ORCID: 0000-0002-5114-6259) and Volkan Filiz (ORCID: 0000-0003-0239-8641). 

The repository contains 5 Python files:

File: OMD_SRNF_2025-04-08.csv (part 109 of 184)
"65e33e7b1850430560c19b54","2024-03-02T14:49:49.173Z","[""Dimethylsulfoxide (DMSO)""]","[""water""]","[""wt%""]","[]","2","200","[]","[]","[]","[]","[]","[]","[]","[]",,,,,false,"Crossflow",6,25,14.6,"Ethanol","Dye","Rose Bengal (disodium salt)",1017.64,40,"µmol/L",1,"[""AFM"",""SEM""]",,63.8,72,true,false,"Accepted","[""ISA""]","[""Polyamide""]","[]","[""Not Applicable""]","[""Drying"",""Thermal treatment""]","65e33c8d1850430560c19b3f","2024-03-02T14:49:49.113Z","2019-01-01T00:00:00.000Z","Facile synthesis of Kevlar nanofibrous membranes via regeneration of hydrogen bonds for organic solvent nanofiltration","Scientific Report","backOffice","10.1016/j.memsci.2018.12.047","65def9221850430560c198ab","Yuan","https://doi.org/10.1016/j.memsci.2018.12.047",0,"ISA/inorganic/dense","M2%-200 Kevlar OSN membranes","Scientific report",,"[{""postTreatmentChemicalAgentConcentrationUnit"":[],""_id"":""65e33c8d1850430560c19b43"",""postTreatment"":""Drying"",""postTreatmentChemicalAgentSmiles"":""/""},{""postTreatmentChemicalAgentConcentrationUnit"":[],""_id"":""65e33c8d1850430560c19b44"",""postTreatment"":""Thermal treatment"",""postTreatmentChemicalAgentSmiles"":""/""}]",,2.9,95.43,"3205",0,"[OH-].[K+]","2",,,,,,,,,,,,1.78,"Kevlar nanofibre",,,,,,,,,,,,,,,,,,,,,,,,,,,,,,,,,,,,,,,,,,,,,,,,,,,,,,,,,,,,,,"[]",,,,,,,,,,,,
"65e340d91850430560c19b5a","2024-03-02T14:49:49.173Z","[""Dimethylsulfoxide (DMSO)""]","[""water""]","[""wt%""]","[]","2","100","[]","[]","[]","[]","[]","[]","[]","[]",,,,,false,"Crossflow",6,25,14.6,"Ethanol","Dye","Rose Bengal (disodium salt)",1017.64,40,"µmol/L",1,"[""AFM"",""SEM""]",,27.6,,true,false,"Accepted","[""ISA""]","[""Polyamide""]","[]","[""Not Applicable""]","[""Drying"",""Thermal treatment""]","65e33c8d1850430560c19b3f","2024-03-02T14:49:49.113Z","2019-01-01T00:00:00.000Z","Facile synthesis of Kevlar nanofibrous membranes via regeneration of hydrogen bonds for organic solvent nanofiltration","Scientific Report","backOffice","10.1016/j.memsci.2018.12.047","65def9221850430560c198ab","Yuan","https://doi.org/10.1016/j.memsci.2018.12.047",0,"ISA/inorganic/dense","M2%-100 Kevlar OSN membranes","Scientific report",,"[{""postTreatmentChemicalAgentConcentrationUnit"":[],""_id"":""65e33c8d1850430560c19b43"",""postTreatment"":""Drying"",""postTreatmentChemicalAgentSmiles"":""/""},{""postTreatmentChemicalAgentConcentrationUnit"":[],""_id"":""65e33c8d1850430560c19b44"",""postTreatment"":""Thermal treatment"",""postTreatmentChemicalAgentSmiles"":""/""}]",,6.52,91.21,"3206",0,"[OH-].[K+]","2",,,,,,,,,,,,1,"Kevlar nanofibre",,,,,,,,,,,,,,,,,,,,,,,,,,,,,,,,,,,,,,,,,,,,,,,,,,,,,,,,,,,,,,"[]",,,,,,,,,,,,
"65e343a81850430560c19b60","2024-03-02T14:49:49.173Z","[""Dimethylsulfoxide (DMSO)""]","[""water""]","[""wt%""]","[]","2","60","[]","[]","[]","[]","[]","[]","[]","[]",,,,,false,"Crossflow",6,25,14.6,"Ethanol","Dye","Rose Bengal (disodium salt)",1017.64,40,"µmol/L",1,"[""AFM"",""SEM""]",,13.4,,true,false,"Accepted","[""ISA""]","[""Polyamide""]","[]","[""Not Applicable""]","[""Drying"",""Thermal treatment""]","65e33c8d1850430560c19b3f","2024-03-02T14:49:49.113Z","2019-01-01T00:00:00.000Z","Facile synthesis of Kevlar nanofibrous membranes via regeneration of hydrogen bonds for organic solvent nanofiltration","Scientific Report","backOffice","10.1016/j.memsci.2018.12.047","65def9221850430560c198ab","Yuan","https://doi.org/10.1016/j.memsci.2018.12.047",0,"ISA/inorganic/dense","M2%-60 Kevlar OSN membranes","Scientific report",,"[{""postTreatmentChemicalAgentConcentrationUnit"":[],""_id"":""65e33c8d1850430560c19b43"",""postTreatment"":""Drying"",""postTreatmentChemicalAgentSmiles"":""/""},{""postTreatmentChemicalAgentConcentrationUnit"":[],""_id"":""65e33c8d1850430560c19b44"",""postTreatment"":""Thermal treatment"",""postTreatmentChemicalAgentSmiles"":""/""}]",,24,80.99,"3207",0,"[OH-].[K+]","2",,,,,,,,,,,,0.73,"Kevlar nanofibre",,,,,,,,,,,,,,,,,,,,,,,,,,,,,,,,,,,,,,,,,,,,,,,,,,,,,,,,,,,,,,"[]",,,,,,,,,,,,
"65e343e71850430560c19b66","2024-03-02T14:49:49.173Z","[""Dimethylsulfoxide (DMSO)""]","[""water""]","[""wt%""]","[]","2","20","[]","[]","[]","[]","[]","[]","[]","[]",,,,,false,"Crossflow",6,25,14.6,"Ethanol","Dye","Rose Bengal (disodium salt)",1017.64,40,"µmol/L",1,"[""AFM"",""SEM""]",,,,true,false,"Accepted","[""ISA""]","[""Polyamide""]","[]","[""Not Applicable""]","[""Drying"",""Thermal treatment""]","65e33c8d1850430560c19b3f","2024-03-02T14:49:49.113Z","2019-01-01T00:00:00.000Z","Facile synthesis of Kevlar nanofibrous membranes via regeneration of hydrogen bonds for organic solvent nanofiltration","Scientific Report","backOffice","10.1016/j.memsci.2018.12.047","65def9221850430560c198ab","Yuan","https://doi.org/10.1016/j.memsci.2018.12.047",0,"ISA/inorganic/dense","M2%-20 Kevlar OSN membranes","Scientific report",,"[{""postTreatmentChemicalAgentConcentrationUnit"":[],""_id"":""65e33c8d1850430560c19b43"",""postTreatment"":""Drying"",""postTreatmentChemicalAgentSmiles"":""/""},{""postTreatmentChemicalAgentConcentrationUnit"":[],""_id"":""65e33c8d1850430560c19b44"",""postTreatment"":""Thermal treatment"",""postTreatmentChemicalAgentSmiles"":""/""}]",,40,64.61,"3208",0,"[OH-].[K+]","2",,,,,,,,,,,,0.3,"Kevlar nanofibre",,,,,,,,,,,,,,,,,,,,,,,,,,,,,,,,,,,,,,,,,,,,,,,,,,,,,,,,,,,,,,"[]",,,,,,,,,,,,
"65e4daaa1850430560c19b7e","2024-03-03T20:16:42.565Z","[]","[]","[]","[]",,,"[""Drying""]","[{""postTreatmentChemicalAgentConcentrationUnit"":[],""_id"":""65e4daaa1850430560c19b80"",""postTreatment"":""Drying"",""postTreatmentChemicalAgentSmiles"":""/""}]","[""water""]","[""Hexane""]","[""wt%""]","[]","[""w/v%""]","[]","C1CN1","0.25","C1=C(C=C(C=C1C(=O)Cl)C(=O)Cl)C(=O)Cl","0.025",false,"Dead-end",6,25,14.6,"Methanol","Dye","Rose Bengal (disodium salt)",1017.64,30,"mg/L",1,"[""SEM"",""TEM"",""FTIR""]",98,,65,true,false,"Accepted","[""TFC""]","[""Polyamide""]","[]","[""Polyamide""]","[""Drying""]","65e4daaa1850430560c19b7c","2024-03-03T20:16:42.495Z","2020-01-01T00:00:00.000Z","Flexible Aliphatic–Aromatic Polyamide Thin Film Composite Membrane for Highly Efficient Organic Solvent Nanofiltration","Scientific Report","backOffice","10.1021/acsami.0c07341","65def9221850430560c198ab","Li","https://doi.org/10.1021/acsami.0c07341",0,"Composite","TFC-8","Scientific report","Interfacial Polymerization","[{""postTreatmentChemicalAgentConcentrationUnit"":[],""_id"":""65e4daaa1850430560c19b7f"",""postTreatment"":""Drying"",""postTreatmentChemicalAgentSmiles"":""/""}]","fiber",3.42,99.13,"3210",0,,,,,,13.2,,,,"aramid nanofiber",,,327,,"trimesoyl chloride (TMC)",,,,,,,,,,,,,,,,,,,,,,,,,,,,,,,,,,,,,,,,,,,,,,,,,,,,,,,,,,,,,,"[]",,,,,,,,,,,,
"65e4db031850430560c19b83","2024-03-03T20:16:42.565Z","[]","[]","[]","[]",,,"[""Drying""]","[{""postTreatmentChemicalAgentConcentrationUnit"":[],""_id"":""65e4daaa1850430560c19b80"",""postTreatment"":""Drying"",""postTreatmentChemicalAgentSmiles"":""/""}]","[""water""]","[""Hexane""]","[""wt%""]","[]","[""w/v%""]","[]","C1CN1","0.25","C1=C(C=C(C=C1C(=O)Cl)C(=O)Cl)C(=O)Cl","0.025",false,"Dead-end",6,25,14.6,"Ethanol","Dye","Rose Bengal (disodium salt)",1017.64,30,"mg/L",1,"[""SEM"",""TEM"",""FTIR""]",98,,65,true,false,"Accepted","[""TFC""]","[""Polyamide""]","[]","[""Polyamide""]","[""Drying""]","65e4daaa1850430560c19b7c","2024-03-03T20:16:42.495Z","2020-01-01T00:00:00.000Z","Flexible Aliphatic–Aromatic Polyamide Thin Film Composite Membrane for Highly Efficient Organic Solvent Nanofiltration","Scientific Report","backOffice","10.1021/acsami.0c07341","65def9221850430560c198ab","Li","https://doi.org/10.1021/acsami.0c07341",0,"Composite","TFC-8","Scientific report","Interfacial Polymerization","[{""postTreatmentChemicalAgentConcentrationUnit"":[],""_id"":""65e4daaa1850430560c19b7f"",""postTreatment"":""Drying"",""postTreatmentChemicalAgentSmiles"":""/""}]","fiber",0.71,99.87,"3211",0,,,,,,5.1,,,,"aramid nanofiber",,,,,"trimesoyl chloride (TMC)",,,,,,,,,,,,,,,,,,,,,,,,,,,,,,,,,,,,,,,,,,,,,,,,,,,,,,,,,,,,,,"[]",,,,,,,,,,,,
"65e4dbb01850430560c19b96","2024-03-03T20:16:42.565Z","[]","[]","[]","[]",,,"[""Drying""]","[{""postTreatmentChemicalAgentConcentrationUnit"":[],""_id"":""65e4daaa1850430560c19b80"",""postTreatment"":""Drying"",""postTreatmentChemicalAgentSmiles"":""/""}]","[""water""]","[""Hexane""]","[""wt%""]","[]","[""w/v%""]","[]","C1CN1","0.25","C1=C(C=C(C=C1C(=O)Cl)C(=O)Cl)C(=O)Cl","0.025",false,"Dead-end",6,25,14.6,"Acetone","Dye","Rose Bengal (disodium salt)",1017.64,30,"mg/L",1,"[""SEM"",""TEM"",""FTIR""]",98,,65,true,false,"Accepted","[""TFC""]","[""Polyamide""]","[]","[""Polyamide""]","[""Drying""]","65e4daaa1850430560c19b7c","2024-03-03T20:16:42.495Z","2020-01-01T00:00:00.000Z","Flexible Aliphatic–Aromatic Polyamide Thin Film Composite Membrane for Highly Efficient Organic Solvent Nanofiltration","Scientific Report","backOffice","10.1021/acsami.0c07341","65def9221850430560c198ab","Li","https://doi.org/10.1021/acsami.0c07341",0,"Composite","TFC-8","Scientific report","Interfacial Polymerization","[{""postTreatmentChemicalAgentConcentrationUnit"":[],""_id"":""65e4daaa1850430560c19b7f"",""postTreatment"":""Drying"",""postTreatmentChemicalAgentSmiles"":""/""}]","fiber",1.38,98.92,"3212",0,,,,,,8.5,,,,"aramid nanofiber",,,,,"trimesoyl chloride (TMC)",,,,,,,,,,,,,,,,,,,,,,,,,,,,,,,,,,,,,,,,,,,,,,,,,,,,,,,,,,,,,,"[]",,,,,,,,,,,,
"65e4dbfc1850430560c19b9b","2024-03-03T20:16:42.565Z","[]","[]","[]","[]",,,"[""Drying""]","[{""postTreatmentChemicalAgentConcentrationUnit"":[],""_id"":""65e4daaa1850430560c19b80"",""postTreatment"":""Drying"",""postTreatmentChemicalAgentSmiles"":""/""}]","[""water""]","[""Hexane""]","[""wt%""]","[]","[""w/v%""]","[]","C1CN1","0.25","C1=C(C=C(C=C1C(=O)Cl)C(=O)Cl)C(=O)Cl","0.025",false,"Dead-end",6,25,14.6,"Dimethylformamide (DMF)","Dye","Rose Bengal (disodium salt)",1017.64,30,"mg/L",1,"[""SEM"",""TEM"",""FTIR""]",98,,65,true,false,"Accepted","[""TFC""]","[""Polyamide""]","[]","[""Polyamide""]","[""Drying""]","65e4daaa1850430560c19b7c","2024-03-03T20:16:42.495Z","2020-01-01T00:00:00.000Z","Flexible Aliphatic–Aromatic Polyamide Thin Film Composite Membrane for Highly Efficient Organic Solvent Nanofiltration","Scientific Report","backOffice","10.1021/acsami.0c07341","65def9221850430560c198ab","Li","https://doi.org/10.1021/acsami.0c07341",0,"Composite","TFC-8","Scientific report","Interfacial Polymerization","[{""postTreatmentChemicalAgentConcentrationUnit"":[],""_id"":""65e4daaa1850430560c19b7f"",""postTreatment"":""Drying"",""postTreatmentChemicalAgentSmiles"":""/""}]","fiber",1.21,99.87,"3213",0,,,,,,6.9,,,,"aramid nanofiber",,,648,,"trimesoyl chloride (TMC)",,,,,,,,,,,,,,,,,,,,,,,,,,,,,,,,,,,,,,,,,,,,,,,,,,,,,,,,,,,,,,"[]",,,,,,,,,,,,
"65e4dcab1850430560c19ba0","2024-03-03T20:16:42.565Z","[]","[]","[]","[]",,,"[""Drying""]","[{""postTreatmentChemicalAgentConcentrationUnit"":[],""_id"":""65e4daaa1850430560c19b80"",""postTreatment"":""Drying"",""postTreatmentChemicalAgentSmiles"":""/""}]","[""water""]","[""Hexane""]","[""wt%""]","[]","[""w/v%""]","[]","C1CN1","0.25","C1=C(C=C(C=C1C(=O)Cl)C(=O)Cl)C(=O)Cl","0.025",false,"Dead-end",6,25,14.6,"Dimethylacetamide (DMAC)","Dye","Rose Bengal (disodium salt)",1017.64,30,"mg/L",1,"[""SEM"",""TEM"",""FTIR""]",98,,65,true,false,"Accepted","[""TFC""]","[""Polyamide""]","[]","[""Polyamide""]","[""Drying""]","65e4daaa1850430560c19b7c","2024-03-03T20:16:42.495Z","2020-01-01T00:00:00.000Z","Flexible Aliphatic–Aromatic Polyamide Thin Film Composite Membrane for Highly Efficient Organic Solvent Nanofiltration","Scientific Report","backOffice","10.1021/acsami.0c07341","65def9221850430560c198ab","Li","https://doi.org/10.1021/acsami.0c07341",0,"Composite","TFC-8","Scientific report","Interfacial Polymerization","[{""postTreatmentChemicalAgentConcentrationUnit"":[],""_id"":""65e4daaa1850430560c19b7f"",""postTreatment"":""Drying"",""postTreatmentChemicalAgentSmiles"":""/""}]","fiber",0.87,98.81,"3214",0,,,,,,3.3,,,,"aramid nanofiber",,,,,"trimesoyl chloride (TMC)",,,,,,,,,,,,,,,,,,,,,,,,,,,,,,,,,,,,,,,,,,,,,,,,,,,,,,,,,,,,,,"[]",,,,,,,,,,,,
"65e4dd021850430560c19ba5","2024-03-03T20:16:42.565Z","[]","[]","[]","[]",,,"[""Drying""]","[{""postTreatmentChemicalAgentConcentrationUnit"":[],""_id"":""65e4daaa1850430560c19b80"",""postTreatment"":""Drying"",""postTreatmentChemicalAgentSmiles"":""/""}]","[""water""]","[""Hexane""]","[""wt%""]","[]","[""w/v%""]","[]","C1CN1","0.25","C1=C(C=C(C=C1C(=O)Cl)C(=O)Cl)C(=O)Cl","0.025",false,"Dead-end",6,25,14.6,"1-Methyl-2-pyrrolidinone (NMP)","Dye","Rose Bengal (disodium salt)",1017.64,30,"mg/L",1,"[""SEM"",""TEM"",""FTIR""]",98,,65,true,false,"Accepted","[""TFC""]","[""Polyamide""]","[]","[""Polyamide""]","[""Drying""]","65e4daaa1850430560c19b7c","2024-03-03T20:16:42.495Z","2020-01-01T00:00:00.000Z","Flexible Aliphatic–Aromatic Polyamide Thin Film Composite Membrane for Highly Efficient Organic Solvent Nanofiltration","Scientific Report","backOffice","10.1021/acsami.0c07341","65def9221850430560c198ab","Li","https://doi.org/10.1021/acsami.0c07341",0,"Composite","TFC-8","Scientific report","Interfacial Polymerization","[{""postTreatmentChemicalAgentConcentrationUnit"":[],""_id"":""65e4daaa1850430560c19b7f"",""postTreatment"":""Drying"",""postTreatmentChemicalAgentSmiles"":""/""}]","fiber",3.22,95.94,"3215",0,,,,,,2.3,,,,"aramid nanofiber",,,,,"trimesoyl chloride (TMC)",,,,,,,,,,,,,,,,,,,,,,,,,,,,,,,,,,,,,,,,,,,,,,,,,,,,,,,,,,,,,,"[]",,,,,,,,,,,,
"65e4dd621850430560c19baa","2024-03-03T20:16:42.565Z","[]","[]","[]","[]",,,"[""Drying""]","[{""postTreatmentChemicalAgentConcentrationUnit"":[],""_id"":""65e4daaa1850430560c19b80"",""postTreatment"":""Drying"",""postTreatmentChemicalAgentSmiles"":""/""}]","[""water""]","[""Hexane""]","[""wt%""]","[]","[""w/v%""]","[]","C1CN1","0.25","C1=C(C=C(C=C1C(=O)Cl)C(=O)Cl)C(=O)Cl","0.025",false,"Dead-end",6,25,14.6,"Dimethylsulfoxide (DMSO)","Dye","Rose Bengal (disodium salt)",1017.64,30,"mg/L",1,"[""SEM"",""TEM"",""FTIR""]",98,,65,true,false,"Accepted","[""TFC""]","[""Polyamide""]","[]","[""Polyamide""]","[""Drying""]","65e4daaa1850430560c19b7c","2024-03-03T20:16:42.495Z","2020-01-01T00:00:00.000Z","Flexible Aliphatic–Aromatic Polyamide Thin Film Composite Membrane for Highly Efficient Organic Solvent Nanofiltration","Scientific Report","backOffice","10.1021/acsami.0c07341","65def9221850430560c198ab","Li","https://doi.org/10.1021/acsami.0c07341",0,"Composite","TFC-8","Scientific report","Interfacial Polymerization","[{""postTreatmentChemicalAgentConcentrationUnit"":[],""_id"":""65e4daaa1850430560c19b7f"",""postTreatment"":""Drying"",""postTreatmentChemicalAgentSmiles"":""/""}]","fiber",3.05,99.02,"3216",0,,,,,,7.9,,,,"aramid nanofiber",,,814,,"trimesoyl chloride (TMC)",,,,,,,,,,,,,,,,,,,,,,,,,,,,,,,,,,,,,,,,,,,,,,,,,,,,,,,,,,,,,,"[]",,,,,,,,,,,,
"65e4dfa01850430560c19baf","2024-03-03T20:16:42.565Z","[]","[]","[]","[]",,,"[""Drying""]","[{""postTreatmentChemicalAgentConcentrationUnit"":[],""_id"":""65e4daaa1850430560c19b80"",""postTreatment"":""Drying"",""postTreatmentChemicalAgentSmiles"":""/""}]","[""water""]","[""Hexane""]","[""wt%""]","[]","[""w/v%""]","[]","C1CN1","0.25","C1=C(C=C(C=C1C(=O)Cl)C(=O)Cl)C(=O)Cl","0.025",false,"Dead-end",6,25,14.6,"Methanol","Dye","Rose Bengal (disodium salt)",1017.64,30,"mg/L",1,"[""SEM"",""TEM"",""FTIR""]",98,,65,true,false,"Accepted","[""TFC""]","[""Polyamide""]","[]","[""Polyamide""]","[""Drying""]","65e4daaa1850430560c19b7c","2024-03-03T20:16:42.495Z","2020-01-01T00:00:00.000Z","Flexible Aliphatic–Aromatic Polyamide Thin Film Composite Membrane for Highly Efficient Organic Solvent Nanofiltration","Scientific Report","backOffice","10.1021/acsami.0c07341","65def9221850430560c198ab","Li","https://doi.org/10.1021/acsami.0c07341",0,"Composite","TFC-8","Scientific report","Interfacial Polymerization","[{""postTreatmentChemicalAgentConcentrationUnit"":[],""_id"":""65e4daaa1850430560c19b7f"",""postTreatment"":""Drying"",""postTreatmentChemicalAgentSmiles"":""/""}]","fiber",4.8,99.9,"3217",0,,,,,,,,,,"aramid nanofiber",,,327,,"trimesoyl chloride (TMC)",,,,,,,,,,,,,,,,,,,,,,,,,,,,,,,,,,,,,,,,,,,,,,,,,,,,,,,,,,,,,,"[]",,,,,,,,,,,,
"65e4e25a1850430560c19bb4","2024-03-03T20:16:42.565Z","[]","[]","[]","[]",,,"[""Drying""]","[{""postTreatmentChemicalAgentConcentrationUnit"":[],""_id"":""65e4daaa1850430560c19b80"",""postTreatment"":""Drying"",""postTreatmentChemicalAgentSmiles"":""/""}]","[""water""]","[""Hexane""]","[""wt%""]","[]","[""w/v%""]","[]","C1CN1","0.25","C1=C(C=C(C=C1C(=O)Cl)C(=O)Cl)C(=O)Cl","0.025",false,"Dead-end",6,25,14.6,"Methanol","Dye","Eosin Y",647.89,30,"mg/L",1,"[""SEM"",""TEM"",""FTIR""]",98,,65,true,false,"Accepted","[""TFC""]","[""Polyamide""]","[]","[""Polyamide""]","[""Drying""]","65e4daaa1850430560c19b7c","2024-03-03T20:16:42.495Z","2020-01-01T00:00:00.000Z","Flexible Aliphatic–Aromatic Polyamide Thin Film Composite Membrane for Highly Efficient Organic Solvent Nanofiltration","Scientific Report","backOffice","10.1021/acsami.0c07341","65def9221850430560c198ab","Li","https://doi.org/10.1021/acsami.0c07341",0,"Composite","TFC-8","Scientific report","Interfacial Polymerization","[{""postTreatmentChemicalAgentConcentrationUnit"":[],""_id"":""65e4daaa1850430560c19b7f"",""postTreatment"":""Drying"",""postTreatmentChemicalAgentSmiles"":""/""}]","fiber",4.5,99.9,"3218",0,,,,,,,,,,"aramid nanofiber",,,327,,"trimesoyl chloride (TMC)",,,,,,,,,,,,,,,,,,,,,,,,,,,,,,,,,,,,,,,,,,,,,,,,,,,,,,,,,,,,,,"[]",,,,,,,,,,,,
"65e4e2851850430560c19bb9","2024-03-03T20:16:42.565Z","[]","[]","[]","[]",,,"[""Drying""]","[{""postTreatmentChemicalAgentConcentrationUnit"":[],""_id"":""65e4daaa1850430560c19b80"",""postTreatment"":""Drying"",""postTreatmentChemicalAgentSmiles"":""/""}]","[""water""]","[""Hexane""]","[""wt%""]","[]","[""w/v%""]","[]","C1CN1","0.25","C1=C(C=C(C=C1C(=O)Cl)C(=O)Cl)C(=O)Cl","0.025",false,"Dead-end",6,25,14.6,"Methanol","Dye","Janus green (chloride salt)",511.06,30,"mg/L",1,"[""SEM"",""TEM"",""FTIR""]",98,,65,true,false,"Accepted","[""TFC""]","[""Polyamide""]","[]","[""Polyamide""]","[""Drying""]","65e4daaa1850430560c19b7c","2024-03-03T20:16:42.495Z","2020-01-01T00:00:00.000Z","Flexible Aliphatic–Aromatic Polyamide Thin Film Composite Membrane for Highly Efficient Organic Solvent Nanofiltration","Scientific Report","backOffice","10.1021/acsami.0c07341","65def9221850430560c198ab","Li","https://doi.org/10.1021/acsami.0c07341",0,"Composite","TFC-8","Scientific report","Interfacial Polymerization","[{""postTreatmentChemicalAgentConcentrationUnit"":[],""_id"":""65e4daaa1850430560c19b7f"",""postTreatment"":""Drying"",""postTreatmentChemicalAgentSmiles"":""/""}]","fiber",6.9,90,"3219",0,,,,,,,,,,"aramid nanofiber",,,327,,"trimesoyl chloride (TMC)",,,,,,,,,,,,,,,,,,,,,,,,,,,,,,,,,,,,,,,,,,,,,,,,,,,,,,,,,,,,,,"[]",,,,,,,,,,,,
"65e4e3281850430560c19bbe","2024-03-03T20:16:42.565Z","[]","[]","[]","[]",,,"[""Drying""]","[{""postTreatmentChemicalAgentConcentrationUnit"":[],""_id"":""65e4daaa1850430560c19b80"",""postTreatment"":""Drying"",""postTreatmentChemicalAgentSmiles"":""/""}]","[""water""]","[""Hexane""]","[""wt%""]","[]","[""w/v%""]","[]","C1CN1","0.25","C1=C(C=C(C=C1C(=O)Cl)C(=O)Cl)C(=O)Cl","0.025",false,"Dead-end",6,25,14.6,"Methanol","Other","Victory blue B",506,30,"mg/L",1,"[""SEM"",""TEM"",""FTIR""]",98,,65,true,false,"Accepted","[""TFC""]","[""Polyamide""]","[]","[""Polyamide""]","[""Drying""]","65e4daaa1850430560c19b7c","2024-03-03T20:16:42.495Z","2020-01-01T00:00:00.000Z","Flexible Aliphatic–Aromatic Polyamide Thin Film Composite Membrane for Highly Efficient Organic Solvent Nanofiltration","Scientific Report","backOffice","10.1021/acsami.0c07341","65def9221850430560c198ab","Li","https://doi.org/10.1021/acsami.0c07341",0,"Composite","TFC-8","Scientific report","Interfacial Polymerization","[{""postTreatmentChemicalAgentConcentrationUnit"":[],""_id"":""65e4daaa1850430560c19b7f"",""postTreatment"":""Drying"",""postTreatmentChemicalAgentSmiles"":""/""}]","fiber",7.5,94.7,"3220",0,,,,,,,,,,"aramid nanofiber",,,327,,"trimesoyl chloride (TMC)",,,,,,,,,,,,,,,,,,,,,,,,,,,,,,,,,,,,,,,,,,,,,,,,,,,,,,,,,,,,,,"[]",,,,,,,,,,,,
"65e4e35c1850430560c19bc3","2024-03-03T20:16:42.565Z","[]","[]","[]","[]",,,"[""Drying""]","[{""postTreatmentChemicalAgentConcentrationUnit"":[],""_id"":""65e4daaa1850430560c19b80"",""postTreatment"":""Drying"",""postTreatmentChemicalAgentSmiles"":""/""}]","[""water""]","[""Hexane""]","[""wt%""]","[]","[""w/v%""]","[]","C1CN1","0.25","C1=C(C=C(C=C1C(=O)Cl)C(=O)Cl)C(=O)Cl","0.025",false,"Dead-end",6,25,14.6,"Methanol","Other","direct red 23",814,30,"mg/L",1,"[""SEM"",""TEM"",""FTIR""]",98,,65,true,false,"Accepted","[""TFC""]","[""Polyamide""]","[]","[""Polyamide""]","[""Drying""]","65e4daaa1850430560c19b7c","2024-03-03T20:16:42.495Z","2020-01-01T00:00:00.000Z","Flexible Aliphatic–Aromatic Polyamide Thin Film Composite Membrane for Highly Efficient Organic Solvent Nanofiltration","Scientific Report","backOffice","10.1021/acsami.0c07341","65def9221850430560c198ab","Li","https://doi.org/10.1021/acsami.0c07341",0,"Composite","TFC-8","Scientific report","Interfacial Polymerization","[{""postTreatmentChemicalAgentConcentrationUnit"":[],""_id"":""65e4daaa1850430560c19b7f"",""postTreatment"":""Drying"",""postTreatmentChemicalAgentSmiles"":""/""}]","fiber",4.1,99.9,"3221",0,,,,,,,,,,"aramid nanofiber",,,327,,"trimesoyl chloride (TMC)",,,,,,,,,,,,,,,,,,,,,,,,,,,,,,,,,,,,,,,,,,,,,,,,,,,,,,,,,,,,,,"[]",,,,,,,,,,,,
"65e4e3aa1850430560c19bc8","2024-03-03T20:16:42.565Z","[]","[]","[]","[]",,,"[""Drying""]","[{""postTreatmentChemicalAgentConcentrationUnit"":[],""_id"":""65e4daaa1850430560c19b80"",""postTreatment"":""Drying"",""postTreatmentChemicalAgentSmiles"":""/""}]","[""water""]","[""Hexane""]","[""wt%""]","[]","[""w/v%""]","[]","C1CN1","0.25","C1=C(C=C(C=C1C(=O)Cl)C(=O)Cl)C(=O)Cl","0.025",false,"Dead-end",6,25,14.6,"Methanol","Dye","Methyl orange (sodium salt)",327.33,30,"mg/L",1,"[""SEM"",""TEM"",""FTIR""]",98,,65,true,false,"Accepted","[""TFC""]","[""Polyamide""]","[]","[""Polyamide""]","[""Drying""]","65e4daaa1850430560c19b7c","2024-03-03T20:16:42.495Z","2020-01-01T00:00:00.000Z","Flexible Aliphatic–Aromatic Polyamide Thin Film Composite Membrane for Highly Efficient Organic Solvent Nanofiltration","Scientific Report","backOffice","10.1021/acsami.0c07341","65def9221850430560c198ab","Li","https://doi.org/10.1021/acsami.0c07341",0,"Composite","TFC-8","Scientific report","Interfacial Polymerization","[{""postTreatmentChemicalAgentConcentrationUnit"":[],""_id"":""65e4daaa1850430560c19b7f"",""postTreatment"":""Drying"",""postTreatmentChemicalAgentSmiles"":""/""}]","fiber",5.5,97.2,"3222",0,,,,,,,,,,"aramid nanofiber",,,327,,"trimesoyl chloride (TMC)",,,,,,,,,,,,,,,,,,,,,,,,,,,,,,,,,,,,,,,,,,,,,,,,,,,,,,,,,,,,,,"[]",,,,,,,,,,,,
"65e4e6f91850430560c19bcd","2024-03-03T20:16:42.565Z","[]","[]","[]","[]",,,"[""Drying""]","[{""postTreatmentChemicalAgentConcentrationUnit"":[],""_id"":""65e4daaa1850430560c19b80"",""postTreatment"":""Drying"",""postTreatmentChemicalAgentSmiles"":""/""}]","[""water""]","[""Hexane""]","[""wt%""]","[]","[""w/v%""]","[]","C1CN1","2","C1=C(C=C(C=C1C(=O)Cl)C(=O)Cl)C(=O)Cl","0.05",false,"Dead-end",6,25,14.6,"Dimethylformamide (DMF)","Dye","Rose Bengal (disodium salt)",1017.64,30,"mg/L",1,"[""SEM"",""TEM"",""FTIR""]",,,,true,false,"Accepted","[""TFC""]","[""Polyamide""]","[]","[""Polyamide""]","[""Drying""]","65e4daaa1850430560c19b7c","2024-03-03T20:16:42.495Z","2020-01-01T00:00:00.000Z","Flexible Aliphatic–Aromatic Polyamide Thin Film Composite Membrane for Highly Efficient Organic Solvent Nanofiltration","Scientific Report","backOffice","10.1021/acsami.0c07341","65def9221850430560c198ab","Li","https://doi.org/10.1021/acsami.0c07341",0,"Composite","TFC-1","Scientific report","Interfacial Polymerization","[{""postTreatmentChemicalAgentConcentrationUnit"":[],""_id"":""65e4daaa1850430560c19b7f"",""postTreatment"":""Drying"",""postTreatmentChemicalAgentSmiles"":""/""}]","fiber",0.5,97.1,"3223",0,,,,,,,,,,"aramid nanofiber",,,,,"trimesoyl chloride (TMC)",,,,,,,,,,,,,,,,,,,,,,,,,,,,,,,,,,,,,,,,,,,,,,,,,,,,,,,,,,,,,,"[]",,,,,,,,,,,,
"65e4e71c1850430560c19bd2","2024-03-03T20:16:42.565Z","[]","[]","[]","[]",,,"[""Drying""]","[{""postTreatmentChemicalAgentConcentrationUnit"":[],""_id"":""65e4daaa1850430560c19b80"",""postTreatment"":""Drying"",""postTreatmentChemicalAgentSmiles"":""/""}]","[""water""]","[""Hexane""]","[""wt%""]","[]","[""w/v%""]","[]","C1CN1","2","C1=C(C=C(C=C1C(=O)Cl)C(=O)Cl)C(=O)Cl","0.025",false,"Dead-end",6,25,14.6,"Dimethylformamide (DMF)","Dye","Rose Bengal (disodium salt)",1017.64,30,"mg/L",1,"[""SEM"",""TEM"",""FTIR""]",,,,true,false,"Accepted","[""TFC""]","[""Polyamide""]","[]","[""Polyamide""]","[""Drying""]","65e4daaa1850430560c19b7c","2024-03-03T20:16:42.495Z","2020-01-01T00:00:00.000Z","Flexible Aliphatic–Aromatic Polyamide Thin Film Composite Membrane for Highly Efficient Organic Solvent Nanofiltration","Scientific Report","backOffice","10.1021/acsami.0c07341","65def9221850430560c198ab","Li","https://doi.org/10.1021/acsami.0c07341",0,"Composite","TFC-2","Scientific report","Interfacial Polymerization","[{""postTreatmentChemicalAgentConcentrationUnit"":[],""_id"":""65e4daaa1850430560c19b7f"",""postTreatment"":""Drying"",""postTreatmentChemicalAgentSmiles"":""/""}]","fiber",3.3,93.4,"3224",0,,,,,,,,,,"aramid nanofiber",,,,,"trimesoyl chloride (TMC)",,,,,,,,,,,,,,,,,,,,,,,,,,,,,,,,,,,,,,,,,,,,,,,,,,,,,,,,,,,,,,"[]",,,,,,,,,,,,
"65e4e7641850430560c19bd7","2024-03-03T20:16:42.565Z","[]","[]","[]","[]",,,"[""Drying""]","[{""postTreatmentChemicalAgentConcentrationUnit"":[],""_id"":""65e4daaa1850430560c19b80"",""postTreatment"":""Drying"",""postTreatmentChemicalAgentSmiles"":""/""}]","[""water""]","[""Hexane""]","[""wt%""]","[]","[""w/v%""]","[]","C1CN1","2","C1=C(C=C(C=C1C(=O)Cl)C(=O)Cl)C(=O)Cl","0.01",false,"Dead-end",6,25,14.6,"Dimethylformamide (DMF)","Dye","Rose Bengal (disodium salt)",1017.64,30,"mg/L",1,"[""SEM"",""TEM"",""FTIR""]",,,,true,false,"Accepted","[""TFC""]","[""Polyamide""]","[]","[""Polyamide""]","[""Drying""]","65e4daaa1850430560c19b7c","2024-03-03T20:16:42.495Z","2020-01-01T00:00:00.000Z","Flexible Aliphatic–Aromatic Polyamide Thin Film Composite Membrane for Highly Efficient Organic Solvent Nanofiltration","Scientific Report","backOffice","10.1021/acsami.0c07341","65def9221850430560c198ab","Li","https://doi.org/10.1021/acsami.0c07341",0,"Composite","TFC-3","Scientific report","Interfacial Polymerization","[{""postTreatmentChemicalAgentConcentrationUnit"":[],""_id"":""65e4daaa1850430560c19b7f"",""postTreatment"":""Drying"",""postTreatmentChemicalAgentSmiles"":""/""}]","fiber",18.6,70.9,"3225",0,,,,,,,,,,"aramid nanofiber",,,,,"trimesoyl chloride (TMC)",,,,,,,,,,,,,,,,,,,,,,,,,,,,,,,,,,,,,,,,,,,,,,,,,,,,,,,,,,,,,,"[]",,,,,,,,,,,,
"65e4e7a51850430560c19be3","2024-03-03T20:16:42.565Z","[]","[]","[]","[]",,,"[""Drying""]","[{""postTreatmentChemicalAgentConcentrationUnit"":[],""_id"":""65e4daaa1850430560c19b80"",""postTreatment"":""Drying"",""postTreatmentChemicalAgentSmiles"":""/""}]","[""water""]","[""Hexane""]","[""wt%""]","[]","[""w/v%""]","[]","C1CN1","1","C1=C(C=C(C=C1C(=O)Cl)C(=O)Cl)C(=O)Cl","0.025",false,"Dead-end",6,25,14.6,"Dimethylformamide (DMF)","Dye","Rose Bengal (disodium salt)",1017.64,30,"mg/L",1,"[""SEM"",""TEM"",""FTIR""]",,,,true,false,"Accepted","[""TFC""]","[""Polyamide""]","[]","[""Polyamide""]","[""Drying""]","65e4daaa1850430560c19b7c","2024-03-03T20:16:42.495Z","2020-01-01T00:00:00.000Z","Flexible Aliphatic–Aromatic Polyamide Thin Film Composite Membrane for Highly Efficient Organic Solvent Nanofiltration","Scientific Report","backOffice","10.1021/acsami.0c07341","65def9221850430560c198ab","Li","https://doi.org/10.1021/acsami.0c07341",0,"Composite","TFC-4","Scientific report","Interfacial Polymerization","[{""postTreatmentChemicalAgentConcentrationUnit"":[],""_id"":""65e4daaa1850430560c19b7f"",""postTreatment"":""Drying"",""postTreatmentChemicalAgentSmiles"":""/""}]","fiber",2.1,97.7,"3226",0,,,,,,,,,,"aramid nanofiber",,,,,"trimesoyl chloride (TMC)",,,,,,,,,,,,,,,,,,,,,,,,,,,,,,,,,,,,,,,,,,,,,,,,,,,,,,,,,,,,,,"[]",,,,,,,,,,,,
"65e4e7c81850430560c19be8","2024-03-03T20:16:42.565Z","[]","[]","[]","[]",,,"[""Drying""]","[{""postTreatmentChemicalAgentConcentrationUnit"":[],""_id"":""65e4daaa1850430560c19b80"",""postTreatment"":""Drying"",""postTreatmentChemicalAgentSmiles"":""/""}]","[""water""]","[""Hexane""]","[""wt%""]","[]","[""w/v%""]","[]","C1CN1","1","C1=C(C=C(C=C1C(=O)Cl)C(=O)Cl)C(=O)Cl","0.01",false,"Dead-end",6,25,14.6,"Dimethylformamide (DMF)","Dye","Rose Bengal (disodium salt)",1017.64,30,"mg/L",1,"[""SEM"",""TEM"",""FTIR""]",,,,true,false,"Accepted","[""TFC""]","[""Polyamide""]","[]","[""Polyamide""]","[""Drying""]","65e4daaa1850430560c19b7c","2024-03-03T20:16:42.495Z","2020-01-01T00:00:00.000Z","Flexible Aliphatic–Aromatic Polyamide Thin Film Composite Membrane for Highly Efficient Organic Solvent Nanofiltration","Scientific Report","backOffice","10.1021/acsami.0c07341","65def9221850430560c198ab","Li","https://doi.org/10.1021/acsami.0c07341",0,"Composite","TFC-5","Scientific report","Interfacial Polymerization","[{""postTreatmentChemicalAgentConcentrationUnit"":[],""_id"":""65e4daaa1850430560c19b7f"",""postTreatment"":""Drying"",""postTreatmentChemicalAgentSmiles"":""/""}]","fiber",6.5,92.6,"3227",0,,,,,,,,,,"aramid nanofiber",,,,,"trimesoyl chloride (TMC)",,,,,,,,,,,,,,,,,,,,,,,,,,,,,,,,,,,,,,,,,,,,,,,,,,,,,,,,,,,,,,"[]",,,,,,,,,,,,
"65e4e7f11850430560c19bed","2024-03-03T20:16:42.565Z","[]","[]","[]","[]",,,"[""Drying""]","[{""postTreatmentChemicalAgentConcentrationUnit"":[],""_id"":""65e4daaa1850430560c19b80"",""postTreatment"":""Drying"",""postTreatmentChemicalAgentSmiles"":""/""}]","[""water""]","[""Hexane""]","[""wt%""]","[]","[""w/v%""]","[]","C1CN1","0.5","C1=C(C=C(C=C1C(=O)Cl)C(=O)Cl)C(=O)Cl","0.025",false,"Dead-end",6,25,14.6,"Dimethylformamide (DMF)","Dye","Rose Bengal (disodium salt)",1017.64,30,"mg/L",1,"[""SEM"",""TEM"",""FTIR""]",,,,true,false,"Accepted","[""TFC""]","[""Polyamide""]","[]","[""Polyamide""]","[""Drying""]","65e4daaa1850430560c19b7c","2024-03-03T20:16:42.495Z","2020-01-01T00:00:00.000Z","Flexible Aliphatic–Aromatic Polyamide Thin Film Composite Membrane for Highly Efficient Organic Solvent Nanofiltration","Scientific Report","backOffice","10.1021/acsami.0c07341","65def9221850430560c198ab","Li","https://doi.org/10.1021/acsami.0c07341",0,"Composite","TFC-6","Scientific report","Interfacial Polymerization","[{""postTreatmentChemicalAgentConcentrationUnit"":[],""_id"":""65e4daaa1850430560c19b7f"",""postTreatment"":""Drying"",""postTreatmentChemicalAgentSmiles"":""/""}]","fiber",1.1,98.5,"3228",0,,,,,,,,,,"aramid nanofiber",,,,,"trimesoyl chloride (TMC)",,,,,,,,,,,,,,,,,,,,,,,,,,,,,,,,,,,,,,,,,,,,,,,,,,,,,,,,,,,,,,"[]",,,,,,,,,,,,
"65e4e8191850430560c19bf2","2024-03-03T20:16:42.565Z","[]","[]","[]","[]",,,"[""Drying""]","[{""postTreatmentChemicalAgentConcentrationUnit"":[],""_id"":""65e4daaa1850430560c19b80"",""postTreatment"":""Drying"",""postTreatmentChemicalAgentSmiles"":""/""}]","[""water""]","[""Hexane""]","[""wt%""]","[]","[""w/v%""]","[]","C1CN1","0.5","C1=C(C=C(C=C1C(=O)Cl)C(=O)Cl)C(=O)Cl","0.01",false,"Dead-end",6,25,14.6,"Dimethylformamide (DMF)","Dye","Rose Bengal (disodium salt)",1017.64,30,"mg/L",1,"[""SEM"",""TEM"",""FTIR""]",,,,true,false,"Accepted","[""TFC""]","[""Polyamide""]","[]","[""Polyamide""]","[""Drying""]","65e4daaa1850430560c19b7c","2024-03-03T20:16:42.495Z","2020-01-01T00:00:00.000Z","Flexible Aliphatic–Aromatic Polyamide Thin Film Composite Membrane for Highly Efficient Organic Solvent Nanofiltration","Scientific Report","backOffice","10.1021/acsami.0c07341","65def9221850430560c198ab","Li","https://doi.org/10.1021/acsami.0c07341",0,"Composite","TFC-7","Scientific report","Interfacial Polymerization","[{""postTreatmentChemicalAgentConcentrationUnit"":[],""_id"":""65e4daaa1850430560c19b7f"",""postTreatment"":""Drying"",""postTreatmentChemicalAgentSmiles"":""/""}]","fiber",3.5,95.1,"3229",0,,,,,,,,,,"aramid nanofiber",,,,,"trimesoyl chloride (TMC)",,,,,,,,,,,,,,,,,,,,,,,,,,,,,,,,,,,,,,,,,,,,,,,,,,,,,,,,,,,,,,"[]",,,,,,,,,,,,
"65e4e8351850430560c19bf7","2024-03-03T20:16:42.565Z","[]","[]","[]","[]",,,"[""Drying""]","[{""postTreatmentChemicalAgentConcentrationUnit"":[],""_id"":""65e4daaa1850430560c19b80"",""postTreatment"":""Drying"",""postTreatmentChemicalAgentSmiles"":""/""}]","[""water""]","[""Hexane""]","[""wt%""]","[]","[""w/v%""]","[]","C1CN1","0.25","C1=C(C=C(C=C1C(=O)Cl)C(=O)Cl)C(=O)Cl","0.01",false,"Dead-end",6,25,14.6,"Dimethylformamide (DMF)","Dye","Rose Bengal (disodium salt)",1017.64,30,"mg/L",1,"[""SEM"",""TEM"",""FTIR""]",,,,true,false,"Accepted","[""TFC""]","[""Polyamide""]","[]","[""Polyamide""]","[""Drying""]","65e4daaa1850430560c19b7c","2024-03-03T20:16:42.495Z","2020-01-01T00:00:00.000Z","Flexible Aliphatic–Aromatic Polyamide Thin Film Composite Membrane for Highly Efficient Organic Solvent Nanofiltration","Scientific Report","backOffice","10.1021/acsami.0c07341","65def9221850430560c198ab","Li","https://doi.org/10.1021/acsami.0c07341",0,"Composite","TFC-9","Scientific report","Interfacial Polymerization","[{""postTreatmentChemicalAgentConcentrationUnit"":[],""_id"":""65e4daaa1850430560c19b7f"",""postTreatment"":""Drying"",""postTreatmentChemicalAgentSmiles"":""/""}]","fiber",2.8,96.8,"3230",0,,,,,,,,,,"aramid nanofiber",,,,,"trimesoyl chloride (TMC)",,,,,,,,,,,,,,,,,,,,,,,,,,,,,,,,,,,,,,,,,,,,,,,,,,,,,,,,,,,,,,"[]",,,,,,,,,,,,
"65e4e8611850430560c19bfc","2024-03-03T20:16:42.565Z","[]","[]","[]","[]",,,"[""Drying""]","[{""postTreatmentChemicalAgentConcentrationUnit"":[],""_id"":""65e4daaa1850430560c19b80"",""postTreatment"":""Drying"",""postTreatmentChemicalAgentSmiles"":""/""}]","[""water""]","[""Hexane""]","[""wt%""]","[]","[""w/v%""]","[]","C1CN1","0.1","C1=C(C=C(C=C1C(=O)Cl)C(=O)Cl)C(=O)Cl","0.025",false,"Dead-end",6,25,14.6,"Dimethylformamide (DMF)","Dye","Rose Bengal (disodium salt)",1017.64,30,"mg/L",1,"[""SEM"",""TEM"",""FTIR""]",,,,true,false,"Accepted","[""TFC""]","[""Polyamide""]","[]","[""Polyamide""]","[""Drying""]","65e4daaa1850430560c19b7c","2024-03-03T20:16:42.495Z","2020-01-01T00:00:00.000Z","Flexible Aliphatic–Aromatic Polyamide Thin Film Composite Membrane for Highly Efficient Organic Solvent Nanofiltration","Scientific Report","backOffice","10.1021/acsami.0c07341","65def9221850430560c198ab","Li","https://doi.org/10.1021/acsami.0c07341",0,"Composite","TFC-10","Scientific report","Interfacial Polymerization","[{""postTreatmentChemicalAgentConcentrationUnit"":[],""_id"":""65e4daaa1850430560c19b7f"",""postTreatment"":""Drying"",""postTreatmentChemicalAgentSmiles"":""/""}]","fiber",1.9,99.4,"3231",0,,,,,,,,,,"aramid nanofiber",,,,,"trimesoyl chloride (TMC)",,,,,,,,,,,,,,,,,,,,,,,,,,,,,,,,,,,,,,,,,,,,,,,,,,,,,,,,,,,,,,"[]",,,,,,,,,,,,
"65e4e88d1850430560c19c01","2024-03-03T20:16:42.565Z","[]","[]","[]","[]",,,"[""Drying""]","[{""postTreatmentChemicalAgentConcentrationUnit"":[],""_id"":""65e4daaa1850430560c19b80"",""postTreatment"":""Drying"",""postTreatmentChemicalAgentSmiles"":""/""}]","[""water""]","[""Hexane""]","[""wt%""]","[]","[""w/v%""]","[]","C1CN1","0.1","C1=C(C=C(C=C1C(=O)Cl)C(=O)Cl)C(=O)Cl","0.05",false,"Dead-end",6,25,14.6,"Dimethylformamide (DMF)","Dye","Rose Bengal (disodium salt)",1017.64,30,"mg/L",1,"[""SEM"",""TEM"",""FTIR""]",,,,true,false,"Accepted","[""TFC""]","[""Polyamide""]","[]","[""Polyamide""]","[""Drying""]","65e4daaa1850430560c19b7c","2024-03-03T20:16:42.495Z","2020-01-01T00:00:00.000Z","Flexible Aliphatic–Aromatic Polyamide Thin Film Composite Membrane for Highly Efficient Organic Solvent Nanofiltration","Scientific Report","backOffice","10.1021/acsami.0c07341","65def9221850430560c198ab","Li","https://doi.org/10.1021/acsami.0c07341",0,"Composite","TFC-12","Scientific report","Interfacial Polymerization","[{""postTreatmentChemicalAgentConcentrationUnit"":[],""_id"":""65e4daaa1850430560c19b7f"",""postTreatment"":""Drying"",""postTreatmentChemicalAgentSmiles"":""/""}]","fiber",0.1,99.5,"3232",0,,,,,,,,,,"aramid nanofiber",,,,,"trimesoyl chloride (TMC)",,,,,,,,,,,,,,,,,,,,,,,,,,,,,,,,,,,,,,,,,,,,,,,,,,,,,,,,,,,,,,"[]",,,,,,,,,,,,
"65e4e8d41850430560c19c10","2024-03-03T20:16:42.565Z","[]","[]","[]","[]",,,"[""Drying""]","[{""postTreatmentChemicalAgentConcentrationUnit"":[],""_id"":""65e4daaa1850430560c19b80"",""postTreatment"":""Drying"",""postTreatmentChemicalAgentSmiles"":""/""}]","[""water""]","[""Hexane""]","[""wt%""]","[]","[""w/v%""]","[]","C1CN1","0.1","C1=C(C=C(C=C1C(=O)Cl)C(=O)Cl)C(=O)Cl","0.01",false,"Dead-end",6,25,14.6,"Dimethylformamide (DMF)","Dye","Rose Bengal (disodium salt)",1017.64,30,"mg/L",1,"[""SEM"",""TEM"",""FTIR""]",,,,true,false,"Accepted","[""TFC""]","[""Polyamide""]","[]","[""Polyamide""]","[""Drying""]","65e4daaa1850430560c19b7c","2024-03-03T20:16:42.495Z","2020-01-01T00:00:00.000Z","Flexible Aliphatic–Aromatic Polyamide Thin Film Composite Membrane for Highly Efficient Organic Solvent Nanofiltration","Scientific Report","backOffice","10.1021/acsami.0c07341","65def9221850430560c198ab","Li","https://doi.org/10.1021/acsami.0c07341",0,"Composite","TFC-11","Scientific report","Interfacial Polymerization","[{""postTreatmentChemicalAgentConcentrationUnit"":[],""_id"":""65e4daaa1850430560c19b7f"",""postTreatment"":""Drying"",""postTreatmentChemicalAgentSmiles"":""/""}]","fiber",2.8,95.6,"3233",0,,,,,,,,,,"aramid nanofiber",,,,,"trimesoyl chloride (TMC)",,,,,,,,,,,,,,,,,,,,,,,,,,,,,,,,,,,,,,,,,,,,,,,,,,,,,,,,,,,,,,"[]",,,,,,,,,,,,
"65e4ebc61850430560c19c15","2024-03-03T20:16:42.565Z","[]","[]","[]","[]",,,"[""Drying""]","[{""postTreatmentChemicalAgentConcentrationUnit"":[],""_id"":""65e4daaa1850430560c19b80"",""postTreatment"":""Drying"",""postTreatmentChemicalAgentSmiles"":""/""}]","[""water""]","[""Hexane""]","[""wt%""]","[]","[""w/v%""]","[]","C1CN1","0.25","C1=C(C=C(C=C1C(=O)Cl)C(=O)Cl)C(=O)Cl","0.025",false,"Crossflow",12,25,14.6,"Dimethylformamide (DMF)","Dye","Rose Bengal (disodium salt)",1017.64,30,"mg/L",1,"[""SEM"",""TEM"",""FTIR""]",98,,65,true,false,"Accepted","[""TFC""]","[""Polyamide""]","[]","[""Polyamide""]","[""Drying""]","65e4daaa1850430560c19b7c","2024-03-03T20:16:42.495Z","2020-01-01T00:00:00.000Z","Flexible Aliphatic–Aromatic Polyamide Thin Film Composite Membrane for Highly Efficient Organic Solvent Nanofiltration","Scientific Report","backOffice","10.1021/acsami.0c07341","65def9221850430560c198ab","Li","https://doi.org/10.1021/acsami.0c07341",0,"Composite","TFC-8","Scientific report","Interfacial Polymerization","[{""postTreatmentChemicalAgentConcentrationUnit"":[],""_id"":""65e4daaa1850430560c19b7f"",""postTreatment"":""Drying"",""postTreatmentChemicalAgentSmiles"":""/""}]","fiber",7.5,99.5,"3234",0,,,,,,,,,,"aramid nanofiber",,,327,,"trimesoyl chloride (TMC)",,,,,,,,,,,,,,,,,,,,,,,,,,,,,,,,,,,,,,,,,,,,,,,,,,,,,,,,,,,,,,"[]",,,,,,,,,,,,
