Repository: BAMresearch/onf-database

This repository belongs to the the publication "Revealing structure-property-performance relationships of organic solvent nanofiltration membranes using a FAIR, open-access database" published in ADD JOURNAL (DOI). 
It uses a dataset derived from The Open Membrane Database (https://openmembranedatabase.org/). The access date was April 8th 2025. The original dataset is in the repository as OMD_SRNF_2025-04-08.csv file.

The main researchers involved in the study are Sarah Glass (ORCID: 0000-0002-0625-0057), Petra Merten (no ORCID available), Torsten Brinkmann (ORCID: 0000-0002-5114-6259) and Volkan Filiz (ORCID: 0000-0003-0239-8641). 

The repository contains 5 Python files:

File: OMD_SRNF_2025-04-08.csv (part 110 of 184)
"65e4ec321850430560c19c24","2024-03-03T20:16:42.565Z","[]","[]","[]","[]",,,"[""Drying""]","[{""postTreatmentChemicalAgentConcentrationUnit"":[],""_id"":""65e4daaa1850430560c19b80"",""postTreatment"":""Drying"",""postTreatmentChemicalAgentSmiles"":""/""}]","[""water""]","[""Hexane""]","[""wt%""]","[]","[""w/v%""]","[]","C1CN1","0.25","C1=C(C=C(C=C1C(=O)Cl)C(=O)Cl)C(=O)Cl","0.025",false,"Dead-end",6,25,14.6,"Dimethylformamide (DMF)","Dye","Rose Bengal (disodium salt)",1017.64,20,"mg/L",1,"[""SEM"",""TEM"",""FTIR""]",98,,65,true,false,"Accepted","[""TFC""]","[""Polyamide""]","[]","[""Polyamide""]","[""Drying""]","65e4daaa1850430560c19b7c","2024-03-03T20:16:42.495Z","2020-01-01T00:00:00.000Z","Flexible Aliphatic–Aromatic Polyamide Thin Film Composite Membrane for Highly Efficient Organic Solvent Nanofiltration","Scientific Report","backOffice","10.1021/acsami.0c07341","65def9221850430560c198ab","Li","https://doi.org/10.1021/acsami.0c07341",0,"Composite","TFC-8","Scientific report","Interfacial Polymerization","[{""postTreatmentChemicalAgentConcentrationUnit"":[],""_id"":""65e4daaa1850430560c19b7f"",""postTreatment"":""Drying"",""postTreatmentChemicalAgentSmiles"":""/""}]","fiber",6.4,99.4,"3235",0,,,,,,,,,,"aramid nanofiber",,,327,,"trimesoyl chloride (TMC)",,,,,,,,,,,,,,,,,,,,,,,,,,,,,,,,,,,,,,,,,,,,,,,,,,,,,,,,,,,,,,"[]",,,,,,,,,,,,
"65e555d11850430560c19c34","2024-03-04T05:02:09.846Z","[]","[]","[]","[]",,,"[""Crosslinking""]","[{""postTreatmentChemicalAgentConcentrationUnit"":[""wt%"",""wt%""],""_id"":""65e555d11850430560c19c38"",""postTreatment"":""Crosslinking"",""postTreatmentChemicalAgentSmiles"":""C(CCCN)CCN ; CC(C)O"",""postTreatmentChemicalAgentConcentration"":""10.0 ; 90.0""}]","[""water""]","[""Hexane""]","[""wt%""]","[]","[""wt%""]","[]","C1=CC(=CC(=C1)N)N","2.0","C1=C(C(=CC(=C1C(=O)Cl)C(=O)Cl)C(=O)Cl)C(=O)Cl","0.3",false,"Crossflow",10,25,28.26,"Ethanol","Dye","Rhodamine B (chloride salt)",479.02,100,"mg/L",1,"[""AFM"",""FTIR"",""SEM"",""TEM"",""XPS""]",,35.9,,true,false,"Accepted","[""TFN""]","[""Polyimide"",""Other""]","[]","[""Other""]","[""Other"",""Crosslinking"",""Pure solvent treatment""]","65e47c4b1850430560c19b6c","2024-03-03T13:34:03.584Z","2019-01-01T00:00:00.000Z","Amino-functionalized graphene quantum dots (aGQDs)-embedded thin film nanocomposites for solvent resistant nanofiltration (SRNF) membranes based on covalence interactions","Scientific Report","backOffice","10.1016/j.memsci.2019.117212","65e13b191850430560c199f5","Li","https://doi.org/10.1016/j.memsci.2019.117212",0,"Composite","(PI-aGQDs-125/PI)XA-EtOH","Scientific report","Interfacial Polymerization","[{""postTreatmentChemicalAgentConcentrationUnit"":[""v%"",""v%"",""v%""],""_id"":""65e55af01850430560c19c4b"",""postTreatment"":""imidization"",""postTreatmentChemicalAgentSmiles"":""CC(=O)OC(=O)C ; CCN(CC)CC ; CC(=O)C"",""postTreatmentChemicalAgentConcentration"":""21.4 ; 7.1 ; 71.4""},{""postTreatmentChemicalAgentConcentrationUnit"":[""wt%"",""wt%""],""_id"":""65e55af01850430560c19c4c"",""postTreatmentChemicalAgentSmiles"":""C(CCCN)CCN ; CC(C)O "",""postTreatmentChemicalAgentConcentration"":""10.0 ; 90.0"",""postTreatment"":""Crosslinking""},{""postTreatmentChemicalAgentConcentrationUnit"":[],""_id"":""65e55af01850430560c19c4d"",""postTreatment"":""Pure solvent treatment"",""postTreatmentChemicalAgentSmiles"":""CN(C)C=O ; CCO""}]","Commercial",3.21,99,"3236",0,,,"phase 1 (IFP)","amino-functionalized graphene quantum dots","125",,,,,"Polyimide(Lenzing P84)",,,,,"amino-functionalized graphene quantum dots",,,,,,,,,,,,,,,,,,,,,,,,,,,,,,,,,,,,,,,,,,,,,,,,,,,,,,,,,,,,,,"[""mg/L""]",,,,,,,,,,,,
"65e55a7f1850430560c19c3e","2024-03-04T05:02:09.846Z","[]","[]","[]","[]",,,"[""Crosslinking""]","[{""postTreatmentChemicalAgentConcentrationUnit"":[""wt%"",""wt%""],""_id"":""65e555d11850430560c19c38"",""postTreatment"":""Crosslinking"",""postTreatmentChemicalAgentSmiles"":""C(CCCN)CCN ; CC(C)O"",""postTreatmentChemicalAgentConcentration"":""10.0 ; 90.0""}]","[""water""]","[""Hexane""]","[""wt%""]","[]","[""wt%""]","[]","C1=CC(=CC(=C1)N)N","2.0","C1=C(C(=CC(=C1C(=O)Cl)C(=O)Cl)C(=O)Cl)C(=O)Cl","0.3",false,"Crossflow",10,25,28.26,"Dimethylformamide (DMF)","Dye","Rose Bengal (disodium salt)",1017.64,100,"mg/L",1,"[""AFM"",""FTIR"",""SEM"",""TEM"",""XPS""]",,35.9,,true,false,"Accepted","[""TFN""]","[""Polyimide"",""Other""]","[]","[""Other""]","[""Other"",""Crosslinking"",""Pure solvent treatment""]","65e47c4b1850430560c19b6c","2024-03-03T13:34:03.584Z","2019-01-01T00:00:00.000Z","Amino-functionalized graphene quantum dots (aGQDs)-embedded thin film nanocomposites for solvent resistant nanofiltration (SRNF) membranes based on covalence interactions","Scientific Report","backOffice","10.1016/j.memsci.2019.117212","65e13b191850430560c199f5","Li","https://doi.org/10.1016/j.memsci.2019.117212",0,"Composite","(PI-aGQDs-125/PI)XA-DMF","Scientific report","Interfacial Polymerization","[{""postTreatmentChemicalAgentConcentrationUnit"":[""v%"",""v%"",""v%""],""_id"":""65e55b9c1850430560c19c55"",""postTreatment"":""imidization"",""postTreatmentChemicalAgentSmiles"":""CC(=O)OC(=O)C ; CCN(CC)CC ; CC(=O)C"",""postTreatmentChemicalAgentConcentration"":""21.4 ; 7.1 ; 71.4""},{""postTreatmentChemicalAgentConcentrationUnit"":[""wt%"",""wt%""],""_id"":""65e55b9c1850430560c19c56"",""postTreatmentChemicalAgentSmiles"":""C(CCCN)CCN ; CC(C)O "",""postTreatmentChemicalAgentConcentration"":""10.0 ; 90.0"",""postTreatment"":""Crosslinking""},{""postTreatmentChemicalAgentConcentrationUnit"":[],""_id"":""65e55b9c1850430560c19c57"",""postTreatment"":""Pure solvent treatment"",""postTreatmentChemicalAgentSmiles"":""CN(C)C=O ; CCO""}]","Commercial",1.42,99.6,"3237",0,,,"phase 1 (IFP)","amino-functionalized graphene quantum dots","125",,,,,"Polyimide(Lenzing P84)",,,,,"amino-functionalized graphene quantum dots",,,,,,,,,,,,,,,,,,,,,,,,,,,,,,,,,,,,,,,,,,,,,,,,,,,,,,,,,,,,,,"[""mg/L""]",,,,,,,,,,,,
"65e58f0d1850430560c19c5a","2024-03-04T09:06:21.852Z","[]","[]","[]","[]",,,"[]","[]","[]","[]","[]","[]","[]","[]",,,,,false,"Crossflow",20,25,2.4,"water","Sugars","maltose",342.3,,,1,"[]",,,,true,false,"Accepted","[]","[]","[]","[""Not Applicable""]","[""None""]","65e58f0d1850430560c19c59","2024-03-04T09:06:21.791Z","2002-01-01T00:00:00.000Z","Fluxes and rejections for nanofiltration with solvent stable polymeric membranes in water, ethanol and n-hexane","Scientific Report","backOffice","10.1016/s0009-2509(02)00125-2","65def9221850430560c198ab","Van der Bruggen","https://doi.org/10.1016/s0009-2509(02)00125-2",0,"Commercial","N30F",,,"[]",,,37.4,"3238",0,,,,,,4.025,,,,,,,400,,,,,,,,,,,,,,,,,,,,,,,,,,,,,,,,,,,,,,,,,,,,,,,,,,,,,,,,,,,,,,"Other",,"[]","N30F","Celgard (Wiesbaden, Germany)",,,,,,,,,,
"65e58fd91850430560c19c5c","2024-03-04T09:06:21.852Z","[]","[]","[]","[]",,,"[]","[]","[]","[]","[]","[]","[]","[]",,,,,false,"Crossflow",20,25,2.4,"Ethanol","Other","2,2′-methylenebis-(6-tert-butyl-4-methyl phenol)",340,,,1,"[]",,,,true,false,"Accepted","[]","[]","[]","[""Not Applicable""]","[""None""]","65e58f0d1850430560c19c59","2024-03-04T09:06:21.791Z","2002-01-01T00:00:00.000Z","Fluxes and rejections for nanofiltration with solvent stable polymeric membranes in water, ethanol and n-hexane","Scientific Report","backOffice","10.1016/s0009-2509(02)00125-2","65def9221850430560c198ab","Van der Bruggen","https://doi.org/10.1016/s0009-2509(02)00125-2",0,"Commercial","N30F",,,"[]",,,8.7,"3239",0,,,,,,4.75,,,,,,,400,,,,,,,,,,,,,,,,,,,,,,,,,,,,,,,,,,,,,,,,,,,,,,,,,,,,,,,,,,,,,,"Other",,"[]","N30F","Celgard (Wiesbaden, Germany)",,,,,,,,,,
"65e5901e1850430560c19c5e","2024-03-04T09:06:21.852Z","[]","[]","[]","[]",,,"[]","[]","[]","[]","[]","[]","[]","[]",,,,,false,"Crossflow",20,25,2.4,"Hexane","Other","2,2′-methylenebis-(6-tert-butyl-4-methyl phenol)",340.5,,,1,"[]",,,,true,false,"Accepted","[]","[]","[]","[""Not Applicable""]","[""None""]","65e58f0d1850430560c19c59","2024-03-04T09:06:21.791Z","2002-01-01T00:00:00.000Z","Fluxes and rejections for nanofiltration with solvent stable polymeric membranes in water, ethanol and n-hexane","Scientific Report","backOffice","10.1016/s0009-2509(02)00125-2","65def9221850430560c198ab","Van der Bruggen","https://doi.org/10.1016/s0009-2509(02)00125-2",0,"Commercial","N30F",,,"[]",,,2.8,"3240",0,,,,,,2.05,,,,,,,400,,,,,,,,,,,,,,,,,,,,,,,,,,,,,,,,,,,,,,,,,,,,,,,,,,,,,,,,,,,,,,"Other",,"[]","N30F","Celgard (Wiesbaden, Germany)",,,,,,,,,,
"65e590711850430560c19c66","2024-03-04T09:06:21.852Z","[]","[]","[]","[]",,,"[]","[]","[]","[]","[]","[]","[]","[]",,,,,false,"Crossflow",20,25,2.4,"water",,,504.42,,,1,"[]",,,,true,false,"Accepted","[]","[]","[]","[""Not Applicable""]","[""None""]","65e58f0d1850430560c19c59","2024-03-04T09:06:21.791Z","2002-01-01T00:00:00.000Z","Fluxes and rejections for nanofiltration with solvent stable polymeric membranes in water, ethanol and n-hexane","Scientific Report","backOffice","10.1016/s0009-2509(02)00125-2","65def9221850430560c198ab","Van der Bruggen","https://doi.org/10.1016/s0009-2509(02)00125-2",0,"Commercial","N30F",,,"[]",,,42.9,"3241",0,,,,,,4.025,,,,,,,400,,,,,,,,,,,,,,,,,,,,,,,,,,,,,,,,,,,,,,,,,,,,,,,,,,,,,,,,,,,,,,"Other",,"[]","N30F","Celgard (Wiesbaden, Germany)",,,,,,,,,,
"65e590f91850430560c19c74","2024-03-04T09:06:21.852Z","[]","[]","[]","[]",,,"[]","[]","[]","[]","[]","[]","[]","[]",,,,,false,"Crossflow",20,25,2.4,"Ethanol","Other","DL-alpha-tocopherol hydrogen succinate",531,,,1,"[]",,,,true,false,"Accepted","[]","[]","[]","[""Not Applicable""]","[""None""]","65e58f0d1850430560c19c59","2024-03-04T09:06:21.791Z","2002-01-01T00:00:00.000Z","Fluxes and rejections for nanofiltration with solvent stable polymeric membranes in water, ethanol and n-hexane","Scientific Report","backOffice","10.1016/s0009-2509(02)00125-2","65def9221850430560c198ab","Van der Bruggen","https://doi.org/10.1016/s0009-2509(02)00125-2",0,"Commercial","N30F",,,"[]",,,18.4,"3242",0,,,,,,4.75,,,,,,,400,,,,,,,,,,,,,,,,,,,,,,,,,,,,,,,,,,,,,,,,,,,,,,,,,,,,,,,,,,,,,,"Other",,"[]","N30F","Celgard (Wiesbaden, Germany)",,,,,,,,,,
"65e591371850430560c19c76","2024-03-04T09:06:21.852Z","[]","[]","[]","[]",,,"[]","[]","[]","[]","[]","[]","[]","[]",,,,,false,"Crossflow",20,25,2.4,"Hexane","Other","DL-alpha-tocopherol hydrogen succinate",531,,,1,"[]",,,,true,false,"Accepted","[]","[]","[]","[""Not Applicable""]","[""None""]","65e58f0d1850430560c19c59","2024-03-04T09:06:21.791Z","2002-01-01T00:00:00.000Z","Fluxes and rejections for nanofiltration with solvent stable polymeric membranes in water, ethanol and n-hexane","Scientific Report","backOffice","10.1016/s0009-2509(02)00125-2","65def9221850430560c198ab","Van der Bruggen","https://doi.org/10.1016/s0009-2509(02)00125-2",0,"Commercial","N30F",,,"[]",,,7.8,"3243",0,,,,,,2.05,,,,,,,400,,,,,,,,,,,,,,,,,,,,,,,,,,,,,,,,,,,,,,,,,,,,,,,,,,,,,,,,,,,,,,"Other",,"[]","N30F","Celgard (Wiesbaden, Germany)",,,,,,,,,,
"65e591c51850430560c19c78","2024-03-04T09:06:21.852Z","[]","[]","[]","[]",,,"[]","[]","[]","[]","[]","[]","[]","[]",,,,,false,"Crossflow",20,25,2.4,"water","Sugars","maltose",342.3,,,1,"[]",,,,true,false,"Accepted","[]","[]","[]","[""Not Applicable""]","[""None""]","65e58f0d1850430560c19c59","2024-03-04T09:06:21.791Z","2002-01-01T00:00:00.000Z","Fluxes and rejections for nanofiltration with solvent stable polymeric membranes in water, ethanol and n-hexane","Scientific Report","backOffice","10.1016/s0009-2509(02)00125-2","65def9221850430560c198ab","Van der Bruggen","https://doi.org/10.1016/s0009-2509(02)00125-2",0,"Commercial","NF-PES-10",,,"[]",,,17.9,"3244",0,,,,,,12.45,,,,,,,1000,,,,,,,,,,,,,,,,,,,,,,,,,,,,,,,,,,,,,,,,,,,,,,,,,,,,,,,,,,,,,,"Other",,"[]","NF-PES-10","Celgard (Wiesbaden, Germany)",,,,,,,,,,
"65e592191850430560c19c7a","2024-03-04T09:06:21.852Z","[]","[]","[]","[]",,,"[]","[]","[]","[]","[]","[]","[]","[]",,,,,false,"Crossflow",20,25,2.4,"Ethanol","Other","2,2′-methylenebis-(6-tert-butyl-4-methyl phenol)",340.5,,,1,"[]",,,,true,false,"Accepted","[]","[]","[]","[""Not Applicable""]","[""None""]","65e58f0d1850430560c19c59","2024-03-04T09:06:21.791Z","2002-01-01T00:00:00.000Z","Fluxes and rejections for nanofiltration with solvent stable polymeric membranes in water, ethanol and n-hexane","Scientific Report","backOffice","10.1016/s0009-2509(02)00125-2","65def9221850430560c198ab","Van der Bruggen","https://doi.org/10.1016/s0009-2509(02)00125-2",0,"Commercial","NF-PES-10",,,"[]",,,0,"3245",0,,,,,,22.8,,,,,,,1000,,,,,,,,,,,,,,,,,,,,,,,,,,,,,,,,,,,,,,,,,,,,,,,,,,,,,,,,,,,,,,"Other",,"[]","NF-PES-10","Celgard (Wiesbaden, Germany)",,,,,,,,,,
"65e5927f1850430560c19c7c","2024-03-04T09:06:21.852Z","[]","[]","[]","[]",,,"[]","[]","[]","[]","[]","[]","[]","[]",,,,,false,"Crossflow",20,25,2.4,"Hexane","Other","2,2′-methylenebis-(6-tert-butyl-4-methyl phenol)",340.5,,,1,"[]",,,,true,false,"Accepted","[]","[]","[]","[""Not Applicable""]","[""None""]","65e58f0d1850430560c19c59","2024-03-04T09:06:21.791Z","2002-01-01T00:00:00.000Z","Fluxes and rejections for nanofiltration with solvent stable polymeric membranes in water, ethanol and n-hexane","Scientific Report","backOffice","10.1016/s0009-2509(02)00125-2","65def9221850430560c198ab","Van der Bruggen","https://doi.org/10.1016/s0009-2509(02)00125-2",0,"Commercial","NF-PES-10",,,"[]",,,6.3,"3246",0,,,,,,0.84,,,,,,,1000,,,,,,,,,,,,,,,,,,,,,,,,,,,,,,,,,,,,,,,,,,,,,,,,,,,,,,,,,,,,,,"Other",,"[]","NF-PES-10","Celgard (Wiesbaden, Germany)",,,,,,,,,,
"65e592a51850430560c19c7e","2024-03-04T09:06:21.852Z","[]","[]","[]","[]",,,"[]","[]","[]","[]","[]","[]","[]","[]",,,,,false,"Crossflow",20,25,2.4,"water","Sugars","raffinose",504.42,,,1,"[]",,,,true,false,"Accepted","[]","[]","[]","[""Not Applicable""]","[""None""]","65e58f0d1850430560c19c59","2024-03-04T09:06:21.791Z","2002-01-01T00:00:00.000Z","Fluxes and rejections for nanofiltration with solvent stable polymeric membranes in water, ethanol and n-hexane","Scientific Report","backOffice","10.1016/s0009-2509(02)00125-2","65def9221850430560c198ab","Van der Bruggen","https://doi.org/10.1016/s0009-2509(02)00125-2",0,"Commercial","NF-PES-10",,,"[]",,,49.3,"3247",0,,,,,,12.45,,,,,,,1000,,,,,,,,,,,,,,,,,,,,,,,,,,,,,,,,,,,,,,,,,,,,,,,,,,,,,,,,,,,,,,"Other",,"[]","NF-PES-10","Celgard (Wiesbaden, Germany)",,,,,,,,,,
"65e592e01850430560c19c80","2024-03-04T09:06:21.852Z","[]","[]","[]","[]",,,"[]","[]","[]","[]","[]","[]","[]","[]",,,,,false,"Crossflow",20,25,2.4,"Ethanol","Other","DL-alpha-tocopherol hydrogen succinate",531,,,1,"[]",,,,true,false,"Accepted","[]","[]","[]","[""Not Applicable""]","[""None""]","65e58f0d1850430560c19c59","2024-03-04T09:06:21.791Z","2002-01-01T00:00:00.000Z","Fluxes and rejections for nanofiltration with solvent stable polymeric membranes in water, ethanol and n-hexane","Scientific Report","backOffice","10.1016/s0009-2509(02)00125-2","65def9221850430560c198ab","Van der Bruggen","https://doi.org/10.1016/s0009-2509(02)00125-2",0,"Commercial","NF-PES-10",,,"[]",,,4,"3248",0,,,,,,22.8,,,,,,,1000,,,,,,,,,,,,,,,,,,,,,,,,,,,,,,,,,,,,,,,,,,,,,,,,,,,,,,,,,,,,,,"Other",,"[]","NF-PES-10","Celgard (Wiesbaden, Germany)",,,,,,,,,,
"65e593111850430560c19c82","2024-03-04T09:06:21.852Z","[]","[]","[]","[]",,,"[]","[]","[]","[]","[]","[]","[]","[]",,,,,false,"Crossflow",20,25,2.4,"Hexane","Other","DL-alpha-tocopherol hydrogen succinate",531,,,1,"[]",,,,true,false,"Accepted","[]","[]","[]","[""Not Applicable""]","[""None""]","65e58f0d1850430560c19c59","2024-03-04T09:06:21.791Z","2002-01-01T00:00:00.000Z","Fluxes and rejections for nanofiltration with solvent stable polymeric membranes in water, ethanol and n-hexane","Scientific Report","backOffice","10.1016/s0009-2509(02)00125-2","65def9221850430560c198ab","Van der Bruggen","https://doi.org/10.1016/s0009-2509(02)00125-2",0,"Commercial","NF-PES-10",,,"[]",,,0,"3249",0,,,,,,0.84,,,,,,,1000,,,,,,,,,,,,,,,,,,,,,,,,,,,,,,,,,,,,,,,,,,,,,,,,,,,,,,,,,,,,,,"Other",,"[]","NF-PES-10","Celgard (Wiesbaden, Germany)",,,,,,,,,,
"65e5938b1850430560c19c84","2024-03-04T09:06:21.852Z","[]","[]","[]","[]",,,"[]","[]","[]","[]","[]","[]","[]","[]",,,,,false,"Crossflow",20,25,2.4,"water","Sugars","maltose",342.3,,,1,"[]",,,,true,false,"Accepted","[]","[]","[]","[""Not Applicable""]","[""None""]","65e58f0d1850430560c19c59","2024-03-04T09:06:21.791Z","2002-01-01T00:00:00.000Z","Fluxes and rejections for nanofiltration with solvent stable polymeric membranes in water, ethanol and n-hexane","Scientific Report","backOffice","10.1016/s0009-2509(02)00125-2","65def9221850430560c198ab","Van der Bruggen","https://doi.org/10.1016/s0009-2509(02)00125-2",0,"Commercial","MPF-44",,,"[]",,,90.4,"3250",0,,,,,,5.35,,,,,,,250,,,,,,,,,,,,,,,,,,,,,,,,,,,,,,,,,,,,,,,,,,,,,,,,,,,,,,,,,,,,,,"MPF-44",,"[]","N30F","Celgard (Wiesbaden, Germany)",,,,,,,,,,
"65e593f51850430560c19c91","2024-03-04T09:06:21.852Z","[]","[]","[]","[]",,,"[]","[]","[]","[]","[]","[]","[]","[]",,,,,false,"Crossflow",20,25,2.4,"Ethanol","Other","2,2′-methylenebis-(6-tert-butyl-4-methyl phenol)",340.5,,,1,"[]",,,,true,false,"Accepted","[]","[]","[]","[""Not Applicable""]","[""None""]","65e58f0d1850430560c19c59","2024-03-04T09:06:21.791Z","2002-01-01T00:00:00.000Z","Fluxes and rejections for nanofiltration with solvent stable polymeric membranes in water, ethanol and n-hexane","Scientific Report","backOffice","10.1016/s0009-2509(02)00125-2","65def9221850430560c198ab","Van der Bruggen","https://doi.org/10.1016/s0009-2509(02)00125-2",0,"Commercial","MPF-44",,,"[]",,,0,"3251",0,,,,,,0.975,,,,,,,250,,,,,,,,,,,,,,,,,,,,,,,,,,,,,,,,,,,,,,,,,,,,,,,,,,,,,,,,,,,,,,"MPF-44",,"[]","N30F","Celgard (Wiesbaden, Germany)",,,,,,,,,,
"65e5944c1850430560c19c9b","2024-03-04T09:06:21.852Z","[]","[]","[]","[]",,,"[]","[]","[]","[]","[]","[]","[]","[]",,,,,false,"Crossflow",20,25,2.4,"water","Sugars","raffinose",504.42,,,1,"[]",,,,true,false,"Accepted","[]","[]","[]","[""Not Applicable""]","[""None""]","65e58f0d1850430560c19c59","2024-03-04T09:06:21.791Z","2002-01-01T00:00:00.000Z","Fluxes and rejections for nanofiltration with solvent stable polymeric membranes in water, ethanol and n-hexane","Scientific Report","backOffice","10.1016/s0009-2509(02)00125-2","65def9221850430560c198ab","Van der Bruggen","https://doi.org/10.1016/s0009-2509(02)00125-2",0,"Commercial","MPF-44",,,"[]",,,91.3,"3252",0,,,,,,5.35,,,,,,,250,,,,,,,,,,,,,,,,,,,,,,,,,,,,,,,,,,,,,,,,,,,,,,,,,,,,,,,,,,,,,,"MPF-44",,"[]","N30F","Celgard (Wiesbaden, Germany)",,,,,,,,,,
"65e594c01850430560c19ca0","2024-03-04T09:06:21.852Z","[]","[]","[]","[]",,,"[]","[]","[]","[]","[]","[]","[]","[]",,,,,false,"Crossflow",20,25,2.4,"Ethanol","Other","DL-alpha-tocopherol hydrogen succinate",531,,,1,"[]",,,,true,false,"Accepted","[]","[]","[]","[""Not Applicable""]","[""None""]","65e58f0d1850430560c19c59","2024-03-04T09:06:21.791Z","2002-01-01T00:00:00.000Z","Fluxes and rejections for nanofiltration with solvent stable polymeric membranes in water, ethanol and n-hexane","Scientific Report","backOffice","10.1016/s0009-2509(02)00125-2","65def9221850430560c198ab","Van der Bruggen","https://doi.org/10.1016/s0009-2509(02)00125-2",0,"Commercial","MPF-44",,,"[]",,,8.8,"3253",0,,,,,,0.975,,,,,,,250,,,,,,,,,,,,,,,,,,,,,,,,,,,,,,,,,,,,,,,,,,,,,,,,,,,,,,,,,,,,,,"MPF-44",,"[]","N30F","Celgard (Wiesbaden, Germany)",,,,,,,,,,
"65e595051850430560c19ca2","2024-03-04T09:06:21.852Z","[]","[]","[]","[]",,,"[]","[]","[]","[]","[]","[]","[]","[]",,,,,false,"Crossflow",20,25,2.4,"Hexane","Other","DL-alpha-tocopherol hydrogen succinate",531,,,1,"[]",,,,true,false,"Accepted","[]","[]","[]","[""Not Applicable""]","[""None""]","65e58f0d1850430560c19c59","2024-03-04T09:06:21.791Z","2002-01-01T00:00:00.000Z","Fluxes and rejections for nanofiltration with solvent stable polymeric membranes in water, ethanol and n-hexane","Scientific Report","backOffice","10.1016/s0009-2509(02)00125-2","65def9221850430560c198ab","Van der Bruggen","https://doi.org/10.1016/s0009-2509(02)00125-2",0,"Commercial","MPF-44",,,"[]",,,1.2,"3254",0,,,,,,78.8,,,,,,,250,,,,,,,,,,,,,,,,,,,,,,,,,,,,,,,,,,,,,,,,,,,,,,,,,,,,,,,,,,,,,,"MPF-44",,"[]","N30F","Celgard (Wiesbaden, Germany)",,,,,,,,,,
"65e595931850430560c19ca4","2024-03-04T09:06:21.852Z","[]","[]","[]","[]",,,"[]","[]","[]","[]","[]","[]","[]","[]",,,,,false,"Crossflow",20,25,2.4,"Ethanol","Other","2,2′-methylenebis-(6-tert-butyl-4-methyl phenol)",340.5,,,1,"[]",,,,true,false,"Accepted","[]","[]","[]","[""Not Applicable""]","[""None""]","65e58f0d1850430560c19c59","2024-03-04T09:06:21.791Z","2002-01-01T00:00:00.000Z","Fluxes and rejections for nanofiltration with solvent stable polymeric membranes in water, ethanol and n-hexane","Scientific Report","backOffice","10.1016/s0009-2509(02)00125-2","65def9221850430560c198ab","Van der Bruggen","https://doi.org/10.1016/s0009-2509(02)00125-2",0,"Commercial","MPF-50",,,"[]",,,2.7,"3255",0,,,,,,5.225,,,,,,,700,,,,,,,,,,,,,,,,,,,,,,,,,,,,,,,,,,,,,,,,,,,,,,,,,,,,,,,,,,,,,,"MPF-50",,"[]","N30F","Celgard (Wiesbaden, Germany)",,,,,,,,,,
"65e595ce1850430560c19ca6","2024-03-04T09:06:21.852Z","[]","[]","[]","[]",,,"[]","[]","[]","[]","[]","[]","[]","[]",,,,,false,"Crossflow",20,25,2.4,"Hexane","Other","2,2′-methylenebis-(6-tert-butyl-4-methyl phenol)",340.5,,,1,"[]",,,,true,false,"Accepted","[]","[]","[]","[""Not Applicable""]","[""None""]","65e58f0d1850430560c19c59","2024-03-04T09:06:21.791Z","2002-01-01T00:00:00.000Z","Fluxes and rejections for nanofiltration with solvent stable polymeric membranes in water, ethanol and n-hexane","Scientific Report","backOffice","10.1016/s0009-2509(02)00125-2","65def9221850430560c198ab","Van der Bruggen","https://doi.org/10.1016/s0009-2509(02)00125-2",0,"Commercial","MPF-50",,,"[]",,,0,"3256",0,,,,,,78.8,,,,,,,700,,,,,,,,,,,,,,,,,,,,,,,,,,,,,,,,,,,,,,,,,,,,,,,,,,,,,,,,,,,,,,"MPF-50",,"[]","N30F","Celgard (Wiesbaden, Germany)",,,,,,,,,,
"65e596031850430560c19ca8","2024-03-04T09:06:21.852Z","[]","[]","[]","[]",,,"[]","[]","[]","[]","[]","[]","[]","[]",,,,,false,"Crossflow",20,25,2.4,"Ethanol","Other","DL-alpha-tocopherol hydrogen succinate",531,,,1,"[]",,,,true,false,"Accepted","[]","[]","[]","[""Not Applicable""]","[""None""]","65e58f0d1850430560c19c59","2024-03-04T09:06:21.791Z","2002-01-01T00:00:00.000Z","Fluxes and rejections for nanofiltration with solvent stable polymeric membranes in water, ethanol and n-hexane","Scientific Report","backOffice","10.1016/s0009-2509(02)00125-2","65def9221850430560c198ab","Van der Bruggen","https://doi.org/10.1016/s0009-2509(02)00125-2",0,"Commercial","MPF-50",,,"[]",,,1.4,"3257",0,,,,,,5.225,,,,,,,700,,,,,,,,,,,,,,,,,,,,,,,,,,,,,,,,,,,,,,,,,,,,,,,,,,,,,,,,,,,,,,"MPF-50",,"[]","N30F","Celgard (Wiesbaden, Germany)",,,,,,,,,,
"65e596de1850430560c19caf","2024-03-04T09:06:21.852Z","[]","[]","[]","[]",,,"[]","[]","[]","[]","[]","[]","[]","[]",,,,,false,"Crossflow",20,25,2.4,"Hexane","Other","DL-alpha-tocopherol hydrogen succinate",531,,,1,"[]",,,,true,false,"Accepted","[]","[]","[]","[""Not Applicable""]","[""None""]","65e58f0d1850430560c19c59","2024-03-04T09:06:21.791Z","2002-01-01T00:00:00.000Z","Fluxes and rejections for nanofiltration with solvent stable polymeric membranes in water, ethanol and n-hexane","Scientific Report","backOffice","10.1016/s0009-2509(02)00125-2","65def9221850430560c198ab","Van der Bruggen","https://doi.org/10.1016/s0009-2509(02)00125-2",0,"Commercial","MPF-50",,,"[]",,,6,"3258",0,,,,,,78.8,,,,,,,700,,,,,,,,,,,,,,,,,,,,,,,,,,,,,,,,,,,,,,,,,,,,,,,,,,,,,,,,,,,,,,"MPF-50",,"[]","N30F","Celgard (Wiesbaden, Germany)",,,,,,,,,,
"65e5a7871850430560c19cb2","2024-03-04T10:50:47.707Z","[]","[]","[]","[]",,,"[]","[]","[]","[]","[]","[]","[]","[]",,,,,false,"Dead-end",10,25,14.6,"Methanol",,,,,,1,"[]",,,,true,false,"Accepted","[]","[]","[]","[""Not Applicable""]","[""None""]","65e5a7871850430560c19cb1","2024-03-04T10:50:47.649Z","2009-01-01T00:00:00.000Z","General model for prediction of solvent permeation through organic and inorganic solvent resistant nanofiltration membranes","Scientific Report","backOffice","10.1016/j.memsci.2009.02.013","65def9221850430560c198ab","Darvishmanesh","https://doi.org/10.1016/j.memsci.2009.02.013",0,"Commercial","Solsep-030505",,,"[]",,,,"3259",0,,,,,,4.5,,,,,,,,,,,,,,,,,,,,,,,,,,,,,,,,,,,,,,,,,,,,,,,,,,,,,,,,,,,,,,,,,,,,,"Other",,"[]","Solsep-030505","Osmonics",,,,,,,,,,
"65e5a79f1850430560c19cb4","2024-03-04T10:50:47.707Z","[]","[]","[]","[]",,,"[]","[]","[]","[]","[]","[]","[]","[]",,,,,false,"Dead-end",10,25,14.6,"Ethanol",,,,,,1,"[]",,,,true,false,"Accepted","[]","[]","[]","[""Not Applicable""]","[""None""]","65e5a7871850430560c19cb1","2024-03-04T10:50:47.649Z","2009-01-01T00:00:00.000Z","General model for prediction of solvent permeation through organic and inorganic solvent resistant nanofiltration membranes","Scientific Report","backOffice","10.1016/j.memsci.2009.02.013","65def9221850430560c198ab","Darvishmanesh","https://doi.org/10.1016/j.memsci.2009.02.013",0,"Commercial","Solsep-030505",,,"[]",,,,"3260",0,,,,,,2.9,,,,,,,,,,,,,,,,,,,,,,,,,,,,,,,,,,,,,,,,,,,,,,,,,,,,,,,,,,,,,,,,,,,,,"Other",,"[]","Solsep-030505","Osmonics",,,,,,,,,,
"65e5a7b61850430560c19cb6","2024-03-04T10:50:47.707Z","[]","[]","[]","[]",,,"[]","[]","[]","[]","[]","[]","[]","[]",,,,,false,"Dead-end",10,25,14.6,"Isopropanol (IPA)",,,,,,1,"[]",,,,true,false,"Accepted","[]","[]","[]","[""Not Applicable""]","[""None""]","65e5a7871850430560c19cb1","2024-03-04T10:50:47.649Z","2009-01-01T00:00:00.000Z","General model for prediction of solvent permeation through organic and inorganic solvent resistant nanofiltration membranes","Scientific Report","backOffice","10.1016/j.memsci.2009.02.013","65def9221850430560c198ab","Darvishmanesh","https://doi.org/10.1016/j.memsci.2009.02.013",0,"Commercial","Solsep-030505",,,"[]",,,,"3261",0,,,,,,2.6,,,,,,,,,,,,,,,,,,,,,,,,,,,,,,,,,,,,,,,,,,,,,,,,,,,,,,,,,,,,,,,,,,,,,"Other",,"[]","Solsep-030505","Osmonics",,,,,,,,,,
"65e5a7ca1850430560c19cb8","2024-03-04T10:50:47.707Z","[]","[]","[]","[]",,,"[]","[]","[]","[]","[]","[]","[]","[]",,,,,false,"Dead-end",10,25,14.6,"Isobutanol",,,,,,1,"[]",,,,true,false,"Accepted","[]","[]","[]","[""Not Applicable""]","[""None""]","65e5a7871850430560c19cb1","2024-03-04T10:50:47.649Z","2009-01-01T00:00:00.000Z","General model for prediction of solvent permeation through organic and inorganic solvent resistant nanofiltration membranes","Scientific Report","backOffice","10.1016/j.memsci.2009.02.013","65def9221850430560c198ab","Darvishmanesh","https://doi.org/10.1016/j.memsci.2009.02.013",0,"Commercial","Solsep-030505",,,"[]",,,,"3262",0,,,,,,2.2,,,,,,,,,,,,,,,,,,,,,,,,,,,,,,,,,,,,,,,,,,,,,,,,,,,,,,,,,,,,,,,,,,,,,"Other",,"[]","Solsep-030505","Osmonics",,,,,,,,,,
"65e5acd01850430560c19cba","2024-03-04T10:50:47.707Z","[]","[]","[]","[]",,,"[]","[]","[]","[]","[]","[]","[]","[]",,,,,false,"Dead-end",10,25,14.6,"Methanol",,,,,,1,"[]",,,,true,false,"Accepted","[]","[]","[]","[""Not Applicable""]","[""None""]","65e5a7871850430560c19cb1","2024-03-04T10:50:47.649Z","2009-01-01T00:00:00.000Z","General model for prediction of solvent permeation through organic and inorganic solvent resistant nanofiltration membranes","Scientific Report","backOffice","10.1016/j.memsci.2009.02.013","65def9221850430560c198ab","Darvishmanesh","https://doi.org/10.1016/j.memsci.2009.02.013",0,"Commercial","MPF-50",,,"[]",,,,"3263",0,,,,,,2.5,,,,,,,700,,,,,,,,,,,,,,,,,,,,,,,,,,,,,,,,,,,,,,,,,,,,,,,,,,,,,,,,,,,,,,"MPF-50",,"[]","Solsep-030505","Osmonics",,,,,,,,,,
"65e5acee1850430560c19cbc","2024-03-04T10:50:47.707Z","[]","[]","[]","[]",,,"[]","[]","[]","[]","[]","[]","[]","[]",,,,,false,"Dead-end",10,25,14.6,"Ethanol",,,,,,1,"[]",,,,true,false,"Accepted","[]","[]","[]","[""Not Applicable""]","[""None""]","65e5a7871850430560c19cb1","2024-03-04T10:50:47.649Z","2009-01-01T00:00:00.000Z","General model for prediction of solvent permeation through organic and inorganic solvent resistant nanofiltration membranes","Scientific Report","backOffice","10.1016/j.memsci.2009.02.013","65def9221850430560c198ab","Darvishmanesh","https://doi.org/10.1016/j.memsci.2009.02.013",0,"Commercial","MPF-50",,,"[]",,,,"3264",0,,,,,,1,,,,,,,700,,,,,,,,,,,,,,,,,,,,,,,,,,,,,,,,,,,,,,,,,,,,,,,,,,,,,,,,,,,,,,"MPF-50",,"[]","Solsep-030505","Osmonics",,,,,,,,,,
"65e5acfc1850430560c19cbe","2024-03-04T10:50:47.707Z","[]","[]","[]","[]",,,"[]","[]","[]","[]","[]","[]","[]","[]",,,,,false,"Dead-end",10,25,14.6,"Acetone",,,,,,1,"[]",,,,true,false,"Accepted","[]","[]","[]","[""Not Applicable""]","[""None""]","65e5a7871850430560c19cb1","2024-03-04T10:50:47.649Z","2009-01-01T00:00:00.000Z","General model for prediction of solvent permeation through organic and inorganic solvent resistant nanofiltration membranes","Scientific Report","backOffice","10.1016/j.memsci.2009.02.013","65def9221850430560c198ab","Darvishmanesh","https://doi.org/10.1016/j.memsci.2009.02.013",0,"Commercial","MPF-50",,,"[]",,,,"3265",0,,,,,,6.2,,,,,,,700,,,,,,,,,,,,,,,,,,,,,,,,,,,,,,,,,,,,,,,,,,,,,,,,,,,,,,,,,,,,,,"MPF-50",,"[]","Solsep-030505","Osmonics",,,,,,,,,,
"65e5ad101850430560c19cc0","2024-03-04T10:50:47.707Z","[]","[]","[]","[]",,,"[]","[]","[]","[]","[]","[]","[]","[]",,,,,false,"Dead-end",10,25,14.6,"Ethyl acetate",,,,,,1,"[]",,,,true,false,"Accepted","[]","[]","[]","[""Not Applicable""]","[""None""]","65e5a7871850430560c19cb1","2024-03-04T10:50:47.649Z","2009-01-01T00:00:00.000Z","General model for prediction of solvent permeation through organic and inorganic solvent resistant nanofiltration membranes","Scientific Report","backOffice","10.1016/j.memsci.2009.02.013","65def9221850430560c198ab","Darvishmanesh","https://doi.org/10.1016/j.memsci.2009.02.013",0,"Commercial","MPF-50",,,"[]",,,,"3266",0,,,,,,5.5,,,,,,,700,,,,,,,,,,,,,,,,,,,,,,,,,,,,,,,,,,,,,,,,,,,,,,,,,,,,,,,,,,,,,,"MPF-50",,"[]","Solsep-030505","Osmonics",,,,,,,,,,
"65e5ad281850430560c19cc2","2024-03-04T10:50:47.707Z","[]","[]","[]","[]",,,"[]","[]","[]","[]","[]","[]","[]","[]",,,,,false,"Dead-end",10,25,14.6,"Toluene",,,,,,1,"[]",,,,true,false,"Accepted","[]","[]","[]","[""Not Applicable""]","[""None""]","65e5a7871850430560c19cb1","2024-03-04T10:50:47.649Z","2009-01-01T00:00:00.000Z","General model for prediction of solvent permeation through organic and inorganic solvent resistant nanofiltration membranes","Scientific Report","backOffice","10.1016/j.memsci.2009.02.013","65def9221850430560c198ab","Darvishmanesh","https://doi.org/10.1016/j.memsci.2009.02.013",0,"Commercial","MPF-50",,,"[]",,,,"3267",0,,,,,,4.3,,,,,,,700,,,,,,,,,,,,,,,,,,,,,,,,,,,,,,,,,,,,,,,,,,,,,,,,,,,,,,,,,,,,,,"MPF-50",,"[]","Solsep-030505","Osmonics",,,,,,,,,,
"65e5ad3d1850430560c19cc4","2024-03-04T10:50:47.707Z","[]","[]","[]","[]",,,"[]","[]","[]","[]","[]","[]","[]","[]",,,,,false,"Dead-end",10,25,14.6,"Hexane",,,,,,1,"[]",,,,true,false,"Accepted","[]","[]","[]","[""Not Applicable""]","[""None""]","65e5a7871850430560c19cb1","2024-03-04T10:50:47.649Z","2009-01-01T00:00:00.000Z","General model for prediction of solvent permeation through organic and inorganic solvent resistant nanofiltration membranes","Scientific Report","backOffice","10.1016/j.memsci.2009.02.013","65def9221850430560c198ab","Darvishmanesh","https://doi.org/10.1016/j.memsci.2009.02.013",0,"Commercial","MPF-50",,,"[]",,,,"3268",0,,,,,,18.2,,,,,,,700,,,,,,,,,,,,,,,,,,,,,,,,,,,,,,,,,,,,,,,,,,,,,,,,,,,,,,,,,,,,,,"MPF-50",,"[]","Solsep-030505","Osmonics",,,,,,,,,,
"65e5ad7a1850430560c19cc6","2024-03-04T10:50:47.707Z","[]","[]","[]","[]",,,"[]","[]","[]","[]","[]","[]","[]","[]",,,,,false,"Dead-end",10,25,14.6,"Methylene chloride",,,,,,1,"[]",,,,true,false,"Accepted","[]","[]","[]","[""Not Applicable""]","[""None""]","65e5a7871850430560c19cb1","2024-03-04T10:50:47.649Z","2009-01-01T00:00:00.000Z","General model for prediction of solvent permeation through organic and inorganic solvent resistant nanofiltration membranes","Scientific Report","backOffice","10.1016/j.memsci.2009.02.013","65def9221850430560c198ab","Darvishmanesh","https://doi.org/10.1016/j.memsci.2009.02.013",0,"Commercial","MPF-50",,,"[]",,,,"3269",0,,,,,,5.4,,,,,,,700,,,,,,,,,,,,,,,,,,,,,,,,,,,,,,,,,,,,,,,,,,,,,,,,,,,,,,,,,,,,,,"MPF-50",,"[]","Solsep-030505","Osmonics",,,,,,,,,,
"65e5aeb71850430560c19cc8","2024-03-04T10:50:47.707Z","[]","[]","[]","[]",,,"[]","[]","[]","[]","[]","[]","[]","[]",,,,,false,"Crossflow",10,25,14,"Acetonitrile",,,,,,1,"[]",,,,true,false,"Accepted","[]","[]","[]","[""Not Applicable""]","[""None""]","65e5a7871850430560c19cb1","2024-03-04T10:50:47.649Z","2009-01-01T00:00:00.000Z","General model for prediction of solvent permeation through organic and inorganic solvent resistant nanofiltration membranes","Scientific Report","backOffice","10.1016/j.memsci.2009.02.013","65def9221850430560c198ab","Darvishmanesh","https://doi.org/10.1016/j.memsci.2009.02.013",0,"Commercial","HITK 275",,,"[]",,,,"3270",0,,,,,,29.5,,,,,,,275,,,,,,,,,,,,,,,,,,,,,,,,,,,,,,,,,,,,,,,,,,,,,,,,,,,,,,,,,,,,,,"Other",,"[]","HITK 275","VITO",,,,,,,,,,
"65e5af011850430560c19ccf","2024-03-04T10:50:47.707Z","[]","[]","[]","[]",,,"[]","[]","[]","[]","[]","[]","[]","[]",,,,,false,"Crossflow",10,25,14,"Methanol",,,,,,1,"[]",,,,true,false,"Accepted","[]","[]","[]","[""Not Applicable""]","[""None""]","65e5a7871850430560c19cb1","2024-03-04T10:50:47.649Z","2009-01-01T00:00:00.000Z","General model for prediction of solvent permeation through organic and inorganic solvent resistant nanofiltration membranes","Scientific Report","backOffice","10.1016/j.memsci.2009.02.013","65def9221850430560c198ab","Darvishmanesh","https://doi.org/10.1016/j.memsci.2009.02.013",0,"Commercial","HITK 275",,,"[]",,,,"3271",0,,,,,,13.5,,,,,,,275,,,,,,,,,,,,,,,,,,,,,,,,,,,,,,,,,,,,,,,,,,,,,,,,,,,,,,,,,,,,,,"Other",,"[]","HITK 275","VITO",,,,,,,,,,
"65e5af141850430560c19cd1","2024-03-04T10:50:47.707Z","[]","[]","[]","[]",,,"[]","[]","[]","[]","[]","[]","[]","[]",,,,,false,"Crossflow",10,25,14,"Methyl ethyl ketone (MEK)",,,,,,1,"[]",,,,true,false,"Accepted","[]","[]","[]","[""Not Applicable""]","[""None""]","65e5a7871850430560c19cb1","2024-03-04T10:50:47.649Z","2009-01-01T00:00:00.000Z","General model for prediction of solvent permeation through organic and inorganic solvent resistant nanofiltration membranes","Scientific Report","backOffice","10.1016/j.memsci.2009.02.013","65def9221850430560c198ab","Darvishmanesh","https://doi.org/10.1016/j.memsci.2009.02.013",0,"Commercial","HITK 275",,,"[]",,,,"3272",0,,,,,,12.1,,,,,,,275,,,,,,,,,,,,,,,,,,,,,,,,,,,,,,,,,,,,,,,,,,,,,,,,,,,,,,,,,,,,,,"Other",,"[]","HITK 275","VITO",,,,,,,,,,
"65e5af2a1850430560c19cd3","2024-03-04T10:50:47.707Z","[]","[]","[]","[]",,,"[]","[]","[]","[]","[]","[]","[]","[]",,,,,false,"Crossflow",10,25,14,"Ethyl acetate",,,,,,1,"[]",,,,true,false,"Accepted","[]","[]","[]","[""Not Applicable""]","[""None""]","65e5a7871850430560c19cb1","2024-03-04T10:50:47.649Z","2009-01-01T00:00:00.000Z","General model for prediction of solvent permeation through organic and inorganic solvent resistant nanofiltration membranes","Scientific Report","backOffice","10.1016/j.memsci.2009.02.013","65def9221850430560c198ab","Darvishmanesh","https://doi.org/10.1016/j.memsci.2009.02.013",0,"Commercial","HITK 275",,,"[]",,,,"3273",0,,,,,,7.7,,,,,,,275,,,,,,,,,,,,,,,,,,,,,,,,,,,,,,,,,,,,,,,,,,,,,,,,,,,,,,,,,,,,,,"Other",,"[]","HITK 275","VITO",,,,,,,,,,
"65e5af411850430560c19cd5","2024-03-04T10:50:47.707Z","[]","[]","[]","[]",,,"[]","[]","[]","[]","[]","[]","[]","[]",,,,,false,"Crossflow",10,25,14,"Ethanol",,,,,,1,"[]",,,,true,false,"Accepted","[]","[]","[]","[""Not Applicable""]","[""None""]","65e5a7871850430560c19cb1","2024-03-04T10:50:47.649Z","2009-01-01T00:00:00.000Z","General model for prediction of solvent permeation through organic and inorganic solvent resistant nanofiltration membranes","Scientific Report","backOffice","10.1016/j.memsci.2009.02.013","65def9221850430560c198ab","Darvishmanesh","https://doi.org/10.1016/j.memsci.2009.02.013",0,"Commercial","HITK 275",,,"[]",,,,"3274",0,,,,,,3.2,,,,,,,275,,,,,,,,,,,,,,,,,,,,,,,,,,,,,,,,,,,,,,,,,,,,,,,,,,,,,,,,,,,,,,"Other",,"[]","HITK 275","VITO",,,,,,,,,,
"65e5af651850430560c19cd7","2024-03-04T10:50:47.707Z","[]","[]","[]","[]",,,"[]","[]","[]","[]","[]","[]","[]","[]",,,,,false,"Crossflow",10,25,14,"Tetrahydrofuran (THF)",,,,,,1,"[]",,,,true,false,"Accepted","[]","[]","[]","[""Not Applicable""]","[""None""]","65e5a7871850430560c19cb1","2024-03-04T10:50:47.649Z","2009-01-01T00:00:00.000Z","General model for prediction of solvent permeation through organic and inorganic solvent resistant nanofiltration membranes","Scientific Report","backOffice","10.1016/j.memsci.2009.02.013","65def9221850430560c198ab","Darvishmanesh","https://doi.org/10.1016/j.memsci.2009.02.013",0,"Commercial","HITK 275",,,"[]",,,,"3275",0,,,,,,5.9,,,,,,,275,,,,,,,,,,,,,,,,,,,,,,,,,,,,,,,,,,,,,,,,,,,,,,,,,,,,,,,,,,,,,,"Other",,"[]","HITK 275","VITO",,,,,,,,,,
"65e5af7a1850430560c19cd9","2024-03-04T10:50:47.707Z","[]","[]","[]","[]",,,"[]","[]","[]","[]","[]","[]","[]","[]",,,,,false,"Crossflow",10,25,14,"Cyclohexane",,,,,,1,"[]",,,,true,false,"Accepted","[]","[]","[]","[""Not Applicable""]","[""None""]","65e5a7871850430560c19cb1","2024-03-04T10:50:47.649Z","2009-01-01T00:00:00.000Z","General model for prediction of solvent permeation through organic and inorganic solvent resistant nanofiltration membranes","Scientific Report","backOffice","10.1016/j.memsci.2009.02.013","65def9221850430560c198ab","Darvishmanesh","https://doi.org/10.1016/j.memsci.2009.02.013",0,"Commercial","HITK 275",,,"[]",,,,"3276",0,,,,,,1.9,,,,,,,275,,,,,,,,,,,,,,,,,,,,,,,,,,,,,,,,,,,,,,,,,,,,,,,,,,,,,,,,,,,,,,"Other",,"[]","HITK 275","VITO",,,,,,,,,,
"65e5af911850430560c19cdb","2024-03-04T10:50:47.707Z","[]","[]","[]","[]",,,"[]","[]","[]","[]","[]","[]","[]","[]",,,,,false,"Crossflow",10,25,14,"Isobutanol",,,,,,1,"[]",,,,true,false,"Accepted","[]","[]","[]","[""Not Applicable""]","[""None""]","65e5a7871850430560c19cb1","2024-03-04T10:50:47.649Z","2009-01-01T00:00:00.000Z","General model for prediction of solvent permeation through organic and inorganic solvent resistant nanofiltration membranes","Scientific Report","backOffice","10.1016/j.memsci.2009.02.013","65def9221850430560c198ab","Darvishmanesh","https://doi.org/10.1016/j.memsci.2009.02.013",0,"Commercial","HITK 275",,,"[]",,,,"3277",0,,,,,,0.5,,,,,,,275,,,,,,,,,,,,,,,,,,,,,,,,,,,,,,,,,,,,,,,,,,,,,,,,,,,,,,,,,,,,,,"Other",,"[]","HITK 275","VITO",,,,,,,,,,
"65e5afa71850430560c19cdd","2024-03-04T10:50:47.707Z","[]","[]","[]","[]",,,"[]","[]","[]","[]","[]","[]","[]","[]",,,,,false,"Crossflow",10,25,14,"Toluene",,,,,,1,"[]",,,,true,false,"Accepted","[]","[]","[]","[""Not Applicable""]","[""None""]","65e5a7871850430560c19cb1","2024-03-04T10:50:47.649Z","2009-01-01T00:00:00.000Z","General model for prediction of solvent permeation through organic and inorganic solvent resistant nanofiltration membranes","Scientific Report","backOffice","10.1016/j.memsci.2009.02.013","65def9221850430560c198ab","Darvishmanesh","https://doi.org/10.1016/j.memsci.2009.02.013",0,"Commercial","HITK 275",,,"[]",,,,"3278",0,,,,,,2.3,,,,,,,275,,,,,,,,,,,,,,,,,,,,,,,,,,,,,,,,,,,,,,,,,,,,,,,,,,,,,,,,,,,,,,"Other",,"[]","HITK 275","VITO",,,,,,,,,,
"65e5b0251850430560c19cdf","2024-03-04T10:50:47.707Z","[]","[]","[]","[]",,,"[]","[]","[]","[]","[]","[]","[]","[]",,,,,false,"Crossflow",10,25,14,"Hexane",,,,,,1,"[]",,,,true,false,"Accepted","[]","[]","[]","[""Not Applicable""]","[""None""]","65e5a7871850430560c19cb1","2024-03-04T10:50:47.649Z","2009-01-01T00:00:00.000Z","General model for prediction of solvent permeation through organic and inorganic solvent resistant nanofiltration membranes","Scientific Report","backOffice","10.1016/j.memsci.2009.02.013","65def9221850430560c198ab","Darvishmanesh","https://doi.org/10.1016/j.memsci.2009.02.013",0,"Commercial","HITK 275",,,"[]",,,,"3279",0,,,,,,8.2,,,,,,,275,,,,,,,,,,,,,,,,,,,,,,,,,,,,,,,,,,,,,,,,,,,,,,,,,,,,,,,,,,,,,,"Other",,"[]","HITK 275","VITO",,,,,,,,,,
