Repository: BAMresearch/onf-database

This repository belongs to the the publication "Revealing structure-property-performance relationships of organic solvent nanofiltration membranes using a FAIR, open-access database" published in ADD JOURNAL (DOI). 
It uses a dataset derived from The Open Membrane Database (https://openmembranedatabase.org/). The access date was April 8th 2025. The original dataset is in the repository as OMD_SRNF_2025-04-08.csv file.

The main researchers involved in the study are Sarah Glass (ORCID: 0000-0002-0625-0057), Petra Merten (no ORCID available), Torsten Brinkmann (ORCID: 0000-0002-5114-6259) and Volkan Filiz (ORCID: 0000-0003-0239-8641). 

The repository contains 5 Python files:

File: OMD_SRNF_2025-04-08.csv (part 111 of 184)
"65e5b4951850430560c19ce3","2024-03-04T11:46:29.526Z","[]","[]","[]","[]",,,"[""Surface treatment""]","[{""postTreatmentChemicalAgentConcentrationUnit"":[],""_id"":""66040b82b6f18181f85eb87e"",""postTreatment"":""Surface treatment"",""postTreatmentChemicalAgentSmiles"":""C1C(CC(CC1(C=O)O)(C=O)O)(C=O)O ；NN"",""postTreatmentChemicalAgentConcentration"":""25；50""}]","[""water""]","[""Hexane""]","[""wt%""]","[]","[""wt%""]","[]","C1=CC(=CC(=C1)N)N","0.05","C1=C(C=C(C=C1C(=O)Cl)C(=O)Cl)C(=O)Cl","0.15",false,"Crossflow",10,25,,"Ethanol","Dye","Rhodamine B (chloride salt)",479.02,100,"mg/L",1,"[""AFM"",""FTIR"",""SEM"",""XPS""]",,2.4,,true,false,"Accepted","[""TFC""]","[""Other""]","[]","[""Polyimide(Lenzig® P84)""]","[""Pure solvent treatment""]","65e5b4951850430560c19ce1","2024-03-04T11:46:29.478Z","2023-01-01T00:00:00.000Z","Effective regulating interfacial polymerization process of OSN membrane via in-situ constructed nano-porous interlayer of 2D TpHz covalent organic frameworks","Scientific Report","backOffice","10.1016/j.memsci.2022.121101","65e13b191850430560c199f5","Li","https://doi.org/10.1016/j.memsci.2022.121101",0,"Composite","iTFC4-0.05-EtOH","Scientific report","Interfacial Polymerization","[{""postTreatmentChemicalAgentConcentrationUnit"":[],""_id"":""65e5b4951850430560c19ce4"",""postTreatment"":""Pure solvent treatment"",""postTreatmentChemicalAgentSmiles"":""CN(C)C=O""}]","Commercial",6.34,99,"3280",0,,,,,,7.21,,,,"Polyimide",,,380,,"TpHz modified Polyimide",,,,,,,,,,,,,,,,,,,,,,,,,,,,,,,,,,,,,,,,,,,,,,,,,,,,,,,,,,,,,,"[]",,,,,,,,,,,,
"65e5c7b01850430560c19d37","2024-03-04T13:08:00.015Z","[]","[]","[]","[]",,,"[""Additive use""]","[{""postTreatmentChemicalAgentConcentrationUnit"":[""mg/L""],""_id"":""660558d9b6f18181f85ebfb3"",""postTreatment"":""Additive use"",""postTreatmentChemicalAgentSmiles"":""C1CN1  "",""postTreatmentChemicalAgentConcentration"":""500""}]","[""water""]","[""Hexane""]","[""wt%""]","[]","[""wt%""]","[]","C1=CC(=CC(=C1)N)N","0.1","C1=C(C=C(C=C1C(=O)Cl)C(=O)Cl)C(=O)Cl","0.005",false,"Crossflow",10,25,,"Ethanol","Dye","Rhodamine B (chloride salt)",479.02,100,"mg/L",1,"[""AFM"",""FTIR"",""SEM"",""TEM"",""XPS""]",25,1.6,64,true,false,"Accepted","[""TFN""]","[""Polyimide"",""Polyethyleneimine"",""Other""]","[]","[""Polyimide(Lenzig® P84)""]","[""Crosslinking"",""Pure solvent treatment""]","65e5c7af1850430560c19d34","2024-03-04T13:07:59.974Z","2020-01-01T00:00:00.000Z","Graphene quantum dots (GQDs)-polyethyleneimine as interlayer for the fabrication of high performance organic solvent nanofiltration (OSN) membranes","Scientific Report","backOffice","10.1016/j.cej.2019.122462","65e13b191850430560c199f5","Liang","https://doi.org/10.1016/j.cej.2019.122462",0,"Composite","(PA/GQDs-100-PEI-500/PI)XA-EtOH","Scientific report","Interfacial Polymerization","[{""postTreatmentChemicalAgentConcentrationUnit"":[""wt%"",""wt%""],""_id"":""65e5c7b01850430560c19d38"",""postTreatment"":""Crosslinking"",""postTreatmentChemicalAgentConcentration"":""10.0 ; 90.0"",""postTreatmentChemicalAgentSmiles"":""C(CCCN)CCN ; CC(C)O ""},{""postTreatmentChemicalAgentConcentrationUnit"":[],""_id"":""65e5c7b01850430560c19d39"",""postTreatment"":""Pure solvent treatment"",""postTreatmentChemicalAgentSmiles"":""CN(C)C=O ; CCO""}]","Commercial",4.03,98.7,"3294",0,,,"coating solution","graphene quantum dots","100",5.47,,,,,,,,,"graphene quantum dots",,,,,,,,,,,,,,,,,,,,,,,,,,,,,,,,,,,,,,,,,,,,,,,,,,,,,,,,,,,,,,"[""mg/L""]",,,,,,,,,,,,
"65e5c9591850430560c19d50","2024-03-04T13:08:00.015Z","[]","[]","[]","[]",,,"[""Additive use""]","[{""postTreatmentChemicalAgentConcentrationUnit"":[],""_id"":""66056943b6f18181f85ec060"",""postTreatment"":""Additive use"",""postTreatmentChemicalAgentSmiles"":""C1CN1  "",""postTreatmentChemicalAgentConcentration"":""500""}]","[""water""]","[""Hexane""]","[""wt%""]","[]","[""wt%""]","[]","C1=CC(=CC(=C1)N)N","0.1","C1=C(C=C(C=C1C(=O)Cl)C(=O)Cl)C(=O)Cl","0.005",false,"Crossflow",6,25,,"Dimethylformamide (DMF)","Dye","Rose Bengal (disodium salt)",1017.64,100,"mg/L",1,"[""AFM"",""FTIR"",""SEM"",""TEM"",""XPS""]",25,1.6,64,true,false,"Accepted","[""TFN""]","[""Polyimide"",""Polyethyleneimine"",""Other""]","[]","[""Polyimide(Lenzig® P84)""]","[""Crosslinking"",""Pure solvent treatment""]","65e5c7af1850430560c19d34","2024-03-04T13:07:59.974Z","2020-01-01T00:00:00.000Z","Graphene quantum dots (GQDs)-polyethyleneimine as interlayer for the fabrication of high performance organic solvent nanofiltration (OSN) membranes","Scientific Report","backOffice","10.1016/j.cej.2019.122462","65e13b191850430560c199f5","Liang","https://doi.org/10.1016/j.cej.2019.122462",0,"Composite","(PA/GQDs-100-PEI-500/PI)XA-DMF","Scientific report","Interfacial Polymerization","[{""postTreatmentChemicalAgentConcentrationUnit"":[""wt%"",""wt%""],""_id"":""65e5c7b01850430560c19d38"",""postTreatment"":""Crosslinking"",""postTreatmentChemicalAgentConcentration"":""10.0 ; 90.0"",""postTreatmentChemicalAgentSmiles"":""C(CCCN)CCN ; CC(C)O ""},{""postTreatmentChemicalAgentConcentrationUnit"":[],""_id"":""65e5c7b01850430560c19d39"",""postTreatment"":""Pure solvent treatment"",""postTreatmentChemicalAgentSmiles"":""CN(C)C=O ; CCO""}]","Commercial",,99.3,"3301",0,,,"coating solution","graphene quantum dots","100",14.68,,,,,,,,,"graphene quantum dots",,,,,,,,,,,,,,,,,,,,,,,,,,,,,,,,,,,,,,,,,,,,,,,,,,,,,,,,,,,,,,"[""mg/L""]",,,,,,,,,,,,
"65e611d51850430560c19e2c","2024-03-04T18:24:21.102Z","[""1-Methyl-2-pyrrolidinone (NMP)""]","[""water""]","[]","[]","18.75;6.25","250","[]","[]","[]","[]","[]","[]","[]","[]",,,,,false,"Dead-end",20,21,,"Methanol",,,,,,1,"[]",,,66.04,true,false,"Accepted","[""ISA""]","[""Polyphenylsulfone"",""Polyimide(Matrimid® 5218)""]","[]","[""Not Applicable""]","[""None""]","65e611d51850430560c19e2a","2024-03-04T18:24:21.037Z","2013-01-01T00:00:00.000Z","Influence of the blend composition on the properties and separation performance of novel solvent resistant polyphenylsulfone/polyimide nanofiltration membranes","Scientific Report","backOffice","10.1016/j.memsci.2013.07.009","65def9221850430560c198ab","Jansen","https://doi.org/10.1016/j.memsci.2013.07.009",0,"ISA/inorganic/dense","PhM7525","Scientific report",,"[]",,,,"3337",0,,,,,,0.291,,,,,,,,,,,,,,,,,,,,,,,,,,,,,,,,,,,,,,,,,,,,,,,,,,,,,,,,,,,,,,,,,,,,,,,"[]",,,,,,,,,,,,
"65e611f01850430560c19e30","2024-03-04T18:24:21.102Z","[""1-Methyl-2-pyrrolidinone (NMP)""]","[""water""]","[]","[]","18.75;6.25",,"[]","[]","[]","[]","[]","[]","[]","[]",,,,,false,"Dead-end",20,21,,"Ethanol",,,,,,1,"[]",,,66.04,true,false,"Accepted","[""ISA""]","[""Polyphenylsulfone"",""Polyimide(Matrimid® 5218)""]","[]","[""Not Applicable""]","[""None""]","65e611d51850430560c19e2a","2024-03-04T18:24:21.037Z","2013-01-01T00:00:00.000Z","Influence of the blend composition on the properties and separation performance of novel solvent resistant polyphenylsulfone/polyimide nanofiltration membranes","Scientific Report","backOffice","10.1016/j.memsci.2013.07.009","65def9221850430560c198ab","Jansen","https://doi.org/10.1016/j.memsci.2013.07.009",0,"ISA/inorganic/dense","PhM7525","Scientific report",,"[]",,,,"3338",0,,,,,,0.1425,,,,,,,,,,,,,,,,,,,,,,,,,,,,,,,,,,,,,,,,,,,,,,,,,,,,,,,,,,,,,,,,,,,,,,,"[]",,,,,,,,,,,,
"65e6123b1850430560c19e34","2024-03-04T18:24:21.102Z","[""1-Methyl-2-pyrrolidinone (NMP)""]","[""water""]","[]","[]","18.75;6.25",,"[]","[]","[]","[]","[]","[]","[]","[]",,,,,false,"Dead-end",20,21,,"Isopropanol (IPA)",,,,,,1,"[]",,,66.04,true,false,"Accepted","[""ISA""]","[""Polyphenylsulfone"",""Polyimide(Matrimid® 5218)""]","[]","[""Not Applicable""]","[""None""]","65e611d51850430560c19e2a","2024-03-04T18:24:21.037Z","2013-01-01T00:00:00.000Z","Influence of the blend composition on the properties and separation performance of novel solvent resistant polyphenylsulfone/polyimide nanofiltration membranes","Scientific Report","backOffice","10.1016/j.memsci.2013.07.009","65def9221850430560c198ab","Jansen","https://doi.org/10.1016/j.memsci.2013.07.009",0,"ISA/inorganic/dense","PhM7525","Scientific report",,"[]",,,,"3339",0,,,,,,0.0685,,,,,,,,,,,,,,,,,,,,,,,,,,,,,,,,,,,,,,,,,,,,,,,,,,,,,,,,,,,,,,,,,,,,,,,"[]",,,,,,,,,,,,
"65e612ac1850430560c19e38","2024-03-04T18:24:21.102Z","[""1-Methyl-2-pyrrolidinone (NMP)""]","[""water""]","[]","[]","18.75;6.25",,"[]","[]","[]","[]","[]","[]","[]","[]",,,,,false,"Dead-end",20,21,,"Acetone",,,,,,1,"[]",,,66.04,true,false,"Accepted","[""ISA""]","[""Polyphenylsulfone"",""Polyimide(Matrimid® 5218)""]","[]","[""Not Applicable""]","[""None""]","65e611d51850430560c19e2a","2024-03-04T18:24:21.037Z","2013-01-01T00:00:00.000Z","Influence of the blend composition on the properties and separation performance of novel solvent resistant polyphenylsulfone/polyimide nanofiltration membranes","Scientific Report","backOffice","10.1016/j.memsci.2013.07.009","65def9221850430560c198ab","Jansen","https://doi.org/10.1016/j.memsci.2013.07.009",0,"ISA/inorganic/dense","PhM7525","Scientific report",,"[]",,,,"3340",0,,,,,,13.183,,,,,,,,,,,,,,,,,,,,,,,,,,,,,,,,,,,,,,,,,,,,,,,,,,,,,,,,,,,,,,,,,,,,,,,"[]",,,,,,,,,,,,
"65e612cd1850430560c19e3c","2024-03-04T18:24:21.102Z","[""1-Methyl-2-pyrrolidinone (NMP)""]","[""water""]","[]","[]","18.75;6.25",,"[]","[]","[]","[]","[]","[]","[]","[]",,,,,false,"Dead-end",20,21,,"Methyl ethyl ketone (MEK)",,,,,,1,"[]",,,66.04,true,false,"Accepted","[""ISA""]","[""Polyphenylsulfone"",""Polyimide(Matrimid® 5218)""]","[]","[""Not Applicable""]","[""None""]","65e611d51850430560c19e2a","2024-03-04T18:24:21.037Z","2013-01-01T00:00:00.000Z","Influence of the blend composition on the properties and separation performance of novel solvent resistant polyphenylsulfone/polyimide nanofiltration membranes","Scientific Report","backOffice","10.1016/j.memsci.2013.07.009","65def9221850430560c198ab","Jansen","https://doi.org/10.1016/j.memsci.2013.07.009",0,"ISA/inorganic/dense","PhM7525","Scientific report",,"[]",,,,"3341",0,,,,,,20.5225,,,,,,,,,,,,,,,,,,,,,,,,,,,,,,,,,,,,,,,,,,,,,,,,,,,,,,,,,,,,,,,,,,,,,,,"[]",,,,,,,,,,,,
"65e613f01850430560c19e40","2024-03-04T18:24:21.102Z","[""1-Methyl-2-pyrrolidinone (NMP)""]","[""water""]","[]","[]","18.75;6.25",,"[]","[]","[]","[]","[]","[]","[]","[]",,,,,false,"Dead-end",20,21,,"Pentane",,,,,,1,"[]",,,66.04,true,false,"Accepted","[""ISA""]","[""Polyphenylsulfone"",""Polyimide(Matrimid® 5218)""]","[]","[""Not Applicable""]","[""None""]","65e611d51850430560c19e2a","2024-03-04T18:24:21.037Z","2013-01-01T00:00:00.000Z","Influence of the blend composition on the properties and separation performance of novel solvent resistant polyphenylsulfone/polyimide nanofiltration membranes","Scientific Report","backOffice","10.1016/j.memsci.2013.07.009","65def9221850430560c198ab","Jansen","https://doi.org/10.1016/j.memsci.2013.07.009",0,"ISA/inorganic/dense","PhM7525","Scientific report",,"[]",,,,"3342",0,,,,,,0.3775,,,,,,,,,,,,,,,,,,,,,,,,,,,,,,,,,,,,,,,,,,,,,,,,,,,,,,,,,,,,,,,,,,,,,,,"[]",,,,,,,,,,,,
"65e614101850430560c19e44","2024-03-04T18:24:21.102Z","[""1-Methyl-2-pyrrolidinone (NMP)""]","[""water""]","[]","[]","18.75;6.25",,"[]","[]","[]","[]","[]","[]","[]","[]",,,,,false,"Dead-end",20,21,,"Hexane",,,,,,1,"[]",,,66.04,true,false,"Accepted","[""ISA""]","[""Polyphenylsulfone"",""Polyimide(Matrimid® 5218)""]","[]","[""Not Applicable""]","[""None""]","65e611d51850430560c19e2a","2024-03-04T18:24:21.037Z","2013-01-01T00:00:00.000Z","Influence of the blend composition on the properties and separation performance of novel solvent resistant polyphenylsulfone/polyimide nanofiltration membranes","Scientific Report","backOffice","10.1016/j.memsci.2013.07.009","65def9221850430560c198ab","Jansen","https://doi.org/10.1016/j.memsci.2013.07.009",0,"ISA/inorganic/dense","PhM7525","Scientific report",,"[]",,,,"3343",0,,,,,,0.189,,,,,,,,,,,,,,,,,,,,,,,,,,,,,,,,,,,,,,,,,,,,,,,,,,,,,,,,,,,,,,,,,,,,,,,"[]",,,,,,,,,,,,
"65e6143d1850430560c19e48","2024-03-04T18:24:21.102Z","[""1-Methyl-2-pyrrolidinone (NMP)""]","[""water""]","[]","[]","18.75;6.25",,"[]","[]","[]","[]","[]","[]","[]","[]",,,,,false,"Dead-end",20,21,,"Heptane",,,,,,1,"[]",,,66.04,true,false,"Accepted","[""ISA""]","[""Polyphenylsulfone"",""Polyimide(Matrimid® 5218)""]","[]","[""Not Applicable""]","[""None""]","65e611d51850430560c19e2a","2024-03-04T18:24:21.037Z","2013-01-01T00:00:00.000Z","Influence of the blend composition on the properties and separation performance of novel solvent resistant polyphenylsulfone/polyimide nanofiltration membranes","Scientific Report","backOffice","10.1016/j.memsci.2013.07.009","65def9221850430560c198ab","Jansen","https://doi.org/10.1016/j.memsci.2013.07.009",0,"ISA/inorganic/dense","PhM7525","Scientific report",,"[]",,,,"3344",0,,,,,,0.111,,,,,,,,,,,,,,,,,,,,,,,,,,,,,,,,,,,,,,,,,,,,,,,,,,,,,,,,,,,,,,,,,,,,,,,"[]",,,,,,,,,,,,
"65e614c41850430560c19e4c","2024-03-04T18:24:21.102Z","[""1-Methyl-2-pyrrolidinone (NMP)""]","[""water""]","[]","[]","18.75;6.25",,"[]","[]","[]","[]","[]","[]","[]","[]",,,,,false,"Dead-end",20,21,,"Ethyl acetate",,,,,,1,"[]",,,66.04,true,false,"Accepted","[""ISA""]","[""Polyphenylsulfone"",""Polyimide(Matrimid® 5218)""]","[]","[""Not Applicable""]","[""None""]","65e611d51850430560c19e2a","2024-03-04T18:24:21.037Z","2013-01-01T00:00:00.000Z","Influence of the blend composition on the properties and separation performance of novel solvent resistant polyphenylsulfone/polyimide nanofiltration membranes","Scientific Report","backOffice","10.1016/j.memsci.2013.07.009","65def9221850430560c198ab","Jansen","https://doi.org/10.1016/j.memsci.2013.07.009",0,"ISA/inorganic/dense","PhM7525","Scientific report",,"[]",,,,"3345",0,,,,,,0,,,,,,,,,,,,,,,,,,,,,,,,,,,,,,,,,,,,,,,,,,,,,,,,,,,,,,,,,,,,,,,,,,,,,,,"[]",,,,,,,,,,,,
"65e6159b1850430560c19e50","2024-03-04T18:24:21.102Z","[""1-Methyl-2-pyrrolidinone (NMP)""]","[""water""]","[]","[]","12.5;12.5",,"[]","[]","[]","[]","[]","[]","[]","[]",,,,,false,"Dead-end",20,21,,"Methanol",,,,,,1,"[]",,,69.03,true,false,"Accepted","[""ISA""]","[""Polyphenylsulfone"",""Polyimide(Matrimid® 5218)""]","[]","[""Not Applicable""]","[""None""]","65e611d51850430560c19e2a","2024-03-04T18:24:21.037Z","2013-01-01T00:00:00.000Z","Influence of the blend composition on the properties and separation performance of novel solvent resistant polyphenylsulfone/polyimide nanofiltration membranes","Scientific Report","backOffice","10.1016/j.memsci.2013.07.009","65def9221850430560c198ab","Jansen","https://doi.org/10.1016/j.memsci.2013.07.009",0,"ISA/inorganic/dense","PhM5050(25%)","Scientific report",,"[]",,,,"3346",0,,,,,,1.086,,,,,,,,,,,,,,,,,,,,,,,,,,,,,,,,,,,,,,,,,,,,,,,,,,,,,,,,,,,,,,,,,,,,,,,"[]",,,,,,,,,,,,
"65e615cb1850430560c19e54","2024-03-04T18:24:21.102Z","[""1-Methyl-2-pyrrolidinone (NMP)""]","[""water""]","[]","[]","12.5;12.5",,"[]","[]","[]","[]","[]","[]","[]","[]",,,,,false,"Dead-end",20,21,,"Isopropanol (IPA)",,,,,,1,"[]",,,69.03,true,false,"Accepted","[""ISA""]","[""Polyphenylsulfone"",""Polyimide(Matrimid® 5218)""]","[]","[""Not Applicable""]","[""None""]","65e611d51850430560c19e2a","2024-03-04T18:24:21.037Z","2013-01-01T00:00:00.000Z","Influence of the blend composition on the properties and separation performance of novel solvent resistant polyphenylsulfone/polyimide nanofiltration membranes","Scientific Report","backOffice","10.1016/j.memsci.2013.07.009","65def9221850430560c198ab","Jansen","https://doi.org/10.1016/j.memsci.2013.07.009",0,"ISA/inorganic/dense","PhM5050(25%)","Scientific report",,"[]",,,,"3347",0,,,,,,0.2565,,,,,,,,,,,,,,,,,,,,,,,,,,,,,,,,,,,,,,,,,,,,,,,,,,,,,,,,,,,,,,,,,,,,,,,"[]",,,,,,,,,,,,
"65e616131850430560c19e5e","2024-03-04T18:24:21.102Z","[""1-Methyl-2-pyrrolidinone (NMP)""]","[""water""]","[]","[]","12.5;12.5",,"[]","[]","[]","[]","[]","[]","[]","[]",,,,,false,"Dead-end",20,21,,"Acetone",,,,,,1,"[]",,,69.03,true,false,"Accepted","[""ISA""]","[""Polyphenylsulfone"",""Polyimide(Matrimid® 5218)""]","[]","[""Not Applicable""]","[""None""]","65e611d51850430560c19e2a","2024-03-04T18:24:21.037Z","2013-01-01T00:00:00.000Z","Influence of the blend composition on the properties and separation performance of novel solvent resistant polyphenylsulfone/polyimide nanofiltration membranes","Scientific Report","backOffice","10.1016/j.memsci.2013.07.009","65def9221850430560c198ab","Jansen","https://doi.org/10.1016/j.memsci.2013.07.009",0,"ISA/inorganic/dense","PhM5050(25%)","Scientific report",,"[]",,,,"3348",0,,,,,,1.773,,,,,,,,,,,,,,,,,,,,,,,,,,,,,,,,,,,,,,,,,,,,,,,,,,,,,,,,,,,,,,,,,,,,,,,"[]",,,,,,,,,,,,
"65e6167c1850430560c19e68","2024-03-04T18:24:21.102Z","[""1-Methyl-2-pyrrolidinone (NMP)""]","[""water""]","[]","[]","12.5;12.5",,"[]","[]","[]","[]","[]","[]","[]","[]",,,,,false,"Dead-end",20,21,,"Ethanol",,,,,,1,"[]",,,69.03,true,false,"Accepted","[""ISA""]","[""Polyphenylsulfone"",""Polyimide(Matrimid® 5218)""]","[]","[""Not Applicable""]","[""None""]","65e611d51850430560c19e2a","2024-03-04T18:24:21.037Z","2013-01-01T00:00:00.000Z","Influence of the blend composition on the properties and separation performance of novel solvent resistant polyphenylsulfone/polyimide nanofiltration membranes","Scientific Report","backOffice","10.1016/j.memsci.2013.07.009","65def9221850430560c198ab","Jansen","https://doi.org/10.1016/j.memsci.2013.07.009",0,"ISA/inorganic/dense","PhM5050(25%)","Scientific report",,"[]",,,,"3349",0,,,,,,0.6235,,,,,,,,,,,,,,,,,,,,,,,,,,,,,,,,,,,,,,,,,,,,,,,,,,,,,,,,,,,,,,,,,,,,,,,"[]",,,,,,,,,,,,
"65e6169f1850430560c19e6c","2024-03-04T18:24:21.102Z","[""1-Methyl-2-pyrrolidinone (NMP)""]","[""water""]","[]","[]","12.5;12.5",,"[]","[]","[]","[]","[]","[]","[]","[]",,,,,false,"Dead-end",20,21,,"Methyl ethyl ketone (MEK)",,,,,,1,"[]",,,69.03,true,false,"Accepted","[""ISA""]","[""Polyphenylsulfone"",""Polyimide(Matrimid® 5218)""]","[]","[""Not Applicable""]","[""None""]","65e611d51850430560c19e2a","2024-03-04T18:24:21.037Z","2013-01-01T00:00:00.000Z","Influence of the blend composition on the properties and separation performance of novel solvent resistant polyphenylsulfone/polyimide nanofiltration membranes","Scientific Report","backOffice","10.1016/j.memsci.2013.07.009","65def9221850430560c198ab","Jansen","https://doi.org/10.1016/j.memsci.2013.07.009",0,"ISA/inorganic/dense","PhM5050(25%)","Scientific report",,"[]",,,,"3350",0,,,,,,1.064,,,,,,,,,,,,,,,,,,,,,,,,,,,,,,,,,,,,,,,,,,,,,,,,,,,,,,,,,,,,,,,,,,,,,,,"[]",,,,,,,,,,,,
"65e617221850430560c19e70","2024-03-04T18:24:21.102Z","[""1-Methyl-2-pyrrolidinone (NMP)""]","[""water""]","[]","[]","12.5;12.5",,"[]","[]","[]","[]","[]","[]","[]","[]",,,,,false,"Dead-end",20,21,,"Pentane",,,,,,1,"[]",,,69.03,true,false,"Accepted","[""ISA""]","[""Polyphenylsulfone"",""Polyimide(Matrimid® 5218)""]","[]","[""Not Applicable""]","[""None""]","65e611d51850430560c19e2a","2024-03-04T18:24:21.037Z","2013-01-01T00:00:00.000Z","Influence of the blend composition on the properties and separation performance of novel solvent resistant polyphenylsulfone/polyimide nanofiltration membranes","Scientific Report","backOffice","10.1016/j.memsci.2013.07.009","65def9221850430560c198ab","Jansen","https://doi.org/10.1016/j.memsci.2013.07.009",0,"ISA/inorganic/dense","PhM5050(25%)","Scientific report",,"[]",,,,"3351",0,,,,,,3.703,,,,,,,,,,,,,,,,,,,,,,,,,,,,,,,,,,,,,,,,,,,,,,,,,,,,,,,,,,,,,,,,,,,,,,,"[]",,,,,,,,,,,,
"65e617451850430560c19e74","2024-03-04T18:24:21.102Z","[""1-Methyl-2-pyrrolidinone (NMP)""]","[""water""]","[]","[]","12.5;12.5",,"[]","[]","[]","[]","[]","[]","[]","[]",,,,,false,"Dead-end",20,21,,"Hexane",,,,,,1,"[]",,,69.03,true,false,"Accepted","[""ISA""]","[""Polyphenylsulfone"",""Polyimide(Matrimid® 5218)""]","[]","[""Not Applicable""]","[""None""]","65e611d51850430560c19e2a","2024-03-04T18:24:21.037Z","2013-01-01T00:00:00.000Z","Influence of the blend composition on the properties and separation performance of novel solvent resistant polyphenylsulfone/polyimide nanofiltration membranes","Scientific Report","backOffice","10.1016/j.memsci.2013.07.009","65def9221850430560c198ab","Jansen","https://doi.org/10.1016/j.memsci.2013.07.009",0,"ISA/inorganic/dense","PhM5050(25%)","Scientific report",,"[]",,,,"3352",0,,,,,,1.324,,,,,,,,,,,,,,,,,,,,,,,,,,,,,,,,,,,,,,,,,,,,,,,,,,,,,,,,,,,,,,,,,,,,,,,"[]",,,,,,,,,,,,
"65e6176b1850430560c19e78","2024-03-04T18:24:21.102Z","[""1-Methyl-2-pyrrolidinone (NMP)""]","[""water""]","[]","[]","12.5;12.5",,"[]","[]","[]","[]","[]","[]","[]","[]",,,,,false,"Dead-end",20,21,,"Heptane",,,,,,1,"[]",,,69.03,true,false,"Accepted","[""ISA""]","[""Polyphenylsulfone"",""Polyimide(Matrimid® 5218)""]","[]","[""Not Applicable""]","[""None""]","65e611d51850430560c19e2a","2024-03-04T18:24:21.037Z","2013-01-01T00:00:00.000Z","Influence of the blend composition on the properties and separation performance of novel solvent resistant polyphenylsulfone/polyimide nanofiltration membranes","Scientific Report","backOffice","10.1016/j.memsci.2013.07.009","65def9221850430560c198ab","Jansen","https://doi.org/10.1016/j.memsci.2013.07.009",0,"ISA/inorganic/dense","PhM5050(25%)","Scientific report",,"[]",,,,"3353",0,,,,,,0.774,,,,,,,,,,,,,,,,,,,,,,,,,,,,,,,,,,,,,,,,,,,,,,,,,,,,,,,,,,,,,,,,,,,,,,,"[]",,,,,,,,,,,,
"65e617ba1850430560c19e7c","2024-03-04T18:24:21.102Z","[""1-Methyl-2-pyrrolidinone (NMP)""]","[""water""]","[]","[]","12.5;12.5",,"[]","[]","[]","[]","[]","[]","[]","[]",,,,,false,"Dead-end",20,21,,"Ethyl acetate",,,,,,1,"[]",,,69.03,true,false,"Accepted","[""ISA""]","[""Polyphenylsulfone"",""Polyimide(Matrimid® 5218)""]","[]","[""Not Applicable""]","[""None""]","65e611d51850430560c19e2a","2024-03-04T18:24:21.037Z","2013-01-01T00:00:00.000Z","Influence of the blend composition on the properties and separation performance of novel solvent resistant polyphenylsulfone/polyimide nanofiltration membranes","Scientific Report","backOffice","10.1016/j.memsci.2013.07.009","65def9221850430560c198ab","Jansen","https://doi.org/10.1016/j.memsci.2013.07.009",0,"ISA/inorganic/dense","PhM5050(25%)","Scientific report",,"[]",,,,"3354",0,,,,,,4.5595,,,,,,,,,,,,,,,,,,,,,,,,,,,,,,,,,,,,,,,,,,,,,,,,,,,,,,,,,,,,,,,,,,,,,,,"[]",,,,,,,,,,,,
"65e618881850430560c19e80","2024-03-04T18:24:21.102Z","[""1-Methyl-2-pyrrolidinone (NMP)""]","[""water""]","[]","[]","6.25;18.75",,"[]","[]","[]","[]","[]","[]","[]","[]",,,,,false,"Dead-end",20,21,,"Methanol",,,,,,1,"[]",,,70.98,true,false,"Accepted","[""ISA""]","[""Polyphenylsulfone"",""Polyimide(Matrimid® 5218)""]","[]","[""Not Applicable""]","[""None""]","65e611d51850430560c19e2a","2024-03-04T18:24:21.037Z","2013-01-01T00:00:00.000Z","Influence of the blend composition on the properties and separation performance of novel solvent resistant polyphenylsulfone/polyimide nanofiltration membranes","Scientific Report","backOffice","10.1016/j.memsci.2013.07.009","65def9221850430560c198ab","Jansen","https://doi.org/10.1016/j.memsci.2013.07.009",0,"ISA/inorganic/dense","PhM2575","Scientific report",,"[]",,,,"3355",0,,,,,,2.6615,,,,,,,,,,,,,,,,,,,,,,,,,,,,,,,,,,,,,,,,,,,,,,,,,,,,,,,,,,,,,,,,,,,,,,,"[]",,,,,,,,,,,,
"65e618a61850430560c19e84","2024-03-04T18:24:21.102Z","[""1-Methyl-2-pyrrolidinone (NMP)""]","[""water""]","[]","[]","6.25;18.75",,"[]","[]","[]","[]","[]","[]","[]","[]",,,,,false,"Dead-end",20,21,,"Ethanol",,,,,,1,"[]",,,70.98,true,false,"Accepted","[""ISA""]","[""Polyphenylsulfone"",""Polyimide(Matrimid® 5218)""]","[]","[""Not Applicable""]","[""None""]","65e611d51850430560c19e2a","2024-03-04T18:24:21.037Z","2013-01-01T00:00:00.000Z","Influence of the blend composition on the properties and separation performance of novel solvent resistant polyphenylsulfone/polyimide nanofiltration membranes","Scientific Report","backOffice","10.1016/j.memsci.2013.07.009","65def9221850430560c198ab","Jansen","https://doi.org/10.1016/j.memsci.2013.07.009",0,"ISA/inorganic/dense","PhM2575","Scientific report",,"[]",,,,"3356",0,,,,,,1.0165,,,,,,,,,,,,,,,,,,,,,,,,,,,,,,,,,,,,,,,,,,,,,,,,,,,,,,,,,,,,,,,,,,,,,,,"[]",,,,,,,,,,,,
"65e618cd1850430560c19e88","2024-03-04T18:24:21.102Z","[""1-Methyl-2-pyrrolidinone (NMP)""]","[""water""]","[]","[]","6.25;18.75",,"[]","[]","[]","[]","[]","[]","[]","[]",,,,,false,"Dead-end",20,21,,"Isopropanol (IPA)",,,,,,1,"[]",,,70.98,true,false,"Accepted","[""ISA""]","[""Polyphenylsulfone"",""Polyimide(Matrimid® 5218)""]","[]","[""Not Applicable""]","[""None""]","65e611d51850430560c19e2a","2024-03-04T18:24:21.037Z","2013-01-01T00:00:00.000Z","Influence of the blend composition on the properties and separation performance of novel solvent resistant polyphenylsulfone/polyimide nanofiltration membranes","Scientific Report","backOffice","10.1016/j.memsci.2013.07.009","65def9221850430560c198ab","Jansen","https://doi.org/10.1016/j.memsci.2013.07.009",0,"ISA/inorganic/dense","PhM2575","Scientific report",,"[]",,,,"3357",0,,,,,,0.299,,,,,,,,,,,,,,,,,,,,,,,,,,,,,,,,,,,,,,,,,,,,,,,,,,,,,,,,,,,,,,,,,,,,,,,"[]",,,,,,,,,,,,
"65e619161850430560c19e8c","2024-03-04T18:24:21.102Z","[""1-Methyl-2-pyrrolidinone (NMP)""]","[""water""]","[]","[]","6.25;18.75",,"[]","[]","[]","[]","[]","[]","[]","[]",,,,,false,"Dead-end",20,21,,"Acetone",,,,,,1,"[]",,,70.98,true,false,"Accepted","[""ISA""]","[""Polyphenylsulfone"",""Polyimide(Matrimid® 5218)""]","[]","[""Not Applicable""]","[""None""]","65e611d51850430560c19e2a","2024-03-04T18:24:21.037Z","2013-01-01T00:00:00.000Z","Influence of the blend composition on the properties and separation performance of novel solvent resistant polyphenylsulfone/polyimide nanofiltration membranes","Scientific Report","backOffice","10.1016/j.memsci.2013.07.009","65def9221850430560c198ab","Jansen","https://doi.org/10.1016/j.memsci.2013.07.009",0,"ISA/inorganic/dense","PhM2575","Scientific report",,"[]",,,,"3358",0,,,,,,1.635,,,,,,,,,,,,,,,,,,,,,,,,,,,,,,,,,,,,,,,,,,,,,,,,,,,,,,,,,,,,,,,,,,,,,,,"[]",,,,,,,,,,,,
"65e619421850430560c19e90","2024-03-04T18:24:21.102Z","[""1-Methyl-2-pyrrolidinone (NMP)""]","[""water""]","[]","[]","6.25;18.75",,"[]","[]","[]","[]","[]","[]","[]","[]",,,,,false,"Dead-end",20,21,,"Methyl ethyl ketone (MEK)",,,,,,1,"[]",,,70.98,true,false,"Accepted","[""ISA""]","[""Polyphenylsulfone"",""Polyimide(Matrimid® 5218)""]","[]","[""Not Applicable""]","[""None""]","65e611d51850430560c19e2a","2024-03-04T18:24:21.037Z","2013-01-01T00:00:00.000Z","Influence of the blend composition on the properties and separation performance of novel solvent resistant polyphenylsulfone/polyimide nanofiltration membranes","Scientific Report","backOffice","10.1016/j.memsci.2013.07.009","65def9221850430560c198ab","Jansen","https://doi.org/10.1016/j.memsci.2013.07.009",0,"ISA/inorganic/dense","PhM2575","Scientific report",,"[]",,,,"3359",0,,,,,,0.924,,,,,,,,,,,,,,,,,,,,,,,,,,,,,,,,,,,,,,,,,,,,,,,,,,,,,,,,,,,,,,,,,,,,,,,"[]",,,,,,,,,,,,
"65e619bd1850430560c19e94","2024-03-04T18:24:21.102Z","[""1-Methyl-2-pyrrolidinone (NMP)""]","[""water""]","[]","[]","6.25;18.75",,"[]","[]","[]","[]","[]","[]","[]","[]",,,,,false,"Dead-end",20,21,,"Pentane",,,,,,1,"[]",,,70.98,true,false,"Accepted","[""ISA""]","[""Polyphenylsulfone"",""Polyimide(Matrimid® 5218)""]","[]","[""Not Applicable""]","[""None""]","65e611d51850430560c19e2a","2024-03-04T18:24:21.037Z","2013-01-01T00:00:00.000Z","Influence of the blend composition on the properties and separation performance of novel solvent resistant polyphenylsulfone/polyimide nanofiltration membranes","Scientific Report","backOffice","10.1016/j.memsci.2013.07.009","65def9221850430560c198ab","Jansen","https://doi.org/10.1016/j.memsci.2013.07.009",0,"ISA/inorganic/dense","PhM2575","Scientific report",,"[]",,,,"3360",0,,,,,,0.404,,,,,,,,,,,,,,,,,,,,,,,,,,,,,,,,,,,,,,,,,,,,,,,,,,,,,,,,,,,,,,,,,,,,,,,"[]",,,,,,,,,,,,
"65e61a0b1850430560c19e98","2024-03-04T18:24:21.102Z","[""1-Methyl-2-pyrrolidinone (NMP)""]","[""water""]","[]","[]","6.25:18.75",,"[]","[]","[]","[]","[]","[]","[]","[]",,,,,false,"Dead-end",20,21,,"Hexane",,,,,,1,"[]",,,70.98,true,false,"Accepted","[""ISA""]","[""Polyphenylsulfone"",""Polyimide(Matrimid® 5218)""]","[]","[""Not Applicable""]","[""None""]","65e611d51850430560c19e2a","2024-03-04T18:24:21.037Z","2013-01-01T00:00:00.000Z","Influence of the blend composition on the properties and separation performance of novel solvent resistant polyphenylsulfone/polyimide nanofiltration membranes","Scientific Report","backOffice","10.1016/j.memsci.2013.07.009","65def9221850430560c198ab","Jansen","https://doi.org/10.1016/j.memsci.2013.07.009",0,"ISA/inorganic/dense","PhM2575","Scientific report",,"[]",,,,"3361",0,,,,,,0.213,,,,,,,,,,,,,,,,,,,,,,,,,,,,,,,,,,,,,,,,,,,,,,,,,,,,,,,,,,,,,,,,,,,,,,,"[]",,,,,,,,,,,,
"65e61a281850430560c19e9c","2024-03-04T18:24:21.102Z","[""1-Methyl-2-pyrrolidinone (NMP)""]","[""water""]","[]","[]","6.25:18.75",,"[]","[]","[]","[]","[]","[]","[]","[]",,,,,false,"Dead-end",20,21,,"Heptane",,,,,,1,"[]",,,70.98,true,false,"Accepted","[""ISA""]","[""Polyphenylsulfone"",""Polyimide(Matrimid® 5218)""]","[]","[""Not Applicable""]","[""None""]","65e611d51850430560c19e2a","2024-03-04T18:24:21.037Z","2013-01-01T00:00:00.000Z","Influence of the blend composition on the properties and separation performance of novel solvent resistant polyphenylsulfone/polyimide nanofiltration membranes","Scientific Report","backOffice","10.1016/j.memsci.2013.07.009","65def9221850430560c198ab","Jansen","https://doi.org/10.1016/j.memsci.2013.07.009",0,"ISA/inorganic/dense","PhM2575","Scientific report",,"[]",,,,"3362",0,,,,,,0.112,,,,,,,,,,,,,,,,,,,,,,,,,,,,,,,,,,,,,,,,,,,,,,,,,,,,,,,,,,,,,,,,,,,,,,,"[]",,,,,,,,,,,,
"65e61a631850430560c19ea0","2024-03-04T18:24:21.102Z","[""1-Methyl-2-pyrrolidinone (NMP)""]","[""water""]","[]","[]","6.25:18.75",,"[]","[]","[]","[]","[]","[]","[]","[]",,,,,false,"Dead-end",20,21,,"Ethyl acetate",,,,,,1,"[]",,,70.98,true,false,"Accepted","[""ISA""]","[""Polyphenylsulfone"",""Polyimide(Matrimid® 5218)""]","[]","[""Not Applicable""]","[""None""]","65e611d51850430560c19e2a","2024-03-04T18:24:21.037Z","2013-01-01T00:00:00.000Z","Influence of the blend composition on the properties and separation performance of novel solvent resistant polyphenylsulfone/polyimide nanofiltration membranes","Scientific Report","backOffice","10.1016/j.memsci.2013.07.009","65def9221850430560c198ab","Jansen","https://doi.org/10.1016/j.memsci.2013.07.009",0,"ISA/inorganic/dense","PhM2575","Scientific report",,"[]",,,,"3363",0,,,,,,6.6975,,,,,,,,,,,,,,,,,,,,,,,,,,,,,,,,,,,,,,,,,,,,,,,,,,,,,,,,,,,,,,,,,,,,,,,"[]",,,,,,,,,,,,
"65e61cd41850430560c19ea4","2024-03-04T18:24:21.102Z","[""1-Methyl-2-pyrrolidinone (NMP)""]","[""water""]","[]","[]","10;10",,"[]","[]","[]","[]","[]","[]","[]","[]",,,,,false,"Dead-end",20,21,,"Methanol",,,,,,1,"[]",,,68.95,true,false,"Accepted","[""ISA""]","[""Polyphenylsulfone"",""Polyimide(Matrimid® 5218)""]","[]","[""Not Applicable""]","[""None""]","65e611d51850430560c19e2a","2024-03-04T18:24:21.037Z","2013-01-01T00:00:00.000Z","Influence of the blend composition on the properties and separation performance of novel solvent resistant polyphenylsulfone/polyimide nanofiltration membranes","Scientific Report","backOffice","10.1016/j.memsci.2013.07.009","65def9221850430560c198ab","Jansen","https://doi.org/10.1016/j.memsci.2013.07.009",0,"ISA/inorganic/dense","PhM5050 (20%)","Scientific report",,"[]",,,,"3364",0,,,,,,1.7075,,,,,,,,,,,,,,,,,,,,,,,,,,,,,,,,,,,,,,,,,,,,,,,,,,,,,,,,,,,,,,,,,,,,,,,"[]",,,,,,,,,,,,
"65e61cf61850430560c19ea8","2024-03-04T18:24:21.102Z","[""1-Methyl-2-pyrrolidinone (NMP)""]","[""water""]","[]","[]","10;10",,"[]","[]","[]","[]","[]","[]","[]","[]",,,,,false,"Dead-end",20,21,,"Ethanol",,,,,,1,"[]",,,68.95,true,false,"Accepted","[""ISA""]","[""Polyphenylsulfone"",""Polyimide(Matrimid® 5218)""]","[]","[""Not Applicable""]","[""None""]","65e611d51850430560c19e2a","2024-03-04T18:24:21.037Z","2013-01-01T00:00:00.000Z","Influence of the blend composition on the properties and separation performance of novel solvent resistant polyphenylsulfone/polyimide nanofiltration membranes","Scientific Report","backOffice","10.1016/j.memsci.2013.07.009","65def9221850430560c198ab","Jansen","https://doi.org/10.1016/j.memsci.2013.07.009",0,"ISA/inorganic/dense","PhM5050 (20%)","Scientific report",,"[]",,,,"3365",0,,,,,,1.0085,,,,,,,,,,,,,,,,,,,,,,,,,,,,,,,,,,,,,,,,,,,,,,,,,,,,,,,,,,,,,,,,,,,,,,,"[]",,,,,,,,,,,,
"65e61d161850430560c19eac","2024-03-04T18:24:21.102Z","[""1-Methyl-2-pyrrolidinone (NMP)""]","[""water""]","[]","[]","10;10",,"[]","[]","[]","[]","[]","[]","[]","[]",,,,,false,"Dead-end",20,21,,"Isopropanol (IPA)",,,,,,1,"[]",,,68.95,true,false,"Accepted","[""ISA""]","[""Polyphenylsulfone"",""Polyimide(Matrimid® 5218)""]","[]","[""Not Applicable""]","[""None""]","65e611d51850430560c19e2a","2024-03-04T18:24:21.037Z","2013-01-01T00:00:00.000Z","Influence of the blend composition on the properties and separation performance of novel solvent resistant polyphenylsulfone/polyimide nanofiltration membranes","Scientific Report","backOffice","10.1016/j.memsci.2013.07.009","65def9221850430560c198ab","Jansen","https://doi.org/10.1016/j.memsci.2013.07.009",0,"ISA/inorganic/dense","PhM5050 (20%)","Scientific report",,"[]",,,,"3366",0,,,,,,0.4035,,,,,,,,,,,,,,,,,,,,,,,,,,,,,,,,,,,,,,,,,,,,,,,,,,,,,,,,,,,,,,,,,,,,,,,"[]",,,,,,,,,,,,
"65e61d5b1850430560c19eb0","2024-03-04T18:24:21.102Z","[""1-Methyl-2-pyrrolidinone (NMP)""]","[""water""]","[]","[]","10;10",,"[]","[]","[]","[]","[]","[]","[]","[]",,,,,false,"Dead-end",20,21,,"Acetone",,,,,,1,"[]",,,68.95,true,false,"Accepted","[""ISA""]","[""Polyphenylsulfone"",""Polyimide(Matrimid® 5218)""]","[]","[""Not Applicable""]","[""None""]","65e611d51850430560c19e2a","2024-03-04T18:24:21.037Z","2013-01-01T00:00:00.000Z","Influence of the blend composition on the properties and separation performance of novel solvent resistant polyphenylsulfone/polyimide nanofiltration membranes","Scientific Report","backOffice","10.1016/j.memsci.2013.07.009","65def9221850430560c198ab","Jansen","https://doi.org/10.1016/j.memsci.2013.07.009",0,"ISA/inorganic/dense","PhM5050 (20%)","Scientific report",,"[]",,,,"3367",0,,,,,,5.077,,,,,,,,,,,,,,,,,,,,,,,,,,,,,,,,,,,,,,,,,,,,,,,,,,,,,,,,,,,,,,,,,,,,,,,"[]",,,,,,,,,,,,
"65e61d781850430560c19eb4","2024-03-04T18:24:21.102Z","[""1-Methyl-2-pyrrolidinone (NMP)""]","[""water""]","[]","[]","10;10",,"[]","[]","[]","[]","[]","[]","[]","[]",,,,,false,"Dead-end",20,21,,"Methyl ethyl ketone (MEK)",,,,,,1,"[]",,,68.95,true,false,"Accepted","[""ISA""]","[""Polyphenylsulfone"",""Polyimide(Matrimid® 5218)""]","[]","[""Not Applicable""]","[""None""]","65e611d51850430560c19e2a","2024-03-04T18:24:21.037Z","2013-01-01T00:00:00.000Z","Influence of the blend composition on the properties and separation performance of novel solvent resistant polyphenylsulfone/polyimide nanofiltration membranes","Scientific Report","backOffice","10.1016/j.memsci.2013.07.009","65def9221850430560c198ab","Jansen","https://doi.org/10.1016/j.memsci.2013.07.009",0,"ISA/inorganic/dense","PhM5050 (20%)","Scientific report",,"[]",,,,"3368",0,,,,,,2.4785,,,,,,,,,,,,,,,,,,,,,,,,,,,,,,,,,,,,,,,,,,,,,,,,,,,,,,,,,,,,,,,,,,,,,,,"[]",,,,,,,,,,,,
"65e61dc41850430560c19eb8","2024-03-04T18:24:21.102Z","[""1-Methyl-2-pyrrolidinone (NMP)""]","[""water""]","[]","[]","10;10",,"[]","[]","[]","[]","[]","[]","[]","[]",,,,,false,"Dead-end",20,21,,"Hexane",,,,,,1,"[]",,,68.95,true,false,"Accepted","[""ISA""]","[""Polyphenylsulfone"",""Polyimide(Matrimid® 5218)""]","[]","[""Not Applicable""]","[""None""]","65e611d51850430560c19e2a","2024-03-04T18:24:21.037Z","2013-01-01T00:00:00.000Z","Influence of the blend composition on the properties and separation performance of novel solvent resistant polyphenylsulfone/polyimide nanofiltration membranes","Scientific Report","backOffice","10.1016/j.memsci.2013.07.009","65def9221850430560c198ab","Jansen","https://doi.org/10.1016/j.memsci.2013.07.009",0,"ISA/inorganic/dense","PhM5050 (20%)","Scientific report",,"[]",,,,"3369",0,,,,,,1.411,,,,,,,,,,,,,,,,,,,,,,,,,,,,,,,,,,,,,,,,,,,,,,,,,,,,,,,,,,,,,,,,,,,,,,,"[]",,,,,,,,,,,,
"65e61df91850430560c19ec2","2024-03-04T18:24:21.102Z","[""1-Methyl-2-pyrrolidinone (NMP)""]","[""water""]","[]","[]","10;10",,"[]","[]","[]","[]","[]","[]","[]","[]",,,,,false,"Dead-end",20,21,,"Pentane",,,,,,1,"[]",,,68.95,true,false,"Accepted","[""ISA""]","[""Polyphenylsulfone"",""Polyimide(Matrimid® 5218)""]","[]","[""Not Applicable""]","[""None""]","65e611d51850430560c19e2a","2024-03-04T18:24:21.037Z","2013-01-01T00:00:00.000Z","Influence of the blend composition on the properties and separation performance of novel solvent resistant polyphenylsulfone/polyimide nanofiltration membranes","Scientific Report","backOffice","10.1016/j.memsci.2013.07.009","65def9221850430560c198ab","Jansen","https://doi.org/10.1016/j.memsci.2013.07.009",0,"ISA/inorganic/dense","PhM5050 (20%)","Scientific report",,"[]",,,,"3370",0,,,,,,3.8075,,,,,,,,,,,,,,,,,,,,,,,,,,,,,,,,,,,,,,,,,,,,,,,,,,,,,,,,,,,,,,,,,,,,,,,"[]",,,,,,,,,,,,
"65e61e1c1850430560c19ec6","2024-03-04T18:24:21.102Z","[""1-Methyl-2-pyrrolidinone (NMP)""]","[""water""]","[]","[]","10;10",,"[]","[]","[]","[]","[]","[]","[]","[]",,,,,false,"Dead-end",20,21,,"Heptane",,,,,,1,"[]",,,68.95,true,false,"Accepted","[""ISA""]","[""Polyphenylsulfone"",""Polyimide(Matrimid® 5218)""]","[]","[""Not Applicable""]","[""None""]","65e611d51850430560c19e2a","2024-03-04T18:24:21.037Z","2013-01-01T00:00:00.000Z","Influence of the blend composition on the properties and separation performance of novel solvent resistant polyphenylsulfone/polyimide nanofiltration membranes","Scientific Report","backOffice","10.1016/j.memsci.2013.07.009","65def9221850430560c198ab","Jansen","https://doi.org/10.1016/j.memsci.2013.07.009",0,"ISA/inorganic/dense","PhM5050 (20%)","Scientific report",,"[]",,,,"3371",0,,,,,,0.9055,,,,,,,,,,,,,,,,,,,,,,,,,,,,,,,,,,,,,,,,,,,,,,,,,,,,,,,,,,,,,,,,,,,,,,,"[]",,,,,,,,,,,,
"65e61e581850430560c19eca","2024-03-04T18:24:21.102Z","[""1-Methyl-2-pyrrolidinone (NMP)""]","[""water""]","[]","[]","10;10",,"[]","[]","[]","[]","[]","[]","[]","[]",,,,,false,"Dead-end",20,21,,"Ethyl acetate",,,,,,1,"[]",,,68.95,true,false,"Accepted","[""ISA""]","[""Polyphenylsulfone"",""Polyimide(Matrimid® 5218)""]","[]","[""Not Applicable""]","[""None""]","65e611d51850430560c19e2a","2024-03-04T18:24:21.037Z","2013-01-01T00:00:00.000Z","Influence of the blend composition on the properties and separation performance of novel solvent resistant polyphenylsulfone/polyimide nanofiltration membranes","Scientific Report","backOffice","10.1016/j.memsci.2013.07.009","65def9221850430560c198ab","Jansen","https://doi.org/10.1016/j.memsci.2013.07.009",0,"ISA/inorganic/dense","PhM5050 (20%)","Scientific report",,"[]",,,,"3372",0,,,,,,42.472,,,,,,,,,,,,,,,,,,,,,,,,,,,,,,,,,,,,,,,,,,,,,,,,,,,,,,,,,,,,,,,,,,,,,,,"[]",,,,,,,,,,,,
"65e61fc61850430560c19ed3","2024-03-04T18:24:21.102Z","[""1-Methyl-2-pyrrolidinone (NMP)""]","[""water""]","[]","[]","15;15",,"[]","[]","[]","[]","[]","[]","[]","[]",,,,,false,"Dead-end",20,21,,"Ethanol",,,,,,1,"[]",,,69.42,true,false,"Accepted","[""ISA""]","[""Polyphenylsulfone"",""Polyimide(Matrimid® 5218)""]","[]","[""Not Applicable""]","[""None""]","65e611d51850430560c19e2a","2024-03-04T18:24:21.037Z","2013-01-01T00:00:00.000Z","Influence of the blend composition on the properties and separation performance of novel solvent resistant polyphenylsulfone/polyimide nanofiltration membranes","Scientific Report","backOffice","10.1016/j.memsci.2013.07.009","65def9221850430560c198ab","Jansen","https://doi.org/10.1016/j.memsci.2013.07.009",0,"ISA/inorganic/dense","PhM5050 (30%)","Scientific report",,"[]",,,,"3373",0,,,,,,0.0935,,,,,,,,,,,,,,,,,,,,,,,,,,,,,,,,,,,,,,,,,,,,,,,,,,,,,,,,,,,,,,,,,,,,,,,"[]",,,,,,,,,,,,
