Repository: BAMresearch/onf-database

This repository belongs to the the publication "Revealing structure-property-performance relationships of organic solvent nanofiltration membranes using a FAIR, open-access database" published in ADD JOURNAL (DOI). 
It uses a dataset derived from The Open Membrane Database (https://openmembranedatabase.org/). The access date was April 8th 2025. The original dataset is in the repository as OMD_SRNF_2025-04-08.csv file.

The main researchers involved in the study are Sarah Glass (ORCID: 0000-0002-0625-0057), Petra Merten (no ORCID available), Torsten Brinkmann (ORCID: 0000-0002-5114-6259) and Volkan Filiz (ORCID: 0000-0003-0239-8641). 

The repository contains 5 Python files:

File: OMD_SRNF_2025-04-08.csv (part 112 of 184)
"65e61ff31850430560c19edd","2024-03-04T18:24:21.102Z","[""1-Methyl-2-pyrrolidinone (NMP)""]","[""water""]","[]","[]","15;15",,"[]","[]","[]","[]","[]","[]","[]","[]",,,,,false,"Dead-end",20,21,,"Methanol",,,,,,1,"[]",,,69.42,true,false,"Accepted","[""ISA""]","[""Polyphenylsulfone"",""Polyimide(Matrimid® 5218)""]","[]","[""Not Applicable""]","[""None""]","65e611d51850430560c19e2a","2024-03-04T18:24:21.037Z","2013-01-01T00:00:00.000Z","Influence of the blend composition on the properties and separation performance of novel solvent resistant polyphenylsulfone/polyimide nanofiltration membranes","Scientific Report","backOffice","10.1016/j.memsci.2013.07.009","65def9221850430560c198ab","Jansen","https://doi.org/10.1016/j.memsci.2013.07.009",0,"ISA/inorganic/dense","PhM5050 (30%)","Scientific report",,"[]",,,,"3374",0,,,,,,0.158,,,,,,,,,,,,,,,,,,,,,,,,,,,,,,,,,,,,,,,,,,,,,,,,,,,,,,,,,,,,,,,,,,,,,,,"[]",,,,,,,,,,,,
"65e6201a1850430560c19ee1","2024-03-04T18:24:21.102Z","[""1-Methyl-2-pyrrolidinone (NMP)""]","[""water""]","[]","[]","15;15",,"[]","[]","[]","[]","[]","[]","[]","[]",,,,,false,"Dead-end",20,21,,"Isopropanol (IPA)",,,,,,1,"[]",,,69.42,true,false,"Accepted","[""ISA""]","[""Polyphenylsulfone"",""Polyimide(Matrimid® 5218)""]","[]","[""Not Applicable""]","[""None""]","65e611d51850430560c19e2a","2024-03-04T18:24:21.037Z","2013-01-01T00:00:00.000Z","Influence of the blend composition on the properties and separation performance of novel solvent resistant polyphenylsulfone/polyimide nanofiltration membranes","Scientific Report","backOffice","10.1016/j.memsci.2013.07.009","65def9221850430560c198ab","Jansen","https://doi.org/10.1016/j.memsci.2013.07.009",0,"ISA/inorganic/dense","PhM5050 (30%)","Scientific report",,"[]",,,,"3375",0,,,,,,0.036,,,,,,,,,,,,,,,,,,,,,,,,,,,,,,,,,,,,,,,,,,,,,,,,,,,,,,,,,,,,,,,,,,,,,,,"[]",,,,,,,,,,,,
"65e620f81850430560c19ee5","2024-03-04T18:24:21.102Z","[""1-Methyl-2-pyrrolidinone (NMP)""]","[""water""]","[]","[]","15;15",,"[]","[]","[]","[]","[]","[]","[]","[]",,,,,false,"Dead-end",20,21,,"Acetone",,,,,,1,"[]",,,69.42,true,false,"Accepted","[""ISA""]","[""Polyphenylsulfone"",""Polyimide(Matrimid® 5218)""]","[]","[""Not Applicable""]","[""None""]","65e611d51850430560c19e2a","2024-03-04T18:24:21.037Z","2013-01-01T00:00:00.000Z","Influence of the blend composition on the properties and separation performance of novel solvent resistant polyphenylsulfone/polyimide nanofiltration membranes","Scientific Report","backOffice","10.1016/j.memsci.2013.07.009","65def9221850430560c198ab","Jansen","https://doi.org/10.1016/j.memsci.2013.07.009",0,"ISA/inorganic/dense","PhM5050 (30%)","Scientific report",,"[]",,,,"3376",0,,,,,,0.8035,,,,,,,,,,,,,,,,,,,,,,,,,,,,,,,,,,,,,,,,,,,,,,,,,,,,,,,,,,,,,,,,,,,,,,,"[]",,,,,,,,,,,,
"65e621151850430560c19ee9","2024-03-04T18:24:21.102Z","[""1-Methyl-2-pyrrolidinone (NMP)""]","[""water""]","[]","[]","15;15",,"[]","[]","[]","[]","[]","[]","[]","[]",,,,,false,"Dead-end",20,21,,"Methyl ethyl ketone (MEK)",,,,,,1,"[]",,,69.42,true,false,"Accepted","[""ISA""]","[""Polyphenylsulfone"",""Polyimide(Matrimid® 5218)""]","[]","[""Not Applicable""]","[""None""]","65e611d51850430560c19e2a","2024-03-04T18:24:21.037Z","2013-01-01T00:00:00.000Z","Influence of the blend composition on the properties and separation performance of novel solvent resistant polyphenylsulfone/polyimide nanofiltration membranes","Scientific Report","backOffice","10.1016/j.memsci.2013.07.009","65def9221850430560c198ab","Jansen","https://doi.org/10.1016/j.memsci.2013.07.009",0,"ISA/inorganic/dense","PhM5050 (30%)","Scientific report",,"[]",,,,"3377",0,,,,,,0.2735,,,,,,,,,,,,,,,,,,,,,,,,,,,,,,,,,,,,,,,,,,,,,,,,,,,,,,,,,,,,,,,,,,,,,,,"[]",,,,,,,,,,,,
"65e621f51850430560c19eed","2024-03-04T18:24:21.102Z","[""1-Methyl-2-pyrrolidinone (NMP)""]","[""water""]","[]","[]","15;15",,"[]","[]","[]","[]","[]","[]","[]","[]",,,,,false,"Dead-end",20,21,,"Pentane",,,,,,1,"[]",,,69.42,true,false,"Accepted","[""ISA""]","[""Polyphenylsulfone"",""Polyimide(Matrimid® 5218)""]","[]","[""Not Applicable""]","[""None""]","65e611d51850430560c19e2a","2024-03-04T18:24:21.037Z","2013-01-01T00:00:00.000Z","Influence of the blend composition on the properties and separation performance of novel solvent resistant polyphenylsulfone/polyimide nanofiltration membranes","Scientific Report","backOffice","10.1016/j.memsci.2013.07.009","65def9221850430560c198ab","Jansen","https://doi.org/10.1016/j.memsci.2013.07.009",0,"ISA/inorganic/dense","PhM5050 (30%)","Scientific report",,"[]",,,,"3378",0,,,,,,0.4125,,,,,,,,,,,,,,,,,,,,,,,,,,,,,,,,,,,,,,,,,,,,,,,,,,,,,,,,,,,,,,,,,,,,,,,"[]",,,,,,,,,,,,
"65e6226e1850430560c19ef1","2024-03-04T18:24:21.102Z","[""1-Methyl-2-pyrrolidinone (NMP)""]","[""water""]","[]","[]","15;15",,"[]","[]","[]","[]","[]","[]","[]","[]",,,,,false,"Dead-end",20,21,,"Heptane",,,,,,1,"[]",,,69.42,true,false,"Accepted","[""ISA""]","[""Polyphenylsulfone"",""Polyimide(Matrimid® 5218)""]","[]","[""Not Applicable""]","[""None""]","65e611d51850430560c19e2a","2024-03-04T18:24:21.037Z","2013-01-01T00:00:00.000Z","Influence of the blend composition on the properties and separation performance of novel solvent resistant polyphenylsulfone/polyimide nanofiltration membranes","Scientific Report","backOffice","10.1016/j.memsci.2013.07.009","65def9221850430560c198ab","Jansen","https://doi.org/10.1016/j.memsci.2013.07.009",0,"ISA/inorganic/dense","PhM5050 (30%)","Scientific report",,"[]",,,,"3379",0,,,,,,0.093,,,,,,,,,,,,,,,,,,,,,,,,,,,,,,,,,,,,,,,,,,,,,,,,,,,,,,,,,,,,,,,,,,,,,,,"[]",,,,,,,,,,,,
"65e622971850430560c19ef5","2024-03-04T18:24:21.102Z","[""1-Methyl-2-pyrrolidinone (NMP)""]","[""water""]","[]","[]","15;15",,"[]","[]","[]","[]","[]","[]","[]","[]",,,,,false,"Dead-end",20,21,,"Ethyl acetate",,,,,,1,"[]",,,69.42,true,false,"Accepted","[""ISA""]","[""Polyphenylsulfone"",""Polyimide(Matrimid® 5218)""]","[]","[""Not Applicable""]","[""None""]","65e611d51850430560c19e2a","2024-03-04T18:24:21.037Z","2013-01-01T00:00:00.000Z","Influence of the blend composition on the properties and separation performance of novel solvent resistant polyphenylsulfone/polyimide nanofiltration membranes","Scientific Report","backOffice","10.1016/j.memsci.2013.07.009","65def9221850430560c198ab","Jansen","https://doi.org/10.1016/j.memsci.2013.07.009",0,"ISA/inorganic/dense","PhM5050 (30%)","Scientific report",,"[]",,,,"3380",0,,,,,,0,,,,,,,,,,,,,,,,,,,,,,,,,,,,,,,,,,,,,,,,,,,,,,,,,,,,,,,,,,,,,,,,,,,,,,,"[]",,,,,,,,,,,,
"65e62c3c1850430560c19ef9","2024-03-04T18:24:21.102Z","[""1-Methyl-2-pyrrolidinone (NMP)""]","[""water""]","[]","[]","18.75;6.25",,"[]","[]","[]","[]","[]","[]","[]","[]",,,,,false,"Dead-end",20,21,,"Methanol","Dye","Sudan II",276.33,20,"mg/L",1,"[]",,,66.04,true,false,"Accepted","[""ISA""]","[""Polyphenylsulfone"",""Polyimide(Matrimid® 5218)""]","[]","[""Not Applicable""]","[""None""]","65e611d51850430560c19e2a","2024-03-04T18:24:21.037Z","2013-01-01T00:00:00.000Z","Influence of the blend composition on the properties and separation performance of novel solvent resistant polyphenylsulfone/polyimide nanofiltration membranes","Scientific Report","backOffice","10.1016/j.memsci.2013.07.009","65def9221850430560c198ab","Jansen","https://doi.org/10.1016/j.memsci.2013.07.009",0,"ISA/inorganic/dense","PhM7525 (25wt%)","Scientific report",,"[]",,0.248,89,"3381",0,,,,,,,,,,,,,,,,,,,,,,,,,,,,,,,,,,,,,,,,,,,,,,,,,,,,,,,,,,,,,,,,,,,,,,,,,,,,,"[]",,,,,,,,,,,,
"65e62cc61850430560c19efe","2024-03-04T18:24:21.102Z","[""1-Methyl-2-pyrrolidinone (NMP)""]","[""water""]","[]","[]","18.75;6.25",,"[]","[]","[]","[]","[]","[]","[]","[]",,,,,false,"Dead-end",20,21,,"Methanol","Dye","Sudan II",276.33,20,"mg/L",1,"[]",,,66.04,true,false,"Accepted","[""ISA""]","[""Polyphenylsulfone"",""Polyimide(Matrimid® 5218)""]","[]","[""Not Applicable""]","[""Pure solvent treatment""]","65e611d51850430560c19e2a","2024-03-04T18:24:21.037Z","2013-01-01T00:00:00.000Z","Influence of the blend composition on the properties and separation performance of novel solvent resistant polyphenylsulfone/polyimide nanofiltration membranes","Scientific Report","backOffice","10.1016/j.memsci.2013.07.009","65def9221850430560c198ab","Jansen","https://doi.org/10.1016/j.memsci.2013.07.009",0,"ISA/inorganic/dense","PhM7525 (25wt%) - acetone immersion","Scientific report",,"[{""postTreatmentChemicalAgentConcentrationUnit"":[],""_id"":""65e62cc61850430560c19f00"",""postTreatment"":""Pure solvent treatment"",""postTreatmentChemicalAgentSmiles"":""CC(=O)C""}]",,0.3185,94.5,"3382",0,,,,,,,,,,,,,,,,,,,,,,,,,,,,,,,,,,,,,,,,,,,,,,,,,,,,,,,,,,,,,,,,,,,,,,,,,,,,,"[]",,,,,,,,,,,,
"65e62d371850430560c19f04","2024-03-04T18:24:21.102Z","[""1-Methyl-2-pyrrolidinone (NMP)""]","[""water""]","[]","[]","18.75;6.25",,"[]","[]","[]","[]","[]","[]","[]","[]",,,,,false,"Dead-end",20,21,,"Methanol","Dye","Sudan II",276.33,20,"mg/L",1,"[]",,,66.04,true,false,"Accepted","[""ISA""]","[""Polyphenylsulfone"",""Polyimide(Matrimid® 5218)""]","[]","[""Not Applicable""]","[""Pure solvent treatment""]","65e611d51850430560c19e2a","2024-03-04T18:24:21.037Z","2013-01-01T00:00:00.000Z","Influence of the blend composition on the properties and separation performance of novel solvent resistant polyphenylsulfone/polyimide nanofiltration membranes","Scientific Report","backOffice","10.1016/j.memsci.2013.07.009","65def9221850430560c198ab","Jansen","https://doi.org/10.1016/j.memsci.2013.07.009",0,"ISA/inorganic/dense","PhM7525 (25wt%) - MEK immersion","Scientific report",,"[{""postTreatmentChemicalAgentConcentrationUnit"":[],""_id"":""65e62cc61850430560c19f00"",""postTreatment"":""Pure solvent treatment"",""postTreatmentChemicalAgentSmiles"":""CCC(=O)C""}]",,0.3485,99,"3383",0,,,,,,,,,,,,,,,,,,,,,,,,,,,,,,,,,,,,,,,,,,,,,,,,,,,,,,,,,,,,,,,,,,,,,,,,,,,,,"[]",,,,,,,,,,,,
"65e62d9b1850430560c19f09","2024-03-04T18:24:21.102Z","[""1-Methyl-2-pyrrolidinone (NMP)""]","[""water""]","[]","[]","12.5;12.5",,"[]","[]","[]","[]","[]","[]","[]","[]",,,,,false,"Dead-end",20,21,,"Methanol","Dye","Sudan II",276.33,20,"mg/L",1,"[]",,,69.03,true,false,"Accepted","[""ISA""]","[""Polyphenylsulfone"",""Polyimide(Matrimid® 5218)""]","[]","[""Not Applicable""]","[""None""]","65e611d51850430560c19e2a","2024-03-04T18:24:21.037Z","2013-01-01T00:00:00.000Z","Influence of the blend composition on the properties and separation performance of novel solvent resistant polyphenylsulfone/polyimide nanofiltration membranes","Scientific Report","backOffice","10.1016/j.memsci.2013.07.009","65def9221850430560c198ab","Jansen","https://doi.org/10.1016/j.memsci.2013.07.009",0,"ISA/inorganic/dense","PhM5050(25%)","Scientific report",,"[]",,1.049,82.1,"3384",0,,,,,,,,,,,,,,,,,,,,,,,,,,,,,,,,,,,,,,,,,,,,,,,,,,,,,,,,,,,,,,,,,,,,,,,,,,,,,"[]",,,,,,,,,,,,
"65e62dee1850430560c19f0e","2024-03-04T18:24:21.102Z","[""1-Methyl-2-pyrrolidinone (NMP)""]","[""water""]","[]","[]","12.5;12.5",,"[]","[]","[]","[]","[]","[]","[]","[]",,,,,false,"Dead-end",20,21,,"Methanol","Dye","Sudan II",276.33,20,"mg/L",1,"[]",,,69.03,true,false,"Accepted","[""ISA""]","[""Polyphenylsulfone"",""Polyimide(Matrimid® 5218)""]","[]","[""Not Applicable""]","[""Pure solvent treatment""]","65e611d51850430560c19e2a","2024-03-04T18:24:21.037Z","2013-01-01T00:00:00.000Z","Influence of the blend composition on the properties and separation performance of novel solvent resistant polyphenylsulfone/polyimide nanofiltration membranes","Scientific Report","backOffice","10.1016/j.memsci.2013.07.009","65def9221850430560c198ab","Jansen","https://doi.org/10.1016/j.memsci.2013.07.009",0,"ISA/inorganic/dense","PhM5050(25%) - MEK immersion","Scientific report",,"[{""postTreatmentChemicalAgentConcentrationUnit"":[],""_id"":""65e62dee1850430560c19f10"",""postTreatment"":""Pure solvent treatment"",""postTreatmentChemicalAgentSmiles"":""CCC(=O)C""}]",,1.171,97.8,"3385",0,,,,,,,,,,,,,,,,,,,,,,,,,,,,,,,,,,,,,,,,,,,,,,,,,,,,,,,,,,,,,,,,,,,,,,,,,,,,,"[]",,,,,,,,,,,,
"65e62e431850430560c19f19","2024-03-04T18:24:21.102Z","[""1-Methyl-2-pyrrolidinone (NMP)""]","[""water""]","[]","[]","12.5;12.5",,"[]","[]","[]","[]","[]","[]","[]","[]",,,,,false,"Dead-end",20,21,,"Methanol","Dye","Sudan II",276.33,20,"mg/L",1,"[]",,,69.03,true,false,"Accepted","[""ISA""]","[""Polyphenylsulfone"",""Polyimide(Matrimid® 5218)""]","[]","[""Not Applicable""]","[""Pure solvent treatment""]","65e611d51850430560c19e2a","2024-03-04T18:24:21.037Z","2013-01-01T00:00:00.000Z","Influence of the blend composition on the properties and separation performance of novel solvent resistant polyphenylsulfone/polyimide nanofiltration membranes","Scientific Report","backOffice","10.1016/j.memsci.2013.07.009","65def9221850430560c198ab","Jansen","https://doi.org/10.1016/j.memsci.2013.07.009",0,"ISA/inorganic/dense","PhM5050(25%) - acetone immersion","Scientific report",,"[{""postTreatmentChemicalAgentConcentrationUnit"":[],""_id"":""65e62dee1850430560c19f10"",""postTreatment"":""Pure solvent treatment"",""postTreatmentChemicalAgentSmiles"":""CC(=O)C""}]",,1.1395,96.4,"3386",0,,,,,,,,,,,,,,,,,,,,,,,,,,,,,,,,,,,,,,,,,,,,,,,,,,,,,,,,,,,,,,,,,,,,,,,,,,,,,"[]",,,,,,,,,,,,
"65e62e841850430560c19f1e","2024-03-04T18:24:21.102Z","[""1-Methyl-2-pyrrolidinone (NMP)""]","[""water""]","[]","[]","12.5;12.5",,"[]","[]","[]","[]","[]","[]","[]","[]",,,,,false,"Dead-end",20,21,,"Methanol","Dye","Sudan II",276.33,20,"mg/L",1,"[]",,,70.98,true,false,"Accepted","[""ISA""]","[""Polyphenylsulfone"",""Polyimide(Matrimid® 5218)""]","[]","[""Not Applicable""]","[""None""]","65e611d51850430560c19e2a","2024-03-04T18:24:21.037Z","2013-01-01T00:00:00.000Z","Influence of the blend composition on the properties and separation performance of novel solvent resistant polyphenylsulfone/polyimide nanofiltration membranes","Scientific Report","backOffice","10.1016/j.memsci.2013.07.009","65def9221850430560c198ab","Jansen","https://doi.org/10.1016/j.memsci.2013.07.009",0,"ISA/inorganic/dense","PhM2575 (25wt%)","Scientific report",,"[]",,0.4975,84.4,"3387",0,,,,,,,,,,,,,,,,,,,,,,,,,,,,,,,,,,,,,,,,,,,,,,,,,,,,,,,,,,,,,,,,,,,,,,,,,,,,,"[]",,,,,,,,,,,,
"65e6303d1850430560c19f23","2024-03-04T18:24:21.102Z","[""1-Methyl-2-pyrrolidinone (NMP)""]","[""water""]","[]","[]","6.25:18.75",,"[]","[]","[]","[]","[]","[]","[]","[]",,,,,false,"Dead-end",20,21,,"Methanol","Dye","Sudan II",276.33,20,"mg/L",1,"[]",,,70.98,true,false,"Accepted","[""ISA""]","[""Polyphenylsulfone"",""Polyimide(Matrimid® 5218)""]","[]","[""Not Applicable""]","[""Pure solvent treatment""]","65e611d51850430560c19e2a","2024-03-04T18:24:21.037Z","2013-01-01T00:00:00.000Z","Influence of the blend composition on the properties and separation performance of novel solvent resistant polyphenylsulfone/polyimide nanofiltration membranes","Scientific Report","backOffice","10.1016/j.memsci.2013.07.009","65def9221850430560c198ab","Jansen","https://doi.org/10.1016/j.memsci.2013.07.009",0,"ISA/inorganic/dense","PhM2575 (25wt%) - acetone immersion","Scientific report",,"[{""postTreatmentChemicalAgentConcentrationUnit"":[],""_id"":""65e6303d1850430560c19f25"",""postTreatment"":""Pure solvent treatment"",""postTreatmentChemicalAgentSmiles"":""CC(=O)C""}]",,0.65,87.3,"3388",0,,,,,,,,,,,,,,,,,,,,,,,,,,,,,,,,,,,,,,,,,,,,,,,,,,,,,,,,,,,,,,,,,,,,,,,,,,,,,"[]",,,,,,,,,,,,
"65e6307a1850430560c19f29","2024-03-04T18:24:21.102Z","[""1-Methyl-2-pyrrolidinone (NMP)""]","[""water""]","[]","[]","6.25:18.75",,"[]","[]","[]","[]","[]","[]","[]","[]",,,,,false,"Dead-end",20,21,,"Methanol","Dye","Sudan II",276.33,20,"mg/L",1,"[]",,,70.98,true,false,"Accepted","[""ISA""]","[""Polyphenylsulfone"",""Polyimide(Matrimid® 5218)""]","[]","[""Not Applicable""]","[""Pure solvent treatment""]","65e611d51850430560c19e2a","2024-03-04T18:24:21.037Z","2013-01-01T00:00:00.000Z","Influence of the blend composition on the properties and separation performance of novel solvent resistant polyphenylsulfone/polyimide nanofiltration membranes","Scientific Report","backOffice","10.1016/j.memsci.2013.07.009","65def9221850430560c198ab","Jansen","https://doi.org/10.1016/j.memsci.2013.07.009",0,"ISA/inorganic/dense","PhM2575 (25wt%) - MEK immersion","Scientific report",,"[{""postTreatmentChemicalAgentConcentrationUnit"":[],""_id"":""65e6303d1850430560c19f25"",""postTreatment"":""Pure solvent treatment"",""postTreatmentChemicalAgentSmiles"":""CCC(=O)C""}]",,0.6435,87,"3389",0,,,,,,,,,,,,,,,,,,,,,,,,,,,,,,,,,,,,,,,,,,,,,,,,,,,,,,,,,,,,,,,,,,,,,,,,,,,,,"[]",,,,,,,,,,,,
"65e630b81850430560c19f2e","2024-03-04T18:24:21.102Z","[""1-Methyl-2-pyrrolidinone (NMP)""]","[""water""]","[]","[]","10;10",,"[]","[]","[]","[]","[]","[]","[]","[]",,,,,false,"Dead-end",20,21,,"Methanol","Dye","Sudan II",276.33,20,"mg/L",1,"[]",,,68.95,true,false,"Accepted","[""ISA""]","[""Polyphenylsulfone"",""Polyimide(Matrimid® 5218)""]","[]","[""Not Applicable""]","[""None""]","65e611d51850430560c19e2a","2024-03-04T18:24:21.037Z","2013-01-01T00:00:00.000Z","Influence of the blend composition on the properties and separation performance of novel solvent resistant polyphenylsulfone/polyimide nanofiltration membranes","Scientific Report","backOffice","10.1016/j.memsci.2013.07.009","65def9221850430560c198ab","Jansen","https://doi.org/10.1016/j.memsci.2013.07.009",0,"ISA/inorganic/dense","PhM5050 (20%)","Scientific report",,"[]",,1.895,82.3,"3390",0,,,,,,,,,,,,,,,,,,,,,,,,,,,,,,,,,,,,,,,,,,,,,,,,,,,,,,,,,,,,,,,,,,,,,,,,,,,,,"[]",,,,,,,,,,,,
"65e631011850430560c19f33","2024-03-04T18:24:21.102Z","[""1-Methyl-2-pyrrolidinone (NMP)""]","[""water""]","[]","[]","10;10",,"[]","[]","[]","[]","[]","[]","[]","[]",,,,,false,"Dead-end",20,21,,"Methanol","Dye","Sudan II",276.33,20,"mg/L",1,"[]",,,68.95,true,false,"Accepted","[""ISA""]","[""Polyphenylsulfone"",""Polyimide(Matrimid® 5218)""]","[]","[""Not Applicable""]","[""Pure solvent treatment""]","65e611d51850430560c19e2a","2024-03-04T18:24:21.037Z","2013-01-01T00:00:00.000Z","Influence of the blend composition on the properties and separation performance of novel solvent resistant polyphenylsulfone/polyimide nanofiltration membranes","Scientific Report","backOffice","10.1016/j.memsci.2013.07.009","65def9221850430560c198ab","Jansen","https://doi.org/10.1016/j.memsci.2013.07.009",0,"ISA/inorganic/dense","PhM5050 (20%) - MEK immersion","Scientific report",,"[{""postTreatmentChemicalAgentConcentrationUnit"":[],""_id"":""65e631011850430560c19f35"",""postTreatment"":""Pure solvent treatment"",""postTreatmentChemicalAgentSmiles"":""CCC(=O)C""}]",,2.095,95,"3391",0,,,,,,,,,,,,,,,,,,,,,,,,,,,,,,,,,,,,,,,,,,,,,,,,,,,,,,,,,,,,,,,,,,,,,,,,,,,,,"[]",,,,,,,,,,,,
"65e6317e1850430560c19f3e","2024-03-04T18:24:21.102Z","[""1-Methyl-2-pyrrolidinone (NMP)""]","[""water""]","[]","[]","10;10",,"[]","[]","[]","[]","[]","[]","[]","[]",,,,,false,"Dead-end",20,21,,"Methanol","Dye","Sudan II",276.33,20,"mg/L",1,"[]",,,68.95,true,false,"Accepted","[""ISA""]","[""Polyphenylsulfone"",""Polyimide(Matrimid® 5218)""]","[]","[""Not Applicable""]","[""Pure solvent treatment""]","65e611d51850430560c19e2a","2024-03-04T18:24:21.037Z","2013-01-01T00:00:00.000Z","Influence of the blend composition on the properties and separation performance of novel solvent resistant polyphenylsulfone/polyimide nanofiltration membranes","Scientific Report","backOffice","10.1016/j.memsci.2013.07.009","65def9221850430560c198ab","Jansen","https://doi.org/10.1016/j.memsci.2013.07.009",0,"ISA/inorganic/dense","PhM5050 (20%) - acetone immersion","Scientific report",,"[{""postTreatmentChemicalAgentConcentrationUnit"":[],""_id"":""65e631011850430560c19f35"",""postTreatment"":""Pure solvent treatment"",""postTreatmentChemicalAgentSmiles"":""CC(=O)C""}]",,1.8415,96.9,"3392",0,,,,,,,,,,,,,,,,,,,,,,,,,,,,,,,,,,,,,,,,,,,,,,,,,,,,,,,,,,,,,,,,,,,,,,,,,,,,,"[]",,,,,,,,,,,,
"65e631d91850430560c19f43","2024-03-04T18:24:21.102Z","[""1-Methyl-2-pyrrolidinone (NMP)""]","[""water""]","[]","[]","15;15",,"[]","[]","[]","[]","[]","[]","[]","[]",,,,,false,"Dead-end",20,21,,"Methanol","Dye","Sudan II",276.33,20,"mg/L",1,"[]",,,69.42,true,false,"Accepted","[""ISA""]","[""Polyphenylsulfone"",""Polyimide(Matrimid® 5218)""]","[]","[""Not Applicable""]","[""None""]","65e611d51850430560c19e2a","2024-03-04T18:24:21.037Z","2013-01-01T00:00:00.000Z","Influence of the blend composition on the properties and separation performance of novel solvent resistant polyphenylsulfone/polyimide nanofiltration membranes","Scientific Report","backOffice","10.1016/j.memsci.2013.07.009","65def9221850430560c198ab","Jansen","https://doi.org/10.1016/j.memsci.2013.07.009",0,"ISA/inorganic/dense","PhM5050 (30%)","Scientific report",,"[]",,0.2435,75.8,"3393",0,,,,,,,,,,,,,,,,,,,,,,,,,,,,,,,,,,,,,,,,,,,,,,,,,,,,,,,,,,,,,,,,,,,,,,,,,,,,,"[]",,,,,,,,,,,,
"65e632181850430560c19f48","2024-03-04T18:24:21.102Z","[""1-Methyl-2-pyrrolidinone (NMP)""]","[""water""]","[]","[]","15;15",,"[]","[]","[]","[]","[]","[]","[]","[]",,,,,false,"Dead-end",20,21,,"Methanol","Dye","Sudan II",276.33,20,"mg/L",1,"[]",,,69.42,true,false,"Accepted","[""ISA""]","[""Polyphenylsulfone"",""Polyimide(Matrimid® 5218)""]","[]","[""Not Applicable""]","[""Pure solvent treatment""]","65e611d51850430560c19e2a","2024-03-04T18:24:21.037Z","2013-01-01T00:00:00.000Z","Influence of the blend composition on the properties and separation performance of novel solvent resistant polyphenylsulfone/polyimide nanofiltration membranes","Scientific Report","backOffice","10.1016/j.memsci.2013.07.009","65def9221850430560c198ab","Jansen","https://doi.org/10.1016/j.memsci.2013.07.009",0,"ISA/inorganic/dense","PhM5050 (30%) - acetone immersion","Scientific report",,"[{""postTreatmentChemicalAgentConcentrationUnit"":[],""_id"":""65e632181850430560c19f4a"",""postTreatment"":""Pure solvent treatment"",""postTreatmentChemicalAgentSmiles"":""CC(=O)C""}]",,0.3,95.3,"3394",0,,,,,,,,,,,,,,,,,,,,,,,,,,,,,,,,,,,,,,,,,,,,,,,,,,,,,,,,,,,,,,,,,,,,,,,,,,,,,"[]",,,,,,,,,,,,
"65e6325e1850430560c19f4e","2024-03-04T18:24:21.102Z","[""1-Methyl-2-pyrrolidinone (NMP)""]","[""water""]","[]","[]","15;15",,"[]","[]","[]","[]","[]","[]","[]","[]",,,,,false,"Dead-end",20,21,,"Methanol","Dye","Sudan II",276.33,20,"mg/L",1,"[]",,,69.42,true,false,"Accepted","[""ISA""]","[""Polyphenylsulfone"",""Polyimide(Matrimid® 5218)""]","[]","[""Not Applicable""]","[""Pure solvent treatment""]","65e611d51850430560c19e2a","2024-03-04T18:24:21.037Z","2013-01-01T00:00:00.000Z","Influence of the blend composition on the properties and separation performance of novel solvent resistant polyphenylsulfone/polyimide nanofiltration membranes","Scientific Report","backOffice","10.1016/j.memsci.2013.07.009","65def9221850430560c198ab","Jansen","https://doi.org/10.1016/j.memsci.2013.07.009",0,"ISA/inorganic/dense","PhM5050 (30%) - MEK immersion","Scientific report",,"[{""postTreatmentChemicalAgentConcentrationUnit"":[],""_id"":""65e632181850430560c19f4a"",""postTreatment"":""Pure solvent treatment"",""postTreatmentChemicalAgentSmiles"":""CCC(=O)C""}]",,0.248,94,"3395",0,,,,,,,,,,,,,,,,,,,,,,,,,,,,,,,,,,,,,,,,,,,,,,,,,,,,,,,,,,,,,,,,,,,,,,,,,,,,,"[]",,,,,,,,,,,,
"65e64bf11850430560c19f53","2024-03-04T22:32:17.774Z","[]","[]","[]","[]",,,"[]","[]","[]","[]","[]","[]","[]","[]",,,,,false,"Dead-end",30,25,14.6,"Methanol","Dye","Sudan II",276.33,10,"mg/L",1,"[]",,,,true,false,"Accepted","[]","[]","[]","[""Not Applicable""]","[""None""]","65e64bf11850430560c19f52","2024-03-04T22:32:17.726Z","2010-01-01T00:00:00.000Z","Mechanisms of solute rejection in solvent resistant nanofiltration: The effect of solvent on solute rejection","Scientific Report","backOffice","10.1039/c0cp00230e","65def9221850430560c198ab","Darvishmanesh","https://doi.org/10.1039/c0cp00230e",0,"Commercial","STARMEM™122",,,"[]",,5.48,31.3,"3396",0,,,,,,,,,,,,,,,,,,,,,,,,,,,,,,,,,,,,,,,,,,,,,,,,,,,,,,,,,,,,,,,,,,,,,,,,,,,"Starmem 122",,"[]",,,,,,,,,,,,
"65e64c151850430560c19f55","2024-03-04T22:32:17.774Z","[]","[]","[]","[]",,,"[]","[]","[]","[]","[]","[]","[]","[]",,,,,false,"Dead-end",30,25,14.6,"Methanol","Dye","Sudan Black B",456.54,10,"mg/L",1,"[]",,,,true,false,"Accepted","[]","[]","[]","[""Not Applicable""]","[""None""]","65e64bf11850430560c19f52","2024-03-04T22:32:17.726Z","2010-01-01T00:00:00.000Z","Mechanisms of solute rejection in solvent resistant nanofiltration: The effect of solvent on solute rejection","Scientific Report","backOffice","10.1039/c0cp00230e","65def9221850430560c198ab","Darvishmanesh","https://doi.org/10.1039/c0cp00230e",0,"Commercial","STARMEM™122",,,"[]",,5.48,92.8,"3397",0,,,,,,,,,,,,,,,,,,,,,,,,,,,,,,,,,,,,,,,,,,,,,,,,,,,,,,,,,,,,,,,,,,,,,,,,,,,"Starmem 122",,"[]",,,,,,,,,,,,
"65e64c2c1850430560c19f57","2024-03-04T22:32:17.774Z","[]","[]","[]","[]",,,"[]","[]","[]","[]","[]","[]","[]","[]",,,,,false,"Dead-end",30,25,14.6,"Methanol","Dye","Sudan 408",464.6,10,"mg/L",1,"[]",,,,true,false,"Accepted","[]","[]","[]","[""Not Applicable""]","[""None""]","65e64bf11850430560c19f52","2024-03-04T22:32:17.726Z","2010-01-01T00:00:00.000Z","Mechanisms of solute rejection in solvent resistant nanofiltration: The effect of solvent on solute rejection","Scientific Report","backOffice","10.1039/c0cp00230e","65def9221850430560c198ab","Darvishmanesh","https://doi.org/10.1039/c0cp00230e",0,"Commercial","STARMEM™122",,,"[]",,5.48,91.4,"3398",0,,,,,,,,,,,,,,,,,,,,,,,,,,,,,,,,,,,,,,,,,,,,,,,,,,,,,,,,,,,,,,,,,,,,,,,,,,,"Starmem 122",,"[]",,,,,,,,,,,,
"65e64dd51850430560c19f59","2024-03-04T22:32:17.774Z","[]","[]","[]","[]",,,"[]","[]","[]","[]","[]","[]","[]","[]",,,,,false,"Dead-end",30,25,14.6,"Ethanol","Dye","Sudan II",276.33,10,"mg/L",1,"[]",,,,true,false,"Accepted","[]","[]","[]","[""Not Applicable""]","[""None""]","65e64bf11850430560c19f52","2024-03-04T22:32:17.726Z","2010-01-01T00:00:00.000Z","Mechanisms of solute rejection in solvent resistant nanofiltration: The effect of solvent on solute rejection","Scientific Report","backOffice","10.1039/c0cp00230e","65def9221850430560c198ab","Darvishmanesh","https://doi.org/10.1039/c0cp00230e",0,"Commercial","STARMEM™122",,,"[]",,2.41,39.1,"3399",0,,,,,,,,,,,,,,,,,,,,,,,,,,,,,,,,,,,,,,,,,,,,,,,,,,,,,,,,,,,,,,,,,,,,,,,,,,,"Starmem 122",,"[]",,,,,,,,,,,,
"65e64e121850430560c19f5b","2024-03-04T22:32:17.774Z","[]","[]","[]","[]",,,"[]","[]","[]","[]","[]","[]","[]","[]",,,,,false,"Dead-end",30,25,14.6,"Ethanol","Dye","Sudan Black B",456.54,10,"mg/L",1,"[]",,,,true,false,"Accepted","[]","[]","[]","[""Not Applicable""]","[""None""]","65e64bf11850430560c19f52","2024-03-04T22:32:17.726Z","2010-01-01T00:00:00.000Z","Mechanisms of solute rejection in solvent resistant nanofiltration: The effect of solvent on solute rejection","Scientific Report","backOffice","10.1039/c0cp00230e","65def9221850430560c198ab","Darvishmanesh","https://doi.org/10.1039/c0cp00230e",0,"Commercial","STARMEM™122",,,"[]",,2.41,94.1,"3400",0,,,,,,,,,,,,,,,,,,,,,,,,,,,,,,,,,,,,,,,,,,,,,,,,,,,,,,,,,,,,,,,,,,,,,,,,,,,"Starmem 122",,"[]",,,,,,,,,,,,
"65e64e361850430560c19f5f","2024-03-04T22:32:17.774Z","[]","[]","[]","[]",,,"[]","[]","[]","[]","[]","[]","[]","[]",,,,,false,"Dead-end",30,25,14.6,"Ethanol","Dye","Sudan 408",464.6,10,"mg/L",1,"[]",,,,true,false,"Accepted","[]","[]","[]","[""Not Applicable""]","[""None""]","65e64bf11850430560c19f52","2024-03-04T22:32:17.726Z","2010-01-01T00:00:00.000Z","Mechanisms of solute rejection in solvent resistant nanofiltration: The effect of solvent on solute rejection","Scientific Report","backOffice","10.1039/c0cp00230e","65def9221850430560c198ab","Darvishmanesh","https://doi.org/10.1039/c0cp00230e",0,"Commercial","STARMEM™122",,,"[]",,2.41,92.6,"3401",0,,,,,,,,,,,,,,,,,,,,,,,,,,,,,,,,,,,,,,,,,,,,,,,,,,,,,,,,,,,,,,,,,,,,,,,,,,,"Starmem 122",,"[]",,,,,,,,,,,,
"65e64e851850430560c19f61","2024-03-04T22:32:17.774Z","[]","[]","[]","[]",,,"[]","[]","[]","[]","[]","[]","[]","[]",,,,,false,"Dead-end",30,25,14.6,"Acetone","Dye","Sudan II",276.33,10,"mg/L",1,"[]",,,,true,false,"Accepted","[]","[]","[]","[""Not Applicable""]","[""None""]","65e64bf11850430560c19f52","2024-03-04T22:32:17.726Z","2010-01-01T00:00:00.000Z","Mechanisms of solute rejection in solvent resistant nanofiltration: The effect of solvent on solute rejection","Scientific Report","backOffice","10.1039/c0cp00230e","65def9221850430560c198ab","Darvishmanesh","https://doi.org/10.1039/c0cp00230e",0,"Commercial","STARMEM™122",,,"[]",,4.65,33.2,"3402",0,,,,,,,,,,,,,,,,,,,,,,,,,,,,,,,,,,,,,,,,,,,,,,,,,,,,,,,,,,,,,,,,,,,,,,,,,,,"Starmem 122",,"[]",,,,,,,,,,,,
"65e64e9a1850430560c19f63","2024-03-04T22:32:17.774Z","[]","[]","[]","[]",,,"[]","[]","[]","[]","[]","[]","[]","[]",,,,,false,"Dead-end",30,25,14.6,"Acetone","Dye","Sudan Black B",456.54,10,"mg/L",1,"[]",,,,true,false,"Accepted","[]","[]","[]","[""Not Applicable""]","[""None""]","65e64bf11850430560c19f52","2024-03-04T22:32:17.726Z","2010-01-01T00:00:00.000Z","Mechanisms of solute rejection in solvent resistant nanofiltration: The effect of solvent on solute rejection","Scientific Report","backOffice","10.1039/c0cp00230e","65def9221850430560c198ab","Darvishmanesh","https://doi.org/10.1039/c0cp00230e",0,"Commercial","STARMEM™122",,,"[]",,4.65,41.4,"3403",0,,,,,,,,,,,,,,,,,,,,,,,,,,,,,,,,,,,,,,,,,,,,,,,,,,,,,,,,,,,,,,,,,,,,,,,,,,,"Starmem 122",,"[]",,,,,,,,,,,,
"65e64eb11850430560c19f65","2024-03-04T22:32:17.774Z","[]","[]","[]","[]",,,"[]","[]","[]","[]","[]","[]","[]","[]",,,,,false,"Dead-end",30,25,14.6,"Acetone","Dye","Sudan 408",464.6,10,"mg/L",1,"[]",,,,true,false,"Accepted","[]","[]","[]","[""Not Applicable""]","[""None""]","65e64bf11850430560c19f52","2024-03-04T22:32:17.726Z","2010-01-01T00:00:00.000Z","Mechanisms of solute rejection in solvent resistant nanofiltration: The effect of solvent on solute rejection","Scientific Report","backOffice","10.1039/c0cp00230e","65def9221850430560c198ab","Darvishmanesh","https://doi.org/10.1039/c0cp00230e",0,"Commercial","STARMEM™122",,,"[]",,4.65,43.8,"3404",0,,,,,,,,,,,,,,,,,,,,,,,,,,,,,,,,,,,,,,,,,,,,,,,,,,,,,,,,,,,,,,,,,,,,,,,,,,,"Starmem 122",,"[]",,,,,,,,,,,,
"65e64f061850430560c19f67","2024-03-04T22:32:17.774Z","[]","[]","[]","[]",,,"[]","[]","[]","[]","[]","[]","[]","[]",,,,,false,"Dead-end",30,25,14.6,"Methyl ethyl ketone (MEK)","Dye","Sudan II",276.33,10,"mg/L",1,"[]",,,,true,false,"Accepted","[]","[]","[]","[""Not Applicable""]","[""None""]","65e64bf11850430560c19f52","2024-03-04T22:32:17.726Z","2010-01-01T00:00:00.000Z","Mechanisms of solute rejection in solvent resistant nanofiltration: The effect of solvent on solute rejection","Scientific Report","backOffice","10.1039/c0cp00230e","65def9221850430560c198ab","Darvishmanesh","https://doi.org/10.1039/c0cp00230e",0,"Commercial","STARMEM™122",,,"[]",,8.51,44.7,"3405",0,,,,,,,,,,,,,,,,,,,,,,,,,,,,,,,,,,,,,,,,,,,,,,,,,,,,,,,,,,,,,,,,,,,,,,,,,,,"Starmem 122",,"[]",,,,,,,,,,,,
"65e64f191850430560c19f69","2024-03-04T22:32:17.774Z","[]","[]","[]","[]",,,"[]","[]","[]","[]","[]","[]","[]","[]",,,,,false,"Dead-end",30,25,14.6,"Methyl ethyl ketone (MEK)","Dye","Sudan Black B",456.54,10,"mg/L",1,"[]",,,,true,false,"Accepted","[]","[]","[]","[""Not Applicable""]","[""None""]","65e64bf11850430560c19f52","2024-03-04T22:32:17.726Z","2010-01-01T00:00:00.000Z","Mechanisms of solute rejection in solvent resistant nanofiltration: The effect of solvent on solute rejection","Scientific Report","backOffice","10.1039/c0cp00230e","65def9221850430560c198ab","Darvishmanesh","https://doi.org/10.1039/c0cp00230e",0,"Commercial","STARMEM™122",,,"[]",,8.51,53.2,"3406",0,,,,,,,,,,,,,,,,,,,,,,,,,,,,,,,,,,,,,,,,,,,,,,,,,,,,,,,,,,,,,,,,,,,,,,,,,,,"Starmem 122",,"[]",,,,,,,,,,,,
"65e64f281850430560c19f6b","2024-03-04T22:32:17.774Z","[]","[]","[]","[]",,,"[]","[]","[]","[]","[]","[]","[]","[]",,,,,false,"Dead-end",30,25,14.6,"Methyl ethyl ketone (MEK)","Dye","Sudan 408",464.6,10,"mg/L",1,"[]",,,,true,false,"Accepted","[]","[]","[]","[""Not Applicable""]","[""None""]","65e64bf11850430560c19f52","2024-03-04T22:32:17.726Z","2010-01-01T00:00:00.000Z","Mechanisms of solute rejection in solvent resistant nanofiltration: The effect of solvent on solute rejection","Scientific Report","backOffice","10.1039/c0cp00230e","65def9221850430560c198ab","Darvishmanesh","https://doi.org/10.1039/c0cp00230e",0,"Commercial","STARMEM™122",,,"[]",,8.51,50.3,"3407",0,,,,,,,,,,,,,,,,,,,,,,,,,,,,,,,,,,,,,,,,,,,,,,,,,,,,,,,,,,,,,,,,,,,,,,,,,,,"Starmem 122",,"[]",,,,,,,,,,,,
"65e64f811850430560c19f6d","2024-03-04T22:32:17.774Z","[]","[]","[]","[]",,,"[]","[]","[]","[]","[]","[]","[]","[]",,,,,false,"Dead-end",30,25,14.6,"Toluene","Dye","Sudan II",276.33,10,"mg/L",1,"[]",,,,true,false,"Accepted","[]","[]","[]","[""Not Applicable""]","[""None""]","65e64bf11850430560c19f52","2024-03-04T22:32:17.726Z","2010-01-01T00:00:00.000Z","Mechanisms of solute rejection in solvent resistant nanofiltration: The effect of solvent on solute rejection","Scientific Report","backOffice","10.1039/c0cp00230e","65def9221850430560c198ab","Darvishmanesh","https://doi.org/10.1039/c0cp00230e",0,"Commercial","STARMEM™122",,,"[]",,1.37,62.4,"3408",0,,,,,,,,,,,,,,,,,,,,,,,,,,,,,,,,,,,,,,,,,,,,,,,,,,,,,,,,,,,,,,,,,,,,,,,,,,,"Starmem 122",,"[]",,,,,,,,,,,,
"65e64f931850430560c19f6f","2024-03-04T22:32:17.774Z","[]","[]","[]","[]",,,"[]","[]","[]","[]","[]","[]","[]","[]",,,,,false,"Dead-end",30,25,14.6,"Toluene","Dye","Sudan Black B",456.54,10,"mg/L",1,"[]",,,,true,false,"Accepted","[]","[]","[]","[""Not Applicable""]","[""None""]","65e64bf11850430560c19f52","2024-03-04T22:32:17.726Z","2010-01-01T00:00:00.000Z","Mechanisms of solute rejection in solvent resistant nanofiltration: The effect of solvent on solute rejection","Scientific Report","backOffice","10.1039/c0cp00230e","65def9221850430560c198ab","Darvishmanesh","https://doi.org/10.1039/c0cp00230e",0,"Commercial","STARMEM™122",,,"[]",,1.37,79.2,"3409",0,,,,,,,,,,,,,,,,,,,,,,,,,,,,,,,,,,,,,,,,,,,,,,,,,,,,,,,,,,,,,,,,,,,,,,,,,,,"Starmem 122",,"[]",,,,,,,,,,,,
"65e64fa61850430560c19f71","2024-03-04T22:32:17.774Z","[]","[]","[]","[]",,,"[]","[]","[]","[]","[]","[]","[]","[]",,,,,false,"Dead-end",30,25,14.6,"Toluene","Dye","Sudan 408",464.6,10,"mg/L",1,"[]",,,,true,false,"Accepted","[]","[]","[]","[""Not Applicable""]","[""None""]","65e64bf11850430560c19f52","2024-03-04T22:32:17.726Z","2010-01-01T00:00:00.000Z","Mechanisms of solute rejection in solvent resistant nanofiltration: The effect of solvent on solute rejection","Scientific Report","backOffice","10.1039/c0cp00230e","65def9221850430560c198ab","Darvishmanesh","https://doi.org/10.1039/c0cp00230e",0,"Commercial","STARMEM™122",,,"[]",,1.37,78.7,"3410",0,,,,,,,,,,,,,,,,,,,,,,,,,,,,,,,,,,,,,,,,,,,,,,,,,,,,,,,,,,,,,,,,,,,,,,,,,,,"Starmem 122",,"[]",,,,,,,,,,,,
"65e650981850430560c19f73","2024-03-04T22:32:17.774Z","[]","[]","[]","[]",,,"[]","[]","[]","[]","[]","[]","[]","[]",,,,,false,"Dead-end",30,25,14.6,"Hexane","Dye","Sudan II",276.33,10,"mg/L",1,"[]",,,,true,false,"Accepted","[]","[]","[]","[""Not Applicable""]","[""None""]","65e64bf11850430560c19f52","2024-03-04T22:32:17.726Z","2010-01-01T00:00:00.000Z","Mechanisms of solute rejection in solvent resistant nanofiltration: The effect of solvent on solute rejection","Scientific Report","backOffice","10.1039/c0cp00230e","65def9221850430560c198ab","Darvishmanesh","https://doi.org/10.1039/c0cp00230e",0,"Commercial","STARMEM™122",,,"[]",,0.08,-70.6,"3411",0,,,,,,,,,,,,,,,,,,,,,,,,,,,,,,,,,,,,,,,,,,,,,,,,,,,,,,,,,,,,,,,,,,,,,,,,,,,"Starmem 122",,"[]",,,,,,,,,,,,
"65e650aa1850430560c19f75","2024-03-04T22:32:17.774Z","[]","[]","[]","[]",,,"[]","[]","[]","[]","[]","[]","[]","[]",,,,,false,"Dead-end",30,25,14.6,"Hexane","Dye","Sudan Black B",456.54,10,"mg/L",1,"[]",,,,true,false,"Accepted","[]","[]","[]","[""Not Applicable""]","[""None""]","65e64bf11850430560c19f52","2024-03-04T22:32:17.726Z","2010-01-01T00:00:00.000Z","Mechanisms of solute rejection in solvent resistant nanofiltration: The effect of solvent on solute rejection","Scientific Report","backOffice","10.1039/c0cp00230e","65def9221850430560c198ab","Darvishmanesh","https://doi.org/10.1039/c0cp00230e",0,"Commercial","STARMEM™122",,,"[]",,0.08,-33.5,"3412",0,,,,,,,,,,,,,,,,,,,,,,,,,,,,,,,,,,,,,,,,,,,,,,,,,,,,,,,,,,,,,,,,,,,,,,,,,,,"Starmem 122",,"[]",,,,,,,,,,,,
"65e650b81850430560c19f77","2024-03-04T22:32:17.774Z","[]","[]","[]","[]",,,"[]","[]","[]","[]","[]","[]","[]","[]",,,,,false,"Dead-end",30,25,14.6,"Hexane","Dye","Sudan 408",464.6,10,"mg/L",1,"[]",,,,true,false,"Accepted","[]","[]","[]","[""Not Applicable""]","[""None""]","65e64bf11850430560c19f52","2024-03-04T22:32:17.726Z","2010-01-01T00:00:00.000Z","Mechanisms of solute rejection in solvent resistant nanofiltration: The effect of solvent on solute rejection","Scientific Report","backOffice","10.1039/c0cp00230e","65def9221850430560c198ab","Darvishmanesh","https://doi.org/10.1039/c0cp00230e",0,"Commercial","STARMEM™122",,,"[]",,0.08,-35.9,"3413",0,,,,,,,,,,,,,,,,,,,,,,,,,,,,,,,,,,,,,,,,,,,,,,,,,,,,,,,,,,,,,,,,,,,,,,,,,,,"Starmem 122",,"[]",,,,,,,,,,,,
"65e68e4a1850430560c19fb9","2024-03-05T03:15:22.220Z","[]","[]","[]","[]",,,"[""None""]","[]","[""water""]","[""Hexane""]","[""wt%"",""wt%""]","[]","[""wt%""]","[]","C1=CC(=CC(=C1)N)N ; CC1(CC2(CC(C3=CC(=C(C=C32)O)O)(C)C)C4=CC(=C(C=C41)O)O)C","1.7 ; 0.3","C1=C(C=C(C=C1C(=O)Cl)C(=O)Cl)C(=O)Cl","0.15",false,"Crossflow",3,25,28.26,"Dimethylformamide (DMF)","Dye","Rose Bengal (disodium salt)",1017.64,100,"mg/L",1,"[""AFM"",""FTIR"",""SEM"",""TEM"",""XPS""]",,44,47.5,true,false,"Accepted","[""TFC""]","[""Polyimide"",""Other""]","[]","[""Polyimide(Lenzig® P84)""]","[""Crosslinking"",""Pure solvent treatment""]","65e68e4a1850430560c19fb6","2024-03-05T03:15:22.150Z","2022-01-01T00:00:00.000Z","High flux thin film composite (TFC) membrane with non-planar rigid twisted structures for organic solvent nanofiltration (OSN)","Scientific Report","backOffice","10.1016/j.seppur.2022.120496","65e13b191850430560c199f5","Li","https://doi.org/10.1016/j.seppur.2022.120496",0,"Composite","((PA- TTSBI)/PI)xa-DMF-RB","Scientific report","Interfacial Polymerization","[{""postTreatmentChemicalAgentConcentrationUnit"":[""wt%"",""wt%""],""_id"":""65e68e4a1850430560c19fba"",""postTreatment"":""Crosslinking"",""postTreatmentChemicalAgentSmiles"":""C(CCCN)CCN ; CC(C)O "",""postTreatmentChemicalAgentConcentration"":""10.0 ; 90.0""},{""postTreatmentChemicalAgentConcentrationUnit"":[],""_id"":""65e68e4a1850430560c19fbb"",""postTreatment"":""Pure solvent treatment"",""postTreatmentChemicalAgentSmiles"":""CN(C)C=O ; CCO""}]","Commercial",,99,"3414",0,,,,,,9.6,,,,,"CCN(CC)CC",,350,,"5,5,6,6-tetrahydroxy-3,3,3,3-tetramethylspirobisindane",,,,,,,,,,,,,,,,,,,,,,,,,,,,,,,,,,,,,,,,,,,,,,,,,,,,,,,,,,,,,,"[]",,,,,,,,,,,,
