Repository: BAMresearch/onf-database

This repository belongs to the the publication "Revealing structure-property-performance relationships of organic solvent nanofiltration membranes using a FAIR, open-access database" published in ADD JOURNAL (DOI). 
It uses a dataset derived from The Open Membrane Database (https://openmembranedatabase.org/). The access date was April 8th 2025. The original dataset is in the repository as OMD_SRNF_2025-04-08.csv file.

The main researchers involved in the study are Sarah Glass (ORCID: 0000-0002-0625-0057), Petra Merten (no ORCID available), Torsten Brinkmann (ORCID: 0000-0002-5114-6259) and Volkan Filiz (ORCID: 0000-0003-0239-8641). 

The repository contains 5 Python files:

File: OMD_SRNF_2025-04-08.csv (part 113 of 184)
"65e6a29f1850430560c19fbf","2024-03-05T03:15:22.220Z","[]","[]","[]","[]",,,"[""None""]","[]","[""water""]","[""Hexane""]","[""wt%"",""wt%""]","[]","[""wt%""]","[]","C1=CC(=CC(=C1)N)N ; CC1(CC2(CC(C3=CC(=C(C=C32)O)O)(C)C)C4=CC(=C(C=C41)O)O)C","1.7 ; 0.3","C1=C(C=C(C=C1C(=O)Cl)C(=O)Cl)C(=O)Cl","0.15",false,"Crossflow",5,25,28.26,"Ethanol","Dye","Rhodamine B (chloride salt)",479.02,100,"mg/L",1,"[""AFM"",""FTIR"",""SEM"",""TEM"",""XPS""]",,44,47.5,true,false,"Accepted","[""TFC""]","[""Polyimide"",""Other""]","[]","[""Polyimide(Lenzig® P84)""]","[""Crosslinking"",""Pure solvent treatment""]","65e68e4a1850430560c19fb6","2024-03-05T03:15:22.150Z","2022-01-01T00:00:00.000Z","High flux thin film composite (TFC) membrane with non-planar rigid twisted structures for organic solvent nanofiltration (OSN)","Scientific Report","backOffice","10.1016/j.seppur.2022.120496","65e13b191850430560c199f5","Li","https://doi.org/10.1016/j.seppur.2022.120496",0,"Composite","((PA- TTSBI)/PI)xa-EtOH-Rhodamine B","Scientific report","Interfacial Polymerization","[{""postTreatmentChemicalAgentConcentrationUnit"":[""wt%"",""wt%""],""_id"":""65e68e4a1850430560c19fba"",""postTreatment"":""Crosslinking"",""postTreatmentChemicalAgentSmiles"":""C(CCCN)CCN ; CC(C)O "",""postTreatmentChemicalAgentConcentration"":""10.0 ; 90.0""},{""postTreatmentChemicalAgentConcentrationUnit"":[],""_id"":""65e68e4a1850430560c19fbb"",""postTreatment"":""Pure solvent treatment"",""postTreatmentChemicalAgentSmiles"":""CCO""}]","Commercial",5.04,91,"3415",0,,,,,,5.37,,,,,"CCN(CC)CC",,350,,"5,5,6,6-tetrahydroxy-3,3,3,3-tetramethylspirobisindane",,,,,,,,,,,,,,,,,,,,,,,,,,,,,,,,,,,,,,,,,,,,,,,,,,,,,,,,,,,,,,"[]",,,,,,,,,,,,
"65e6bbd11850430560c19fce","2024-03-05T06:29:37.749Z","[]","[]","[]","[]",,,"[""Crosslinking""]","[{""postTreatmentChemicalAgentConcentrationUnit"":[""wt%"",""wt%""],""_id"":""65e6bbd11850430560c19fd0"",""postTreatment"":""Crosslinking"",""postTreatmentChemicalAgentSmiles"":""C(CCCN)CCN ; CC(C)O"",""postTreatmentChemicalAgentConcentration"":""3.68 ; 96.32""}]","[]","[]","[]","[]","[]","[]",,,,,false,"Dead-end",4,25,12,"Ethanol","Dye","Brilliant blue R250 (disodium salt)",825.97,100,"mg/L",1,"[""FTIR"",""XPS"",""SEM"",""AFM"",""Zeta potential""]",1400,3.61,63.1,true,false,"Accepted","[""TFC""]","[""Polyimide"",""Other""]","[]","[""Polyimide(Lenzig® P84)""]","[""Crosslinking""]","65e6bbd11850430560c19fcc","2024-03-05T06:29:37.662Z","2022-01-01T00:00:00.000Z","Novel crosslinked brominated polyphenylene oxide composite nanofiltration membranes with organic solvent permeability and swelling property","Scientific Report","backOffice","10.1016/j.memsci.2020.118784","65e13b191850430560c199f5","Xu","https://doi.org/10.1016/j.memsci.2020.118784",0,"Composite","CBPPO20-EtOH-BBR","Scientific report","Casting","[{""postTreatmentChemicalAgentConcentrationUnit"":[""wt%""],""_id"":""65e6bbd11850430560c19fcf"",""postTreatment"":""Crosslinking"",""postTreatmentChemicalAgentSmiles"":""C1=CN=CC=C1C2=CC=NC=C"",""postTreatmentChemicalAgentConcentration"":""2.94""}]","Commercial",96.7,94.8,"3416",0,,,,,,127.3,,,,,,,,,"Brominated poly (2, 6-dimethyl-1, 4-phenylene oxide)",,,,,,,,,,,,,,,,,,,,,,,,,,,,,,,,,,,,,,,,,,,,,,,,,,,,,,,,,,,,,,"[]",,,,,,,,,,,,
"65e6bf281850430560c19fd3","2024-03-05T06:43:52.029Z","[""Dimethylformamide (DMF)""]","[""water""]","[""wt%""]","[]","18","230","[""Crosslinking"",""Gutter layer synthesis""]","[{""postTreatmentChemicalAgentConcentrationUnit"":[""wt%""],""_id"":""6619462fdd02ff2f9a4629e2"",""postTreatment"":""Crosslinking"",""postTreatmentChemicalAgentSmiles"":""C(CCCN)CCN"",""postTreatmentChemicalAgentConcentration"":""10""},{""postTreatmentChemicalAgentConcentrationUnit"":[""mg/L"",""mg/L""],""_id"":""6619462fdd02ff2f9a4629e3"",""postTreatment"":""Gutter layer synthesis"",""postTreatmentChemicalAgentSmiles"":""C1=CC(=CC=C1N)N;C1C(CC(CC1(C=O)O)(C=O)O)(C=O)O"",""postTreatmentChemicalAgentConcentration"":""100;5""}]","[""water""]","[""Hexane""]","[""wt%""]","[]","[""wt%""]","[]","C1=CC(=CC(=C1)N)N","0.05","C1=C(C=C(C=C1C(=O)Cl)C(=O)Cl)C(=O)Cl","0.15",false,"Crossflow",10,25,28.26,"Ethanol","Dye","Rhodamine B (chloride salt)",479.02,0.01,"wt%",1,"[""AFM"",""SEM"",""TEM"",""XPS""]",5,1.48,,true,false,"Accepted","[""TFC""]","[""Polyamide""]","[]","[""Polyimide(Lenzig® P84)""]","[""Crosslinking"",""Pure solvent treatment""]","65e485171850430560c19b76","2024-03-03T14:11:35.291Z","2021-01-01T00:00:00.000Z","Effectively regulating interfacial polymerization process via in-situ constructed 2D COFs interlayer for fabricating organic solvent nanofiltration membranes","Scientific Report","backOffice","10.1016/j.memsci.2021.119618","65e452a41850430560c19b6b","Yang","https://doi.org/10.1016/j.memsci.2021.119618",0,"Composite","TFN-2-0.05","Scientific report","Interfacial Polymerization","[{""postTreatmentChemicalAgentConcentrationUnit"":[""wt%""],""_id"":""660d30a618c3e63754c7e5f3"",""postTreatment"":""Crosslinking"",""postTreatmentChemicalAgentSmiles"":""C(CCCN)CCN"",""postTreatmentChemicalAgentConcentration"":""10""},{""postTreatmentChemicalAgentConcentrationUnit"":[],""_id"":""660d30a618c3e63754c7e5f4"",""postTreatment"":""Pure solvent treatment"",""postTreatmentChemicalAgentSmiles"":""CN(C)C=O""}]","ISA",6.04,99.2,"3417",0,"C(CO)O","1.0","coating solution","TPPA-COF","100;5",7.5,,,,,,,365,230.01,,,,,,,,,,,,,,,,,,,,,,,,,,,,,,,,,,,,,,,,,,,,,,,,,,,,,,,,,,,,,,,"[""mg/L""]",,,,,,,,,,,,
"65e6bfe61850430560c19fd8","2024-03-05T06:29:37.749Z","[]","[]","[]","[]",,,"[""Crosslinking""]","[{""postTreatmentChemicalAgentConcentrationUnit"":[""wt%"",""wt%""],""_id"":""65e6bbd11850430560c19fd0"",""postTreatment"":""Crosslinking"",""postTreatmentChemicalAgentSmiles"":""C(CCCN)CCN ; CC(C)O"",""postTreatmentChemicalAgentConcentration"":""3.68 ; 96.32""}]","[]","[]","[]","[]","[]","[]",,,,,false,"Dead-end",4,25,12,"water","Oligomer","Polyethyleneglycol",400,100,"mg/L",1,"[""FTIR"",""XPS"",""SEM"",""AFM"",""Zeta potential""]",1400,3.61,63.1,true,false,"Accepted","[""TFC""]","[""Polyimide"",""Other""]","[]","[""Polyimide(Lenzig® P84)""]","[""Crosslinking""]","65e6bbd11850430560c19fcc","2024-03-05T06:29:37.662Z","2022-01-01T00:00:00.000Z","Novel crosslinked brominated polyphenylene oxide composite nanofiltration membranes with organic solvent permeability and swelling property","Scientific Report","backOffice","10.1016/j.memsci.2020.118784","65e13b191850430560c199f5","Xu","https://doi.org/10.1016/j.memsci.2020.118784",0,"Composite","CBPPO20-PEG400","Scientific report","Casting","[{""postTreatmentChemicalAgentConcentrationUnit"":[""wt%""],""_id"":""65e6bbd11850430560c19fcf"",""postTreatment"":""Crosslinking"",""postTreatmentChemicalAgentSmiles"":""C1=CN=CC=C1C2=CC=NC=C"",""postTreatmentChemicalAgentConcentration"":""2.94""}]","Commercial",,65.6,"3418",0,,,,,,,,,,,,,800,,"Brominated poly (2, 6-dimethyl-1, 4-phenylene oxide)",,,,,,,,,,,,,,,,,,,,,,,,,,,,,,,,,,,,,,,,,,,,,,,,,,,,,,,,,,,,,,"[]",,,,,,,,,,,,
"65e6ca791850430560c1a00a","2024-03-05T07:32:09.054Z","[]","[]","[]","[]",,,"[""None""]","[]","[""water""]","[""Hexane""]","[""wt%""]","[]","[""wt%""]","[]","C1=CC(=CC(=C1)N)N","2.0","C1=C(C(=CC(=C1C(=O)Cl)C(=O)Cl)C(=O)Cl)C(=O)Cl","0.3",false,"Crossflow",10,25,,"Ethanol","Dye","Rhodamine B (chloride salt)",479.02,100,"mg/L",1,"[""AFM"",""FTIR"",""SEM"",""TEM"",""XPS""]",165,24.5,,true,false,"Accepted","[""TFN""]","[""Polyimide""]","[]","[""Polyimide(Lenzig® P84)""]","[""Surface treatment"",""Crosslinking"",""Pure solvent treatment""]","65e5d1e61850430560c19de2","2024-03-04T13:51:34.252Z","2019-01-01T00:00:00.000Z","Graphene Quantum Dots-Doped Thin Film Nanocomposite Polyimide Membranes with Enhanced Solvent Resistance for Solvent-Resistant Nanofiltration","Scientific Report","backOffice","10.1021/acsami.8b19834","65e13b191850430560c199f5","Li","https://doi.org/10.1021/acsami.8b19834",0,"Composite","(PI-GQDs-50/PI)60-EtOH","Scientific report","Interfacial Polymerization","[{""postTreatmentChemicalAgentConcentrationUnit"":[""v%"",""v%"",""v%""],""_id"":""65e6ca791850430560c1a00b"",""postTreatment"":""Surface treatment"",""postTreatmentChemicalAgentSmiles"":""CC(=O)OC(=O)C ; CCN(CC)CC ; CC(=O)C"",""postTreatmentChemicalAgentConcentration"":""21.4 ; 7.1 ; 71.4""},{""postTreatmentChemicalAgentConcentrationUnit"":[""wt%"",""wt%""],""_id"":""65e6ca791850430560c1a00c"",""postTreatment"":""Crosslinking"",""postTreatmentChemicalAgentSmiles"":""C(CCCN)CCN ; CC(C)O "",""postTreatmentChemicalAgentConcentration"":""10.0 ; 90.0""},{""postTreatmentChemicalAgentConcentrationUnit"":[],""_id"":""65e6cace1850430560c1a01e"",""postTreatment"":""Pure solvent treatment"",""postTreatmentChemicalAgentSmiles"":""CN(C)C=O ; CCO""}]","Commercial",0.282,98,"3419",0,,,"phase 1 (IFP)","graphene quantum dots","50",,,,,,,,,,,,,,,,,,,,,,,,,,,,,,,,,,,,,,,,,,,,,,,,,,,,,,,,,,,,,,,,,,,,,,,,"[""mg/L""]",,,,,,,,,,,,
"65e6cb661850430560c1a034","2024-03-05T07:32:09.054Z","[]","[]","[]","[]",,,"[""None""]","[]","[""water""]","[""Hexane""]","[""wt%""]","[]","[""wt%""]","[]","C1=CC(=CC(=C1)N)N","2.0","C1=C(C(=CC(=C1C(=O)Cl)C(=O)Cl)C(=O)Cl)C(=O)Cl","0.3",false,"Crossflow",10,25,,"Dimethylformamide (DMF)","Dye","Rose Bengal (disodium salt)",1017.64,100,"mg/L",1,"[""AFM"",""FTIR"",""SEM"",""TEM"",""XPS""]",165,24.5,,true,false,"Accepted","[""TFN""]","[""Polyimide""]","[]","[""Polyimide(Lenzig® P84)""]","[""Surface treatment"",""Crosslinking"",""Pure solvent treatment""]","65e5d1e61850430560c19de2","2024-03-04T13:51:34.252Z","2019-01-01T00:00:00.000Z","Graphene Quantum Dots-Doped Thin Film Nanocomposite Polyimide Membranes with Enhanced Solvent Resistance for Solvent-Resistant Nanofiltration","Scientific Report","backOffice","10.1021/acsami.8b19834","65e13b191850430560c199f5","Li","https://doi.org/10.1021/acsami.8b19834",0,"Composite","(PI-GQDs-50/PI)60-DMF","Scientific report","Interfacial Polymerization","[{""postTreatmentChemicalAgentConcentrationUnit"":[""v%"",""v%"",""v%""],""_id"":""65e6ca791850430560c1a00b"",""postTreatment"":""Surface treatment"",""postTreatmentChemicalAgentSmiles"":""CC(=O)OC(=O)C ; CCN(CC)CC ; CC(=O)C"",""postTreatmentChemicalAgentConcentration"":""21.4 ; 7.1 ; 71.4""},{""postTreatmentChemicalAgentConcentrationUnit"":[""wt%"",""wt%""],""_id"":""65e6ca791850430560c1a00c"",""postTreatment"":""Crosslinking"",""postTreatmentChemicalAgentSmiles"":""C(CCCN)CCN ; CC(C)O "",""postTreatmentChemicalAgentConcentration"":""10.0 ; 90.0""},{""postTreatmentChemicalAgentConcentrationUnit"":[],""_id"":""65e6cace1850430560c1a01e"",""postTreatment"":""Pure solvent treatment"",""postTreatmentChemicalAgentSmiles"":""CN(C)C=O ; CCO""}]","Commercial",1.83,99.9,"3420",0,,,"phase 1 (IFP)","graphene quantum dots","50",,,,,,,,,,,,,,,,,,,,,,,,,,,,,,,,,,,,,,,,,,,,,,,,,,,,,,,,,,,,,,,,,,,,,,,,"[""mg/L""]",,,,,,,,,,,,
"65e6d1791850430560c1a04a","2024-03-04T11:46:29.526Z","[]","[]","[]","[]",,,"[""Surface treatment""]","[{""postTreatmentChemicalAgentConcentrationUnit"":[""mg/L"",""mg/L""],""_id"":""6604063ab6f18181f85eb835"",""postTreatment"":""Surface treatment"",""postTreatmentChemicalAgentSmiles"":""C1C(CC(CC1(C=O)O)(C=O)O)(C=O)O ；NN"",""postTreatmentChemicalAgentConcentration"":""25；50""}]","[""water""]","[""Hexane""]","[""wt%""]","[]","[""wt%""]","[]","C1=CC(=CC(=C1)N)N","0.05","C1=C(C=C(C=C1C(=O)Cl)C(=O)Cl)C(=O)Cl","0.15",false,"Crossflow",5,25,,"water","Oligomer","Polyethyleneglycol",200,100,"mg/L",1,"[""AFM"",""FTIR"",""SEM"",""XPS""]",,2.4,,true,false,"Accepted","[""TFC""]","[""Other""]","[]","[""Polyimide(Lenzig® P84)""]","[""Pure solvent treatment""]","65e5b4951850430560c19ce1","2024-03-04T11:46:29.478Z","2023-01-01T00:00:00.000Z","Effective regulating interfacial polymerization process of OSN membrane via in-situ constructed nano-porous interlayer of 2D TpHz covalent organic frameworks","Scientific Report","backOffice","10.1016/j.memsci.2022.121101","65e13b191850430560c199f5","Li","https://doi.org/10.1016/j.memsci.2022.121101",0,"Composite","iTFC4-0.05-H2O","Scientific report","Interfacial Polymerization","[{""postTreatmentChemicalAgentConcentrationUnit"":[],""_id"":""65e5b4951850430560c19ce4"",""postTreatment"":""Pure solvent treatment"",""postTreatmentChemicalAgentSmiles"":""CN(C)C=O""}]","Commercial",,71,"3421",0,,,,,,,,,,"Polyimide",,,380,,"TpHz modified Polyimide",,,,,,,,,,,,,,,,,,,,,,,,,,,,,,,,,,,,,,,,,,,,,,,,,,,,,,,,,,,,,,"[]",,,,,,,,,,,,
"65e6ec671850430560c1a04f","2024-03-05T09:56:55.398Z","[""1-Methyl-2-pyrrolidinone (NMP)"",""Tetrahydrofuran (THF)""]","[""water""]",,"[]","20","300","[""Crosslinking"",""Additive use""]","[{""postTreatmentChemicalAgentConcentrationUnit"":[""wt%""],""_id"":""66194bc1dd02ff2f9a462afb"",""postTreatment"":""Crosslinking"",""postTreatmentChemicalAgentSmiles"":""NCCCCCCN"",""postTreatmentChemicalAgentConcentration"":""10""},{""postTreatmentChemicalAgentConcentrationUnit"":[""wt%""],""_id"":""66194bc1dd02ff2f9a462afc"",""postTreatment"":""Additive use"",""postTreatmentChemicalAgentSmiles"":""C(CO)O"",""postTreatmentChemicalAgentConcentration"":""20""}]","[""water""]","[""water""]","[""wt%""]","[]","[""wt%""]","[]","PEI1800","0.5","C(CC=O)CC=O","0.5",false,"Crossflow",10,25,4.8,"Ethanol","Dye","Rhodamine B (chloride salt)",479.02,100,"mg/L",1,"[""FTIR"",""SEM"",""AFM""]",,2.56,,true,false,"Accepted","[""TFC""]","[""Polyethyleneimine""]","[]","[""Polyimide(Lenzig® P84)""]","[""Crosslinking"",""Additive use""]","65e6ec671850430560c1a04e","2024-03-05T09:56:55.328Z","2020-01-01T00:00:00.000Z","Fabrication of polyimide-based hollow fiber membrane by synergetic covalent-crosslinking strategy for organic solvent nanofiltration (OSN) application","Scientific Report","backOffice","10.1016/j.seppur.2020.116751","65e450b21850430560c19b6a","Xu","https://doi.org/10.1016/j.seppur.2020.116751",0,"Composite","(PEI-1.8K/PI)GX_C0.25_CT10","Scientific report","Dipcoating","[{""postTreatmentChemicalAgentConcentrationUnit"":[""wt%""],""_id"":""65f7e0a2090a66729fd73497"",""postTreatment"":""Crosslinking"",""postTreatmentChemicalAgentSmiles"":""C(CC=O)CC=O"",""postTreatmentChemicalAgentConcentration"":""0.5""},{""postTreatmentChemicalAgentConcentrationUnit"":[""wt%""],""_id"":""66194bc1dd02ff2f9a462afa"",""postTreatment"":""Additive use"",""postTreatmentChemicalAgentSmiles"":""C(CO)O"",""postTreatmentChemicalAgentConcentration"":""20""}]","ISA",0.447,96.5,"3422",0,"","",,,,1,"94:6",,,,,,,,"Schiff base reaction of PEI1800 with glutaraldehyde",,,,,,,,,,,,,,,,,,,,,,,,,,,,,,,,,,,,,,,,,,,,,,,,,,,,,,,,,,,,,,"[]",,,,,,,,,,,,
"65e6ee201850430560c1a053","2024-03-05T10:04:16.364Z","[""Dimethylacetamide (DMAC)""]","[""water""]","[""wt%""]","[]","10","250","[]","[]","[]","[]","[]","[]","[]","[]",,,,,false,"Crossflow",10,25,19.6,"water","Sugars","sucrose",342.3,,,1,"[""SEM"",""Zeta potential""]",,,86,true,false,"Accepted","[""ISA""]","[""Metal-organic framework"",""Polyamide""]","[]","[""Not Applicable""]","[""None""]","65e6ee201850430560c1a052","2024-03-05T10:04:16.320Z","2015-01-01T00:00:00.000Z","Mixed matrix membranes containing MIL-53(Al) for potential application in organic solvent nanofiltration","Scientific Report","backOffice","10.1039/c5ra10259f","65def9221850430560c198ab","Zhu","https://doi.org/10.1039/c5ra10259f",0,"ISA/inorganic/dense","M-0","Scientific report",,"[]",,1.351,73.36,"3423",0,"[Li+].[Cl-]","2.5",,,,,,,,,,,,,"Aromatic poly(m-phenyleneisophthalamide) (PMIA)",,,,,,,,,,,,,,,,,,,,,,,,,,,,,,,,,,,,,,,,,,,,,,,,,,,,,,,,,,,,,,"[]",,,,,,,,,,,,
"65e6eef91850430560c1a055","2024-03-05T10:04:16.364Z","[""Dimethylacetamide (DMAC)""]","[""water""]","[""wt%""]","[]","10","250","[]","[]","[]","[]","[]","[]","[]","[]",,,,,false,"Crossflow",10,25,19.6,"water","Other","nitroso R salt (NRS)",377.27,,,1,"[""SEM"",""Zeta potential""]",,,86,true,false,"Accepted","[""ISA""]","[""Metal-organic framework"",""Polyamide""]","[]","[""Not Applicable""]","[""None""]","65e6ee201850430560c1a052","2024-03-05T10:04:16.320Z","2015-01-01T00:00:00.000Z","Mixed matrix membranes containing MIL-53(Al) for potential application in organic solvent nanofiltration","Scientific Report","backOffice","10.1039/c5ra10259f","65def9221850430560c198ab","Zhu","https://doi.org/10.1039/c5ra10259f",0,"ISA/inorganic/dense","M-0","Scientific report",,"[]",,1.351,91.77,"3424",0,"[Li+].[Cl-]","2.5",,,,,,,,,,,,,"Aromatic poly(m-phenyleneisophthalamide) (PMIA)",,,,,,,,,,,,,,,,,,,,,,,,,,,,,,,,,,,,,,,,,,,,,,,,,,,,,,,,,,,,,,"[]",,,,,,,,,,,,
"65e6ef941850430560c1a057","2024-03-05T10:04:16.364Z","[""Dimethylacetamide (DMAC)""]","[""water""]","[""wt%"",""wt%""]","[]","10",,"[]","[]","[]","[]","[]","[]","[]","[]",,,,,false,"Crossflow",10,25,19.6,"water","Other","nitroso R salt (NRS)",377.27,,,1,"[""SEM"",""Zeta potential""]",,,79,true,false,"Accepted","[""ISA""]","[""Metal-organic framework"",""Polyamide""]","[]","[""Not Applicable""]","[""None""]","65e6ee201850430560c1a052","2024-03-05T10:04:16.320Z","2015-01-01T00:00:00.000Z","Mixed matrix membranes containing MIL-53(Al) for potential application in organic solvent nanofiltration","Scientific Report","backOffice","10.1039/c5ra10259f","65def9221850430560c198ab","Zhu","https://doi.org/10.1039/c5ra10259f",0,"ISA/inorganic/dense","M-0.3","Scientific report",,"[]",,2.184,89.17,"3425",0,"[Li+].[Cl-]; C1=CC(=CC=C1C(=O)[O-])C(=O)[O-].[OH-].[Al+3]","2.5;0.3",,,,,,,,,,,,,"Aromatic poly(m-phenyleneisophthalamide) (PMIA)",,,,,,,,,,,,,,,,,,,,,,,,,,,,,,,,,,,,,,,,,,,,,,,,,,,,,,,,,,,,,,"[]",,,,,,,,,,,,
"65e6efb61850430560c1a059","2024-03-05T10:04:16.364Z","[""Dimethylacetamide (DMAC)""]","[""water""]","[""wt%"",""wt%""]","[]","10","250","[]","[]","[]","[]","[]","[]","[]","[]",,,,,false,"Crossflow",10,25,19.6,"water","Sugars","sucrose",342.3,,,1,"[""SEM"",""Zeta potential""]",,,79,true,false,"Accepted","[""ISA""]","[""Metal-organic framework"",""Polyamide""]","[]","[""Not Applicable""]","[""None""]","65e6ee201850430560c1a052","2024-03-05T10:04:16.320Z","2015-01-01T00:00:00.000Z","Mixed matrix membranes containing MIL-53(Al) for potential application in organic solvent nanofiltration","Scientific Report","backOffice","10.1039/c5ra10259f","65def9221850430560c198ab","Zhu","https://doi.org/10.1039/c5ra10259f",0,"ISA/inorganic/dense","M-0.3","Scientific report",,"[]",,2.184,67.11,"3426",0,"[Li+].[Cl-]; C1=CC(=CC=C1C(=O)[O-])C(=O)[O-].[OH-].[Al+3]","2.5;0.3",,,,,,,,,,,,,"Aromatic poly(m-phenyleneisophthalamide) (PMIA)",,,,,,,,,,,,,,,,,,,,,,,,,,,,,,,,,,,,,,,,,,,,,,,,,,,,,,,,,,,,,,"[]",,,,,,,,,,,,
"65e6f0181850430560c1a05b","2024-03-05T10:04:16.364Z","[""Dimethylacetamide (DMAC)""]","[""water""]","[""wt%"",""wt%""]","[]","10","250","[]","[]","[]","[]","[]","[]","[]","[]",,,,,false,"Crossflow",10,25,19.6,"water","Sugars","sucrose",342.3,,,1,"[""SEM"",""Zeta potential""]",,,76,true,false,"Accepted","[""ISA""]","[""Metal-organic framework"",""Polyamide""]","[]","[""Not Applicable""]","[""None""]","65e6ee201850430560c1a052","2024-03-05T10:04:16.320Z","2015-01-01T00:00:00.000Z","Mixed matrix membranes containing MIL-53(Al) for potential application in organic solvent nanofiltration","Scientific Report","backOffice","10.1039/c5ra10259f","65def9221850430560c198ab","Zhu","https://doi.org/10.1039/c5ra10259f",0,"ISA/inorganic/dense","M-0.5","Scientific report",,"[]",,2.436,89.69,"3427",0,"[Li+].[Cl-]; C1=CC(=CC=C1C(=O)[O-])C(=O)[O-].[OH-].[Al+3]","2.5;0.5",,,,,,,,,,,,,"Aromatic poly(m-phenyleneisophthalamide) (PMIA)",,,,,,,,,,,,,,,,,,,,,,,,,,,,,,,,,,,,,,,,,,,,,,,,,,,,,,,,,,,,,,"[]",,,,,,,,,,,,
"65e6f0461850430560c1a05d","2024-03-05T10:04:16.364Z","[""Dimethylacetamide (DMAC)""]","[""water""]","[""wt%"",""wt%""]","[]","10","250","[]","[]","[]","[]","[]","[]","[]","[]",,,,,false,"Crossflow",10,25,19.6,"water","Other","nitroso R salt (NRS)",377.27,,,1,"[""SEM"",""Zeta potential""]",,,76,true,false,"Accepted","[""ISA""]","[""Metal-organic framework"",""Polyamide""]","[]","[""Not Applicable""]","[""None""]","65e6ee201850430560c1a052","2024-03-05T10:04:16.320Z","2015-01-01T00:00:00.000Z","Mixed matrix membranes containing MIL-53(Al) for potential application in organic solvent nanofiltration","Scientific Report","backOffice","10.1039/c5ra10259f","65def9221850430560c198ab","Zhu","https://doi.org/10.1039/c5ra10259f",0,"ISA/inorganic/dense","M-0.5","Scientific report",,"[]",,2.436,69.32,"3428",0,"[Li+].[Cl-]; C1=CC(=CC=C1C(=O)[O-])C(=O)[O-].[OH-].[Al+3]","2.5;0.5",,,,,,,,,,,,,"Aromatic poly(m-phenyleneisophthalamide) (PMIA)",,,,,,,,,,,,,,,,,,,,,,,,,,,,,,,,,,,,,,,,,,,,,,,,,,,,,,,,,,,,,,"[]",,,,,,,,,,,,
"65e6f0a91850430560c1a062","2024-03-05T10:04:16.364Z","[""Dimethylacetamide (DMAC)""]","[""water""]","[""wt%"",""wt%""]","[]","10","250","[]","[]","[]","[]","[]","[]","[]","[]",,,,,false,"Crossflow",10,25,19.6,"water","Other","nitroso R salt (NRS)",377.27,,,1,"[""SEM"",""Zeta potential""]",,,73,true,false,"Accepted","[""ISA""]","[""Metal-organic framework"",""Polyamide""]","[]","[""Not Applicable""]","[""None""]","65e6ee201850430560c1a052","2024-03-05T10:04:16.320Z","2015-01-01T00:00:00.000Z","Mixed matrix membranes containing MIL-53(Al) for potential application in organic solvent nanofiltration","Scientific Report","backOffice","10.1039/c5ra10259f","65def9221850430560c198ab","Zhu","https://doi.org/10.1039/c5ra10259f",0,"ISA/inorganic/dense","M-1.0","Scientific report",,"[]",,2.3,90.86,"3429",0,"[Li+].[Cl-]; C1=CC(=CC=C1C(=O)[O-])C(=O)[O-].[OH-].[Al+3]","2.5;1",,,,,,,,,,,,,"Aromatic poly(m-phenyleneisophthalamide) (PMIA)",,,,,,,,,,,,,,,,,,,,,,,,,,,,,,,,,,,,,,,,,,,,,,,,,,,,,,,,,,,,,,"[]",,,,,,,,,,,,
"65e6f0c31850430560c1a064","2024-03-05T10:04:16.364Z","[""Dimethylacetamide (DMAC)""]","[""water""]","[""wt%"",""wt%""]","[]","10","250","[]","[]","[]","[]","[]","[]","[]","[]",,,,,false,"Crossflow",10,25,19.6,"water","Sugars","sucrose",342.3,,,1,"[""SEM"",""Zeta potential""]",,,73,true,false,"Accepted","[""ISA""]","[""Metal-organic framework"",""Polyamide""]","[]","[""Not Applicable""]","[""None""]","65e6ee201850430560c1a052","2024-03-05T10:04:16.320Z","2015-01-01T00:00:00.000Z","Mixed matrix membranes containing MIL-53(Al) for potential application in organic solvent nanofiltration","Scientific Report","backOffice","10.1039/c5ra10259f","65def9221850430560c198ab","Zhu","https://doi.org/10.1039/c5ra10259f",0,"ISA/inorganic/dense","M-1.0","Scientific report",,"[]",,2.3,73.47,"3430",0,"[Li+].[Cl-]; C1=CC(=CC=C1C(=O)[O-])C(=O)[O-].[OH-].[Al+3]","2.5;1",,,,,,,,,,,,,"Aromatic poly(m-phenyleneisophthalamide) (PMIA)",,,,,,,,,,,,,,,,,,,,,,,,,,,,,,,,,,,,,,,,,,,,,,,,,,,,,,,,,,,,,,"[]",,,,,,,,,,,,
"65e6f10c1850430560c1a066","2024-03-05T10:04:16.364Z","[""Dimethylacetamide (DMAC)""]","[""water""]","[""wt%"",""wt%""]","[]","10","250","[]","[]","[]","[]","[]","[]","[]","[]",,,,,false,"Crossflow",10,25,19.6,"water","Sugars","sucrose",342.3,,,1,"[""SEM"",""Zeta potential""]",,,71,true,false,"Accepted","[""ISA""]","[""Metal-organic framework"",""Polyamide""]","[]","[""Not Applicable""]","[""None""]","65e6ee201850430560c1a052","2024-03-05T10:04:16.320Z","2015-01-01T00:00:00.000Z","Mixed matrix membranes containing MIL-53(Al) for potential application in organic solvent nanofiltration","Scientific Report","backOffice","10.1039/c5ra10259f","65def9221850430560c198ab","Zhu","https://doi.org/10.1039/c5ra10259f",0,"ISA/inorganic/dense","M-1.5","Scientific report",,"[]",,2.06,71.01,"3431",0,"[Li+].[Cl-]; C1=CC(=CC=C1C(=O)[O-])C(=O)[O-].[OH-].[Al+3]","2.5;1.5",,,,,,,,,,,,,"Aromatic poly(m-phenyleneisophthalamide) (PMIA)",,,,,,,,,,,,,,,,,,,,,,,,,,,,,,,,,,,,,,,,,,,,,,,,,,,,,,,,,,,,,,"[]",,,,,,,,,,,,
"65e6f1361850430560c1a068","2024-03-05T10:04:16.364Z","[""Dimethylacetamide (DMAC)""]","[""water""]","[""wt%"",""wt%""]","[]","10","250","[]","[]","[]","[]","[]","[]","[]","[]",,,,,false,"Crossflow",10,25,19.6,"water","Other","nitroso R salt (NRS)",377.27,,,1,"[""SEM"",""Zeta potential""]",,,71,true,false,"Accepted","[""ISA""]","[""Metal-organic framework"",""Polyamide""]","[]","[""Not Applicable""]","[""None""]","65e6ee201850430560c1a052","2024-03-05T10:04:16.320Z","2015-01-01T00:00:00.000Z","Mixed matrix membranes containing MIL-53(Al) for potential application in organic solvent nanofiltration","Scientific Report","backOffice","10.1039/c5ra10259f","65def9221850430560c198ab","Zhu","https://doi.org/10.1039/c5ra10259f",0,"ISA/inorganic/dense","M-1.5","Scientific report",,"[]",,2.06,90.86,"3432",0,"[Li+].[Cl-]; C1=CC(=CC=C1C(=O)[O-])C(=O)[O-].[OH-].[Al+3]","2.5;1.5",,,,,,,,,,,,,"Aromatic poly(m-phenyleneisophthalamide) (PMIA)",,,,,,,,,,,,,,,,,,,,,,,,,,,,,,,,,,,,,,,,,,,,,,,,,,,,,,,,,,,,,,"[]",,,,,,,,,,,,
"65e6f2861850430560c1a06a","2024-03-05T10:04:16.364Z","[""Dimethylacetamide (DMAC)""]","[""water""]","[""wt%"",""wt%""]","[]","10","250","[]","[]","[]","[]","[]","[]","[]","[]",,,,,false,"Crossflow",10,25,19.6,"water","Other","nitroso R salt (NRS)",377.27,,,1,"[""SEM"",""Zeta potential""]",,,76,true,false,"Accepted","[""ISA""]","[""Metal-organic framework"",""Polyamide""]","[]","[""Not Applicable""]","[""None""]","65e6ee201850430560c1a052","2024-03-05T10:04:16.320Z","2015-01-01T00:00:00.000Z","Mixed matrix membranes containing MIL-53(Al) for potential application in organic solvent nanofiltration","Scientific Report","backOffice","10.1039/c5ra10259f","65def9221850430560c198ab","Zhu","https://doi.org/10.1039/c5ra10259f",0,"ISA/inorganic/dense","M-0.5","Scientific report",,"[]",,3,88.5,"3433",0,"[Li+].[Cl-]; C1=CC(=CC=C1C(=O)[O-])C(=O)[O-].[OH-].[Al+3]","2.5;0.5",,,,,,,,,,,,,"Aromatic poly(m-phenyleneisophthalamide) (PMIA)",,,,,,,,,,,,,,,,,,,,,,,,,,,,,,,,,,,,,,,,,,,,,,,,,,,,,,,,,,,,,,"[]",,,,,,,,,,,,
"65e6f2ea1850430560c1a06d","2024-03-05T10:04:16.364Z","[""Dimethylacetamide (DMAC)""]","[""water""]","[""wt%"",""wt%""]","[]","10","250","[]","[]","[]","[]","[]","[]","[]","[]",,,,,false,"Crossflow",10,25,19.6,"water","Other","nitroso R salt (NRS)",377.27,,,1,"[""SEM"",""Zeta potential""]",,,,true,false,"Accepted","[""ISA""]","[""Metal-organic framework"",""Polyamide""]","[]","[""Not Applicable""]","[""Pure solvent treatment""]","65e6ee201850430560c1a052","2024-03-05T10:04:16.320Z","2015-01-01T00:00:00.000Z","Mixed matrix membranes containing MIL-53(Al) for potential application in organic solvent nanofiltration","Scientific Report","backOffice","10.1039/c5ra10259f","65def9221850430560c198ab","Zhu","https://doi.org/10.1039/c5ra10259f",0,"ISA/inorganic/dense","M-0.5 - methanol exposure","Scientific report",,"[{""postTreatmentChemicalAgentConcentrationUnit"":[],""_id"":""65e6f2ea1850430560c1a06e"",""postTreatment"":""Pure solvent treatment"",""postTreatmentChemicalAgentSmiles"":""CO""}]",,2.3,93,"3434",0,"[Li+].[Cl-]; C1=CC(=CC=C1C(=O)[O-])C(=O)[O-].[OH-].[Al+3]","2.5;0.5",,,,,,,,,,,,,"Aromatic poly(m-phenyleneisophthalamide) (PMIA)",,,,,,,,,,,,,,,,,,,,,,,,,,,,,,,,,,,,,,,,,,,,,,,,,,,,,,,,,,,,,,"[]",,,,,,,,,,,,
"65e6f3201850430560c1a071","2024-03-05T10:04:16.364Z","[""Dimethylacetamide (DMAC)""]","[""water""]","[""wt%"",""wt%""]","[]","10","250","[]","[]","[]","[]","[]","[]","[]","[]",,,,,false,"Crossflow",10,25,19.6,"water","Other","nitroso R salt (NRS)",377.27,,,1,"[""SEM"",""Zeta potential""]",,,,true,false,"Accepted","[""ISA""]","[""Metal-organic framework"",""Polyamide""]","[]","[""Not Applicable""]","[""Pure solvent treatment""]","65e6ee201850430560c1a052","2024-03-05T10:04:16.320Z","2015-01-01T00:00:00.000Z","Mixed matrix membranes containing MIL-53(Al) for potential application in organic solvent nanofiltration","Scientific Report","backOffice","10.1039/c5ra10259f","65def9221850430560c198ab","Zhu","https://doi.org/10.1039/c5ra10259f",0,"ISA/inorganic/dense","M-0.5 - ethylacetate exposure","Scientific report",,"[{""postTreatmentChemicalAgentConcentrationUnit"":[],""_id"":""65e6f2ea1850430560c1a06e"",""postTreatment"":""Pure solvent treatment"",""postTreatmentChemicalAgentSmiles"":""O=C(OCC)C""}]",,1.9,92,"3435",0,"[Li+].[Cl-]; C1=CC(=CC=C1C(=O)[O-])C(=O)[O-].[OH-].[Al+3]","2.5;0.5",,,,,,,,,,,,,"Aromatic poly(m-phenyleneisophthalamide) (PMIA)",,,,,,,,,,,,,,,,,,,,,,,,,,,,,,,,,,,,,,,,,,,,,,,,,,,,,,,,,,,,,,"[]",,,,,,,,,,,,
"65e6f4971850430560c1a075","2024-03-05T10:04:16.364Z","[""Dimethylacetamide (DMAC)""]","[""water""]","[""wt%""]","[]","10","250","[]","[]","[]","[]","[]","[]","[]","[]",,,,,false,"Crossflow",10,25,19.6,"Ethanol","Dye","Brilliant blue G (disodium salt)",854.02,,,1,"[""SEM"",""Zeta potential""]",,,,true,false,"Accepted","[""ISA""]","[""Metal-organic framework"",""Polyamide""]","[]","[""Not Applicable""]","[""None""]","65e6ee201850430560c1a052","2024-03-05T10:04:16.320Z","2015-01-01T00:00:00.000Z","Mixed matrix membranes containing MIL-53(Al) for potential application in organic solvent nanofiltration","Scientific Report","backOffice","10.1039/c5ra10259f","65def9221850430560c198ab","Zhu","https://doi.org/10.1039/c5ra10259f",0,"ISA/inorganic/dense","M-0","Scientific report",,"[]",,0.18,97.55,"3436",0,"[Li+].[Cl-]","2.5",,,,,,,,,,,,,"Aromatic poly(m-phenyleneisophthalamide) (PMIA)",,,,,,,,,,,,,,,,,,,,,,,,,,,,,,,,,,,,,,,,,,,,,,,,,,,,,,,,,,,,,,"[]",,,,,,,,,,,,
"65e6f4c51850430560c1a079","2024-03-05T10:04:16.364Z","[""Dimethylacetamide (DMAC)""]","[""water""]","[""wt%"",""wt%""]","[]","10","250","[]","[]","[]","[]","[]","[]","[]","[]",,,,,false,"Crossflow",10,25,19.6,"Ethanol","Dye","Brilliant blue G (disodium salt)",854.02,,,1,"[""SEM"",""Zeta potential""]",,,,true,false,"Accepted","[""ISA""]","[""Metal-organic framework"",""Polyamide""]","[]","[""Not Applicable""]","[""None""]","65e6ee201850430560c1a052","2024-03-05T10:04:16.320Z","2015-01-01T00:00:00.000Z","Mixed matrix membranes containing MIL-53(Al) for potential application in organic solvent nanofiltration","Scientific Report","backOffice","10.1039/c5ra10259f","65def9221850430560c198ab","Zhu","https://doi.org/10.1039/c5ra10259f",0,"ISA/inorganic/dense","M-0.5","Scientific report",,"[]",,0.7,94,"3437",0,"[Li+].[Cl-]; C1=CC(=CC=C1C(=O)[O-])C(=O)[O-].[OH-].[Al+3]","2.5;0.5",,,,,,,,,,,,,"Aromatic poly(m-phenyleneisophthalamide) (PMIA)",,,,,,,,,,,,,,,,,,,,,,,,,,,,,,,,,,,,,,,,,,,,,,,,,,,,,,,,,,,,,,"[]",,,,,,,,,,,,
"65e7009b1850430560c1a07d","2024-03-05T11:23:07.597Z","[""1-Methyl-2-pyrrolidinone (NMP)""]","[""water""]","[]","[]","20","150","[]","[]","[]","[]","[]","[]","[]","[]",,,,,false,"Dead-end",6,25,,"water","Dye","Rose Bengal (disodium salt)",1017.64,35,"µmol/L",1,"[""AFM"",""FTIR"",""SEM"",""XPS""]",,18.2,,true,false,"Accepted","[""ISA""]","[""Polyarylene sulfide sulfone""]","[]","[""Not Applicable""]","[""None""]","65e7009b1850430560c1a07c","2024-03-05T11:23:07.534Z","2018-01-01T00:00:00.000Z","New promising polymer for organic solvent nanofiltration: Oxidized poly (arylene sulfide sulfone)","Scientific Report","backOffice","10.1016/j.memsci.2017.12.036","65def9221850430560c198ab","Yuan","https://doi.org/10.1016/j.memsci.2017.12.036",0,"ISA/inorganic/dense","PASS 20wt%","Scientific report",,"[]",,66.06,38.14,"3438",0,,,,,,,,,,,,,,,,,,,,,,,,,,,,,,,,,,,,,,,,,,,,,,,,,,,,,,,,,,,,,,,,,,,,,,,,,,,,,"[]",,,,,,,,,,,,
"65e702fa1850430560c1a080","2024-03-05T11:23:07.597Z","[""1-Methyl-2-pyrrolidinone (NMP)""]","[""water""]","[]","[]","20","150","[]","[]","[]","[]","[]","[]","[]","[]",,,,,false,"Dead-end",6,25,,"water","Dye","Rose Bengal (disodium salt)",1017.64,35,"µmol/L",1,"[""AFM"",""FTIR"",""SEM"",""XPS""]",,14,,true,false,"Accepted","[""ISA""]","[""Polyarylene sulfide sulfone""]","[]","[""Not Applicable""]","[""Surface treatment""]","65e7009b1850430560c1a07c","2024-03-05T11:23:07.534Z","2018-01-01T00:00:00.000Z","New promising polymer for organic solvent nanofiltration: Oxidized poly (arylene sulfide sulfone)","Scientific Report","backOffice","10.1016/j.memsci.2017.12.036","65def9221850430560c198ab","Yuan","https://doi.org/10.1016/j.memsci.2017.12.036",0,"ISA/inorganic/dense","O-PASS 20 wt%","Scientific report",,"[{""postTreatmentChemicalAgentConcentrationUnit"":[""v%"",""v%"",""v%""],""_id"":""65fd4d7cce6d77d64610bbd4"",""postTreatment"":""Surface treatment"",""postTreatmentChemicalAgentSmiles"":""CC(=O)O; OS(=O)(=O)O; OO""}]",,78.3,41.08,"3439",0,,,,,,,,,,,,,,,,,,,,,,,,,,,,,,,,,,,,,,,,,,,,,,,,,,,,,,,,,,,,,,,,,,,,,,,,,,,,,"[]",,,,,,,,,,,,
"65e703681850430560c1a084","2024-03-05T11:23:07.597Z","[""1-Methyl-2-pyrrolidinone (NMP)""]","[""water""]","[]","[]","24","150","[]","[]","[]","[]","[]","[]","[]","[]",,,,,false,"Dead-end",6,25,,"Heptane",,,1017.64,,,1,"[""AFM"",""FTIR"",""SEM"",""XPS""]",,14,,true,false,"Accepted","[""ISA""]","[""Polyarylene sulfide sulfone""]","[]","[""Not Applicable""]","[""Surface treatment""]","65e7009b1850430560c1a07c","2024-03-05T11:23:07.534Z","2018-01-01T00:00:00.000Z","New promising polymer for organic solvent nanofiltration: Oxidized poly (arylene sulfide sulfone)","Scientific Report","backOffice","10.1016/j.memsci.2017.12.036","65def9221850430560c198ab","Yuan","https://doi.org/10.1016/j.memsci.2017.12.036",0,"ISA/inorganic/dense","O-PASS 24 wt%","Scientific report",,"[{""postTreatmentChemicalAgentConcentrationUnit"":[""v%"",""v%"",""v%""],""_id"":""65fd4dfdce6d77d64610bbe0"",""postTreatment"":""Surface treatment"",""postTreatmentChemicalAgentSmiles"":""CC(=O)O; OS(=O)(=O)O; OO""}]",,,,"3440",0,,,,,,2.36,,,,,,,,,,,,,,,,,,,,,,,,,,,,,,,,,,,,,,,,,,,,,,,,,,,,,,,,,,,,,,,,,,,,,,,"[]",,,,,,,,,,,,
"65e703831850430560c1a088","2024-03-05T11:23:07.597Z","[""1-Methyl-2-pyrrolidinone (NMP)""]","[""water""]","[]","[]","24","150","[]","[]","[]","[]","[]","[]","[]","[]",,,,,false,"Dead-end",6,25,,"Methanol",,,1017.64,,,1,"[""AFM"",""FTIR"",""SEM"",""XPS""]",,14,,true,false,"Accepted","[""ISA""]","[""Polyarylene sulfide sulfone""]","[]","[""Not Applicable""]","[""Surface treatment""]","65e7009b1850430560c1a07c","2024-03-05T11:23:07.534Z","2018-01-01T00:00:00.000Z","New promising polymer for organic solvent nanofiltration: Oxidized poly (arylene sulfide sulfone)","Scientific Report","backOffice","10.1016/j.memsci.2017.12.036","65def9221850430560c198ab","Yuan","https://doi.org/10.1016/j.memsci.2017.12.036",0,"ISA/inorganic/dense","O-PASS 24 wt%","Scientific report",,"[{""postTreatmentChemicalAgentConcentrationUnit"":[""v%"",""v%"",""v%""],""_id"":""65fd4e23ce6d77d64610bbf4"",""postTreatment"":""Surface treatment"",""postTreatmentChemicalAgentSmiles"":""CC(=O)O; OS(=O)(=O)O; OO""}]",,,,"3441",0,,,,,,5.88,,,,,,,,,,,,,,,,,,,,,,,,,,,,,,,,,,,,,,,,,,,,,,,,,,,,,,,,,,,,,,,,,,,,,,,"[]",,,,,,,,,,,,
"65e703981850430560c1a08c","2024-03-05T11:23:07.597Z","[""1-Methyl-2-pyrrolidinone (NMP)""]","[""water""]","[]","[]","24","150","[]","[]","[]","[]","[]","[]","[]","[]",,,,,false,"Dead-end",6,25,,"Tetrahydrofuran (THF)",,,1017.64,,,1,"[""AFM"",""FTIR"",""SEM"",""XPS""]",,14,,true,false,"Accepted","[""ISA""]","[""Polyarylene sulfide sulfone""]","[]","[""Not Applicable""]","[""Surface treatment""]","65e7009b1850430560c1a07c","2024-03-05T11:23:07.534Z","2018-01-01T00:00:00.000Z","New promising polymer for organic solvent nanofiltration: Oxidized poly (arylene sulfide sulfone)","Scientific Report","backOffice","10.1016/j.memsci.2017.12.036","65def9221850430560c198ab","Yuan","https://doi.org/10.1016/j.memsci.2017.12.036",0,"ISA/inorganic/dense","O-PASS 24 wt%","Scientific report",,"[{""postTreatmentChemicalAgentConcentrationUnit"":[""v%"",""v%"",""v%""],""_id"":""65fd4e48ce6d77d64610bc0e"",""postTreatment"":""Surface treatment"",""postTreatmentChemicalAgentSmiles"":""CC(=O)O; OS(=O)(=O)O; OO""}]",,,,"3442",0,,,,,,5.97,,,,,,,,,,,,,,,,,,,,,,,,,,,,,,,,,,,,,,,,,,,,,,,,,,,,,,,,,,,,,,,,,,,,,,,"[]",,,,,,,,,,,,
"65e703b21850430560c1a090","2024-03-05T11:23:07.597Z","[""1-Methyl-2-pyrrolidinone (NMP)""]","[""water""]","[]","[]","24","150","[]","[]","[]","[]","[]","[]","[]","[]",,,,,false,"Dead-end",6,25,,"Toluene",,,1017.64,,,1,"[""AFM"",""FTIR"",""SEM"",""XPS""]",,14,,true,false,"Accepted","[""ISA""]","[""Polyarylene sulfide sulfone""]","[]","[""Not Applicable""]","[""Surface treatment""]","65e7009b1850430560c1a07c","2024-03-05T11:23:07.534Z","2018-01-01T00:00:00.000Z","New promising polymer for organic solvent nanofiltration: Oxidized poly (arylene sulfide sulfone)","Scientific Report","backOffice","10.1016/j.memsci.2017.12.036","65def9221850430560c198ab","Yuan","https://doi.org/10.1016/j.memsci.2017.12.036",0,"ISA/inorganic/dense","O-PASS 24 wt%","Scientific report",,"[{""postTreatmentChemicalAgentConcentrationUnit"":[""v%"",""v%"",""v%""],""_id"":""65fd4e6ece6d77d64610bc2e"",""postTreatment"":""Surface treatment"",""postTreatmentChemicalAgentSmiles"":""CC(=O)O; OS(=O)(=O)O; OO""}]",,,,"3443",0,,,,,,2.64,,,,,,,,,,,,,,,,,,,,,,,,,,,,,,,,,,,,,,,,,,,,,,,,,,,,,,,,,,,,,,,,,,,,,,,"[]",,,,,,,,,,,,
"65e703d41850430560c1a094","2024-03-05T11:23:07.597Z","[""1-Methyl-2-pyrrolidinone (NMP)""]","[""water""]","[]","[]","24","150","[]","[]","[]","[]","[]","[]","[]","[]",,,,,false,"Dead-end",6,25,,"Dimethylformamide (DMF)",,,1017.64,,,1,"[""AFM"",""FTIR"",""SEM"",""XPS""]",,14,,true,false,"Accepted","[""ISA""]","[""Polyarylene sulfide sulfone""]","[]","[""Not Applicable""]","[""Surface treatment""]","65e7009b1850430560c1a07c","2024-03-05T11:23:07.534Z","2018-01-01T00:00:00.000Z","New promising polymer for organic solvent nanofiltration: Oxidized poly (arylene sulfide sulfone)","Scientific Report","backOffice","10.1016/j.memsci.2017.12.036","65def9221850430560c198ab","Yuan","https://doi.org/10.1016/j.memsci.2017.12.036",0,"ISA/inorganic/dense","O-PASS 24 wt%","Scientific report",,"[{""postTreatmentChemicalAgentConcentrationUnit"":[""v%"",""v%"",""v%""],""_id"":""65fd4e93ce6d77d64610bc44"",""postTreatment"":""Surface treatment"",""postTreatmentChemicalAgentSmiles"":""CC(=O)O; OS(=O)(=O)O; OO""}]",,,,"3444",0,,,,,,2.67,,,,,,,,,,,,,,,,,,,,,,,,,,,,,,,,,,,,,,,,,,,,,,,,,,,,,,,,,,,,,,,,,,,,,,,"[]",,,,,,,,,,,,
"65e703f01850430560c1a098","2024-03-05T11:23:07.597Z","[""1-Methyl-2-pyrrolidinone (NMP)""]","[""water""]","[]","[]","24","150","[]","[]","[]","[]","[]","[]","[]","[]",,,,,false,"Dead-end",6,25,,"1-Methyl-2-pyrrolidinone (NMP)",,,1017.64,,,1,"[""AFM"",""FTIR"",""SEM"",""XPS""]",,14,,true,false,"Accepted","[""ISA""]","[""Polyarylene sulfide sulfone""]","[]","[""Not Applicable""]","[""Surface treatment""]","65e7009b1850430560c1a07c","2024-03-05T11:23:07.534Z","2018-01-01T00:00:00.000Z","New promising polymer for organic solvent nanofiltration: Oxidized poly (arylene sulfide sulfone)","Scientific Report","backOffice","10.1016/j.memsci.2017.12.036","65def9221850430560c198ab","Yuan","https://doi.org/10.1016/j.memsci.2017.12.036",0,"ISA/inorganic/dense","O-PASS 24 wt%","Scientific report",,"[{""postTreatmentChemicalAgentConcentrationUnit"":[""v%"",""v%"",""v%""],""_id"":""65fd4eb0ce6d77d64610bc50"",""postTreatment"":""Surface treatment"",""postTreatmentChemicalAgentSmiles"":""CC(=O)O; OS(=O)(=O)O; OO""}]",,,,"3445",0,,,,,,0.97,,,,,,,,,,,,,,,,,,,,,,,,,,,,,,,,,,,,,,,,,,,,,,,,,,,,,,,,,,,,,,,,,,,,,,,"[]",,,,,,,,,,,,
"65e7040c1850430560c1a09c","2024-03-05T11:23:07.597Z","[""1-Methyl-2-pyrrolidinone (NMP)""]","[""water""]","[]","[]","24","150","[]","[]","[]","[]","[]","[]","[]","[]",,,,,false,"Dead-end",6,25,,"Isopropanol (IPA)",,,1017.64,,,1,"[""AFM"",""FTIR"",""SEM"",""XPS""]",,14,,true,false,"Accepted","[""ISA""]","[""Polyarylene sulfide sulfone""]","[]","[""Not Applicable""]","[""Surface treatment""]","65e7009b1850430560c1a07c","2024-03-05T11:23:07.534Z","2018-01-01T00:00:00.000Z","New promising polymer for organic solvent nanofiltration: Oxidized poly (arylene sulfide sulfone)","Scientific Report","backOffice","10.1016/j.memsci.2017.12.036","65def9221850430560c198ab","Yuan","https://doi.org/10.1016/j.memsci.2017.12.036",0,"ISA/inorganic/dense","O-PASS 24 wt%","Scientific report",,"[{""postTreatmentChemicalAgentConcentrationUnit"":[""v%"",""v%"",""v%""],""_id"":""65fd4ed3ce6d77d64610bc5c"",""postTreatment"":""Surface treatment"",""postTreatmentChemicalAgentSmiles"":""CC(=O)O; OS(=O)(=O)O; OO""}]",,,,"3446",0,,,,,,0.79,,,,,,,,,,,,,,,,,,,,,,,,,,,,,,,,,,,,,,,,,,,,,,,,,,,,,,,,,,,,,,,,,,,,,,,"[]",,,,,,,,,,,,
