Repository: BAMresearch/onf-database

This repository belongs to the the publication "Revealing structure-property-performance relationships of organic solvent nanofiltration membranes using a FAIR, open-access database" published in ADD JOURNAL (DOI). 
It uses a dataset derived from The Open Membrane Database (https://openmembranedatabase.org/). The access date was April 8th 2025. The original dataset is in the repository as OMD_SRNF_2025-04-08.csv file.

The main researchers involved in the study are Sarah Glass (ORCID: 0000-0002-0625-0057), Petra Merten (no ORCID available), Torsten Brinkmann (ORCID: 0000-0002-5114-6259) and Volkan Filiz (ORCID: 0000-0003-0239-8641). 

The repository contains 5 Python files:

File: OMD_SRNF_2025-04-08.csv (part 114 of 184)
"65e704ac1850430560c1a0a1","2024-03-05T11:23:07.597Z","[""1-Methyl-2-pyrrolidinone (NMP)""]","[""water""]","[]","[]","20","150","[]","[]","[]","[]","[]","[]","[]","[]",,,,,false,"Dead-end",6,25,,"water","Dye","Rose Bengal (disodium salt)",1017.64,35,"µmol/L",1,"[""AFM"",""FTIR"",""SEM"",""XPS""]",,14,,true,false,"Accepted","[""ISA""]","[""Polyarylene sulfide sulfone""]","[]","[""Not Applicable""]","[""Surface treatment"",""Pure solvent treatment""]","65e7009b1850430560c1a07c","2024-03-05T11:23:07.534Z","2018-01-01T00:00:00.000Z","New promising polymer for organic solvent nanofiltration: Oxidized poly (arylene sulfide sulfone)","Scientific Report","backOffice","10.1016/j.memsci.2017.12.036","65def9221850430560c198ab","Yuan","https://doi.org/10.1016/j.memsci.2017.12.036",0,"ISA/inorganic/dense","O-PASS 20 wt% chloroform exposure","Scientific report",,"[{""postTreatmentChemicalAgentConcentrationUnit"":[""v%"",""v%"",""v%""],""_id"":""65fd4f4ace6d77d64610bc8d"",""postTreatment"":""Surface treatment"",""postTreatmentChemicalAgentSmiles"":""CC(=O)O; OS(=O)(=O)O; OO""},{""postTreatmentChemicalAgentConcentrationUnit"":[],""_id"":""65fd4f4ace6d77d64610bc8e"",""postTreatment"":""Pure solvent treatment"",""postTreatmentChemicalAgentSmiles"":""CClClCl""}]",,83.05,45.74,"3447",0,,,,,,,,,,,,,,,,,,,,,,,,,,,,,,,,,,,,,,,,,,,,,,,,,,,,,,,,,,,,,,,,,,,,,,,,,,,,,"[]",,,,,,,,,,,,
"65e705051850430560c1a0a7","2024-03-05T11:23:07.597Z","[""1-Methyl-2-pyrrolidinone (NMP)""]","[""water""]","[]","[]","20","150","[]","[]","[]","[]","[]","[]","[]","[]",,,,,false,"Dead-end",6,25,,"water","Dye","Rose Bengal (disodium salt)",1017.64,35,"µmol/L",1,"[""AFM"",""FTIR"",""SEM"",""XPS""]",,14,,true,false,"Accepted","[""ISA""]","[""Polyarylene sulfide sulfone""]","[]","[""Not Applicable""]","[""Surface treatment"",""Pure solvent treatment""]","65e7009b1850430560c1a07c","2024-03-05T11:23:07.534Z","2018-01-01T00:00:00.000Z","New promising polymer for organic solvent nanofiltration: Oxidized poly (arylene sulfide sulfone)","Scientific Report","backOffice","10.1016/j.memsci.2017.12.036","65def9221850430560c198ab","Yuan","https://doi.org/10.1016/j.memsci.2017.12.036",0,"ISA/inorganic/dense","O-PASS 20 wt% NMP exposure","Scientific report",,"[{""postTreatmentChemicalAgentConcentrationUnit"":[""v%"",""v%"",""v%""],""_id"":""65fd4fd5ce6d77d64610bcb5"",""postTreatment"":""Surface treatment"",""postTreatmentChemicalAgentConcentration"":""91;3;3"",""postTreatmentChemicalAgentSmiles"":""CC(=O)O; OS(=O)(=O)O; OO""},{""postTreatmentChemicalAgentConcentrationUnit"":[],""_id"":""65fd4fd5ce6d77d64610bcb6"",""postTreatment"":""Pure solvent treatment"",""postTreatmentChemicalAgentSmiles"":""CN1CCCC1=O""}]",,111.87,65.38,"3448",0,,,,,,,,,,,,,,,,,,,,,,,,,,,,,,,,,,,,,,,,,,,,,,,,,,,,,,,,,,,,,,,,,,,,,,,,,,,,,"[]",,,,,,,,,,,,
"65e705421850430560c1a0ad","2024-03-05T11:23:07.597Z","[""1-Methyl-2-pyrrolidinone (NMP)""]","[""water""]","[]","[]","24","150","[]","[]","[]","[]","[]","[]","[]","[]",,,,,false,"Dead-end",6,25,,"Dimethylformamide (DMF)","Dye","Rose Bengal (disodium salt)",1017.64,35,"µmol/L",1,"[""AFM"",""FTIR"",""SEM"",""XPS""]",,14,,true,false,"Accepted","[""ISA""]","[""Polyarylene sulfide sulfone""]","[]","[""Not Applicable""]","[""Surface treatment""]","65e7009b1850430560c1a07c","2024-03-05T11:23:07.534Z","2018-01-01T00:00:00.000Z","New promising polymer for organic solvent nanofiltration: Oxidized poly (arylene sulfide sulfone)","Scientific Report","backOffice","10.1016/j.memsci.2017.12.036","65def9221850430560c198ab","Yuan","https://doi.org/10.1016/j.memsci.2017.12.036",0,"ISA/inorganic/dense","O-PASS 24 wt%","Scientific report",,"[{""postTreatmentChemicalAgentConcentrationUnit"":[""v%"",""v%"",""v%""],""_id"":""65fd5066ce6d77d64610bd00"",""postTreatment"":""Surface treatment"",""postTreatmentChemicalAgentSmiles"":""CC(=O)O; OS(=O)(=O)O; OO""}]",,,99.09,"3449",0,,,,,,,,,,,,,,,,,,,,,,,,,,,,,,,,,,,,,,,,,,,,,,,,,,,,,,,,,,,,,,,,,,,,,,,,,,,,,"[]",,,,,,,,,,,,
"65e706371850430560c1a0bb","2024-03-05T11:23:07.597Z","[""1-Methyl-2-pyrrolidinone (NMP)""]","[""water""]","[]","[]","20","150","[]","[]","[]","[]","[]","[]","[]","[]",,,,,false,"Dead-end",6,25,,"water","Dye","Rose Bengal (disodium salt)",1017.64,35,"µmol/L",1,"[""AFM"",""FTIR"",""SEM"",""XPS""]",,14,,true,false,"Accepted","[""ISA""]","[""Polyarylene sulfide sulfone""]","[]","[""Not Applicable""]","[""Surface treatment"",""Pure solvent treatment""]","65e7009b1850430560c1a07c","2024-03-05T11:23:07.534Z","2018-01-01T00:00:00.000Z","New promising polymer for organic solvent nanofiltration: Oxidized poly (arylene sulfide sulfone)","Scientific Report","backOffice","10.1016/j.memsci.2017.12.036","65def9221850430560c198ab","Yuan","https://doi.org/10.1016/j.memsci.2017.12.036",0,"ISA/inorganic/dense","O-PASS 20 wt% H2SO4 exposure","Scientific report",,"[{""postTreatmentChemicalAgentConcentrationUnit"":[""v%"",""v%"",""v%""],""_id"":""65fd50d9ce6d77d64610bd1e"",""postTreatment"":""Surface treatment"",""postTreatmentChemicalAgentSmiles"":""CC(=O)O; OS(=O)(=O)O; OO"",""postTreatmentChemicalAgentConcentration"":""91;3;3""},{""postTreatmentChemicalAgentConcentrationUnit"":[],""_id"":""65fd50d9ce6d77d64610bd1f"",""postTreatment"":""Pure solvent treatment"",""postTreatmentChemicalAgentSmiles"":""OS(=O)(=O)O""}]",,92.69,65.26,"3450",0,,,,,,,,,,,,,,,,,,,,,,,,,,,,,,,,,,,,,,,,,,,,,,,,,,,,,,,,,,,,,,,,,,,,,,,,,,,,,"[]",,,,,,,,,,,,
"65e706731850430560c1a0c0","2024-03-05T11:23:07.597Z","[""1-Methyl-2-pyrrolidinone (NMP)""]","[""water""]","[]","[]","24","150","[]","[]","[]","[]","[]","[]","[]","[]",,,,,false,"Dead-end",6,25,,"Dimethylformamide (DMF)","Dye","Erythrosin B",835.89,35,"µmol/L",1,"[""AFM"",""FTIR"",""SEM"",""XPS""]",,14,,true,false,"Accepted","[""ISA""]","[""Polyarylene sulfide sulfone""]","[]","[""Not Applicable""]","[""Surface treatment""]","65e7009b1850430560c1a07c","2024-03-05T11:23:07.534Z","2018-01-01T00:00:00.000Z","New promising polymer for organic solvent nanofiltration: Oxidized poly (arylene sulfide sulfone)","Scientific Report","backOffice","10.1016/j.memsci.2017.12.036","65def9221850430560c198ab","Yuan","https://doi.org/10.1016/j.memsci.2017.12.036",0,"ISA/inorganic/dense","O-PASS 24 wt%","Scientific report",,"[{""postTreatmentChemicalAgentConcentrationUnit"":[],""_id"":""65fd50f7ce6d77d64610bd36"",""postTreatment"":""Surface treatment"",""postTreatmentChemicalAgentSmiles"":""CC(=O)O; OS(=O)(=O)O; OO""}]",,,98.52,"3451",0,,,,,,,,,,,,,,,,,,,,,,,,,,,,,,,,,,,,,,,,,,,,,,,,,,,,,,,,,,,,,,,,,,,,,,,,,,,,,"[]",,,,,,,,,,,,
"65e706971850430560c1a0c4","2024-03-05T11:23:07.597Z","[""1-Methyl-2-pyrrolidinone (NMP)""]","[""water""]","[]","[]","24","150","[]","[]","[]","[]","[]","[]","[]","[]",,,,,false,"Dead-end",6,25,,"Dimethylformamide (DMF)","Dye","Reactive orange 16 (disodium salt)",617.54,35,"µmol/L",1,"[""AFM"",""FTIR"",""SEM"",""XPS""]",,14,,true,false,"Accepted","[""ISA""]","[""Polyarylene sulfide sulfone""]","[]","[""Not Applicable""]","[""Surface treatment""]","65e7009b1850430560c1a07c","2024-03-05T11:23:07.534Z","2018-01-01T00:00:00.000Z","New promising polymer for organic solvent nanofiltration: Oxidized poly (arylene sulfide sulfone)","Scientific Report","backOffice","10.1016/j.memsci.2017.12.036","65def9221850430560c198ab","Yuan","https://doi.org/10.1016/j.memsci.2017.12.036",0,"ISA/inorganic/dense","O-PASS 24 wt%","Scientific report",,"[{""postTreatmentChemicalAgentConcentrationUnit"":[],""_id"":""65fd510ece6d77d64610bd4d"",""postTreatment"":""Surface treatment"",""postTreatmentChemicalAgentSmiles"":""CC(=O)O; OS(=O)(=O)O; OO""}]",,,97.95,"3452",0,,,,,,,,,,,,,,,,,,,,,,,,,,,,,,,,,,,,,,,,,,,,,,,,,,,,,,,,,,,,,,,,,,,,,,,,,,,,,"[]",,,,,,,,,,,,
"65e706bb1850430560c1a0c8","2024-03-05T11:23:07.597Z","[""1-Methyl-2-pyrrolidinone (NMP)""]","[""water""]","[]","[]","24","150","[]","[]","[]","[]","[]","[]","[]","[]",,,,,false,"Dead-end",6,25,,"Dimethylformamide (DMF)","Dye","Sudan Black B",456.54,35,"µmol/L",1,"[""AFM"",""FTIR"",""SEM"",""XPS""]",,14,,true,false,"Accepted","[""ISA""]","[""Polyarylene sulfide sulfone""]","[]","[""Not Applicable""]","[""Surface treatment""]","65e7009b1850430560c1a07c","2024-03-05T11:23:07.534Z","2018-01-01T00:00:00.000Z","New promising polymer for organic solvent nanofiltration: Oxidized poly (arylene sulfide sulfone)","Scientific Report","backOffice","10.1016/j.memsci.2017.12.036","65def9221850430560c198ab","Yuan","https://doi.org/10.1016/j.memsci.2017.12.036",0,"ISA/inorganic/dense","O-PASS 24 wt%","Scientific report",,"[{""postTreatmentChemicalAgentConcentrationUnit"":[""v%"",""v%"",""v%""],""_id"":""65fd512ace6d77d64610bd64"",""postTreatment"":""Surface treatment"",""postTreatmentChemicalAgentSmiles"":""CC(=O)O; OS(=O)(=O)O; OO""}]",,,97.72,"3453",0,,,,,,,,,,,,,,,,,,,,,,,,,,,,,,,,,,,,,,,,,,,,,,,,,,,,,,,,,,,,,,,,,,,,,,,,,,,,,"[]",,,,,,,,,,,,
"65e706de1850430560c1a0cc","2024-03-05T11:23:07.597Z","[""1-Methyl-2-pyrrolidinone (NMP)""]","[""water""]","[]","[]","24","150","[]","[]","[]","[]","[]","[]","[]","[]",,,,,false,"Dead-end",6,25,,"Dimethylformamide (DMF)","Dye","Methyl orange (sodium salt)",327.33,35,"µmol/L",1,"[""AFM"",""FTIR"",""SEM"",""XPS""]",,14,,true,false,"Accepted","[""ISA""]","[""Polyarylene sulfide sulfone""]","[]","[""Not Applicable""]","[""Surface treatment""]","65e7009b1850430560c1a07c","2024-03-05T11:23:07.534Z","2018-01-01T00:00:00.000Z","New promising polymer for organic solvent nanofiltration: Oxidized poly (arylene sulfide sulfone)","Scientific Report","backOffice","10.1016/j.memsci.2017.12.036","65def9221850430560c198ab","Yuan","https://doi.org/10.1016/j.memsci.2017.12.036",0,"ISA/inorganic/dense","O-PASS 24 wt%","Scientific report",,"[{""postTreatmentChemicalAgentConcentrationUnit"":[],""_id"":""65fd5147ce6d77d64610bd7b"",""postTreatment"":""Surface treatment"",""postTreatmentChemicalAgentSmiles"":""CC(=O)O; OS(=O)(=O)O; OO""}]",,,89.99,"3454",0,,,,,,,,,,,,,,,,,,,,,,,,,,,,,,,,,,,,,,,,,,,,,,,,,,,,,,,,,,,,,,,,,,,,,,,,,,,,,"[]",,,,,,,,,,,,
"65e707531850430560c1a0d1","2024-03-05T11:23:07.597Z","[""1-Methyl-2-pyrrolidinone (NMP)""]","[""water""]","[]","[]","24","150","[]","[]","[]","[]","[]","[]","[]","[]",,,,,false,"Dead-end",6,25,,"Dimethylformamide (DMF)","Other","Disperse orange 3",242,35,"µmol/L",1,"[""AFM"",""FTIR"",""SEM"",""XPS""]",,14,,true,false,"Accepted","[""ISA""]","[""Polyarylene sulfide sulfone""]","[]","[""Not Applicable""]","[""Surface treatment""]","65e7009b1850430560c1a07c","2024-03-05T11:23:07.534Z","2018-01-01T00:00:00.000Z","New promising polymer for organic solvent nanofiltration: Oxidized poly (arylene sulfide sulfone)","Scientific Report","backOffice","10.1016/j.memsci.2017.12.036","65def9221850430560c198ab","Yuan","https://doi.org/10.1016/j.memsci.2017.12.036",0,"ISA/inorganic/dense","O-PASS 24 wt%","Scientific report",,"[{""postTreatmentChemicalAgentConcentrationUnit"":[],""_id"":""65fd5160ce6d77d64610bd92"",""postTreatment"":""Surface treatment"",""postTreatmentChemicalAgentSmiles"":""CC(=O)O; OS(=O)(=O)O; OO""}]",,,74.74,"3455",0,,,,,,,,,,,,,,,,,,,,,,,,,,,,,,,,,,,,,,,,,,,,,,,,,,,,,,,,,,,,,,,,,,,,,,,,,,,,,"[]",,,,,,,,,,,,
"65e71ff41850430560c1a0e4","2024-03-05T13:36:52.130Z","[""Dimethylformamide (DMF)""]","[""water""]","[""wt%""]","[]","18","230","[""Crosslinking"",""Gutter layer synthesis""]","[{""postTreatmentChemicalAgentConcentrationUnit"":[""wt%""],""_id"":""65e71ff41850430560c1a0e6"",""postTreatment"":""Crosslinking"",""postTreatmentChemicalAgentSmiles"":""C(CCCN)CCN"",""postTreatmentChemicalAgentConcentration"":""10""},{""postTreatmentChemicalAgentConcentrationUnit"":[""mmol/L"",""mmol/L""],""_id"":""6619524ddd02ff2f9a462d04"",""postTreatment"":""Gutter layer synthesis"",""postTreatmentChemicalAgentSmiles"":""C1=C(C=C(C(=C1O)O)O)C(=O)OC2=CC(=CC(=C2O)O)C(=O)OCC3C(C(C(C(O3)OC(=O)C4=CC(=C(C(=C4)OC(=O)C5=CC(=C(C(=C5)O)O)O)O)O)OC(=O)C6=CC(=C(C(=C6)OC(=O)C7=CC(=C(C(=C7)O)O)O)O)O)OC(=O)C8=CC(=C(C(=C8)OC(=O)C9=CC(=C(C(=C9)O)O)O)O)O)OC(=O)C1=CC(=C(C(=C1)OC(=O)C1=CC(=C(C(=C1)O)O)O)O)O ;  [Cu+2].[Cl-].[Cl-]"",""postTreatmentChemicalAgentConcentration"":""0.25;0.75""}]","[""water""]","[""Hexane""]","[""wt%""]","[]","[""wt%""]","[]","C1=CC(=CC(=C1)N)N","0.025","C1=C(C=C(C=C1C(=O)Cl)C(=O)Cl)C(=O)Cl","0.005",false,"Crossflow",10,25,28.26,"Ethanol","Dye","Rhodamine B (chloride salt)",479.02,100,"mg/L",1,"[""AFM"",""SEM"",""TEM"",""XPS"",""FTIR""]",15,3.3,55.63,true,false,"Accepted","[""TFC""]","[""Polyamide""]","[]","[""Polyimide(Lenzig® P84)""]","[""Pure solvent treatment""]","65e71ff41850430560c1a0e2","2024-03-05T13:36:52.050Z","2020-01-01T00:00:00.000Z","High-throughput thin-film composite membrane via interfacial polymerization using monomers of ultra-low concentration on tannic acid – Copper interlayer for organic solvent nanofiltration","Scientific Report","backOffice","10.1016/j.seppur.2020.118027","65e450b21850430560c19b6a","Yao","https://doi.org/10.1016/j.seppur.2020.118027",0,"Composite","TFC 0.025-0.25/0.75/20","Scientific report","Interfacial Polymerization","[{""postTreatmentChemicalAgentConcentrationUnit"":[],""_id"":""65e71ff41850430560c1a0e5"",""postTreatment"":""Pure solvent treatment"",""postTreatmentChemicalAgentSmiles"":""CN(C)C=O""}]","ISA",6.02,97.72,"3457",0,"C(CO)O","1.0","coating solution","tannic acid – copper (TA-Cu) complex","0.25;0.75",59.57,,,,,,,,230.015,,,,,,,,,,,,,,,,,,,,,,,,,,,,,,,,,,,,,,,,,,,,,,,,,,,,,,,,,,,,,,,"[""mmol/L""]",,,,,,,,,,,,
"65e7249a1850430560c1a0ef","2024-03-05T13:56:42.796Z","[]","[]","[]","[]",,,"[""None""]","[]","[""water"",""Ethanol""]","[""Hexane""]","[""wt%"",""wt%"",""wt%""]","[]","[""wt%""]","[]","C1=CC(=CC(=C1)N)N；C(CS)C(C(C(C(C(C(C(C(F)(F)F)(F)F)(F)F)(F)F)(F)F)(F)F)(F)F)(F)F  ；C1=CC(=C(C=C1CCN)O)O.Cl","2.0；0.034；0.066","C1=C(C=C(C=C1C(=O)Cl)C(=O)Cl)C(=O)Cl","0.1",false,"Crossflow",15,25,19.63,"Ethanol","Dye","Rose Bengal (disodium salt)",1017.64,0.05,"g/L",1,"[""AFM"",""SEM"",""XPS"",""FTIR""]",455,142,100.7,true,false,"Accepted","[""TFC""]","[""Polyethersulfone"",""Other"",""Polyamide""]","[]","[""Polyethersulfone""]","[""None""]","65e7249a1850430560c1a0ee","2024-03-05T13:56:42.742Z","2021-01-01T00:00:00.000Z","Biomimetic asymmetric structural polyamide OSN membranes fabricated via fluorinated polymeric networks regulated interfacial polymerization","Scientific Report","backOffice","10.1016/j.memsci.2021.119112","65e13b191850430560c199f5","Gu","https://doi.org/10.1016/j.memsci.2021.119112",0,"Composite","FPN-TFC-EtOH","Scientific report","Interfacial Polymerization","[]","Commercial",1.55,99,"3459",0,,,,,,,,,,,,,,,"FPNs",,,,,,,,,,,,,,,,,,,,,,,,,,,,,,,,,,,,,,,,,,,,,,,,,,,,,,,,,,,,,,"[]",,,,,,,,,,,,
"65e73a951850430560c1a0f4","2024-03-05T15:30:29.431Z","[""Dimethylformamide (DMF)"",""1-Methyl-2-pyrrolidinone (NMP)""]","[""water""]","[]","[]","17","250","[]","[]","[]","[]","[]","[]","[]","[]",,,,,false,"Dead-end",5,20,13.4,"Methanol","Dye","Rose Bengal (disodium salt)",1017.64,20,"mg/L",1,"[]",,,62,true,false,"Accepted","[""ISA""]","[""Polyphenylsulfone""]","[]","[""Not Applicable""]","[""None""]","65e73a951850430560c1a0f2","2024-03-05T15:30:29.356Z","2011-01-01T00:00:00.000Z","Novel polyphenylsulfone membrane for potential use in solvent nanofiltration","Scientific Report","backOffice","10.1016/j.memsci.2011.05.045","65def9221850430560c198ab","Darvishmanesh","https://doi.org/10.1016/j.memsci.2011.05.045",0,"ISA/inorganic/dense","DMF-NMP 17%","Scientific report",,"[]",,1.5472,68,"3460",0,,,,,,,"50:50",,,,,,,88.83,,,,,,,,,,,,,,,,,,,,,,,,,,,,,,,,,,,,,,,,,,,,,,,,,,,,,,,,,,,,,,,"[]",,,,,,,,,,,,
"65e73b1c1850430560c1a0f8","2024-03-05T15:30:29.431Z","[""Dimethylformamide (DMF)"",""1-Methyl-2-pyrrolidinone (NMP)""]","[""water""]","[]","[]","21","250","[]","[]","[]","[]","[]","[]","[]","[]",,,,,false,"Dead-end",5,20,13.4,"Methanol","Dye","Rose Bengal (disodium salt)",1017.64,20,"mg/L",1,"[]",,,62,true,false,"Accepted","[""ISA""]","[""Polyphenylsulfone""]","[]","[""Not Applicable""]","[""None""]","65e73a951850430560c1a0f2","2024-03-05T15:30:29.356Z","2011-01-01T00:00:00.000Z","Novel polyphenylsulfone membrane for potential use in solvent nanofiltration","Scientific Report","backOffice","10.1016/j.memsci.2011.05.045","65def9221850430560c198ab","Darvishmanesh","https://doi.org/10.1016/j.memsci.2011.05.045",0,"ISA/inorganic/dense","DMF-NMP 21%","Scientific report",,"[]",,0.606,80.2,"3461",0,,,,,,,"50:50",,,,,,,91.41,,,,,,,,,,,,,,,,,,,,,,,,,,,,,,,,,,,,,,,,,,,,,,,,,,,,,,,,,,,,,,,"[]",,,,,,,,,,,,
"65e73b521850430560c1a0fc","2024-03-05T15:30:29.431Z","[""Dimethylformamide (DMF)"",""1-Methyl-2-pyrrolidinone (NMP)""]","[""water""]","[]","[]","25","250","[]","[]","[]","[]","[]","[]","[]","[]",,,,,false,"Dead-end",5,20,13.4,"Methanol","Dye","Rose Bengal (disodium salt)",1017.64,20,"mg/L",1,"[]",,,62,true,false,"Accepted","[""ISA""]","[""Polyphenylsulfone""]","[]","[""Not Applicable""]","[""None""]","65e73a951850430560c1a0f2","2024-03-05T15:30:29.356Z","2011-01-01T00:00:00.000Z","Novel polyphenylsulfone membrane for potential use in solvent nanofiltration","Scientific Report","backOffice","10.1016/j.memsci.2011.05.045","65def9221850430560c198ab","Darvishmanesh","https://doi.org/10.1016/j.memsci.2011.05.045",0,"ISA/inorganic/dense","DMF-NMP 25%","Scientific report",,"[]",,0.2182,82,"3462",0,,,,,,,"50:50",,,,,,,96.2,,,,,,,,,,,,,,,,,,,,,,,,,,,,,,,,,,,,,,,,,,,,,,,,,,,,,,,,,,,,,,,"[]",,,,,,,,,,,,
"65e73bd21850430560c1a100","2024-03-05T15:30:29.431Z","[""1-Methyl-2-pyrrolidinone (NMP)""]","[""water""]","[]","[]","17","250","[]","[]","[]","[]","[]","[]","[]","[]",,,,,false,"Dead-end",5,20,13.4,"Methanol","Dye","Rose Bengal (disodium salt)",1017.64,20,"mg/L",1,"[]",,,62,true,false,"Accepted","[""ISA""]","[""Polyphenylsulfone""]","[]","[""Not Applicable""]","[""None""]","65e73a951850430560c1a0f2","2024-03-05T15:30:29.356Z","2011-01-01T00:00:00.000Z","Novel polyphenylsulfone membrane for potential use in solvent nanofiltration","Scientific Report","backOffice","10.1016/j.memsci.2011.05.045","65def9221850430560c198ab","Darvishmanesh","https://doi.org/10.1016/j.memsci.2011.05.045",0,"ISA/inorganic/dense","NMP 17%","Scientific report",,"[]",,1.85,66,"3463",0,,,,,,,,,,,,,,105.21,,,,,,,,,,,,,,,,,,,,,,,,,,,,,,,,,,,,,,,,,,,,,,,,,,,,,,,,,,,,,,,"[]",,,,,,,,,,,,
"65e73c0b1850430560c1a104","2024-03-05T15:30:29.431Z","[""1-Methyl-2-pyrrolidinone (NMP)""]","[""water""]","[]","[]","21","250","[]","[]","[]","[]","[]","[]","[]","[]",,,,,false,"Dead-end",5,20,13.4,"Methanol","Dye","Rose Bengal (disodium salt)",1017.64,20,"mg/L",1,"[]",,,62,true,false,"Accepted","[""ISA""]","[""Polyphenylsulfone""]","[]","[""Not Applicable""]","[""None""]","65e73a951850430560c1a0f2","2024-03-05T15:30:29.356Z","2011-01-01T00:00:00.000Z","Novel polyphenylsulfone membrane for potential use in solvent nanofiltration","Scientific Report","backOffice","10.1016/j.memsci.2011.05.045","65def9221850430560c198ab","Darvishmanesh","https://doi.org/10.1016/j.memsci.2011.05.045",0,"ISA/inorganic/dense","NMP 21%","Scientific report",,"[]",,0.86,75,"3464",0,,,,,,,,,,,,,,105.03,,,,,,,,,,,,,,,,,,,,,,,,,,,,,,,,,,,,,,,,,,,,,,,,,,,,,,,,,,,,,,,"[]",,,,,,,,,,,,
"65e73c3e1850430560c1a108","2024-03-05T15:30:29.431Z","[""1-Methyl-2-pyrrolidinone (NMP)""]","[""water""]","[]","[]","25","250","[]","[]","[]","[]","[]","[]","[]","[]",,,,,false,"Dead-end",5,20,13.4,"Methanol","Dye","Rose Bengal (disodium salt)",1017.64,20,"mg/L",1,"[]",,,62,true,false,"Accepted","[""ISA""]","[""Polyphenylsulfone""]","[]","[""Not Applicable""]","[""None""]","65e73a951850430560c1a0f2","2024-03-05T15:30:29.356Z","2011-01-01T00:00:00.000Z","Novel polyphenylsulfone membrane for potential use in solvent nanofiltration","Scientific Report","backOffice","10.1016/j.memsci.2011.05.045","65def9221850430560c198ab","Darvishmanesh","https://doi.org/10.1016/j.memsci.2011.05.045",0,"ISA/inorganic/dense","NMP 25%","Scientific report",,"[]",,0.38,88,"3465",0,,,,,,,,,,,,,,109.6,,,,,,,,,,,,,,,,,,,,,,,,,,,,,,,,,,,,,,,,,,,,,,,,,,,,,,,,,,,,,,,"[]",,,,,,,,,,,,
"65e73df51850430560c1a11d","2024-03-05T15:30:29.431Z","[""Dimethylacetamide (DMAC)""]","[""water""]","[]","[]","17","250","[]","[]","[]","[]","[]","[]","[]","[]",,,,,false,"Dead-end",5,20,13.4,"Methanol","Dye","Rose Bengal (disodium salt)",1017.64,20,"mg/L",1,"[]",,,62,true,false,"Accepted","[""ISA""]","[""Polyphenylsulfone""]","[]","[""Not Applicable""]","[""None""]","65e73a951850430560c1a0f2","2024-03-05T15:30:29.356Z","2011-01-01T00:00:00.000Z","Novel polyphenylsulfone membrane for potential use in solvent nanofiltration","Scientific Report","backOffice","10.1016/j.memsci.2011.05.045","65def9221850430560c198ab","Darvishmanesh","https://doi.org/10.1016/j.memsci.2011.05.045",0,"ISA/inorganic/dense","DMA 17%","Scientific report",,"[]",,1.724,59,"3466",0,,,,,,,,,,,,,,97.84,,,,,,,,,,,,,,,,,,,,,,,,,,,,,,,,,,,,,,,,,,,,,,,,,,,,,,,,,,,,,,,"[]",,,,,,,,,,,,
"65e73e211850430560c1a121","2024-03-05T15:30:29.431Z","[""Dimethylacetamide (DMAC)""]","[""water""]","[]","[]","21","250","[]","[]","[]","[]","[]","[]","[]","[]",,,,,false,"Dead-end",5,20,13.4,"Methanol","Dye","Rose Bengal (disodium salt)",1017.64,20,"mg/L",1,"[]",,,62,true,false,"Accepted","[""ISA""]","[""Polyphenylsulfone""]","[]","[""Not Applicable""]","[""None""]","65e73a951850430560c1a0f2","2024-03-05T15:30:29.356Z","2011-01-01T00:00:00.000Z","Novel polyphenylsulfone membrane for potential use in solvent nanofiltration","Scientific Report","backOffice","10.1016/j.memsci.2011.05.045","65def9221850430560c198ab","Darvishmanesh","https://doi.org/10.1016/j.memsci.2011.05.045",0,"ISA/inorganic/dense","DMA 21%","Scientific report",,"[]",,0.712,73,"3467",0,,,,,,,,,,,,,,99.26,,,,,,,,,,,,,,,,,,,,,,,,,,,,,,,,,,,,,,,,,,,,,,,,,,,,,,,,,,,,,,,"[]",,,,,,,,,,,,
"65e73e5c1850430560c1a125","2024-03-05T15:30:29.431Z","[""Dimethylacetamide (DMAC)""]","[""water""]","[]","[]","25","250","[]","[]","[]","[]","[]","[]","[]","[]",,,,,false,"Dead-end",5,20,13.4,"Methanol","Dye","Rose Bengal (disodium salt)",1017.64,20,"mg/L",1,"[]",,,62,true,false,"Accepted","[""ISA""]","[""Polyphenylsulfone""]","[]","[""Not Applicable""]","[""None""]","65e73a951850430560c1a0f2","2024-03-05T15:30:29.356Z","2011-01-01T00:00:00.000Z","Novel polyphenylsulfone membrane for potential use in solvent nanofiltration","Scientific Report","backOffice","10.1016/j.memsci.2011.05.045","65def9221850430560c198ab","Darvishmanesh","https://doi.org/10.1016/j.memsci.2011.05.045",0,"ISA/inorganic/dense","DMA 25%","Scientific report",,"[]",,0.254,81,"3468",0,,,,,,,,,,,,,,100.37,,,,,,,,,,,,,,,,,,,,,,,,,,,,,,,,,,,,,,,,,,,,,,,,,,,,,,,,,,,,,,,"[]",,,,,,,,,,,,
"65e740471850430560c1a129","2024-03-05T15:30:29.431Z","[""Dimethylformamide (DMF)"",""1-Methyl-2-pyrrolidinone (NMP)""]","[""water""]","[]","[]","25","250","[]","[]","[]","[]","[]","[]","[]","[]",,,,,false,"Dead-end",5,20,13.4,"Methanol","Dye","Rose Bengal (disodium salt)",1017.64,20,"mg/L",1,"[]",,,62,true,false,"Accepted","[""ISA""]","[""Polyphenylsulfone""]","[]","[""Not Applicable""]","[""None""]","65e73a951850430560c1a0f2","2024-03-05T15:30:29.356Z","2011-01-01T00:00:00.000Z","Novel polyphenylsulfone membrane for potential use in solvent nanofiltration","Scientific Report","backOffice","10.1016/j.memsci.2011.05.045","65def9221850430560c198ab","Darvishmanesh","https://doi.org/10.1016/j.memsci.2011.05.045",0,"ISA/inorganic/dense","DMF-NMP 25%","Scientific report",,"[]",,0.248,76.93,"3469",0,,,,,,,"50:50",,,,,,,96.2,,,,,,,,,,,,,,,,,,,,,,,,,,,,,,,,,,,,,,,,,,,,,,,,,,,,,,,,,,,,,,,"[]",,,,,,,,,,,,
"65e741361850430560c1a12e","2024-03-05T15:30:29.431Z","[""Dimethylformamide (DMF)"",""1-Methyl-2-pyrrolidinone (NMP)""]","[""water""]","[]","[]","25","250","[]","[]","[]","[]","[]","[]","[]","[]",,,,,false,"Dead-end",5,20,13.4,"Methanol","Dye","Rose Bengal (disodium salt)",1017.64,20,"mg/L",1,"[]",,,,true,false,"Accepted","[""ISA""]","[""Polyphenylsulfone""]","[]","[""Not Applicable""]","[""Pure solvent treatment""]","65e73a951850430560c1a0f2","2024-03-05T15:30:29.356Z","2011-01-01T00:00:00.000Z","Novel polyphenylsulfone membrane for potential use in solvent nanofiltration","Scientific Report","backOffice","10.1016/j.memsci.2011.05.045","65def9221850430560c198ab","Darvishmanesh","https://doi.org/10.1016/j.memsci.2011.05.045",0,"ISA/inorganic/dense","DMF-NMP 25% - ethylacetate exposure","Scientific report",,"[{""postTreatmentChemicalAgentConcentrationUnit"":[],""_id"":""65e741361850430560c1a130"",""postTreatment"":""Pure solvent treatment"",""postTreatmentChemicalAgentSmiles"":""O=C(OCC)C""}]",,1.806,44.2,"3470",0,,,,,,,"50:50",,,,,,,,,,,,,,,,,,,,,,,,,,,,,,,,,,,,,,,,,,,,,,,,,,,,,,,,,,,,,,,,,,,,,,"[]",,,,,,,,,,,,
"65e741601850430560c1a134","2024-03-05T15:30:29.431Z","[""Dimethylformamide (DMF)"",""1-Methyl-2-pyrrolidinone (NMP)""]","[""water""]","[]","[]","25","250","[]","[]","[]","[]","[]","[]","[]","[]",,,,,false,"Dead-end",5,20,13.4,"Methanol","Dye","Rose Bengal (disodium salt)",1017.64,20,"mg/L",1,"[]",,,,true,false,"Accepted","[""ISA""]","[""Polyphenylsulfone""]","[]","[""Not Applicable""]","[""Pure solvent treatment""]","65e73a951850430560c1a0f2","2024-03-05T15:30:29.356Z","2011-01-01T00:00:00.000Z","Novel polyphenylsulfone membrane for potential use in solvent nanofiltration","Scientific Report","backOffice","10.1016/j.memsci.2011.05.045","65def9221850430560c198ab","Darvishmanesh","https://doi.org/10.1016/j.memsci.2011.05.045",0,"ISA/inorganic/dense","DMF-NMP 25% - diethylether exposure","Scientific report",,"[{""postTreatmentChemicalAgentConcentrationUnit"":[],""_id"":""65e741361850430560c1a130"",""postTreatment"":""Pure solvent treatment"",""postTreatmentChemicalAgentSmiles"":""CCOCC""}]",,0.812,52.4,"3471",0,,,,,,,"50:50",,,,,,,,,,,,,,,,,,,,,,,,,,,,,,,,,,,,,,,,,,,,,,,,,,,,,,,,,,,,,,,,,,,,,,"[]",,,,,,,,,,,,
"65e741b11850430560c1a13a","2024-03-05T15:30:29.431Z","[""Dimethylformamide (DMF)"",""1-Methyl-2-pyrrolidinone (NMP)""]","[""water""]","[]","[]","25","250","[]","[]","[]","[]","[]","[]","[]","[]",,,,,false,"Dead-end",5,20,13.4,"Methanol","Dye","Rose Bengal (disodium salt)",1017.64,20,"mg/L",1,"[]",,,,true,false,"Accepted","[""ISA""]","[""Polyphenylsulfone""]","[]","[""Not Applicable""]","[""Pure solvent treatment""]","65e73a951850430560c1a0f2","2024-03-05T15:30:29.356Z","2011-01-01T00:00:00.000Z","Novel polyphenylsulfone membrane for potential use in solvent nanofiltration","Scientific Report","backOffice","10.1016/j.memsci.2011.05.045","65def9221850430560c198ab","Darvishmanesh","https://doi.org/10.1016/j.memsci.2011.05.045",0,"ISA/inorganic/dense","DMF-NMP 25% - hexane exposure","Scientific report",,"[{""postTreatmentChemicalAgentConcentrationUnit"":[],""_id"":""65e741361850430560c1a130"",""postTreatment"":""Pure solvent treatment"",""postTreatmentChemicalAgentSmiles"":""CCCCCC""}]",,0.156,77.8,"3472",0,,,,,,,"50:50",,,,,,,,,,,,,,,,,,,,,,,,,,,,,,,,,,,,,,,,,,,,,,,,,,,,,,,,,,,,,,,,,,,,,,"[]",,,,,,,,,,,,
"65e741fc1850430560c1a140","2024-03-05T15:30:29.431Z","[""Dimethylformamide (DMF)"",""1-Methyl-2-pyrrolidinone (NMP)""]","[""water""]","[]","[]","25","250","[]","[]","[]","[]","[]","[]","[]","[]",,,,,false,"Dead-end",5,20,13.4,"Methanol","Dye","Rose Bengal (disodium salt)",1017.64,20,"mg/L",1,"[]",,,,true,false,"Accepted","[""ISA""]","[""Polyphenylsulfone""]","[]","[""Not Applicable""]","[""Pure solvent treatment""]","65e73a951850430560c1a0f2","2024-03-05T15:30:29.356Z","2011-01-01T00:00:00.000Z","Novel polyphenylsulfone membrane for potential use in solvent nanofiltration","Scientific Report","backOffice","10.1016/j.memsci.2011.05.045","65def9221850430560c198ab","Darvishmanesh","https://doi.org/10.1016/j.memsci.2011.05.045",0,"ISA/inorganic/dense","DMF-NMP 25% - IPA exposure","Scientific report",,"[{""postTreatmentChemicalAgentConcentrationUnit"":[],""_id"":""65e741361850430560c1a130"",""postTreatment"":""Pure solvent treatment"",""postTreatmentChemicalAgentSmiles"":""CC(O)C""}]",,0.412,67.3,"3473",0,,,,,,,"50:50",,,,,,,,,,,,,,,,,,,,,,,,,,,,,,,,,,,,,,,,,,,,,,,,,,,,,,,,,,,,,,,,,,,,,,"[]",,,,,,,,,,,,
"65e828d31850430560c1a146","2024-03-06T08:26:59.255Z","[""Dimethylacetamide (DMAC)""]","[""water""]","[]","[]","17","250","[]","[]","[]","[]","[]","[]","[]","[]",,,,,false,"Crossflow",10,30,14,"Acetonitrile","Oligomer","Polyethyleneglycol",400,1,"g/L",3,"[]",,,35.3,true,false,"Accepted","[""ISA""]","[""Polybenzimidazole""]","[]","[""Not Applicable""]","[""Crosslinking""]","65e828d31850430560c1a144","2024-03-06T08:26:59.176Z","2014-01-01T00:00:00.000Z","Beyondpolyimide:Crosslinkedpolybenzimidazolemembranesfor organicsolventnanofiltration(OSN) inharshenvironments","Scientific Report","backOffice","10.1016/j.memsci.2013.12.069","65e707251850430560c1a0cf","Valtcheva","https://doi.org/10.1016/j.memsci.2013.12.069",0,"ISA/inorganic/dense","M1–DBX-ACN","Scientific report",,"[{""postTreatmentChemicalAgentConcentrationUnit"":[""wt%""],""_id"":""65e828d31850430560c1a147"",""postTreatment"":""Crosslinking"",""postTreatmentChemicalAgentSmiles"":""BrCc1ccc(CBr)cc1"",""postTreatmentChemicalAgentConcentration"":""3""}]",,11,42,"3474",0,,,,,,37,,,,,,,2000,250,,,,,,"Oligomer","Polyethyleneglycol",2000,1,"g/L","Oligomer","Polyethyleneglycol",8000,1,"g/L",,,,,,,,,,,,,,,,96,99,,,,,,,,,,,,,,,,,,,,,,,,,,,,,,,"[]",,,,,,,,,,,,
"65e8291d1850430560c1a14a","2024-03-06T08:26:59.255Z","[""Dimethylacetamide (DMAC)""]","[""water""]","[]","[]","17","250","[]","[]","[]","[]","[]","[]","[]","[]",,,,,false,"Crossflow",10,30,14,"Dimethylformamide (DMF)","Oligomer","Polyethyleneglycol",400,1,"g/L",3,"[]",,,35.3,true,false,"Accepted","[""ISA""]","[""Polybenzimidazole""]","[]","[""Not Applicable""]","[""Crosslinking""]","65e828d31850430560c1a144","2024-03-06T08:26:59.176Z","2014-01-01T00:00:00.000Z","Beyondpolyimide:Crosslinkedpolybenzimidazolemembranesfor organicsolventnanofiltration(OSN) inharshenvironments","Scientific Report","backOffice","10.1016/j.memsci.2013.12.069","65e707251850430560c1a0cf","Valtcheva","https://doi.org/10.1016/j.memsci.2013.12.069",0,"ISA/inorganic/dense","M1–DBX-DMF","Scientific report",,"[{""postTreatmentChemicalAgentConcentrationUnit"":[""wt%""],""_id"":""65e828d31850430560c1a147"",""postTreatment"":""Crosslinking"",""postTreatmentChemicalAgentSmiles"":""BrCc1ccc(CBr)cc1"",""postTreatmentChemicalAgentConcentration"":""3""}]",,6,36,"3475",0,,,,,,7,,,,,,,2000,250,,,,,,"Oligomer","Polyethyleneglycol",2000,1,"g/L","Oligomer","Polyethyleneglycol",8000,1,"g/L",,,,,,,,,,,,,,,,99,100,,,,,,,,,,,,,,,,,,,,,,,,,,,,,,,"[]",,,,,,,,,,,,
"65e8293d1850430560c1a14e","2024-03-06T08:26:59.255Z","[""Dimethylacetamide (DMAC)""]","[""water""]","[]","[]","17","250","[]","[]","[]","[]","[]","[]","[]","[]",,,,,false,"Crossflow",10,30,14,"water","Oligomer","Polyethyleneglycol",400,1,"g/L",3,"[]",,,35.3,true,false,"Accepted","[""ISA""]","[""Polybenzimidazole""]","[]","[""Not Applicable""]","[""Crosslinking""]","65e828d31850430560c1a144","2024-03-06T08:26:59.176Z","2014-01-01T00:00:00.000Z","Beyondpolyimide:Crosslinkedpolybenzimidazolemembranesfor organicsolventnanofiltration(OSN) inharshenvironments","Scientific Report","backOffice","10.1016/j.memsci.2013.12.069","65e707251850430560c1a0cf","Valtcheva","https://doi.org/10.1016/j.memsci.2013.12.069",0,"ISA/inorganic/dense","M1–DBX-water","Scientific report",,"[{""postTreatmentChemicalAgentConcentrationUnit"":[""wt%""],""_id"":""65e828d31850430560c1a147"",""postTreatment"":""Crosslinking"",""postTreatmentChemicalAgentSmiles"":""BrCc1ccc(CBr)cc1"",""postTreatmentChemicalAgentConcentration"":""3""}]",,7,47,"3476",0,,,,,,12,,,,,,,2000,250,,,,,,"Oligomer","Polyethyleneglycol",2000,1,"g/L","Oligomer","Polyethyleneglycol",8000,1,"g/L",,,,,,,,,,,,,,,,95,96,,,,,,,,,,,,,,,,,,,,,,,,,,,,,,,"[]",,,,,,,,,,,,
"65e829f11850430560c1a152","2024-03-06T08:26:59.255Z","[""Dimethylacetamide (DMAC)""]","[""water""]","[]","[]","17","250","[]","[]","[]","[]","[]","[]","[]","[]",,,,,false,"Crossflow",10,30,14,"Acetonitrile","Oligomer","Polyethyleneglycol",400,1,"g/L",3,"[]",,,55,true,false,"Accepted","[""ISA""]","[""Polybenzimidazole""]","[]","[""Not Applicable""]","[""Crosslinking""]","65e828d31850430560c1a144","2024-03-06T08:26:59.176Z","2014-01-01T00:00:00.000Z","Beyondpolyimide:Crosslinkedpolybenzimidazolemembranesfor organicsolventnanofiltration(OSN) inharshenvironments","Scientific Report","backOffice","10.1016/j.memsci.2013.12.069","65e707251850430560c1a0cf","Valtcheva","https://doi.org/10.1016/j.memsci.2013.12.069",0,"ISA/inorganic/dense","M2–DBB-ACN","Scientific report",,"[{""postTreatmentChemicalAgentConcentrationUnit"":[""wt%""],""_id"":""65e828d31850430560c1a147"",""postTreatment"":""Crosslinking"",""postTreatmentChemicalAgentSmiles"":""BrCCCCBr"",""postTreatmentChemicalAgentConcentration"":""10""}]",,7,25,"3477",0,,,,,,17,,,,,,,2000,230,,,,,,"Oligomer","Polyethyleneglycol",2000,1,"g/L","Oligomer","Polyethyleneglycol",8000,1,"g/L",,,,,,,,,,,,,,,,90,97,,,,,,,,,,,,,,,,,,,,,,,,,,,,,,,"[]",,,,,,,,,,,,
"65e82a781850430560c1a15b","2024-03-06T08:26:59.255Z","[""Dimethylacetamide (DMAC)""]","[""water""]","[]","[]","17","250","[]","[]","[]","[]","[]","[]","[]","[]",,,,,false,"Crossflow",10,30,14,"Dimethylformamide (DMF)","Oligomer","Polyethyleneglycol",400,1,"g/L",3,"[]",,,55,true,false,"Accepted","[""ISA""]","[""Polybenzimidazole""]","[]","[""Not Applicable""]","[""Crosslinking""]","65e828d31850430560c1a144","2024-03-06T08:26:59.176Z","2014-01-01T00:00:00.000Z","Beyondpolyimide:Crosslinkedpolybenzimidazolemembranesfor organicsolventnanofiltration(OSN) inharshenvironments","Scientific Report","backOffice","10.1016/j.memsci.2013.12.069","65e707251850430560c1a0cf","Valtcheva","https://doi.org/10.1016/j.memsci.2013.12.069",0,"ISA/inorganic/dense","M2–DBB-DMF","Scientific report",,"[{""postTreatmentChemicalAgentConcentrationUnit"":[""wt%""],""_id"":""65e828d31850430560c1a147"",""postTreatment"":""Crosslinking"",""postTreatmentChemicalAgentSmiles"":""BrCCCCBr"",""postTreatmentChemicalAgentConcentration"":""10""}]",,1,9,"3478",0,,,,,,1,,,,,,,8000,230,,,,,,"Oligomer","Polyethyleneglycol",2000,1,"g/L","Oligomer","Polyethyleneglycol",8000,1,"g/L",,,,,,,,,,,,,,,,59,97,,,,,,,,,,,,,,,,,,,,,,,,,,,,,,,"[]",,,,,,,,,,,,
"65e82a991850430560c1a15f","2024-03-06T08:26:59.255Z","[""Dimethylacetamide (DMAC)""]","[""water""]","[]","[]","17","250","[]","[]","[]","[]","[]","[]","[]","[]",,,,,false,"Crossflow",10,30,14,"water","Oligomer","Polyethyleneglycol",400,1,"g/L",3,"[]",,,55,true,false,"Accepted","[""ISA""]","[""Polybenzimidazole""]","[]","[""Not Applicable""]","[""Crosslinking""]","65e828d31850430560c1a144","2024-03-06T08:26:59.176Z","2014-01-01T00:00:00.000Z","Beyondpolyimide:Crosslinkedpolybenzimidazolemembranesfor organicsolventnanofiltration(OSN) inharshenvironments","Scientific Report","backOffice","10.1016/j.memsci.2013.12.069","65e707251850430560c1a0cf","Valtcheva","https://doi.org/10.1016/j.memsci.2013.12.069",0,"ISA/inorganic/dense","M2–DBB-water","Scientific report",,"[{""postTreatmentChemicalAgentConcentrationUnit"":[""wt%""],""_id"":""65e828d31850430560c1a147"",""postTreatment"":""Crosslinking"",""postTreatmentChemicalAgentSmiles"":""BrCCCCBr"",""postTreatmentChemicalAgentConcentration"":""10""}]",,2,64,"3479",0,,,,,,4,,,,,,,2000,230,,,,,,"Oligomer","Polyethyleneglycol",2000,1,"g/L","Oligomer","Polyethyleneglycol",8000,1,"g/L",,,,,,,,,,,,,,,,97,87,,,,,,,,,,,,,,,,,,,,,,,,,,,,,,,"[]",,,,,,,,,,,,
"65e83b791850430560c1a163","2024-03-06T09:46:33.851Z","[""1,4-dioxane"",""Dimethylsulfoxide (DMSO)""]","[""water""]","[]","[]","15",,"[""Crosslinking""]","[{""postTreatmentChemicalAgentConcentrationUnit"":[""v%""],""_id"":""65e83b791850430560c1a164"",""postTreatment"":""Crosslinking"",""postTreatmentChemicalAgentSmiles"":""NCCCN"",""postTreatmentChemicalAgentConcentration"":""0.44""}]","[]","[]","[]","[]","[]","[]",,,,,false,"Crossflow",30,30,14,"Acetone","Oligomer","a-methylstyrene dimer",236,0.1,"g/L",10,"[]",250,,,true,false,"Accepted","[""TFC""]","[""Polymers of intrinsic microporosity""]","[]","[""Polyetherimide""]","[""None""]","65e83b791850430560c1a162","2024-03-06T09:46:33.778Z","2018-01-01T00:00:00.000Z","Roll-to-rolldipcoatingofthreedifferentPIMsforOrganicSolvent Nanofiltration","Scientific Report","backOffice","10.1016/j.memsci.2018.04.046","65e707251850430560c1a0cf","Cook","https://doi.org/10.1016/j.memsci.2018.04.046",0,"Composite","PIM-1/x-UT-acetone","Scientific report","Dipcoating","[]","ISA",11,29,"3480",0,,,,,,,"20:80",,,,,,800,,,,,,,"Oligomer","Polystyrene",270,2,"g/L","Oligomer","Polystyrene",380,2,"g/L","Oligomer","Polystyrene",480,2,"g/L","Oligomer","Polystyrene",580,2,"g/L","Oligomer","Polystyrene",690,2,"g/L",54,81,86,88,90,"Oligomer","Polystyrene",800,2,"g/L","Oligomer","Polystyrene",900,2,"g/L","Oligomer","Polystyrene",1000,2,"g/L","Oligomer","Polystyrene",1100,2,"g/L",91,91,92,92,,,,"[]",,,,,,,,,,,,
"65e83bb51850430560c1a167","2024-03-06T09:46:33.851Z","[""1,4-dioxane"",""Dimethylsulfoxide (DMSO)""]","[""water""]","[]","[]","15",,"[""Crosslinking""]","[{""postTreatmentChemicalAgentConcentrationUnit"":[""v%""],""_id"":""65e83b791850430560c1a164"",""postTreatment"":""Crosslinking"",""postTreatmentChemicalAgentSmiles"":""NCCCN"",""postTreatmentChemicalAgentConcentration"":""0.44""}]","[]","[]","[]","[]","[]","[]",,,,,false,"Crossflow",30,30,14,"Toluene","Oligomer","a-methylstyrene dimer",236,0.1,"g/L",10,"[]",250,,,true,false,"Accepted","[""TFC""]","[""Polymers of intrinsic microporosity""]","[]","[""Polyetherimide""]","[""None""]","65e83b791850430560c1a162","2024-03-06T09:46:33.778Z","2018-01-01T00:00:00.000Z","Roll-to-rolldipcoatingofthreedifferentPIMsforOrganicSolvent Nanofiltration","Scientific Report","backOffice","10.1016/j.memsci.2018.04.046","65e707251850430560c1a0cf","Cook","https://doi.org/10.1016/j.memsci.2018.04.046",0,"Composite","PIM-1/x-UT-toluene","Scientific report","Dipcoating","[]","ISA",7,26,"3481",0,,,,,,,"20:80",,,,,,800,,,,,,,"Oligomer","Polystyrene",270,2,"g/L","Oligomer","Polystyrene",380,2,"g/L","Oligomer","Polystyrene",480,2,"g/L","Oligomer","Polystyrene",580,2,"g/L","Oligomer","Polystyrene",690,2,"g/L",45,67,78,94,88,"Oligomer","Polystyrene",800,2,"g/L","Oligomer","Polystyrene",900,2,"g/L","Oligomer","Polystyrene",1000,2,"g/L","Oligomer","Polystyrene",1100,2,"g/L",91,92,94,94,,,,"[]",,,,,,,,,,,,
"65e83bf21850430560c1a16b","2024-03-06T09:46:33.851Z","[""1,4-dioxane"",""Dimethylsulfoxide (DMSO)""]","[""water""]","[]","[]","15",,"[""Crosslinking""]","[{""postTreatmentChemicalAgentConcentrationUnit"":[""v%""],""_id"":""65e83b791850430560c1a164"",""postTreatment"":""Crosslinking"",""postTreatmentChemicalAgentSmiles"":""NCCCN"",""postTreatmentChemicalAgentConcentration"":""0.44""}]","[]","[]","[]","[]","[]","[]",,,,,false,"Crossflow",30,30,14,"Acetonitrile","Oligomer","a-methylstyrene dimer",236,0.1,"g/L",10,"[]",250,,,true,false,"Accepted","[""TFC""]","[""Polymers of intrinsic microporosity""]","[]","[""Polyetherimide""]","[""None""]","65e83b791850430560c1a162","2024-03-06T09:46:33.778Z","2018-01-01T00:00:00.000Z","Roll-to-rolldipcoatingofthreedifferentPIMsforOrganicSolvent Nanofiltration","Scientific Report","backOffice","10.1016/j.memsci.2018.04.046","65e707251850430560c1a0cf","Cook","https://doi.org/10.1016/j.memsci.2018.04.046",0,"Composite","PIM-1/x-UT-ACN","Scientific report","Dipcoating","[]","ISA",4,29,"3482",0,,,,,,,"20:80",,,,,,600,,,,,,,"Oligomer","Polystyrene",270,2,"g/L","Oligomer","Polystyrene",380,2,"g/L","Oligomer","Polystyrene",480,2,"g/L","Oligomer","Polystyrene",580,2,"g/L","Oligomer","Polystyrene",690,2,"g/L",47,70,86,91,94,"Oligomer","Polystyrene",800,2,"g/L","Oligomer","Polystyrene",900,2,"g/L","Oligomer","Polystyrene",1000,2,"g/L","Oligomer","Polystyrene",1100,2,"g/L",95,96,96,97,,,,"[]",,,,,,,,,,,,
