Repository: BAMresearch/onf-database

This repository belongs to the the publication "Revealing structure-property-performance relationships of organic solvent nanofiltration membranes using a FAIR, open-access database" published in ADD JOURNAL (DOI). 
It uses a dataset derived from The Open Membrane Database (https://openmembranedatabase.org/). The access date was April 8th 2025. The original dataset is in the repository as OMD_SRNF_2025-04-08.csv file.

The main researchers involved in the study are Sarah Glass (ORCID: 0000-0002-0625-0057), Petra Merten (no ORCID available), Torsten Brinkmann (ORCID: 0000-0002-5114-6259) and Volkan Filiz (ORCID: 0000-0003-0239-8641). 

The repository contains 5 Python files:

File: OMD_SRNF_2025-04-08.csv (part 115 of 184)
"65e83c281850430560c1a16f","2024-03-06T09:46:33.851Z","[""1,4-dioxane"",""Dimethylsulfoxide (DMSO)""]","[""water""]","[]","[]","15",,"[""Crosslinking""]","[{""postTreatmentChemicalAgentConcentrationUnit"":[""v%""],""_id"":""65e83b791850430560c1a164"",""postTreatment"":""Crosslinking"",""postTreatmentChemicalAgentSmiles"":""NCCCN"",""postTreatmentChemicalAgentConcentration"":""0.44""}]","[]","[]","[]","[]","[]","[]",,,,,false,"Crossflow",30,30,14,"Heptane","Oligomer","a-methylstyrene dimer",236,0.1,"g/L",10,"[]",250,,,true,false,"Accepted","[""TFC""]","[""Polymers of intrinsic microporosity""]","[]","[""Polyetherimide""]","[""None""]","65e83b791850430560c1a162","2024-03-06T09:46:33.778Z","2018-01-01T00:00:00.000Z","Roll-to-rolldipcoatingofthreedifferentPIMsforOrganicSolvent Nanofiltration","Scientific Report","backOffice","10.1016/j.memsci.2018.04.046","65e707251850430560c1a0cf","Cook","https://doi.org/10.1016/j.memsci.2018.04.046",0,"Composite","PIM-1/x-UT-hept","Scientific report","Dipcoating","[]","ISA",2,24,"3483",0,,,,,,,"20:80",,,,,,800,,,,,,,"Oligomer","Polystyrene",270,2,"g/L","Oligomer","Polystyrene",380,2,"g/L","Oligomer","Polystyrene",480,2,"g/L","Oligomer","Polystyrene",580,2,"g/L","Oligomer","Polystyrene",690,2,"g/L",35,49,71,83,87,"Oligomer","Polystyrene",800,2,"g/L","Oligomer","Polystyrene",900,2,"g/L","Oligomer","Polystyrene",1000,2,"g/L","Oligomer","Polystyrene",1100,2,"g/L",90,92,93,93,,,,"[]",,,,,,,,,,,,
"65e83c681850430560c1a173","2024-03-06T09:46:33.851Z","[""Dimethylsulfoxide (DMSO)"",""1,4-dioxane""]","[""water""]","[]","[]","15",,"[""None""]","[]","[]","[]","[]","[]","[]","[]",,,,,false,"Crossflow",30,30,14,"Toluene","Oligomer","a-methylstyrene dimer",236,0.1,"g/L",10,"[]",250,,,true,false,"Accepted","[""TFC""]","[""Polymers of intrinsic microporosity""]","[]","[""Polyacrylonitrile""]","[""None""]","65e83b791850430560c1a162","2024-03-06T09:46:33.778Z","2018-01-01T00:00:00.000Z","Roll-to-rolldipcoatingofthreedifferentPIMsforOrganicSolvent Nanofiltration","Scientific Report","backOffice","10.1016/j.memsci.2018.04.046","65e707251850430560c1a0cf","Cook","https://doi.org/10.1016/j.memsci.2018.04.046",0,"Composite","PIM-1-tol","Scientific report","Dipcoating","[]","ISA",11,45,"3484",0,,,,,,,"25:75",,,,,,700,,,,,,,"Oligomer","Polystyrene",270,2,"g/L","Oligomer","Polystyrene",380,2,"g/L","Oligomer","Polystyrene",480,2,"g/L","Oligomer","Polystyrene",580,2,"g/L","Oligomer","Polystyrene",690,2,"g/L",49,70,80,86,89,"Oligomer","Polystyrene",800,2,"g/L","Oligomer","Polystyrene",900,2,"g/L","Oligomer","Polystyrene",1000,2,"g/L","Oligomer","Polystyrene",1100,2,"g/L",90,93,94,95,,,,"[]",,,,,,,,,,,,
"65e83dbd1850430560c1a18d","2024-03-06T09:46:33.851Z","[""Dimethylsulfoxide (DMSO)"",""1,4-dioxane""]","[""water""]","[]","[]","15",,"[""None""]","[]","[]","[]","[]","[]","[]","[]",,,,,false,"Crossflow",30,30,14,"Toluene","Oligomer","a-methylstyrene dimer",236,0.1,"g/L",10,"[]",250,,,true,false,"Accepted","[""TFC""]","[""Polymers of intrinsic microporosity""]","[]","[""Polyacrylonitrile""]","[""None""]","65e83b791850430560c1a162","2024-03-06T09:46:33.778Z","2018-01-01T00:00:00.000Z","Roll-to-rolldipcoatingofthreedifferentPIMsforOrganicSolvent Nanofiltration","Scientific Report","backOffice","10.1016/j.memsci.2018.04.046","65e707251850430560c1a0cf","Cook","https://doi.org/10.1016/j.memsci.2018.04.046",0,"Composite","PIM-7-tol","Scientific report","Dipcoating","[]","ISA",4,38,"3485",0,,,,,,,"25:75",,,,,,500,,,,,,,"Oligomer","Polystyrene",270,2,"g/L","Oligomer","Polystyrene",380,2,"g/L","Oligomer","Polystyrene",480,2,"g/L","Oligomer","Polystyrene",580,2,"g/L","Oligomer","Polystyrene",690,2,"g/L",56,77,88,94,95,"Oligomer","Polystyrene",800,2,"g/L","Oligomer","Polystyrene",900,2,"g/L","Oligomer","Polystyrene",1000,2,"g/L","Oligomer","Polystyrene",1100,2,"g/L",97,97,99,99,,,,"[]",,,,,,,,,,,,
"65e83e021850430560c1a190","2024-03-06T09:46:33.851Z","[""Dimethylsulfoxide (DMSO)"",""1,4-dioxane""]","[""water""]","[]","[]","15",,"[""None""]","[]","[]","[]","[]","[]","[]","[]",,,,,false,"Crossflow",30,30,14,"Toluene","Oligomer","a-methylstyrene dimer",236,0.1,"g/L",10,"[]",250,,,true,false,"Accepted","[""TFC""]","[""Polymers of intrinsic microporosity""]","[]","[""Polyacrylonitrile""]","[""None""]","65e83b791850430560c1a162","2024-03-06T09:46:33.778Z","2018-01-01T00:00:00.000Z","Roll-to-rolldipcoatingofthreedifferentPIMsforOrganicSolvent Nanofiltration","Scientific Report","backOffice","10.1016/j.memsci.2018.04.046","65e707251850430560c1a0cf","Cook","https://doi.org/10.1016/j.memsci.2018.04.046",0,"Composite","PIM-8-tol","Scientific report","Dipcoating","[]","ISA",6,27,"3486",0,,,,,,,"25:75",,,,,,900,,,,,,,"Oligomer","Polystyrene",270,2,"g/L","Oligomer","Polystyrene",380,2,"g/L","Oligomer","Polystyrene",480,2,"g/L","Oligomer","Polystyrene",580,2,"g/L","Oligomer","Polystyrene",690,2,"g/L",44,65,86,82,87,"Oligomer","Polystyrene",800,2,"g/L","Oligomer","Polystyrene",900,2,"g/L","Oligomer","Polystyrene",1000,2,"g/L","Oligomer","Polystyrene",1100,2,"g/L",89,91,91,92,,,,"[]",,,,,,,,,,,,
"65e8797a1850430560c1a1c2","2024-03-06T14:11:06.107Z","[""Not Applicable""]","[""Not Applicable""]","[]","[]","commercial membrane",,"[""Surface treatment""]","[{""postTreatmentChemicalAgentConcentrationUnit"":[""mol/L""],""_id"":""65e8797a1850430560c1a1c3"",""postTreatment"":""Surface treatment"",""postTreatmentChemicalAgentSmiles"":""[OH-].[Na+] "",""postTreatmentChemicalAgentConcentration"":""2""}]","[""water""]","[""Hexane"",""Acetone""]","[""wt%""]","[""wt%"",""wt%"",""wt%"",""wt%""]","[""wt%""]","[]","C1=CC(=CC(=C1)N)N","0.5","C1=C(C(=CC(=C1C(=O)Cl)C(=O)Cl)C(=O)Cl)C(=O)Cl","0.25",false,"Crossflow",10,25,28.26,"Ethanol","Dye","Rhodamine B (chloride salt)",479.02,100,"mg/L",1,"[""FTIR"",""AFM"",""SEM""]",,124,37.8,true,false,"Accepted","[""TFC""]","[""Polyimide""]","[]","[""Polyacrylonitrile""]","[""Surface treatment""]","65e8797a1850430560c1a1c0","2024-03-06T14:11:06.034Z","2017-01-01T00:00:00.000Z","Polyimide thin film composite (TFC) membranes: Via interfacial polymerization on hydrolyzed polyacrylonitrile support for solvent resistant nanofiltration","Scientific Report","backOffice","10.1039/c7ra08133b","65e450b21850430560c19b6a","Yang","https://doi.org/10.1039/c7ra08133b",0,"Composite","TFC_AC0.25_IT4 RB/eth","Scientific report","Interfacial Polymerization","[{""postTreatmentChemicalAgentConcentrationUnit"":[""wt%""],""_id"":""65e8797a1850430560c1a1c4"",""postTreatment"":""Surface treatment"",""postTreatmentChemicalAgentSmiles"":""CN(C)C; CC(=O)OC(=O)C ; CC(=O)C "",""postTreatmentChemicalAgentConcentration"":""0.07; 0.21; 0.71""}]","Commercial",0.79,92.8,"3487",0,,,,,,,,,,,"CCCCCCCCCCCCS(=O)(=O)[O-].[Na+] ;[OH-].[K+];C(=O)([O-])[O-].[K+].[K+] ;CCCC[N+](CCCC)(CCCC)CCCC.[Cl-]","0.16; 0.11; 0.2; 0.1",,,"polyamide acid",,,,,,,,,,,,,,,,,,,,,,,,,,,,,,,,,,,,,,,,,,,,,,,,,,,,,,,,,,,,,,"[]",,,,,,,,,,,,
"65e88b5d1850430560c1a1c8","2024-03-06T15:27:25.365Z","[""1-Methyl-2-pyrrolidinone (NMP)"",""Tetrahydrofuran (THF)""]","[]","[""wt%""]","[]","15","250","[""Crosslinking"",""Drying"",""Pure solvent treatment""]","[{""postTreatmentChemicalAgentConcentrationUnit"":[""w/v%""],""_id"":""65e88b5d1850430560c1a1c9"",""postTreatment"":""Crosslinking"",""postTreatmentChemicalAgentSmiles"":""NCC1CCC(CN)CC1"",""postTreatmentChemicalAgentConcentration"":""10""},{""postTreatmentChemicalAgentConcentrationUnit"":[],""_id"":""65e88b5d1850430560c1a1ca"",""postTreatment"":""Drying"",""postTreatmentChemicalAgentSmiles"":""/""},{""postTreatmentChemicalAgentConcentrationUnit"":[],""_id"":""65e88b5d1850430560c1a1cb"",""postTreatment"":""Pure solvent treatment"",""postTreatmentChemicalAgentSmiles"":""CC(O)C; CC1CCCCC1; CC(C)CC(=O)C; C1=CC=C(C=C1)""}]","[]","[]","[]","[]","[]","[]",,,,,false,"Dead-end",20,20,4.53,"Propanol","Dye","Rose Bengal (disodium salt)",1017.64,35,"µmol/L",1,"[""SEM""]",,,10,true,false,"Accepted","[""TFC""]","[""Polydimethylsiloxane""]","[]","[""Polyimide(Matrimid® 5218)""]","[""Drying""]","65e88b5d1850430560c1a1c6","2024-03-06T15:27:25.295Z","2011-01-01T00:00:00.000Z","Parameters determining transport mechanisms through unfilled and silicalite filled PDMS-based membranes and dense PI membranes in solvent resistant nanofiltration: Comparison with pervaporation","Scientific Report","backOffice","10.1016/j.memsci.2011.03.027","65def9221850430560c198ab","Dobrak-Van Berlo","https://doi.org/10.1016/j.memsci.2011.03.027",0,"Composite","PDMS/PI","Scientific report","Dipcoating","[{""postTreatmentChemicalAgentConcentrationUnit"":[],""_id"":""65e88b5d1850430560c1a1cc"",""postTreatment"":""Drying"",""postTreatmentChemicalAgentSmiles"":""/""}]","ISA",0.084,92,"3488",0,"O","2",,,,,"75:25",,,,,,,40.6,,,,,,,,,,,,,,,,,,,,,,,,,,,,,,,,,,,,,,,,,,,,,,,,,,,,,,,,,,,,,,,"[]",,,,,,,,,,,,
"65e88b9c1850430560c1a1cf","2024-03-06T15:27:25.365Z","[""1-Methyl-2-pyrrolidinone (NMP)"",""Tetrahydrofuran (THF)""]","[]","[""wt%""]","[]","15","250","[""Crosslinking"",""Drying"",""Pure solvent treatment""]","[{""postTreatmentChemicalAgentConcentrationUnit"":[""w/v%""],""_id"":""65e88b5d1850430560c1a1c9"",""postTreatment"":""Crosslinking"",""postTreatmentChemicalAgentSmiles"":""NCC1CCC(CN)CC1"",""postTreatmentChemicalAgentConcentration"":""10""},{""postTreatmentChemicalAgentConcentrationUnit"":[],""_id"":""65e88b5d1850430560c1a1ca"",""postTreatment"":""Drying"",""postTreatmentChemicalAgentSmiles"":""without any additional chemical""},{""postTreatmentChemicalAgentConcentrationUnit"":[],""_id"":""65e88b5d1850430560c1a1cb"",""postTreatment"":""Pure solvent treatment"",""postTreatmentChemicalAgentSmiles"":""CC(O)C; CC1CCCCC1; CC(C)CC(=O)C; C1=CC=C(C=C1)""}]","[]","[]","[]","[]","[]","[]",,,,,false,"Dead-end",20,20,4.53,"Isopropanol (IPA)","Dye","Bromothymol Blue",624.38,35,"µmol/L",1,"[""SEM""]",,,10,true,false,"Accepted","[""TFC""]","[""Polydimethylsiloxane""]","[]","[""Polyimide(Matrimid® 5218)""]","[""Drying""]","65e88b5d1850430560c1a1c6","2024-03-06T15:27:25.295Z","2011-01-01T00:00:00.000Z","Parameters determining transport mechanisms through unfilled and silicalite filled PDMS-based membranes and dense PI membranes in solvent resistant nanofiltration: Comparison with pervaporation","Scientific Report","backOffice","10.1016/j.memsci.2011.03.027","65def9221850430560c198ab","Dobrak-Van Berlo","https://doi.org/10.1016/j.memsci.2011.03.027",0,"Composite","PDMS/PI","Scientific report","Dipcoating","[{""postTreatmentChemicalAgentConcentrationUnit"":[],""_id"":""65e88b5d1850430560c1a1cc"",""postTreatment"":""Drying"",""postTreatmentChemicalAgentSmiles"":""without any chemical agent""}]","ISA",0.079,93,"3489",0,"O","2",,,,,"75:25",,,,,,,40.6,,,,,,,,,,,,,,,,,,,,,,,,,,,,,,,,,,,,,,,,,,,,,,,,,,,,,,,,,,,,,,,"[]",,,,,,,,,,,,
"65e88c4d1850430560c1a1d7","2024-03-06T15:27:25.365Z","[""1-Methyl-2-pyrrolidinone (NMP)"",""Tetrahydrofuran (THF)""]","[]","[""wt%""]","[]","15","250","[""Crosslinking"",""Drying"",""Pure solvent treatment""]","[{""postTreatmentChemicalAgentConcentrationUnit"":[""w/v%""],""_id"":""65e88b5d1850430560c1a1c9"",""postTreatment"":""Crosslinking"",""postTreatmentChemicalAgentSmiles"":""NCC1CCC(CN)CC1"",""postTreatmentChemicalAgentConcentration"":""10""},{""postTreatmentChemicalAgentConcentrationUnit"":[],""_id"":""65e88b5d1850430560c1a1ca"",""postTreatment"":""Drying"",""postTreatmentChemicalAgentSmiles"":""/""},{""postTreatmentChemicalAgentConcentrationUnit"":[],""_id"":""65e88b5d1850430560c1a1cb"",""postTreatment"":""Pure solvent treatment"",""postTreatmentChemicalAgentSmiles"":""CC(O)C; CC1CCCCC1; CC(C)CC(=O)C; C1=CC=C(C=C1)""}]","[]","[]","[]","[]","[]","[]",,,,,false,"Dead-end",20,20,4.53,"Isopropanol (IPA)","Dye","Rose Bengal (disodium salt)",1017.64,35,"µmol/L",1,"[""SEM""]",,,24,true,false,"Accepted","[""TFN""]","[""Polydimethylsiloxane""]","[]","[""Polyimide(Matrimid® 5218)""]","[""Drying""]","65e88b5d1850430560c1a1c6","2024-03-06T15:27:25.295Z","2011-01-01T00:00:00.000Z","Parameters determining transport mechanisms through unfilled and silicalite filled PDMS-based membranes and dense PI membranes in solvent resistant nanofiltration: Comparison with pervaporation","Scientific Report","backOffice","10.1016/j.memsci.2011.03.027","65def9221850430560c198ab","Dobrak-Van Berlo","https://doi.org/10.1016/j.memsci.2011.03.027",0,"Composite","Si-PDMS/PI","Scientific report","Dipcoating","[{""postTreatmentChemicalAgentConcentrationUnit"":[],""_id"":""65e88b5d1850430560c1a1cc"",""postTreatment"":""Drying"",""postTreatmentChemicalAgentSmiles"":""/""}]","ISA",0.557,87,"3490",0,"O","2","coating solution","Silica zeolites","15",,"75:25",,,,,,,40.6,,,,,,,,,,,,,,,,,,,,,,,,,,,,,,,,,,,,,,,,,,,,,,,,,,,,,,,,,,,,,,,"[""wt%""]",,,,,,,,,,,,
"65e88c701850430560c1a1e0","2024-03-06T15:27:25.365Z","[""1-Methyl-2-pyrrolidinone (NMP)"",""Tetrahydrofuran (THF)""]","[]","[""wt%""]","[]","15","250","[""Crosslinking"",""Drying"",""Pure solvent treatment""]","[{""postTreatmentChemicalAgentConcentrationUnit"":[""w/v%""],""_id"":""65e88b5d1850430560c1a1c9"",""postTreatment"":""Crosslinking"",""postTreatmentChemicalAgentSmiles"":""NCC1CCC(CN)CC1; CO"",""postTreatmentChemicalAgentConcentration"":""1:10""},{""postTreatmentChemicalAgentConcentrationUnit"":[],""_id"":""65e88b5d1850430560c1a1ca"",""postTreatment"":""Drying"",""postTreatmentChemicalAgentSmiles"":""/""},{""postTreatmentChemicalAgentConcentrationUnit"":[],""_id"":""65e88b5d1850430560c1a1cb"",""postTreatment"":""Pure solvent treatment"",""postTreatmentChemicalAgentSmiles"":""CC(O)C; CC1CCCCC1; CC(C)CC(=O)C; C1=CC=C(C=C1)""}]","[]","[]","[]","[]","[]","[]",,,,,false,"Dead-end",20,20,4.53,"Isopropanol (IPA)","Dye","Bromothymol Blue",624.38,35,"µmol/L",1,"[""SEM""]",,,24,true,false,"Accepted","[""TFN""]","[""Polydimethylsiloxane""]","[]","[""Polyimide(Matrimid® 5218)""]","[""Drying""]","65e88b5d1850430560c1a1c6","2024-03-06T15:27:25.295Z","2011-01-01T00:00:00.000Z","Parameters determining transport mechanisms through unfilled and silicalite filled PDMS-based membranes and dense PI membranes in solvent resistant nanofiltration: Comparison with pervaporation","Scientific Report","backOffice","10.1016/j.memsci.2011.03.027","65def9221850430560c198ab","Dobrak-Van Berlo","https://doi.org/10.1016/j.memsci.2011.03.027",0,"Composite","Si-PDMS/PI","Scientific report","Dipcoating","[{""postTreatmentChemicalAgentConcentrationUnit"":[],""_id"":""65e88b5d1850430560c1a1cc"",""postTreatment"":""Drying"",""postTreatmentChemicalAgentSmiles"":""/""}]","ISA",0.177,84,"3491",0,"O","2","coating solution","Silica zeolites","15",,"75:25",,,,,,,40.6,,,,,,,,,,,,,,,,,,,,,,,,,,,,,,,,,,,,,,,,,,,,,,,,,,,,,,,,,,,,,,,"[""wt%""]",,,,,,,,,,,,
"65e88d591850430560c1a1e8","2024-03-06T15:35:53.188Z","[""1-Methyl-2-pyrrolidinone (NMP)"",""Tetrahydrofuran (THF)""]","[""water""]","[]","[]","18","250","[]","[]","[]","[]","[]","[]","[]","[]",,,,,false,"Dead-end",20,20,4.53,"Isopropanol (IPA)","Dye","Rose Bengal (disodium salt)",1017.64,35,"µmol/L",1,"[]",,,18,true,false,"Accepted","[""ISA""]","[""Polyimide(Matrimid® 5218)""]","[]","[""Not Applicable""]","[""Drying"",""Crosslinking"",""Pure solvent treatment""]","65e88b5d1850430560c1a1c6","2024-03-06T15:27:25.295Z","2011-01-01T00:00:00.000Z","Parameters determining transport mechanisms through unfilled and silicalite filled PDMS-based membranes and dense PI membranes in solvent resistant nanofiltration: Comparison with pervaporation","Scientific Report","backOffice","10.1016/j.memsci.2011.03.027","65def9221850430560c198ab","Dobrak-Van Berlo","https://doi.org/10.1016/j.memsci.2011.03.027",0,"ISA/inorganic/dense","PI","Scientific report",,"[{""postTreatmentChemicalAgentConcentrationUnit"":[],""_id"":""65e88d591850430560c1a1e9"",""postTreatment"":""Drying"",""postTreatmentChemicalAgentSmiles"":""/""},{""postTreatmentChemicalAgentConcentrationUnit"":[""w/v%""],""_id"":""65e88db61850430560c1a1f0"",""postTreatment"":""Crosslinking"",""postTreatmentChemicalAgentSmiles"":""NCC1CCC(CN)CC1"",""postTreatmentChemicalAgentConcentration"":""10""},{""postTreatmentChemicalAgentConcentrationUnit"":[],""_id"":""65e88db61850430560c1a1f1"",""postTreatment"":""Pure solvent treatment"",""postTreatmentChemicalAgentSmiles"":""CC(O)C; CC1CCCCC1; CC(C)CC(=O)C; C1=CC=C(C=C1)""}]",,0.019,100,"3492",0,,,,,,,"60:40",,,,,,,,,,,,,,,,,,,,,,,,,,,,,,,,,,,,,,,,,,,,,,,,,,,,,,,,,,,,,,,,,,,,,,"[]",,,,,,,,,,,,
"65e88ddb1850430560c1a1f5","2024-03-06T15:35:53.188Z","[""1-Methyl-2-pyrrolidinone (NMP)"",""Tetrahydrofuran (THF)""]","[""water""]","[]","[]","18","250","[]","[]","[]","[]","[]","[]","[]","[]",,,,,false,"Dead-end",20,20,4.53,"Isopropanol (IPA)","Dye","Bromothymol Blue",624.38,35,"µmol/L",1,"[]",,,18,true,false,"Accepted","[""ISA""]","[""Polyimide(Matrimid® 5218)""]","[]","[""Not Applicable""]","[""Drying"",""Crosslinking"",""Pure solvent treatment""]","65e88b5d1850430560c1a1c6","2024-03-06T15:27:25.295Z","2011-01-01T00:00:00.000Z","Parameters determining transport mechanisms through unfilled and silicalite filled PDMS-based membranes and dense PI membranes in solvent resistant nanofiltration: Comparison with pervaporation","Scientific Report","backOffice","10.1016/j.memsci.2011.03.027","65def9221850430560c198ab","Dobrak-Van Berlo","https://doi.org/10.1016/j.memsci.2011.03.027",0,"ISA/inorganic/dense","PI","Scientific report",,"[{""postTreatmentChemicalAgentConcentrationUnit"":[],""_id"":""65e88d591850430560c1a1e9"",""postTreatment"":""Drying"",""postTreatmentChemicalAgentSmiles"":""without any chemical agent""},{""postTreatmentChemicalAgentConcentrationUnit"":[""w/v%""],""_id"":""65e88db61850430560c1a1f0"",""postTreatment"":""Crosslinking"",""postTreatmentChemicalAgentSmiles"":""NCC1CCC(CN)CC1"",""postTreatmentChemicalAgentConcentration"":""10""},{""postTreatmentChemicalAgentConcentrationUnit"":[],""_id"":""65e88db61850430560c1a1f1"",""postTreatment"":""Pure solvent treatment"",""postTreatmentChemicalAgentSmiles"":""CC(O)C; CC1CCCCC1; CC(C)CC(=O)C; C1=CC=C(C=C1)""}]",,9.157,98,"3493",0,,,,,,,"60:40",,,,,,,,,,,,,,,,,,,,,,,,,,,,,,,,,,,,,,,,,,,,,,,,,,,,,,,,,,,,,,,,,,,,,,"[]",,,,,,,,,,,,
"65e8902c1850430560c1a1fb","2024-03-06T15:27:25.365Z","[""1-Methyl-2-pyrrolidinone (NMP)"",""Tetrahydrofuran (THF)""]","[]","[""wt%""]","[]","15","250","[""Crosslinking"",""Drying"",""Pure solvent treatment""]","[{""postTreatmentChemicalAgentConcentrationUnit"":[""w/v%""],""_id"":""65e88b5d1850430560c1a1c9"",""postTreatment"":""Crosslinking"",""postTreatmentChemicalAgentSmiles"":""NCC1CCC(CN)CC1"",""postTreatmentChemicalAgentConcentration"":""10""},{""postTreatmentChemicalAgentConcentrationUnit"":[],""_id"":""65e88b5d1850430560c1a1ca"",""postTreatment"":""Drying"",""postTreatmentChemicalAgentSmiles"":""without any additional chemical""},{""postTreatmentChemicalAgentConcentrationUnit"":[],""_id"":""65e88b5d1850430560c1a1cb"",""postTreatment"":""Pure solvent treatment"",""postTreatmentChemicalAgentSmiles"":""CC(O)C; CC1CCCCC1; CC(C)CC(=O)C; C1=CC=C(C=C1)""}]","[]","[]","[]","[]","[]","[]",,,,,false,"Dead-end",20,20,4.53,"Methanol",,,1017.64,,,1,"[""SEM""]",,,,true,false,"Accepted","[""TFC""]","[""Polydimethylsiloxane""]","[]","[""Polyimide(Matrimid® 5218)""]","[""Drying""]","65e88b5d1850430560c1a1c6","2024-03-06T15:27:25.295Z","2011-01-01T00:00:00.000Z","Parameters determining transport mechanisms through unfilled and silicalite filled PDMS-based membranes and dense PI membranes in solvent resistant nanofiltration: Comparison with pervaporation","Scientific Report","backOffice","10.1016/j.memsci.2011.03.027","65def9221850430560c198ab","Dobrak-Van Berlo","https://doi.org/10.1016/j.memsci.2011.03.027",0,"Composite","PDMS/PI","Scientific report","Dipcoating","[{""postTreatmentChemicalAgentConcentrationUnit"":[],""_id"":""65e88b5d1850430560c1a1cc"",""postTreatment"":""Drying"",""postTreatmentChemicalAgentSmiles"":""/""}]","ISA",,,"3494",0,"O","2",,,,0.01664,"75:25",,,,,,,40.6,,,,,,,,,,,,,,,,,,,,,,,,,,,,,,,,,,,,,,,,,,,,,,,,,,,,,,,,,,,,,,,"[]",,,,,,,,,,,,
"65e8903e1850430560c1a202","2024-03-06T15:27:25.365Z","[""1-Methyl-2-pyrrolidinone (NMP)"",""Tetrahydrofuran (THF)""]","[]","[""wt%""]","[]","15","250","[""Crosslinking"",""Drying"",""Pure solvent treatment""]","[{""postTreatmentChemicalAgentConcentrationUnit"":[""w/v%""],""_id"":""65e88b5d1850430560c1a1c9"",""postTreatment"":""Crosslinking"",""postTreatmentChemicalAgentSmiles"":""NCC1CCC(CN)CC1"",""postTreatmentChemicalAgentConcentration"":""10""},{""postTreatmentChemicalAgentConcentrationUnit"":[],""_id"":""65e88b5d1850430560c1a1ca"",""postTreatment"":""Drying"",""postTreatmentChemicalAgentSmiles"":""/""},{""postTreatmentChemicalAgentConcentrationUnit"":[],""_id"":""65e88b5d1850430560c1a1cb"",""postTreatment"":""Pure solvent treatment"",""postTreatmentChemicalAgentSmiles"":""CC(O)C; CC1CCCCC1; CC(C)CC(=O)C; C1=CC=C(C=C1)""}]","[]","[]","[]","[]","[]","[]",,,,,false,"Dead-end",20,20,4.53,"Ethanol",,,1017.64,,,1,"[""SEM""]",,,,true,false,"Accepted","[""TFC""]","[""Polydimethylsiloxane""]","[]","[""Polyimide(Matrimid® 5218)""]","[""Drying""]","65e88b5d1850430560c1a1c6","2024-03-06T15:27:25.295Z","2011-01-01T00:00:00.000Z","Parameters determining transport mechanisms through unfilled and silicalite filled PDMS-based membranes and dense PI membranes in solvent resistant nanofiltration: Comparison with pervaporation","Scientific Report","backOffice","10.1016/j.memsci.2011.03.027","65def9221850430560c198ab","Dobrak-Van Berlo","https://doi.org/10.1016/j.memsci.2011.03.027",0,"Composite","PDMS/PI","Scientific report","Dipcoating","[{""postTreatmentChemicalAgentConcentrationUnit"":[],""_id"":""65e88b5d1850430560c1a1cc"",""postTreatment"":""Drying"",""postTreatmentChemicalAgentSmiles"":""/""}]","ISA",,,"3495",0,"O","2",,,,0.06712,"75:25",,,,,,,40.6,,,,,,,,,,,,,,,,,,,,,,,,,,,,,,,,,,,,,,,,,,,,,,,,,,,,,,,,,,,,,,,"[]",,,,,,,,,,,,
"65e890621850430560c1a209","2024-03-06T15:27:25.365Z","[""1-Methyl-2-pyrrolidinone (NMP)"",""Tetrahydrofuran (THF)""]","[]","[""wt%""]","[]","15","250","[""Crosslinking"",""Drying"",""Pure solvent treatment""]","[{""postTreatmentChemicalAgentConcentrationUnit"":[""w/v%""],""_id"":""65e88b5d1850430560c1a1c9"",""postTreatment"":""Crosslinking"",""postTreatmentChemicalAgentSmiles"":""NCC1CCC(CN)CC1"",""postTreatmentChemicalAgentConcentration"":""10""},{""postTreatmentChemicalAgentConcentrationUnit"":[],""_id"":""65e88b5d1850430560c1a1ca"",""postTreatment"":""Drying"",""postTreatmentChemicalAgentSmiles"":""/""},{""postTreatmentChemicalAgentConcentrationUnit"":[],""_id"":""65e88b5d1850430560c1a1cb"",""postTreatment"":""Pure solvent treatment"",""postTreatmentChemicalAgentSmiles"":""CC(O)C; CC1CCCCC1; CC(C)CC(=O)C; C1=CC=C(C=C1)""}]","[]","[]","[]","[]","[]","[]",,,,,false,"Dead-end",20,20,4.53,"Isopropanol (IPA)",,,1017.64,,,1,"[""SEM""]",,,10,true,false,"Accepted","[""TFC""]","[""Polydimethylsiloxane""]","[]","[""Polyimide(Matrimid® 5218)""]","[""Drying""]","65e88b5d1850430560c1a1c6","2024-03-06T15:27:25.295Z","2011-01-01T00:00:00.000Z","Parameters determining transport mechanisms through unfilled and silicalite filled PDMS-based membranes and dense PI membranes in solvent resistant nanofiltration: Comparison with pervaporation","Scientific Report","backOffice","10.1016/j.memsci.2011.03.027","65def9221850430560c198ab","Dobrak-Van Berlo","https://doi.org/10.1016/j.memsci.2011.03.027",0,"Composite","PDMS/PI","Scientific report","Dipcoating","[{""postTreatmentChemicalAgentConcentrationUnit"":[],""_id"":""65e88b5d1850430560c1a1cc"",""postTreatment"":""Drying"",""postTreatmentChemicalAgentSmiles"":""/""}]","ISA",,,"3496",0,"O","2",,,,0.09901,"75:25",,,,,,,40.6,,,,,,,,,,,,,,,,,,,,,,,,,,,,,,,,,,,,,,,,,,,,,,,,,,,,,,,,,,,,,,,"[]",,,,,,,,,,,,
"65e890881850430560c1a210","2024-03-06T15:27:25.365Z","[""1-Methyl-2-pyrrolidinone (NMP)"",""Tetrahydrofuran (THF)""]","[]","[""wt%""]","[]","15","250","[""Crosslinking"",""Drying"",""Pure solvent treatment""]","[{""postTreatmentChemicalAgentConcentrationUnit"":[""w/v%""],""_id"":""65e88b5d1850430560c1a1c9"",""postTreatment"":""Crosslinking"",""postTreatmentChemicalAgentSmiles"":""NCC1CCC(CN)CC1"",""postTreatmentChemicalAgentConcentration"":""10""},{""postTreatmentChemicalAgentConcentrationUnit"":[],""_id"":""65e88b5d1850430560c1a1ca"",""postTreatment"":""Drying"",""postTreatmentChemicalAgentSmiles"":""/""},{""postTreatmentChemicalAgentConcentrationUnit"":[],""_id"":""65e88b5d1850430560c1a1cb"",""postTreatment"":""Pure solvent treatment"",""postTreatmentChemicalAgentSmiles"":""CC(O)C; CC1CCCCC1; CC(C)CC(=O)C; C1=CC=C(C=C1)""}]","[]","[]","[]","[]","[]","[]",,,,,false,"Dead-end",20,20,4.53,"2-Butanol",,,1017.64,,,1,"[""SEM""]",,,,true,false,"Accepted","[""TFC""]","[""Polydimethylsiloxane""]","[]","[""Polyimide(Matrimid® 5218)""]","[""Drying""]","65e88b5d1850430560c1a1c6","2024-03-06T15:27:25.295Z","2011-01-01T00:00:00.000Z","Parameters determining transport mechanisms through unfilled and silicalite filled PDMS-based membranes and dense PI membranes in solvent resistant nanofiltration: Comparison with pervaporation","Scientific Report","backOffice","10.1016/j.memsci.2011.03.027","65def9221850430560c198ab","Dobrak-Van Berlo","https://doi.org/10.1016/j.memsci.2011.03.027",0,"Composite","PDMS/PI","Scientific report","Dipcoating","[{""postTreatmentChemicalAgentConcentrationUnit"":[],""_id"":""65e88b5d1850430560c1a1cc"",""postTreatment"":""Drying"",""postTreatmentChemicalAgentSmiles"":""/""}]","ISA",,,"3497",0,"O","2",,,,0.14056,"75:25",,,,,,,40.6,,,,,,,,,,,,,,,,,,,,,,,,,,,,,,,,,,,,,,,,,,,,,,,,,,,,,,,,,,,,,,,"[]",,,,,,,,,,,,
"65e890b41850430560c1a217","2024-03-06T15:27:25.365Z","[""1-Methyl-2-pyrrolidinone (NMP)"",""Tetrahydrofuran (THF)""]","[]","[""wt%""]","[]","15","250","[""Crosslinking"",""Drying"",""Pure solvent treatment""]","[{""postTreatmentChemicalAgentConcentrationUnit"":[""w/v%""],""_id"":""65e88b5d1850430560c1a1c9"",""postTreatment"":""Crosslinking"",""postTreatmentChemicalAgentSmiles"":""NCC1CCC(CN)CC1"",""postTreatmentChemicalAgentConcentration"":""10""},{""postTreatmentChemicalAgentConcentrationUnit"":[],""_id"":""65e88b5d1850430560c1a1ca"",""postTreatment"":""Drying"",""postTreatmentChemicalAgentSmiles"":""/""},{""postTreatmentChemicalAgentConcentrationUnit"":[],""_id"":""65e88b5d1850430560c1a1cb"",""postTreatment"":""Pure solvent treatment"",""postTreatmentChemicalAgentSmiles"":""CC(O)C; CC1CCCCC1; CC(C)CC(=O)C; C1=CC=C(C=C1)""}]","[]","[]","[]","[]","[]","[]",,,,,true,"Dead-end",20,20,4.53,"Toluene",,,1017.64,,,1,"[""SEM""]",,,,true,false,"Accepted","[""TFC""]","[""Polydimethylsiloxane""]","[]","[""Polyimide(Matrimid® 5218)""]","[""Drying""]","65e88b5d1850430560c1a1c6","2024-03-06T15:27:25.295Z","2011-01-01T00:00:00.000Z","Parameters determining transport mechanisms through unfilled and silicalite filled PDMS-based membranes and dense PI membranes in solvent resistant nanofiltration: Comparison with pervaporation","Scientific Report","backOffice","10.1016/j.memsci.2011.03.027","65def9221850430560c198ab","Dobrak-Van Berlo","https://doi.org/10.1016/j.memsci.2011.03.027",0,"Composite","PDMS/PI","Scientific report","Dipcoating","[{""postTreatmentChemicalAgentConcentrationUnit"":[],""_id"":""65e88b5d1850430560c1a1cc"",""postTreatment"":""Drying"",""postTreatmentChemicalAgentSmiles"":""/""}]","ISA",,,"3498",0,"O","2",,,,0.27108,"75:25",,,,,,,40.6,,,,"Isopropanol (IPA)","20:80",,,,,,,,,,,,,,,,,,,,,,,,,,,,,,,,,,,,,,,,,,,,,,,,,,,,,,,,,,"[]",,,,,,,,,,,,
"65e890cf1850430560c1a21e","2024-03-06T15:27:25.365Z","[""1-Methyl-2-pyrrolidinone (NMP)"",""Tetrahydrofuran (THF)""]","[]","[""wt%""]","[]","15","250","[""Crosslinking"",""Drying"",""Pure solvent treatment""]","[{""postTreatmentChemicalAgentConcentrationUnit"":[""w/v%""],""_id"":""65e88b5d1850430560c1a1c9"",""postTreatment"":""Crosslinking"",""postTreatmentChemicalAgentSmiles"":""NCC1CCC(CN)CC1"",""postTreatmentChemicalAgentConcentration"":""10""},{""postTreatmentChemicalAgentConcentrationUnit"":[],""_id"":""65e88b5d1850430560c1a1ca"",""postTreatment"":""Drying"",""postTreatmentChemicalAgentSmiles"":""/""},{""postTreatmentChemicalAgentConcentrationUnit"":[],""_id"":""65e88b5d1850430560c1a1cb"",""postTreatment"":""Pure solvent treatment"",""postTreatmentChemicalAgentSmiles"":""CC(O)C; CC1CCCCC1; CC(C)CC(=O)C; C1=CC=C(C=C1)""}]","[]","[]","[]","[]","[]","[]",,,,,true,"Dead-end",20,20,4.53,"Toluene",,,1017.64,,,1,"[""SEM""]",,,,true,false,"Accepted","[""TFC""]","[""Polydimethylsiloxane""]","[]","[""Polyimide(Matrimid® 5218)""]","[""Drying""]","65e88b5d1850430560c1a1c6","2024-03-06T15:27:25.295Z","2011-01-01T00:00:00.000Z","Parameters determining transport mechanisms through unfilled and silicalite filled PDMS-based membranes and dense PI membranes in solvent resistant nanofiltration: Comparison with pervaporation","Scientific Report","backOffice","10.1016/j.memsci.2011.03.027","65def9221850430560c198ab","Dobrak-Van Berlo","https://doi.org/10.1016/j.memsci.2011.03.027",0,"Composite","PDMS/PI","Scientific report","Dipcoating","[{""postTreatmentChemicalAgentConcentrationUnit"":[],""_id"":""65e88b5d1850430560c1a1cc"",""postTreatment"":""Drying"",""postTreatmentChemicalAgentSmiles"":""/""}]","ISA",,,"3499",0,"O","2",,,,0.34914,"75:25",,,,,,,40.6,,,,"Isopropanol (IPA)","40:60",,,,,,,,,,,,,,,,,,,,,,,,,,,,,,,,,,,,,,,,,,,,,,,,,,,,,,,,,,"[]",,,,,,,,,,,,
"65e8910f1850430560c1a225","2024-03-06T15:27:25.365Z","[""1-Methyl-2-pyrrolidinone (NMP)"",""Tetrahydrofuran (THF)""]","[]","[""wt%""]","[]","15","250","[""Crosslinking"",""Drying"",""Pure solvent treatment""]","[{""postTreatmentChemicalAgentConcentrationUnit"":[""w/v%""],""_id"":""65e88b5d1850430560c1a1c9"",""postTreatment"":""Crosslinking"",""postTreatmentChemicalAgentSmiles"":""NCC1CCC(CN)CC1"",""postTreatmentChemicalAgentConcentration"":""10""},{""postTreatmentChemicalAgentConcentrationUnit"":[],""_id"":""65e88b5d1850430560c1a1ca"",""postTreatment"":""Drying"",""postTreatmentChemicalAgentSmiles"":""/""},{""postTreatmentChemicalAgentConcentrationUnit"":[],""_id"":""65e88b5d1850430560c1a1cb"",""postTreatment"":""Pure solvent treatment"",""postTreatmentChemicalAgentSmiles"":""CC(O)C; CC1CCCCC1; CC(C)CC(=O)C; C1=CC=C(C=C1)""}]","[]","[]","[]","[]","[]","[]",,,,,true,"Dead-end",20,20,4.53,"Toluene",,,1017.64,,,1,"[""SEM""]",,,,true,false,"Accepted","[""TFC""]","[""Polydimethylsiloxane""]","[]","[""Polyimide(Matrimid® 5218)""]","[""Drying""]","65e88b5d1850430560c1a1c6","2024-03-06T15:27:25.295Z","2011-01-01T00:00:00.000Z","Parameters determining transport mechanisms through unfilled and silicalite filled PDMS-based membranes and dense PI membranes in solvent resistant nanofiltration: Comparison with pervaporation","Scientific Report","backOffice","10.1016/j.memsci.2011.03.027","65def9221850430560c198ab","Dobrak-Van Berlo","https://doi.org/10.1016/j.memsci.2011.03.027",0,"Composite","PDMS/PI","Scientific report","Dipcoating","[{""postTreatmentChemicalAgentConcentrationUnit"":[],""_id"":""65e88b5d1850430560c1a1cc"",""postTreatment"":""Drying"",""postTreatmentChemicalAgentSmiles"":""/""}]","ISA",,,"3500",0,"O","2",,,,1.08083,"75:25",,,,,,,40.6,,,,"Isopropanol (IPA)","60:40",,,,,,,,,,,,,,,,,,,,,,,,,,,,,,,,,,,,,,,,,,,,,,,,,,,,,,,,,,"[]",,,,,,,,,,,,
"65e8913c1850430560c1a22c","2024-03-06T15:27:25.365Z","[""1-Methyl-2-pyrrolidinone (NMP)"",""Tetrahydrofuran (THF)""]","[]","[""wt%""]","[]","15","250","[""Crosslinking"",""Drying"",""Pure solvent treatment""]","[{""postTreatmentChemicalAgentConcentrationUnit"":[""w/v%""],""_id"":""65e88b5d1850430560c1a1c9"",""postTreatment"":""Crosslinking"",""postTreatmentChemicalAgentSmiles"":""NCC1CCC(CN)CC1"",""postTreatmentChemicalAgentConcentration"":""10""},{""postTreatmentChemicalAgentConcentrationUnit"":[],""_id"":""65e88b5d1850430560c1a1ca"",""postTreatment"":""Drying"",""postTreatmentChemicalAgentSmiles"":""/""},{""postTreatmentChemicalAgentConcentrationUnit"":[],""_id"":""65e88b5d1850430560c1a1cb"",""postTreatment"":""Pure solvent treatment"",""postTreatmentChemicalAgentSmiles"":""CC(O)C; CC1CCCCC1; CC(C)CC(=O)C; C1=CC=C(C=C1)""}]","[]","[]","[]","[]","[]","[]",,,,,false,"Dead-end",20,20,4.53,"Tetrahydrofuran (THF)",,,1017.64,,,1,"[""SEM""]",,,,true,false,"Accepted","[""TFC""]","[""Polydimethylsiloxane""]","[]","[""Polyimide(Matrimid® 5218)""]","[""Drying""]","65e88b5d1850430560c1a1c6","2024-03-06T15:27:25.295Z","2011-01-01T00:00:00.000Z","Parameters determining transport mechanisms through unfilled and silicalite filled PDMS-based membranes and dense PI membranes in solvent resistant nanofiltration: Comparison with pervaporation","Scientific Report","backOffice","10.1016/j.memsci.2011.03.027","65def9221850430560c198ab","Dobrak-Van Berlo","https://doi.org/10.1016/j.memsci.2011.03.027",0,"Composite","PDMS/PI","Scientific report","Dipcoating","[{""postTreatmentChemicalAgentConcentrationUnit"":[],""_id"":""65e88b5d1850430560c1a1cc"",""postTreatment"":""Drying"",""postTreatmentChemicalAgentSmiles"":""/""}]","ISA",,,"3501",0,"O","2",,,,1.33002,"75:25",,,,,,,40.6,,,,"Isopropanol (IPA)","60:40",,,,,,,,,,,,,,,,,,,,,,,,,,,,,,,,,,,,,,,,,,,,,,,,,,,,,,,,,,"[]",,,,,,,,,,,,
"65e891581850430560c1a233","2024-03-06T15:27:25.365Z","[""1-Methyl-2-pyrrolidinone (NMP)"",""Tetrahydrofuran (THF)""]","[]","[""wt%""]","[]","15","250","[""Crosslinking"",""Drying"",""Pure solvent treatment""]","[{""postTreatmentChemicalAgentConcentrationUnit"":[""w/v%""],""_id"":""65e88b5d1850430560c1a1c9"",""postTreatment"":""Crosslinking"",""postTreatmentChemicalAgentSmiles"":""NCC1CCC(CN)CC1"",""postTreatmentChemicalAgentConcentration"":""10""},{""postTreatmentChemicalAgentConcentrationUnit"":[],""_id"":""65e88b5d1850430560c1a1ca"",""postTreatment"":""Drying"",""postTreatmentChemicalAgentSmiles"":""/""},{""postTreatmentChemicalAgentConcentrationUnit"":[],""_id"":""65e88b5d1850430560c1a1cb"",""postTreatment"":""Pure solvent treatment"",""postTreatmentChemicalAgentSmiles"":""CC(O)C; CC1CCCCC1; CC(C)CC(=O)C; C1=CC=C(C=C1)""}]","[]","[]","[]","[]","[]","[]",,,,,true,"Dead-end",20,20,4.53,"Tetrahydrofuran (THF)",,,1017.64,,,1,"[""SEM""]",,,,true,false,"Accepted","[""TFC""]","[""Polydimethylsiloxane""]","[]","[""Polyimide(Matrimid® 5218)""]","[""Drying""]","65e88b5d1850430560c1a1c6","2024-03-06T15:27:25.295Z","2011-01-01T00:00:00.000Z","Parameters determining transport mechanisms through unfilled and silicalite filled PDMS-based membranes and dense PI membranes in solvent resistant nanofiltration: Comparison with pervaporation","Scientific Report","backOffice","10.1016/j.memsci.2011.03.027","65def9221850430560c198ab","Dobrak-Van Berlo","https://doi.org/10.1016/j.memsci.2011.03.027",0,"Composite","PDMS/PI","Scientific report","Dipcoating","[{""postTreatmentChemicalAgentConcentrationUnit"":[],""_id"":""65e88b5d1850430560c1a1cc"",""postTreatment"":""Drying"",""postTreatmentChemicalAgentSmiles"":""/""}]","ISA",,,"3502",0,"O","2",,,,0.0931,"75:25",,,,,,,40.6,,,,"1-Methyl-2-pyrrolidinone (NMP)","40:60",,,,,,,,,,,,,,,,,,,,,,,,,,,,,,,,,,,,,,,,,,,,,,,,,,,,,,,,,,"[]",,,,,,,,,,,,
"65e891a21850430560c1a23a","2024-03-06T15:27:25.365Z","[""1-Methyl-2-pyrrolidinone (NMP)"",""Tetrahydrofuran (THF)""]","[]","[""wt%""]","[]","15","250","[""Crosslinking"",""Drying"",""Pure solvent treatment""]","[{""postTreatmentChemicalAgentConcentrationUnit"":[""w/v%""],""_id"":""65e88b5d1850430560c1a1c9"",""postTreatment"":""Crosslinking"",""postTreatmentChemicalAgentSmiles"":""NCC1CCC(CN)CC1"",""postTreatmentChemicalAgentConcentration"":""10""},{""postTreatmentChemicalAgentConcentrationUnit"":[],""_id"":""65e88b5d1850430560c1a1ca"",""postTreatment"":""Drying"",""postTreatmentChemicalAgentSmiles"":""/""},{""postTreatmentChemicalAgentConcentrationUnit"":[],""_id"":""65e88b5d1850430560c1a1cb"",""postTreatment"":""Pure solvent treatment"",""postTreatmentChemicalAgentSmiles"":""CC(O)C; CC1CCCCC1; CC(C)CC(=O)C; C1=CC=C(C=C1)""}]","[]","[]","[]","[]","[]","[]",,,,,true,"Dead-end",20,20,4.53,"Tetrahydrofuran (THF)",,,1017.64,,,1,"[""SEM""]",,,,true,false,"Accepted","[""TFC""]","[""Polydimethylsiloxane""]","[]","[""Polyimide(Matrimid® 5218)""]","[""Drying""]","65e88b5d1850430560c1a1c6","2024-03-06T15:27:25.295Z","2011-01-01T00:00:00.000Z","Parameters determining transport mechanisms through unfilled and silicalite filled PDMS-based membranes and dense PI membranes in solvent resistant nanofiltration: Comparison with pervaporation","Scientific Report","backOffice","10.1016/j.memsci.2011.03.027","65def9221850430560c198ab","Dobrak-Van Berlo","https://doi.org/10.1016/j.memsci.2011.03.027",0,"Composite","PDMS/PI","Scientific report","Dipcoating","[{""postTreatmentChemicalAgentConcentrationUnit"":[],""_id"":""65e88b5d1850430560c1a1cc"",""postTreatment"":""Drying"",""postTreatmentChemicalAgentSmiles"":""/""}]","ISA",,,"3503",0,"O","2",,,,0.08811,"75:25",,,,,,,40.6,,,,"Dimethylformamide (DMF)","40:60",,,,,,,,,,,,,,,,,,,,,,,,,,,,,,,,,,,,,,,,,,,,,,,,,,,,,,,,,,"[]",,,,,,,,,,,,
"65e891ce1850430560c1a241","2024-03-06T15:27:25.365Z","[""1-Methyl-2-pyrrolidinone (NMP)"",""Tetrahydrofuran (THF)""]","[]","[""wt%""]","[]","15","250","[""Crosslinking"",""Drying"",""Pure solvent treatment""]","[{""postTreatmentChemicalAgentConcentrationUnit"":[""w/v%""],""_id"":""65e88b5d1850430560c1a1c9"",""postTreatment"":""Crosslinking"",""postTreatmentChemicalAgentSmiles"":""NCC1CCC(CN)CC1"",""postTreatmentChemicalAgentConcentration"":""10""},{""postTreatmentChemicalAgentConcentrationUnit"":[],""_id"":""65e88b5d1850430560c1a1ca"",""postTreatment"":""Drying"",""postTreatmentChemicalAgentSmiles"":""/""},{""postTreatmentChemicalAgentConcentrationUnit"":[],""_id"":""65e88b5d1850430560c1a1cb"",""postTreatment"":""Pure solvent treatment"",""postTreatmentChemicalAgentSmiles"":""CC(O)C; CC1CCCCC1; CC(C)CC(=O)C; C1=CC=C(C=C1)""}]","[]","[]","[]","[]","[]","[]",,,,,true,"Dead-end",20,20,4.53,"Tetrahydrofuran (THF)",,,1017.64,,,1,"[""SEM""]",,,,true,false,"Accepted","[""TFC""]","[""Polydimethylsiloxane""]","[]","[""Polyimide(Matrimid® 5218)""]","[""Drying""]","65e88b5d1850430560c1a1c6","2024-03-06T15:27:25.295Z","2011-01-01T00:00:00.000Z","Parameters determining transport mechanisms through unfilled and silicalite filled PDMS-based membranes and dense PI membranes in solvent resistant nanofiltration: Comparison with pervaporation","Scientific Report","backOffice","10.1016/j.memsci.2011.03.027","65def9221850430560c198ab","Dobrak-Van Berlo","https://doi.org/10.1016/j.memsci.2011.03.027",0,"Composite","PDMS/PI","Scientific report","Dipcoating","[{""postTreatmentChemicalAgentConcentrationUnit"":[],""_id"":""65e88b5d1850430560c1a1cc"",""postTreatment"":""Drying"",""postTreatmentChemicalAgentSmiles"":""/""}]","ISA",,,"3504",0,"O","2",,,,0.24803,"75:25",,,,,,,40.6,,,,"Dimethylacetamide (DMAC)","40:60",,,,,,,,,,,,,,,,,,,,,,,,,,,,,,,,,,,,,,,,,,,,,,,,,,,,,,,,,,"[]",,,,,,,,,,,,
