Repository: BAMresearch/onf-database

This repository belongs to the the publication "Revealing structure-property-performance relationships of organic solvent nanofiltration membranes using a FAIR, open-access database" published in ADD JOURNAL (DOI). 
It uses a dataset derived from The Open Membrane Database (https://openmembranedatabase.org/). The access date was April 8th 2025. The original dataset is in the repository as OMD_SRNF_2025-04-08.csv file.

The main researchers involved in the study are Sarah Glass (ORCID: 0000-0002-0625-0057), Petra Merten (no ORCID available), Torsten Brinkmann (ORCID: 0000-0002-5114-6259) and Volkan Filiz (ORCID: 0000-0003-0239-8641). 

The repository contains 5 Python files:

File: OMD_SRNF_2025-04-08.csv (part 118 of 184)
"65e8b1a21850430560c1a4af","2024-03-06T15:27:25.365Z","[""1-Methyl-2-pyrrolidinone (NMP)"",""Tetrahydrofuran (THF)""]","[]","[""wt%""]","[]","15","250","[""Crosslinking"",""Drying"",""Pure solvent treatment""]","[{""postTreatmentChemicalAgentConcentrationUnit"":[""w/v%""],""_id"":""65e88b5d1850430560c1a1c9"",""postTreatment"":""Crosslinking"",""postTreatmentChemicalAgentSmiles"":""NCC1CCC(CN)CC1"",""postTreatmentChemicalAgentConcentration"":""10""},{""postTreatmentChemicalAgentConcentrationUnit"":[],""_id"":""65e88b5d1850430560c1a1ca"",""postTreatment"":""Drying"",""postTreatmentChemicalAgentSmiles"":""/""},{""postTreatmentChemicalAgentConcentrationUnit"":[],""_id"":""65e88b5d1850430560c1a1cb"",""postTreatment"":""Pure solvent treatment"",""postTreatmentChemicalAgentSmiles"":""CC(O)C; CC1CCCCC1; CC(C)CC(=O)C; C1=CC=C(C=C1)""}]","[]","[]","[]","[]","[]","[]",,,,,false,"Dead-end",40,20,4.53,"2-Butanol",,,1017.64,,,1,"[""SEM""]",,,,true,false,"Accepted","[""TFC""]","[""Polydimethylsiloxane""]","[]","[""Polyimide(Matrimid® 5218)""]","[""Drying""]","65e88b5d1850430560c1a1c6","2024-03-06T15:27:25.295Z","2011-01-01T00:00:00.000Z","Parameters determining transport mechanisms through unfilled and silicalite filled PDMS-based membranes and dense PI membranes in solvent resistant nanofiltration: Comparison with pervaporation","Scientific Report","backOffice","10.1016/j.memsci.2011.03.027","65def9221850430560c198ab","Dobrak-Van Berlo","https://doi.org/10.1016/j.memsci.2011.03.027",0,"Composite","PDMS/PI","Scientific report","Dipcoating","[{""postTreatmentChemicalAgentConcentrationUnit"":[],""_id"":""65e88b5d1850430560c1a1cc"",""postTreatment"":""Drying"",""postTreatmentChemicalAgentSmiles"":""/""}]","ISA",,,"3547",0,"O","2",,,,0.07969,"75:25",,,,,,,40.9,,,,"Dimethylacetamide (DMAC)","40:60",,,,,,,,,,,,,,,,,,,,,,,,,,,,,,,,,,,,,,,,,,,,,,,,,,,,,,,,,,"[]",,,,,,,,,,,,
"65e8b1b11850430560c1a4b6","2024-03-06T15:27:25.365Z","[""1-Methyl-2-pyrrolidinone (NMP)"",""Tetrahydrofuran (THF)""]","[]","[""wt%""]","[]","15","250","[""Crosslinking"",""Drying"",""Pure solvent treatment""]","[{""postTreatmentChemicalAgentConcentrationUnit"":[""w/v%""],""_id"":""65e88b5d1850430560c1a1c9"",""postTreatment"":""Crosslinking"",""postTreatmentChemicalAgentSmiles"":""NCC1CCC(CN)CC1"",""postTreatmentChemicalAgentConcentration"":""10""},{""postTreatmentChemicalAgentConcentrationUnit"":[],""_id"":""65e88b5d1850430560c1a1ca"",""postTreatment"":""Drying"",""postTreatmentChemicalAgentSmiles"":""/""},{""postTreatmentChemicalAgentConcentrationUnit"":[],""_id"":""65e88b5d1850430560c1a1cb"",""postTreatment"":""Pure solvent treatment"",""postTreatmentChemicalAgentSmiles"":""CC(O)C; CC1CCCCC1; CC(C)CC(=O)C; C1=CC=C(C=C1)""}]","[]","[]","[]","[]","[]","[]",,,,,false,"Dead-end",50,20,4.53,"2-Butanol",,,1017.64,,,1,"[""SEM""]",,,,true,false,"Accepted","[""TFC""]","[""Polydimethylsiloxane""]","[]","[""Polyimide(Matrimid® 5218)""]","[""Drying""]","65e88b5d1850430560c1a1c6","2024-03-06T15:27:25.295Z","2011-01-01T00:00:00.000Z","Parameters determining transport mechanisms through unfilled and silicalite filled PDMS-based membranes and dense PI membranes in solvent resistant nanofiltration: Comparison with pervaporation","Scientific Report","backOffice","10.1016/j.memsci.2011.03.027","65def9221850430560c198ab","Dobrak-Van Berlo","https://doi.org/10.1016/j.memsci.2011.03.027",0,"Composite","PDMS/PI","Scientific report","Dipcoating","[{""postTreatmentChemicalAgentConcentrationUnit"":[],""_id"":""65e88b5d1850430560c1a1cc"",""postTreatment"":""Drying"",""postTreatmentChemicalAgentSmiles"":""/""}]","ISA",,,"3548",0,"O","2",,,,0.07125,"75:25",,,,,,,40.9,,,,"Dimethylacetamide (DMAC)","40:60",,,,,,,,,,,,,,,,,,,,,,,,,,,,,,,,,,,,,,,,,,,,,,,,,,,,,,,,,,"[]",,,,,,,,,,,,
"65e8bc791850430560c1a4bd","2024-03-06T18:56:57.235Z","[]","[]","[]","[]",,,"[]","[]","[]","[]","[]","[]","[]","[]",,,,,false,"Dead-end",20,25,16.9,"Isopropanol (IPA)",,,,,,1,"[]",,,,true,false,"Accepted","[]","[]","[]","[""Not Applicable""]","[""None""]","65e8bc791850430560c1a4bc","2024-03-06T18:56:57.186Z","2011-01-01T00:00:00.000Z","Performance of solvent resistant nanofiltration membranes for purification of residual solvent in the pharmaceutical industry: Experiments and simulation","Scientific Report","backOffice","10.1039/c1gc15462a","65def9221850430560c198ab","Darvishmanesh","https://doi.org/10.1039/c1gc15462a",0,"Commercial","StarMem122",,,"[]",,,,"3549",0,,,,,,0.59,,,,,,,,,,,,,,,,,,,,,,,,,,,,,,,,,,,,,,,,,,,,,,,,,,,,,,,,,,,,,,,,,,,,,"Starmem 122",,"[]",,,,,,,,,,,,
"65e8bc841850430560c1a4bf","2024-03-06T18:56:57.235Z","[]","[]","[]","[]",,,"[]","[]","[]","[]","[]","[]","[]","[]",,,,,false,"Dead-end",30,25,16.9,"Isopropanol (IPA)",,,,,,1,"[]",,,,true,false,"Accepted","[]","[]","[]","[""Not Applicable""]","[""None""]","65e8bc791850430560c1a4bc","2024-03-06T18:56:57.186Z","2011-01-01T00:00:00.000Z","Performance of solvent resistant nanofiltration membranes for purification of residual solvent in the pharmaceutical industry: Experiments and simulation","Scientific Report","backOffice","10.1039/c1gc15462a","65def9221850430560c198ab","Darvishmanesh","https://doi.org/10.1039/c1gc15462a",0,"Commercial","StarMem122",,,"[]",,,,"3550",0,,,,,,0.64267,,,,,,,,,,,,,,,,,,,,,,,,,,,,,,,,,,,,,,,,,,,,,,,,,,,,,,,,,,,,,,,,,,,,,"Starmem 122",,"[]",,,,,,,,,,,,
"65e8bc8f1850430560c1a4c1","2024-03-06T18:56:57.235Z","[]","[]","[]","[]",,,"[]","[]","[]","[]","[]","[]","[]","[]",,,,,false,"Dead-end",40,25,16.9,"Isopropanol (IPA)",,,,,,1,"[]",,,,true,false,"Accepted","[]","[]","[]","[""Not Applicable""]","[""None""]","65e8bc791850430560c1a4bc","2024-03-06T18:56:57.186Z","2011-01-01T00:00:00.000Z","Performance of solvent resistant nanofiltration membranes for purification of residual solvent in the pharmaceutical industry: Experiments and simulation","Scientific Report","backOffice","10.1039/c1gc15462a","65def9221850430560c198ab","Darvishmanesh","https://doi.org/10.1039/c1gc15462a",0,"Commercial","StarMem122",,,"[]",,,,"3551",0,,,,,,0.61925,,,,,,,,,,,,,,,,,,,,,,,,,,,,,,,,,,,,,,,,,,,,,,,,,,,,,,,,,,,,,,,,,,,,,"Starmem 122",,"[]",,,,,,,,,,,,
"65e8bc991850430560c1a4c3","2024-03-06T18:56:57.235Z","[]","[]","[]","[]",,,"[]","[]","[]","[]","[]","[]","[]","[]",,,,,false,"Dead-end",50,25,16.9,"Isopropanol (IPA)",,,,,,1,"[]",,,,true,false,"Accepted","[]","[]","[]","[""Not Applicable""]","[""None""]","65e8bc791850430560c1a4bc","2024-03-06T18:56:57.186Z","2011-01-01T00:00:00.000Z","Performance of solvent resistant nanofiltration membranes for purification of residual solvent in the pharmaceutical industry: Experiments and simulation","Scientific Report","backOffice","10.1039/c1gc15462a","65def9221850430560c198ab","Darvishmanesh","https://doi.org/10.1039/c1gc15462a",0,"Commercial","StarMem122",,,"[]",,,,"3552",0,,,,,,0.6012,,,,,,,,,,,,,,,,,,,,,,,,,,,,,,,,,,,,,,,,,,,,,,,,,,,,,,,,,,,,,,,,,,,,,"Starmem 122",,"[]",,,,,,,,,,,,
"65e8bcbc1850430560c1a4ca","2024-03-06T18:56:57.235Z","[]","[]","[]","[]",,,"[]","[]","[]","[]","[]","[]","[]","[]",,,,,false,"Dead-end",20,25,16.9,"Methanol",,,,,,1,"[]",,,,true,false,"Accepted","[]","[]","[]","[""Not Applicable""]","[""None""]","65e8bc791850430560c1a4bc","2024-03-06T18:56:57.186Z","2011-01-01T00:00:00.000Z","Performance of solvent resistant nanofiltration membranes for purification of residual solvent in the pharmaceutical industry: Experiments and simulation","Scientific Report","backOffice","10.1039/c1gc15462a","65def9221850430560c198ab","Darvishmanesh","https://doi.org/10.1039/c1gc15462a",0,"Commercial","StarMem122",,,"[]",,,,"3553",0,,,,,,3.147,,,,,,,,,,,,,,,,,,,,,,,,,,,,,,,,,,,,,,,,,,,,,,,,,,,,,,,,,,,,,,,,,,,,,"Starmem 122",,"[]",,,,,,,,,,,,
"65e8bce21850430560c1a4d5","2024-03-06T18:56:57.235Z","[]","[]","[]","[]",,,"[]","[]","[]","[]","[]","[]","[]","[]",,,,,false,"Dead-end",30,25,16.9,"Methanol",,,,,,1,"[]",,,,true,false,"Accepted","[]","[]","[]","[""Not Applicable""]","[""None""]","65e8bc791850430560c1a4bc","2024-03-06T18:56:57.186Z","2011-01-01T00:00:00.000Z","Performance of solvent resistant nanofiltration membranes for purification of residual solvent in the pharmaceutical industry: Experiments and simulation","Scientific Report","backOffice","10.1039/c1gc15462a","65def9221850430560c198ab","Darvishmanesh","https://doi.org/10.1039/c1gc15462a",0,"Commercial","StarMem122",,,"[]",,,,"3554",0,,,,,,3.04767,,,,,,,,,,,,,,,,,,,,,,,,,,,,,,,,,,,,,,,,,,,,,,,,,,,,,,,,,,,,,,,,,,,,,"Starmem 122",,"[]",,,,,,,,,,,,
"65e8bcec1850430560c1a4d7","2024-03-06T18:56:57.235Z","[]","[]","[]","[]",,,"[]","[]","[]","[]","[]","[]","[]","[]",,,,,false,"Dead-end",40,25,16.9,"Methanol",,,,,,1,"[]",,,,true,false,"Accepted","[]","[]","[]","[""Not Applicable""]","[""None""]","65e8bc791850430560c1a4bc","2024-03-06T18:56:57.186Z","2011-01-01T00:00:00.000Z","Performance of solvent resistant nanofiltration membranes for purification of residual solvent in the pharmaceutical industry: Experiments and simulation","Scientific Report","backOffice","10.1039/c1gc15462a","65def9221850430560c198ab","Darvishmanesh","https://doi.org/10.1039/c1gc15462a",0,"Commercial","StarMem122",,,"[]",,,,"3555",0,,,,,,3.0895,,,,,,,,,,,,,,,,,,,,,,,,,,,,,,,,,,,,,,,,,,,,,,,,,,,,,,,,,,,,,,,,,,,,,"Starmem 122",,"[]",,,,,,,,,,,,
"65e8bcf61850430560c1a4d9","2024-03-06T18:56:57.235Z","[]","[]","[]","[]",,,"[]","[]","[]","[]","[]","[]","[]","[]",,,,,false,"Dead-end",50,25,16.9,"Methanol",,,,,,1,"[]",,,,true,false,"Accepted","[]","[]","[]","[""Not Applicable""]","[""None""]","65e8bc791850430560c1a4bc","2024-03-06T18:56:57.186Z","2011-01-01T00:00:00.000Z","Performance of solvent resistant nanofiltration membranes for purification of residual solvent in the pharmaceutical industry: Experiments and simulation","Scientific Report","backOffice","10.1039/c1gc15462a","65def9221850430560c198ab","Darvishmanesh","https://doi.org/10.1039/c1gc15462a",0,"Commercial","StarMem122",,,"[]",,,,"3556",0,,,,,,2.742,,,,,,,,,,,,,,,,,,,,,,,,,,,,,,,,,,,,,,,,,,,,,,,,,,,,,,,,,,,,,,,,,,,,,"Starmem 122",,"[]",,,,,,,,,,,,
"65e8bd041850430560c1a4db","2024-03-06T18:56:57.235Z","[]","[]","[]","[]",,,"[]","[]","[]","[]","[]","[]","[]","[]",,,,,false,"Dead-end",20,25,16.9,"Ethyl acetate",,,,,,1,"[]",,,,true,false,"Accepted","[]","[]","[]","[""Not Applicable""]","[""None""]","65e8bc791850430560c1a4bc","2024-03-06T18:56:57.186Z","2011-01-01T00:00:00.000Z","Performance of solvent resistant nanofiltration membranes for purification of residual solvent in the pharmaceutical industry: Experiments and simulation","Scientific Report","backOffice","10.1039/c1gc15462a","65def9221850430560c198ab","Darvishmanesh","https://doi.org/10.1039/c1gc15462a",0,"Commercial","StarMem122",,,"[]",,,,"3557",0,,,,,,3.2655,,,,,,,,,,,,,,,,,,,,,,,,,,,,,,,,,,,,,,,,,,,,,,,,,,,,,,,,,,,,,,,,,,,,,"Starmem 122",,"[]",,,,,,,,,,,,
"65e8bd0e1850430560c1a4dd","2024-03-06T18:56:57.235Z","[]","[]","[]","[]",,,"[]","[]","[]","[]","[]","[]","[]","[]",,,,,false,"Dead-end",30,25,16.9,"Ethyl acetate",,,,,,1,"[]",,,,true,false,"Accepted","[]","[]","[]","[""Not Applicable""]","[""None""]","65e8bc791850430560c1a4bc","2024-03-06T18:56:57.186Z","2011-01-01T00:00:00.000Z","Performance of solvent resistant nanofiltration membranes for purification of residual solvent in the pharmaceutical industry: Experiments and simulation","Scientific Report","backOffice","10.1039/c1gc15462a","65def9221850430560c198ab","Darvishmanesh","https://doi.org/10.1039/c1gc15462a",0,"Commercial","StarMem122",,,"[]",,,,"3558",0,,,,,,3.22433,,,,,,,,,,,,,,,,,,,,,,,,,,,,,,,,,,,,,,,,,,,,,,,,,,,,,,,,,,,,,,,,,,,,,"Starmem 122",,"[]",,,,,,,,,,,,
"65e8bd1a1850430560c1a4df","2024-03-06T18:56:57.235Z","[]","[]","[]","[]",,,"[]","[]","[]","[]","[]","[]","[]","[]",,,,,false,"Dead-end",40,25,16.9,"Ethyl acetate",,,,,,1,"[]",,,,true,false,"Accepted","[]","[]","[]","[""Not Applicable""]","[""None""]","65e8bc791850430560c1a4bc","2024-03-06T18:56:57.186Z","2011-01-01T00:00:00.000Z","Performance of solvent resistant nanofiltration membranes for purification of residual solvent in the pharmaceutical industry: Experiments and simulation","Scientific Report","backOffice","10.1039/c1gc15462a","65def9221850430560c198ab","Darvishmanesh","https://doi.org/10.1039/c1gc15462a",0,"Commercial","StarMem122",,,"[]",,,,"3559",0,,,,,,2.87475,,,,,,,,,,,,,,,,,,,,,,,,,,,,,,,,,,,,,,,,,,,,,,,,,,,,,,,,,,,,,,,,,,,,,"Starmem 122",,"[]",,,,,,,,,,,,
"65e8bd261850430560c1a4e1","2024-03-06T18:56:57.235Z","[]","[]","[]","[]",,,"[]","[]","[]","[]","[]","[]","[]","[]",,,,,false,"Dead-end",50,25,16.9,"Ethyl acetate",,,,,,1,"[]",,,,true,false,"Accepted","[]","[]","[]","[""Not Applicable""]","[""None""]","65e8bc791850430560c1a4bc","2024-03-06T18:56:57.186Z","2011-01-01T00:00:00.000Z","Performance of solvent resistant nanofiltration membranes for purification of residual solvent in the pharmaceutical industry: Experiments and simulation","Scientific Report","backOffice","10.1039/c1gc15462a","65def9221850430560c198ab","Darvishmanesh","https://doi.org/10.1039/c1gc15462a",0,"Commercial","StarMem122",,,"[]",,,,"3560",0,,,,,,2.6834,,,,,,,,,,,,,,,,,,,,,,,,,,,,,,,,,,,,,,,,,,,,,,,,,,,,,,,,,,,,,,,,,,,,,"Starmem 122",,"[]",,,,,,,,,,,,
"65e8bd3e1850430560c1a4e3","2024-03-06T18:56:57.235Z","[]","[]","[]","[]",,,"[]","[]","[]","[]","[]","[]","[]","[]",,,,,false,"Dead-end",20,25,16.9,"Ethanol",,,,,,1,"[]",,,,true,false,"Accepted","[]","[]","[]","[""Not Applicable""]","[""None""]","65e8bc791850430560c1a4bc","2024-03-06T18:56:57.186Z","2011-01-01T00:00:00.000Z","Performance of solvent resistant nanofiltration membranes for purification of residual solvent in the pharmaceutical industry: Experiments and simulation","Scientific Report","backOffice","10.1039/c1gc15462a","65def9221850430560c198ab","Darvishmanesh","https://doi.org/10.1039/c1gc15462a",0,"Commercial","StarMem122",,,"[]",,,,"3561",0,,,,,,1.613,,,,,,,,,,,,,,,,,,,,,,,,,,,,,,,,,,,,,,,,,,,,,,,,,,,,,,,,,,,,,,,,,,,,,"Starmem 122",,"[]",,,,,,,,,,,,
"65e8bd4a1850430560c1a4e5","2024-03-06T18:56:57.235Z","[]","[]","[]","[]",,,"[]","[]","[]","[]","[]","[]","[]","[]",,,,,false,"Dead-end",30,25,16.9,"Ethanol",,,,,,1,"[]",,,,true,false,"Accepted","[]","[]","[]","[""Not Applicable""]","[""None""]","65e8bc791850430560c1a4bc","2024-03-06T18:56:57.186Z","2011-01-01T00:00:00.000Z","Performance of solvent resistant nanofiltration membranes for purification of residual solvent in the pharmaceutical industry: Experiments and simulation","Scientific Report","backOffice","10.1039/c1gc15462a","65def9221850430560c198ab","Darvishmanesh","https://doi.org/10.1039/c1gc15462a",0,"Commercial","StarMem122",,,"[]",,,,"3562",0,,,,,,1.64733,,,,,,,,,,,,,,,,,,,,,,,,,,,,,,,,,,,,,,,,,,,,,,,,,,,,,,,,,,,,,,,,,,,,,"Starmem 122",,"[]",,,,,,,,,,,,
"65e8bd561850430560c1a4e7","2024-03-06T18:56:57.235Z","[]","[]","[]","[]",,,"[]","[]","[]","[]","[]","[]","[]","[]",,,,,false,"Dead-end",40,25,16.9,"Ethanol",,,,,,1,"[]",,,,true,false,"Accepted","[]","[]","[]","[""Not Applicable""]","[""None""]","65e8bc791850430560c1a4bc","2024-03-06T18:56:57.186Z","2011-01-01T00:00:00.000Z","Performance of solvent resistant nanofiltration membranes for purification of residual solvent in the pharmaceutical industry: Experiments and simulation","Scientific Report","backOffice","10.1039/c1gc15462a","65def9221850430560c198ab","Darvishmanesh","https://doi.org/10.1039/c1gc15462a",0,"Commercial","StarMem122",,,"[]",,,,"3563",0,,,,,,1.54625,,,,,,,,,,,,,,,,,,,,,,,,,,,,,,,,,,,,,,,,,,,,,,,,,,,,,,,,,,,,,,,,,,,,,"Starmem 122",,"[]",,,,,,,,,,,,
"65e8bd5f1850430560c1a4e9","2024-03-06T18:56:57.235Z","[]","[]","[]","[]",,,"[]","[]","[]","[]","[]","[]","[]","[]",,,,,false,"Dead-end",50,25,16.9,"Ethanol",,,,,,1,"[]",,,,true,false,"Accepted","[]","[]","[]","[""Not Applicable""]","[""None""]","65e8bc791850430560c1a4bc","2024-03-06T18:56:57.186Z","2011-01-01T00:00:00.000Z","Performance of solvent resistant nanofiltration membranes for purification of residual solvent in the pharmaceutical industry: Experiments and simulation","Scientific Report","backOffice","10.1039/c1gc15462a","65def9221850430560c198ab","Darvishmanesh","https://doi.org/10.1039/c1gc15462a",0,"Commercial","StarMem122",,,"[]",,,,"3564",0,,,,,,1.5036,,,,,,,,,,,,,,,,,,,,,,,,,,,,,,,,,,,,,,,,,,,,,,,,,,,,,,,,,,,,,,,,,,,,,"Starmem 122",,"[]",,,,,,,,,,,,
"65e8bd8e1850430560c1a4eb","2024-03-06T18:56:57.235Z","[]","[]","[]","[]",,,"[]","[]","[]","[]","[]","[]","[]","[]",,,,,false,"Dead-end",20,25,16.9,"Methanol",,,,,,1,"[]",,,,true,false,"Accepted","[]","[]","[]","[""Not Applicable""]","[""None""]","65e8bc791850430560c1a4bc","2024-03-06T18:56:57.186Z","2011-01-01T00:00:00.000Z","Performance of solvent resistant nanofiltration membranes for purification of residual solvent in the pharmaceutical industry: Experiments and simulation","Scientific Report","backOffice","10.1039/c1gc15462a","65def9221850430560c198ab","Darvishmanesh","https://doi.org/10.1039/c1gc15462a",0,"Commercial","DuraMem150",,,"[]",,,,"3565",0,,,,,,0.3555,,,,,,,,,,,,,,,,,,,,,,,,,,,,,,,,,,,,,,,,,,,,,,,,,,,,,,,,,,,,,,,,,,,,,"Duramem 150",,"[]",,,,,,,,,,,,
"65e8bd991850430560c1a4ed","2024-03-06T18:56:57.235Z","[]","[]","[]","[]",,,"[]","[]","[]","[]","[]","[]","[]","[]",,,,,false,"Dead-end",30,25,16.9,"Methanol",,,,,,1,"[]",,,,true,false,"Accepted","[]","[]","[]","[""Not Applicable""]","[""None""]","65e8bc791850430560c1a4bc","2024-03-06T18:56:57.186Z","2011-01-01T00:00:00.000Z","Performance of solvent resistant nanofiltration membranes for purification of residual solvent in the pharmaceutical industry: Experiments and simulation","Scientific Report","backOffice","10.1039/c1gc15462a","65def9221850430560c198ab","Darvishmanesh","https://doi.org/10.1039/c1gc15462a",0,"Commercial","DuraMem150",,,"[]",,,,"3566",0,,,,,,0.35533,,,,,,,,,,,,,,,,,,,,,,,,,,,,,,,,,,,,,,,,,,,,,,,,,,,,,,,,,,,,,,,,,,,,,"Duramem 150",,"[]",,,,,,,,,,,,
"65e8bda41850430560c1a4ef","2024-03-06T18:56:57.235Z","[]","[]","[]","[]",,,"[]","[]","[]","[]","[]","[]","[]","[]",,,,,false,"Dead-end",40,25,16.9,"Methanol",,,,,,1,"[]",,,,true,false,"Accepted","[]","[]","[]","[""Not Applicable""]","[""None""]","65e8bc791850430560c1a4bc","2024-03-06T18:56:57.186Z","2011-01-01T00:00:00.000Z","Performance of solvent resistant nanofiltration membranes for purification of residual solvent in the pharmaceutical industry: Experiments and simulation","Scientific Report","backOffice","10.1039/c1gc15462a","65def9221850430560c198ab","Darvishmanesh","https://doi.org/10.1039/c1gc15462a",0,"Commercial","DuraMem150",,,"[]",,,,"3567",0,,,,,,0.349,,,,,,,,,,,,,,,,,,,,,,,,,,,,,,,,,,,,,,,,,,,,,,,,,,,,,,,,,,,,,,,,,,,,,"Duramem 150",,"[]",,,,,,,,,,,,
"65e8bdae1850430560c1a4f1","2024-03-06T18:56:57.235Z","[]","[]","[]","[]",,,"[]","[]","[]","[]","[]","[]","[]","[]",,,,,false,"Dead-end",50,25,16.9,"Methanol",,,,,,1,"[]",,,,true,false,"Accepted","[]","[]","[]","[""Not Applicable""]","[""None""]","65e8bc791850430560c1a4bc","2024-03-06T18:56:57.186Z","2011-01-01T00:00:00.000Z","Performance of solvent resistant nanofiltration membranes for purification of residual solvent in the pharmaceutical industry: Experiments and simulation","Scientific Report","backOffice","10.1039/c1gc15462a","65def9221850430560c198ab","Darvishmanesh","https://doi.org/10.1039/c1gc15462a",0,"Commercial","DuraMem150",,,"[]",,,,"3568",0,,,,,,0.2998,,,,,,,,,,,,,,,,,,,,,,,,,,,,,,,,,,,,,,,,,,,,,,,,,,,,,,,,,,,,,,,,,,,,,"Duramem 150",,"[]",,,,,,,,,,,,
"65e8bdc81850430560c1a4f3","2024-03-06T18:56:57.235Z","[]","[]","[]","[]",,,"[]","[]","[]","[]","[]","[]","[]","[]",,,,,false,"Dead-end",20,25,16.9,"Ethyl acetate",,,,,,1,"[]",,,,true,false,"Accepted","[]","[]","[]","[""Not Applicable""]","[""None""]","65e8bc791850430560c1a4bc","2024-03-06T18:56:57.186Z","2011-01-01T00:00:00.000Z","Performance of solvent resistant nanofiltration membranes for purification of residual solvent in the pharmaceutical industry: Experiments and simulation","Scientific Report","backOffice","10.1039/c1gc15462a","65def9221850430560c198ab","Darvishmanesh","https://doi.org/10.1039/c1gc15462a",0,"Commercial","DuraMem150",,,"[]",,,,"3569",0,,,,,,0.227,,,,,,,,,,,,,,,,,,,,,,,,,,,,,,,,,,,,,,,,,,,,,,,,,,,,,,,,,,,,,,,,,,,,,"Duramem 150",,"[]",,,,,,,,,,,,
"65e8bdf31850430560c1a4f5","2024-03-06T18:56:57.235Z","[]","[]","[]","[]",,,"[]","[]","[]","[]","[]","[]","[]","[]",,,,,false,"Dead-end",30,25,16.9,"Ethyl acetate",,,,,,1,"[]",,,,true,false,"Accepted","[]","[]","[]","[""Not Applicable""]","[""None""]","65e8bc791850430560c1a4bc","2024-03-06T18:56:57.186Z","2011-01-01T00:00:00.000Z","Performance of solvent resistant nanofiltration membranes for purification of residual solvent in the pharmaceutical industry: Experiments and simulation","Scientific Report","backOffice","10.1039/c1gc15462a","65def9221850430560c198ab","Darvishmanesh","https://doi.org/10.1039/c1gc15462a",0,"Commercial","DuraMem150",,,"[]",,,,"3570",0,,,,,,0.22667,,,,,,,,,,,,,,,,,,,,,,,,,,,,,,,,,,,,,,,,,,,,,,,,,,,,,,,,,,,,,,,,,,,,,"Duramem 150",,"[]",,,,,,,,,,,,
"65e8be021850430560c1a4f7","2024-03-06T18:56:57.235Z","[]","[]","[]","[]",,,"[]","[]","[]","[]","[]","[]","[]","[]",,,,,false,"Dead-end",40,25,16.9,"Ethyl acetate",,,,,,1,"[]",,,,true,false,"Accepted","[]","[]","[]","[""Not Applicable""]","[""None""]","65e8bc791850430560c1a4bc","2024-03-06T18:56:57.186Z","2011-01-01T00:00:00.000Z","Performance of solvent resistant nanofiltration membranes for purification of residual solvent in the pharmaceutical industry: Experiments and simulation","Scientific Report","backOffice","10.1039/c1gc15462a","65def9221850430560c198ab","Darvishmanesh","https://doi.org/10.1039/c1gc15462a",0,"Commercial","DuraMem150",,,"[]",,,,"3571",0,,,,,,0.20275,,,,,,,,,,,,,,,,,,,,,,,,,,,,,,,,,,,,,,,,,,,,,,,,,,,,,,,,,,,,,,,,,,,,,"Duramem 150",,"[]",,,,,,,,,,,,
"65e8be0c1850430560c1a4f9","2024-03-06T18:56:57.235Z","[]","[]","[]","[]",,,"[]","[]","[]","[]","[]","[]","[]","[]",,,,,false,"Dead-end",50,25,16.9,"Ethyl acetate",,,,,,1,"[]",,,,true,false,"Accepted","[]","[]","[]","[""Not Applicable""]","[""None""]","65e8bc791850430560c1a4bc","2024-03-06T18:56:57.186Z","2011-01-01T00:00:00.000Z","Performance of solvent resistant nanofiltration membranes for purification of residual solvent in the pharmaceutical industry: Experiments and simulation","Scientific Report","backOffice","10.1039/c1gc15462a","65def9221850430560c198ab","Darvishmanesh","https://doi.org/10.1039/c1gc15462a",0,"Commercial","DuraMem150",,,"[]",,,,"3572",0,,,,,,0.19,,,,,,,,,,,,,,,,,,,,,,,,,,,,,,,,,,,,,,,,,,,,,,,,,,,,,,,,,,,,,,,,,,,,,"Duramem 150",,"[]",,,,,,,,,,,,
"65e8be341850430560c1a4fb","2024-03-06T18:56:57.235Z","[]","[]","[]","[]",,,"[]","[]","[]","[]","[]","[]","[]","[]",,,,,false,"Dead-end",20,25,16.9,"Ethanol",,,,,,1,"[]",,,,true,false,"Accepted","[]","[]","[]","[""Not Applicable""]","[""None""]","65e8bc791850430560c1a4bc","2024-03-06T18:56:57.186Z","2011-01-01T00:00:00.000Z","Performance of solvent resistant nanofiltration membranes for purification of residual solvent in the pharmaceutical industry: Experiments and simulation","Scientific Report","backOffice","10.1039/c1gc15462a","65def9221850430560c198ab","Darvishmanesh","https://doi.org/10.1039/c1gc15462a",0,"Commercial","DuraMem150",,,"[]",,,,"3573",0,,,,,,0.1525,,,,,,,,,,,,,,,,,,,,,,,,,,,,,,,,,,,,,,,,,,,,,,,,,,,,,,,,,,,,,,,,,,,,,"Duramem 150",,"[]",,,,,,,,,,,,
"65e8be401850430560c1a4fd","2024-03-06T18:56:57.235Z","[]","[]","[]","[]",,,"[]","[]","[]","[]","[]","[]","[]","[]",,,,,false,"Dead-end",30,25,16.9,"Ethanol",,,,,,1,"[]",,,,true,false,"Accepted","[]","[]","[]","[""Not Applicable""]","[""None""]","65e8bc791850430560c1a4bc","2024-03-06T18:56:57.186Z","2011-01-01T00:00:00.000Z","Performance of solvent resistant nanofiltration membranes for purification of residual solvent in the pharmaceutical industry: Experiments and simulation","Scientific Report","backOffice","10.1039/c1gc15462a","65def9221850430560c198ab","Darvishmanesh","https://doi.org/10.1039/c1gc15462a",0,"Commercial","DuraMem150",,,"[]",,,,"3574",0,,,,,,0.17267,,,,,,,,,,,,,,,,,,,,,,,,,,,,,,,,,,,,,,,,,,,,,,,,,,,,,,,,,,,,,,,,,,,,,"Duramem 150",,"[]",,,,,,,,,,,,
"65e8be551850430560c1a4ff","2024-03-06T18:56:57.235Z","[]","[]","[]","[]",,,"[]","[]","[]","[]","[]","[]","[]","[]",,,,,false,"Dead-end",40,25,16.9,"Ethanol",,,,,,1,"[]",,,,true,false,"Accepted","[]","[]","[]","[""Not Applicable""]","[""None""]","65e8bc791850430560c1a4bc","2024-03-06T18:56:57.186Z","2011-01-01T00:00:00.000Z","Performance of solvent resistant nanofiltration membranes for purification of residual solvent in the pharmaceutical industry: Experiments and simulation","Scientific Report","backOffice","10.1039/c1gc15462a","65def9221850430560c198ab","Darvishmanesh","https://doi.org/10.1039/c1gc15462a",0,"Commercial","DuraMem150",,,"[]",,,,"3575",0,,,,,,0.17625,,,,,,,,,,,,,,,,,,,,,,,,,,,,,,,,,,,,,,,,,,,,,,,,,,,,,,,,,,,,,,,,,,,,,"Duramem 150",,"[]",,,,,,,,,,,,
"65e8be641850430560c1a501","2024-03-06T18:56:57.235Z","[]","[]","[]","[]",,,"[]","[]","[]","[]","[]","[]","[]","[]",,,,,false,"Dead-end",50,25,16.9,"Ethanol",,,,,,1,"[]",,,,true,false,"Accepted","[]","[]","[]","[""Not Applicable""]","[""None""]","65e8bc791850430560c1a4bc","2024-03-06T18:56:57.186Z","2011-01-01T00:00:00.000Z","Performance of solvent resistant nanofiltration membranes for purification of residual solvent in the pharmaceutical industry: Experiments and simulation","Scientific Report","backOffice","10.1039/c1gc15462a","65def9221850430560c198ab","Darvishmanesh","https://doi.org/10.1039/c1gc15462a",0,"Commercial","DuraMem150",,,"[]",,,,"3576",0,,,,,,0.1538,,,,,,,,,,,,,,,,,,,,,,,,,,,,,,,,,,,,,,,,,,,,,,,,,,,,,,,,,,,,,,,,,,,,,"Duramem 150",,"[]",,,,,,,,,,,,
"65e8c0421850430560c1a503","2024-03-06T18:56:57.235Z","[]","[]","[]","[]",,,"[]","[]","[]","[]","[]","[]","[]","[]",,,,,false,"Dead-end",30,25,16.9,"Ethyl acetate","Other","Donepezil HCl",379.49,5,"mg/L",1,"[]",,,,true,false,"Accepted","[]","[]","[]","[""Not Applicable""]","[""None""]","65e8bc791850430560c1a4bc","2024-03-06T18:56:57.186Z","2011-01-01T00:00:00.000Z","Performance of solvent resistant nanofiltration membranes for purification of residual solvent in the pharmaceutical industry: Experiments and simulation","Scientific Report","backOffice","10.1039/c1gc15462a","65def9221850430560c198ab","Darvishmanesh","https://doi.org/10.1039/c1gc15462a",0,"Commercial","DuraMem150",,,"[]",,,93.9,"3577",0,,,,,,,,,,,,,,,,,,,,,,,,,,,,,,,,,,,,,,,,,,,,,,,,,,,,,,,,,,,,,,,,,,,,,,,,,,,"Duramem 150",,"[]",,,,,,,,,,,,
"65e8c04d1850430560c1a505","2024-03-06T18:56:57.235Z","[]","[]","[]","[]",,,"[]","[]","[]","[]","[]","[]","[]","[]",,,,,false,"Dead-end",30,25,16.9,"Ethyl acetate","Other","Donepezil HCl",379.49,10,"mg/L",1,"[]",,,,true,false,"Accepted","[]","[]","[]","[""Not Applicable""]","[""None""]","65e8bc791850430560c1a4bc","2024-03-06T18:56:57.186Z","2011-01-01T00:00:00.000Z","Performance of solvent resistant nanofiltration membranes for purification of residual solvent in the pharmaceutical industry: Experiments and simulation","Scientific Report","backOffice","10.1039/c1gc15462a","65def9221850430560c198ab","Darvishmanesh","https://doi.org/10.1039/c1gc15462a",0,"Commercial","DuraMem150",,,"[]",,,88.71,"3578",0,,,,,,,,,,,,,,,,,,,,,,,,,,,,,,,,,,,,,,,,,,,,,,,,,,,,,,,,,,,,,,,,,,,,,,,,,,,"Duramem 150",,"[]",,,,,,,,,,,,
"65e8c0571850430560c1a507","2024-03-06T18:56:57.235Z","[]","[]","[]","[]",,,"[]","[]","[]","[]","[]","[]","[]","[]",,,,,false,"Dead-end",30,25,16.9,"Ethyl acetate","Other","Donepezil HCl",379.49,50,"mg/L",1,"[]",,,,true,false,"Accepted","[]","[]","[]","[""Not Applicable""]","[""None""]","65e8bc791850430560c1a4bc","2024-03-06T18:56:57.186Z","2011-01-01T00:00:00.000Z","Performance of solvent resistant nanofiltration membranes for purification of residual solvent in the pharmaceutical industry: Experiments and simulation","Scientific Report","backOffice","10.1039/c1gc15462a","65def9221850430560c198ab","Darvishmanesh","https://doi.org/10.1039/c1gc15462a",0,"Commercial","DuraMem150",,,"[]",,,80.67,"3579",0,,,,,,,,,,,,,,,,,,,,,,,,,,,,,,,,,,,,,,,,,,,,,,,,,,,,,,,,,,,,,,,,,,,,,,,,,,,"Duramem 150",,"[]",,,,,,,,,,,,
"65e8c0931850430560c1a509","2024-03-06T18:56:57.235Z","[]","[]","[]","[]",,,"[]","[]","[]","[]","[]","[]","[]","[]",,,,,false,"Dead-end",30,25,16.9,"Methanol","Other","Atenolol",266.336,5,"mg/L",1,"[]",,,,true,false,"Accepted","[]","[]","[]","[""Not Applicable""]","[""None""]","65e8bc791850430560c1a4bc","2024-03-06T18:56:57.186Z","2011-01-01T00:00:00.000Z","Performance of solvent resistant nanofiltration membranes for purification of residual solvent in the pharmaceutical industry: Experiments and simulation","Scientific Report","backOffice","10.1039/c1gc15462a","65def9221850430560c198ab","Darvishmanesh","https://doi.org/10.1039/c1gc15462a",0,"Commercial","DuraMem150",,,"[]",,,99.61,"3580",0,,,,,,,,,,,,,,,,,,,,,,,,,,,,,,,,,,,,,,,,,,,,,,,,,,,,,,,,,,,,,,,,,,,,,,,,,,,"Duramem 150",,"[]",,,,,,,,,,,,
"65e8c0ad1850430560c1a50b","2024-03-06T18:56:57.235Z","[]","[]","[]","[]",,,"[]","[]","[]","[]","[]","[]","[]","[]",,,,,false,"Dead-end",30,25,16.9,"Methanol","Other","Atenolol",266.336,10,"mg/L",1,"[]",,,,true,false,"Accepted","[]","[]","[]","[""Not Applicable""]","[""None""]","65e8bc791850430560c1a4bc","2024-03-06T18:56:57.186Z","2011-01-01T00:00:00.000Z","Performance of solvent resistant nanofiltration membranes for purification of residual solvent in the pharmaceutical industry: Experiments and simulation","Scientific Report","backOffice","10.1039/c1gc15462a","65def9221850430560c198ab","Darvishmanesh","https://doi.org/10.1039/c1gc15462a",0,"Commercial","DuraMem150",,,"[]",,,98.95,"3581",0,,,,,,,,,,,,,,,,,,,,,,,,,,,,,,,,,,,,,,,,,,,,,,,,,,,,,,,,,,,,,,,,,,,,,,,,,,,"Duramem 150",,"[]",,,,,,,,,,,,
"65e8c0bb1850430560c1a50d","2024-03-06T18:56:57.235Z","[]","[]","[]","[]",,,"[]","[]","[]","[]","[]","[]","[]","[]",,,,,false,"Dead-end",30,25,16.9,"Methanol","Other","Atenolol",266.336,50,"mg/L",1,"[]",,,,true,false,"Accepted","[]","[]","[]","[""Not Applicable""]","[""None""]","65e8bc791850430560c1a4bc","2024-03-06T18:56:57.186Z","2011-01-01T00:00:00.000Z","Performance of solvent resistant nanofiltration membranes for purification of residual solvent in the pharmaceutical industry: Experiments and simulation","Scientific Report","backOffice","10.1039/c1gc15462a","65def9221850430560c198ab","Darvishmanesh","https://doi.org/10.1039/c1gc15462a",0,"Commercial","DuraMem150",,,"[]",,,97.96,"3582",0,,,,,,,,,,,,,,,,,,,,,,,,,,,,,,,,,,,,,,,,,,,,,,,,,,,,,,,,,,,,,,,,,,,,,,,,,,,"Duramem 150",,"[]",,,,,,,,,,,,
"65e8c14c1850430560c1a50f","2024-03-06T18:56:57.235Z","[]","[]","[]","[]",,,"[]","[]","[]","[]","[]","[]","[]","[]",,,,,true,"Dead-end",30,25,16.9,"Ethanol","Other","Alprazolam",308.7,5,"mg/L",1,"[]",,,,true,false,"Accepted","[]","[]","[]","[""Not Applicable""]","[""None""]","65e8bc791850430560c1a4bc","2024-03-06T18:56:57.186Z","2011-01-01T00:00:00.000Z","Performance of solvent resistant nanofiltration membranes for purification of residual solvent in the pharmaceutical industry: Experiments and simulation","Scientific Report","backOffice","10.1039/c1gc15462a","65def9221850430560c198ab","Darvishmanesh","https://doi.org/10.1039/c1gc15462a",0,"Commercial","DuraMem150",,,"[]",,,99.21,"3583",0,,,,,,,,,,,,,,,,,,"Ethyl acetate","50:50",,,,,,,,,,,,,,,,,,,,,,,,,,,,,,,,,,,,,,,,,,,,,,,,,,,,,,,,"Duramem 150",,"[]",,,,,,,,,,,,
"65e8c1761850430560c1a514","2024-03-06T18:56:57.235Z","[]","[]","[]","[]",,,"[]","[]","[]","[]","[]","[]","[]","[]",,,,,true,"Dead-end",30,25,16.9,"Ethanol","Other","Alprazolam",308.7,10,"mg/L",1,"[]",,,,true,false,"Accepted","[]","[]","[]","[""Not Applicable""]","[""None""]","65e8bc791850430560c1a4bc","2024-03-06T18:56:57.186Z","2011-01-01T00:00:00.000Z","Performance of solvent resistant nanofiltration membranes for purification of residual solvent in the pharmaceutical industry: Experiments and simulation","Scientific Report","backOffice","10.1039/c1gc15462a","65def9221850430560c198ab","Darvishmanesh","https://doi.org/10.1039/c1gc15462a",0,"Commercial","DuraMem150",,,"[]",,,96.92,"3584",0,,,,,,,,,,,,,,,,,,"Ethyl acetate","50:50",,,,,,,,,,,,,,,,,,,,,,,,,,,,,,,,,,,,,,,,,,,,,,,,,,,,,,,,"Duramem 150",,"[]",,,,,,,,,,,,
"65e8c1801850430560c1a516","2024-03-06T18:56:57.235Z","[]","[]","[]","[]",,,"[]","[]","[]","[]","[]","[]","[]","[]",,,,,true,"Dead-end",30,25,16.9,"Ethanol","Other","Alprazolam",308.7,50,"mg/L",1,"[]",,,,true,false,"Accepted","[]","[]","[]","[""Not Applicable""]","[""None""]","65e8bc791850430560c1a4bc","2024-03-06T18:56:57.186Z","2011-01-01T00:00:00.000Z","Performance of solvent resistant nanofiltration membranes for purification of residual solvent in the pharmaceutical industry: Experiments and simulation","Scientific Report","backOffice","10.1039/c1gc15462a","65def9221850430560c198ab","Darvishmanesh","https://doi.org/10.1039/c1gc15462a",0,"Commercial","DuraMem150",,,"[]",,,93.19,"3585",0,,,,,,,,,,,,,,,,,,"Ethyl acetate","50:50",,,,,,,,,,,,,,,,,,,,,,,,,,,,,,,,,,,,,,,,,,,,,,,,,,,,,,,,"Duramem 150",,"[]",,,,,,,,,,,,
"65e8c1b01850430560c1a518","2024-03-06T18:56:57.235Z","[]","[]","[]","[]",,,"[]","[]","[]","[]","[]","[]","[]","[]",,,,,false,"Dead-end",30,25,16.9,"Methanol","Other","Riluzole",234.2,5,"mg/L",1,"[]",,,,true,false,"Accepted","[]","[]","[]","[""Not Applicable""]","[""None""]","65e8bc791850430560c1a4bc","2024-03-06T18:56:57.186Z","2011-01-01T00:00:00.000Z","Performance of solvent resistant nanofiltration membranes for purification of residual solvent in the pharmaceutical industry: Experiments and simulation","Scientific Report","backOffice","10.1039/c1gc15462a","65def9221850430560c198ab","Darvishmanesh","https://doi.org/10.1039/c1gc15462a",0,"Commercial","DuraMem150",,,"[]",,,99.05,"3586",0,,,,,,,,,,,,,,,,,,"Ethyl acetate","50:50",,,,,,,,,,,,,,,,,,,,,,,,,,,,,,,,,,,,,,,,,,,,,,,,,,,,,,,,"Duramem 150",,"[]",,,,,,,,,,,,
"65e8c1bc1850430560c1a51a","2024-03-06T18:56:57.235Z","[]","[]","[]","[]",,,"[]","[]","[]","[]","[]","[]","[]","[]",,,,,false,"Dead-end",30,25,16.9,"Methanol","Other","Riluzole",234.2,10,"mg/L",1,"[]",,,,true,false,"Accepted","[]","[]","[]","[""Not Applicable""]","[""None""]","65e8bc791850430560c1a4bc","2024-03-06T18:56:57.186Z","2011-01-01T00:00:00.000Z","Performance of solvent resistant nanofiltration membranes for purification of residual solvent in the pharmaceutical industry: Experiments and simulation","Scientific Report","backOffice","10.1039/c1gc15462a","65def9221850430560c198ab","Darvishmanesh","https://doi.org/10.1039/c1gc15462a",0,"Commercial","DuraMem150",,,"[]",,,98.89,"3587",0,,,,,,,,,,,,,,,,,,"Ethyl acetate","50:50",,,,,,,,,,,,,,,,,,,,,,,,,,,,,,,,,,,,,,,,,,,,,,,,,,,,,,,,"Duramem 150",,"[]",,,,,,,,,,,,
"65e8c1de1850430560c1a51c","2024-03-06T18:56:57.235Z","[]","[]","[]","[]",,,"[]","[]","[]","[]","[]","[]","[]","[]",,,,,false,"Dead-end",30,25,16.9,"Methanol","Other","Riluzole",234.2,50,"mg/L",1,"[]",,,,true,false,"Accepted","[]","[]","[]","[""Not Applicable""]","[""None""]","65e8bc791850430560c1a4bc","2024-03-06T18:56:57.186Z","2011-01-01T00:00:00.000Z","Performance of solvent resistant nanofiltration membranes for purification of residual solvent in the pharmaceutical industry: Experiments and simulation","Scientific Report","backOffice","10.1039/c1gc15462a","65def9221850430560c198ab","Darvishmanesh","https://doi.org/10.1039/c1gc15462a",0,"Commercial","DuraMem150",,,"[]",,,98.03,"3588",0,,,,,,,,,,,,,,,,,,"Ethyl acetate","50:50",,,,,,,,,,,,,,,,,,,,,,,,,,,,,,,,,,,,,,,,,,,,,,,,,,,,,,,,"Duramem 150",,"[]",,,,,,,,,,,,
"65e8c2a01850430560c1a51e","2024-03-06T18:56:57.235Z","[]","[]","[]","[]",,,"[]","[]","[]","[]","[]","[]","[]","[]",,,,,false,"Dead-end",30,25,16.9,"Methanol","Dye","Disperse red 19",330.34,100,"mg/L",1,"[]",,,,true,false,"Accepted","[]","[]","[]","[""Not Applicable""]","[""None""]","65e8bc791850430560c1a4bc","2024-03-06T18:56:57.186Z","2011-01-01T00:00:00.000Z","Performance of solvent resistant nanofiltration membranes for purification of residual solvent in the pharmaceutical industry: Experiments and simulation","Scientific Report","backOffice","10.1039/c1gc15462a","65def9221850430560c198ab","Darvishmanesh","https://doi.org/10.1039/c1gc15462a",0,"Commercial","DuraMem150",,,"[]",,,99,"3589",0,,,,,,,,,,,,,,,,,,"Ethyl acetate","50:50",,,,,,,,,,,,,,,,,,,,,,,,,,,,,,,,,,,,,,,,,,,,,,,,,,,,,,,,"Duramem 150",,"[]",,,,,,,,,,,,
"65e8c2c41850430560c1a520","2024-03-06T18:56:57.235Z","[]","[]","[]","[]",,,"[]","[]","[]","[]","[]","[]","[]","[]",,,,,false,"Dead-end",30,25,16.9,"Methanol","Other","Disperse orange 3",242.23,100,"mg/L",1,"[]",,,,true,false,"Accepted","[]","[]","[]","[""Not Applicable""]","[""None""]","65e8bc791850430560c1a4bc","2024-03-06T18:56:57.186Z","2011-01-01T00:00:00.000Z","Performance of solvent resistant nanofiltration membranes for purification of residual solvent in the pharmaceutical industry: Experiments and simulation","Scientific Report","backOffice","10.1039/c1gc15462a","65def9221850430560c198ab","Darvishmanesh","https://doi.org/10.1039/c1gc15462a",0,"Commercial","DuraMem150",,,"[]",,,95,"3590",0,,,,,,,,,,,,,,,,,,"Ethyl acetate","50:50",,,,,,,,,,,,,,,,,,,,,,,,,,,,,,,,,,,,,,,,,,,,,,,,,,,,,,,,"Duramem 150",,"[]",,,,,,,,,,,,
"65e8cbd61850430560c1a523","2024-03-06T20:02:30.829Z","[]","[]","[]","[]",,,"[]","[]","[]","[]","[]","[]","[]","[]",,,,,false,"Crossflow",20,25,16.9,"Methanol","Dye","Disperse red 1",314.34,,,1,"[]",,,,true,false,"Accepted","[]","[]","[]","[""Not Applicable""]","[""None""]","65e8cbd61850430560c1a522","2024-03-06T20:02:30.707Z","2011-01-01T00:00:00.000Z","Physicochemical characterization of solute retention in solvent resistant nanofiltration: The effect of solute size, polarity, dipole moment, and solubility parameter","Scientific Report","backOffice","10.1021/jp207569m","65def9221850430560c198ab","Darvishmanesh","https://doi.org/10.1021/jp207569m",0,"Commercial","DuraMem150",,,"[]",,,97,"3591",0,,,,,,,,,,,,,,,,,,,,,,,,,,,,,,,,,,,,,,,,,,,,,,,,,,,,,,,,,,,,,,,,,,,,,,,,,,,"Duramem 150",,"[]",,,,,,,,,,,,
"65e8cbec1850430560c1a525","2024-03-06T20:02:30.829Z","[]","[]","[]","[]",,,"[]","[]","[]","[]","[]","[]","[]","[]",,,,,false,"Crossflow",20,25,16.9,"Methanol","Dye","Disperse orange 25",323.35,,,1,"[]",,,,true,false,"Accepted","[]","[]","[]","[""Not Applicable""]","[""None""]","65e8cbd61850430560c1a522","2024-03-06T20:02:30.707Z","2011-01-01T00:00:00.000Z","Physicochemical characterization of solute retention in solvent resistant nanofiltration: The effect of solute size, polarity, dipole moment, and solubility parameter","Scientific Report","backOffice","10.1021/jp207569m","65def9221850430560c198ab","Darvishmanesh","https://doi.org/10.1021/jp207569m",0,"Commercial","DuraMem150",,,"[]",,,97,"3592",0,,,,,,,,,,,,,,,,,,,,,,,,,,,,,,,,,,,,,,,,,,,,,,,,,,,,,,,,,,,,,,,,,,,,,,,,,,,"Duramem 150",,"[]",,,,,,,,,,,,
"65e8cbfc1850430560c1a527","2024-03-06T20:02:30.829Z","[]","[]","[]","[]",,,"[]","[]","[]","[]","[]","[]","[]","[]",,,,,false,"Crossflow",20,25,16.9,"Methanol","Dye","Disperse red 13",348.78,,,1,"[]",,,,true,false,"Accepted","[]","[]","[]","[""Not Applicable""]","[""None""]","65e8cbd61850430560c1a522","2024-03-06T20:02:30.707Z","2011-01-01T00:00:00.000Z","Physicochemical characterization of solute retention in solvent resistant nanofiltration: The effect of solute size, polarity, dipole moment, and solubility parameter","Scientific Report","backOffice","10.1021/jp207569m","65def9221850430560c198ab","Darvishmanesh","https://doi.org/10.1021/jp207569m",0,"Commercial","DuraMem150",,,"[]",,,98,"3593",0,,,,,,,,,,,,,,,,,,,,,,,,,,,,,,,,,,,,,,,,,,,,,,,,,,,,,,,,,,,,,,,,,,,,,,,,,,,"Duramem 150",,"[]",,,,,,,,,,,,
