Repository: BAMresearch/onf-database

This repository belongs to the the publication "Revealing structure-property-performance relationships of organic solvent nanofiltration membranes using a FAIR, open-access database" published in ADD JOURNAL (DOI). 
It uses a dataset derived from The Open Membrane Database (https://openmembranedatabase.org/). The access date was April 8th 2025. The original dataset is in the repository as OMD_SRNF_2025-04-08.csv file.

The main researchers involved in the study are Sarah Glass (ORCID: 0000-0002-0625-0057), Petra Merten (no ORCID available), Torsten Brinkmann (ORCID: 0000-0002-5114-6259) and Volkan Filiz (ORCID: 0000-0003-0239-8641). 

The repository contains 5 Python files:

File: OMD_SRNF_2025-04-08.csv (part 119 of 184)
"65e8cc121850430560c1a529","2024-03-06T20:02:30.829Z","[]","[]","[]","[]",,,"[]","[]","[]","[]","[]","[]","[]","[]",,,,,false,"Crossflow",20,25,16.9,"Methanol","Dye","Disperse black 9",300.36,,,1,"[]",,,,true,false,"Accepted","[]","[]","[]","[""Not Applicable""]","[""None""]","65e8cbd61850430560c1a522","2024-03-06T20:02:30.707Z","2011-01-01T00:00:00.000Z","Physicochemical characterization of solute retention in solvent resistant nanofiltration: The effect of solute size, polarity, dipole moment, and solubility parameter","Scientific Report","backOffice","10.1021/jp207569m","65def9221850430560c198ab","Darvishmanesh","https://doi.org/10.1021/jp207569m",0,"Commercial","DuraMem150",,,"[]",,,91,"3594",0,,,,,,,,,,,,,,,,,,,,,,,,,,,,,,,,,,,,,,,,,,,,,,,,,,,,,,,,,,,,,,,,,,,,,,,,,,,"Duramem 150",,"[]",,,,,,,,,,,,
"65e8cc221850430560c1a52b","2024-03-06T20:02:30.829Z","[]","[]","[]","[]",,,"[]","[]","[]","[]","[]","[]","[]","[]",,,,,false,"Crossflow",20,25,16.9,"Methanol","Dye","Disperse orange 1",318.33,,,1,"[]",,,,true,false,"Accepted","[]","[]","[]","[""Not Applicable""]","[""None""]","65e8cbd61850430560c1a522","2024-03-06T20:02:30.707Z","2011-01-01T00:00:00.000Z","Physicochemical characterization of solute retention in solvent resistant nanofiltration: The effect of solute size, polarity, dipole moment, and solubility parameter","Scientific Report","backOffice","10.1021/jp207569m","65def9221850430560c198ab","Darvishmanesh","https://doi.org/10.1021/jp207569m",0,"Commercial","DuraMem150",,,"[]",,,96,"3595",0,,,,,,,,,,,,,,,,,,,,,,,,,,,,,,,,,,,,,,,,,,,,,,,,,,,,,,,,,,,,,,,,,,,,,,,,,,,"Duramem 150",,"[]",,,,,,,,,,,,
"65e8cc321850430560c1a52d","2024-03-06T20:02:30.829Z","[]","[]","[]","[]",,,"[]","[]","[]","[]","[]","[]","[]","[]",,,,,false,"Crossflow",20,25,16.9,"Methanol","Dye","Disperse red 19",330.34,,,1,"[]",,,,true,false,"Accepted","[]","[]","[]","[""Not Applicable""]","[""None""]","65e8cbd61850430560c1a522","2024-03-06T20:02:30.707Z","2011-01-01T00:00:00.000Z","Physicochemical characterization of solute retention in solvent resistant nanofiltration: The effect of solute size, polarity, dipole moment, and solubility parameter","Scientific Report","backOffice","10.1021/jp207569m","65def9221850430560c198ab","Darvishmanesh","https://doi.org/10.1021/jp207569m",0,"Commercial","DuraMem150",,,"[]",,,95,"3596",0,,,,,,,,,,,,,,,,,,,,,,,,,,,,,,,,,,,,,,,,,,,,,,,,,,,,,,,,,,,,,,,,,,,,,,,,,,,"Duramem 150",,"[]",,,,,,,,,,,,
"65e8cc4f1850430560c1a52f","2024-03-06T20:02:30.829Z","[]","[]","[]","[]",,,"[]","[]","[]","[]","[]","[]","[]","[]",,,,,false,"Crossflow",20,25,16.9,"Methanol","Dye","Disperse red 1 methacrylate",382.41,,,1,"[]",,,,true,false,"Accepted","[]","[]","[]","[""Not Applicable""]","[""None""]","65e8cbd61850430560c1a522","2024-03-06T20:02:30.707Z","2011-01-01T00:00:00.000Z","Physicochemical characterization of solute retention in solvent resistant nanofiltration: The effect of solute size, polarity, dipole moment, and solubility parameter","Scientific Report","backOffice","10.1021/jp207569m","65def9221850430560c198ab","Darvishmanesh","https://doi.org/10.1021/jp207569m",0,"Commercial","DuraMem150",,,"[]",,,99,"3597",0,,,,,,,,,,,,,,,,,,,,,,,,,,,,,,,,,,,,,,,,,,,,,,,,,,,,,,,,,,,,,,,,,,,,,,,,,,,"Duramem 150",,"[]",,,,,,,,,,,,
"65e8cc591850430560c1a531","2024-03-06T20:02:30.829Z","[]","[]","[]","[]",,,"[]","[]","[]","[]","[]","[]","[]","[]",,,,,false,"Crossflow",20,25,16.9,"Methanol","Dye","Disperse red 13 methacrylate",416.86,,,1,"[]",,,,true,false,"Accepted","[]","[]","[]","[""Not Applicable""]","[""None""]","65e8cbd61850430560c1a522","2024-03-06T20:02:30.707Z","2011-01-01T00:00:00.000Z","Physicochemical characterization of solute retention in solvent resistant nanofiltration: The effect of solute size, polarity, dipole moment, and solubility parameter","Scientific Report","backOffice","10.1021/jp207569m","65def9221850430560c198ab","Darvishmanesh","https://doi.org/10.1021/jp207569m",0,"Commercial","DuraMem150",,,"[]",,,99,"3598",0,,,,,,,,,,,,,,,,,,,,,,,,,,,,,,,,,,,,,,,,,,,,,,,,,,,,,,,,,,,,,,,,,,,,,,,,,,,"Duramem 150",,"[]",,,,,,,,,,,,
"65e8cc711850430560c1a533","2024-03-06T20:02:30.829Z","[]","[]","[]","[]",,,"[]","[]","[]","[]","[]","[]","[]","[]",,,,,false,"Crossflow",20,25,16.9,"Ethanol","Dye","Disperse red 1",314.34,,,1,"[]",,,,true,false,"Accepted","[]","[]","[]","[""Not Applicable""]","[""None""]","65e8cbd61850430560c1a522","2024-03-06T20:02:30.707Z","2011-01-01T00:00:00.000Z","Physicochemical characterization of solute retention in solvent resistant nanofiltration: The effect of solute size, polarity, dipole moment, and solubility parameter","Scientific Report","backOffice","10.1021/jp207569m","65def9221850430560c198ab","Darvishmanesh","https://doi.org/10.1021/jp207569m",0,"Commercial","DuraMem150",,,"[]",,,97,"3599",0,,,,,,,,,,,,,,,,,,,,,,,,,,,,,,,,,,,,,,,,,,,,,,,,,,,,,,,,,,,,,,,,,,,,,,,,,,,"Duramem 150",,"[]",,,,,,,,,,,,
"65e8cc801850430560c1a535","2024-03-06T20:02:30.829Z","[]","[]","[]","[]",,,"[]","[]","[]","[]","[]","[]","[]","[]",,,,,false,"Crossflow",20,25,16.9,"Ethanol","Dye","Disperse orange 25",323.35,,,1,"[]",,,,true,false,"Accepted","[]","[]","[]","[""Not Applicable""]","[""None""]","65e8cbd61850430560c1a522","2024-03-06T20:02:30.707Z","2011-01-01T00:00:00.000Z","Physicochemical characterization of solute retention in solvent resistant nanofiltration: The effect of solute size, polarity, dipole moment, and solubility parameter","Scientific Report","backOffice","10.1021/jp207569m","65def9221850430560c198ab","Darvishmanesh","https://doi.org/10.1021/jp207569m",0,"Commercial","DuraMem150",,,"[]",,,96,"3600",0,,,,,,,,,,,,,,,,,,,,,,,,,,,,,,,,,,,,,,,,,,,,,,,,,,,,,,,,,,,,,,,,,,,,,,,,,,,"Duramem 150",,"[]",,,,,,,,,,,,
"65e8cc911850430560c1a537","2024-03-06T20:02:30.829Z","[]","[]","[]","[]",,,"[]","[]","[]","[]","[]","[]","[]","[]",,,,,false,"Crossflow",20,25,16.9,"Ethanol","Dye","Disperse red 13",348.78,,,1,"[]",,,,true,false,"Accepted","[]","[]","[]","[""Not Applicable""]","[""None""]","65e8cbd61850430560c1a522","2024-03-06T20:02:30.707Z","2011-01-01T00:00:00.000Z","Physicochemical characterization of solute retention in solvent resistant nanofiltration: The effect of solute size, polarity, dipole moment, and solubility parameter","Scientific Report","backOffice","10.1021/jp207569m","65def9221850430560c198ab","Darvishmanesh","https://doi.org/10.1021/jp207569m",0,"Commercial","DuraMem150",,,"[]",,,98,"3601",0,,,,,,,,,,,,,,,,,,,,,,,,,,,,,,,,,,,,,,,,,,,,,,,,,,,,,,,,,,,,,,,,,,,,,,,,,,,"Duramem 150",,"[]",,,,,,,,,,,,
"65e8cca41850430560c1a539","2024-03-06T20:02:30.829Z","[]","[]","[]","[]",,,"[]","[]","[]","[]","[]","[]","[]","[]",,,,,false,"Crossflow",20,25,16.9,"Ethanol","Dye","Disperse black 9",300.36,,,1,"[]",,,,true,false,"Accepted","[]","[]","[]","[""Not Applicable""]","[""None""]","65e8cbd61850430560c1a522","2024-03-06T20:02:30.707Z","2011-01-01T00:00:00.000Z","Physicochemical characterization of solute retention in solvent resistant nanofiltration: The effect of solute size, polarity, dipole moment, and solubility parameter","Scientific Report","backOffice","10.1021/jp207569m","65def9221850430560c198ab","Darvishmanesh","https://doi.org/10.1021/jp207569m",0,"Commercial","DuraMem150",,,"[]",,,92,"3602",0,,,,,,,,,,,,,,,,,,,,,,,,,,,,,,,,,,,,,,,,,,,,,,,,,,,,,,,,,,,,,,,,,,,,,,,,,,,"Duramem 150",,"[]",,,,,,,,,,,,
"65e8ccb51850430560c1a53b","2024-03-06T20:02:30.829Z","[]","[]","[]","[]",,,"[]","[]","[]","[]","[]","[]","[]","[]",,,,,false,"Crossflow",20,25,16.9,"Ethanol","Dye","Disperse orange 1",318.33,,,1,"[]",,,,true,false,"Accepted","[]","[]","[]","[""Not Applicable""]","[""None""]","65e8cbd61850430560c1a522","2024-03-06T20:02:30.707Z","2011-01-01T00:00:00.000Z","Physicochemical characterization of solute retention in solvent resistant nanofiltration: The effect of solute size, polarity, dipole moment, and solubility parameter","Scientific Report","backOffice","10.1021/jp207569m","65def9221850430560c198ab","Darvishmanesh","https://doi.org/10.1021/jp207569m",0,"Commercial","DuraMem150",,,"[]",,,97,"3603",0,,,,,,,,,,,,,,,,,,,,,,,,,,,,,,,,,,,,,,,,,,,,,,,,,,,,,,,,,,,,,,,,,,,,,,,,,,,"Duramem 150",,"[]",,,,,,,,,,,,
"65e8ccc81850430560c1a53d","2024-03-06T20:02:30.829Z","[]","[]","[]","[]",,,"[]","[]","[]","[]","[]","[]","[]","[]",,,,,false,"Crossflow",20,25,16.9,"Ethanol","Dye","Disperse red 19",330.34,,,1,"[]",,,,true,false,"Accepted","[]","[]","[]","[""Not Applicable""]","[""None""]","65e8cbd61850430560c1a522","2024-03-06T20:02:30.707Z","2011-01-01T00:00:00.000Z","Physicochemical characterization of solute retention in solvent resistant nanofiltration: The effect of solute size, polarity, dipole moment, and solubility parameter","Scientific Report","backOffice","10.1021/jp207569m","65def9221850430560c198ab","Darvishmanesh","https://doi.org/10.1021/jp207569m",0,"Commercial","DuraMem150",,,"[]",,,96,"3604",0,,,,,,,,,,,,,,,,,,,,,,,,,,,,,,,,,,,,,,,,,,,,,,,,,,,,,,,,,,,,,,,,,,,,,,,,,,,"Duramem 150",,"[]",,,,,,,,,,,,
"65e8ccd71850430560c1a53f","2024-03-06T20:02:30.829Z","[]","[]","[]","[]",,,"[]","[]","[]","[]","[]","[]","[]","[]",,,,,false,"Crossflow",20,25,16.9,"Ethanol","Dye","Disperse red 1 methacrylate",382.41,,,1,"[]",,,,true,false,"Accepted","[]","[]","[]","[""Not Applicable""]","[""None""]","65e8cbd61850430560c1a522","2024-03-06T20:02:30.707Z","2011-01-01T00:00:00.000Z","Physicochemical characterization of solute retention in solvent resistant nanofiltration: The effect of solute size, polarity, dipole moment, and solubility parameter","Scientific Report","backOffice","10.1021/jp207569m","65def9221850430560c198ab","Darvishmanesh","https://doi.org/10.1021/jp207569m",0,"Commercial","DuraMem150",,,"[]",,,99,"3605",0,,,,,,,,,,,,,,,,,,,,,,,,,,,,,,,,,,,,,,,,,,,,,,,,,,,,,,,,,,,,,,,,,,,,,,,,,,,"Duramem 150",,"[]",,,,,,,,,,,,
"65e8cce61850430560c1a541","2024-03-06T20:02:30.829Z","[]","[]","[]","[]",,,"[]","[]","[]","[]","[]","[]","[]","[]",,,,,false,"Crossflow",20,25,16.9,"Ethanol","Dye","Disperse red 13 methacrylate",416.86,,,1,"[]",,,,true,false,"Accepted","[]","[]","[]","[""Not Applicable""]","[""None""]","65e8cbd61850430560c1a522","2024-03-06T20:02:30.707Z","2011-01-01T00:00:00.000Z","Physicochemical characterization of solute retention in solvent resistant nanofiltration: The effect of solute size, polarity, dipole moment, and solubility parameter","Scientific Report","backOffice","10.1021/jp207569m","65def9221850430560c198ab","Darvishmanesh","https://doi.org/10.1021/jp207569m",0,"Commercial","DuraMem150",,,"[]",,,99,"3606",0,,,,,,,,,,,,,,,,,,,,,,,,,,,,,,,,,,,,,,,,,,,,,,,,,,,,,,,,,,,,,,,,,,,,,,,,,,,"Duramem 150",,"[]",,,,,,,,,,,,
"65e8cf0c1850430560c1a543","2024-03-06T20:02:30.829Z","[]","[]","[]","[]",,,"[]","[]","[]","[]","[]","[]","[]","[]",,,,,false,"Crossflow",20,25,16.9,"Methanol","Dye","Disperse red 1",314.34,,,1,"[]",,,,true,false,"Accepted","[]","[]","[]","[""Not Applicable""]","[""None""]","65e8cbd61850430560c1a522","2024-03-06T20:02:30.707Z","2011-01-01T00:00:00.000Z","Physicochemical characterization of solute retention in solvent resistant nanofiltration: The effect of solute size, polarity, dipole moment, and solubility parameter","Scientific Report","backOffice","10.1021/jp207569m","65def9221850430560c198ab","Darvishmanesh","https://doi.org/10.1021/jp207569m",0,"Commercial","NF270",,,"[]",,,78,"3607",0,,,,,,,,,,,,,,,,,,,,,,,,,,,,,,,,,,,,,,,,,,,,,,,,,,,,,,,,,,,,,,,,,,,,,,,,,,,"NF270",,"[]",,,,,,,,,,,,
"65e8cf1d1850430560c1a545","2024-03-06T20:02:30.829Z","[]","[]","[]","[]",,,"[]","[]","[]","[]","[]","[]","[]","[]",,,,,false,"Crossflow",20,25,16.9,"Methanol","Dye","Disperse orange 25",323.35,,,1,"[]",,,,true,false,"Accepted","[]","[]","[]","[""Not Applicable""]","[""None""]","65e8cbd61850430560c1a522","2024-03-06T20:02:30.707Z","2011-01-01T00:00:00.000Z","Physicochemical characterization of solute retention in solvent resistant nanofiltration: The effect of solute size, polarity, dipole moment, and solubility parameter","Scientific Report","backOffice","10.1021/jp207569m","65def9221850430560c198ab","Darvishmanesh","https://doi.org/10.1021/jp207569m",0,"Commercial","NF270",,,"[]",,,79,"3608",0,,,,,,,,,,,,,,,,,,,,,,,,,,,,,,,,,,,,,,,,,,,,,,,,,,,,,,,,,,,,,,,,,,,,,,,,,,,"NF270",,"[]",,,,,,,,,,,,
"65e8cf2d1850430560c1a547","2024-03-06T20:02:30.829Z","[]","[]","[]","[]",,,"[]","[]","[]","[]","[]","[]","[]","[]",,,,,false,"Crossflow",20,25,16.9,"Methanol","Dye","Disperse red 13",348.78,,,1,"[]",,,,true,false,"Accepted","[]","[]","[]","[""Not Applicable""]","[""None""]","65e8cbd61850430560c1a522","2024-03-06T20:02:30.707Z","2011-01-01T00:00:00.000Z","Physicochemical characterization of solute retention in solvent resistant nanofiltration: The effect of solute size, polarity, dipole moment, and solubility parameter","Scientific Report","backOffice","10.1021/jp207569m","65def9221850430560c198ab","Darvishmanesh","https://doi.org/10.1021/jp207569m",0,"Commercial","NF270",,,"[]",,,74,"3609",0,,,,,,,,,,,,,,,,,,,,,,,,,,,,,,,,,,,,,,,,,,,,,,,,,,,,,,,,,,,,,,,,,,,,,,,,,,,"NF270",,"[]",,,,,,,,,,,,
"65e8cf3f1850430560c1a549","2024-03-06T20:02:30.829Z","[]","[]","[]","[]",,,"[]","[]","[]","[]","[]","[]","[]","[]",,,,,false,"Crossflow",20,25,16.9,"Methanol","Dye","Disperse black 9",300.36,,,1,"[]",,,,true,false,"Accepted","[]","[]","[]","[""Not Applicable""]","[""None""]","65e8cbd61850430560c1a522","2024-03-06T20:02:30.707Z","2011-01-01T00:00:00.000Z","Physicochemical characterization of solute retention in solvent resistant nanofiltration: The effect of solute size, polarity, dipole moment, and solubility parameter","Scientific Report","backOffice","10.1021/jp207569m","65def9221850430560c198ab","Darvishmanesh","https://doi.org/10.1021/jp207569m",0,"Commercial","NF270",,,"[]",,,22,"3610",0,,,,,,,,,,,,,,,,,,,,,,,,,,,,,,,,,,,,,,,,,,,,,,,,,,,,,,,,,,,,,,,,,,,,,,,,,,,"NF270",,"[]",,,,,,,,,,,,
"65e8cf511850430560c1a54b","2024-03-06T20:02:30.829Z","[]","[]","[]","[]",,,"[]","[]","[]","[]","[]","[]","[]","[]",,,,,false,"Crossflow",20,25,16.9,"Methanol","Dye","Disperse orange 1",318.33,,,1,"[]",,,,true,false,"Accepted","[]","[]","[]","[""Not Applicable""]","[""None""]","65e8cbd61850430560c1a522","2024-03-06T20:02:30.707Z","2011-01-01T00:00:00.000Z","Physicochemical characterization of solute retention in solvent resistant nanofiltration: The effect of solute size, polarity, dipole moment, and solubility parameter","Scientific Report","backOffice","10.1021/jp207569m","65def9221850430560c198ab","Darvishmanesh","https://doi.org/10.1021/jp207569m",0,"Commercial","NF270",,,"[]",,,72,"3611",0,,,,,,,,,,,,,,,,,,,,,,,,,,,,,,,,,,,,,,,,,,,,,,,,,,,,,,,,,,,,,,,,,,,,,,,,,,,"NF270",,"[]",,,,,,,,,,,,
"65e8cf601850430560c1a54d","2024-03-06T20:02:30.829Z","[]","[]","[]","[]",,,"[]","[]","[]","[]","[]","[]","[]","[]",,,,,false,"Crossflow",20,25,16.9,"Methanol","Dye","Disperse red 19",330.34,,,1,"[]",,,,true,false,"Accepted","[]","[]","[]","[""Not Applicable""]","[""None""]","65e8cbd61850430560c1a522","2024-03-06T20:02:30.707Z","2011-01-01T00:00:00.000Z","Physicochemical characterization of solute retention in solvent resistant nanofiltration: The effect of solute size, polarity, dipole moment, and solubility parameter","Scientific Report","backOffice","10.1021/jp207569m","65def9221850430560c198ab","Darvishmanesh","https://doi.org/10.1021/jp207569m",0,"Commercial","NF270",,,"[]",,,63,"3612",0,,,,,,,,,,,,,,,,,,,,,,,,,,,,,,,,,,,,,,,,,,,,,,,,,,,,,,,,,,,,,,,,,,,,,,,,,,,"NF270",,"[]",,,,,,,,,,,,
"65e8cf751850430560c1a54f","2024-03-06T20:02:30.829Z","[]","[]","[]","[]",,,"[]","[]","[]","[]","[]","[]","[]","[]",,,,,false,"Crossflow",20,25,16.9,"Methanol","Dye","Disperse red 1 methacrylate",382.41,,,1,"[]",,,,true,false,"Accepted","[]","[]","[]","[""Not Applicable""]","[""None""]","65e8cbd61850430560c1a522","2024-03-06T20:02:30.707Z","2011-01-01T00:00:00.000Z","Physicochemical characterization of solute retention in solvent resistant nanofiltration: The effect of solute size, polarity, dipole moment, and solubility parameter","Scientific Report","backOffice","10.1021/jp207569m","65def9221850430560c198ab","Darvishmanesh","https://doi.org/10.1021/jp207569m",0,"Commercial","NF270",,,"[]",,,84,"3613",0,,,,,,,,,,,,,,,,,,,,,,,,,,,,,,,,,,,,,,,,,,,,,,,,,,,,,,,,,,,,,,,,,,,,,,,,,,,"NF270",,"[]",,,,,,,,,,,,
"65e8cf821850430560c1a551","2024-03-06T20:02:30.829Z","[]","[]","[]","[]",,,"[]","[]","[]","[]","[]","[]","[]","[]",,,,,false,"Crossflow",20,25,16.9,"Methanol","Dye","Disperse red 13 methacrylate",416.86,,,1,"[]",,,,true,false,"Accepted","[]","[]","[]","[""Not Applicable""]","[""None""]","65e8cbd61850430560c1a522","2024-03-06T20:02:30.707Z","2011-01-01T00:00:00.000Z","Physicochemical characterization of solute retention in solvent resistant nanofiltration: The effect of solute size, polarity, dipole moment, and solubility parameter","Scientific Report","backOffice","10.1021/jp207569m","65def9221850430560c198ab","Darvishmanesh","https://doi.org/10.1021/jp207569m",0,"Commercial","NF270",,,"[]",,,89,"3614",0,,,,,,,,,,,,,,,,,,,,,,,,,,,,,,,,,,,,,,,,,,,,,,,,,,,,,,,,,,,,,,,,,,,,,,,,,,,"NF270",,"[]",,,,,,,,,,,,
"65e8cf951850430560c1a553","2024-03-06T20:02:30.829Z","[]","[]","[]","[]",,,"[]","[]","[]","[]","[]","[]","[]","[]",,,,,false,"Crossflow",20,25,16.9,"Ethanol","Dye","Disperse red 1",314.34,,,1,"[]",,,,true,false,"Accepted","[]","[]","[]","[""Not Applicable""]","[""None""]","65e8cbd61850430560c1a522","2024-03-06T20:02:30.707Z","2011-01-01T00:00:00.000Z","Physicochemical characterization of solute retention in solvent resistant nanofiltration: The effect of solute size, polarity, dipole moment, and solubility parameter","Scientific Report","backOffice","10.1021/jp207569m","65def9221850430560c198ab","Darvishmanesh","https://doi.org/10.1021/jp207569m",0,"Commercial","NF270",,,"[]",,,74,"3615",0,,,,,,,,,,,,,,,,,,,,,,,,,,,,,,,,,,,,,,,,,,,,,,,,,,,,,,,,,,,,,,,,,,,,,,,,,,,"NF270",,"[]",,,,,,,,,,,,
"65e8cfa21850430560c1a555","2024-03-06T20:02:30.829Z","[]","[]","[]","[]",,,"[]","[]","[]","[]","[]","[]","[]","[]",,,,,false,"Crossflow",20,25,16.9,"Ethanol","Dye","Disperse orange 25",323.35,,,1,"[]",,,,true,false,"Accepted","[]","[]","[]","[""Not Applicable""]","[""None""]","65e8cbd61850430560c1a522","2024-03-06T20:02:30.707Z","2011-01-01T00:00:00.000Z","Physicochemical characterization of solute retention in solvent resistant nanofiltration: The effect of solute size, polarity, dipole moment, and solubility parameter","Scientific Report","backOffice","10.1021/jp207569m","65def9221850430560c198ab","Darvishmanesh","https://doi.org/10.1021/jp207569m",0,"Commercial","NF270",,,"[]",,,73,"3616",0,,,,,,,,,,,,,,,,,,,,,,,,,,,,,,,,,,,,,,,,,,,,,,,,,,,,,,,,,,,,,,,,,,,,,,,,,,,"NF270",,"[]",,,,,,,,,,,,
"65e8cfb61850430560c1a557","2024-03-06T20:02:30.829Z","[]","[]","[]","[]",,,"[]","[]","[]","[]","[]","[]","[]","[]",,,,,false,"Crossflow",20,25,16.9,"Ethanol","Dye","Disperse red 13",348.78,,,1,"[]",,,,true,false,"Accepted","[]","[]","[]","[""Not Applicable""]","[""None""]","65e8cbd61850430560c1a522","2024-03-06T20:02:30.707Z","2011-01-01T00:00:00.000Z","Physicochemical characterization of solute retention in solvent resistant nanofiltration: The effect of solute size, polarity, dipole moment, and solubility parameter","Scientific Report","backOffice","10.1021/jp207569m","65def9221850430560c198ab","Darvishmanesh","https://doi.org/10.1021/jp207569m",0,"Commercial","NF270",,,"[]",,,69,"3617",0,,,,,,,,,,,,,,,,,,,,,,,,,,,,,,,,,,,,,,,,,,,,,,,,,,,,,,,,,,,,,,,,,,,,,,,,,,,"NF270",,"[]",,,,,,,,,,,,
"65e8cfc81850430560c1a559","2024-03-06T20:02:30.829Z","[]","[]","[]","[]",,,"[]","[]","[]","[]","[]","[]","[]","[]",,,,,false,"Crossflow",20,25,16.9,"Ethanol","Dye","Disperse black 9",300.36,,,1,"[]",,,,true,false,"Accepted","[]","[]","[]","[""Not Applicable""]","[""None""]","65e8cbd61850430560c1a522","2024-03-06T20:02:30.707Z","2011-01-01T00:00:00.000Z","Physicochemical characterization of solute retention in solvent resistant nanofiltration: The effect of solute size, polarity, dipole moment, and solubility parameter","Scientific Report","backOffice","10.1021/jp207569m","65def9221850430560c198ab","Darvishmanesh","https://doi.org/10.1021/jp207569m",0,"Commercial","NF270",,,"[]",,,30,"3618",0,,,,,,,,,,,,,,,,,,,,,,,,,,,,,,,,,,,,,,,,,,,,,,,,,,,,,,,,,,,,,,,,,,,,,,,,,,,"NF270",,"[]",,,,,,,,,,,,
"65e8cfd71850430560c1a55b","2024-03-06T20:02:30.829Z","[]","[]","[]","[]",,,"[]","[]","[]","[]","[]","[]","[]","[]",,,,,false,"Crossflow",20,25,16.9,"Ethanol","Dye","Disperse orange 1",318.33,,,1,"[]",,,,true,false,"Accepted","[]","[]","[]","[""Not Applicable""]","[""None""]","65e8cbd61850430560c1a522","2024-03-06T20:02:30.707Z","2011-01-01T00:00:00.000Z","Physicochemical characterization of solute retention in solvent resistant nanofiltration: The effect of solute size, polarity, dipole moment, and solubility parameter","Scientific Report","backOffice","10.1021/jp207569m","65def9221850430560c198ab","Darvishmanesh","https://doi.org/10.1021/jp207569m",0,"Commercial","NF270",,,"[]",,,74,"3619",0,,,,,,,,,,,,,,,,,,,,,,,,,,,,,,,,,,,,,,,,,,,,,,,,,,,,,,,,,,,,,,,,,,,,,,,,,,,"NF270",,"[]",,,,,,,,,,,,
"65e8cfe91850430560c1a55d","2024-03-06T20:02:30.829Z","[]","[]","[]","[]",,,"[]","[]","[]","[]","[]","[]","[]","[]",,,,,false,"Crossflow",20,25,16.9,"Ethanol","Dye","Disperse red 19",330.34,,,1,"[]",,,,true,false,"Accepted","[]","[]","[]","[""Not Applicable""]","[""None""]","65e8cbd61850430560c1a522","2024-03-06T20:02:30.707Z","2011-01-01T00:00:00.000Z","Physicochemical characterization of solute retention in solvent resistant nanofiltration: The effect of solute size, polarity, dipole moment, and solubility parameter","Scientific Report","backOffice","10.1021/jp207569m","65def9221850430560c198ab","Darvishmanesh","https://doi.org/10.1021/jp207569m",0,"Commercial","NF270",,,"[]",,,64,"3620",0,,,,,,,,,,,,,,,,,,,,,,,,,,,,,,,,,,,,,,,,,,,,,,,,,,,,,,,,,,,,,,,,,,,,,,,,,,,"NF270",,"[]",,,,,,,,,,,,
"65e8cff81850430560c1a55f","2024-03-06T20:02:30.829Z","[]","[]","[]","[]",,,"[]","[]","[]","[]","[]","[]","[]","[]",,,,,false,"Crossflow",20,25,16.9,"Ethanol","Dye","Disperse red 1 methacrylate",382.41,,,1,"[]",,,,true,false,"Accepted","[]","[]","[]","[""Not Applicable""]","[""None""]","65e8cbd61850430560c1a522","2024-03-06T20:02:30.707Z","2011-01-01T00:00:00.000Z","Physicochemical characterization of solute retention in solvent resistant nanofiltration: The effect of solute size, polarity, dipole moment, and solubility parameter","Scientific Report","backOffice","10.1021/jp207569m","65def9221850430560c198ab","Darvishmanesh","https://doi.org/10.1021/jp207569m",0,"Commercial","NF270",,,"[]",,,81,"3621",0,,,,,,,,,,,,,,,,,,,,,,,,,,,,,,,,,,,,,,,,,,,,,,,,,,,,,,,,,,,,,,,,,,,,,,,,,,,"NF270",,"[]",,,,,,,,,,,,
"65e8d0041850430560c1a561","2024-03-06T20:02:30.829Z","[]","[]","[]","[]",,,"[]","[]","[]","[]","[]","[]","[]","[]",,,,,false,"Crossflow",20,25,16.9,"Ethanol","Dye","Disperse red 13 methacrylate",416.86,,,1,"[]",,,,true,false,"Accepted","[]","[]","[]","[""Not Applicable""]","[""None""]","65e8cbd61850430560c1a522","2024-03-06T20:02:30.707Z","2011-01-01T00:00:00.000Z","Physicochemical characterization of solute retention in solvent resistant nanofiltration: The effect of solute size, polarity, dipole moment, and solubility parameter","Scientific Report","backOffice","10.1021/jp207569m","65def9221850430560c198ab","Darvishmanesh","https://doi.org/10.1021/jp207569m",0,"Commercial","NF270",,,"[]",,,86,"3622",0,,,,,,,,,,,,,,,,,,,,,,,,,,,,,,,,,,,,,,,,,,,,,,,,,,,,,,,,,,,,,,,,,,,,,,,,,,,"NF270",,"[]",,,,,,,,,,,,
"65e8d0a41850430560c1a563","2024-03-06T20:02:30.829Z","[]","[]","[]","[]",,,"[]","[]","[]","[]","[]","[]","[]","[]",,,,,false,"Crossflow",20,25,16.9,"Methanol","Dye","Disperse red 1",314.34,,,1,"[]",,,,true,false,"Accepted","[]","[]","[]","[""Not Applicable""]","[""None""]","65e8cbd61850430560c1a522","2024-03-06T20:02:30.707Z","2011-01-01T00:00:00.000Z","Physicochemical characterization of solute retention in solvent resistant nanofiltration: The effect of solute size, polarity, dipole moment, and solubility parameter","Scientific Report","backOffice","10.1021/jp207569m","65def9221850430560c198ab","Darvishmanesh","https://doi.org/10.1021/jp207569m",0,"Commercial","Desal-Dk",,,"[]",,,89,"3623",0,,,,,,,,,,,,,,,,,,,,,,,,,,,,,,,,,,,,,,,,,,,,,,,,,,,,,,,,,,,,,,,,,,,,,,,,,,,"Desal-DK",,"[]",,,,,,,,,,,,
"65e8d0b11850430560c1a565","2024-03-06T20:02:30.829Z","[]","[]","[]","[]",,,"[]","[]","[]","[]","[]","[]","[]","[]",,,,,false,"Crossflow",20,25,16.9,"Methanol","Dye","Disperse orange 25",323.35,,,1,"[]",,,,true,false,"Accepted","[]","[]","[]","[""Not Applicable""]","[""None""]","65e8cbd61850430560c1a522","2024-03-06T20:02:30.707Z","2011-01-01T00:00:00.000Z","Physicochemical characterization of solute retention in solvent resistant nanofiltration: The effect of solute size, polarity, dipole moment, and solubility parameter","Scientific Report","backOffice","10.1021/jp207569m","65def9221850430560c198ab","Darvishmanesh","https://doi.org/10.1021/jp207569m",0,"Commercial","Desal-Dk",,,"[]",,,95,"3624",0,,,,,,,,,,,,,,,,,,,,,,,,,,,,,,,,,,,,,,,,,,,,,,,,,,,,,,,,,,,,,,,,,,,,,,,,,,,"Desal-DK",,"[]",,,,,,,,,,,,
"65e8d0c41850430560c1a567","2024-03-06T20:02:30.829Z","[]","[]","[]","[]",,,"[]","[]","[]","[]","[]","[]","[]","[]",,,,,false,"Crossflow",20,25,16.9,"Methanol","Dye","Disperse red 13",348.78,,,1,"[]",,,,true,false,"Accepted","[]","[]","[]","[""Not Applicable""]","[""None""]","65e8cbd61850430560c1a522","2024-03-06T20:02:30.707Z","2011-01-01T00:00:00.000Z","Physicochemical characterization of solute retention in solvent resistant nanofiltration: The effect of solute size, polarity, dipole moment, and solubility parameter","Scientific Report","backOffice","10.1021/jp207569m","65def9221850430560c198ab","Darvishmanesh","https://doi.org/10.1021/jp207569m",0,"Commercial","Desal-Dk",,,"[]",,,93,"3625",0,,,,,,,,,,,,,,,,,,,,,,,,,,,,,,,,,,,,,,,,,,,,,,,,,,,,,,,,,,,,,,,,,,,,,,,,,,,"Desal-DK",,"[]",,,,,,,,,,,,
"65e8d0d51850430560c1a569","2024-03-06T20:02:30.829Z","[]","[]","[]","[]",,,"[]","[]","[]","[]","[]","[]","[]","[]",,,,,false,"Crossflow",20,25,16.9,"Methanol","Dye","Disperse black 9",300.36,,,1,"[]",,,,true,false,"Accepted","[]","[]","[]","[""Not Applicable""]","[""None""]","65e8cbd61850430560c1a522","2024-03-06T20:02:30.707Z","2011-01-01T00:00:00.000Z","Physicochemical characterization of solute retention in solvent resistant nanofiltration: The effect of solute size, polarity, dipole moment, and solubility parameter","Scientific Report","backOffice","10.1021/jp207569m","65def9221850430560c198ab","Darvishmanesh","https://doi.org/10.1021/jp207569m",0,"Commercial","Desal-Dk",,,"[]",,,59,"3626",0,,,,,,,,,,,,,,,,,,,,,,,,,,,,,,,,,,,,,,,,,,,,,,,,,,,,,,,,,,,,,,,,,,,,,,,,,,,"Desal-DK",,"[]",,,,,,,,,,,,
"65e8d0e51850430560c1a56b","2024-03-06T20:02:30.829Z","[]","[]","[]","[]",,,"[]","[]","[]","[]","[]","[]","[]","[]",,,,,false,"Crossflow",20,25,16.9,"Methanol","Dye","Disperse orange 1",318.33,,,1,"[]",,,,true,false,"Accepted","[]","[]","[]","[""Not Applicable""]","[""None""]","65e8cbd61850430560c1a522","2024-03-06T20:02:30.707Z","2011-01-01T00:00:00.000Z","Physicochemical characterization of solute retention in solvent resistant nanofiltration: The effect of solute size, polarity, dipole moment, and solubility parameter","Scientific Report","backOffice","10.1021/jp207569m","65def9221850430560c198ab","Darvishmanesh","https://doi.org/10.1021/jp207569m",0,"Commercial","Desal-Dk",,,"[]",,,93,"3627",0,,,,,,,,,,,,,,,,,,,,,,,,,,,,,,,,,,,,,,,,,,,,,,,,,,,,,,,,,,,,,,,,,,,,,,,,,,,"Desal-DK",,"[]",,,,,,,,,,,,
"65e8d0f61850430560c1a56d","2024-03-06T20:02:30.829Z","[]","[]","[]","[]",,,"[]","[]","[]","[]","[]","[]","[]","[]",,,,,false,"Crossflow",20,25,16.9,"Methanol","Dye","Disperse red 19",330.34,,,1,"[]",,,,true,false,"Accepted","[]","[]","[]","[""Not Applicable""]","[""None""]","65e8cbd61850430560c1a522","2024-03-06T20:02:30.707Z","2011-01-01T00:00:00.000Z","Physicochemical characterization of solute retention in solvent resistant nanofiltration: The effect of solute size, polarity, dipole moment, and solubility parameter","Scientific Report","backOffice","10.1021/jp207569m","65def9221850430560c198ab","Darvishmanesh","https://doi.org/10.1021/jp207569m",0,"Commercial","Desal-Dk",,,"[]",,,87,"3628",0,,,,,,,,,,,,,,,,,,,,,,,,,,,,,,,,,,,,,,,,,,,,,,,,,,,,,,,,,,,,,,,,,,,,,,,,,,,"Desal-DK",,"[]",,,,,,,,,,,,
"65e8d1021850430560c1a56f","2024-03-06T20:02:30.829Z","[]","[]","[]","[]",,,"[]","[]","[]","[]","[]","[]","[]","[]",,,,,false,"Crossflow",20,25,16.9,"Methanol","Dye","Disperse red 1 methacrylate",382.41,,,1,"[]",,,,true,false,"Accepted","[]","[]","[]","[""Not Applicable""]","[""None""]","65e8cbd61850430560c1a522","2024-03-06T20:02:30.707Z","2011-01-01T00:00:00.000Z","Physicochemical characterization of solute retention in solvent resistant nanofiltration: The effect of solute size, polarity, dipole moment, and solubility parameter","Scientific Report","backOffice","10.1021/jp207569m","65def9221850430560c198ab","Darvishmanesh","https://doi.org/10.1021/jp207569m",0,"Commercial","Desal-Dk",,,"[]",,,98,"3629",0,,,,,,,,,,,,,,,,,,,,,,,,,,,,,,,,,,,,,,,,,,,,,,,,,,,,,,,,,,,,,,,,,,,,,,,,,,,"Desal-DK",,"[]",,,,,,,,,,,,
"65e8d10d1850430560c1a571","2024-03-06T20:02:30.829Z","[]","[]","[]","[]",,,"[]","[]","[]","[]","[]","[]","[]","[]",,,,,false,"Crossflow",20,25,16.9,"Methanol","Dye","Disperse red 13 methacrylate",416.86,,,1,"[]",,,,true,false,"Accepted","[]","[]","[]","[""Not Applicable""]","[""None""]","65e8cbd61850430560c1a522","2024-03-06T20:02:30.707Z","2011-01-01T00:00:00.000Z","Physicochemical characterization of solute retention in solvent resistant nanofiltration: The effect of solute size, polarity, dipole moment, and solubility parameter","Scientific Report","backOffice","10.1021/jp207569m","65def9221850430560c198ab","Darvishmanesh","https://doi.org/10.1021/jp207569m",0,"Commercial","Desal-Dk",,,"[]",,,99,"3630",0,,,,,,,,,,,,,,,,,,,,,,,,,,,,,,,,,,,,,,,,,,,,,,,,,,,,,,,,,,,,,,,,,,,,,,,,,,,"Desal-DK",,"[]",,,,,,,,,,,,
"65e8d11b1850430560c1a573","2024-03-06T20:02:30.829Z","[]","[]","[]","[]",,,"[]","[]","[]","[]","[]","[]","[]","[]",,,,,false,"Crossflow",20,25,16.9,"Ethanol","Dye","Disperse red 1",314.34,,,1,"[]",,,,true,false,"Accepted","[]","[]","[]","[""Not Applicable""]","[""None""]","65e8cbd61850430560c1a522","2024-03-06T20:02:30.707Z","2011-01-01T00:00:00.000Z","Physicochemical characterization of solute retention in solvent resistant nanofiltration: The effect of solute size, polarity, dipole moment, and solubility parameter","Scientific Report","backOffice","10.1021/jp207569m","65def9221850430560c198ab","Darvishmanesh","https://doi.org/10.1021/jp207569m",0,"Commercial","Desal-Dk",,,"[]",,,85,"3631",0,,,,,,,,,,,,,,,,,,,,,,,,,,,,,,,,,,,,,,,,,,,,,,,,,,,,,,,,,,,,,,,,,,,,,,,,,,,"Desal-DK",,"[]",,,,,,,,,,,,
"65e8d1291850430560c1a575","2024-03-06T20:02:30.829Z","[]","[]","[]","[]",,,"[]","[]","[]","[]","[]","[]","[]","[]",,,,,false,"Crossflow",20,25,16.9,"Ethanol","Dye","Disperse orange 25",323.35,,,1,"[]",,,,true,false,"Accepted","[]","[]","[]","[""Not Applicable""]","[""None""]","65e8cbd61850430560c1a522","2024-03-06T20:02:30.707Z","2011-01-01T00:00:00.000Z","Physicochemical characterization of solute retention in solvent resistant nanofiltration: The effect of solute size, polarity, dipole moment, and solubility parameter","Scientific Report","backOffice","10.1021/jp207569m","65def9221850430560c198ab","Darvishmanesh","https://doi.org/10.1021/jp207569m",0,"Commercial","Desal-Dk",,,"[]",,,91,"3632",0,,,,,,,,,,,,,,,,,,,,,,,,,,,,,,,,,,,,,,,,,,,,,,,,,,,,,,,,,,,,,,,,,,,,,,,,,,,"Desal-DK",,"[]",,,,,,,,,,,,
"65e8d1391850430560c1a577","2024-03-06T20:02:30.829Z","[]","[]","[]","[]",,,"[]","[]","[]","[]","[]","[]","[]","[]",,,,,false,"Crossflow",20,25,16.9,"Ethanol","Dye","Disperse red 13",348.78,,,1,"[]",,,,true,false,"Accepted","[]","[]","[]","[""Not Applicable""]","[""None""]","65e8cbd61850430560c1a522","2024-03-06T20:02:30.707Z","2011-01-01T00:00:00.000Z","Physicochemical characterization of solute retention in solvent resistant nanofiltration: The effect of solute size, polarity, dipole moment, and solubility parameter","Scientific Report","backOffice","10.1021/jp207569m","65def9221850430560c198ab","Darvishmanesh","https://doi.org/10.1021/jp207569m",0,"Commercial","Desal-Dk",,,"[]",,,89,"3633",0,,,,,,,,,,,,,,,,,,,,,,,,,,,,,,,,,,,,,,,,,,,,,,,,,,,,,,,,,,,,,,,,,,,,,,,,,,,"Desal-DK",,"[]",,,,,,,,,,,,
"65e8d1491850430560c1a579","2024-03-06T20:02:30.829Z","[]","[]","[]","[]",,,"[]","[]","[]","[]","[]","[]","[]","[]",,,,,false,"Crossflow",20,25,16.9,"Ethanol","Dye","Disperse black 9",300.36,,,1,"[]",,,,true,false,"Accepted","[]","[]","[]","[""Not Applicable""]","[""None""]","65e8cbd61850430560c1a522","2024-03-06T20:02:30.707Z","2011-01-01T00:00:00.000Z","Physicochemical characterization of solute retention in solvent resistant nanofiltration: The effect of solute size, polarity, dipole moment, and solubility parameter","Scientific Report","backOffice","10.1021/jp207569m","65def9221850430560c198ab","Darvishmanesh","https://doi.org/10.1021/jp207569m",0,"Commercial","Desal-Dk",,,"[]",,,61,"3634",0,,,,,,,,,,,,,,,,,,,,,,,,,,,,,,,,,,,,,,,,,,,,,,,,,,,,,,,,,,,,,,,,,,,,,,,,,,,"Desal-DK",,"[]",,,,,,,,,,,,
"65e8d1561850430560c1a57b","2024-03-06T20:02:30.829Z","[]","[]","[]","[]",,,"[]","[]","[]","[]","[]","[]","[]","[]",,,,,false,"Crossflow",20,25,16.9,"Ethanol","Dye","Disperse orange 1",318.33,,,1,"[]",,,,true,false,"Accepted","[]","[]","[]","[""Not Applicable""]","[""None""]","65e8cbd61850430560c1a522","2024-03-06T20:02:30.707Z","2011-01-01T00:00:00.000Z","Physicochemical characterization of solute retention in solvent resistant nanofiltration: The effect of solute size, polarity, dipole moment, and solubility parameter","Scientific Report","backOffice","10.1021/jp207569m","65def9221850430560c198ab","Darvishmanesh","https://doi.org/10.1021/jp207569m",0,"Commercial","Desal-Dk",,,"[]",,,97,"3635",0,,,,,,,,,,,,,,,,,,,,,,,,,,,,,,,,,,,,,,,,,,,,,,,,,,,,,,,,,,,,,,,,,,,,,,,,,,,"Desal-DK",,"[]",,,,,,,,,,,,
"65e8d1691850430560c1a57d","2024-03-06T20:02:30.829Z","[]","[]","[]","[]",,,"[]","[]","[]","[]","[]","[]","[]","[]",,,,,false,"Crossflow",20,25,16.9,"Ethanol","Dye","Disperse red 19",330.34,,,1,"[]",,,,true,false,"Accepted","[]","[]","[]","[""Not Applicable""]","[""None""]","65e8cbd61850430560c1a522","2024-03-06T20:02:30.707Z","2011-01-01T00:00:00.000Z","Physicochemical characterization of solute retention in solvent resistant nanofiltration: The effect of solute size, polarity, dipole moment, and solubility parameter","Scientific Report","backOffice","10.1021/jp207569m","65def9221850430560c198ab","Darvishmanesh","https://doi.org/10.1021/jp207569m",0,"Commercial","Desal-Dk",,,"[]",,,88,"3636",0,,,,,,,,,,,,,,,,,,,,,,,,,,,,,,,,,,,,,,,,,,,,,,,,,,,,,,,,,,,,,,,,,,,,,,,,,,,"Desal-DK",,"[]",,,,,,,,,,,,
"65e8d1751850430560c1a57f","2024-03-06T20:02:30.829Z","[]","[]","[]","[]",,,"[]","[]","[]","[]","[]","[]","[]","[]",,,,,false,"Crossflow",20,25,16.9,"Ethanol","Dye","Disperse red 1 methacrylate",382.41,,,1,"[]",,,,true,false,"Accepted","[]","[]","[]","[""Not Applicable""]","[""None""]","65e8cbd61850430560c1a522","2024-03-06T20:02:30.707Z","2011-01-01T00:00:00.000Z","Physicochemical characterization of solute retention in solvent resistant nanofiltration: The effect of solute size, polarity, dipole moment, and solubility parameter","Scientific Report","backOffice","10.1021/jp207569m","65def9221850430560c198ab","Darvishmanesh","https://doi.org/10.1021/jp207569m",0,"Commercial","Desal-Dk",,,"[]",,,98,"3637",0,,,,,,,,,,,,,,,,,,,,,,,,,,,,,,,,,,,,,,,,,,,,,,,,,,,,,,,,,,,,,,,,,,,,,,,,,,,"Desal-DK",,"[]",,,,,,,,,,,,
"65e8d17f1850430560c1a581","2024-03-06T20:02:30.829Z","[]","[]","[]","[]",,,"[]","[]","[]","[]","[]","[]","[]","[]",,,,,false,"Crossflow",20,25,16.9,"Ethanol","Dye","Disperse red 13 methacrylate",416.86,,,1,"[]",,,,true,false,"Accepted","[]","[]","[]","[""Not Applicable""]","[""None""]","65e8cbd61850430560c1a522","2024-03-06T20:02:30.707Z","2011-01-01T00:00:00.000Z","Physicochemical characterization of solute retention in solvent resistant nanofiltration: The effect of solute size, polarity, dipole moment, and solubility parameter","Scientific Report","backOffice","10.1021/jp207569m","65def9221850430560c198ab","Darvishmanesh","https://doi.org/10.1021/jp207569m",0,"Commercial","Desal-Dk",,,"[]",,,98,"3638",0,,,,,,,,,,,,,,,,,,,,,,,,,,,,,,,,,,,,,,,,,,,,,,,,,,,,,,,,,,,,,,,,,,,,,,,,,,,"Desal-DK",,"[]",,,,,,,,,,,,
"65e9501a1850430560c1a5a1","2024-03-05T07:32:09.054Z","[]","[]","[]","[]",,,"[""None""]","[]","[""water""]","[""Hexane""]","[""wt%""]","[]","[""wt%""]","[]","C1=CC(=CC(=C1)N)N","2.0","C1=C(C(=CC(=C1C(=O)Cl)C(=O)Cl)C(=O)Cl)C(=O)Cl","0.3",false,"Crossflow",10,25,,"Ethanol","Dye","Rhodamine B (chloride salt)",479.02,100,"mg/L",1,"[""AFM"",""FTIR"",""SEM"",""TEM"",""XPS""]",,24.5,,true,false,"Accepted","[""TFN""]","[""Polyimide""]","[]","[""Polyimide(Lenzig® P84)""]","[""Surface treatment"",""Crosslinking""]","65e5d1e61850430560c19de2","2024-03-04T13:51:34.252Z","2019-01-01T00:00:00.000Z","Graphene Quantum Dots-Doped Thin Film Nanocomposite Polyimide Membranes with Enhanced Solvent Resistance for Solvent-Resistant Nanofiltration","Scientific Report","backOffice","10.1021/acsami.8b19834","65e13b191850430560c199f5","Li","https://doi.org/10.1021/acsami.8b19834",0,"Composite","(PI-GQDs-50/PI)X-EtOH2-RhB","Scientific report","Interfacial Polymerization","[{""postTreatmentChemicalAgentConcentrationUnit"":[""v%"",""v%"",""v%""],""_id"":""65e6ca791850430560c1a00b"",""postTreatment"":""Surface treatment"",""postTreatmentChemicalAgentSmiles"":""CC(=O)OC(=O)C ; CCN(CC)CC ; CC(=O)C"",""postTreatmentChemicalAgentConcentration"":""21.4 ; 7.1 ; 71.4""},{""postTreatmentChemicalAgentConcentrationUnit"":[""wt%"",""wt%""],""_id"":""65e6ca791850430560c1a00c"",""postTreatment"":""Crosslinking"",""postTreatmentChemicalAgentSmiles"":""C(CCCN)CCN ; CC(C)O "",""postTreatmentChemicalAgentConcentration"":""10.0 ; 90.0""}]","Commercial",0.28,97.8,"3639",0,,,"phase 1 (IFP)","graphene quantum dots","50",,,,,,,,,,,,,,,,,,,,,,,,,,,,,,,,,,,,,,,,,,,,,,,,,,,,,,,,,,,,,,,,,,,,,,,,"[""mg/L""]",,,,,,,,,,,,
"65e990cb1850430560c1a5a8","2024-03-07T10:02:51.711Z","[""1-Methyl-2-pyrrolidinone (NMP)""]","[""water""]","[]","[]","22.5",,"[]","[]","[]","[]","[]","[]","[]","[]",,,,,false,"Crossflow",5,20,,"Methanol",,,,,,1,"[]",,,,true,false,"Accepted","[""ISA""]","[""Polyphenylsulfone""]","[]","[""Not Applicable""]","[""None""]","65e990cb1850430560c1a5a6","2024-03-07T10:02:51.645Z","2011-01-01T00:00:00.000Z","Preparation of solvent stable polyphenylsulfone hollow fiber nanofiltration membranes","Scientific Report","backOffice","10.1016/j.memsci.2011.09.003","65def9221850430560c198ab","Darvishmanesh","https://doi.org/10.1016/j.memsci.2011.09.003",0,"ISA/inorganic/dense","HF 22.5 C","Scientific report",,"[]",,,,"3640",0,,,,,,0.55,,,,,,,,,,,,,,,,,,,,,,,,,,,,,,,,,,,,,,,,,,,,,,,,,,,,,,,,,,,,,,,,,,,,,,,"[]",,,,,,,,,,,,
"65e990d71850430560c1a5ac","2024-03-07T10:02:51.711Z","[""1-Methyl-2-pyrrolidinone (NMP)""]","[""water""]","[]","[]","22.5",,"[]","[]","[]","[]","[]","[]","[]","[]",,,,,false,"Crossflow",5,20,,"Ethanol",,,,,,1,"[]",,,,true,false,"Accepted","[""ISA""]","[""Polyphenylsulfone""]","[]","[""Not Applicable""]","[""None""]","65e990cb1850430560c1a5a6","2024-03-07T10:02:51.645Z","2011-01-01T00:00:00.000Z","Preparation of solvent stable polyphenylsulfone hollow fiber nanofiltration membranes","Scientific Report","backOffice","10.1016/j.memsci.2011.09.003","65def9221850430560c198ab","Darvishmanesh","https://doi.org/10.1016/j.memsci.2011.09.003",0,"ISA/inorganic/dense","HF 22.5 C","Scientific report",,"[]",,,,"3641",0,,,,,,0.23,,,,,,,,,,,,,,,,,,,,,,,,,,,,,,,,,,,,,,,,,,,,,,,,,,,,,,,,,,,,,,,,,,,,,,,"[]",,,,,,,,,,,,
