Repository: BAMresearch/onf-database

This repository belongs to the the publication "Revealing structure-property-performance relationships of organic solvent nanofiltration membranes using a FAIR, open-access database" published in ADD JOURNAL (DOI). 
It uses a dataset derived from The Open Membrane Database (https://openmembranedatabase.org/). The access date was April 8th 2025. The original dataset is in the repository as OMD_SRNF_2025-04-08.csv file.

The main researchers involved in the study are Sarah Glass (ORCID: 0000-0002-0625-0057), Petra Merten (no ORCID available), Torsten Brinkmann (ORCID: 0000-0002-5114-6259) and Volkan Filiz (ORCID: 0000-0003-0239-8641). 

The repository contains 5 Python files:

File: OMD_SRNF_2025-04-08.csv (part 120 of 184)
"65e990e31850430560c1a5b0","2024-03-07T10:02:51.711Z","[""1-Methyl-2-pyrrolidinone (NMP)""]","[""water""]","[]","[]","22.5",,"[]","[]","[]","[]","[]","[]","[]","[]",,,,,false,"Crossflow",5,20,,"Isopropanol (IPA)",,,,,,1,"[]",,,,true,false,"Accepted","[""ISA""]","[""Polyphenylsulfone""]","[]","[""Not Applicable""]","[""None""]","65e990cb1850430560c1a5a6","2024-03-07T10:02:51.645Z","2011-01-01T00:00:00.000Z","Preparation of solvent stable polyphenylsulfone hollow fiber nanofiltration membranes","Scientific Report","backOffice","10.1016/j.memsci.2011.09.003","65def9221850430560c198ab","Darvishmanesh","https://doi.org/10.1016/j.memsci.2011.09.003",0,"ISA/inorganic/dense","HF 22.5 C","Scientific report",,"[]",,,,"3642",0,,,,,,0.19,,,,,,,,,,,,,,,,,,,,,,,,,,,,,,,,,,,,,,,,,,,,,,,,,,,,,,,,,,,,,,,,,,,,,,,"[]",,,,,,,,,,,,
"65e990f11850430560c1a5b4","2024-03-07T10:02:51.711Z","[""1-Methyl-2-pyrrolidinone (NMP)""]","[""water""]","[]","[]","22.5",,"[]","[]","[]","[]","[]","[]","[]","[]",,,,,false,"Crossflow",5,20,,"Hexane",,,,,,1,"[]",,,,true,false,"Accepted","[""ISA""]","[""Polyphenylsulfone""]","[]","[""Not Applicable""]","[""None""]","65e990cb1850430560c1a5a6","2024-03-07T10:02:51.645Z","2011-01-01T00:00:00.000Z","Preparation of solvent stable polyphenylsulfone hollow fiber nanofiltration membranes","Scientific Report","backOffice","10.1016/j.memsci.2011.09.003","65def9221850430560c198ab","Darvishmanesh","https://doi.org/10.1016/j.memsci.2011.09.003",0,"ISA/inorganic/dense","HF 22.5 C","Scientific report",,"[]",,,,"3643",0,,,,,,3.21,,,,,,,,,,,,,,,,,,,,,,,,,,,,,,,,,,,,,,,,,,,,,,,,,,,,,,,,,,,,,,,,,,,,,,,"[]",,,,,,,,,,,,
"65e991061850430560c1a5b8","2024-03-07T10:02:51.711Z","[""1-Methyl-2-pyrrolidinone (NMP)""]","[""water""]","[]","[]","22.5",,"[]","[]","[]","[]","[]","[]","[]","[]",,,,,false,"Crossflow",5,20,,"Heptane",,,,,,1,"[]",,,,true,false,"Accepted","[""ISA""]","[""Polyphenylsulfone""]","[]","[""Not Applicable""]","[""None""]","65e990cb1850430560c1a5a6","2024-03-07T10:02:51.645Z","2011-01-01T00:00:00.000Z","Preparation of solvent stable polyphenylsulfone hollow fiber nanofiltration membranes","Scientific Report","backOffice","10.1016/j.memsci.2011.09.003","65def9221850430560c198ab","Darvishmanesh","https://doi.org/10.1016/j.memsci.2011.09.003",0,"ISA/inorganic/dense","HF 22.5 C","Scientific report",,"[]",,,,"3644",0,,,,,,1.58,,,,,,,,,,,,,,,,,,,,,,,,,,,,,,,,,,,,,,,,,,,,,,,,,,,,,,,,,,,,,,,,,,,,,,,"[]",,,,,,,,,,,,
"65e9911b1850430560c1a5bc","2024-03-07T10:02:51.711Z","[""1-Methyl-2-pyrrolidinone (NMP)""]","[""water""]","[]","[]","25",,"[]","[]","[]","[]","[]","[]","[]","[]",,,,,false,"Crossflow",5,20,,"Methanol",,,,,,1,"[]",,,,true,false,"Accepted","[""ISA""]","[""Polyphenylsulfone""]","[]","[""Not Applicable""]","[""None""]","65e990cb1850430560c1a5a6","2024-03-07T10:02:51.645Z","2011-01-01T00:00:00.000Z","Preparation of solvent stable polyphenylsulfone hollow fiber nanofiltration membranes","Scientific Report","backOffice","10.1016/j.memsci.2011.09.003","65def9221850430560c198ab","Darvishmanesh","https://doi.org/10.1016/j.memsci.2011.09.003",0,"ISA/inorganic/dense","HF 25 C","Scientific report",,"[]",,,,"3645",0,,,,,,0.07,,,,,,,,,,,,,,,,,,,,,,,,,,,,,,,,,,,,,,,,,,,,,,,,,,,,,,,,,,,,,,,,,,,,,,,"[]",,,,,,,,,,,,
"65e991271850430560c1a5c0","2024-03-07T10:02:51.711Z","[""1-Methyl-2-pyrrolidinone (NMP)""]","[""water""]","[]","[]","25",,"[]","[]","[]","[]","[]","[]","[]","[]",,,,,false,"Crossflow",5,20,,"Ethanol",,,,,,1,"[]",,,,true,false,"Accepted","[""ISA""]","[""Polyphenylsulfone""]","[]","[""Not Applicable""]","[""None""]","65e990cb1850430560c1a5a6","2024-03-07T10:02:51.645Z","2011-01-01T00:00:00.000Z","Preparation of solvent stable polyphenylsulfone hollow fiber nanofiltration membranes","Scientific Report","backOffice","10.1016/j.memsci.2011.09.003","65def9221850430560c198ab","Darvishmanesh","https://doi.org/10.1016/j.memsci.2011.09.003",0,"ISA/inorganic/dense","HF 25 C","Scientific report",,"[]",,,,"3646",0,,,,,,0.04,,,,,,,,,,,,,,,,,,,,,,,,,,,,,,,,,,,,,,,,,,,,,,,,,,,,,,,,,,,,,,,,,,,,,,,"[]",,,,,,,,,,,,
"65e991341850430560c1a5c4","2024-03-07T10:02:51.711Z","[""1-Methyl-2-pyrrolidinone (NMP)""]","[""water""]","[]","[]","25",,"[]","[]","[]","[]","[]","[]","[]","[]",,,,,false,"Crossflow",5,20,,"Isopropanol (IPA)",,,,,,1,"[]",,,,true,false,"Accepted","[""ISA""]","[""Polyphenylsulfone""]","[]","[""Not Applicable""]","[""None""]","65e990cb1850430560c1a5a6","2024-03-07T10:02:51.645Z","2011-01-01T00:00:00.000Z","Preparation of solvent stable polyphenylsulfone hollow fiber nanofiltration membranes","Scientific Report","backOffice","10.1016/j.memsci.2011.09.003","65def9221850430560c198ab","Darvishmanesh","https://doi.org/10.1016/j.memsci.2011.09.003",0,"ISA/inorganic/dense","HF 25 C","Scientific report",,"[]",,,,"3647",0,,,,,,0.02,,,,,,,,,,,,,,,,,,,,,,,,,,,,,,,,,,,,,,,,,,,,,,,,,,,,,,,,,,,,,,,,,,,,,,,"[]",,,,,,,,,,,,
"65e991471850430560c1a5c8","2024-03-07T10:02:51.711Z","[""1-Methyl-2-pyrrolidinone (NMP)""]","[""water""]","[]","[]","25",,"[]","[]","[]","[]","[]","[]","[]","[]",,,,,false,"Crossflow",5,20,,"Hexane",,,,,,1,"[]",,,,true,false,"Accepted","[""ISA""]","[""Polyphenylsulfone""]","[]","[""Not Applicable""]","[""None""]","65e990cb1850430560c1a5a6","2024-03-07T10:02:51.645Z","2011-01-01T00:00:00.000Z","Preparation of solvent stable polyphenylsulfone hollow fiber nanofiltration membranes","Scientific Report","backOffice","10.1016/j.memsci.2011.09.003","65def9221850430560c198ab","Darvishmanesh","https://doi.org/10.1016/j.memsci.2011.09.003",0,"ISA/inorganic/dense","HF 25 C","Scientific report",,"[]",,,,"3648",0,,,,,,0.56,,,,,,,,,,,,,,,,,,,,,,,,,,,,,,,,,,,,,,,,,,,,,,,,,,,,,,,,,,,,,,,,,,,,,,,"[]",,,,,,,,,,,,
"65e991561850430560c1a5cc","2024-03-07T10:02:51.711Z","[""1-Methyl-2-pyrrolidinone (NMP)""]","[""water""]","[]","[]","25",,"[]","[]","[]","[]","[]","[]","[]","[]",,,,,false,"Crossflow",5,20,,"Heptane",,,,,,1,"[]",,,,true,false,"Accepted","[""ISA""]","[""Polyphenylsulfone""]","[]","[""Not Applicable""]","[""None""]","65e990cb1850430560c1a5a6","2024-03-07T10:02:51.645Z","2011-01-01T00:00:00.000Z","Preparation of solvent stable polyphenylsulfone hollow fiber nanofiltration membranes","Scientific Report","backOffice","10.1016/j.memsci.2011.09.003","65def9221850430560c198ab","Darvishmanesh","https://doi.org/10.1016/j.memsci.2011.09.003",0,"ISA/inorganic/dense","HF 25 C","Scientific report",,"[]",,,,"3649",0,,,,,,0.21,,,,,,,,,,,,,,,,,,,,,,,,,,,,,,,,,,,,,,,,,,,,,,,,,,,,,,,,,,,,,,,,,,,,,,,"[]",,,,,,,,,,,,
"65e9916d1850430560c1a5d0","2024-03-07T10:02:51.711Z","[""1-Methyl-2-pyrrolidinone (NMP)""]","[""water""]","[]","[]","27.5",,"[]","[]","[]","[]","[]","[]","[]","[]",,,,,false,"Crossflow",5,20,,"Methanol",,,,,,1,"[]",,,,true,false,"Accepted","[""ISA""]","[""Polyphenylsulfone""]","[]","[""Not Applicable""]","[""None""]","65e990cb1850430560c1a5a6","2024-03-07T10:02:51.645Z","2011-01-01T00:00:00.000Z","Preparation of solvent stable polyphenylsulfone hollow fiber nanofiltration membranes","Scientific Report","backOffice","10.1016/j.memsci.2011.09.003","65def9221850430560c198ab","Darvishmanesh","https://doi.org/10.1016/j.memsci.2011.09.003",0,"ISA/inorganic/dense","HF 27.5 C","Scientific report",,"[]",,,,"3650",0,,,,,,0,,,,,,,,,,,,,,,,,,,,,,,,,,,,,,,,,,,,,,,,,,,,,,,,,,,,,,,,,,,,,,,,,,,,,,,"[]",,,,,,,,,,,,
"65e991751850430560c1a5d4","2024-03-07T10:02:51.711Z","[""1-Methyl-2-pyrrolidinone (NMP)""]","[""water""]","[]","[]","27.5",,"[]","[]","[]","[]","[]","[]","[]","[]",,,,,false,"Crossflow",5,20,,"Ethanol",,,,,,1,"[]",,,,true,false,"Accepted","[""ISA""]","[""Polyphenylsulfone""]","[]","[""Not Applicable""]","[""None""]","65e990cb1850430560c1a5a6","2024-03-07T10:02:51.645Z","2011-01-01T00:00:00.000Z","Preparation of solvent stable polyphenylsulfone hollow fiber nanofiltration membranes","Scientific Report","backOffice","10.1016/j.memsci.2011.09.003","65def9221850430560c198ab","Darvishmanesh","https://doi.org/10.1016/j.memsci.2011.09.003",0,"ISA/inorganic/dense","HF 27.5 C","Scientific report",,"[]",,,,"3651",0,,,,,,0,,,,,,,,,,,,,,,,,,,,,,,,,,,,,,,,,,,,,,,,,,,,,,,,,,,,,,,,,,,,,,,,,,,,,,,"[]",,,,,,,,,,,,
"65e9917e1850430560c1a5d8","2024-03-07T10:02:51.711Z","[""1-Methyl-2-pyrrolidinone (NMP)""]","[""water""]","[]","[]","27.5",,"[]","[]","[]","[]","[]","[]","[]","[]",,,,,false,"Crossflow",5,20,,"Isopropanol (IPA)",,,,,,1,"[]",,,,true,false,"Accepted","[""ISA""]","[""Polyphenylsulfone""]","[]","[""Not Applicable""]","[""None""]","65e990cb1850430560c1a5a6","2024-03-07T10:02:51.645Z","2011-01-01T00:00:00.000Z","Preparation of solvent stable polyphenylsulfone hollow fiber nanofiltration membranes","Scientific Report","backOffice","10.1016/j.memsci.2011.09.003","65def9221850430560c198ab","Darvishmanesh","https://doi.org/10.1016/j.memsci.2011.09.003",0,"ISA/inorganic/dense","HF 27.5 C","Scientific report",,"[]",,,,"3652",0,,,,,,0,,,,,,,,,,,,,,,,,,,,,,,,,,,,,,,,,,,,,,,,,,,,,,,,,,,,,,,,,,,,,,,,,,,,,,,"[]",,,,,,,,,,,,
"65e9918b1850430560c1a5dc","2024-03-07T10:02:51.711Z","[""1-Methyl-2-pyrrolidinone (NMP)""]","[""water""]","[]","[]","27.5",,"[]","[]","[]","[]","[]","[]","[]","[]",,,,,false,"Crossflow",5,20,,"Hexane",,,,,,1,"[]",,,,true,false,"Accepted","[""ISA""]","[""Polyphenylsulfone""]","[]","[""Not Applicable""]","[""None""]","65e990cb1850430560c1a5a6","2024-03-07T10:02:51.645Z","2011-01-01T00:00:00.000Z","Preparation of solvent stable polyphenylsulfone hollow fiber nanofiltration membranes","Scientific Report","backOffice","10.1016/j.memsci.2011.09.003","65def9221850430560c198ab","Darvishmanesh","https://doi.org/10.1016/j.memsci.2011.09.003",0,"ISA/inorganic/dense","HF 27.5 C","Scientific report",,"[]",,,,"3653",0,,,,,,0.11,,,,,,,,,,,,,,,,,,,,,,,,,,,,,,,,,,,,,,,,,,,,,,,,,,,,,,,,,,,,,,,,,,,,,,,"[]",,,,,,,,,,,,
"65e991971850430560c1a5e0","2024-03-07T10:02:51.711Z","[""1-Methyl-2-pyrrolidinone (NMP)""]","[""water""]","[]","[]","27.5",,"[]","[]","[]","[]","[]","[]","[]","[]",,,,,false,"Crossflow",5,20,,"Heptane",,,,,,1,"[]",,,,true,false,"Accepted","[""ISA""]","[""Polyphenylsulfone""]","[]","[""Not Applicable""]","[""None""]","65e990cb1850430560c1a5a6","2024-03-07T10:02:51.645Z","2011-01-01T00:00:00.000Z","Preparation of solvent stable polyphenylsulfone hollow fiber nanofiltration membranes","Scientific Report","backOffice","10.1016/j.memsci.2011.09.003","65def9221850430560c198ab","Darvishmanesh","https://doi.org/10.1016/j.memsci.2011.09.003",0,"ISA/inorganic/dense","HF 27.5 C","Scientific report",,"[]",,,,"3654",0,,,,,,0.05,,,,,,,,,,,,,,,,,,,,,,,,,,,,,,,,,,,,,,,,,,,,,,,,,,,,,,,,,,,,,,,,,,,,,,,"[]",,,,,,,,,,,,
"65e992b31850430560c1a5e4","2024-03-07T10:02:51.711Z","[""1-Methyl-2-pyrrolidinone (NMP)""]","[""water""]","[]","[]","27.5",,"[]","[]","[]","[]","[]","[]","[]","[]",,,,,false,"Crossflow",5,20,,"Isopropanol (IPA)","Dye","Bromothymol Blue",624.38,20,"mg/L",1,"[]",,,,true,false,"Accepted","[""ISA""]","[""Polyphenylsulfone""]","[]","[""Not Applicable""]","[""None""]","65e990cb1850430560c1a5a6","2024-03-07T10:02:51.645Z","2011-01-01T00:00:00.000Z","Preparation of solvent stable polyphenylsulfone hollow fiber nanofiltration membranes","Scientific Report","backOffice","10.1016/j.memsci.2011.09.003","65def9221850430560c198ab","Darvishmanesh","https://doi.org/10.1016/j.memsci.2011.09.003",0,"ISA/inorganic/dense","HF 22.5 C","Scientific report",,"[]",,,46.1,"3655",0,,,,,,0.19,,,,,,,,,,,,,,,,,,,,,,,,,,,,,,,,,,,,,,,,,,,,,,,,,,,,,,,,,,,,,,,,,,,,,,,"[]",,,,,,,,,,,,
"65e992c71850430560c1a5e8","2024-03-07T10:02:51.711Z","[""1-Methyl-2-pyrrolidinone (NMP)""]","[""water""]","[]","[]","22.5",,"[]","[]","[]","[]","[]","[]","[]","[]",,,,,false,"Crossflow",5,20,,"Isopropanol (IPA)","Dye","Rose Bengal (disodium salt)",1017.64,20,"mg/L",1,"[]",,,,true,false,"Accepted","[""ISA""]","[""Polyphenylsulfone""]","[]","[""Not Applicable""]","[""None""]","65e990cb1850430560c1a5a6","2024-03-07T10:02:51.645Z","2011-01-01T00:00:00.000Z","Preparation of solvent stable polyphenylsulfone hollow fiber nanofiltration membranes","Scientific Report","backOffice","10.1016/j.memsci.2011.09.003","65def9221850430560c198ab","Darvishmanesh","https://doi.org/10.1016/j.memsci.2011.09.003",0,"ISA/inorganic/dense","HF 22.5 C","Scientific report",,"[]",,,63.8,"3656",0,,,,,,0.19,,,,,,,,,,,,,,,,,,,,,,,,,,,,,,,,,,,,,,,,,,,,,,,,,,,,,,,,,,,,,,,,,,,,,,,"[]",,,,,,,,,,,,
"65e992ed1850430560c1a5ec","2024-03-07T10:02:51.711Z","[""1-Methyl-2-pyrrolidinone (NMP)""]","[""water""]","[]","[]","25",,"[]","[]","[]","[]","[]","[]","[]","[]",,,,,false,"Crossflow",5,20,,"Isopropanol (IPA)","Dye","Bromothymol Blue",624.38,20,"mg/L",1,"[]",,,,true,false,"Accepted","[""ISA""]","[""Polyphenylsulfone""]","[]","[""Not Applicable""]","[""None""]","65e990cb1850430560c1a5a6","2024-03-07T10:02:51.645Z","2011-01-01T00:00:00.000Z","Preparation of solvent stable polyphenylsulfone hollow fiber nanofiltration membranes","Scientific Report","backOffice","10.1016/j.memsci.2011.09.003","65def9221850430560c198ab","Darvishmanesh","https://doi.org/10.1016/j.memsci.2011.09.003",0,"ISA/inorganic/dense","HF 25 C","Scientific report",,"[]",,,73.5,"3657",0,,,,,,0.02,,,,,,,,,,,,,,,,,,,,,,,,,,,,,,,,,,,,,,,,,,,,,,,,,,,,,,,,,,,,,,,,,,,,,,,"[]",,,,,,,,,,,,
"65e992ff1850430560c1a5f0","2024-03-07T10:02:51.711Z","[""1-Methyl-2-pyrrolidinone (NMP)""]","[""water""]","[]","[]","25",,"[]","[]","[]","[]","[]","[]","[]","[]",,,,,false,"Crossflow",5,20,,"Isopropanol (IPA)","Dye","Rose Bengal (disodium salt)",1017.64,20,"mg/L",1,"[]",,,,true,false,"Accepted","[""ISA""]","[""Polyphenylsulfone""]","[]","[""Not Applicable""]","[""None""]","65e990cb1850430560c1a5a6","2024-03-07T10:02:51.645Z","2011-01-01T00:00:00.000Z","Preparation of solvent stable polyphenylsulfone hollow fiber nanofiltration membranes","Scientific Report","backOffice","10.1016/j.memsci.2011.09.003","65def9221850430560c198ab","Darvishmanesh","https://doi.org/10.1016/j.memsci.2011.09.003",0,"ISA/inorganic/dense","HF 25 C","Scientific report",,"[]",,,98.6,"3658",0,,,,,,0.02,,,,,,,,,,,,,,,,,,,,,,,,,,,,,,,,,,,,,,,,,,,,,,,,,,,,,,,,,,,,,,,,,,,,,,,"[]",,,,,,,,,,,,
"65e9cb641850430560c1a5f4","2024-03-07T14:12:52.757Z","[]","[]","[]","[]",,,"[]","[]","[]","[]","[]","[]","[]","[]",,,,,false,"Dead-end",15,20,14.6,"Toluene","Other","API-1",188,10,"mg/L",1,"[]",,,,true,false,"Accepted","[]","[]","[]","[""Not Applicable""]","[""None""]","65e9cb641850430560c1a5f3","2024-03-07T14:12:52.692Z","2007-01-01T00:00:00.000Z","Removal of API's (active pharmaceutical ingredients) from organic solvents by nanofiltration","Scientific Report","backOffice","10.1080/01496390701477063","65def9221850430560c198ab","Geens","https://doi.org/10.1080/01496390701477063",0,"Commercial","StarMem 120",,,"[]",,1.1,43.59,"3659",0,,,,,,,,,,,,,200,,,,,,,,,,,,,,,,,,,,,,,,,,,,,,,,,,,,,,,,,,,,,,,,,,,,,,,,,,,,,,"Other",,"[]","StarMem 120","Membrane Extraction Technology, London, UK",,,,,,,,,,
"65e9cb7f1850430560c1a5f6","2024-03-07T14:12:52.757Z","[]","[]","[]","[]",,,"[]","[]","[]","[]","[]","[]","[]","[]",,,,,false,"Dead-end",15,20,14.6,"Toluene","Other","API-2",313,10,"mg/L",1,"[]",,,,true,false,"Accepted","[]","[]","[]","[""Not Applicable""]","[""None""]","65e9cb641850430560c1a5f3","2024-03-07T14:12:52.692Z","2007-01-01T00:00:00.000Z","Removal of API's (active pharmaceutical ingredients) from organic solvents by nanofiltration","Scientific Report","backOffice","10.1080/01496390701477063","65def9221850430560c198ab","Geens","https://doi.org/10.1080/01496390701477063",0,"Commercial","StarMem 120",,,"[]",,1.1,55.31,"3660",0,,,,,,,,,,,,,200,,,,,,,,,,,,,,,,,,,,,,,,,,,,,,,,,,,,,,,,,,,,,,,,,,,,,,,,,,,,,,"Other",,"[]","StarMem 120","Membrane Extraction Technology, London, UK",,,,,,,,,,
"65e9cb931850430560c1a5f8","2024-03-07T14:12:52.757Z","[]","[]","[]","[]",,,"[]","[]","[]","[]","[]","[]","[]","[]",,,,,false,"Dead-end",15,20,14.6,"Toluene","Other","API-3",435,10,"mg/L",1,"[]",,,,true,false,"Accepted","[]","[]","[]","[""Not Applicable""]","[""None""]","65e9cb641850430560c1a5f3","2024-03-07T14:12:52.692Z","2007-01-01T00:00:00.000Z","Removal of API's (active pharmaceutical ingredients) from organic solvents by nanofiltration","Scientific Report","backOffice","10.1080/01496390701477063","65def9221850430560c198ab","Geens","https://doi.org/10.1080/01496390701477063",0,"Commercial","StarMem 120",,,"[]",,1.1,80.46,"3661",0,,,,,,,,,,,,,200,,,,,,,,,,,,,,,,,,,,,,,,,,,,,,,,,,,,,,,,,,,,,,,,,,,,,,,,,,,,,,"Other",,"[]","StarMem 120","Membrane Extraction Technology, London, UK",,,,,,,,,,
"65e9cba61850430560c1a5fa","2024-03-07T14:12:52.757Z","[]","[]","[]","[]",,,"[]","[]","[]","[]","[]","[]","[]","[]",,,,,false,"Dead-end",15,20,14.6,"Toluene","Other","API-4",531,10,"mg/L",1,"[]",,,,true,false,"Accepted","[]","[]","[]","[""Not Applicable""]","[""None""]","65e9cb641850430560c1a5f3","2024-03-07T14:12:52.692Z","2007-01-01T00:00:00.000Z","Removal of API's (active pharmaceutical ingredients) from organic solvents by nanofiltration","Scientific Report","backOffice","10.1080/01496390701477063","65def9221850430560c198ab","Geens","https://doi.org/10.1080/01496390701477063",0,"Commercial","StarMem 120",,,"[]",,1.1,95.6,"3662",0,,,,,,,,,,,,,200,,,,,,,,,,,,,,,,,,,,,,,,,,,,,,,,,,,,,,,,,,,,,,,,,,,,,,,,,,,,,,"Other",,"[]","StarMem 120","Membrane Extraction Technology, London, UK",,,,,,,,,,
"65e9cbd91850430560c1a5fc","2024-03-07T14:12:52.757Z","[]","[]","[]","[]",,,"[]","[]","[]","[]","[]","[]","[]","[]",,,,,false,"Dead-end",15,20,14.6,"Toluene","Other","API-1",188,10,"mg/L",1,"[]",,,,true,false,"Accepted","[]","[]","[]","[""Not Applicable""]","[""None""]","65e9cb641850430560c1a5f3","2024-03-07T14:12:52.692Z","2007-01-01T00:00:00.000Z","Removal of API's (active pharmaceutical ingredients) from organic solvents by nanofiltration","Scientific Report","backOffice","10.1080/01496390701477063","65def9221850430560c198ab","Geens","https://doi.org/10.1080/01496390701477063",0,"Commercial","StarMem 122",,,"[]",,2.2,29.06,"3663",0,,,,,,,,,,,,,220,,,,,,,,,,,,,,,,,,,,,,,,,,,,,,,,,,,,,,,,,,,,,,,,,,,,,,,,,,,,,,"Starmem 122",,"[]","StarMem 120","Membrane Extraction Technology, London, UK",,,,,,,,,,
"65e9cbea1850430560c1a5fe","2024-03-07T14:12:52.757Z","[]","[]","[]","[]",,,"[]","[]","[]","[]","[]","[]","[]","[]",,,,,false,"Dead-end",15,20,14.6,"Toluene","Other","API-2",313,10,"mg/L",1,"[]",,,,true,false,"Accepted","[]","[]","[]","[""Not Applicable""]","[""None""]","65e9cb641850430560c1a5f3","2024-03-07T14:12:52.692Z","2007-01-01T00:00:00.000Z","Removal of API's (active pharmaceutical ingredients) from organic solvents by nanofiltration","Scientific Report","backOffice","10.1080/01496390701477063","65def9221850430560c198ab","Geens","https://doi.org/10.1080/01496390701477063",0,"Commercial","StarMem 122",,,"[]",,2.2,51.65,"3664",0,,,,,,,,,,,,,220,,,,,,,,,,,,,,,,,,,,,,,,,,,,,,,,,,,,,,,,,,,,,,,,,,,,,,,,,,,,,,"Starmem 122",,"[]","StarMem 120","Membrane Extraction Technology, London, UK",,,,,,,,,,
"65e9cc011850430560c1a600","2024-03-07T14:12:52.757Z","[]","[]","[]","[]",,,"[]","[]","[]","[]","[]","[]","[]","[]",,,,,false,"Dead-end",15,20,14.6,"Toluene","Other","API-3",435,10,"mg/L",1,"[]",,,,true,false,"Accepted","[]","[]","[]","[""Not Applicable""]","[""None""]","65e9cb641850430560c1a5f3","2024-03-07T14:12:52.692Z","2007-01-01T00:00:00.000Z","Removal of API's (active pharmaceutical ingredients) from organic solvents by nanofiltration","Scientific Report","backOffice","10.1080/01496390701477063","65def9221850430560c198ab","Geens","https://doi.org/10.1080/01496390701477063",0,"Commercial","StarMem 122",,,"[]",,2.2,83.52,"3665",0,,,,,,,,,,,,,220,,,,,,,,,,,,,,,,,,,,,,,,,,,,,,,,,,,,,,,,,,,,,,,,,,,,,,,,,,,,,,"Starmem 122",,"[]","StarMem 120","Membrane Extraction Technology, London, UK",,,,,,,,,,
"65e9cc101850430560c1a602","2024-03-07T14:12:52.757Z","[]","[]","[]","[]",,,"[]","[]","[]","[]","[]","[]","[]","[]",,,,,false,"Dead-end",15,20,14.6,"Toluene","Other","API-4",531,10,"mg/L",1,"[]",,,,true,false,"Accepted","[]","[]","[]","[""Not Applicable""]","[""None""]","65e9cb641850430560c1a5f3","2024-03-07T14:12:52.692Z","2007-01-01T00:00:00.000Z","Removal of API's (active pharmaceutical ingredients) from organic solvents by nanofiltration","Scientific Report","backOffice","10.1080/01496390701477063","65def9221850430560c198ab","Geens","https://doi.org/10.1080/01496390701477063",0,"Commercial","StarMem 122",,,"[]",,2.2,86.32,"3666",0,,,,,,,,,,,,,220,,,,,,,,,,,,,,,,,,,,,,,,,,,,,,,,,,,,,,,,,,,,,,,,,,,,,,,,,,,,,,"Starmem 122",,"[]","StarMem 120","Membrane Extraction Technology, London, UK",,,,,,,,,,
"65e9cc491850430560c1a604","2024-03-07T14:12:52.757Z","[]","[]","[]","[]",,,"[]","[]","[]","[]","[]","[]","[]","[]",,,,,false,"Dead-end",15,20,14.6,"Toluene","Other","API-1",188,10,"mg/L",1,"[]",,,,true,false,"Accepted","[]","[]","[]","[""Not Applicable""]","[""None""]","65e9cb641850430560c1a5f3","2024-03-07T14:12:52.692Z","2007-01-01T00:00:00.000Z","Removal of API's (active pharmaceutical ingredients) from organic solvents by nanofiltration","Scientific Report","backOffice","10.1080/01496390701477063","65def9221850430560c198ab","Geens","https://doi.org/10.1080/01496390701477063",0,"Commercial","StarMem 228",,,"[]",,0.39,23.44,"3667",0,,,,,,,,,,,,,280,,,,,,,,,,,,,,,,,,,,,,,,,,,,,,,,,,,,,,,,,,,,,,,,,,,,,,,,,,,,,,"Other",,"[]","StarMem 228","Membrane Extraction Technology, London, UK",,,,,,,,,,
"65e9cc5a1850430560c1a606","2024-03-07T14:12:52.757Z","[]","[]","[]","[]",,,"[]","[]","[]","[]","[]","[]","[]","[]",,,,,false,"Dead-end",15,20,14.6,"Toluene","Other","API-2",313,10,"mg/L",1,"[]",,,,true,false,"Accepted","[]","[]","[]","[""Not Applicable""]","[""None""]","65e9cb641850430560c1a5f3","2024-03-07T14:12:52.692Z","2007-01-01T00:00:00.000Z","Removal of API's (active pharmaceutical ingredients) from organic solvents by nanofiltration","Scientific Report","backOffice","10.1080/01496390701477063","65def9221850430560c198ab","Geens","https://doi.org/10.1080/01496390701477063",0,"Commercial","StarMem 228",,,"[]",,0.39,38.34,"3668",0,,,,,,,,,,,,,280,,,,,,,,,,,,,,,,,,,,,,,,,,,,,,,,,,,,,,,,,,,,,,,,,,,,,,,,,,,,,,"Other",,"[]","StarMem 228","Membrane Extraction Technology, London, UK",,,,,,,,,,
"65e9cc6a1850430560c1a608","2024-03-07T14:12:52.757Z","[]","[]","[]","[]",,,"[]","[]","[]","[]","[]","[]","[]","[]",,,,,false,"Dead-end",15,20,14.6,"Toluene","Other","API-3",435,10,"mg/L",1,"[]",,,,true,false,"Accepted","[]","[]","[]","[""Not Applicable""]","[""None""]","65e9cb641850430560c1a5f3","2024-03-07T14:12:52.692Z","2007-01-01T00:00:00.000Z","Removal of API's (active pharmaceutical ingredients) from organic solvents by nanofiltration","Scientific Report","backOffice","10.1080/01496390701477063","65def9221850430560c198ab","Geens","https://doi.org/10.1080/01496390701477063",0,"Commercial","StarMem 228",,,"[]",,0.39,52.01,"3669",0,,,,,,,,,,,,,280,,,,,,,,,,,,,,,,,,,,,,,,,,,,,,,,,,,,,,,,,,,,,,,,,,,,,,,,,,,,,,"Other",,"[]","StarMem 228","Membrane Extraction Technology, London, UK",,,,,,,,,,
"65e9cc7c1850430560c1a60a","2024-03-07T14:12:52.757Z","[]","[]","[]","[]",,,"[]","[]","[]","[]","[]","[]","[]","[]",,,,,false,"Dead-end",15,20,14.6,"Toluene","Other","API-4",531,10,"mg/L",1,"[]",,,,true,false,"Accepted","[]","[]","[]","[""Not Applicable""]","[""None""]","65e9cb641850430560c1a5f3","2024-03-07T14:12:52.692Z","2007-01-01T00:00:00.000Z","Removal of API's (active pharmaceutical ingredients) from organic solvents by nanofiltration","Scientific Report","backOffice","10.1080/01496390701477063","65def9221850430560c198ab","Geens","https://doi.org/10.1080/01496390701477063",0,"Commercial","StarMem 228",,,"[]",,0.39,80.59,"3670",0,,,,,,,,,,,,,280,,,,,,,,,,,,,,,,,,,,,,,,,,,,,,,,,,,,,,,,,,,,,,,,,,,,,,,,,,,,,,"Other",,"[]","StarMem 228","Membrane Extraction Technology, London, UK",,,,,,,,,,
"65e9ccbe1850430560c1a60c","2024-03-07T14:12:52.757Z","[]","[]","[]","[]",,,"[]","[]","[]","[]","[]","[]","[]","[]",,,,,false,"Dead-end",15,20,14.6,"Methanol","Other","API-5",721,10,"mg/L",1,"[]",,,,true,false,"Accepted","[]","[]","[]","[""Not Applicable""]","[""None""]","65e9cb641850430560c1a5f3","2024-03-07T14:12:52.692Z","2007-01-01T00:00:00.000Z","Removal of API's (active pharmaceutical ingredients) from organic solvents by nanofiltration","Scientific Report","backOffice","10.1080/01496390701477063","65def9221850430560c198ab","Geens","https://doi.org/10.1080/01496390701477063",0,"Commercial","StarMem 228",,,"[]",,3.6,93,"3671",0,,,,,,,,,,,,,280,,,,,,,,,,,,,,,,,,,,,,,,,,,,,,,,,,,,,,,,,,,,,,,,,,,,,,,,,,,,,,"Other",,"[]","StarMem 228","Membrane Extraction Technology, London, UK",,,,,,,,,,
"65e9cce01850430560c1a60e","2024-03-07T14:12:52.757Z","[]","[]","[]","[]",,,"[]","[]","[]","[]","[]","[]","[]","[]",,,,,false,"Dead-end",15,20,14.6,"Methanol","Other","API-5",721,10,"mg/L",1,"[]",,,,true,false,"Accepted","[]","[]","[]","[""Not Applicable""]","[""None""]","65e9cb641850430560c1a5f3","2024-03-07T14:12:52.692Z","2007-01-01T00:00:00.000Z","Removal of API's (active pharmaceutical ingredients) from organic solvents by nanofiltration","Scientific Report","backOffice","10.1080/01496390701477063","65def9221850430560c198ab","Geens","https://doi.org/10.1080/01496390701477063",0,"Commercial","StarMem 120",,,"[]",,5.5,91,"3672",0,,,,,,,,,,,,,200,,,,,,,,,,,,,,,,,,,,,,,,,,,,,,,,,,,,,,,,,,,,,,,,,,,,,,,,,,,,,,"Other",,"[]","StarMem 120","Membrane Extraction Technology, London, UK",,,,,,,,,,
"65eae4c21850430560c1a616","2024-03-08T10:13:22.151Z","[]","[]","[]","[]",,,"[]","[]","[]","[]","[]","[]","[]","[]",,,,,false,"Dead-end",10,25,,"water",,,,,,1,"[]",,,,true,false,"Accepted","[]","[]","[]","[""Not Applicable""]","[""None""]","65eae4c21850430560c1a615","2024-03-08T10:13:22.076Z","2006-01-01T00:00:00.000Z","Transport model for solvent permeation through nanofiltration membranes","Scientific Report","backOffice","10.1016/j.seppur.2005.07.032","65def9221850430560c198ab","Geens","https://doi.org/10.1016/j.seppur.2005.07.032",0,"Commercial","MPF50",,,"[]",,,,"3674",0,,,,,,0.265,,,,,,,700,,,,,"Methanol","100:0",,,,,,,,,,,,,,,,,,,,,,,,,,,,,,,,,,,,,,,,,,,,,,,,,,,,,,,,"MPF-50",,"[]",,,,,,,,,,,,
"65eae4d01850430560c1a618","2024-03-08T10:13:22.151Z","[]","[]","[]","[]",,,"[]","[]","[]","[]","[]","[]","[]","[]",,,,,true,"Dead-end",10,25,,"water",,,,,,1,"[]",,,,true,false,"Accepted","[]","[]","[]","[""Not Applicable""]","[""None""]","65eae4c21850430560c1a615","2024-03-08T10:13:22.076Z","2006-01-01T00:00:00.000Z","Transport model for solvent permeation through nanofiltration membranes","Scientific Report","backOffice","10.1016/j.seppur.2005.07.032","65def9221850430560c198ab","Geens","https://doi.org/10.1016/j.seppur.2005.07.032",0,"Commercial","MPF50",,,"[]",,,,"3675",0,,,,,,0.459,,,,,,,700,,,,,"Methanol","80:20",,,,,,,,,,,,,,,,,,,,,,,,,,,,,,,,,,,,,,,,,,,,,,,,,,,,,,,,"MPF-50",,"[]",,,,,,,,,,,,
"65eae4e21850430560c1a61a","2024-03-08T10:13:22.151Z","[]","[]","[]","[]",,,"[]","[]","[]","[]","[]","[]","[]","[]",,,,,true,"Dead-end",10,25,,"water",,,,,,1,"[]",,,,true,false,"Accepted","[]","[]","[]","[""Not Applicable""]","[""None""]","65eae4c21850430560c1a615","2024-03-08T10:13:22.076Z","2006-01-01T00:00:00.000Z","Transport model for solvent permeation through nanofiltration membranes","Scientific Report","backOffice","10.1016/j.seppur.2005.07.032","65def9221850430560c198ab","Geens","https://doi.org/10.1016/j.seppur.2005.07.032",0,"Commercial","MPF50",,,"[]",,,,"3676",0,,,,,,0.722,,,,,,,700,,,,,"Methanol","60:40",,,,,,,,,,,,,,,,,,,,,,,,,,,,,,,,,,,,,,,,,,,,,,,,,,,,,,,,"MPF-50",,"[]",,,,,,,,,,,,
"65eae4f01850430560c1a61c","2024-03-08T10:13:22.151Z","[]","[]","[]","[]",,,"[]","[]","[]","[]","[]","[]","[]","[]",,,,,true,"Dead-end",10,25,,"water",,,,,,1,"[]",,,,true,false,"Accepted","[]","[]","[]","[""Not Applicable""]","[""None""]","65eae4c21850430560c1a615","2024-03-08T10:13:22.076Z","2006-01-01T00:00:00.000Z","Transport model for solvent permeation through nanofiltration membranes","Scientific Report","backOffice","10.1016/j.seppur.2005.07.032","65def9221850430560c198ab","Geens","https://doi.org/10.1016/j.seppur.2005.07.032",0,"Commercial","MPF50",,,"[]",,,,"3677",0,,,,,,0.737,,,,,,,700,,,,,"Methanol","40:60",,,,,,,,,,,,,,,,,,,,,,,,,,,,,,,,,,,,,,,,,,,,,,,,,,,,,,,,"MPF-50",,"[]",,,,,,,,,,,,
"65eae4fc1850430560c1a61e","2024-03-08T10:13:22.151Z","[]","[]","[]","[]",,,"[]","[]","[]","[]","[]","[]","[]","[]",,,,,true,"Dead-end",10,25,,"water",,,,,,1,"[]",,,,true,false,"Accepted","[]","[]","[]","[""Not Applicable""]","[""None""]","65eae4c21850430560c1a615","2024-03-08T10:13:22.076Z","2006-01-01T00:00:00.000Z","Transport model for solvent permeation through nanofiltration membranes","Scientific Report","backOffice","10.1016/j.seppur.2005.07.032","65def9221850430560c198ab","Geens","https://doi.org/10.1016/j.seppur.2005.07.032",0,"Commercial","MPF50",,,"[]",,,,"3678",0,,,,,,1.604,,,,,,,700,,,,,"Methanol","20:80",,,,,,,,,,,,,,,,,,,,,,,,,,,,,,,,,,,,,,,,,,,,,,,,,,,,,,,,"MPF-50",,"[]",,,,,,,,,,,,
"65eae50d1850430560c1a620","2024-03-08T10:13:22.151Z","[]","[]","[]","[]",,,"[]","[]","[]","[]","[]","[]","[]","[]",,,,,false,"Dead-end",10,25,,"Methanol",,,,,,1,"[]",,,,true,false,"Accepted","[]","[]","[]","[""Not Applicable""]","[""None""]","65eae4c21850430560c1a615","2024-03-08T10:13:22.076Z","2006-01-01T00:00:00.000Z","Transport model for solvent permeation through nanofiltration membranes","Scientific Report","backOffice","10.1016/j.seppur.2005.07.032","65def9221850430560c198ab","Geens","https://doi.org/10.1016/j.seppur.2005.07.032",0,"Commercial","MPF50",,,"[]",,,,"3679",0,,,,,,6.262,,,,,,,700,,,,,"Methanol","0:100",,,,,,,,,,,,,,,,,,,,,,,,,,,,,,,,,,,,,,,,,,,,,,,,,,,,,,,,"MPF-50",,"[]",,,,,,,,,,,,
"65eae6221850430560c1a622","2024-03-08T10:13:22.151Z","[]","[]","[]","[]",,,"[]","[]","[]","[]","[]","[]","[]","[]",,,,,false,"Dead-end",10,25,,"water",,,,,,1,"[]",,,,true,false,"Accepted","[]","[]","[]","[""Not Applicable""]","[""None""]","65eae4c21850430560c1a615","2024-03-08T10:13:22.076Z","2006-01-01T00:00:00.000Z","Transport model for solvent permeation through nanofiltration membranes","Scientific Report","backOffice","10.1016/j.seppur.2005.07.032","65def9221850430560c198ab","Geens","https://doi.org/10.1016/j.seppur.2005.07.032",0,"Commercial","MPF44",,,"[]",,,,"3680",0,,,,,,1.988,,,,,,,250,,,,,"Methanol","100:0",,,,,,,,,,,,,,,,,,,,,,,,,,,,,,,,,,,,,,,,,,,,,,,,,,,,,,,,"MPF-44",,"[]",,,,,,,,,,,,
"65eae6591850430560c1a624","2024-03-08T10:13:22.151Z","[]","[]","[]","[]",,,"[]","[]","[]","[]","[]","[]","[]","[]",,,,,true,"Dead-end",10,25,,"water",,,,,,1,"[]",,,,true,false,"Accepted","[]","[]","[]","[""Not Applicable""]","[""None""]","65eae4c21850430560c1a615","2024-03-08T10:13:22.076Z","2006-01-01T00:00:00.000Z","Transport model for solvent permeation through nanofiltration membranes","Scientific Report","backOffice","10.1016/j.seppur.2005.07.032","65def9221850430560c198ab","Geens","https://doi.org/10.1016/j.seppur.2005.07.032",0,"Commercial","MPF44",,,"[]",,,,"3681",0,,,,,,1.061,,,,,,,250,,,,,"Methanol","80:20",,,,,,,,,,,,,,,,,,,,,,,,,,,,,,,,,,,,,,,,,,,,,,,,,,,,,,,,"MPF-44",,"[]",,,,,,,,,,,,
"65eae66c1850430560c1a626","2024-03-08T10:13:22.151Z","[]","[]","[]","[]",,,"[]","[]","[]","[]","[]","[]","[]","[]",,,,,true,"Dead-end",10,25,,"water",,,,,,1,"[]",,,,true,false,"Accepted","[]","[]","[]","[""Not Applicable""]","[""None""]","65eae4c21850430560c1a615","2024-03-08T10:13:22.076Z","2006-01-01T00:00:00.000Z","Transport model for solvent permeation through nanofiltration membranes","Scientific Report","backOffice","10.1016/j.seppur.2005.07.032","65def9221850430560c198ab","Geens","https://doi.org/10.1016/j.seppur.2005.07.032",0,"Commercial","MPF44",,,"[]",,,,"3682",0,,,,,,0.881,,,,,,,250,,,,,"Methanol","60:40",,,,,,,,,,,,,,,,,,,,,,,,,,,,,,,,,,,,,,,,,,,,,,,,,,,,,,,,"MPF-44",,"[]",,,,,,,,,,,,
"65eae6791850430560c1a628","2024-03-08T10:13:22.151Z","[]","[]","[]","[]",,,"[]","[]","[]","[]","[]","[]","[]","[]",,,,,true,"Dead-end",10,25,,"water",,,,,,1,"[]",,,,true,false,"Accepted","[]","[]","[]","[""Not Applicable""]","[""None""]","65eae4c21850430560c1a615","2024-03-08T10:13:22.076Z","2006-01-01T00:00:00.000Z","Transport model for solvent permeation through nanofiltration membranes","Scientific Report","backOffice","10.1016/j.seppur.2005.07.032","65def9221850430560c198ab","Geens","https://doi.org/10.1016/j.seppur.2005.07.032",0,"Commercial","MPF44",,,"[]",,,,"3683",0,,,,,,0.976,,,,,,,250,,,,,"Methanol","40:60",,,,,,,,,,,,,,,,,,,,,,,,,,,,,,,,,,,,,,,,,,,,,,,,,,,,,,,,"MPF-44",,"[]",,,,,,,,,,,,
"65eae6881850430560c1a62a","2024-03-08T10:13:22.151Z","[]","[]","[]","[]",,,"[]","[]","[]","[]","[]","[]","[]","[]",,,,,true,"Dead-end",10,25,,"water",,,,,,1,"[]",,,,true,false,"Accepted","[]","[]","[]","[""Not Applicable""]","[""None""]","65eae4c21850430560c1a615","2024-03-08T10:13:22.076Z","2006-01-01T00:00:00.000Z","Transport model for solvent permeation through nanofiltration membranes","Scientific Report","backOffice","10.1016/j.seppur.2005.07.032","65def9221850430560c198ab","Geens","https://doi.org/10.1016/j.seppur.2005.07.032",0,"Commercial","MPF44",,,"[]",,,,"3684",0,,,,,,1.702,,,,,,,250,,,,,"Methanol","20:80",,,,,,,,,,,,,,,,,,,,,,,,,,,,,,,,,,,,,,,,,,,,,,,,,,,,,,,,"MPF-44",,"[]",,,,,,,,,,,,
"65eae6961850430560c1a62c","2024-03-08T10:13:22.151Z","[]","[]","[]","[]",,,"[]","[]","[]","[]","[]","[]","[]","[]",,,,,false,"Dead-end",10,25,,"Methanol",,,,,,1,"[]",,,,true,false,"Accepted","[]","[]","[]","[""Not Applicable""]","[""None""]","65eae4c21850430560c1a615","2024-03-08T10:13:22.076Z","2006-01-01T00:00:00.000Z","Transport model for solvent permeation through nanofiltration membranes","Scientific Report","backOffice","10.1016/j.seppur.2005.07.032","65def9221850430560c198ab","Geens","https://doi.org/10.1016/j.seppur.2005.07.032",0,"Commercial","MPF44",,,"[]",,,,"3685",0,,,,,,2.285,,,,,,,250,,,,,"Methanol","0:100",,,,,,,,,,,,,,,,,,,,,,,,,,,,,,,,,,,,,,,,,,,,,,,,,,,,,,,,"MPF-44",,"[]",,,,,,,,,,,,
"65eb1bf599b56aa8c515dfb5","2024-03-08T14:08:53.012Z","[]","[]","[]","[]",,,"[]","[]","[]","[]","[]","[]","[]","[]",,,,,false,"Crossflow",30,25,54,"Isopropyl acetate","Other","API",600,,,1,"[]",,,,true,false,"Accepted","[]","[]","[]","[""Not Applicable""]","[""None""]","65eb1bf499b56aa8c515dfb4","2024-03-08T14:08:52.939Z","2012-01-01T00:00:00.000Z","Organic solventnanofiltration: a potential alternative to distillation for solvent recovery from crystallisation mother liquors","Scientific Report","backOffice","10.1039/C2GC35216H","65e707251850430560c1a0cf","Rundquist","https://doi.org/10.1039/C2GC35216H",0,"Commercial","Starmem122-isopa",,,"[]",,1.2,99.9,"3686",0,,,,,,,,,,,,,220,,,,,,,,,,,,,,,,,,,,,,,,,,,,,,,,,,,,,,,,,,,,,,,,,,,,,,,,,,,,,,"Starmem 122",,"[]",,,,,,,,,,,,
"65eb1c0799b56aa8c515dfb8","2024-03-08T14:08:53.012Z","[]","[]","[]","[]",,,"[]","[]","[]","[]","[]","[]","[]","[]",,,,,false,"Crossflow",30,25,54,"Isopropyl acetate","Other","API",600,,,1,"[]",,,,true,false,"Accepted","[]","[]","[]","[""Not Applicable""]","[""None""]","65eb1bf499b56aa8c515dfb4","2024-03-08T14:08:52.939Z","2012-01-01T00:00:00.000Z","Organic solventnanofiltration: a potential alternative to distillation for solvent recovery from crystallisation mother liquors","Scientific Report","backOffice","10.1039/C2GC35216H","65e707251850430560c1a0cf","Rundquist","https://doi.org/10.1039/C2GC35216H",0,"Commercial","Starmem240-isopa-30",,,"[]",,2,99.7,"3687",0,,,,,,,,,,,,,400,,,,,,,,,,,,,,,,,,,,,,,,,,,,,,,,,,,,,,,,,,,,,,,,,,,,,,,,,,,,,,"Starmem 240",,"[]",,,,,,,,,,,,
"65eb1c3699b56aa8c515dfc4","2024-03-08T14:08:53.012Z","[]","[]","[]","[]",,,"[]","[]","[]","[]","[]","[]","[]","[]",,,,,false,"Crossflow",60,25,54,"Isopropyl acetate","Other","API",600,,,1,"[]",,,,true,false,"Accepted","[]","[]","[]","[""Not Applicable""]","[""None""]","65eb1bf499b56aa8c515dfb4","2024-03-08T14:08:52.939Z","2012-01-01T00:00:00.000Z","Organic solventnanofiltration: a potential alternative to distillation for solvent recovery from crystallisation mother liquors","Scientific Report","backOffice","10.1039/C2GC35216H","65e707251850430560c1a0cf","Rundquist","https://doi.org/10.1039/C2GC35216H",0,"Commercial","Starmem240-isopa-60",,,"[]",,1.1,99.8,"3688",0,,,,,,,,,,,,,400,,,,,,,,,,,,,,,,,,,,,,,,,,,,,,,,,,,,,,,,,,,,,,,,,,,,,,,,,,,,,,"Starmem 240",,"[]",,,,,,,,,,,,
"65eb1c6699b56aa8c515dfc7","2024-03-08T14:08:53.012Z","[]","[]","[]","[]",,,"[]","[]","[]","[]","[]","[]","[]","[]",,,,,false,"Crossflow",30,25,54,"Isopropyl acetate","Other","API",600,,,1,"[]",,,,true,false,"Accepted","[]","[]","[]","[""Not Applicable""]","[""None""]","65eb1bf499b56aa8c515dfb4","2024-03-08T14:08:52.939Z","2012-01-01T00:00:00.000Z","Organic solventnanofiltration: a potential alternative to distillation for solvent recovery from crystallisation mother liquors","Scientific Report","backOffice","10.1039/C2GC35216H","65e707251850430560c1a0cf","Rundquist","https://doi.org/10.1039/C2GC35216H",0,"Commercial","Puramem280-isopa-30",,,"[]",,1.5,99.6,"3689",0,,,,,,,,,,,,,280,,,,,,,,,,,,,,,,,,,,,,,,,,,,,,,,,,,,,,,,,,,,,,,,,,,,,,,,,,,,,,"Other",,"[]","Puramem280","Evonik",,,,,,,,,,
"65eb1c7699b56aa8c515dfca","2024-03-08T14:08:53.012Z","[]","[]","[]","[]",,,"[]","[]","[]","[]","[]","[]","[]","[]",,,,,false,"Crossflow",60,25,54,"Isopropyl acetate","Other","API",600,,,1,"[]",,,,true,false,"Accepted","[]","[]","[]","[""Not Applicable""]","[""None""]","65eb1bf499b56aa8c515dfb4","2024-03-08T14:08:52.939Z","2012-01-01T00:00:00.000Z","Organic solventnanofiltration: a potential alternative to distillation for solvent recovery from crystallisation mother liquors","Scientific Report","backOffice","10.1039/C2GC35216H","65e707251850430560c1a0cf","Rundquist","https://doi.org/10.1039/C2GC35216H",0,"Commercial","Puramem280-isopa-60",,,"[]",,0.9,99.8,"3690",0,,,,,,,,,,,,,280,,,,,,,,,,,,,,,,,,,,,,,,,,,,,,,,,,,,,,,,,,,,,,,,,,,,,,,,,,,,,,"Other",,"[]","Puramem280","Evonik",,,,,,,,,,
"65eb1eda99b56aa8c515dfcf","2024-03-08T14:21:14.684Z","[""Methanesulfonic Acid"",""Sulphuric Acid""]","[""water""]","[]","[]","12","250","[]","[]","[]","[]","[]","[]","[]","[]",,,,,false,"Crossflow",30,30,14,"Tetrahydrofuran (THF)","Oligomer","a-methylstyrene dimer",236,0.1,"g/L",10,"[]",,,,true,false,"Accepted","[""ISA""]","[""Polyetheretherketone""]","[]","[""Not Applicable""]","[""Drying""]","65eb1eda99b56aa8c515dfcd","2024-03-08T14:21:14.617Z","2016-01-01T00:00:00.000Z","Towards improved membrane production: using low-toxicity solvents for the preparation of PEEK nanofiltration membranes","Scientific Report","backOffice","10.1039/C5GC02546J","65e707251850430560c1a0cf","da Silva Burgal","https://doi.org/10.1039/C5GC02546J",0,"ISA/inorganic/dense","M2.1","Scientific report",,"[{""postTreatmentChemicalAgentConcentrationUnit"":[],""_id"":""65eb1eda99b56aa8c515dfd0"",""postTreatment"":""Drying"",""postTreatmentChemicalAgentSmiles"":""O""}]",,0.27,77,"3691",0,,,,,,,"75:25",,,,,,400,,,,,,,"Oligomer","Polystyrene",300,1,"g/L","Oligomer","Polystyrene",400,1,"g/L","Oligomer","Polystyrene",500,1,"g/L","Oligomer","Polystyrene",600,1,"g/L","Oligomer","Polystyrene",700,1,"g/L",86,92,95,97,97,"Oligomer","Polystyrene",800,1,"g/L","Oligomer","Polystyrene",900,1,"g/L","Oligomer","Polystyrene",1000,1,"g/L","Oligomer","Polystyrene",1100,1,"g/L",98,98,98,98,,,,"[]",,,,,,,,,,,,
