Repository: BAMresearch/onf-database

This repository belongs to the the publication "Revealing structure-property-performance relationships of organic solvent nanofiltration membranes using a FAIR, open-access database" published in ADD JOURNAL (DOI). 
It uses a dataset derived from The Open Membrane Database (https://openmembranedatabase.org/). The access date was April 8th 2025. The original dataset is in the repository as OMD_SRNF_2025-04-08.csv file.

The main researchers involved in the study are Sarah Glass (ORCID: 0000-0002-0625-0057), Petra Merten (no ORCID available), Torsten Brinkmann (ORCID: 0000-0002-5114-6259) and Volkan Filiz (ORCID: 0000-0003-0239-8641). 

The repository contains 5 Python files:

File: OMD_SRNF_2025-04-08.csv (part 121 of 184)
"65eb1f2899b56aa8c515dfd3","2024-03-08T14:21:14.684Z","[""Methanesulfonic Acid"",""Sulphuric Acid""]","[""water""]","[]","[]","12","250","[]","[]","[]","[]","[]","[]","[]","[]",,,,,false,"Crossflow",30,30,14,"Tetrahydrofuran (THF)","Oligomer","a-methylstyrene dimer",236,0.1,"g/L",10,"[]",,,,true,false,"Accepted","[""ISA""]","[""Polyetheretherketone""]","[]","[""Not Applicable""]","[""Drying""]","65eb1eda99b56aa8c515dfcd","2024-03-08T14:21:14.617Z","2016-01-01T00:00:00.000Z","Towards improved membrane production: using low-toxicity solvents for the preparation of PEEK nanofiltration membranes","Scientific Report","backOffice","10.1039/C5GC02546J","65e707251850430560c1a0cf","da Silva Burgal","https://doi.org/10.1039/C5GC02546J",0,"ISA/inorganic/dense","M2.2","Scientific report",,"[{""postTreatmentChemicalAgentConcentrationUnit"":[],""_id"":""65eb1eda99b56aa8c515dfd0"",""postTreatment"":""Drying"",""postTreatmentChemicalAgentSmiles"":""O""}]",,0.1,87,"3692",0,,,,,,,"75:25",,,,,,300,,,,,,,"Oligomer","Polystyrene",300,1,"g/L","Oligomer","Polystyrene",400,1,"g/L","Oligomer","Polystyrene",500,1,"g/L","Oligomer","Polystyrene",600,1,"g/L","Oligomer","Polystyrene",700,1,"g/L",93,98,98,99,99,"Oligomer","Polystyrene",800,1,"g/L","Oligomer","Polystyrene",900,1,"g/L","Oligomer","Polystyrene",1000,1,"g/L","Oligomer","Polystyrene",1100,1,"g/L",99,99,99,99,,,,"[]",,,,,,,,,,,,
"65eb1f5f99b56aa8c515dfd7","2024-03-08T14:21:14.684Z","[""Methanesulfonic Acid"",""Sulphuric Acid""]","[""water""]","[]","[]","12","250","[]","[]","[]","[]","[]","[]","[]","[]",,,,,false,"Crossflow",30,30,14,"Tetrahydrofuran (THF)","Oligomer","a-methylstyrene dimer",236,0.1,"g/L",10,"[]",,,,true,false,"Accepted","[""ISA""]","[""Polyetheretherketone""]","[]","[""Not Applicable""]","[""Drying""]","65eb1eda99b56aa8c515dfcd","2024-03-08T14:21:14.617Z","2016-01-01T00:00:00.000Z","Towards improved membrane production: using low-toxicity solvents for the preparation of PEEK nanofiltration membranes","Scientific Report","backOffice","10.1039/C5GC02546J","65e707251850430560c1a0cf","da Silva Burgal","https://doi.org/10.1039/C5GC02546J",0,"ISA/inorganic/dense","M3.1","Scientific report",,"[{""postTreatmentChemicalAgentConcentrationUnit"":[],""_id"":""65eb1eda99b56aa8c515dfd0"",""postTreatment"":""Drying"",""postTreatmentChemicalAgentSmiles"":""O""}]",,0.13,96,"3693",0,,,,,,,"75:25",,,,,,240,,,,,,,"Oligomer","Polystyrene",300,1,"g/L","Oligomer","Polystyrene",400,1,"g/L","Oligomer","Polystyrene",500,1,"g/L","Oligomer","Polystyrene",600,1,"g/L","Oligomer","Polystyrene",700,1,"g/L",96,93,98,99,99,"Oligomer","Polystyrene",800,1,"g/L","Oligomer","Polystyrene",900,1,"g/L","Oligomer","Polystyrene",1000,1,"g/L","Oligomer","Polystyrene",1100,1,"g/L",99,99,99,99,,,,"[]",,,,,,,,,,,,
"65eb1f9799b56aa8c515dfdb","2024-03-08T14:21:14.684Z","[""Methanesulfonic Acid"",""Sulphuric Acid""]","[""water""]","[]","[]","12","250","[]","[]","[]","[]","[]","[]","[]","[]",,,,,false,"Crossflow",30,30,14,"Tetrahydrofuran (THF)","Oligomer","a-methylstyrene dimer",236,0.1,"g/L",10,"[]",,,,true,false,"Accepted","[""ISA""]","[""Polyetheretherketone""]","[]","[""Not Applicable""]","[""Drying""]","65eb1eda99b56aa8c515dfcd","2024-03-08T14:21:14.617Z","2016-01-01T00:00:00.000Z","Towards improved membrane production: using low-toxicity solvents for the preparation of PEEK nanofiltration membranes","Scientific Report","backOffice","10.1039/C5GC02546J","65e707251850430560c1a0cf","da Silva Burgal","https://doi.org/10.1039/C5GC02546J",0,"ISA/inorganic/dense","M3.2","Scientific report",,"[{""postTreatmentChemicalAgentConcentrationUnit"":[],""_id"":""65eb1eda99b56aa8c515dfd0"",""postTreatment"":""Drying"",""postTreatmentChemicalAgentSmiles"":""O""}]",,0.43,87,"3694",0,,,,,,,"75:25",,,,,,300,,,,,,,"Oligomer","Polystyrene",300,1,"g/L","Oligomer","Polystyrene",400,1,"g/L","Oligomer","Polystyrene",500,1,"g/L","Oligomer","Polystyrene",600,1,"g/L","Oligomer","Polystyrene",700,1,"g/L",93,96,96,97,98,"Oligomer","Polystyrene",800,1,"g/L","Oligomer","Polystyrene",900,1,"g/L","Oligomer","Polystyrene",1000,1,"g/L","Oligomer","Polystyrene",1100,1,"g/L",98,98,98,98,,,,"[]",,,,,,,,,,,,
"65eb23ff99b56aa8c515dfdf","2024-03-08T14:43:11.148Z","[""Dimethylformamide (DMF)"",""1,4-dioxane""]","[""water""]","[]",,"20","200","[]","[]","[]","[]","[]","[]","[]","[]",,,,,false,"Crossflow",30,30,14,"Toluene","Alkanes","n-Decane",142.29,0.2,"wt%",7,"[]",,,,true,false,"Accepted","[""ISA""]","[""Polyimide(Lenzig® P84)""]","[]","[""Not Applicable""]","[""None""]","65eb23ff99b56aa8c515dfde","2024-03-08T14:43:11.042Z","2007-01-01T00:00:00.000Z","The influence of membrane formation parameters on the functional performance of organic solvent nanofiltration membranes","Scientific Report","backOffice","10.1016/j.memsci.2007.04.047","65e707251850430560c1a0cf","See-Toh,","https://doi.org/10.1016/j.memsci.2007.04.047",0,"ISA/inorganic/dense","M1","Scientific report",,"[]",,5.6,28,"3695",0,,,,,,,"26:74",,,,,,300,,,,,,,"Alkanes","dodecane",170.33,0.2,"wt%","Alkanes","tetradecane ",198.39,0.2,"wt%","Alkanes","hexadecane",226.44,0.2,"wt%","Alkanes","n-Docosane",310.61,0.2,"wt%","Alkanes","hexacosane",366.7,0.2,"wt%",41,52,66,91,98,"QuaternaryAlkyl AmmoniumSalts","tetraoctylammonium bromide",546.8,0.2,"wt%",,,,,,,,,,,,,,,,98,,,,,,,"[]",,,,,,,,,,,,
"65eb243099b56aa8c515dfe2","2024-03-08T14:43:11.148Z","[""Dimethylformamide (DMF)"",""1,4-dioxane""]","[""water""]","[]","[]","22","200","[]","[]","[]","[]","[]","[]","[]","[]",,,,,false,"Crossflow",30,30,14,"Toluene","Alkanes","n-Decane",142.29,0.2,"wt%",7,"[]",,,,true,false,"Accepted","[""ISA""]","[""Polyimide(Lenzig® P84)""]","[]","[""Not Applicable""]","[""None""]","65eb23ff99b56aa8c515dfde","2024-03-08T14:43:11.042Z","2007-01-01T00:00:00.000Z","The influence of membrane formation parameters on the functional performance of organic solvent nanofiltration membranes","Scientific Report","backOffice","10.1016/j.memsci.2007.04.047","65e707251850430560c1a0cf","See-Toh,","https://doi.org/10.1016/j.memsci.2007.04.047",0,"ISA/inorganic/dense","M2","Scientific report",,"[]",,4.3,31,"3696",0,,,,,,,"27:73",,,,,,300,,,,,,,"Alkanes","dodecane",170.33,0.2,"wt%","Alkanes","tetradecane ",198.39,0.2,"wt%","Alkanes","hexadecane",226.44,0.2,"wt%","Alkanes","n-Docosane",310.61,0.2,"wt%","Alkanes","hexacosane",366.7,0.2,"wt%",46,59,70,93,99,"QuaternaryAlkyl AmmoniumSalts","tetraoctylammonium bromide",546.8,0.2,"wt%",,,,,,,,,,,,,,,,99,,,,,,,"[]",,,,,,,,,,,,
"65eb247a99b56aa8c515dfe5","2024-03-08T14:43:11.148Z","[""Dimethylformamide (DMF)"",""1,4-dioxane""]","[""water""]","[]","[]","24","200","[]","[]","[]","[]","[]","[]","[]","[]",,,,,false,"Crossflow",30,30,14,"Toluene","Alkanes","n-Decane",142.29,0.2,"wt%",7,"[]",,,,true,false,"Accepted","[""ISA""]","[""Polyimide(Lenzig® P84)""]","[]","[""Not Applicable""]","[""None""]","65eb23ff99b56aa8c515dfde","2024-03-08T14:43:11.042Z","2007-01-01T00:00:00.000Z","The influence of membrane formation parameters on the functional performance of organic solvent nanofiltration membranes","Scientific Report","backOffice","10.1016/j.memsci.2007.04.047","65e707251850430560c1a0cf","See-Toh,","https://doi.org/10.1016/j.memsci.2007.04.047",0,"ISA/inorganic/dense","M3","Scientific report",,"[]",,1.3,52,"3697",0,,,,,,,"26:74",,,,,,250,,,,,,,"Alkanes","dodecane",170.33,0.2,"wt%","Alkanes","tetradecane ",198.39,0.2,"wt%","Alkanes","hexadecane",226.44,0.2,"wt%","Alkanes","n-Docosane",310.61,0.2,"wt%","Alkanes","hexacosane",366.7,0.2,"wt%",67,79,97,99,99,"QuaternaryAlkyl AmmoniumSalts","tetraoctylammonium bromide",546.8,0.2,"wt%",,,,,,,,,,,,,,,,99,,,,,,,"[]",,,,,,,,,,,,
"65eb248f99b56aa8c515dfe8","2024-03-08T14:43:11.148Z","[""Dimethylformamide (DMF)"",""1,4-dioxane""]","[""water""]","[]","[]","22","200","[]","[]","[]","[]","[]","[]","[]","[]",,,,,false,"Crossflow",30,30,14,"Toluene","Alkanes","n-Decane",142.29,0.2,"wt%",7,"[]",,,,true,false,"Accepted","[""ISA""]","[""Polyimide(Lenzig® P84)""]","[]","[""Not Applicable""]","[""None""]","65eb23ff99b56aa8c515dfde","2024-03-08T14:43:11.042Z","2007-01-01T00:00:00.000Z","The influence of membrane formation parameters on the functional performance of organic solvent nanofiltration membranes","Scientific Report","backOffice","10.1016/j.memsci.2007.04.047","65e707251850430560c1a0cf","See-Toh,","https://doi.org/10.1016/j.memsci.2007.04.047",0,"ISA/inorganic/dense","M5","Scientific report",,"[]",,3.8,41,"3698",0,,,,,,,"27:73",,,,,,260,,,,,,,"Alkanes","dodecane",170.33,0.2,"wt%","Alkanes","tetradecane ",198.39,0.2,"wt%","Alkanes","hexadecane",226.44,0.2,"wt%","Alkanes","n-Docosane",310.61,0.2,"wt%","Alkanes","hexacosane",366.7,0.2,"wt%",68,78,85,97,99,"QuaternaryAlkyl AmmoniumSalts","tetraoctylammonium bromide",546.8,0.2,"wt%",,,,,,,,,,,,,,,,99,,,,,,,"[]",,,,,,,,,,,,
"65eb24ff99b56aa8c515dff8","2024-03-08T14:43:11.148Z","[""Dimethylformamide (DMF)"",""1,4-dioxane""]","[""water""]","[]","[]","22","200","[]","[]","[]","[]","[]","[]","[]","[]",,,,,false,"Crossflow",30,30,14,"Toluene","Alkanes","n-Decane",142.29,0.2,"wt%",7,"[]",,,,true,false,"Accepted","[""ISA""]","[""Polyimide(Lenzig® P84)""]","[]","[""Not Applicable""]","[""None""]","65eb23ff99b56aa8c515dfde","2024-03-08T14:43:11.042Z","2007-01-01T00:00:00.000Z","The influence of membrane formation parameters on the functional performance of organic solvent nanofiltration membranes","Scientific Report","backOffice","10.1016/j.memsci.2007.04.047","65e707251850430560c1a0cf","See-Toh,","https://doi.org/10.1016/j.memsci.2007.04.047",0,"ISA/inorganic/dense","M6","Scientific report",,"[]",,3.3,54,"3699",0,,,,,,,"27:73",,,,,,260,,,,,,,"Alkanes","dodecane",170.33,0.2,"wt%","Alkanes","tetradecane ",198.39,0.2,"wt%","Alkanes","hexadecane",226.44,0.2,"wt%","Alkanes","n-Docosane",310.61,0.2,"wt%","Alkanes","hexacosane",366.7,0.2,"wt%",68,78,85,97,99,"QuaternaryAlkyl AmmoniumSalts","tetraoctylammonium bromide",546.8,0.2,"wt%",,,,,,,,,,,,,,,,99,,,,,,,"[]",,,,,,,,,,,,
"65eb251199b56aa8c515dffb","2024-03-08T14:43:11.148Z","[""Dimethylformamide (DMF)"",""1,4-dioxane""]","[""water""]","[]","[]","22","200","[]","[]","[]","[]","[]","[]","[]","[]",,,,,false,"Crossflow",30,30,14,"Toluene","Alkanes","n-Decane",142.29,0.2,"wt%",7,"[]",,,,true,false,"Accepted","[""ISA""]","[""Polyimide(Lenzig® P84)""]","[]","[""Not Applicable""]","[""None""]","65eb23ff99b56aa8c515dfde","2024-03-08T14:43:11.042Z","2007-01-01T00:00:00.000Z","The influence of membrane formation parameters on the functional performance of organic solvent nanofiltration membranes","Scientific Report","backOffice","10.1016/j.memsci.2007.04.047","65e707251850430560c1a0cf","See-Toh,","https://doi.org/10.1016/j.memsci.2007.04.047",0,"ISA/inorganic/dense","M7","Scientific report",,"[]",,2.7,54,"3700",0,,,,,,,"27:73",,,,,,260,,,,,,,"Alkanes","dodecane",170.33,0.2,"wt%","Alkanes","tetradecane ",198.39,0.2,"wt%","Alkanes","hexadecane",226.44,0.2,"wt%","Alkanes","n-Docosane",310.61,0.2,"wt%","Alkanes","hexacosane",366.7,0.2,"wt%",68,78,85,97,99,"QuaternaryAlkyl AmmoniumSalts","tetraoctylammonium bromide",546.8,0.2,"wt%",,,,,,,,,,,,,,,,99,,,,,,,"[]",,,,,,,,,,,,
"65eb251a99b56aa8c515dffe","2024-03-08T14:43:11.148Z","[""Dimethylformamide (DMF)"",""1,4-dioxane""]","[""water""]","[]","[]","22","200","[]","[]","[]","[]","[]","[]","[]","[]",,,,,false,"Crossflow",30,30,14,"Toluene","Alkanes","n-Decane",142.29,0.2,"wt%",7,"[]",,,,true,false,"Accepted","[""ISA""]","[""Polyimide(Lenzig® P84)""]","[]","[""Not Applicable""]","[""None""]","65eb23ff99b56aa8c515dfde","2024-03-08T14:43:11.042Z","2007-01-01T00:00:00.000Z","The influence of membrane formation parameters on the functional performance of organic solvent nanofiltration membranes","Scientific Report","backOffice","10.1016/j.memsci.2007.04.047","65e707251850430560c1a0cf","See-Toh,","https://doi.org/10.1016/j.memsci.2007.04.047",0,"ISA/inorganic/dense","M8","Scientific report",,"[]",,2.1,54,"3701",0,,,,,,,"27:73",,,,,,260,,,,,,,"Alkanes","dodecane",170.33,0.2,"wt%","Alkanes","tetradecane ",198.39,0.2,"wt%","Alkanes","hexadecane",226.44,0.2,"wt%","Alkanes","n-Docosane",310.61,0.2,"wt%","Alkanes","hexacosane",366.7,0.2,"wt%",68,78,85,97,99,"QuaternaryAlkyl AmmoniumSalts","tetraoctylammonium bromide",546.8,0.2,"wt%",,,,,,,,,,,,,,,,99,,,,,,,"[]",,,,,,,,,,,,
"65eb26fc99b56aa8c515e002","2024-03-08T14:55:56.306Z","[]","[]","[]","[]",,,"[]","[]","[]","[]","[]","[]","[]","[]",,,,,false,"Dead-end",30,25,13.9,"Toluene","Other","Triethylamine",101,50,"mmol/L",1,"[]",,,,true,false,"Accepted","[]","[]","[]","[""Not Applicable""]","[""None""]","65eb26fc99b56aa8c515e001","2024-03-08T14:55:56.230Z","2008-01-01T00:00:00.000Z","Membrane selectivity in the organic solvent nanofiltration of trialkylamine bases","Scientific Report","backOffice","10.1016/j.desal.2007.02.020","65e707251850430560c1a0cf","Patterson","https://doi.org/10.1016/j.desal.2007.02.020",0,"Commercial","StarMem 122-TEA",,,"[]",,2.4,6.5,"3702",0,,,,,,,,,,,,,220,,,,,,,,,,,,,,,,,,,,,,,,,,,,,,,,,,,,,,,,,,,,,,,,,,,,,,,,,,,,,,"Starmem 122",,"[]",,,,,,,,,,,,
"65eb271799b56aa8c515e004","2024-03-08T14:55:56.306Z","[]","[]","[]","[]",,,"[]","[]","[]","[]","[]","[]","[]","[]",,,,,false,"Dead-end",30,25,13.9,"Toluene","Other","Trihexylamine",270,50,"mmol/L",1,"[]",,,,true,false,"Accepted","[]","[]","[]","[""Not Applicable""]","[""None""]","65eb26fc99b56aa8c515e001","2024-03-08T14:55:56.230Z","2008-01-01T00:00:00.000Z","Membrane selectivity in the organic solvent nanofiltration of trialkylamine bases","Scientific Report","backOffice","10.1016/j.desal.2007.02.020","65e707251850430560c1a0cf","Patterson","https://doi.org/10.1016/j.desal.2007.02.020",0,"Commercial","StarMem 122-THA",,,"[]",,0.9,99.6,"3703",0,,,,,,,,,,,,,220,,,,,,,,,,,,,,,,,,,,,,,,,,,,,,,,,,,,,,,,,,,,,,,,,,,,,,,,,,,,,,"Starmem 122",,"[]",,,,,,,,,,,,
"65eb273099b56aa8c515e006","2024-03-08T14:55:56.306Z","[]","[]","[]","[]",,,"[]","[]","[]","[]","[]","[]","[]","[]",,,,,false,"Dead-end",30,25,13.9,"Toluene","Other","Triheptylamine",312,50,"mmol/L",1,"[]",,,,true,false,"Accepted","[]","[]","[]","[""Not Applicable""]","[""None""]","65eb26fc99b56aa8c515e001","2024-03-08T14:55:56.230Z","2008-01-01T00:00:00.000Z","Membrane selectivity in the organic solvent nanofiltration of trialkylamine bases","Scientific Report","backOffice","10.1016/j.desal.2007.02.020","65e707251850430560c1a0cf","Patterson","https://doi.org/10.1016/j.desal.2007.02.020",0,"Commercial","StarMem 122-THpA",,,"[]",,1,99.7,"3704",0,,,,,,,,,,,,,220,,,,,,,,,,,,,,,,,,,,,,,,,,,,,,,,,,,,,,,,,,,,,,,,,,,,,,,,,,,,,,"Starmem 122",,"[]",,,,,,,,,,,,
"65eb274899b56aa8c515e008","2024-03-08T14:55:56.306Z","[]","[]","[]","[]",,,"[]","[]","[]","[]","[]","[]","[]","[]",,,,,false,"Dead-end",30,25,13.9,"Toluene","Other","Trioctylamine",354,50,"mmol/L",1,"[]",,,,true,false,"Accepted","[]","[]","[]","[""Not Applicable""]","[""None""]","65eb26fc99b56aa8c515e001","2024-03-08T14:55:56.230Z","2008-01-01T00:00:00.000Z","Membrane selectivity in the organic solvent nanofiltration of trialkylamine bases","Scientific Report","backOffice","10.1016/j.desal.2007.02.020","65e707251850430560c1a0cf","Patterson","https://doi.org/10.1016/j.desal.2007.02.020",0,"Commercial","StarMem 122-TOA",,,"[]",,1,95.2,"3705",0,,,,,,,,,,,,,220,,,,,,,,,,,,,,,,,,,,,,,,,,,,,,,,,,,,,,,,,,,,,,,,,,,,,,,,,,,,,,"Starmem 122",,"[]",,,,,,,,,,,,
"65eb275b99b56aa8c515e00a","2024-03-08T14:55:56.306Z","[]","[]","[]","[]",,,"[]","[]","[]","[]","[]","[]","[]","[]",,,,,false,"Dead-end",30,25,13.9,"Toluene","Other","Tridecylamine",438,50,"mmol/L",1,"[]",,,,true,false,"Accepted","[]","[]","[]","[""Not Applicable""]","[""None""]","65eb26fc99b56aa8c515e001","2024-03-08T14:55:56.230Z","2008-01-01T00:00:00.000Z","Membrane selectivity in the organic solvent nanofiltration of trialkylamine bases","Scientific Report","backOffice","10.1016/j.desal.2007.02.020","65e707251850430560c1a0cf","Patterson","https://doi.org/10.1016/j.desal.2007.02.020",0,"Commercial","StarMem 122-TDA",,,"[]",,1,76.5,"3706",0,,,,,,,,,,,,,220,,,,,,,,,,,,,,,,,,,,,,,,,,,,,,,,,,,,,,,,,,,,,,,,,,,,,,,,,,,,,,"Starmem 122",,"[]",,,,,,,,,,,,
"65eb27a799b56aa8c515e012","2024-03-08T14:55:56.306Z","[]","[]","[]","[]",,,"[]","[]","[]","[]","[]","[]","[]","[]",,,,,false,"Dead-end",30,25,13.9,"Toluene","Other","Tridodecylamine",522,50,"mmol/L",1,"[]",,,,true,false,"Accepted","[]","[]","[]","[""Not Applicable""]","[""None""]","65eb26fc99b56aa8c515e001","2024-03-08T14:55:56.230Z","2008-01-01T00:00:00.000Z","Membrane selectivity in the organic solvent nanofiltration of trialkylamine bases","Scientific Report","backOffice","10.1016/j.desal.2007.02.020","65e707251850430560c1a0cf","Patterson","https://doi.org/10.1016/j.desal.2007.02.020",0,"Commercial","StarMem 122-TDDA",,,"[]",,0.7,19.3,"3707",0,,,,,,,,,,,,,220,,,,,,,,,,,,,,,,,,,,,,,,,,,,,,,,,,,,,,,,,,,,,,,,,,,,,,,,,,,,,,"Starmem 122",,"[]",,,,,,,,,,,,
"65ebc76b99b56aa8c515e017","2024-03-09T02:20:27.346Z","[""1-Methyl-2-pyrrolidinone (NMP)""]","[""water""]","[]","[]","20","100","[""Crosslinking""]","[{""postTreatmentChemicalAgentConcentrationUnit"":[],""_id"":""661670a7f00ca5f21b2faf75"",""postTreatment"":""Crosslinking"",""postTreatmentChemicalAgentSmiles"":""C(CCCN)CCN""}]","[]","[]","[]","[]","[]","[]",,,,,false,"Dead-end",10,25,3.14,"Isopropanol (IPA)","Dye","Rose Bengal (disodium salt)",1017.64,,,1,"[]",,14.5,,true,false,"Accepted","[""TFC""]","[""Graphene oxide""]","[]","[""Polyimide(Lenzig® P84)""]","[""None""]","65ebc76b99b56aa8c515e015","2024-03-09T02:20:27.264Z","2019-01-01T00:00:00.000Z","Graphene oxide/cross-linked polyimide (GO/CLPI) composite membranes for organic solvent nanofiltration","Scientific Report","backOffice","10.1016/j.cherd.2019.03.041","65eb291c99b56aa8c515e014","Mei-Ling Liu","https://doi.org/10.1016/j.cherd.2019.03.041",0,"Composite","GO(4ml)/CLPI","Scientific report","Vacuum filtration","[]","ISA",4.9,98,"3708",0,"C(CO)O",,,,,,,,,,,,,,,,,,,,,,,,,,,,,,,,,,,,,,,,,,,,,,,,,,,,,,,,,,,,,,,,,,,,,,,,,,,,"[]",,,,,,,,,,,,
"65ebd29799b56aa8c515e01b","2024-03-09T03:08:07.444Z","[""1-Methyl-2-pyrrolidinone (NMP)""]","[""water""]","[]","[]","20","100","[""None""]","[]","[]","[]","[]","[]","[]","[]",,,,,false,"Dead-end",6,25,3.14,"Hexane","Other","",,,"mg/L",1,"[]",,,100,true,false,"Accepted","[""TFC""]","[""Polyimide(Lenzig® P84)""]","[]","[""Polyetherimide""]","[""Surface treatment""]","66164e82f00ca5f21b2fad69","2024-03-09T03:08:07.367Z","2021-01-01T00:00:00.000Z","Dual-layer membrane with hierarchical hydrophobicity and transport channels for nonpolar organic solvent nanofiltration","Scientific Report","backOffice","10.1002/aic.17138","65eb291c99b56aa8c515e014","Fu; Wang","https://doi.org/10.1002/aic.17138",0,"Composite","B4/H1-Si3 hexane permeance","Scientific report","Casting","[{""postTreatmentChemicalAgentConcentrationUnit"":[""wt%"",""wt%""],""_id"":""66164e83f00ca5f21b2fad7d"",""postTreatment"":""Surface treatment"",""postTreatmentChemicalAgentSmiles"":""C1=C(C=C(C=C1C(F)(F)F)C(F)(F)F)CN ; C(CN)C(C(C(C(C(C(C(C(F)(F)F)(F)F)(F)F)(F)F)(F)F)(F)F)(F)F)(F)F"",""postTreatmentChemicalAgentConcentration"":""4 ; 1""}]","ISA",,,"3709",0,"O=[Si]=O","3",,,,28.75,,,,,,,,200,,,,,,,,,,,,,,,,,,,,,,,,,,,,,,,,,,,,,,,,,,,,,,,,,,,,,,,,,,,,,,,"[]",,,,,,,,,,,,
"65ebd7c199b56aa8c515e021","2024-03-09T03:30:09.047Z","[""1-Methyl-2-pyrrolidinone (NMP)""]","[""water""]","[""wt%""]","[]","17",,"[""Crosslinking"",""Drying""]","[{""postTreatmentChemicalAgentConcentrationUnit"":[""wt%""],""_id"":""65ebd7c199b56aa8c515e022"",""postTreatment"":""Crosslinking"",""postTreatmentChemicalAgentSmiles"":""C(CCCN)CCN"",""postTreatmentChemicalAgentConcentration"":""10""},{""postTreatmentChemicalAgentConcentrationUnit"":[],""_id"":""6616559af00ca5f21b2fae80"",""postTreatment"":""Drying"",""postTreatmentChemicalAgentSmiles"":""/""}]","[]","[]","[]","[]","[]","[]",,,,,false,"Dead-end",3,25,3.14,"Ethanol","Dye","Congo red (disodium salt)",696.66,50,"mg/L",1,"[]",966,,80,true,false,"Accepted","[""TFC""]","[""Carbon nanomembrane"",""Other""]","[]","[""Polyetherimide""]","[""Drying""]","65ebd7c099b56aa8c515e020","2024-03-09T03:30:08.986Z","2021-01-01T00:00:00.000Z","Enhancing interfacial adhesion of MXene nanofiltration membranes via pillaring carbon nanotubes for pressure and solvent stable molecular sieving","Scientific Report","backOffice","10.1016/j.memsci.2020.119033","65eb291c99b56aa8c515e014","Shao; Zhang","https://doi.org/10.1016/j.memsci.2020.119033",0,"Composite","MXene/CNTs-CTAB CR/eth","Scientific report","Vacuum filtration","[{""postTreatmentChemicalAgentConcentrationUnit"":[],""_id"":""6616559af00ca5f21b2fae7e"",""postTreatment"":""Drying"",""postTreatmentChemicalAgentSmiles"":""/""}]","ISA",45,95,"3710",0,"[Li+].[Cl-]","3",,,,,,,,,,,,,"MXene",,,,,,,,,,,,,,,,,,,,,,,,,,,,,,,,,,,,,,,,,,,,,,,,,,,,,,,,,,,,,,"[]",,,,,,,,,,,,
"65ebdc6c99b56aa8c515e025","2024-03-09T03:50:04.686Z","[""Not Applicable""]","[""water""]","[]","[]","15",,"[""Thermal treatment""]","[{""postTreatmentChemicalAgentConcentrationUnit"":[""wt%""],""_id"":""65ebdc6c99b56aa8c515e026"",""postTreatment"":""Thermal treatment"",""postTreatmentChemicalAgentSmiles"":""C(=O)O"",""postTreatmentChemicalAgentConcentration"":""70""}]","[""water""]","[""Hexane""]","[""wt%""]","[]","[""wt%""]","[]","C1CNCCN1","1","C1=C(C=C(C=C1C(=O)Cl)C(=O)Cl)C(=O)Cl","0.1",false,"Dead-end",6,25,3.14,"Methanol","Dye","Congo red (disodium salt)",696.66,50,"mg/L",1,"[]",340,,,true,false,"Accepted","[""TFC""]","[""Polyamide""]","[]","[""Polyamide""]","[""None""]","65ebdc6c99b56aa8c515e024","2024-03-09T03:50:04.631Z","2022-01-01T00:00:00.000Z","Solvent remelted nylon polyamide nanofibrous substrate that enhances thin-film composite membranes for organic solvent nanofiltration","Scientific Report","backOffice","10.1016/j.seppur.2021.120322","65eb291c99b56aa8c515e014","Yi-Chen Wang","https://doi.org/10.1016/j.seppur.2021.120322",0,"Composite","PA6@70-TFC CR/Me","Scientific report","Interfacial Polymerization","[]","fiber",9.6,98,"3711",0,"",,,,,9.6,,,,"Nylon 6 (PA6)",,,32.042,,"",,,,,,,,,,,,,,,,,,,,,,,,,,,,,,,,,,,,,,,,,,,,,,,,,,,,,,,,,,,,,,"[]",,,,,,,,,,,,
"65ebe44499b56aa8c515e029","2024-03-09T04:23:32.596Z","[""Dimethylformamide (DMF)""]","[""water""]","[]","[]","12",,"[""Crosslinking"",""Thermal treatment""]","[{""postTreatmentChemicalAgentConcentrationUnit"":[""v%""],""_id"":""65ebf77799b56aa8c515e045"",""postTreatment"":""Crosslinking"",""postTreatmentChemicalAgentConcentration"":""20"",""postTreatmentChemicalAgentSmiles"":""NN.O""},{""postTreatmentChemicalAgentConcentrationUnit"":[],""_id"":""66168197f00ca5f21b2fb0cb"",""postTreatment"":""Thermal treatment"",""postTreatmentChemicalAgentSmiles"":""/""}]","[""water""]","[""Hexane""]","[""w/v%""]","[]","[""w/v%""]","[]","C1CNCCN1","1","C1=C(C=C(C=C1C(=O)Cl)C(=O)Cl)C(=O)Cl","0.1",false,"Dead-end",6,25,3.14,"Methanol","Dye","Sudan IV",380.44,,,1,"[]",,,,true,false,"Accepted","[""TFC""]","[""Polyamide""]","[]","[""Polyacrylonitrile""]","[""None""]","65ebe44499b56aa8c515e028","2024-03-09T04:23:32.541Z","2018-01-01T00:00:00.000Z","Electrospun nanofiber substrates that enhance polar solvent separation from organic compounds in thin-film composites","Scientific Report","backOffice","10.1039/c8ta04504f","65eb291c99b56aa8c515e014","Tian-Dan Lu","https://doi.org/10.1039/c8ta04504f",0,"Composite","PA/PAN nanofibous-8 S4/methanol","Scientific report","Interfacial Polymerization","[]","fiber",9.87,99.5,"3712",0,,,,,,,,,,,,,300,,,,,,,,,,,,,,,,,,,,,,,,,,,,,,,,,,,,,,,,,,,,,,,,,,,,,,,,,,,,,,,,"[]",,,,,,,,,,,,
"65ebe53f99b56aa8c515e02d","2024-03-09T04:27:43.816Z","[""1-Methyl-2-pyrrolidinone (NMP)""]","[""water""]","[""wt%""]","[]","20","","[""Crosslinking"",""Additive use""]","[{""postTreatmentChemicalAgentConcentrationUnit"":[""wt%""],""_id"":""65ebe53f99b56aa8c515e02f"",""postTreatment"":""Crosslinking"",""postTreatmentChemicalAgentSmiles"":""C(CNCCNCCN)N"",""postTreatmentChemicalAgentConcentration"":""1""},{""postTreatmentChemicalAgentConcentrationUnit"":[""wt%""],""_id"":""6616844ff00ca5f21b2fb12a"",""postTreatment"":""Additive use"",""postTreatmentChemicalAgentSmiles"":""OCC(O)CO"",""postTreatmentChemicalAgentConcentration"":""30""}]","[]","[]","[]","[]","[]","[]",,,,,false,"Crossflow",4,25,3.14,"Acetonitrile","Dye","Rose Bengal (disodium salt)",1017.64,20,"mg/L",1,"[]",,,,true,false,"Accepted","[""TFC""]","[""Graphene oxide""]","[]","[""Polyimide(Lenzig® P84)""]","[""Crosslinking""]","65ebe53f99b56aa8c515e02b","2024-03-09T04:27:43.765Z","2023-01-01T00:00:00.000Z","Graphene oxide hollow fiber membranes for solvent dehydration by nanofiltration","Scientific Report","backOffice","10.1016/j.memsci.2023.121848","65eb291c99b56aa8c515e014","Mei-Ling Liu","https://doi.org/10.1016/j.memsci.2023.121848",0,"Composite","CGHF RB/ACN","Scientific report","Casting","[{""postTreatmentChemicalAgentConcentrationUnit"":[""wt%""],""_id"":""65ebe53f99b56aa8c515e02e"",""postTreatment"":""Crosslinking"",""postTreatmentChemicalAgentSmiles"":""C(CNCCNCCN)N"",""postTreatmentChemicalAgentConcentration"":""1""}]","ISA",107,99,"3713",0,"C(CO)O","20",,,,145,,,,,,,820,,,,,,,,,,,,,,,,,,,,,,,,,,,,,,,,,,,,,,,,,,,,,,,,,,,,,,,,,,,,,,,,"[]",,,,,,,,,,,,
"65ebf0c599b56aa8c515e032","2024-03-09T04:27:43.816Z","[""1-Methyl-2-pyrrolidinone (NMP)""]","[""water""]","[]","[]","20","","[""Crosslinking"",""Additive use""]","[{""postTreatmentChemicalAgentConcentrationUnit"":[""wt%""],""_id"":""65ebe53f99b56aa8c515e02f"",""postTreatment"":""Crosslinking"",""postTreatmentChemicalAgentSmiles"":""C(CNCCNCCN)N"",""postTreatmentChemicalAgentConcentration"":""1""},{""postTreatmentChemicalAgentConcentrationUnit"":[""wt%""],""_id"":""66178969f00ca5f21b2fb426"",""postTreatment"":""Additive use"",""postTreatmentChemicalAgentConcentration"":""30"",""postTreatmentChemicalAgentSmiles"":""OCC(O)CO""}]","[]","[]","[]","[]","[]","[]",,,,,false,"Crossflow",4,25,3.14,"Acetonitrile","Dye","Brilliant blue G (disodium salt)",854.02,20,"mg/L",1,"[]",,,,true,false,"Accepted","[""TFC""]","[""Graphene oxide""]","[]","[""Polyimide(Lenzig® P84)""]","[""Crosslinking""]","65ebe53f99b56aa8c515e02b","2024-03-09T04:27:43.765Z","2023-01-01T00:00:00.000Z","Graphene oxide hollow fiber membranes for solvent dehydration by nanofiltration","Scientific Report","backOffice","10.1016/j.memsci.2023.121848","65eb291c99b56aa8c515e014","Mei-Ling Liu","https://doi.org/10.1016/j.memsci.2023.121848",0,"Composite","CGHF BB/ACN","Scientific report","Casting","[{""postTreatmentChemicalAgentConcentrationUnit"":[""wt%""],""_id"":""65ebe53f99b56aa8c515e02e"",""postTreatment"":""Crosslinking"",""postTreatmentChemicalAgentSmiles"":""C(CNCCNCCN)N"",""postTreatmentChemicalAgentConcentration"":""1""}]","ISA",62,99,"3714",0,,,,,,145,,,,,,,820,,,,,,,,,,,,,,,,,,,,,,,,,,,,,,,,,,,,,,,,,,,,,,,,,,,,,,,,,,,,,,,,"[]",,,,,,,,,,,,
"65ebf2fa99b56aa8c515e03d","2024-03-09T04:27:43.816Z","[""1-Methyl-2-pyrrolidinone (NMP)""]","[""water""]","[]","[]","20","","[""Crosslinking"",""Additive use""]","[{""postTreatmentChemicalAgentConcentrationUnit"":[""wt%""],""_id"":""65ebe53f99b56aa8c515e02f"",""postTreatment"":""Crosslinking"",""postTreatmentChemicalAgentSmiles"":""C(CNCCNCCN)N"",""postTreatmentChemicalAgentConcentration"":""1""},{""postTreatmentChemicalAgentConcentrationUnit"":[""wt%""],""_id"":""661789fcf00ca5f21b2fb47b"",""postTreatment"":""Additive use"",""postTreatmentChemicalAgentSmiles"":""OCC(O)CO"",""postTreatmentChemicalAgentConcentration"":""30""}]","[]","[]","[]","[]","[]","[]",,,,,false,"Crossflow",4,25,3.14,"Acetonitrile","Dye","Methyl green (dichloride salt)",653.24,20,"mg/L",1,"[]",,,,true,false,"Accepted","[""TFC""]","[""Graphene oxide""]","[]","[""Polyimide(Lenzig® P84)""]","[""Crosslinking""]","65ebe53f99b56aa8c515e02b","2024-03-09T04:27:43.765Z","2023-01-01T00:00:00.000Z","Graphene oxide hollow fiber membranes for solvent dehydration by nanofiltration","Scientific Report","backOffice","10.1016/j.memsci.2023.121848","65eb291c99b56aa8c515e014","Mei-Ling Liu","https://doi.org/10.1016/j.memsci.2023.121848",0,"Composite","CGHF MG/ACN","Scientific report","Casting","[{""postTreatmentChemicalAgentConcentrationUnit"":[""wt%""],""_id"":""65ebe53f99b56aa8c515e02e"",""postTreatment"":""Crosslinking"",""postTreatmentChemicalAgentSmiles"":""C(CNCCNCCN)N"",""postTreatmentChemicalAgentConcentration"":""1""}]","ISA",127,9,"3715",0,,,,,,145,,,,,,,820,,,,,,,,,,,,,,,,,,,,,,,,,,,,,,,,,,,,,,,,,,,,,,,,,,,,,,,,,,,,,,,,"[]",,,,,,,,,,,,
"65ebfb9a99b56aa8c515e068","2024-03-09T04:27:43.816Z","[""1-Methyl-2-pyrrolidinone (NMP)""]","[""water""]","[]","[]","20","100","[""Crosslinking"",""Thermal treatment""]","[{""postTreatmentChemicalAgentConcentrationUnit"":[""wt%""],""_id"":""65ebe53f99b56aa8c515e02f"",""postTreatment"":""Crosslinking"",""postTreatmentChemicalAgentSmiles"":""C(CNCCNCCN)N"",""postTreatmentChemicalAgentConcentration"":""1""},{""postTreatmentChemicalAgentConcentrationUnit"":[],""_id"":""6617932ef00ca5f21b2fb5c4"",""postTreatment"":""Thermal treatment"",""postTreatmentChemicalAgentSmiles"":""/""}]","[]","[]","[]","[]","[]","[]",,,,,false,"Crossflow",6,25,3.14,"Acetonitrile","Dye","Rose Bengal (disodium salt)",1017.64,20,"mg/L",1,"[]",510,,43.2,true,false,"Accepted","[""TFC""]","[""Graphene oxide""]","[]","[""Polyimide(Lenzig® P84)""]","[""Crosslinking"",""Thermal treatment""]","65ebfb9a99b56aa8c515e066","2024-03-09T04:27:43.765Z","2019-01-01T00:00:00.000Z","One-step enhancement of solvent transport, stability and photocatalytic properties of graphene oxide/polyimide membranes with multifunctional cross-linkers","Scientific Report","backOffice","10.1039/c8ta11372f","65eb291c99b56aa8c515e014","Mei-Ling Liu","https://doi.org/10.1039/c8ta11372f",0,"Composite","PGT-1 RB/ACN","Scientific report","Vacuum filtration","[{""postTreatmentChemicalAgentConcentrationUnit"":[""wt%""],""_id"":""65ebe53f99b56aa8c515e02e"",""postTreatment"":""Crosslinking"",""postTreatmentChemicalAgentSmiles"":""C(CNCCNCCN)N"",""postTreatmentChemicalAgentConcentration"":""1""},{""postTreatmentChemicalAgentConcentrationUnit"":[],""_id"":""6617932ef00ca5f21b2fb5c2"",""postTreatment"":""Thermal treatment"",""postTreatmentChemicalAgentSmiles"":""/""}]","ISA",,99.9,"3716",0,"",,,,,107.8,,,,,,,,,,,,,,,,,,,,,,,,,,,,,,,,,,,,,,,,,,,,,,,,,,,,,,,,,,,,,,,,,,,,,,,"[]",,,,,,,,,,,,
"65ebfca099b56aa8c515e06d","2024-03-09T04:27:43.816Z","[""1-Methyl-2-pyrrolidinone (NMP)""]","[""water""]","[]","[]","20","100","[""Crosslinking"",""Drying""]","[{""postTreatmentChemicalAgentConcentrationUnit"":[""wt%""],""_id"":""65ebe53f99b56aa8c515e02f"",""postTreatment"":""Crosslinking"",""postTreatmentChemicalAgentSmiles"":""C(CNCCNCCN)N"",""postTreatmentChemicalAgentConcentration"":""1""},{""postTreatmentChemicalAgentConcentrationUnit"":[],""_id"":""66179373f00ca5f21b2fb5db"",""postTreatment"":""Drying"",""postTreatmentChemicalAgentSmiles"":""/""}]","[]","[]","[]","[]","[]","[]",,,,,false,"Crossflow",6,25,3.14,"Acetonitrile","Dye","Remazol briljant blue R (disodium salt)",626.54,20,"mg/L",1,"[]",510,,43.2,true,false,"Accepted","[""TFC""]","[""Graphene oxide""]","[]","[""Polyimide(Lenzig® P84)""]","[""Crosslinking"",""Drying""]","65ebfb9a99b56aa8c515e066","2024-03-09T04:27:43.765Z","2019-01-01T00:00:00.000Z","One-step enhancement of solvent transport, stability and photocatalytic properties of graphene oxide/polyimide membranes with multifunctional cross-linkers","Scientific Report","backOffice","10.1039/c8ta11372f","65eb291c99b56aa8c515e014","Mei-Ling Liu","https://doi.org/10.1039/c8ta11372f",0,"Composite","PGT-1 membranes RBB/ACN","Scientific report","Vacuum filtration","[{""postTreatmentChemicalAgentConcentrationUnit"":[""wt%""],""_id"":""65ebe53f99b56aa8c515e02e"",""postTreatment"":""Crosslinking"",""postTreatmentChemicalAgentSmiles"":""C(CNCCNCCN)N"",""postTreatmentChemicalAgentConcentration"":""1""},{""postTreatmentChemicalAgentConcentrationUnit"":[],""_id"":""66179373f00ca5f21b2fb5d9"",""postTreatment"":""Drying"",""postTreatmentChemicalAgentSmiles"":""/""}]","ISA",,97.6,"3717",0,,,,,,107.8,,,,,,,,,,,,,,,,,,,,,,,,,,,,,,,,,,,,,,,,,,,,,,,,,,,,,,,,,,,,,,,,,,,,,,,"[]",,,,,,,,,,,,
"65ebfd1a99b56aa8c515e072","2024-03-09T04:27:43.816Z","[""1-Methyl-2-pyrrolidinone (NMP)""]","[""water""]","[]","[]","20","100","[""Crosslinking"",""Thermal treatment""]","[{""postTreatmentChemicalAgentConcentrationUnit"":[""wt%""],""_id"":""65ebe53f99b56aa8c515e02f"",""postTreatment"":""Crosslinking"",""postTreatmentChemicalAgentSmiles"":""C(CNCCNCCN)N"",""postTreatmentChemicalAgentConcentration"":""1""},{""postTreatmentChemicalAgentConcentrationUnit"":[],""_id"":""66179685f00ca5f21b2fb5ed"",""postTreatment"":""Thermal treatment"",""postTreatmentChemicalAgentSmiles"":""/""}]","[]","[]","[]","[]","[]","[]",,,,,false,"Crossflow",6,25,3.14,"Acetonitrile","Dye","Janus green (chloride salt)",511.06,20,"mg/L",1,"[]",510,,43.2,true,false,"Accepted","[""TFC""]","[""Graphene oxide""]","[]","[""Polyimide(Lenzig® P84)""]","[""Crosslinking"",""Thermal treatment""]","65ebfb9a99b56aa8c515e066","2024-03-09T04:27:43.765Z","2019-01-01T00:00:00.000Z","One-step enhancement of solvent transport, stability and photocatalytic properties of graphene oxide/polyimide membranes with multifunctional cross-linkers","Scientific Report","backOffice","10.1039/c8ta11372f","65eb291c99b56aa8c515e014","Mei-Ling Liu","https://doi.org/10.1039/c8ta11372f",0,"Composite","PGT-1 JG/ACN","Scientific report","Vacuum filtration","[{""postTreatmentChemicalAgentConcentrationUnit"":[""wt%""],""_id"":""65ebe53f99b56aa8c515e02e"",""postTreatment"":""Crosslinking"",""postTreatmentChemicalAgentSmiles"":""C(CNCCNCCN)N"",""postTreatmentChemicalAgentConcentration"":""1""},{""postTreatmentChemicalAgentConcentrationUnit"":[],""_id"":""66179685f00ca5f21b2fb5eb"",""postTreatment"":""Thermal treatment"",""postTreatmentChemicalAgentSmiles"":""/""}]","ISA",,76.9,"3718",0,,,,,,107.8,,,,,,,,,,,,,,,,,,,,,,,,,,,,,,,,,,,,,,,,,,,,,,,,,,,,,,,,,,,,,,,,,,,,,,,"[]",,,,,,,,,,,,
"65ebfd4c99b56aa8c515e077","2024-03-09T04:27:43.816Z","[""1-Methyl-2-pyrrolidinone (NMP)""]","[""water""]","[]","[]","20","100","[""Crosslinking"",""Thermal treatment""]","[{""postTreatmentChemicalAgentConcentrationUnit"":[""wt%""],""_id"":""65ebe53f99b56aa8c515e02f"",""postTreatment"":""Crosslinking"",""postTreatmentChemicalAgentSmiles"":""C(CNCCNCCN)N"",""postTreatmentChemicalAgentConcentration"":""1""},{""postTreatmentChemicalAgentConcentrationUnit"":[],""_id"":""661796e7f00ca5f21b2fb5ff"",""postTreatment"":""Thermal treatment"",""postTreatmentChemicalAgentSmiles"":""/""}]","[]","[]","[]","[]","[]","[]",,,,,false,"Crossflow",6,25,3.14,"Acetonitrile","Dye","Rhodamine B (chloride salt)",479.02,20,"mg/L",1,"[]",510,,43.2,true,false,"Accepted","[""TFC""]","[""Graphene oxide""]","[]","[""Polyimide(Lenzig® P84)""]","[""Crosslinking"",""Thermal treatment""]","65ebfb9a99b56aa8c515e066","2024-03-09T04:27:43.765Z","2019-01-01T00:00:00.000Z","One-step enhancement of solvent transport, stability and photocatalytic properties of graphene oxide/polyimide membranes with multifunctional cross-linkers","Scientific Report","backOffice","10.1039/c8ta11372f","65eb291c99b56aa8c515e014","Mei-Ling Liu","https://doi.org/10.1039/c8ta11372f",0,"Composite","PGT-1 RB/ACN","Scientific report","Vacuum filtration","[{""postTreatmentChemicalAgentConcentrationUnit"":[""wt%""],""_id"":""65ebe53f99b56aa8c515e02e"",""postTreatment"":""Crosslinking"",""postTreatmentChemicalAgentSmiles"":""C(CNCCNCCN)N"",""postTreatmentChemicalAgentConcentration"":""1""},{""postTreatmentChemicalAgentConcentrationUnit"":[],""_id"":""661796e7f00ca5f21b2fb5fd"",""postTreatment"":""Thermal treatment"",""postTreatmentChemicalAgentSmiles"":""/""}]","ISA",,74.9,"3719",0,,,,,,107.8,,,,,,,,,,,,,,,,,,,,,,,,,,,,,,,,,,,,,,,,,,,,,,,,,,,,,,,,,,,,,,,,,,,,,,,"[]",,,,,,,,,,,,
"65ebfdc299b56aa8c515e07c","2024-03-09T04:27:43.816Z","[""1-Methyl-2-pyrrolidinone (NMP)""]","[""water""]","[]","[]","20","100","[""Crosslinking"",""Thermal treatment""]","[{""postTreatmentChemicalAgentConcentrationUnit"":[""wt%""],""_id"":""65ebe53f99b56aa8c515e02f"",""postTreatment"":""Crosslinking"",""postTreatmentChemicalAgentSmiles"":""C(CNCCNCCN)N"",""postTreatmentChemicalAgentConcentration"":""1""},{""postTreatmentChemicalAgentConcentrationUnit"":[],""_id"":""6617971ef00ca5f21b2fb615"",""postTreatment"":""Thermal treatment"",""postTreatmentChemicalAgentSmiles"":""/""}]","[]","[]","[]","[]","[]","[]",,,,,false,"Crossflow",6,25,3.14,"Acetonitrile","Other","Orange II",350.32,20,"mg/L",1,"[]",510,,43.2,true,false,"Accepted","[""TFC""]","[""Graphene oxide""]","[]","[""Polyimide(Lenzig® P84)""]","[""Crosslinking"",""Thermal treatment""]","65ebfb9a99b56aa8c515e066","2024-03-09T04:27:43.765Z","2019-01-01T00:00:00.000Z","One-step enhancement of solvent transport, stability and photocatalytic properties of graphene oxide/polyimide membranes with multifunctional cross-linkers","Scientific Report","backOffice","10.1039/c8ta11372f","65eb291c99b56aa8c515e014","Mei-Ling Liu","https://doi.org/10.1039/c8ta11372f",0,"Composite","PGT-1 OII/ACN","Scientific report","Vacuum filtration","[{""postTreatmentChemicalAgentConcentrationUnit"":[""wt%""],""_id"":""65ebe53f99b56aa8c515e02e"",""postTreatment"":""Crosslinking"",""postTreatmentChemicalAgentSmiles"":""C(CNCCNCCN)N"",""postTreatmentChemicalAgentConcentration"":""1""},{""postTreatmentChemicalAgentConcentrationUnit"":[],""_id"":""6617971ef00ca5f21b2fb613"",""postTreatment"":""Thermal treatment"",""postTreatmentChemicalAgentSmiles"":""/""}]","ISA",,96.3,"3720",0,,,,,,107.8,,,,,,,,,,,,,,,,,,,,,,,,,,,,,,,,,,,,,,,,,,,,,,,,,,,,,,,,,,,,,,,,,,,,,,,"[]",,,,,,,,,,,,
"65ebffbc99b56aa8c515e085","2024-03-09T04:27:43.816Z","[""1-Methyl-2-pyrrolidinone (NMP)""]","[""water""]","[]","[]","20","","[""Crosslinking"",""Additive use""]","[{""postTreatmentChemicalAgentConcentrationUnit"":[""wt%""],""_id"":""65ebe53f99b56aa8c515e02f"",""postTreatment"":""Crosslinking"",""postTreatmentChemicalAgentSmiles"":""C(CNCCNCCN)N"",""postTreatmentChemicalAgentConcentration"":""1""},{""postTreatmentChemicalAgentConcentrationUnit"":[""wt%""],""_id"":""66178a42f00ca5f21b2fb49a"",""postTreatment"":""Additive use"",""postTreatmentChemicalAgentSmiles"":""OCC(O)CO"",""postTreatmentChemicalAgentConcentration"":""30""}]","[]","[]","[]","[]","[]","[]",,,,,false,"Crossflow",4,25,3.14,"Acetonitrile","Other","Rhodanine blue",780.4,20,"mg/L",1,"[]",,,,true,false,"Accepted","[""TFC""]","[""Graphene oxide""]","[]","[""Polyimide(Lenzig® P84)""]","[""Crosslinking""]","65ebe53f99b56aa8c515e02b","2024-03-09T04:27:43.765Z","2023-01-01T00:00:00.000Z","Graphene oxide hollow fiber membranes for solvent dehydration by nanofiltration","Scientific Report","backOffice","10.1016/j.memsci.2023.121848","65eb291c99b56aa8c515e014","Mei-Ling Liu","https://doi.org/10.1016/j.memsci.2023.121848",0,"Composite","CGHF RhB/ACN","Scientific report","Casting","[{""postTreatmentChemicalAgentConcentrationUnit"":[""wt%""],""_id"":""65ebe53f99b56aa8c515e02e"",""postTreatment"":""Crosslinking"",""postTreatmentChemicalAgentSmiles"":""C(CNCCNCCN)N"",""postTreatmentChemicalAgentConcentration"":""1""}]","ISA",132,13.5,"3721",0,,,,,,145,,,,,,,820,,,,,,,,,,,,,,,,,,,,,,,,,,,,,,,,,,,,,,,,,,,,,,,,,,,,,,,,,,,,,,,,"[]",,,,,,,,,,,,
