Repository: BAMresearch/onf-database

This repository belongs to the the publication "Revealing structure-property-performance relationships of organic solvent nanofiltration membranes using a FAIR, open-access database" published in ADD JOURNAL (DOI). 
It uses a dataset derived from The Open Membrane Database (https://openmembranedatabase.org/). The access date was April 8th 2025. The original dataset is in the repository as OMD_SRNF_2025-04-08.csv file.

The main researchers involved in the study are Sarah Glass (ORCID: 0000-0002-0625-0057), Petra Merten (no ORCID available), Torsten Brinkmann (ORCID: 0000-0002-5114-6259) and Volkan Filiz (ORCID: 0000-0003-0239-8641). 

The repository contains 5 Python files:

File: OMD_SRNF_2025-04-08.csv (part 122 of 184)
"65ec039599b56aa8c515e0a5","2024-03-09T06:37:09.566Z","[""1-Methyl-2-pyrrolidinone (NMP)""]","[]","[]","[]","20",,"[""Gutter layer synthesis"",""Thermal treatment""]","[{""postTreatmentChemicalAgentConcentrationUnit"":[],""_id"":""66179e2bf00ca5f21b2fb6c5"",""postTreatment"":""Gutter layer synthesis"",""postTreatmentChemicalAgentSmiles"":""Cc1[n-]ccn1.Cc1[n-]ccn1.[Zn+2] ; C(CO)O""},{""postTreatmentChemicalAgentConcentrationUnit"":[],""_id"":""66179e2bf00ca5f21b2fb6c6"",""postTreatment"":""Thermal treatment"",""postTreatmentChemicalAgentSmiles"":""/""}]","[""water""]","[""Hexane""]","[""wt%""]","[]","[""wt%""]","[]","C(CNCCNCCN)N","0.75","C1=C(C=C(C=C1C(=O)Cl)C(=O)Cl)C(=O)Cl","0.1",false,"Dead-end",8,25,3.14,"Dimethylformamide (DMF)","Industrial Model Solute","tetracycline",444.44,50,"mg/L",1,"[]",120,,,true,false,"Accepted","[""TFC""]","[""Polyamide""]","[]","[""Polyimide(Lenzig® P84)""]","[""None""]","65ec039599b56aa8c515e0a4","2024-03-09T06:37:09.518Z","2023-01-01T00:00:00.000Z","Bird's nest -inspired fabrication of ZIF-8 interlayer for organic solvent nanofiltration membranes","Scientific Report","backOffice","10.1016/j.memsci.2023.121520","65eb291c99b56aa8c515e014","Qian Chen","https://doi.org/10.1016/j.memsci.2023.121520",0,"Composite","PI-ZIF1mL-PA DMF/tetracycline","Scientific report","Interfacial Polymerization","[]","Commercial",0.13,98,"3722",0,,,"coating solution","ZIF-8","18",,,,,,,,,,,,,,,,,,,,,,,,,,,,,,,,,,,,,,,,,,,,,,,,,,,,,,,,,,,,,,,,,,,,,,,,"[""wt%""]",,,,,,,,,,,,
"65ec04a499b56aa8c515e0a7","2024-03-09T06:37:09.566Z","[""1-Methyl-2-pyrrolidinone (NMP)""]","[]","[]","[]","20",,"[""Gutter layer synthesis"",""Thermal treatment""]","[{""postTreatmentChemicalAgentConcentrationUnit"":[],""_id"":""66179e79f00ca5f21b2fb6dd"",""postTreatment"":""Gutter layer synthesis"",""postTreatmentChemicalAgentSmiles"":""Cc1[n-]ccn1.Cc1[n-]ccn1.[Zn+2] ; C(CO)O""},{""postTreatmentChemicalAgentConcentrationUnit"":[],""_id"":""66179e79f00ca5f21b2fb6de"",""postTreatment"":""Thermal treatment"",""postTreatmentChemicalAgentSmiles"":""/""}]","[""water""]","[""Hexane""]","[""wt%""]","[]","[""wt%""]","[]","C(CNCCNCCN)N","0.75","C1=C(C=C(C=C1C(=O)Cl)C(=O)Cl)C(=O)Cl","0.1",false,"Dead-end",8,25,3.14,"Methanol","Industrial Model Solute","tetracycline",444.44,50,"mg/L",1,"[]",120,,,true,false,"Accepted","[""TFC""]","[""Polyamide""]","[]","[""Polyimide(Lenzig® P84)""]","[""None""]","65ec039599b56aa8c515e0a4","2024-03-09T06:37:09.518Z","2023-01-01T00:00:00.000Z","Bird's nest -inspired fabrication of ZIF-8 interlayer for organic solvent nanofiltration membranes","Scientific Report","backOffice","10.1016/j.memsci.2023.121520","65eb291c99b56aa8c515e014","Qian Chen","https://doi.org/10.1016/j.memsci.2023.121520",0,"Composite","PI-ZIF1mL-PA methanol/tetracycline","Scientific report","Interfacial Polymerization","[]","Commercial",3.07,97.56,"3723",0,,,"coating solution","ZIF-8","18",,,,,,,,,,,,,,,,,,,,,,,,,,,,,,,,,,,,,,,,,,,,,,,,,,,,,,,,,,,,,,,,,,,,,,,,"[""wt%""]",,,,,,,,,,,,
"65ec04d799b56aa8c515e0a9","2024-03-09T06:37:09.566Z","[""1-Methyl-2-pyrrolidinone (NMP)""]","[]","[]","[]","20",,"[""Gutter layer synthesis"",""Thermal treatment""]","[{""postTreatmentChemicalAgentConcentrationUnit"":[],""_id"":""66179f6ef00ca5f21b2fb6f7"",""postTreatment"":""Gutter layer synthesis"",""postTreatmentChemicalAgentSmiles"":""Cc1[n-]ccn1.Cc1[n-]ccn1.[Zn+2] ; C(CO)O""},{""postTreatmentChemicalAgentConcentrationUnit"":[],""_id"":""66179f6ef00ca5f21b2fb6f8"",""postTreatment"":""Thermal treatment"",""postTreatmentChemicalAgentSmiles"":""/""}]","[""water""]","[""Hexane""]","[""wt%""]","[]","[""wt%""]","[]","C(CNCCNCCN)N","0.75","C1=C(C=C(C=C1C(=O)Cl)C(=O)Cl)C(=O)Cl","0.1",false,"Dead-end",8,25,3.14,"Acetonitrile","Industrial Model Solute","tetracycline",444.44,50,"mg/L",1,"[]",120,,,true,false,"Accepted","[""TFC""]","[""Polyamide""]","[]","[""Polyimide(Lenzig® P84)""]","[""None""]","65ec039599b56aa8c515e0a4","2024-03-09T06:37:09.518Z","2023-01-01T00:00:00.000Z","Bird's nest -inspired fabrication of ZIF-8 interlayer for organic solvent nanofiltration membranes","Scientific Report","backOffice","10.1016/j.memsci.2023.121520","65eb291c99b56aa8c515e014","Qian Chen","https://doi.org/10.1016/j.memsci.2023.121520",0,"Composite","PI-ZIF1mL-PA ACN/tetracycline","Scientific report","Interfacial Polymerization","[]","Commercial",13.37,98,"3724",0,,,"coating solution","ZIF-8","18",,,,,,,,,,,,,,,,,,,,,,,,,,,,,,,,,,,,,,,,,,,,,,,,,,,,,,,,,,,,,,,,,,,,,,,,"[""wt%""]",,,,,,,,,,,,
"65ec087b99b56aa8c515e0c4","2024-03-09T06:58:03.873Z","[""Dimethylformamide (DMF)""]","[]","[]","[]","20",,"[""Thermal treatment""]","[{""postTreatmentChemicalAgentConcentrationUnit"":[],""_id"":""65ec087b99b56aa8c515e0c5"",""postTreatment"":""Thermal treatment"",""postTreatmentChemicalAgentSmiles"":""/""}]","[""water""]","[""Hexane""]","[""wt%""]","[""wt%""]","[""wt%""]","[]","C1CNCCN1","2","C1=C(C=C(C=C1C(=O)Cl)C(=O)Cl)C(=O)Cl","0.1",false,"Crossflow",6,25,3.14,"Methanol","Dye","Janus green (chloride salt)",511.06,50,"mg/L",1,"[]",60,,,true,false,"Accepted","[""TFC""]","[""Polyamide""]","[]","[""Carbon nanotube"",""Other""]","[""None""]","65ec087b99b56aa8c515e0c3","2024-03-09T06:58:03.810Z","2023-01-01T00:00:00.000Z","Coaxial electrospun nanofibrous substrates with tunable wettability for constructing cucurbit[n]uril-embedded organic solvent nanofiltration membranes","Scientific Report","backOffice","10.1016/j.cej.2023.142880","65eb291c99b56aa8c515e014","Qian Wang, Qin-Yuan He, Liu-Lin Zhao","https://doi.org/10.1016/j.cej.2023.142880",0,"Composite","TFNC@0.5-CB JG/methanol","Scientific report","Interfacial Polymerization","[]","fiber",,97.45,"3725",0,,,,,,22.34,,,,"Polyimide (6FDA-PAA)","C1N2C3C4N(C2=O)CN5C6C7N(C5=O)CN8C9C2N(C8=O)CN5C8C%10N(C5=O)CN5C%11C%12N(C5=O)CN5C%13C(N1C5=O)N1CN3C(=O)N4CN6C(=O)N7CN9C(=O)N2CN8C(=O)N%10CN%11C(=O)N%12CN%13C1=O","0.5",617,224.6,,,,,,,,,,,,,,,,,,,,,,,,,,,,,,,,,,,,,,,,,,,,,,,,,,,,,,,,,,,,,,,"[]",,,,,,,,,,,,
"65ec097899b56aa8c515e0e8","2024-03-09T06:37:09.566Z","[""1-Methyl-2-pyrrolidinone (NMP)""]","[]","[]","[]","20",,"[""Gutter layer synthesis"",""Thermal treatment""]","[{""postTreatmentChemicalAgentConcentrationUnit"":[],""_id"":""66179fb6f00ca5f21b2fb70b"",""postTreatment"":""Gutter layer synthesis"",""postTreatmentChemicalAgentSmiles"":""Cc1[n-]ccn1.Cc1[n-]ccn1.[Zn+2] ; C(CO)O""},{""postTreatmentChemicalAgentConcentrationUnit"":[],""_id"":""66179fb6f00ca5f21b2fb70c"",""postTreatment"":""Thermal treatment"",""postTreatmentChemicalAgentSmiles"":""/""}]","[""water""]","[""Hexane""]","[""wt%""]","[]","[""wt%""]","[]","C(CNCCNCCN)N","0.75","C1=C(C=C(C=C1C(=O)Cl)C(=O)Cl)C(=O)Cl","0.1",false,"Dead-end",8,25,3.14,"Ethanol","Industrial Model Solute","tetracycline",444.44,50,"mg/L",1,"[]",120,,,true,false,"Accepted","[""TFC""]","[""Polyamide""]","[]","[""Polyimide(Lenzig® P84)""]","[""None""]","65ec039599b56aa8c515e0a4","2024-03-09T06:37:09.518Z","2023-01-01T00:00:00.000Z","Bird's nest -inspired fabrication of ZIF-8 interlayer for organic solvent nanofiltration membranes","Scientific Report","backOffice","10.1016/j.memsci.2023.121520","65eb291c99b56aa8c515e014","Qian Chen","https://doi.org/10.1016/j.memsci.2023.121520",0,"Composite","PI-ZIF1mL-PA ethanol/tetracycline","Scientific report","Interfacial Polymerization","[]","Commercial",3.66,98,"3726",0,,,"coating solution","ZIF-8","18",,,,,,,,,,,,,,,,,,,,,,,,,,,,,,,,,,,,,,,,,,,,,,,,,,,,,,,,,,,,,,,,,,,,,,,,"[""wt%""]",,,,,,,,,,,,
"65ec098499b56aa8c515e0ea","2024-03-09T06:58:03.873Z","[""Dimethylformamide (DMF)""]","[]","[]","[]","20",,"[""Thermal treatment""]","[{""postTreatmentChemicalAgentConcentrationUnit"":[],""_id"":""65ec087b99b56aa8c515e0c5"",""postTreatment"":""Thermal treatment"",""postTreatmentChemicalAgentSmiles"":""/""}]","[""water""]","[""Hexane""]","[""wt%""]","[""wt%""]","[""wt%""]","[]","C1CNCCN1","2","C1=C(C=C(C=C1C(=O)Cl)C(=O)Cl)C(=O)Cl","0.1",false,"Crossflow",6,25,3.14,"Methanol","Other","Chlortetracycline hydrochloride",515.34,50,"mg/L",1,"[]",60,,,true,false,"Accepted","[""TFC""]","[""Polyamide""]","[]","[""Other"",""Carbon nanotube""]","[""None""]","65ec087b99b56aa8c515e0c3","2024-03-09T06:58:03.810Z","2023-01-01T00:00:00.000Z","Coaxial electrospun nanofibrous substrates with tunable wettability for constructing cucurbit[n]uril-embedded organic solvent nanofiltration membranes","Scientific Report","backOffice","10.1016/j.cej.2023.142880","65eb291c99b56aa8c515e014","Qian Wang, Qin-Yuan He, Liu-Lin Zhao","https://doi.org/10.1016/j.cej.2023.142880",0,"Composite","TFNC@0.5-CB Chlortetracycline hydrochloride/methanol","Scientific report","Interfacial Polymerization","[]","fiber",,97,"3727",0,,,,,,22.34,,,,"Polyimide (6FDA-PAA)","C1N2C3C4N(C2=O)CN5C6C7N(C5=O)CN8C9C2N(C8=O)CN5C8C%10N(C5=O)CN5C%11C%12N(C5=O)CN5C%13C(N1C5=O)N1CN3C(=O)N4CN6C(=O)N7CN9C(=O)N2CN8C(=O)N%10CN%11C(=O)N%12CN%13C1=O","0.5",617,224.6,,,,,,,,,,,,,,,,,,,,,,,,,,,,,,,,,,,,,,,,,,,,,,,,,,,,,,,,,,,,,,,"[]",,,,,,,,,,,,
"65ec16fa99b56aa8c515e0f3","2024-03-09T07:59:54.319Z","[""1-Methyl-2-pyrrolidinone (NMP)""]","[]","[]","[]","20",,"[""Thermal treatment""]","[{""postTreatmentChemicalAgentConcentrationUnit"":[],""_id"":""6617c2eaf00ca5f21b2fb8a6"",""postTreatment"":""Thermal treatment"",""postTreatmentChemicalAgentSmiles"":""/""}]","[""water""]","[""Hexane""]","[""w/v%""]","[]","[""w/v%""]","[]","C1CN1","2","C1=C(C=C(C=C1C(=O)Cl)C(=O)Cl)C(=O)Cl","0.1",false,"Dead-end",4,25,3.14,"Ethanol","Dye","Janus green (chloride salt)",511.06,50,"mg/L",1,"[]",,,30,true,false,"Accepted","[""TFC""]","[""Polyamide""]","[]","[""Other""]","[""None""]","65ec16fa99b56aa8c515e0f2","2024-03-09T07:59:54.271Z","2020-01-01T00:00:00.000Z","Highly solvent-durable thin-film molecular sieve membranes with insoluble polyimide nanofibrous substrate","Scientific Report","backOffice","10.1016/j.cej.2020.128206","65eb291c99b56aa8c515e014","Tian-Dan Lu","https://doi.org/10.1016/j.cej.2020.128206",0,"Composite","PIP-PEI-TFNC JG/eth","Scientific report","Interfacial Polymerization","[]","fiber",,98.1,"3728",0,,,,,,5.4,,,,"Polyimide",,,750,,,,,,,,,,,,,,,,,,,,,,,,,,,,,,,,,,,,,,,,,,,,,,,,,,,,,,,,,,,,,,,,"[]",,,,,,,,,,,,
"65ec17a899b56aa8c515e0f5","2024-03-09T07:59:54.319Z","[""1-Methyl-2-pyrrolidinone (NMP)""]","[]","[]","[]","20",,"[""Thermal treatment""]","[{""postTreatmentChemicalAgentConcentrationUnit"":[],""_id"":""6617c359f00ca5f21b2fb8e1"",""postTreatment"":""Thermal treatment"",""postTreatmentChemicalAgentSmiles"":""/""}]","[""water""]","[""Hexane""]","[""w/v%""]","[]","[""w/v%""]","[]","C1CN1","2","C1=C(C=C(C=C1C(=O)Cl)C(=O)Cl)C(=O)Cl","0.1",false,"Dead-end",4,25,3.14,"Ethanol","Dye","Sudan IV",380.44,50,"mg/L",1,"[]",,,30,true,false,"Accepted","[""TFC""]","[""Polyamide""]","[]","[""Other""]","[""None""]","65ec16fa99b56aa8c515e0f2","2024-03-09T07:59:54.271Z","2020-01-01T00:00:00.000Z","Highly solvent-durable thin-film molecular sieve membranes with insoluble polyimide nanofibrous substrate","Scientific Report","backOffice","10.1016/j.cej.2020.128206","65eb291c99b56aa8c515e014","Tian-Dan Lu","https://doi.org/10.1016/j.cej.2020.128206",0,"Composite","PIP-PEI-TFNC S IV/eth","Scientific report","Interfacial Polymerization","[]","fiber",,86.7,"3729",0,,,,,,5.4,,,,"Polyimide",,,750,,,,,,,,,,,,,,,,,,,,,,,,,,,,,,,,,,,,,,,,,,,,,,,,,,,,,,,,,,,,,,,,"[]",,,,,,,,,,,,
"65ed238b99b56aa8c515e128","2024-03-10T03:05:47.186Z","[""1-Methyl-2-pyrrolidinone (NMP)""]","[""water""]","[""wt%""]","[]","19","300","[""Crosslinking"",""Additive use""]","[{""postTreatmentChemicalAgentConcentrationUnit"":[""wt%""],""_id"":""65ed238b99b56aa8c515e12a"",""postTreatment"":""Crosslinking"",""postTreatmentChemicalAgentSmiles"":""C(CCCN)CCN"",""postTreatmentChemicalAgentConcentration"":""10""},{""postTreatmentChemicalAgentConcentrationUnit"":[""wt%""],""_id"":""661959dfdd02ff2f9a462e2c"",""postTreatment"":""Additive use"",""postTreatmentChemicalAgentSmiles"":""OCC(O)CO"",""postTreatmentChemicalAgentConcentration"":""50""}]","[""water""]","[""Hexane""]","[""wt%""]","[""wt%"",""wt%""]","[""wt%""]","[]","C1=CC(=CC(=C1)N)N","0.05","C1=C(C=C(C=C1C(=O)Cl)C(=O)Cl)C(=O)Cl","0.15",false,"Crossflow",10,25,5,"Ethanol","Dye","Rhodamine B (chloride salt)",479.02,100,"mg/L",1,"[""AFM"",""FTIR"",""SEM"",""TEM""]",40,1.95,49,true,false,"Accepted","[""TFN""]","[""Polyamide""]","[]","[""Polyimide(Lenzig® P84)""]","[""Pure solvent treatment""]","65e720161850430560c1a0e8","2024-03-05T13:37:26.686Z","2021-01-01T00:00:00.000Z","High separation performance thin film composite and thin film nanocomposite hollow fiber membranes via interfacial polymerization for organic solvent nanofiltration","Scientific Report","backOffice","10.1016/j.seppur.2021.119567","65e452a41850430560c19b6b","Jinghua","https://doi.org/10.1016/j.seppur.2021.119567",0,"Composite","TFN-5 HF OSN membrane","Scientific report","Interfacial Polymerization","[{""postTreatmentChemicalAgentConcentrationUnit"":[],""_id"":""65ed238b99b56aa8c515e129"",""postTreatment"":""Pure solvent treatment"",""postTreatmentChemicalAgentSmiles"":""CN(C)C=O""}]","ISA",2,99.8,"3731",0,"C(CO)O","1.0","phase 1 (IFP)","graphene oxide","5",2.143,,,,,"CCCCCCCCCCCCOS(=O)(=O)[O-].[Na+]; CCN(CC)CC","0.1; 2",200,300.04,,,,,,,,,,,,,,,,,,,,,,,,,,,,,,,,,,,,,,,,,,,,,,,,,,,,,,,,,,,,,,,"[""mg/L""]",,,,,,,,,,,,
"65edc8b899b56aa8c515e1aa","2024-03-09T02:20:27.346Z","[""1-Methyl-2-pyrrolidinone (NMP)""]","[""water""]","[]","[]","20","100","[""None""]","[]","[]","[]","[]","[]","[]","[]",,,,,false,"Dead-end",10,25,3.14,"Dimethylformamide (DMF)","Dye","Rose Bengal (disodium salt)",1017.64,,,1,"[]",,14.5,,true,false,"Accepted","[""TFC""]","[""Graphene oxide""]","[]","[""Polyimide(Lenzig® P84)""]","[""Crosslinking""]","65ebc76b99b56aa8c515e015","2024-03-09T02:20:27.264Z","2019-01-01T00:00:00.000Z","Graphene oxide/cross-linked polyimide (GO/CLPI) composite membranes for organic solvent nanofiltration","Scientific Report","backOffice","10.1016/j.cherd.2019.03.041","65eb291c99b56aa8c515e014","Mei-Ling Liu","https://doi.org/10.1016/j.cherd.2019.03.041",0,"Composite","GO(4ml)/CLPI RBss/DMF","Scientific report","Dipcoating","[{""postTreatmentChemicalAgentConcentrationUnit"":[],""_id"":""65ebc76b99b56aa8c515e018"",""postTreatment"":""Crosslinking"",""postTreatmentChemicalAgentSmiles"":""C(CCCN)CCN.Cl.Cl ""}]","ISA",1.1,94,"3732",0,"polyethylene glycol 400",,,,,,,,,,,,,,,,,,,,,,,,,,,,,,,,,,,,,,,,,,,,,,,,,,,,,,,,,,,,,,,,,,,,,,,,,,,,"[]",,,,,,,,,,,,
"65ef1d9899b56aa8c515e226","2024-03-11T15:04:56.445Z","[]","[]","[]","[]",,,"[]","[]","[]","[]","[]","[]","[]","[]",,,,,false,"Crossflow",20,25,14,"Methanol","Other","amine intermediate",391.5,25,"g/L",2,"[]",,,,true,false,"Accepted","[]","[]","[]","[""Not Applicable""]","[""None""]","65ef1d9899b56aa8c515e225","2024-03-11T15:04:56.363Z","2013-01-01T00:00:00.000Z","Demonstration of purification of a pharmaceutical intermediate via organic solvent nanofiltration in the presence of acid","Scientific Report","backOffice","10.1016/j.seppur.2013.05.007","65dc589a4e3deb05523f7722","Ormerod","https://doi.org/10.1016/j.seppur.2013.05.007",0,"Commercial","Starmem-122 MeOH",,,"[]",,4.6,92,"3733",0,,,,,,,,,,,,,,,,,,,,"Other","dimer amine impurity",781,0.125,"g/L",,,,,,,,,,,,,,,,,,,,,91.5,,,,,,,,,,,,,,,,,,,,,,,,,,,,,,"Starmem 122",,"[]",,,,,,,,,,,,
"65ef1e0499b56aa8c515e228","2024-03-11T15:04:56.445Z","[]","[]","[]","[]",,,"[]","[]","[]","[]","[]","[]","[]","[]",,,,,false,"Crossflow",20,25,14,"Tetrahydrofuran (THF)","Other","amine intermediate",391.5,25,"g/L",2,"[]",,,,true,false,"Accepted","[]","[]","[]","[""Not Applicable""]","[""None""]","65ef1d9899b56aa8c515e225","2024-03-11T15:04:56.363Z","2013-01-01T00:00:00.000Z","Demonstration of purification of a pharmaceutical intermediate via organic solvent nanofiltration in the presence of acid","Scientific Report","backOffice","10.1016/j.seppur.2013.05.007","65dc589a4e3deb05523f7722","Ormerod","https://doi.org/10.1016/j.seppur.2013.05.007",0,"Commercial","Duramem-200 THF",,,"[]",,0.03,94,"3734",0,,,,,,,,,,,,,,,,,,,,"Other","dimer amine impurity",781,0.125,"g/L",,,,,,,,,,,,,,,,,,,,,98,,,,,,,,,,,,,,,,,,,,,,,,,,,,,,"Duramem 200",,"[]",,,,,,,,,,,,
"65ef1f3199b56aa8c515e231","2024-03-11T15:04:56.445Z","[]","[]","[]","[]",,,"[]","[]","[]","[]","[]","[]","[]","[]",,,,,false,"Crossflow",20,25,14,"Methanol","Other","amine intermediate",391.5,25,"g/L",2,"[]",,,,true,false,"Accepted","[]","[]","[]","[""Not Applicable""]","[""None""]","65ef1d9899b56aa8c515e225","2024-03-11T15:04:56.363Z","2013-01-01T00:00:00.000Z","Demonstration of purification of a pharmaceutical intermediate via organic solvent nanofiltration in the presence of acid","Scientific Report","backOffice","10.1016/j.seppur.2013.05.007","65dc589a4e3deb05523f7722","Ormerod","https://doi.org/10.1016/j.seppur.2013.05.007",0,"Commercial","SolSep-30705 MeOH",,,"[]",,0.05,37,"3735",0,,,,,,,,,,,,,,,,,,,,"Other","dimer amine impurity",781,0.125,"g/L",,,,,,,,,,,,,,,,,,,,,44,,,,,,,,,,,,,,,,,,,,,,,,,,,,,,"NF030705",,"[]",,,,,,,,,,,,
"65ef1fd999b56aa8c515e236","2024-03-11T15:04:56.445Z","[]","[]","[]","[]",,,"[]","[]","[]","[]","[]","[]","[]","[]",,,,,false,"Crossflow",20,25,14,"Methanol","Other","amine intermediate",391.5,25,"g/L",2,"[]",,,,true,false,"Accepted","[]","[]","[]","[""Not Applicable""]","[""None""]","65ef1d9899b56aa8c515e225","2024-03-11T15:04:56.363Z","2013-01-01T00:00:00.000Z","Demonstration of purification of a pharmaceutical intermediate via organic solvent nanofiltration in the presence of acid","Scientific Report","backOffice","10.1016/j.seppur.2013.05.007","65dc589a4e3deb05523f7722","Ormerod","https://doi.org/10.1016/j.seppur.2013.05.007",0,"Commercial","Starmem-240 MeOH",,,"[]",,2.4,83,"3736",0,,,,,,,,,,,,,,,,,,,,"Other","dimer amine impurity",781,0.125,"g/L",,,,,,,,,,,,,,,,,,,,,85,,,,,,,,,,,,,,,,,,,,,,,,,,,,,,"Starmem 240",,"[]",,,,,,,,,,,,
"65ef207e99b56aa8c515e272","2024-03-11T15:04:56.445Z","[]","[]","[]","[]",,,"[]","[]","[]","[]","[]","[]","[]","[]",,,,,false,"Crossflow",20,25,14,"Methanol","Other","amine intermediate",391.5,25,"g/L",2,"[]",,,,true,false,"Accepted","[]","[]","[]","[""Not Applicable""]","[""None""]","65ef1d9899b56aa8c515e225","2024-03-11T15:04:56.363Z","2013-01-01T00:00:00.000Z","Demonstration of purification of a pharmaceutical intermediate via organic solvent nanofiltration in the presence of acid","Scientific Report","backOffice","10.1016/j.seppur.2013.05.007","65dc589a4e3deb05523f7722","Ormerod","https://doi.org/10.1016/j.seppur.2013.05.007",0,"Commercial","Duramem-200 MeOH",,,"[]",,2,98,"3737",0,,,,,,,,,,,,,,,,,,,,"Other","dimer amine impurity",781,0.125,"g/L",,,,,,,,,,,,,,,,,,,,,99,,,,,,,,,,,,,,,,,,,,,,,,,,,,,,"Duramem 200",,"[]",,,,,,,,,,,,
"65ef20c999b56aa8c515e274","2024-03-11T15:04:56.445Z","[]","[]","[]","[]",,,"[]","[]","[]","[]","[]","[]","[]","[]",,,,,false,"Crossflow",20,25,14,"Tetrahydrofuran (THF)","Other","amine intermediate",391.5,25,"g/L",2,"[]",,,,true,false,"Accepted","[]","[]","[]","[""Not Applicable""]","[""None""]","65ef1d9899b56aa8c515e225","2024-03-11T15:04:56.363Z","2013-01-01T00:00:00.000Z","Demonstration of purification of a pharmaceutical intermediate via organic solvent nanofiltration in the presence of acid","Scientific Report","backOffice","10.1016/j.seppur.2013.05.007","65dc589a4e3deb05523f7722","Ormerod","https://doi.org/10.1016/j.seppur.2013.05.007",0,"Commercial","Duramem-150 THF",,,"[]",,0.01,97,"3738",0,,,,,,,,,,,,,,,,,,,,"Other","dimer amine impurity",781,0.125,"g/L",,,,,,,,,,,,,,,,,,,,,98,,,,,,,,,,,,,,,,,,,,,,,,,,,,,,"Duramem 150",,"[]",,,,,,,,,,,,
"65ef20f699b56aa8c515e276","2024-03-11T15:04:56.445Z","[]","[]","[]","[]",,,"[]","[]","[]","[]","[]","[]","[]","[]",,,,,false,"Crossflow",20,25,14,"Tetrahydrofuran (THF)","Other","amine intermediate",391.5,25,"g/L",2,"[]",,,,true,false,"Accepted","[]","[]","[]","[""Not Applicable""]","[""None""]","65ef1d9899b56aa8c515e225","2024-03-11T15:04:56.363Z","2013-01-01T00:00:00.000Z","Demonstration of purification of a pharmaceutical intermediate via organic solvent nanofiltration in the presence of acid","Scientific Report","backOffice","10.1016/j.seppur.2013.05.007","65dc589a4e3deb05523f7722","Ormerod","https://doi.org/10.1016/j.seppur.2013.05.007",0,"Commercial","Duramem-300 THF",,,"[]",,6,52,"3739",0,,,,,,,,,,,,,,,,,,,,"Other","dimer amine impurity",781,0.125,"g/L",,,,,,,,,,,,,,,,,,,,,73,,,,,,,,,,,,,,,,,,,,,,,,,,,,,,"Duramem 300",,"[]",,,,,,,,,,,,
"65ef214e99b56aa8c515e278","2024-03-11T15:04:56.445Z","[]","[]","[]","[]",,,"[]","[]","[]","[]","[]","[]","[]","[]",,,,,false,"Crossflow",20,25,14,"Dimethylformamide (DMF)","Other","amine intermediate",391.5,25,"g/L",2,"[]",,,,true,false,"Accepted","[]","[]","[]","[""Not Applicable""]","[""None""]","65ef1d9899b56aa8c515e225","2024-03-11T15:04:56.363Z","2013-01-01T00:00:00.000Z","Demonstration of purification of a pharmaceutical intermediate via organic solvent nanofiltration in the presence of acid","Scientific Report","backOffice","10.1016/j.seppur.2013.05.007","65dc589a4e3deb05523f7722","Ormerod","https://doi.org/10.1016/j.seppur.2013.05.007",0,"Commercial","Duramem-200 DMF",,,"[]",,0.5,99,"3740",0,,,,,,,,,,,,,,,,,,,,"Other","dimer amine impurity",781,0.125,"g/L",,,,,,,,,,,,,,,,,,,,,100,,,,,,,,,,,,,,,,,,,,,,,,,,,,,,"Duramem 200",,"[]",,,,,,,,,,,,
"65ef227b99b56aa8c515e286","2024-03-11T15:04:56.445Z","[]","[]","[]","[]",,,"[]","[]","[]","[]","[]","[]","[]","[]",,,,,false,"Crossflow",20,25,14,"Dimethylformamide (DMF)","Other","amine intermediate",391.5,25,"g/L",2,"[]",,,,true,false,"Accepted","[]","[]","[]","[""Not Applicable""]","[""None""]","65ef1d9899b56aa8c515e225","2024-03-11T15:04:56.363Z","2013-01-01T00:00:00.000Z","Demonstration of purification of a pharmaceutical intermediate via organic solvent nanofiltration in the presence of acid","Scientific Report","backOffice","10.1016/j.seppur.2013.05.007","65dc589a4e3deb05523f7722","Ormerod","https://doi.org/10.1016/j.seppur.2013.05.007",0,"Commercial","Duramem-300 DMF",,,"[]",,3.25,63,"3742",0,,,,,,,,,,,,,,,,,,,,"Other","dimer amine impurity",781,0.125,"g/L",,,,,,,,,,,,,,,,,,,,,75,,,,,,,,,,,,,,,,,,,,,,,,,,,,,,"Duramem 200",,"[]",,,,,,,,,,,,
"65ef237499b56aa8c515e292","2024-03-11T15:04:56.445Z","[]","[]","[]","[]",,,"[]","[]","[]","[]","[]","[]","[]","[]",,,,,false,"Crossflow",20,25,14,"Acetone","Other","amine intermediate",391.5,25,"g/L",2,"[]",,,,true,false,"Accepted","[]","[]","[]","[""Not Applicable""]","[""None""]","65ef1d9899b56aa8c515e225","2024-03-11T15:04:56.363Z","2013-01-01T00:00:00.000Z","Demonstration of purification of a pharmaceutical intermediate via organic solvent nanofiltration in the presence of acid","Scientific Report","backOffice","10.1016/j.seppur.2013.05.007","65dc589a4e3deb05523f7722","Ormerod","https://doi.org/10.1016/j.seppur.2013.05.007",0,"Commercial","Starmem-122 AcAc",,,"[]",,1,88,"3743",0,,,,,,,,,,,,,,,,,,,,"Other","dimer amine impurity",781,0.125,"g/L",,,,,,,,,,,,,,,,,,,,,92,,,,,,,,,,,,,,,,,,,,,,,,,,,,,,"Starmem 122",,"[]",,,,,,,,,,,,
"65ef347899b56aa8c515e296","2024-03-11T16:42:32.065Z","[]","[]","[]","[]",,,"[]","[]","[]","[]","[]","[]","[]","[]",,,,,false,"Crossflow",10,25,20,"Dichloromethane (DCM)","Other","HG-1 Ru cata",600.6,0.03,"g/L",3,"[]",,,15,true,false,"Accepted","[]","[]","[]","[""Not Applicable""]","[""None""]","65ef347799b56aa8c515e295","2024-03-11T16:42:31.997Z","2013-01-01T00:00:00.000Z","Separation of metathesis catalysts and reaction products in flow reactors using organic solvent nanofiltration","Scientific Report","backOffice","10.1039/c3ra44860f","65dc589a4e3deb05523f7722","Ormerod","https://doi.org/10.1039/c3ra44860f",0,"Commercial","0.9 nm TiO2 RCS 2013",,,"[]",,0.4,80,"3744",0,,,,,,,,,,,,,,,,,,,,"Other","Dedam",240.3,2.4,"g/L","Other","cyclopentene product",212.2,2,"g/L",,,,,,,,,,,,,,,,90,87,,,,,,,,,,,,,,,,,,,,,,,,,,,,,"Inopor nano 0,9 nm",,"[]",,,,,,,,,,,,
"65ef34dd99b56aa8c515e298","2024-03-11T16:42:32.065Z","[]","[]","[]","[]",,,"[]","[]","[]","[]","[]","[]","[]","[]",,,,,false,"Crossflow",20,25,28,"Dichloromethane (DCM)","Other","Umicore M2 Ru cata",949.1,0.047,"g/L",3,"[]",,,,true,false,"Accepted","[]","[]","[]","[""Not Applicable""]","[""None""]","65ef347799b56aa8c515e295","2024-03-11T16:42:31.997Z","2013-01-01T00:00:00.000Z","Separation of metathesis catalysts and reaction products in flow reactors using organic solvent nanofiltration","Scientific Report","backOffice","10.1039/c3ra44860f","65dc589a4e3deb05523f7722","Ormerod","https://doi.org/10.1039/c3ra44860f",0,"Commercial","Duramem-200 DCM",,,"[]",,3.1,87,"3745",0,,,,,,,,,,,,,,,,,,,,"Other","Dedam",240.3,2.4,"g/L","Other","cyclopentene product",212.2,2,"g/L",,,,,,,,,,,,,,,,38,20,,,,,,,,,,,,,,,,,,,,,,,,,,,,,"Duramem 200",,"[]",,,,,,,,,,,,
"65ef352599b56aa8c515e29a","2024-03-11T16:42:32.065Z","[]","[]","[]","[]",,,"[]","[]","[]","[]","[]","[]","[]","[]",,,,,false,"Crossflow",10,25,20,"Dichloromethane (DCM)","Other","Umicore M51 Ru cata",654.63,0.065,"g/L",3,"[]",,,15,true,false,"Accepted","[]","[]","[]","[""Not Applicable""]","[""None""]","65ef347799b56aa8c515e295","2024-03-11T16:42:31.997Z","2013-01-01T00:00:00.000Z","Separation of metathesis catalysts and reaction products in flow reactors using organic solvent nanofiltration","Scientific Report","backOffice","10.1039/c3ra44860f","65dc589a4e3deb05523f7722","Ormerod","https://doi.org/10.1039/c3ra44860f",0,"Commercial","0.9 nm TiO2 RCS 2013",,,"[]",,1.8,99,"3746",0,,,,,,,,,,,,,,,,,,,,"Other","Dedam",240.3,2.4,"g/L","Other","cyclopentene product",212.2,2,"g/L",,,,,,,,,,,,,,,,73,70,,,,,,,,,,,,,,,,,,,,,,,,,,,,,"Inopor nano 0,9 nm",,"[]",,,,,,,,,,,,
"65ef356c99b56aa8c515e29c","2024-03-11T16:42:32.065Z","[]","[]","[]","[]",,,"[]","[]","[]","[]","[]","[]","[]","[]",,,,,false,"Crossflow",10,25,20,"Dichloromethane (DCM)","Other","Umicore M41 Ru cata",888.47,0.044,"g/L",3,"[]",,,15,true,false,"Accepted","[]","[]","[]","[""Not Applicable""]","[""None""]","65ef347799b56aa8c515e295","2024-03-11T16:42:31.997Z","2013-01-01T00:00:00.000Z","Separation of metathesis catalysts and reaction products in flow reactors using organic solvent nanofiltration","Scientific Report","backOffice","10.1039/c3ra44860f","65dc589a4e3deb05523f7722","Ormerod","https://doi.org/10.1039/c3ra44860f",0,"Commercial","0.9 nm TiO2 RCS 2013",,,"[]",,0.2,99,"3747",0,,,,,,,,,,,,,,,,,,,,"Other","Dedam",240.3,2.4,"g/L","Other","cyclopentene product",212.2,2,"g/L",,,,,,,,,,,,,,,,88,83,,,,,,,,,,,,,,,,,,,,,,,,,,,,,"Inopor nano 0,9 nm",,"[]",,,,,,,,,,,,
"65ef36ff99b56aa8c515e2af","2024-03-11T16:42:32.065Z","[]","[]","[]","[]",,,"[]","[]","[]","[]","[]","[]","[]","[]",,,,,false,"Crossflow",10,25,20,"Acetone","Other","Umicore M2 Ru cata",949.1,0.095,"g/L",3,"[]",,,15,true,false,"Accepted","[]","[]","[]","[""Not Applicable""]","[""None""]","65ef347799b56aa8c515e295","2024-03-11T16:42:31.997Z","2013-01-01T00:00:00.000Z","Separation of metathesis catalysts and reaction products in flow reactors using organic solvent nanofiltration","Scientific Report","backOffice","10.1039/c3ra44860f","65dc589a4e3deb05523f7722","Ormerod","https://doi.org/10.1039/c3ra44860f",0,"Commercial","0.9 nm TiO2 RCS 2013",,,"[]",,0.15,99,"3748",0,,,,,,,,,,,,,,,,,,,,"Other","Dedam",240.3,2.4,"g/L","Other","cyclopentene product",212.2,2,"g/L",,,,,,,,,,,,,,,,40,57,,,,,,,,,,,,,,,,,,,,,,,,,,,,,"Inopor nano 0,9 nm",,"[]",,,,,,,,,,,,
"65ef375c99b56aa8c515e2b1","2024-03-11T16:42:32.065Z","[]","[]","[]","[]",,,"[]","[]","[]","[]","[]","[]","[]","[]",,,,,false,"Crossflow",20,25,28,"Acetone","Other","Umicore M2 Ru cata",949.1,0.095,"g/L",3,"[]",,,,true,false,"Accepted","[]","[]","[]","[""Not Applicable""]","[""None""]","65ef347799b56aa8c515e295","2024-03-11T16:42:31.997Z","2013-01-01T00:00:00.000Z","Separation of metathesis catalysts and reaction products in flow reactors using organic solvent nanofiltration","Scientific Report","backOffice","10.1039/c3ra44860f","65dc589a4e3deb05523f7722","Ormerod","https://doi.org/10.1039/c3ra44860f",0,"Commercial","Duramem-200 Aceton",,,"[]",,0.8,99,"3749",0,,,,,,,,,,,,,,,,,,,,"Other","Dedam",240.3,2.4,"g/L","Other","cyclopentene product",212.2,2,"g/L",,,,,,,,,,,,,,,,98,97,,,,,,,,,,,,,,,,,,,,,,,,,,,,,"Duramem 200",,"[]",,,,,,,,,,,,
"65ef38f299b56aa8c515e2c5","2024-03-11T16:42:32.065Z","[]","[]","[]","[]",,,"[]","[]","[]","[]","[]","[]","[]","[]",,,,,false,"Crossflow",10,25,20,"Dichloromethane (DCM)","Other","Umicore M2 Ru cata",949.1,0.047,"g/L",3,"[]",,,15,true,false,"Accepted","[]","[]","[]","[""Not Applicable""]","[""None""]","65ef347799b56aa8c515e295","2024-03-11T16:42:31.997Z","2013-01-01T00:00:00.000Z","Separation of metathesis catalysts and reaction products in flow reactors using organic solvent nanofiltration","Scientific Report","backOffice","10.1039/c3ra44860f","65dc589a4e3deb05523f7722","Ormerod","https://doi.org/10.1039/c3ra44860f",0,"Commercial","0.9 nm TiO2 RCS 2013",,,"[]",,0.9,94,"3750",0,,,,,,,,,,,,,,,,,,,,"Other","Dedam",240.3,2.4,"g/L","Other","cyclopentene product",212.2,2,"g/L",,,,,,,,,,,,,,,,70,73,,,,,,,,,,,,,,,,,,,,,,,,,,,,,"Inopor nano 0,9 nm",,"[]",,,,,,,,,,,,
"65ef396999b56aa8c515e2c7","2024-03-11T16:42:32.065Z","[]","[]","[]","[]",,,"[]","[]","[]","[]","[]","[]","[]","[]",,,,,false,"Crossflow",10,25,20,"Acetone","Other","HG-1 Ru cata",600.6,0.06,"g/L",3,"[]",,,15,true,false,"Accepted","[]","[]","[]","[""Not Applicable""]","[""None""]","65ef347799b56aa8c515e295","2024-03-11T16:42:31.997Z","2013-01-01T00:00:00.000Z","Separation of metathesis catalysts and reaction products in flow reactors using organic solvent nanofiltration","Scientific Report","backOffice","10.1039/c3ra44860f","65dc589a4e3deb05523f7722","Ormerod","https://doi.org/10.1039/c3ra44860f",0,"Commercial","0.9 nm TiO2 RCS 2013",,,"[]",,0.15,97,"3751",0,,,,,,,,,,,,,,,,,,,,"Other","Dedam",240.3,2.4,"g/L","Other","cyclopentene product",212.2,2,"g/L",,,,,,,,,,,,,,,,46,37,,,,,,,,,,,,,,,,,,,,,,,,,,,,,"Inopor nano 0,9 nm",,"[]",,,,,,,,,,,,
"65ef3b4799b56aa8c515e2c9","2024-03-11T17:11:35.380Z","[]","[]","[]","[]",,,"[]","[]","[]","[]","[]","[]","[]","[]",,,,,false,"Crossflow",10,25,20,"Acetone","Other","Umicore M2 Ru cata",949.1,0.095,"g/L",3,"[]",,,,true,false,"Accepted","[""Inorganic""]","[""Ceramics""]","[]","[""Not Applicable""]","[""Surface treatment""]","65ef347799b56aa8c515e295","2024-03-11T16:42:31.997Z","2013-01-01T00:00:00.000Z","Separation of metathesis catalysts and reaction products in flow reactors using organic solvent nanofiltration","Scientific Report","backOffice","10.1039/c3ra44860f","65dc589a4e3deb05523f7722","Ormerod","https://doi.org/10.1039/c3ra44860f",0,"ISA/inorganic/dense","1 nm C8 RSC 2013","Scientific report",,"[{""postTreatmentChemicalAgentConcentrationUnit"":[],""_id"":""65f86463d42a2aa97619546a"",""postTreatment"":""Surface treatment"",""postTreatmentChemicalAgentSmiles"":""CCCCC[CH-]CC.[Mg+2].[Br-]""}]",,5,85,"3752",0,,,,,,,,,,,,,,,"Grignard grafing with C8",,,,,"Other","Dedam",240.3,2.4,"g/L","Other","cyclopentene product",212.2,2,"g/L",,,,,,,,,,,,,,,,35,30,,,,,,,,,,,,,,,,,,,,,,,,,,,,,,,"[]",,,,,,,,,,,,
"65ef3bac99b56aa8c515e2cb","2024-03-11T17:11:35.380Z","[]","[]","[]","[]",,,"[]","[]","[]","[]","[]","[]","[]","[]",,,,,false,"Crossflow",10,25,20,"Toluene","Other","Umicore M51 Ru cata",654.63,0.065,"g/L",3,"[]",,,,true,false,"Accepted","[""Inorganic""]","[""Ceramics""]","[]","[""Not Applicable""]","[""Surface treatment""]","65ef347799b56aa8c515e295","2024-03-11T16:42:31.997Z","2013-01-01T00:00:00.000Z","Separation of metathesis catalysts and reaction products in flow reactors using organic solvent nanofiltration","Scientific Report","backOffice","10.1039/c3ra44860f","65dc589a4e3deb05523f7722","Ormerod","https://doi.org/10.1039/c3ra44860f",0,"ISA/inorganic/dense","1 nm C8 RSC 2013","Scientific report",,"[{""postTreatmentChemicalAgentConcentrationUnit"":[],""_id"":""65f8647dd42a2aa976195471"",""postTreatment"":""Surface treatment"",""postTreatmentChemicalAgentSmiles"":""CCCCC[CH-]CC.[Mg+2].[Br-]""}]",,0.64,98,"3753",0,,,,,,,,,,,,,,,"Grignard grafing with C8",,,,,"Other","Dedam",240.3,2.4,"g/L","Other","cyclopentene product",212.2,2,"g/L",,,,,,,,,,,,,,,,40,35,,,,,,,,,,,,,,,,,,,,,,,,,,,,,,,"[]",,,,,,,,,,,,
"65ef3bfd99b56aa8c515e2cd","2024-03-11T17:11:35.380Z","[]","[]","[]","[]",,,"[]","[]","[]","[]","[]","[]","[]","[]",,,,,false,"Crossflow",10,25,20,"Dichloromethane (DCM)","Other","Umicore M51 Ru cata",654.63,0.065,"g/L",3,"[]",,,,true,false,"Accepted","[""Inorganic""]","[""Ceramics""]","[]","[""Not Applicable""]","[""Surface treatment""]","65ef347799b56aa8c515e295","2024-03-11T16:42:31.997Z","2013-01-01T00:00:00.000Z","Separation of metathesis catalysts and reaction products in flow reactors using organic solvent nanofiltration","Scientific Report","backOffice","10.1039/c3ra44860f","65dc589a4e3deb05523f7722","Ormerod","https://doi.org/10.1039/c3ra44860f",0,"ISA/inorganic/dense","1 nm C8 RSC 2013","Scientific report",,"[{""postTreatmentChemicalAgentConcentrationUnit"":[],""_id"":""65f8648fd42a2aa976195477"",""postTreatment"":""Surface treatment"",""postTreatmentChemicalAgentSmiles"":""CCCCC[CH-]CC.[Mg+2].[Br-]""}]",,2,96,"3754",0,,,,,,,,,,,,,,,"Grignard grafing with C8",,,,,"Other","Dedam",240.3,2.4,"g/L","Other","cyclopentene product",212.2,2,"g/L",,,,,,,,,,,,,,,,65,60,,,,,,,,,,,,,,,,,,,,,,,,,,,,,,,"[]",,,,,,,,,,,,
"65ef3c2e99b56aa8c515e2cf","2024-03-11T17:11:35.380Z","[]","[]","[]","[]",,,"[]","[]","[]","[]","[]","[]","[]","[]",,,,,false,"Crossflow",10,25,20,"Acetone","Other","Umicore M51 Ru cata",654.63,0.065,"g/L",3,"[]",,,,true,false,"Accepted","[""Inorganic""]","[""Ceramics""]","[]","[""Not Applicable""]","[""Surface treatment""]","65ef347799b56aa8c515e295","2024-03-11T16:42:31.997Z","2013-01-01T00:00:00.000Z","Separation of metathesis catalysts and reaction products in flow reactors using organic solvent nanofiltration","Scientific Report","backOffice","10.1039/c3ra44860f","65dc589a4e3deb05523f7722","Ormerod","https://doi.org/10.1039/c3ra44860f",0,"ISA/inorganic/dense","1 nm C8 RSC 2013","Scientific report",,"[{""postTreatmentChemicalAgentConcentrationUnit"":[],""_id"":""65f864a7d42a2aa97619547d"",""postTreatment"":""Surface treatment"",""postTreatmentChemicalAgentSmiles"":""CCCCC[CH-]CC.[Mg+2].[Br-]""}]",,2,90,"3755",0,,,,,,,,,,,,,,,"Grignard grafing with C8",,,,,"Other","Dedam",240.3,2.4,"g/L","Other","cyclopentene product",212.2,2,"g/L",,,,,,,,,,,,,,,,55,45,,,,,,,,,,,,,,,,,,,,,,,,,,,,,,,"[]",,,,,,,,,,,,
"65f2c8ca99b56aa8c515e2ea","2024-03-14T09:52:10.423Z","[""Dimethylformamide (DMF)"",""1,4-dioxane""]","[""water""]","[]","[]","22","300","[]","[]","[]","[]","[]","[]","[]","[]",,,,,false,"Crossflow",30,25,14,"Dimethylformamide (DMF)","Oligomer","a-methylstyrene dimer",236,0.01,"g/L",10,"[]",,,,true,false,"Accepted","[""ISA""]","[""Polyimide(Lenzig® P84)""]","[]","[""Not Applicable""]","[""Crosslinking""]","65f2c8ca99b56aa8c515e2e8","2024-03-14T09:52:10.331Z","2011-01-01T00:00:00.000Z","The effect of membrane formation parameters on performance of polyimide membranes for organic solvent nanofiltration (OSN): Part A. Effect of polymer/solvent/non-solvent system choice","Scientific Report","backOffice","10.1016/j.memsci.2011.07.027","65e707251850430560c1a0cf","Sokoro","https://doi.org/10.1016/j.memsci.2011.07.027",0,"ISA/inorganic/dense","Membrane 1","Scientific report",,"[{""postTreatmentChemicalAgentConcentrationUnit"":[""wt%""],""_id"":""65f2c8ca99b56aa8c515e2eb"",""postTreatment"":""Crosslinking"",""postTreatmentChemicalAgentSmiles"":""NCCCCCCN"",""postTreatmentChemicalAgentConcentration"":""10""}]",,4.3,74,"3756",0,,,,,,,"75:25",,,,,,350,,,,,,,"Oligomer","Polystyrene",290,2,"g/L","Oligomer","Polystyrene",390,2,"g/L","Oligomer","Polystyrene",490,2,"g/L","Oligomer","Polystyrene",590,2,"g/L","Oligomer","Polystyrene",690,2,"g/L",88,94,97,97,100,"Oligomer","Polystyrene",800,2,"g/L","Oligomer","Polystyrene",900,2,"g/L","Oligomer","Polystyrene",1000,2,"g/L","Oligomer","Polystyrene",1100,,"g/L",100,100,100,100,,,,"[]",,,,,,,,,,,,
"65f2c8e999b56aa8c515e2ef","2024-03-14T09:52:10.423Z","[""Dimethylformamide (DMF)"",""1,4-dioxane""]","[""water""]","[]","[]","22","300","[]","[]","[]","[]","[]","[]","[]","[]",,,,,false,"Crossflow",30,25,14,"Dimethylformamide (DMF)","Oligomer","a-methylstyrene dimer",236,0.01,"g/L",10,"[]",,,,true,false,"Accepted","[""ISA""]","[""Polyimide(Lenzig® P84)""]","[]","[""Not Applicable""]","[""Crosslinking""]","65f2c8ca99b56aa8c515e2e8","2024-03-14T09:52:10.331Z","2011-01-01T00:00:00.000Z","The effect of membrane formation parameters on performance of polyimide membranes for organic solvent nanofiltration (OSN): Part A. Effect of polymer/solvent/non-solvent system choice","Scientific Report","backOffice","10.1016/j.memsci.2011.07.027","65e707251850430560c1a0cf","Sokoro","https://doi.org/10.1016/j.memsci.2011.07.027",0,"ISA/inorganic/dense","Membrane 2","Scientific report",,"[{""postTreatmentChemicalAgentConcentrationUnit"":[""wt%""],""_id"":""65f2c8ca99b56aa8c515e2eb"",""postTreatment"":""Crosslinking"",""postTreatmentChemicalAgentSmiles"":""NCCCCCCN"",""postTreatmentChemicalAgentConcentration"":""10""}]",,4.5,70,"3757",0,,,,,,,"75:25",,,,,,350,,,,,,,"Oligomer","Polystyrene",290,2,"g/L","Oligomer","Polystyrene",390,2,"g/L","Oligomer","Polystyrene",490,2,"g/L","Oligomer","Polystyrene",590,2,"g/L","Oligomer","Polystyrene",690,2,"g/L",86,93,95,96,98,"Oligomer","Polystyrene",800,2,"g/L","Oligomer","Polystyrene",900,2,"g/L","Oligomer","Polystyrene",1000,2,"g/L","Oligomer","Polystyrene",1100,,"g/L",99,100,100,100,,,,"[]",,,,,,,,,,,,
"65f2c90b99b56aa8c515e2f4","2024-03-14T09:52:10.423Z","[""Dimethylformamide (DMF)"",""1,4-dioxane""]","[""water""]","[]","[]","22","300","[]","[]","[]","[]","[]","[]","[]","[]",,,,,false,"Crossflow",30,25,14,"Dimethylformamide (DMF)","Oligomer","a-methylstyrene dimer",236,0.01,"g/L",10,"[]",,,,true,false,"Accepted","[""ISA""]","[""Polyimide(Lenzig® P84)""]","[]","[""Not Applicable""]","[""Crosslinking""]","65f2c8ca99b56aa8c515e2e8","2024-03-14T09:52:10.331Z","2011-01-01T00:00:00.000Z","The effect of membrane formation parameters on performance of polyimide membranes for organic solvent nanofiltration (OSN): Part A. Effect of polymer/solvent/non-solvent system choice","Scientific Report","backOffice","10.1016/j.memsci.2011.07.027","65e707251850430560c1a0cf","Sokoro","https://doi.org/10.1016/j.memsci.2011.07.027",0,"ISA/inorganic/dense","Membrane 3","Scientific report",,"[{""postTreatmentChemicalAgentConcentrationUnit"":[""wt%""],""_id"":""65f2c8ca99b56aa8c515e2eb"",""postTreatment"":""Crosslinking"",""postTreatmentChemicalAgentSmiles"":""NCCCCCCN"",""postTreatmentChemicalAgentConcentration"":""10""}]",,4.4,72,"3758",0,,,,,,,"75:25",,,,,,350,,,,,,,"Oligomer","Polystyrene",290,2,"g/L","Oligomer","Polystyrene",390,2,"g/L","Oligomer","Polystyrene",490,2,"g/L","Oligomer","Polystyrene",590,2,"g/L","Oligomer","Polystyrene",690,2,"g/L",82,93,2,92,95,"Oligomer","Polystyrene",800,2,"g/L","Oligomer","Polystyrene",900,2,"g/L","Oligomer","Polystyrene",1000,2,"g/L","Oligomer","Polystyrene",1100,,"g/L",99,100,100,100,,,,"[]",,,,,,,,,,,,
