Repository: BAMresearch/onf-database

This repository belongs to the the publication "Revealing structure-property-performance relationships of organic solvent nanofiltration membranes using a FAIR, open-access database" published in ADD JOURNAL (DOI). 
It uses a dataset derived from The Open Membrane Database (https://openmembranedatabase.org/). The access date was April 8th 2025. The original dataset is in the repository as OMD_SRNF_2025-04-08.csv file.

The main researchers involved in the study are Sarah Glass (ORCID: 0000-0002-0625-0057), Petra Merten (no ORCID available), Torsten Brinkmann (ORCID: 0000-0002-5114-6259) and Volkan Filiz (ORCID: 0000-0003-0239-8641). 

The repository contains 5 Python files:

File: OMD_SRNF_2025-04-08.csv (part 123 of 184)
"65f2c99599b56aa8c515e2f9","2024-03-14T09:52:10.423Z","[""Dimethylformamide (DMF)"",""1,4-dioxane""]","[""water""]","[]","[]","22","300","[]","[]","[]","[]","[]","[]","[]","[]",,,,,false,"Crossflow",30,25,14,"Dimethylformamide (DMF)","Oligomer","a-methylstyrene dimer",236,0.01,"g/L",10,"[]",,,,true,false,"Accepted","[""ISA""]","[""Polyimide(Lenzig® P84)""]","[]","[""Not Applicable""]","[""Crosslinking""]","65f2c8ca99b56aa8c515e2e8","2024-03-14T09:52:10.331Z","2011-01-01T00:00:00.000Z","The effect of membrane formation parameters on performance of polyimide membranes for organic solvent nanofiltration (OSN): Part A. Effect of polymer/solvent/non-solvent system choice","Scientific Report","backOffice","10.1016/j.memsci.2011.07.027","65e707251850430560c1a0cf","Sokoro","https://doi.org/10.1016/j.memsci.2011.07.027",0,"ISA/inorganic/dense","DMF/1-4Dioxane 3/1","Scientific report",,"[{""postTreatmentChemicalAgentConcentrationUnit"":[""wt%""],""_id"":""65f2c8ca99b56aa8c515e2eb"",""postTreatment"":""Crosslinking"",""postTreatmentChemicalAgentSmiles"":""NCCCCCCN"",""postTreatmentChemicalAgentConcentration"":""10""}]",,4.7,68,"3759",0,,,,,,,"75:25",,,,,,350,,,,,,,"Oligomer","Polystyrene",290,2,"g/L","Oligomer","Polystyrene",390,2,"g/L","Oligomer","Polystyrene",490,2,"g/L","Oligomer","Polystyrene",590,2,"g/L","Oligomer","Polystyrene",690,2,"g/L",86,94,97,97,100,"Oligomer","Polystyrene",800,2,"g/L","Oligomer","Polystyrene",900,2,"g/L","Oligomer","Polystyrene",1000,2,"g/L","Oligomer","Polystyrene",1100,,"g/L",100,100,100,100,,,,"[]",,,,,,,,,,,,
"65f2c9b799b56aa8c515e2fe","2024-03-14T09:52:10.423Z","[""Dimethylformamide (DMF)"",""1,4-dioxane""]","[""water""]","[]","[]","22","300","[]","[]","[]","[]","[]","[]","[]","[]",,,,,false,"Crossflow",30,25,14,"Dimethylformamide (DMF)","Oligomer","a-methylstyrene dimer",236,0.01,"g/L",10,"[]",,,,true,false,"Accepted","[""ISA""]","[""Polyimide(Lenzig® P84)""]","[]","[""Not Applicable""]","[""Crosslinking""]","65f2c8ca99b56aa8c515e2e8","2024-03-14T09:52:10.331Z","2011-01-01T00:00:00.000Z","The effect of membrane formation parameters on performance of polyimide membranes for organic solvent nanofiltration (OSN): Part A. Effect of polymer/solvent/non-solvent system choice","Scientific Report","backOffice","10.1016/j.memsci.2011.07.027","65e707251850430560c1a0cf","Sokoro","https://doi.org/10.1016/j.memsci.2011.07.027",0,"ISA/inorganic/dense","DMF/1-4Dioxane 1/1-Lenzing","Scientific report",,"[{""postTreatmentChemicalAgentConcentrationUnit"":[""wt%""],""_id"":""65f2c8ca99b56aa8c515e2eb"",""postTreatment"":""Crosslinking"",""postTreatmentChemicalAgentSmiles"":""NCCCCCCN"",""postTreatmentChemicalAgentConcentration"":""10""}]",,2.3,83,"3760",0,,,,,,,"50:50",,,,,,290,,,,,,,"Oligomer","Polystyrene",290,2,"g/L","Oligomer","Polystyrene",390,2,"g/L","Oligomer","Polystyrene",490,2,"g/L","Oligomer","Polystyrene",590,2,"g/L","Oligomer","Polystyrene",690,2,"g/L",95,98,100,100,100,"Oligomer","Polystyrene",800,2,"g/L","Oligomer","Polystyrene",900,2,"g/L","Oligomer","Polystyrene",1000,2,"g/L","Oligomer","Polystyrene",1100,,"g/L",100,100,100,100,,,,"[]",,,,,,,,,,,,
"65f2c9cb99b56aa8c515e303","2024-03-14T09:52:10.423Z","[""Dimethylformamide (DMF)"",""1,4-dioxane""]","[""water""]","[]","[]","22","300","[]","[]","[]","[]","[]","[]","[]","[]",,,,,false,"Crossflow",30,25,14,"Dimethylformamide (DMF)","Oligomer","a-methylstyrene dimer",236,0.01,"g/L",10,"[]",,,,true,false,"Accepted","[""ISA""]","[""Polyimide(Matrimid® 5218)""]","[]","[""Not Applicable""]","[""Crosslinking""]","65f2c8ca99b56aa8c515e2e8","2024-03-14T09:52:10.331Z","2011-01-01T00:00:00.000Z","The effect of membrane formation parameters on performance of polyimide membranes for organic solvent nanofiltration (OSN): Part A. Effect of polymer/solvent/non-solvent system choice","Scientific Report","backOffice","10.1016/j.memsci.2011.07.027","65e707251850430560c1a0cf","Sokoro","https://doi.org/10.1016/j.memsci.2011.07.027",0,"ISA/inorganic/dense","DMF/1-4Dioxane 3/1","Scientific report",,"[{""postTreatmentChemicalAgentConcentrationUnit"":[""wt%""],""_id"":""65f2c8ca99b56aa8c515e2eb"",""postTreatment"":""Crosslinking"",""postTreatmentChemicalAgentSmiles"":""NCCCCCCN"",""postTreatmentChemicalAgentConcentration"":""10""}]",,4.6,58,"3761",0,,,,,,,"75:25",,,,,,600,,,,,,,"Oligomer","Polystyrene",290,2,"g/L","Oligomer","Polystyrene",390,2,"g/L","Oligomer","Polystyrene",490,2,"g/L","Oligomer","Polystyrene",590,2,"g/L","Oligomer","Polystyrene",690,2,"g/L",73,77,86,91,93,"Oligomer","Polystyrene",800,2,"g/L","Oligomer","Polystyrene",900,2,"g/L","Oligomer","Polystyrene",1000,2,"g/L","Oligomer","Polystyrene",1100,,"g/L",95,96,97,98,,,,"[]",,,,,,,,,,,,
"65f2ca9499b56aa8c515e31b","2024-03-14T09:52:10.423Z","[""Dimethylformamide (DMF)"",""1,4-dioxane""]","[""water""]","[]","[]","22","300","[]","[]","[]","[]","[]","[]","[]","[]",,,,,false,"Crossflow",30,25,14,"Dimethylformamide (DMF)","Oligomer","a-methylstyrene dimer",236,0.01,"g/L",10,"[]",,,,true,false,"Accepted","[""ISA""]","[""Polyimide(Matrimid® 5218)""]","[]","[""Not Applicable""]","[""Crosslinking""]","65f2c8ca99b56aa8c515e2e8","2024-03-14T09:52:10.331Z","2011-01-01T00:00:00.000Z","The effect of membrane formation parameters on performance of polyimide membranes for organic solvent nanofiltration (OSN): Part A. Effect of polymer/solvent/non-solvent system choice","Scientific Report","backOffice","10.1016/j.memsci.2011.07.027","65e707251850430560c1a0cf","Sokoro","https://doi.org/10.1016/j.memsci.2011.07.027",0,"ISA/inorganic/dense","DMF/1-4Dioxane 1/1-Matrimid","Scientific report",,"[{""postTreatmentChemicalAgentConcentrationUnit"":[""wt%""],""_id"":""65f2c8ca99b56aa8c515e2eb"",""postTreatment"":""Crosslinking"",""postTreatmentChemicalAgentSmiles"":""NCCCCCCN"",""postTreatmentChemicalAgentConcentration"":""10""}]",,0.4,36,"3762",0,,,,,,,"50:50",,,,,,,,,,,,,"Oligomer","Polystyrene",290,2,"g/L","Oligomer","Polystyrene",390,2,"g/L","Oligomer","Polystyrene",490,2,"g/L","Oligomer","Polystyrene",590,2,"g/L","Oligomer","Polystyrene",690,2,"g/L",57,56,65,73,75,"Oligomer","Polystyrene",800,2,"g/L","Oligomer","Polystyrene",900,2,"g/L","Oligomer","Polystyrene",1000,2,"g/L","Oligomer","Polystyrene",1100,,"g/L",79,81,84,87,,,,"[]",,,,,,,,,,,,
"65f2cabe99b56aa8c515e320","2024-03-14T09:52:10.423Z","[""Dimethylformamide (DMF)"",""1,4-dioxane""]","[""water""]","[]","[]","22","300","[]","[]","[]","[]","[]","[]","[]","[]",,,,,false,"Crossflow",30,25,14,"Dimethylformamide (DMF)","Oligomer","a-methylstyrene dimer",236,0.01,"g/L",10,"[]",,,,true,false,"Accepted","[""ISA""]","[""Polyimide(Matrimid® 5218)""]","[]","[""Not Applicable""]","[""Crosslinking""]","65f2c8ca99b56aa8c515e2e8","2024-03-14T09:52:10.331Z","2011-01-01T00:00:00.000Z","The effect of membrane formation parameters on performance of polyimide membranes for organic solvent nanofiltration (OSN): Part A. Effect of polymer/solvent/non-solvent system choice","Scientific Report","backOffice","10.1016/j.memsci.2011.07.027","65e707251850430560c1a0cf","Sokoro","https://doi.org/10.1016/j.memsci.2011.07.027",0,"ISA/inorganic/dense","DMF/1-4Dioxane 1/2-Matrimid","Scientific report",,"[{""postTreatmentChemicalAgentConcentrationUnit"":[""wt%""],""_id"":""65f2c8ca99b56aa8c515e2eb"",""postTreatment"":""Crosslinking"",""postTreatmentChemicalAgentSmiles"":""NCCCCCCN"",""postTreatmentChemicalAgentConcentration"":""10""}]",,0.03,58,"3763",0,,,,,,,"33:67",,,,,,600,,,,,,,"Oligomer","Polystyrene",290,2,"g/L","Oligomer","Polystyrene",390,2,"g/L","Oligomer","Polystyrene",490,2,"g/L","Oligomer","Polystyrene",590,2,"g/L","Oligomer","Polystyrene",690,2,"g/L",78,87,90,92,93,"Oligomer","Polystyrene",800,2,"g/L","Oligomer","Polystyrene",900,2,"g/L","Oligomer","Polystyrene",1000,2,"g/L","Oligomer","Polystyrene",1100,,"g/L",94,96,100,100,,,,"[]",,,,,,,,,,,,
"65f2cb7899b56aa8c515e32b","2024-03-14T09:52:10.423Z","[""Dimethylformamide (DMF)"",""1,4-dioxane""]","[""water""]","[]","[]","22","300","[]","[]","[]","[]","[]","[]","[]","[]",,,,,false,"Crossflow",30,25,14,"Dimethylformamide (DMF)","Oligomer","a-methylstyrene dimer",236,0.01,"g/L",10,"[]",,,,true,false,"Accepted","[""ISA""]","[""Polyetherimide""]","[]","[""Not Applicable""]","[""Crosslinking""]","65f2c8ca99b56aa8c515e2e8","2024-03-14T09:52:10.331Z","2011-01-01T00:00:00.000Z","The effect of membrane formation parameters on performance of polyimide membranes for organic solvent nanofiltration (OSN): Part A. Effect of polymer/solvent/non-solvent system choice","Scientific Report","backOffice","10.1016/j.memsci.2011.07.027","65e707251850430560c1a0cf","Sokoro","https://doi.org/10.1016/j.memsci.2011.07.027",0,"ISA/inorganic/dense","DMF/1-4Dioxane 1/1-PEI","Scientific report",,"[{""postTreatmentChemicalAgentConcentrationUnit"":[""wt%""],""_id"":""65f2c8ca99b56aa8c515e2eb"",""postTreatment"":""Crosslinking"",""postTreatmentChemicalAgentSmiles"":""NCCCCCCN"",""postTreatmentChemicalAgentConcentration"":""10""}]",,0.1,10,"3764",0,,,,,,,"50:50",,,,,,,,,,,,,"Oligomer","Polystyrene",290,2,"g/L","Oligomer","Polystyrene",390,2,"g/L","Oligomer","Polystyrene",490,2,"g/L","Oligomer","Polystyrene",590,2,"g/L","Oligomer","Polystyrene",690,2,"g/L",11,10,13,20,31,"Oligomer","Polystyrene",800,2,"g/L","Oligomer","Polystyrene",900,2,"g/L","Oligomer","Polystyrene",1000,2,"g/L","Oligomer","Polystyrene",1100,,"g/L",38,45,60,66,,,,"[]",,,,,,,,,,,,
"65f2cbc999b56aa8c515e342","2024-03-14T09:52:10.423Z","[""Dimethylformamide (DMF)"",""1,4-dioxane""]","[""water""]","[]","[]","22","300","[]","[]","[]","[]","[]","[]","[]","[]",,,,,false,"Crossflow",30,25,14,"Dimethylformamide (DMF)","Oligomer","a-methylstyrene dimer",236,0.01,"g/L",10,"[]",,,,true,false,"Accepted","[""ISA""]","[""Polyetherimide""]","[]","[""Not Applicable""]","[""Crosslinking""]","65f2c8ca99b56aa8c515e2e8","2024-03-14T09:52:10.331Z","2011-01-01T00:00:00.000Z","The effect of membrane formation parameters on performance of polyimide membranes for organic solvent nanofiltration (OSN): Part A. Effect of polymer/solvent/non-solvent system choice","Scientific Report","backOffice","10.1016/j.memsci.2011.07.027","65e707251850430560c1a0cf","Sokoro","https://doi.org/10.1016/j.memsci.2011.07.027",0,"ISA/inorganic/dense","DMF/1-4Dioxane 1/2-PEI","Scientific report",,"[{""postTreatmentChemicalAgentConcentrationUnit"":[""wt%""],""_id"":""65f2c8ca99b56aa8c515e2eb"",""postTreatment"":""Crosslinking"",""postTreatmentChemicalAgentSmiles"":""NCCCCCCN"",""postTreatmentChemicalAgentConcentration"":""10""}]",,0.03,21,"3765",0,,,,,,,"33:67",,,,,,,,,,,,,"Oligomer","Polystyrene",290,2,"g/L","Oligomer","Polystyrene",390,2,"g/L","Oligomer","Polystyrene",490,2,"g/L","Oligomer","Polystyrene",590,2,"g/L","Oligomer","Polystyrene",690,2,"g/L",27,33,42,46,55,"Oligomer","Polystyrene",800,2,"g/L","Oligomer","Polystyrene",900,2,"g/L","Oligomer","Polystyrene",1000,2,"g/L","Oligomer","Polystyrene",1100,,"g/L",69,79,81,83,,,,"[]",,,,,,,,,,,,
"65f2cccc99b56aa8c515e35d","2024-03-14T09:52:10.423Z","[""Dimethylformamide (DMF)"",""1,4-dioxane""]","[""water""]","[]","[]","18","300","[]","[]","[]","[]","[]","[]","[]","[]",,,,,false,"Crossflow",30,25,14,"Dimethylformamide (DMF)","Oligomer","a-methylstyrene dimer",236,0.01,"g/L",10,"[]",,,,true,false,"Accepted","[""ISA""]","[""Polyimide(Lenzig® P84)""]","[]","[""Not Applicable""]","[""Crosslinking""]","65f2cccc99b56aa8c515e35b","2024-03-14T09:52:10.331Z","2011-01-01T00:00:00.000Z","The effect of membrane formation parameters on performance of polyimide membranes for organic solvent nanofiltration (OSN). Part B: Analysis of evaporation step and the role of a co-solvent","Scientific Report","backOffice","10.1016/j.memsci.2011.07.028","65e707251850430560c1a0cf","Sokoro","https://doi.org/10.1016/j.memsci.2011.07.028",0,"ISA/inorganic/dense","M2","Scientific report",,"[{""postTreatmentChemicalAgentConcentrationUnit"":[""wt%""],""_id"":""65f2c8ca99b56aa8c515e2eb"",""postTreatment"":""Crosslinking"",""postTreatmentChemicalAgentSmiles"":""NCCCCCCN"",""postTreatmentChemicalAgentConcentration"":""10""}]",,2.2,89,"3766",0,,,,,,,"25:75",,,,,,250,,,,,,,"Oligomer","Polystyrene",290,2,"g/L","Oligomer","Polystyrene",390,2,"g/L","Oligomer","Polystyrene",490,2,"g/L","Oligomer","Polystyrene",590,2,"g/L","Oligomer","Polystyrene",690,2,"g/L",96,99,100,100,100,"Oligomer","Polystyrene",800,2,"g/L","Oligomer","Polystyrene",900,2,"g/L","Oligomer","Polystyrene",1000,2,"g/L","Oligomer","Polystyrene",1100,,"g/L",100,100,100,100,,,,"[]",,,,,,,,,,,,
"65f2ccff99b56aa8c515e37c","2024-03-14T10:10:07.254Z","[""Dimethylformamide (DMF)"",""1,4-dioxane""]","[""water""]","[]","[]","22","200","[]","[]","[]","[]","[]","[]","[]","[]",,,,,false,"Crossflow",30,30,14,"Toluene","Oligomer","a-methylstyrene dimer",236,0.1,"g/L",3,"[""SEM""]",,,,true,false,"Accepted","[""ISA""]","[""Polyimide(Lenzig® P84)""]","[]","[""Not Applicable""]","[""Additive use""]","66192c5ddd02ff2f9a46263b","2024-03-14T10:10:07.208Z","2008-01-01T00:00:00.000Z","Controlling molecular weight cut-off curves for highly solvent stable organic solvent nanofiltration (OSN) membranes","Scientific Report","backOffice","10.1016/j.memsci.2008.07.023","65eedbcf99b56aa8c515e224","See-Toh Y.H., Silva M., Livingston A.","https://doi.org/10.1016/j.memsci.2008.07.023",0,"ISA/inorganic/dense","M1","Scientific report",,"[{""postTreatmentChemicalAgentConcentrationUnit"":[""v%"",""v%""],""_id"":""65f2d464db101766442c9cca"",""postTreatment"":""Additive use"",""postTreatmentChemicalAgentSmiles"":""CCC(C)=O; -OCCOCCOCCOCCOCCOCCOCCOCCOCCOCCOCCOCC"",""postTreatmentChemicalAgentConcentration"":""20;80""}]",,93.2,95.3,"3767",0,,,,,,,"25:75",,,,,,,,,,,,,"Oligomer","Polystyrene",580,1,"g/L","Oligomer","Polystyrene",1050,1,"g/L",,,,,,,,,,,,,,,,99.3,99.4,,,,,,,,,,,,,,,,,,,,,,,,,,,,,,,"[]",,,,,,,,,,,,
"65f2cd0499b56aa8c515e37f","2024-03-14T09:52:10.423Z","[""Dimethylformamide (DMF)"",""1,4-dioxane""]","[""water""]","[]","[]","18","300","[]","[]","[]","[]","[]","[]","[]","[]",,,,,false,"Crossflow",30,25,14,"Dimethylformamide (DMF)","Oligomer","a-methylstyrene dimer",236,0.01,"g/L",10,"[]",,,,true,false,"Accepted","[""ISA""]","[""Polyimide(Lenzig® P84)""]","[]","[""Not Applicable""]","[""Crosslinking""]","65f2cccc99b56aa8c515e35b","2024-03-14T09:52:10.331Z","2011-01-01T00:00:00.000Z","The effect of membrane formation parameters on performance of polyimide membranes for organic solvent nanofiltration (OSN). Part B: Analysis of evaporation step and the role of a co-solvent","Scientific Report","backOffice","10.1016/j.memsci.2011.07.028","65e707251850430560c1a0cf","Sokoro","https://doi.org/10.1016/j.memsci.2011.07.028",0,"ISA/inorganic/dense","M3","Scientific report",,"[{""postTreatmentChemicalAgentConcentrationUnit"":[""wt%""],""_id"":""65f2c8ca99b56aa8c515e2eb"",""postTreatment"":""Crosslinking"",""postTreatmentChemicalAgentSmiles"":""NCCCCCCN"",""postTreatmentChemicalAgentConcentration"":""10""}]",,1.1,90,"3768",0,,,,,,,"25:75",,,,,,230,,,,,,,"Oligomer","Polystyrene",290,2,"g/L","Oligomer","Polystyrene",390,2,"g/L","Oligomer","Polystyrene",490,2,"g/L","Oligomer","Polystyrene",590,2,"g/L","Oligomer","Polystyrene",690,2,"g/L",96,96,99,100,100,"Oligomer","Polystyrene",800,2,"g/L","Oligomer","Polystyrene",900,2,"g/L","Oligomer","Polystyrene",1000,2,"g/L","Oligomer","Polystyrene",1100,,"g/L",100,100,100,100,,,,"[]",,,,,,,,,,,,
"65f2cd4399b56aa8c515e383","2024-03-14T10:10:07.254Z","[""Dimethylformamide (DMF)"",""1,4-dioxane""]","[""water""]","[]","[]","22","200","[]","[]","[]","[]","[]","[]","[]","[]",,,,,false,"Crossflow",30,30,14,"Toluene","Oligomer","a-methylstyrene dimer",236,0.1,"g/L",3,"[""SEM""]",,,,true,false,"Accepted","[""ISA""]","[""Polyimide(Lenzig® P84)""]","[]","[""Not Applicable""]","[""Additive use""]","66192c5ddd02ff2f9a46263b","2024-03-14T10:10:07.208Z","2008-01-01T00:00:00.000Z","Controlling molecular weight cut-off curves for highly solvent stable organic solvent nanofiltration (OSN) membranes","Scientific Report","backOffice","10.1016/j.memsci.2008.07.023","65eedbcf99b56aa8c515e224","See-Toh Y.H., Silva M., Livingston A.","https://doi.org/10.1016/j.memsci.2008.07.023",0,"ISA/inorganic/dense","M2","Scientific report",,"[{""postTreatmentChemicalAgentConcentrationUnit"":[""v%"",""v%""],""_id"":""65f2d477db101766442c9cda"",""postTreatment"":""Additive use"",""postTreatmentChemicalAgentSmiles"":""CCC(C)=O; -OCCOCCOCCOCCOCCOCCOCCOCCOCCOCCOCCOCC"",""postTreatmentChemicalAgentConcentration"":""20;80""}]",,242.7,81.1,"3769",0,,,,,,,"50:50",,,,,,424,,,,,,,"Oligomer","Polystyrene",580,1,"g/L","Oligomer","Polystyrene",1050,1,"g/L",,,,,,,,,,,,,,,,94,99.4,,,,,,,,,,,,,,,,,,,,,,,,,,,,,,,"[]",,,,,,,,,,,,
"65f2cd4799b56aa8c515e386","2024-03-14T09:52:10.423Z","[""Dimethylformamide (DMF)"",""1,4-dioxane""]","[""water""]","[]","[]","18","300","[]","[]","[]","[]","[]","[]","[]","[]",,,,,false,"Crossflow",30,25,14,"Dimethylformamide (DMF)","Oligomer","a-methylstyrene dimer",236,0.01,"g/L",10,"[]",,,,true,false,"Accepted","[""ISA""]","[""Polyimide(Lenzig® P84)""]","[]","[""Not Applicable""]","[""Crosslinking""]","65f2cccc99b56aa8c515e35b","2024-03-14T09:52:10.331Z","2011-01-01T00:00:00.000Z","The effect of membrane formation parameters on performance of polyimide membranes for organic solvent nanofiltration (OSN). Part B: Analysis of evaporation step and the role of a co-solvent","Scientific Report","backOffice","10.1016/j.memsci.2011.07.028","65e707251850430560c1a0cf","Sokoro","https://doi.org/10.1016/j.memsci.2011.07.028",0,"ISA/inorganic/dense","M1","Scientific report",,"[{""postTreatmentChemicalAgentConcentrationUnit"":[""wt%""],""_id"":""65f2c8ca99b56aa8c515e2eb"",""postTreatment"":""Crosslinking"",""postTreatmentChemicalAgentSmiles"":""NCCCCCCN"",""postTreatmentChemicalAgentConcentration"":""10""}]",,2.9,82,"3770",0,,,,,,,"25:75",,,,,,290,,,,,,,"Oligomer","Polystyrene",290,2,"g/L","Oligomer","Polystyrene",390,2,"g/L","Oligomer","Polystyrene",490,2,"g/L","Oligomer","Polystyrene",590,2,"g/L","Oligomer","Polystyrene",690,2,"g/L",93,95,99,100,100,"Oligomer","Polystyrene",800,2,"g/L","Oligomer","Polystyrene",900,2,"g/L","Oligomer","Polystyrene",1000,2,"g/L","Oligomer","Polystyrene",1100,,"g/L",100,100,100,100,,,,"[]",,,,,,,,,,,,
"65f2cd77db101766442c9c5f","2024-03-14T10:10:07.254Z","[""Dimethylformamide (DMF)"",""1,4-dioxane""]","[""water""]","[]","[]","22","200","[]","[]","[]","[]","[]","[]","[]","[]",,,,,false,"Crossflow",30,30,14,"Toluene","Oligomer","a-methylstyrene dimer",236,0.1,"g/L",3,"[""SEM""]",,,,true,false,"Accepted","[""ISA""]","[""Polyimide(Lenzig® P84)""]","[]","[""Not Applicable""]","[""Additive use""]","66192c5ddd02ff2f9a46263b","2024-03-14T10:10:07.208Z","2008-01-01T00:00:00.000Z","Controlling molecular weight cut-off curves for highly solvent stable organic solvent nanofiltration (OSN) membranes","Scientific Report","backOffice","10.1016/j.memsci.2008.07.023","65eedbcf99b56aa8c515e224","See-Toh Y.H., Silva M., Livingston A.","https://doi.org/10.1016/j.memsci.2008.07.023",0,"ISA/inorganic/dense","M3","Scientific report",,"[{""postTreatmentChemicalAgentConcentrationUnit"":[""v%"",""v%""],""_id"":""65f2d493db101766442c9cdf"",""postTreatment"":""Additive use"",""postTreatmentChemicalAgentSmiles"":""CCC(C)=O; -OCCOCCOCCOCCOCCOCCOCCOCCOCCOCCOCCOCC"",""postTreatmentChemicalAgentConcentration"":""20;80""}]",,339.3,60.2,"3771",0,,,,,,,"67:33",,,,,,615.2,,,,,,,"Oligomer","Polystyrene",580,1,"g/L","Oligomer","Polystyrene",1050,1,"g/L",,,,,,,,,,,,,,,,89.8,99.3,,,,,,,,,,,,,,,,,,,,,,,,,,,,,,,"[]",,,,,,,,,,,,
"65f2cd9adb101766442c9c61","2024-03-14T10:10:07.254Z","[""Dimethylformamide (DMF)"",""1,4-dioxane""]","[""water""]","[]","[]","22","200","[]","[]","[]","[]","[]","[]","[]","[]",,,,,false,"Crossflow",30,30,14,"Toluene","Oligomer","a-methylstyrene dimer",236,0.1,"g/L",3,"[""SEM""]",,,,true,false,"Accepted","[""ISA""]","[""Polyimide(Lenzig® P84)""]","[]","[""Not Applicable""]","[""Additive use""]","66192c5ddd02ff2f9a46263b","2024-03-14T10:10:07.208Z","2008-01-01T00:00:00.000Z","Controlling molecular weight cut-off curves for highly solvent stable organic solvent nanofiltration (OSN) membranes","Scientific Report","backOffice","10.1016/j.memsci.2008.07.023","65eedbcf99b56aa8c515e224","See-Toh Y.H., Silva M., Livingston A.","https://doi.org/10.1016/j.memsci.2008.07.023",0,"ISA/inorganic/dense","M4","Scientific report",,"[{""postTreatmentChemicalAgentConcentrationUnit"":[""v%"",""v%""],""_id"":""65f2d4a6db101766442c9ce9"",""postTreatment"":""Additive use"",""postTreatmentChemicalAgentSmiles"":""CCC(C)=O; -OCCOCCOCCOCCOCCOCCOCCOCCOCCOCCOCCOCC"",""postTreatmentChemicalAgentConcentration"":""20;80""}]",,582.3,38.9,"3772",0,,,,,,,"75:25",,,,,,1037,,,,,,,"Oligomer","Polystyrene",580,1,"g/L","Oligomer","Polystyrene",1050,1,"g/L",,,,,,,,,,,,,,,,71,99.3,,,,,,,,,,,,,,,,,,,,,,,,,,,,,,,"[]",,,,,,,,,,,,
"65f2ce1edb101766442c9c64","2024-03-14T09:52:10.423Z","[""Dimethylformamide (DMF)"",""1,4-dioxane""]","[""water""]","[]","[]","22","300","[]","[]","[]","[]","[]","[]","[]","[]",,,,,false,"Crossflow",30,25,14,"Acetone","Oligomer","a-methylstyrene dimer",236,0.01,"g/L",10,"[]",,,,true,false,"Accepted","[""ISA""]","[""Polyimide(Lenzig® P84)""]","[]","[""Not Applicable""]","[""Crosslinking""]","65f2cccc99b56aa8c515e35b","2024-03-14T09:52:10.331Z","2011-01-01T00:00:00.000Z","The effect of membrane formation parameters on performance of polyimide membranes for organic solvent nanofiltration (OSN). Part B: Analysis of evaporation step and the role of a co-solvent","Scientific Report","backOffice","10.1016/j.memsci.2011.07.028","65e707251850430560c1a0cf","Sokoro","https://doi.org/10.1016/j.memsci.2011.07.028",0,"ISA/inorganic/dense","M4","Scientific report",,"[{""postTreatmentChemicalAgentConcentrationUnit"":[""wt%""],""_id"":""65f2c8ca99b56aa8c515e2eb"",""postTreatment"":""Crosslinking"",""postTreatmentChemicalAgentSmiles"":""NCCCCCCN"",""postTreatmentChemicalAgentConcentration"":""10""}]",,7.1,51,"3773",0,,,,,,,"67:33",,,,,,,,,,,,,"Oligomer","Polystyrene",290,2,"g/L","Oligomer","Polystyrene",390,2,"g/L","Oligomer","Polystyrene",490,2,"g/L","Oligomer","Polystyrene",590,2,"g/L","Oligomer","Polystyrene",690,2,"g/L",64,72,79,81,84,"Oligomer","Polystyrene",800,2,"g/L","Oligomer","Polystyrene",900,2,"g/L","Oligomer","Polystyrene",1000,2,"g/L","Oligomer","Polystyrene",1100,,"g/L",82,81,83,79,,,,"[]",,,,,,,,,,,,
"65f2ce92db101766442c9c69","2024-03-14T09:52:10.423Z","[""Dimethylsulfoxide (DMSO)"",""Diethylene glycol dimethyl ether""]","[""water""]","[]","[]","22","300","[]","[]","[]","[]","[]","[]","[]","[]",,,,,false,"Crossflow",30,25,14,"Dimethylformamide (DMF)","Oligomer","a-methylstyrene dimer",236,0.01,"g/L",10,"[]",,,,true,false,"Accepted","[""ISA""]","[""Polyimide(Lenzig® P84)""]","[]","[""Not Applicable""]","[""Crosslinking""]","65f2cccc99b56aa8c515e35b","2024-03-14T09:52:10.331Z","2011-01-01T00:00:00.000Z","The effect of membrane formation parameters on performance of polyimide membranes for organic solvent nanofiltration (OSN). Part B: Analysis of evaporation step and the role of a co-solvent","Scientific Report","backOffice","10.1016/j.memsci.2011.07.028","65e707251850430560c1a0cf","Sokoro","https://doi.org/10.1016/j.memsci.2011.07.028",0,"ISA/inorganic/dense","M6","Scientific report",,"[{""postTreatmentChemicalAgentConcentrationUnit"":[""wt%""],""_id"":""65f2c8ca99b56aa8c515e2eb"",""postTreatment"":""Crosslinking"",""postTreatmentChemicalAgentSmiles"":""NCCCCCCN"",""postTreatmentChemicalAgentConcentration"":""10""}]",,5.5,24,"3774",0,,,,,,,"67:33",,,,,,700,,,,,,,"Oligomer","Polystyrene",290,2,"g/L","Oligomer","Polystyrene",390,2,"g/L","Oligomer","Polystyrene",490,2,"g/L","Oligomer","Polystyrene",590,2,"g/L","Oligomer","Polystyrene",690,2,"g/L",44,62,75,84,91,"Oligomer","Polystyrene",800,2,"g/L","Oligomer","Polystyrene",900,2,"g/L","Oligomer","Polystyrene",1000,2,"g/L","Oligomer","Polystyrene",1100,,"g/L",98,100,100,100,,,,"[]",,,,,,,,,,,,
"65f2cf5edb101766442c9c90","2024-03-14T09:52:10.423Z","[""Dimethylsulfoxide (DMSO)"",""Diethylene glycol dimethyl ether""]","[""water""]","[]","[]","22","300","[]","[]","[]","[]","[]","[]","[]","[]",,,,,false,"Crossflow",30,25,14,"Dimethylformamide (DMF)","Oligomer","a-methylstyrene dimer",236,0.01,"g/L",10,"[]",,,,true,false,"Accepted","[""ISA""]","[""Polyimide(Lenzig® P84)""]","[]","[""Not Applicable""]","[""Crosslinking""]","65f2cccc99b56aa8c515e35b","2024-03-14T09:52:10.331Z","2011-01-01T00:00:00.000Z","The effect of membrane formation parameters on performance of polyimide membranes for organic solvent nanofiltration (OSN). Part B: Analysis of evaporation step and the role of a co-solvent","Scientific Report","backOffice","10.1016/j.memsci.2011.07.028","65e707251850430560c1a0cf","Sokoro","https://doi.org/10.1016/j.memsci.2011.07.028",0,"ISA/inorganic/dense","M7","Scientific report",,"[{""postTreatmentChemicalAgentConcentrationUnit"":[""wt%""],""_id"":""65f2c8ca99b56aa8c515e2eb"",""postTreatment"":""Crosslinking"",""postTreatmentChemicalAgentSmiles"":""NCCCCCCN"",""postTreatmentChemicalAgentConcentration"":""10""}]",,5.7,28,"3775",0,,,,,,,"75:25",,,,,,700,,,,,,,"Oligomer","Polystyrene",290,2,"g/L","Oligomer","Polystyrene",390,2,"g/L","Oligomer","Polystyrene",490,2,"g/L","Oligomer","Polystyrene",590,2,"g/L","Oligomer","Polystyrene",690,2,"g/L",46,64,75,85,88,"Oligomer","Polystyrene",800,2,"g/L","Oligomer","Polystyrene",900,2,"g/L","Oligomer","Polystyrene",1000,2,"g/L","Oligomer","Polystyrene",1100,,"g/L",94,95,96,100,,,,"[]",,,,,,,,,,,,
"65f2cf8cdb101766442c9c95","2024-03-14T09:52:10.423Z","[""Dimethylsulfoxide (DMSO)""]","[""water""]","[]","[]","22","300","[]","[]","[]","[]","[]","[]","[]","[]",,,,,false,"Crossflow",30,25,14,"Dimethylformamide (DMF)","Oligomer","a-methylstyrene dimer",236,0.01,"g/L",10,"[]",,,,true,false,"Accepted","[""ISA""]","[""Polyimide(Lenzig® P84)""]","[]","[""Not Applicable""]","[""Crosslinking""]","65f2cccc99b56aa8c515e35b","2024-03-14T09:52:10.331Z","2011-01-01T00:00:00.000Z","The effect of membrane formation parameters on performance of polyimide membranes for organic solvent nanofiltration (OSN). Part B: Analysis of evaporation step and the role of a co-solvent","Scientific Report","backOffice","10.1016/j.memsci.2011.07.028","65e707251850430560c1a0cf","Sokoro","https://doi.org/10.1016/j.memsci.2011.07.028",0,"ISA/inorganic/dense","M8","Scientific report",,"[{""postTreatmentChemicalAgentConcentrationUnit"":[""wt%""],""_id"":""65f2c8ca99b56aa8c515e2eb"",""postTreatment"":""Crosslinking"",""postTreatmentChemicalAgentSmiles"":""NCCCCCCN"",""postTreatmentChemicalAgentConcentration"":""10""}]",,7,11,"3776",0,,,,,,,,,,,,,,,,,,,,"Oligomer","Polystyrene",290,2,"g/L","Oligomer","Polystyrene",390,2,"g/L","Oligomer","Polystyrene",490,2,"g/L","Oligomer","Polystyrene",590,2,"g/L","Oligomer","Polystyrene",690,2,"g/L",19,16,14,15,15,"Oligomer","Polystyrene",800,2,"g/L","Oligomer","Polystyrene",900,2,"g/L","Oligomer","Polystyrene",1000,2,"g/L","Oligomer","Polystyrene",1100,,"g/L",21,22,16,20,,,,"[]",,,,,,,,,,,,
"65f2d003db101766442c9ca1","2024-03-14T09:52:10.423Z","[""Dimethylformamide (DMF)"",""Dimethyl phthalate""]","[""water""]","[]","[]","22","300","[]","[]","[]","[]","[]","[]","[]","[]",,,,,false,"Crossflow",30,25,14,"Dimethylformamide (DMF)","Oligomer","a-methylstyrene dimer",236,0.01,"g/L",10,"[]",,,,true,false,"Accepted","[""ISA""]","[""Polyimide(Lenzig® P84)""]","[]","[""Not Applicable""]","[""Crosslinking""]","65f2cccc99b56aa8c515e35b","2024-03-14T09:52:10.331Z","2011-01-01T00:00:00.000Z","The effect of membrane formation parameters on performance of polyimide membranes for organic solvent nanofiltration (OSN). Part B: Analysis of evaporation step and the role of a co-solvent","Scientific Report","backOffice","10.1016/j.memsci.2011.07.028","65e707251850430560c1a0cf","Sokoro","https://doi.org/10.1016/j.memsci.2011.07.028",0,"ISA/inorganic/dense","M9","Scientific report",,"[{""postTreatmentChemicalAgentConcentrationUnit"":[""wt%""],""_id"":""65f2c8ca99b56aa8c515e2eb"",""postTreatment"":""Crosslinking"",""postTreatmentChemicalAgentSmiles"":""NCCCCCCN"",""postTreatmentChemicalAgentConcentration"":""10""}]",,2.5,15,"3777",0,,,,,,,"75:25",,,,,,400,,,,,,,"Oligomer","Polystyrene",290,2,"g/L","Oligomer","Polystyrene",390,2,"g/L","Oligomer","Polystyrene",490,2,"g/L","Oligomer","Polystyrene",590,2,"g/L","Oligomer","Polystyrene",690,2,"g/L",80,91,96,95,97,"Oligomer","Polystyrene",800,2,"g/L","Oligomer","Polystyrene",900,2,"g/L","Oligomer","Polystyrene",1000,2,"g/L","Oligomer","Polystyrene",1100,,"g/L",97,100,100,100,,,,"[]",,,,,,,,,,,,
"65f2d01edb101766442c9ca6","2024-03-14T09:52:10.423Z","[""Dimethylformamide (DMF)"",""1,4-dioxane""]","[""water""]","[]","[]","22","300","[]","[]","[]","[]","[]","[]","[]","[]",,,,,false,"Crossflow",30,25,14,"Dimethylformamide (DMF)","Oligomer","a-methylstyrene dimer",236,0.01,"g/L",10,"[]",,,,true,false,"Accepted","[""ISA""]","[""Polyimide(Lenzig® P84)""]","[]","[""Not Applicable""]","[""Crosslinking""]","65f2cccc99b56aa8c515e35b","2024-03-14T09:52:10.331Z","2011-01-01T00:00:00.000Z","The effect of membrane formation parameters on performance of polyimide membranes for organic solvent nanofiltration (OSN). Part B: Analysis of evaporation step and the role of a co-solvent","Scientific Report","backOffice","10.1016/j.memsci.2011.07.028","65e707251850430560c1a0cf","Sokoro","https://doi.org/10.1016/j.memsci.2011.07.028",0,"ISA/inorganic/dense","M10","Scientific report",,"[{""postTreatmentChemicalAgentConcentrationUnit"":[""wt%""],""_id"":""65f2c8ca99b56aa8c515e2eb"",""postTreatment"":""Crosslinking"",""postTreatmentChemicalAgentSmiles"":""NCCCCCCN"",""postTreatmentChemicalAgentConcentration"":""10""}]",,3.7,69,"3778",0,,,,,,,"75:25",,,,,,350,,,,,,,"Oligomer","Polystyrene",290,2,"g/L","Oligomer","Polystyrene",390,2,"g/L","Oligomer","Polystyrene",490,2,"g/L","Oligomer","Polystyrene",590,2,"g/L","Oligomer","Polystyrene",690,2,"g/L",89,95,97,97,100,"Oligomer","Polystyrene",800,2,"g/L","Oligomer","Polystyrene",900,2,"g/L","Oligomer","Polystyrene",1000,2,"g/L","Oligomer","Polystyrene",1100,,"g/L",100,100,100,100,,,,"[]",,,,,,,,,,,,
"65f2d039db101766442c9cab","2024-03-14T09:52:10.423Z","[""Dimethylformamide (DMF)""]","[""water""]","[]","[]","22","300","[]","[]","[]","[]","[]","[]","[]","[]",,,,,false,"Crossflow",30,25,14,"Dimethylformamide (DMF)","Oligomer","a-methylstyrene dimer",236,0.01,"g/L",10,"[]",,,,true,false,"Accepted","[""ISA""]","[""Polyimide(Lenzig® P84)""]","[]","[""Not Applicable""]","[""Crosslinking""]","65f2cccc99b56aa8c515e35b","2024-03-14T09:52:10.331Z","2011-01-01T00:00:00.000Z","The effect of membrane formation parameters on performance of polyimide membranes for organic solvent nanofiltration (OSN). Part B: Analysis of evaporation step and the role of a co-solvent","Scientific Report","backOffice","10.1016/j.memsci.2011.07.028","65e707251850430560c1a0cf","Sokoro","https://doi.org/10.1016/j.memsci.2011.07.028",0,"ISA/inorganic/dense","M11","Scientific report",,"[{""postTreatmentChemicalAgentConcentrationUnit"":[""wt%""],""_id"":""65f2c8ca99b56aa8c515e2eb"",""postTreatment"":""Crosslinking"",""postTreatmentChemicalAgentSmiles"":""NCCCCCCN"",""postTreatmentChemicalAgentConcentration"":""10""}]",,5.8,8,"3779",0,,,,,,,,,,,,,,,,,,,,"Oligomer","Polystyrene",290,2,"g/L","Oligomer","Polystyrene",390,2,"g/L","Oligomer","Polystyrene",490,2,"g/L","Oligomer","Polystyrene",590,2,"g/L","Oligomer","Polystyrene",690,2,"g/L",0,3,4,3,3,"Oligomer","Polystyrene",800,2,"g/L","Oligomer","Polystyrene",900,2,"g/L","Oligomer","Polystyrene",1000,2,"g/L","Oligomer","Polystyrene",1100,,"g/L",4,4,6,6,,,,"[]",,,,,,,,,,,,
"65f2d3dbdb101766442c9cb1","2024-03-14T09:52:10.423Z","[""Dimethylformamide (DMF)"",""1,4-dioxane""]","[""water""]","[]","[]","18","300","[]","[]","[]","[]","[]","[]","[]","[]",,,,,false,"Crossflow",30,25,14,"Dimethylformamide (DMF)","Oligomer","a-methylstyrene dimer",236,0.01,"g/L",10,"[]",,,,true,false,"Accepted","[""ISA""]","[""Polyimide""]","[]","[""Not Applicable""]","[""Crosslinking""]","65f2d3dbdb101766442c9caf","2024-03-14T09:52:10.331Z","2011-01-01T00:00:00.000Z","The effect of membrane formation parameters on performance of polyimide membranes for organic solvent nanofiltration (OSN). Part C. Effect of polyimide characteristics","Scientific Report","backOffice","10.1016/j.memsci.2011.07.029","65e707251850430560c1a0cf","Sokoro","https://doi.org/10.1016/j.memsci.2011.07.029",0,"ISA/inorganic/dense","M7-01","Scientific report",,"[{""postTreatmentChemicalAgentConcentrationUnit"":[""wt%""],""_id"":""65f2c8ca99b56aa8c515e2eb"",""postTreatment"":""Crosslinking"",""postTreatmentChemicalAgentSmiles"":""NCCCCCCN"",""postTreatmentChemicalAgentConcentration"":""10""}]",,4.6,59,"3780",0,,,,,,,"67:33",,,,,,500,,,,,,,"Oligomer","Polystyrene",290,2,"g/L","Oligomer","Polystyrene",390,2,"g/L","Oligomer","Polystyrene",490,2,"g/L","Oligomer","Polystyrene",590,2,"g/L","Oligomer","Polystyrene",690,2,"g/L",73,87,93,96,97,"Oligomer","Polystyrene",800,2,"g/L","Oligomer","Polystyrene",900,2,"g/L","Oligomer","Polystyrene",1000,2,"g/L","Oligomer","Polystyrene",1100,,"g/L",100,100,100,100,,,,"[]",,,,,,,,,,,,
"65f2d441db101766442c9cbd","2024-03-14T10:10:07.254Z","[""Dimethylformamide (DMF)"",""1,4-dioxane""]","[""water""]","[]","[]","18","200","[]","[]","[]","[]","[]","[]","[]","[]",,,,,false,"Crossflow",5,30,14,"Dimethylformamide (DMF)","Oligomer","a-methylstyrene dimer",236,0.1,"g/L",3,"[""SEM""]",,,,true,false,"Accepted","[""ISA""]","[""Polyimide(Lenzig® P84)""]","[]","[""Not Applicable""]","[""Crosslinking"",""Additive use""]","66192c5ddd02ff2f9a46263b","2024-03-14T10:10:07.208Z","2008-01-01T00:00:00.000Z","Controlling molecular weight cut-off curves for highly solvent stable organic solvent nanofiltration (OSN) membranes","Scientific Report","backOffice","10.1016/j.memsci.2008.07.023","65eedbcf99b56aa8c515e224","See-Toh Y.H., Silva M., Livingston A.","https://doi.org/10.1016/j.memsci.2008.07.023",0,"ISA/inorganic/dense","M5-1-5bar","Scientific report",,"[{""postTreatmentChemicalAgentConcentrationUnit"":[],""_id"":""65f2d441db101766442c9cbe"",""postTreatment"":""Crosslinking"",""postTreatmentChemicalAgentSmiles"":""NCCCCCCN""},{""postTreatmentChemicalAgentConcentrationUnit"":[""v%"",""v%""],""_id"":""65f2d441db101766442c9cbf"",""postTreatment"":""Additive use"",""postTreatmentChemicalAgentSmiles"":""CCC(C)=O; -OCCOCCOCCOCCOCCOCCOCCOCCOCCOCCOCCOCC"",""postTreatmentChemicalAgentConcentration"":""20; 80""}]",,41.2,23.1,"3781",0,,,,,,,"25:75",,,,,,641.3,,,,,,,"Oligomer","Polystyrene",580,1,"g/L","Oligomer","Polystyrene",1050,1,"g/L",,,,,,,,,,,,,,,,88.6,96,,,,,,,,,,,,,,,,,,,,,,,,,,,,,,,"[]",,,,,,,,,,,,
"65f2d451db101766442c9cc2","2024-03-14T09:52:10.423Z","[""Dimethylformamide (DMF)"",""1,4-dioxane""]","[""water""]","[]","[]","22","300","[]","[]","[]","[]","[]","[]","[]","[]",,,,,false,"Crossflow",30,25,14,"Dimethylformamide (DMF)","Oligomer","a-methylstyrene dimer",236,0.01,"g/L",10,"[]",,,,true,false,"Accepted","[""ISA""]","[""Polyimide""]","[]","[""Not Applicable""]","[""Crosslinking""]","65f2d3dbdb101766442c9caf","2024-03-14T09:52:10.331Z","2011-01-01T00:00:00.000Z","The effect of membrane formation parameters on performance of polyimide membranes for organic solvent nanofiltration (OSN). Part C. Effect of polyimide characteristics","Scientific Report","backOffice","10.1016/j.memsci.2011.07.029","65e707251850430560c1a0cf","Sokoro","https://doi.org/10.1016/j.memsci.2011.07.029",0,"ISA/inorganic/dense","M3","Scientific report",,"[{""postTreatmentChemicalAgentConcentrationUnit"":[""wt%""],""_id"":""65f2c8ca99b56aa8c515e2eb"",""postTreatment"":""Crosslinking"",""postTreatmentChemicalAgentSmiles"":""NCCCCCCN"",""postTreatmentChemicalAgentConcentration"":""10""}]",,2.5,56,"3782",0,,,,,,,"67:33",,,,,,290,,,,,,,"Oligomer","Polystyrene",290,2,"g/L","Oligomer","Polystyrene",390,2,"g/L","Oligomer","Polystyrene",490,2,"g/L","Oligomer","Polystyrene",590,2,"g/L","Oligomer","Polystyrene",690,2,"g/L",99,100,100,100,100,"Oligomer","Polystyrene",800,2,"g/L","Oligomer","Polystyrene",900,2,"g/L","Oligomer","Polystyrene",1000,2,"g/L","Oligomer","Polystyrene",1100,,"g/L",100,100,100,100,,,,"[]",,,,,,,,,,,,
"65f2d46ddb101766442c9ccc","2024-03-14T09:52:10.423Z","[""Dimethylformamide (DMF)"",""1,4-dioxane""]","[""water""]","[]","[]","22","300","[]","[]","[]","[]","[]","[]","[]","[]",,,,,false,"Crossflow",30,25,14,"Dimethylformamide (DMF)","Oligomer","a-methylstyrene dimer",236,0.01,"g/L",10,"[]",,,,true,false,"Accepted","[""ISA""]","[""Polyimide""]","[]","[""Not Applicable""]","[""Crosslinking""]","65f2d3dbdb101766442c9caf","2024-03-14T09:52:10.331Z","2011-01-01T00:00:00.000Z","The effect of membrane formation parameters on performance of polyimide membranes for organic solvent nanofiltration (OSN). Part C. Effect of polyimide characteristics","Scientific Report","backOffice","10.1016/j.memsci.2011.07.029","65e707251850430560c1a0cf","Sokoro","https://doi.org/10.1016/j.memsci.2011.07.029",0,"ISA/inorganic/dense","M5","Scientific report",,"[{""postTreatmentChemicalAgentConcentrationUnit"":[""wt%""],""_id"":""65f2c8ca99b56aa8c515e2eb"",""postTreatment"":""Crosslinking"",""postTreatmentChemicalAgentSmiles"":""NCCCCCCN"",""postTreatmentChemicalAgentConcentration"":""10""}]",,2.7,55,"3783",0,,,,,,,"67:33",,,,,,300,,,,,,,"Oligomer","Polystyrene",290,2,"g/L","Oligomer","Polystyrene",390,2,"g/L","Oligomer","Polystyrene",490,2,"g/L","Oligomer","Polystyrene",590,2,"g/L","Oligomer","Polystyrene",690,2,"g/L",89,98,100,100,100,"Oligomer","Polystyrene",800,2,"g/L","Oligomer","Polystyrene",900,2,"g/L","Oligomer","Polystyrene",1000,2,"g/L","Oligomer","Polystyrene",1100,,"g/L",100,100,100,100,,,,"[]",,,,,,,,,,,,
"65f2d494db101766442c9ce1","2024-03-14T09:52:10.423Z","[""Dimethylformamide (DMF)"",""1,4-dioxane""]","[""water""]","[]","[]","22","300","[]","[]","[]","[]","[]","[]","[]","[]",,,,,false,"Crossflow",30,25,14,"Dimethylformamide (DMF)","Oligomer","a-methylstyrene dimer",236,0.01,"g/L",10,"[]",,,,true,false,"Accepted","[""ISA""]","[""Polyimide""]","[]","[""Not Applicable""]","[""Crosslinking""]","65f2d3dbdb101766442c9caf","2024-03-14T09:52:10.331Z","2011-01-01T00:00:00.000Z","The effect of membrane formation parameters on performance of polyimide membranes for organic solvent nanofiltration (OSN). Part C. Effect of polyimide characteristics","Scientific Report","backOffice","10.1016/j.memsci.2011.07.029","65e707251850430560c1a0cf","Sokoro","https://doi.org/10.1016/j.memsci.2011.07.029",0,"ISA/inorganic/dense","M10","Scientific report",,"[{""postTreatmentChemicalAgentConcentrationUnit"":[""wt%""],""_id"":""65f2c8ca99b56aa8c515e2eb"",""postTreatment"":""Crosslinking"",""postTreatmentChemicalAgentSmiles"":""NCCCCCCN"",""postTreatmentChemicalAgentConcentration"":""10""}]",,3.3,78,"3784",0,,,,,,,"67:33",,,,,,290,,,,,,,"Oligomer","Polystyrene",290,2,"g/L","Oligomer","Polystyrene",390,2,"g/L","Oligomer","Polystyrene",490,2,"g/L","Oligomer","Polystyrene",590,2,"g/L","Oligomer","Polystyrene",690,2,"g/L",91,99,100,100,100,"Oligomer","Polystyrene",800,2,"g/L","Oligomer","Polystyrene",900,2,"g/L","Oligomer","Polystyrene",1000,2,"g/L","Oligomer","Polystyrene",1100,,"g/L",100,100,100,100,,,,"[]",,,,,,,,,,,,
