Repository: BAMresearch/onf-database

This repository belongs to the the publication "Revealing structure-property-performance relationships of organic solvent nanofiltration membranes using a FAIR, open-access database" published in ADD JOURNAL (DOI). 
It uses a dataset derived from The Open Membrane Database (https://openmembranedatabase.org/). The access date was April 8th 2025. The original dataset is in the repository as OMD_SRNF_2025-04-08.csv file.

The main researchers involved in the study are Sarah Glass (ORCID: 0000-0002-0625-0057), Petra Merten (no ORCID available), Torsten Brinkmann (ORCID: 0000-0002-5114-6259) and Volkan Filiz (ORCID: 0000-0003-0239-8641). 

The repository contains 5 Python files:

File: OMD_SRNF_2025-04-08.csv (part 124 of 184)
"65f2d4abdb101766442c9ceb","2024-03-14T09:52:10.423Z","[""Dimethylformamide (DMF)"",""1,4-dioxane""]","[""water""]","[]","[]","22","300","[]","[]","[]","[]","[]","[]","[]","[]",,,,,false,"Crossflow",30,25,14,"Dimethylformamide (DMF)","Oligomer","a-methylstyrene dimer",236,0.01,"g/L",10,"[]",,,,true,false,"Accepted","[""ISA""]","[""Polyimide(Lenzig® P84)""]","[]","[""Not Applicable""]","[""Crosslinking""]","65f2d3dbdb101766442c9caf","2024-03-14T09:52:10.331Z","2011-01-01T00:00:00.000Z","The effect of membrane formation parameters on performance of polyimide membranes for organic solvent nanofiltration (OSN). Part C. Effect of polyimide characteristics","Scientific Report","backOffice","10.1016/j.memsci.2011.07.029","65e707251850430560c1a0cf","Sokoro","https://doi.org/10.1016/j.memsci.2011.07.029",0,"ISA/inorganic/dense","M22A","Scientific report",,"[{""postTreatmentChemicalAgentConcentrationUnit"":[""wt%""],""_id"":""65f2c8ca99b56aa8c515e2eb"",""postTreatment"":""Crosslinking"",""postTreatmentChemicalAgentSmiles"":""NCCCCCCN"",""postTreatmentChemicalAgentConcentration"":""10""}]",,2.9,73,"3785",0,,,,,,,"67:33",,,,,,290,,,,,,,"Oligomer","Polystyrene",290,2,"g/L","Oligomer","Polystyrene",390,2,"g/L","Oligomer","Polystyrene",490,2,"g/L","Oligomer","Polystyrene",590,2,"g/L","Oligomer","Polystyrene",690,2,"g/L",92,100,100,100,100,"Oligomer","Polystyrene",800,2,"g/L","Oligomer","Polystyrene",900,2,"g/L","Oligomer","Polystyrene",1000,2,"g/L","Oligomer","Polystyrene",1100,,"g/L",100,100,100,100,,,,"[]",,,,,,,,,,,,
"65f2d4e3db101766442c9cf0","2024-03-14T09:52:10.423Z","[""Dimethylformamide (DMF)"",""1,4-dioxane""]","[""water""]","[]","[]","18","300","[]","[]","[]","[]","[]","[]","[]","[]",,,,,false,"Crossflow",30,25,14,"Dimethylformamide (DMF)","Oligomer","a-methylstyrene dimer",236,0.01,"g/L",10,"[]",,,,true,false,"Accepted","[""ISA""]","[""Polyimide""]","[]","[""Not Applicable""]","[""Crosslinking""]","65f2d3dbdb101766442c9caf","2024-03-14T09:52:10.331Z","2011-01-01T00:00:00.000Z","The effect of membrane formation parameters on performance of polyimide membranes for organic solvent nanofiltration (OSN). Part C. Effect of polyimide characteristics","Scientific Report","backOffice","10.1016/j.memsci.2011.07.029","65e707251850430560c1a0cf","Sokoro","https://doi.org/10.1016/j.memsci.2011.07.029",0,"ISA/inorganic/dense","M25","Scientific report",,"[{""postTreatmentChemicalAgentConcentrationUnit"":[""wt%""],""_id"":""65f2c8ca99b56aa8c515e2eb"",""postTreatment"":""Crosslinking"",""postTreatmentChemicalAgentSmiles"":""NCCCCCCN"",""postTreatmentChemicalAgentConcentration"":""10""}]",,4.2,58,"3786",0,,,,,,,"67:33",,,,,,500,,,,,,,"Oligomer","Polystyrene",290,2,"g/L","Oligomer","Polystyrene",390,2,"g/L","Oligomer","Polystyrene",490,2,"g/L","Oligomer","Polystyrene",590,2,"g/L","Oligomer","Polystyrene",690,2,"g/L",66,82,90,90,92,"Oligomer","Polystyrene",800,2,"g/L","Oligomer","Polystyrene",900,2,"g/L","Oligomer","Polystyrene",1000,2,"g/L","Oligomer","Polystyrene",1100,,"g/L",100,100,100,100,,,,"[]",,,,,,,,,,,,
"65f2d528db101766442c9cf5","2024-03-14T09:52:10.423Z","[""Dimethylformamide (DMF)"",""1,4-dioxane""]","[""water""]","[]","[]","22","300","[]","[]","[]","[]","[]","[]","[]","[]",,,,,false,"Crossflow",30,25,14,"Dimethylformamide (DMF)","Oligomer","a-methylstyrene dimer",236,0.01,"g/L",10,"[]",,,,true,false,"Accepted","[""ISA""]","[""Polyimide""]","[]","[""Not Applicable""]","[""Crosslinking""]","65f2d3dbdb101766442c9caf","2024-03-14T09:52:10.331Z","2011-01-01T00:00:00.000Z","The effect of membrane formation parameters on performance of polyimide membranes for organic solvent nanofiltration (OSN). Part C. Effect of polyimide characteristics","Scientific Report","backOffice","10.1016/j.memsci.2011.07.029","65e707251850430560c1a0cf","Sokoro","https://doi.org/10.1016/j.memsci.2011.07.029",0,"ISA/inorganic/dense","M11-01","Scientific report",,"[{""postTreatmentChemicalAgentConcentrationUnit"":[""wt%""],""_id"":""65f2c8ca99b56aa8c515e2eb"",""postTreatment"":""Crosslinking"",""postTreatmentChemicalAgentSmiles"":""NCCCCCCN"",""postTreatmentChemicalAgentConcentration"":""10""}]",,9.1,51,"3787",0,,,,,,,"67:33",,,,,,500,,,,,,,"Oligomer","Polystyrene",290,2,"g/L","Oligomer","Polystyrene",390,2,"g/L","Oligomer","Polystyrene",490,2,"g/L","Oligomer","Polystyrene",590,2,"g/L","Oligomer","Polystyrene",690,2,"g/L",74,86,91,95,100,"Oligomer","Polystyrene",800,2,"g/L","Oligomer","Polystyrene",900,2,"g/L","Oligomer","Polystyrene",1000,2,"g/L","Oligomer","Polystyrene",1100,,"g/L",100,100,100,100,,,,"[]",,,,,,,,,,,,
"65f2d52edb101766442c9cfb","2024-03-14T10:10:07.254Z","[""Dimethylformamide (DMF)"",""1,4-dioxane""]","[""water""]","[]","[]","18","200","[]","[]","[]","[]","[]","[]","[]","[]",,,,,false,"Crossflow",10,30,14,"Dimethylformamide (DMF)","Oligomer","a-methylstyrene dimer",236,0.1,"g/L",3,"[""SEM""]",,,,true,false,"Accepted","[""ISA""]","[""Polyimide(Lenzig® P84)""]","[]","[""Not Applicable""]","[""Crosslinking"",""Additive use""]","66192c5ddd02ff2f9a46263b","2024-03-14T10:10:07.208Z","2008-01-01T00:00:00.000Z","Controlling molecular weight cut-off curves for highly solvent stable organic solvent nanofiltration (OSN) membranes","Scientific Report","backOffice","10.1016/j.memsci.2008.07.023","65eedbcf99b56aa8c515e224","See-Toh Y.H., Silva M., Livingston A.","https://doi.org/10.1016/j.memsci.2008.07.023",0,"ISA/inorganic/dense","M5-1-10bar","Scientific report",,"[{""postTreatmentChemicalAgentConcentrationUnit"":[],""_id"":""65f2d441db101766442c9cbe"",""postTreatment"":""Crosslinking"",""postTreatmentChemicalAgentSmiles"":""NCCCCCCN""},{""postTreatmentChemicalAgentConcentrationUnit"":[""v%"",""v%""],""_id"":""65f2d441db101766442c9cbf"",""postTreatment"":""Additive use"",""postTreatmentChemicalAgentSmiles"":""CCC(C)=O; -OCCOCCOCCOCCOCCOCCOCCOCCOCCOCCOCCOCC"",""postTreatmentChemicalAgentConcentration"":""20; 80""}]",,52.1,37.1,"3788",0,,,,,,,"25:75",,,,,,539.4,,,,,,,"Oligomer","Polystyrene",580,1,"g/L","Oligomer","Polystyrene",1050,1,"g/L",,,,,,,,,,,,,,,,92.4,97.6,,,,,,,,,,,,,,,,,,,,,,,,,,,,,,,"[]",,,,,,,,,,,,
"65f2d53cdb101766442c9d00","2024-03-14T09:52:10.423Z","[""Dimethylformamide (DMF)"",""1,4-dioxane""]","[""water""]","[]","[]","22","300","[]","[]","[]","[]","[]","[]","[]","[]",,,,,false,"Crossflow",30,25,14,"Dimethylformamide (DMF)","Oligomer","a-methylstyrene dimer",236,0.01,"g/L",10,"[]",,,,true,false,"Accepted","[""ISA""]","[""Polyimide(Lenzig® P84)""]","[]","[""Not Applicable""]","[""Crosslinking""]","65f2d3dbdb101766442c9caf","2024-03-14T09:52:10.331Z","2011-01-01T00:00:00.000Z","The effect of membrane formation parameters on performance of polyimide membranes for organic solvent nanofiltration (OSN). Part C. Effect of polyimide characteristics","Scientific Report","backOffice","10.1016/j.memsci.2011.07.029","65e707251850430560c1a0cf","Sokoro","https://doi.org/10.1016/j.memsci.2011.07.029",0,"ISA/inorganic/dense","M22A","Scientific report",,"[{""postTreatmentChemicalAgentConcentrationUnit"":[""wt%""],""_id"":""65f2c8ca99b56aa8c515e2eb"",""postTreatment"":""Crosslinking"",""postTreatmentChemicalAgentSmiles"":""NCCCCCCN"",""postTreatmentChemicalAgentConcentration"":""10""}]",,2.9,72,"3789",0,,,,,,,"67:33",,,,,,250,,,,,,,"Oligomer","Polystyrene",290,2,"g/L","Oligomer","Polystyrene",390,2,"g/L","Oligomer","Polystyrene",490,2,"g/L","Oligomer","Polystyrene",590,2,"g/L","Oligomer","Polystyrene",690,2,"g/L",94,100,100,100,100,"Oligomer","Polystyrene",800,2,"g/L","Oligomer","Polystyrene",900,2,"g/L","Oligomer","Polystyrene",1000,2,"g/L","Oligomer","Polystyrene",1100,,"g/L",100,100,100,100,,,,"[]",,,,,,,,,,,,
"65f2d5a1db101766442c9d06","2024-03-14T10:10:07.254Z","[""Dimethylformamide (DMF)"",""1,4-dioxane""]","[""water""]","[]","[]","18","200","[]","[]","[]","[]","[]","[]","[]","[]",,,,,false,"Crossflow",20,30,14,"Dimethylformamide (DMF)","Oligomer","a-methylstyrene dimer",236,0.1,"g/L",3,"[""SEM""]",,,,true,false,"Accepted","[""ISA""]","[""Polyimide(Lenzig® P84)""]","[]","[""Not Applicable""]","[""Crosslinking"",""Additive use""]","66192c5ddd02ff2f9a46263b","2024-03-14T10:10:07.208Z","2008-01-01T00:00:00.000Z","Controlling molecular weight cut-off curves for highly solvent stable organic solvent nanofiltration (OSN) membranes","Scientific Report","backOffice","10.1016/j.memsci.2008.07.023","65eedbcf99b56aa8c515e224","See-Toh Y.H., Silva M., Livingston A.","https://doi.org/10.1016/j.memsci.2008.07.023",0,"ISA/inorganic/dense","M5-1-20bar","Scientific report",,"[{""postTreatmentChemicalAgentConcentrationUnit"":[],""_id"":""65f2d441db101766442c9cbe"",""postTreatment"":""Crosslinking"",""postTreatmentChemicalAgentSmiles"":""NCCCCCCN""},{""postTreatmentChemicalAgentConcentrationUnit"":[""v%"",""v%""],""_id"":""65f2d441db101766442c9cbf"",""postTreatment"":""Additive use"",""postTreatmentChemicalAgentSmiles"":""CCC(C)=O; -OCCOCCOCCOCCOCCOCCOCCOCCOCCOCCOCCOCC"",""postTreatmentChemicalAgentConcentration"":""20; 80""}]",,69.9,43.2,"3790",0,,,,,,,"25:75",,,,,,494.6,,,,,,,"Oligomer","Polystyrene",580,1,"g/L","Oligomer","Polystyrene",1050,1,"g/L",,,,,,,,,,,,,,,,93.8,97.4,,,,,,,,,,,,,,,,,,,,,,,,,,,,,,,"[]",,,,,,,,,,,,
"65f2d5f7db101766442c9d0c","2024-03-14T10:10:07.254Z","[""Dimethylformamide (DMF)"",""1,4-dioxane""]","[""water""]","[]","[]","18","200","[]","[]","[]","[]","[]","[]","[]","[]",,,,,false,"Crossflow",30,30,14,"Dimethylformamide (DMF)","Oligomer","a-methylstyrene dimer",236,0.1,"g/L",3,"[""SEM""]",,,,true,false,"Accepted","[""ISA""]","[""Polyimide(Lenzig® P84)""]","[]","[""Not Applicable""]","[""Crosslinking"",""Additive use""]","66192c5ddd02ff2f9a46263b","2024-03-14T10:10:07.208Z","2008-01-01T00:00:00.000Z","Controlling molecular weight cut-off curves for highly solvent stable organic solvent nanofiltration (OSN) membranes","Scientific Report","backOffice","10.1016/j.memsci.2008.07.023","65eedbcf99b56aa8c515e224","See-Toh Y.H., Silva M., Livingston A.","https://doi.org/10.1016/j.memsci.2008.07.023",0,"ISA/inorganic/dense","M5-1-30bar","Scientific report",,"[{""postTreatmentChemicalAgentConcentrationUnit"":[],""_id"":""65f2d441db101766442c9cbe"",""postTreatment"":""Crosslinking"",""postTreatmentChemicalAgentSmiles"":""NCCCCCCN""},{""postTreatmentChemicalAgentConcentrationUnit"":[""v%"",""v%""],""_id"":""65f2d441db101766442c9cbf"",""postTreatment"":""Additive use"",""postTreatmentChemicalAgentSmiles"":""CCC(C)=O; -OCCOCCOCCOCCOCCOCCOCCOCCOCCOCCOCCOCC"",""postTreatmentChemicalAgentConcentration"":""20; 80""}]",,72.2,45,"3791",0,,,,,,,"25:75",,,,,,474.7,,,,,,,"Oligomer","Polystyrene",580,1,"g/L","Oligomer","Polystyrene",1050,1,"g/L",,,,,,,,,,,,,,,,94.9,98.3,,,,,,,,,,,,,,,,,,,,,,,,,,,,,,,"[]",,,,,,,,,,,,
"65f2d914db101766442c9d11","2024-03-14T09:52:10.423Z","[""Dimethylformamide (DMF)"",""1,4-dioxane""]","[""water""]","[]","[]","22","300","[]","[]","[]","[]","[]","[]","[]","[]",,,,,false,"Crossflow",30,25,14,"Dimethylformamide (DMF)","Oligomer","a-methylstyrene dimer",236,0.01,"g/L",10,"[]",,,,true,false,"Accepted","[""ISA""]","[""Polyimide""]","[]","[""Not Applicable""]","[""Crosslinking""]","65f2d3dbdb101766442c9caf","2024-03-14T09:52:10.331Z","2011-01-01T00:00:00.000Z","The effect of membrane formation parameters on performance of polyimide membranes for organic solvent nanofiltration (OSN). Part C. Effect of polyimide characteristics","Scientific Report","backOffice","10.1016/j.memsci.2011.07.029","65e707251850430560c1a0cf","Sokoro","https://doi.org/10.1016/j.memsci.2011.07.029",0,"ISA/inorganic/dense","M20-01","Scientific report",,"[{""postTreatmentChemicalAgentConcentrationUnit"":[""wt%""],""_id"":""65f2c8ca99b56aa8c515e2eb"",""postTreatment"":""Crosslinking"",""postTreatmentChemicalAgentSmiles"":""NCCCCCCN"",""postTreatmentChemicalAgentConcentration"":""10""}]",,6,55,"3792",0,,,,,,,"67:33",,,,,,400,,,,,,,"Oligomer","Polystyrene",290,2,"g/L","Oligomer","Polystyrene",390,2,"g/L","Oligomer","Polystyrene",490,2,"g/L","Oligomer","Polystyrene",590,2,"g/L","Oligomer","Polystyrene",690,2,"g/L",74,90,97,100,100,"Oligomer","Polystyrene",800,2,"g/L","Oligomer","Polystyrene",900,2,"g/L","Oligomer","Polystyrene",1000,2,"g/L","Oligomer","Polystyrene",1100,,"g/L",100,100,100,100,,,,"[]",,,,,,,,,,,,
"65f2d92fdb101766442c9d16","2024-03-14T09:52:10.423Z","[""Dimethylformamide (DMF)"",""1,4-dioxane""]","[""water""]","[]","[]","22","300","[]","[]","[]","[]","[]","[]","[]","[]",,,,,false,"Crossflow",30,25,14,"Dimethylformamide (DMF)","Oligomer","a-methylstyrene dimer",236,0.01,"g/L",10,"[]",,,,true,false,"Accepted","[""ISA""]","[""Polyimide""]","[]","[""Not Applicable""]","[""Crosslinking""]","65f2d3dbdb101766442c9caf","2024-03-14T09:52:10.331Z","2011-01-01T00:00:00.000Z","The effect of membrane formation parameters on performance of polyimide membranes for organic solvent nanofiltration (OSN). Part C. Effect of polyimide characteristics","Scientific Report","backOffice","10.1016/j.memsci.2011.07.029","65e707251850430560c1a0cf","Sokoro","https://doi.org/10.1016/j.memsci.2011.07.029",0,"ISA/inorganic/dense","M21-01","Scientific report",,"[{""postTreatmentChemicalAgentConcentrationUnit"":[""wt%""],""_id"":""65f2c8ca99b56aa8c515e2eb"",""postTreatment"":""Crosslinking"",""postTreatmentChemicalAgentSmiles"":""NCCCCCCN"",""postTreatmentChemicalAgentConcentration"":""10""}]",,5.3,46,"3793",0,,,,,,,"67:33",,,,,,500,,,,,,,"Oligomer","Polystyrene",290,2,"g/L","Oligomer","Polystyrene",390,2,"g/L","Oligomer","Polystyrene",490,2,"g/L","Oligomer","Polystyrene",590,2,"g/L","Oligomer","Polystyrene",690,2,"g/L",73,87,93,96,100,"Oligomer","Polystyrene",800,2,"g/L","Oligomer","Polystyrene",900,2,"g/L","Oligomer","Polystyrene",1000,2,"g/L","Oligomer","Polystyrene",1100,,"g/L",100,100,100,100,,,,"[]",,,,,,,,,,,,
"65f2d93edb101766442c9d1c","2024-03-14T10:10:07.254Z","[""Dimethylformamide (DMF)"",""1,4-dioxane""]","[""water""]","[]","[]","18","200","[]","[]","[]","[]","[]","[]","[]","[]",,,,,false,"Crossflow",5,30,14,"Dimethylformamide (DMF)","Oligomer","a-methylstyrene dimer",236,0.1,"g/L",3,"[""SEM""]",,,,true,false,"Accepted","[""ISA""]","[""Polyimide(Lenzig® P84)""]","[]","[""Not Applicable""]","[""Crosslinking"",""Additive use""]","66192c5ddd02ff2f9a46263b","2024-03-14T10:10:07.208Z","2008-01-01T00:00:00.000Z","Controlling molecular weight cut-off curves for highly solvent stable organic solvent nanofiltration (OSN) membranes","Scientific Report","backOffice","10.1016/j.memsci.2008.07.023","65eedbcf99b56aa8c515e224","See-Toh Y.H., Silva M., Livingston A.","https://doi.org/10.1016/j.memsci.2008.07.023",0,"ISA/inorganic/dense","M5-2-5bar","Scientific report",,"[{""postTreatmentChemicalAgentConcentrationUnit"":[],""_id"":""65f2d441db101766442c9cbe"",""postTreatment"":""Crosslinking"",""postTreatmentChemicalAgentSmiles"":""NCCCCCCN""},{""postTreatmentChemicalAgentConcentrationUnit"":[""v%"",""v%""],""_id"":""65f2d441db101766442c9cbf"",""postTreatment"":""Additive use"",""postTreatmentChemicalAgentSmiles"":""CCC(C)=O; -OCCOCCOCCOCCOCCOCCOCCOCCOCCOCCOCCOCC"",""postTreatmentChemicalAgentConcentration"":""20; 80""}]",,33.8,89.8,"3794",0,,,,,,,"25:75",,,,,,233.2,,,,,,,"Oligomer","Polystyrene",580,1,"g/L","Oligomer","Polystyrene",1050,1,"g/L",,,,,,,,,,,,,,,,98.5,99.6,,,,,,,,,,,,,,,,,,,,,,,,,,,,,,,"[]",,,,,,,,,,,,
"65f2d991db101766442c9d22","2024-03-14T10:10:07.254Z","[""Dimethylformamide (DMF)"",""1,4-dioxane""]","[""water""]","[]","[]","18","200","[]","[]","[]","[]","[]","[]","[]","[]",,,,,false,"Crossflow",10,30,14,"Dimethylformamide (DMF)","Oligomer","a-methylstyrene dimer",236,0.1,"g/L",3,"[""SEM""]",,,,true,false,"Accepted","[""ISA""]","[""Polyimide(Lenzig® P84)""]","[]","[""Not Applicable""]","[""Crosslinking"",""Additive use""]","66192c5ddd02ff2f9a46263b","2024-03-14T10:10:07.208Z","2008-01-01T00:00:00.000Z","Controlling molecular weight cut-off curves for highly solvent stable organic solvent nanofiltration (OSN) membranes","Scientific Report","backOffice","10.1016/j.memsci.2008.07.023","65eedbcf99b56aa8c515e224","See-Toh Y.H., Silva M., Livingston A.","https://doi.org/10.1016/j.memsci.2008.07.023",0,"ISA/inorganic/dense","M5-2-10bar","Scientific report",,"[{""postTreatmentChemicalAgentConcentrationUnit"":[],""_id"":""65f2d441db101766442c9cbe"",""postTreatment"":""Crosslinking"",""postTreatmentChemicalAgentSmiles"":""NCCCCCCN""},{""postTreatmentChemicalAgentConcentrationUnit"":[""v%"",""v%""],""_id"":""65f2d441db101766442c9cbf"",""postTreatment"":""Additive use"",""postTreatmentChemicalAgentSmiles"":""CCC(C)=O; -OCCOCCOCCOCCOCCOCCOCCOCCOCCOCCOCCOCC"",""postTreatmentChemicalAgentConcentration"":""20; 80""}]",,38.2,91.8,"3795",0,,,,,,,"25:75",,,,,,233.2,,,,,,,"Oligomer","Polystyrene",580,1,"g/L","Oligomer","Polystyrene",1050,1,"g/L",,,,,,,,,,,,,,,,99.2,99.3,,,,,,,,,,,,,,,,,,,,,,,,,,,,,,,"[]",,,,,,,,,,,,
"65f2d9a0db101766442c9d27","2024-03-14T09:52:10.423Z","[""Dimethylformamide (DMF)"",""1,4-dioxane""]","[""water""]","[]","[]","17","300","[]","[]","[]","[]","[]","[]","[]","[]",,,,,false,"Crossflow",30,25,14,"Dimethylformamide (DMF)","Oligomer","a-methylstyrene dimer",236,0.01,"g/L",10,"[]",,,,true,false,"Accepted","[""ISA""]","[""Polyetherimide""]","[]","[""Not Applicable""]","[""Crosslinking""]","65f2d3dbdb101766442c9caf","2024-03-14T09:52:10.331Z","2011-01-01T00:00:00.000Z","The effect of membrane formation parameters on performance of polyimide membranes for organic solvent nanofiltration (OSN). Part C. Effect of polyimide characteristics","Scientific Report","backOffice","10.1016/j.memsci.2011.07.029","65e707251850430560c1a0cf","Sokoro","https://doi.org/10.1016/j.memsci.2011.07.029",0,"ISA/inorganic/dense","M17-01","Scientific report",,"[{""postTreatmentChemicalAgentConcentrationUnit"":[""wt%""],""_id"":""65f2c8ca99b56aa8c515e2eb"",""postTreatment"":""Crosslinking"",""postTreatmentChemicalAgentSmiles"":""NCCCCCCN"",""postTreatmentChemicalAgentConcentration"":""10""}]",,1.8,51,"3796",0,,,,,,,"67:33",,,,,,600,,,,,,,"Oligomer","Polystyrene",290,2,"g/L","Oligomer","Polystyrene",390,2,"g/L","Oligomer","Polystyrene",490,2,"g/L","Oligomer","Polystyrene",590,2,"g/L","Oligomer","Polystyrene",690,2,"g/L",83,88,94,97,98,"Oligomer","Polystyrene",800,2,"g/L","Oligomer","Polystyrene",900,2,"g/L","Oligomer","Polystyrene",1000,2,"g/L","Oligomer","Polystyrene",1100,,"g/L",100,100,100,100,,,,"[]",,,,,,,,,,,,
"65f2d9cddb101766442c9d2d","2024-03-14T10:10:07.254Z","[""Dimethylformamide (DMF)"",""1,4-dioxane""]","[""water""]","[]","[]","18","200","[]","[]","[]","[]","[]","[]","[]","[]",,,,,false,"Crossflow",30,30,14,"Dimethylformamide (DMF)","Oligomer","a-methylstyrene dimer",236,0.1,"g/L",3,"[""SEM""]",,,,true,false,"Accepted","[""ISA""]","[""Polyimide(Lenzig® P84)""]","[]","[""Not Applicable""]","[""Crosslinking"",""Additive use""]","66192c5ddd02ff2f9a46263b","2024-03-14T10:10:07.208Z","2008-01-01T00:00:00.000Z","Controlling molecular weight cut-off curves for highly solvent stable organic solvent nanofiltration (OSN) membranes","Scientific Report","backOffice","10.1016/j.memsci.2008.07.023","65eedbcf99b56aa8c515e224","See-Toh Y.H., Silva M., Livingston A.","https://doi.org/10.1016/j.memsci.2008.07.023",0,"ISA/inorganic/dense","M5-2-30bar","Scientific report",,"[{""postTreatmentChemicalAgentConcentrationUnit"":[],""_id"":""65f2d441db101766442c9cbe"",""postTreatment"":""Crosslinking"",""postTreatmentChemicalAgentSmiles"":""NCCCCCCN""},{""postTreatmentChemicalAgentConcentrationUnit"":[""v%"",""v%""],""_id"":""65f2d441db101766442c9cbf"",""postTreatment"":""Additive use"",""postTreatmentChemicalAgentSmiles"":""CCC(C)=O; -OCCOCCOCCOCCOCCOCCOCCOCCOCCOCCOCCOCC"",""postTreatmentChemicalAgentConcentration"":""20; 80""}]",,50.7,94.6,"3797",0,,,,,,,"25:75",,,,,,,,,,,,,"Oligomer","Polystyrene",580,1,"g/L","Oligomer","Polystyrene",1050,1,"g/L",,,,,,,,,,,,,,,,99.4,99.6,,,,,,,,,,,,,,,,,,,,,,,,,,,,,,,"[]",,,,,,,,,,,,
"65f2d9e6db101766442c9d32","2024-03-14T09:52:10.423Z","[""Dimethylformamide (DMF)"",""1,4-dioxane""]","[""water""]","[]","[]","22","300","[]","[]","[]","[]","[]","[]","[]","[]",,,,,false,"Crossflow",30,25,14,"Dimethylformamide (DMF)","Oligomer","a-methylstyrene dimer",236,0.01,"g/L",10,"[]",,,,true,false,"Accepted","[""ISA""]","[""Polyimide""]","[]","[""Not Applicable""]","[""Crosslinking""]","65f2d3dbdb101766442c9caf","2024-03-14T09:52:10.331Z","2011-01-01T00:00:00.000Z","The effect of membrane formation parameters on performance of polyimide membranes for organic solvent nanofiltration (OSN). Part C. Effect of polyimide characteristics","Scientific Report","backOffice","10.1016/j.memsci.2011.07.029","65e707251850430560c1a0cf","Sokoro","https://doi.org/10.1016/j.memsci.2011.07.029",0,"ISA/inorganic/dense","M18-01","Scientific report",,"[{""postTreatmentChemicalAgentConcentrationUnit"":[""wt%""],""_id"":""65f2c8ca99b56aa8c515e2eb"",""postTreatment"":""Crosslinking"",""postTreatmentChemicalAgentSmiles"":""NCCCCCCN"",""postTreatmentChemicalAgentConcentration"":""10""}]",,1,51,"3798",0,,,,,,,"67:33",,,,,,400,,,,,,,"Oligomer","Polystyrene",290,2,"g/L","Oligomer","Polystyrene",390,2,"g/L","Oligomer","Polystyrene",490,2,"g/L","Oligomer","Polystyrene",590,2,"g/L","Oligomer","Polystyrene",690,2,"g/L",68,90,95,94,98,"Oligomer","Polystyrene",800,2,"g/L","Oligomer","Polystyrene",900,2,"g/L","Oligomer","Polystyrene",1000,2,"g/L","Oligomer","Polystyrene",1100,,"g/L",100,100,100,100,,,,"[]",,,,,,,,,,,,
"65f2da33db101766442c9d4b","2024-03-14T09:52:10.423Z","[""Dimethylformamide (DMF)"",""1,4-dioxane""]","[""water""]","[]","[]","22","300","[]","[]","[]","[]","[]","[]","[]","[]",,,,,false,"Crossflow",30,25,14,"Dimethylformamide (DMF)","Oligomer","a-methylstyrene dimer",236,0.01,"g/L",10,"[]",,,,true,false,"Accepted","[""ISA""]","[""Polyimide""]","[]","[""Not Applicable""]","[""Crosslinking""]","65f2d3dbdb101766442c9caf","2024-03-14T09:52:10.331Z","2011-01-01T00:00:00.000Z","The effect of membrane formation parameters on performance of polyimide membranes for organic solvent nanofiltration (OSN). Part C. Effect of polyimide characteristics","Scientific Report","backOffice","10.1016/j.memsci.2011.07.029","65e707251850430560c1a0cf","Sokoro","https://doi.org/10.1016/j.memsci.2011.07.029",0,"ISA/inorganic/dense","M19B-01","Scientific report",,"[{""postTreatmentChemicalAgentConcentrationUnit"":[""wt%""],""_id"":""65f2c8ca99b56aa8c515e2eb"",""postTreatment"":""Crosslinking"",""postTreatmentChemicalAgentSmiles"":""NCCCCCCN"",""postTreatmentChemicalAgentConcentration"":""10""}]",,4,56,"3799",0,,,,,,,"75:25",,,,,,290,,,,,,,"Oligomer","Polystyrene",290,2,"g/L","Oligomer","Polystyrene",390,2,"g/L","Oligomer","Polystyrene",490,2,"g/L","Oligomer","Polystyrene",590,2,"g/L","Oligomer","Polystyrene",690,2,"g/L",92,94,95,97,98,"Oligomer","Polystyrene",800,2,"g/L","Oligomer","Polystyrene",900,2,"g/L","Oligomer","Polystyrene",1000,2,"g/L","Oligomer","Polystyrene",1100,,"g/L",98,100,100,100,,,,"[]",,,,,,,,,,,,
"65f2da4cdb101766442c9d50","2024-03-14T09:52:10.423Z","[""Dimethylformamide (DMF)"",""1,4-dioxane""]","[""water""]","[]","[]","22","300","[]","[]","[]","[]","[]","[]","[]","[]",,,,,false,"Crossflow",30,25,14,"Dimethylformamide (DMF)","Oligomer","a-methylstyrene dimer",236,0.01,"g/L",10,"[]",,,,true,false,"Accepted","[""ISA""]","[""Polyimide(Lenzig® P84)""]","[]","[""Not Applicable""]","[""Crosslinking""]","65f2d3dbdb101766442c9caf","2024-03-14T09:52:10.331Z","2011-01-01T00:00:00.000Z","The effect of membrane formation parameters on performance of polyimide membranes for organic solvent nanofiltration (OSN). Part C. Effect of polyimide characteristics","Scientific Report","backOffice","10.1016/j.memsci.2011.07.029","65e707251850430560c1a0cf","Sokoro","https://doi.org/10.1016/j.memsci.2011.07.029",0,"ISA/inorganic/dense","M22B","Scientific report",,"[{""postTreatmentChemicalAgentConcentrationUnit"":[""wt%""],""_id"":""65f2c8ca99b56aa8c515e2eb"",""postTreatment"":""Crosslinking"",""postTreatmentChemicalAgentSmiles"":""NCCCCCCN"",""postTreatmentChemicalAgentConcentration"":""10""}]",,5.5,51,"3800",0,,,,,,,"75:25",,,,,,290,,,,,,,"Oligomer","Polystyrene",290,2,"g/L","Oligomer","Polystyrene",390,2,"g/L","Oligomer","Polystyrene",490,2,"g/L","Oligomer","Polystyrene",590,2,"g/L","Oligomer","Polystyrene",690,2,"g/L",93,94,96,97,99,"Oligomer","Polystyrene",800,2,"g/L","Oligomer","Polystyrene",900,2,"g/L","Oligomer","Polystyrene",1000,2,"g/L","Oligomer","Polystyrene",1100,,"g/L",100,100,100,100,,,,"[]",,,,,,,,,,,,
"65f2da80db101766442c9d56","2024-03-14T10:10:07.254Z","[""Dimethylformamide (DMF)"",""1,4-dioxane""]","[""water""]","[]","[]","24","200","[]","[]","[]","[]","[]","[]","[]","[]",,,,,false,"Crossflow",5,30,14,"Dimethylformamide (DMF)","Oligomer","a-methylstyrene dimer",236,0.1,"g/L",3,"[""SEM""]",,,,true,false,"Accepted","[""ISA""]","[""Polyimide(Lenzig® P84)""]","[]","[""Not Applicable""]","[""Crosslinking"",""Additive use""]","66192c5ddd02ff2f9a46263b","2024-03-14T10:10:07.208Z","2008-01-01T00:00:00.000Z","Controlling molecular weight cut-off curves for highly solvent stable organic solvent nanofiltration (OSN) membranes","Scientific Report","backOffice","10.1016/j.memsci.2008.07.023","65eedbcf99b56aa8c515e224","See-Toh Y.H., Silva M., Livingston A.","https://doi.org/10.1016/j.memsci.2008.07.023",0,"ISA/inorganic/dense","M11","Scientific report",,"[{""postTreatmentChemicalAgentConcentrationUnit"":[],""_id"":""65f2d441db101766442c9cbe"",""postTreatment"":""Crosslinking"",""postTreatmentChemicalAgentSmiles"":""NCCCCCCN""},{""postTreatmentChemicalAgentConcentrationUnit"":[""v%"",""v%""],""_id"":""65f2d441db101766442c9cbf"",""postTreatment"":""Additive use"",""postTreatmentChemicalAgentSmiles"":""CCC(C)=O; -OCCOCCOCCOCCOCCOCCOCCOCCOCCOCCOCCOCC"",""postTreatmentChemicalAgentConcentration"":""20; 80""}]",,41.4,51.9,"3801",0,,,,,,,"50:50",,,,,,409.1,,,,,,,"Oligomer","Polystyrene",580,1,"g/L","Oligomer","Polystyrene",1050,1,"g/L",,,,,,,,,,,,,,,,94.4,97.6,,,,,,,,,,,,,,,,,,,,,,,,,,,,,,,"[]",,,,,,,,,,,,
"65f2dab1db101766442c9d5b","2024-03-14T09:52:10.423Z","[""Dimethylformamide (DMF)"",""1,4-dioxane""]","[""water""]","[]","[]","22","300","[]","[]","[]","[]","[]","[]","[]","[]",,,,,false,"Crossflow",30,25,14,"Dimethylformamide (DMF)","Oligomer","a-methylstyrene dimer",236,0.01,"g/L",10,"[]",,,,true,false,"Accepted","[""ISA""]","[""Polyimide""]","[]","[""Not Applicable""]","[""Crosslinking""]","65f2d3dbdb101766442c9caf","2024-03-14T09:52:10.331Z","2011-01-01T00:00:00.000Z","The effect of membrane formation parameters on performance of polyimide membranes for organic solvent nanofiltration (OSN). Part C. Effect of polyimide characteristics","Scientific Report","backOffice","10.1016/j.memsci.2011.07.029","65e707251850430560c1a0cf","Sokoro","https://doi.org/10.1016/j.memsci.2011.07.029",0,"ISA/inorganic/dense","M19A","Scientific report",,"[{""postTreatmentChemicalAgentConcentrationUnit"":[""wt%""],""_id"":""65f2c8ca99b56aa8c515e2eb"",""postTreatment"":""Crosslinking"",""postTreatmentChemicalAgentSmiles"":""NCCCCCCN"",""postTreatmentChemicalAgentConcentration"":""10""}]",,1.5,63,"3802",0,,,,,,,"67:33",,,,,,350,,,,,,,"Oligomer","Polystyrene",290,2,"g/L","Oligomer","Polystyrene",390,2,"g/L","Oligomer","Polystyrene",490,2,"g/L","Oligomer","Polystyrene",590,2,"g/L","Oligomer","Polystyrene",690,2,"g/L",84,97,100,100,100,"Oligomer","Polystyrene",800,2,"g/L","Oligomer","Polystyrene",900,2,"g/L","Oligomer","Polystyrene",1000,2,"g/L","Oligomer","Polystyrene",1100,,"g/L",100,100,100,100,,,,"[]",,,,,,,,,,,,
"65f2dac7db101766442c9d60","2024-03-14T09:52:10.423Z","[""Dimethylformamide (DMF)"",""1,4-dioxane""]","[""water""]","[]","[]","22","300","[]","[]","[]","[]","[]","[]","[]","[]",,,,,false,"Crossflow",30,25,14,"Dimethylformamide (DMF)","Oligomer","a-methylstyrene dimer",236,0.01,"g/L",10,"[]",,,,true,false,"Accepted","[""ISA""]","[""Polyimide(Lenzig® P84)""]","[]","[""Not Applicable""]","[""Crosslinking""]","65f2d3dbdb101766442c9caf","2024-03-14T09:52:10.331Z","2011-01-01T00:00:00.000Z","The effect of membrane formation parameters on performance of polyimide membranes for organic solvent nanofiltration (OSN). Part C. Effect of polyimide characteristics","Scientific Report","backOffice","10.1016/j.memsci.2011.07.029","65e707251850430560c1a0cf","Sokoro","https://doi.org/10.1016/j.memsci.2011.07.029",0,"ISA/inorganic/dense","M22A","Scientific report",,"[{""postTreatmentChemicalAgentConcentrationUnit"":[""wt%""],""_id"":""65f2c8ca99b56aa8c515e2eb"",""postTreatment"":""Crosslinking"",""postTreatmentChemicalAgentSmiles"":""NCCCCCCN"",""postTreatmentChemicalAgentConcentration"":""10""}]",,3,70,"3803",0,,,,,,,"67:33",,,,,,350,,,,,,,"Oligomer","Polystyrene",290,2,"g/L","Oligomer","Polystyrene",390,2,"g/L","Oligomer","Polystyrene",490,2,"g/L","Oligomer","Polystyrene",590,2,"g/L","Oligomer","Polystyrene",690,2,"g/L",87,97,100,100,100,"Oligomer","Polystyrene",800,2,"g/L","Oligomer","Polystyrene",900,2,"g/L","Oligomer","Polystyrene",1000,2,"g/L","Oligomer","Polystyrene",1100,,"g/L",100,100,100,100,,,,"[]",,,,,,,,,,,,
"65f2db69db101766442c9d71","2024-03-14T09:52:10.423Z","[""Dimethylformamide (DMF)"",""1,4-dioxane""]","[""water""]","[]","[]","22","300","[]","[]","[]","[]","[]","[]","[]","[]",,,,,false,"Crossflow",30,25,14,"Dimethylformamide (DMF)","Oligomer","a-methylstyrene dimer",236,0.01,"g/L",10,"[]",,,,true,false,"Accepted","[""ISA""]","[""Polyimide""]","[]","[""Not Applicable""]","[""Crosslinking""]","65f2d3dbdb101766442c9caf","2024-03-14T09:52:10.331Z","2011-01-01T00:00:00.000Z","The effect of membrane formation parameters on performance of polyimide membranes for organic solvent nanofiltration (OSN). Part C. Effect of polyimide characteristics","Scientific Report","backOffice","10.1016/j.memsci.2011.07.029","65e707251850430560c1a0cf","Sokoro","https://doi.org/10.1016/j.memsci.2011.07.029",0,"ISA/inorganic/dense","M19C","Scientific report",,"[{""postTreatmentChemicalAgentConcentrationUnit"":[""wt%""],""_id"":""65f2c8ca99b56aa8c515e2eb"",""postTreatment"":""Crosslinking"",""postTreatmentChemicalAgentSmiles"":""NCCCCCCN"",""postTreatmentChemicalAgentConcentration"":""10""}]",,1.9,69,"3804",0,,,,,,,"50:50",,,,,,290,,,,,,,"Oligomer","Polystyrene",290,2,"g/L","Oligomer","Polystyrene",390,2,"g/L","Oligomer","Polystyrene",490,2,"g/L","Oligomer","Polystyrene",590,2,"g/L","Oligomer","Polystyrene",690,2,"g/L",98,99,100,100,100,"Oligomer","Polystyrene",800,2,"g/L","Oligomer","Polystyrene",900,2,"g/L","Oligomer","Polystyrene",1000,2,"g/L","Oligomer","Polystyrene",1100,,"g/L",100,100,100,100,,,,"[]",,,,,,,,,,,,
"65f2db7adb101766442c9d77","2024-03-14T10:10:07.254Z","[""Dimethylformamide (DMF)"",""1,4-dioxane""]","[""water""]","[]","[]","18","200","[]","[]","[]","[]","[]","[]","[]","[]",,,,,false,"Crossflow",20,30,14,"Dimethylformamide (DMF)","Oligomer","a-methylstyrene dimer",236,0.1,"g/L",3,"[""SEM""]",,,,true,false,"Accepted","[""ISA""]","[""Polyimide(Lenzig® P84)""]","[]","[""Not Applicable""]","[""Crosslinking"",""Additive use""]","66192c5ddd02ff2f9a46263b","2024-03-14T10:10:07.208Z","2008-01-01T00:00:00.000Z","Controlling molecular weight cut-off curves for highly solvent stable organic solvent nanofiltration (OSN) membranes","Scientific Report","backOffice","10.1016/j.memsci.2008.07.023","65eedbcf99b56aa8c515e224","See-Toh Y.H., Silva M., Livingston A.","https://doi.org/10.1016/j.memsci.2008.07.023",0,"ISA/inorganic/dense","M5-2","Scientific report",,"[{""postTreatmentChemicalAgentConcentrationUnit"":[],""_id"":""65f2d441db101766442c9cbe"",""postTreatment"":""Crosslinking"",""postTreatmentChemicalAgentSmiles"":""NCCCCCCN""},{""postTreatmentChemicalAgentConcentrationUnit"":[""v%"",""v%""],""_id"":""65f2d441db101766442c9cbf"",""postTreatment"":""Additive use"",""postTreatmentChemicalAgentSmiles"":""CCC(C)=O; -OCCOCCOCCOCCOCCOCCOCCOCCOCCOCCOCCOCC"",""postTreatmentChemicalAgentConcentration"":""20; 80""}]",,49.6,92.8,"3805",0,,,,,,,"25:75",,,,,,,,,,,,,"Oligomer","Polystyrene",580,1,"g/L","Oligomer","Polystyrene",1050,1,"g/L",,,,,,,,,,,,,,,,99.4,99.6,,,,,,,,,,,,,,,,,,,,,,,,,,,,,,,"[]",,,,,,,,,,,,
"65f2db81db101766442c9d7c","2024-03-14T09:52:10.423Z","[""Dimethylformamide (DMF)"",""1,4-dioxane""]","[""water""]","[]","[]","22","300","[]","[]","[]","[]","[]","[]","[]","[]",,,,,false,"Crossflow",30,25,14,"Dimethylformamide (DMF)","Oligomer","a-methylstyrene dimer",236,0.01,"g/L",10,"[]",,,,true,false,"Accepted","[""ISA""]","[""Polyimide(Lenzig® P84)""]","[]","[""Not Applicable""]","[""Crosslinking""]","65f2d3dbdb101766442c9caf","2024-03-14T09:52:10.331Z","2011-01-01T00:00:00.000Z","The effect of membrane formation parameters on performance of polyimide membranes for organic solvent nanofiltration (OSN). Part C. Effect of polyimide characteristics","Scientific Report","backOffice","10.1016/j.memsci.2011.07.029","65e707251850430560c1a0cf","Sokoro","https://doi.org/10.1016/j.memsci.2011.07.029",0,"ISA/inorganic/dense","M22C","Scientific report",,"[{""postTreatmentChemicalAgentConcentrationUnit"":[""wt%""],""_id"":""65f2c8ca99b56aa8c515e2eb"",""postTreatment"":""Crosslinking"",""postTreatmentChemicalAgentSmiles"":""NCCCCCCN"",""postTreatmentChemicalAgentConcentration"":""10""}]",,2.3,81,"3806",0,,,,,,,"50:50",,,,,,290,,,,,,,"Oligomer","Polystyrene",290,2,"g/L","Oligomer","Polystyrene",390,2,"g/L","Oligomer","Polystyrene",490,2,"g/L","Oligomer","Polystyrene",590,2,"g/L","Oligomer","Polystyrene",690,2,"g/L",85,99,100,100,100,"Oligomer","Polystyrene",800,2,"g/L","Oligomer","Polystyrene",900,2,"g/L","Oligomer","Polystyrene",1000,2,"g/L","Oligomer","Polystyrene",1100,,"g/L",100,100,100,100,,,,"[]",,,,,,,,,,,,
"65f2dc1cdb101766442c9d8b","2024-03-14T10:10:07.254Z","[""Dimethylformamide (DMF)"",""1,4-dioxane""]","[""water""]","[]","[]","24","200","[]","[]","[]","[]","[]","[]","[]","[]",,,,,false,"Crossflow",10,30,14,"Dimethylformamide (DMF)","Oligomer","a-methylstyrene dimer",236,0.1,"g/L",3,"[""SEM""]",,,,true,false,"Accepted","[""ISA""]","[""Polyimide(Lenzig® P84)""]","[]","[""Not Applicable""]","[""Crosslinking"",""Additive use""]","66192c5ddd02ff2f9a46263b","2024-03-14T10:10:07.208Z","2008-01-01T00:00:00.000Z","Controlling molecular weight cut-off curves for highly solvent stable organic solvent nanofiltration (OSN) membranes","Scientific Report","backOffice","10.1016/j.memsci.2008.07.023","65eedbcf99b56aa8c515e224","See-Toh Y.H., Silva M., Livingston A.","https://doi.org/10.1016/j.memsci.2008.07.023",0,"ISA/inorganic/dense","M11-10bar","Scientific report",,"[{""postTreatmentChemicalAgentConcentrationUnit"":[],""_id"":""65f2d441db101766442c9cbe"",""postTreatment"":""Crosslinking"",""postTreatmentChemicalAgentSmiles"":""NCCCCCCN""},{""postTreatmentChemicalAgentConcentrationUnit"":[""v%"",""v%""],""_id"":""65f2d441db101766442c9cbf"",""postTreatment"":""Additive use"",""postTreatmentChemicalAgentSmiles"":""CCC(C)=O; -OCCOCCOCCOCCOCCOCCOCCOCCOCCOCCOCCOCC"",""postTreatmentChemicalAgentConcentration"":""20; 80""}]",,60,62,"3807",0,,,,,,,"50:50",,,,,,369,,,,,,,"Oligomer","Polystyrene",580,1,"g/L","Oligomer","Polystyrene",1050,1,"g/L",,,,,,,,,,,,,,,,95,98.1,,,,,,,,,,,,,,,,,,,,,,,,,,,,,,,"[]",,,,,,,,,,,,
"65f2dc97db101766442c9dcc","2024-03-14T10:10:07.254Z","[""Dimethylformamide (DMF)"",""1,4-dioxane""]","[""water""]","[]","[]","24","200","[]","[]","[]","[]","[]","[]","[]","[]",,,,,false,"Crossflow",20,30,14,"Dimethylformamide (DMF)","Oligomer","a-methylstyrene dimer",236,0.1,"g/L",3,"[""SEM""]",,,,true,false,"Accepted","[""ISA""]","[""Polyimide(Lenzig® P84)""]","[]","[""Not Applicable""]","[""Crosslinking"",""Additive use""]","66192c5ddd02ff2f9a46263b","2024-03-14T10:10:07.208Z","2008-01-01T00:00:00.000Z","Controlling molecular weight cut-off curves for highly solvent stable organic solvent nanofiltration (OSN) membranes","Scientific Report","backOffice","10.1016/j.memsci.2008.07.023","65eedbcf99b56aa8c515e224","See-Toh Y.H., Silva M., Livingston A.","https://doi.org/10.1016/j.memsci.2008.07.023",0,"ISA/inorganic/dense","M11-20bar","Scientific report",,"[{""postTreatmentChemicalAgentConcentrationUnit"":[],""_id"":""65f2d441db101766442c9cbe"",""postTreatment"":""Crosslinking"",""postTreatmentChemicalAgentSmiles"":""NCCCCCCN""},{""postTreatmentChemicalAgentConcentrationUnit"":[""v%"",""v%""],""_id"":""65f2d441db101766442c9cbf"",""postTreatment"":""Additive use"",""postTreatmentChemicalAgentSmiles"":""CCC(C)=O; -OCCOCCOCCOCCOCCOCCOCCOCCOCCOCCOCCOCC"",""postTreatmentChemicalAgentConcentration"":""20; 80""}]",,75.8,68.1,"3808",0,,,,,,,"50:50",,,,,,331.2,,,,,,,"Oligomer","Polystyrene",580,1,"g/L","Oligomer","Polystyrene",1050,1,"g/L",,,,,,,,,,,,,,,,96,98.7,,,,,,,,,,,,,,,,,,,,,,,,,,,,,,,"[]",,,,,,,,,,,,
"65f2dcd8db101766442c9dea","2024-03-14T10:10:07.254Z","[""Dimethylformamide (DMF)"",""1,4-dioxane""]","[""water""]","[]","[]","24","200","[]","[]","[]","[]","[]","[]","[]","[]",,,,,false,"Crossflow",5,30,14,"Dimethylformamide (DMF)","Oligomer","a-methylstyrene dimer",236,0.1,"g/L",3,"[""SEM""]",,,,true,false,"Accepted","[""ISA""]","[""Polyimide(Lenzig® P84)""]","[]","[""Not Applicable""]","[""Crosslinking"",""Additive use""]","66192c5ddd02ff2f9a46263b","2024-03-14T10:10:07.208Z","2008-01-01T00:00:00.000Z","Controlling molecular weight cut-off curves for highly solvent stable organic solvent nanofiltration (OSN) membranes","Scientific Report","backOffice","10.1016/j.memsci.2008.07.023","65eedbcf99b56aa8c515e224","See-Toh Y.H., Silva M., Livingston A.","https://doi.org/10.1016/j.memsci.2008.07.023",0,"ISA/inorganic/dense","M12-5bar","Scientific report",,"[{""postTreatmentChemicalAgentConcentrationUnit"":[],""_id"":""65f2d441db101766442c9cbe"",""postTreatment"":""Crosslinking"",""postTreatmentChemicalAgentSmiles"":""NCCCCCCN""},{""postTreatmentChemicalAgentConcentrationUnit"":[""v%"",""v%""],""_id"":""65f2d441db101766442c9cbf"",""postTreatment"":""Additive use"",""postTreatmentChemicalAgentSmiles"":""CCC(C)=O; -OCCOCCOCCOCCOCCOCCOCCOCCOCCOCCOCCOCC"",""postTreatmentChemicalAgentConcentration"":""20; 80""}]",,44.2,28,"3809",0,,,,,,,"67:33",,,,,,1065.2,,,,,,,"Oligomer","Polystyrene",580,1,"g/L","Oligomer","Polystyrene",1050,1,"g/L",,,,,,,,,,,,,,,,77.3,89,,,,,,,,,,,,,,,,,,,,,,,,,,,,,,,"[]",,,,,,,,,,,,
"65f2ddf3db101766442c9dfc","2024-03-14T10:10:07.254Z","[""Dimethylformamide (DMF)"",""1,4-dioxane""]","[""water""]","[]","[]","24","200","[]","[]","[]","[]","[]","[]","[]","[]",,,,,false,"Crossflow",10,30,14,"Dimethylformamide (DMF)","Oligomer","a-methylstyrene dimer",236,0.1,"g/L",3,"[""SEM""]",,,,true,false,"Accepted","[""ISA""]","[""Polyimide(Lenzig® P84)""]","[]","[""Not Applicable""]","[""Crosslinking"",""Additive use""]","66192c5ddd02ff2f9a46263b","2024-03-14T10:10:07.208Z","2008-01-01T00:00:00.000Z","Controlling molecular weight cut-off curves for highly solvent stable organic solvent nanofiltration (OSN) membranes","Scientific Report","backOffice","10.1016/j.memsci.2008.07.023","65eedbcf99b56aa8c515e224","See-Toh Y.H., Silva M., Livingston A.","https://doi.org/10.1016/j.memsci.2008.07.023",0,"ISA/inorganic/dense","M12-10bar","Scientific report",,"[{""postTreatmentChemicalAgentConcentrationUnit"":[],""_id"":""65f2d441db101766442c9cbe"",""postTreatment"":""Crosslinking"",""postTreatmentChemicalAgentSmiles"":""NCCCCCCN""},{""postTreatmentChemicalAgentConcentrationUnit"":[""v%"",""v%""],""_id"":""65f2d441db101766442c9cbf"",""postTreatment"":""Additive use"",""postTreatmentChemicalAgentSmiles"":""CCC(C)=O; -OCCOCCOCCOCCOCCOCCOCCOCCOCCOCCOCCOCC"",""postTreatmentChemicalAgentConcentration"":""20; 80""}]",,61.6,40.8,"3810",0,,,,,,,"67:33",,,,,,840.9,,,,,,,"Oligomer","Polystyrene",580,1,"g/L","Oligomer","Polystyrene",1050,1,"g/L",,,,,,,,,,,,,,,,84.2,93.2,,,,,,,,,,,,,,,,,,,,,,,,,,,,,,,"[]",,,,,,,,,,,,
