Repository: BAMresearch/onf-database

This repository belongs to the the publication "Revealing structure-property-performance relationships of organic solvent nanofiltration membranes using a FAIR, open-access database" published in ADD JOURNAL (DOI). 
It uses a dataset derived from The Open Membrane Database (https://openmembranedatabase.org/). The access date was April 8th 2025. The original dataset is in the repository as OMD_SRNF_2025-04-08.csv file.

The main researchers involved in the study are Sarah Glass (ORCID: 0000-0002-0625-0057), Petra Merten (no ORCID available), Torsten Brinkmann (ORCID: 0000-0002-5114-6259) and Volkan Filiz (ORCID: 0000-0003-0239-8641). 

The repository contains 5 Python files:

File: OMD_SRNF_2025-04-08.csv (part 125 of 184)
"65f2de30db101766442c9e02","2024-03-14T10:10:07.254Z","[""Dimethylformamide (DMF)"",""1,4-dioxane""]","[""water""]","[]","[]","24","200","[]","[]","[]","[]","[]","[]","[]","[]",,,,,false,"Crossflow",20,30,14,"Dimethylformamide (DMF)","Oligomer","a-methylstyrene dimer",236,0.1,"g/L",3,"[""SEM""]",,,,true,false,"Accepted","[""ISA""]","[""Polyimide(Lenzig® P84)""]","[]","[""Not Applicable""]","[""Crosslinking"",""Additive use""]","66192c5ddd02ff2f9a46263b","2024-03-14T10:10:07.208Z","2008-01-01T00:00:00.000Z","Controlling molecular weight cut-off curves for highly solvent stable organic solvent nanofiltration (OSN) membranes","Scientific Report","backOffice","10.1016/j.memsci.2008.07.023","65eedbcf99b56aa8c515e224","See-Toh Y.H., Silva M., Livingston A.","https://doi.org/10.1016/j.memsci.2008.07.023",0,"ISA/inorganic/dense","M12-20bar","Scientific report",,"[{""postTreatmentChemicalAgentConcentrationUnit"":[],""_id"":""65f2d441db101766442c9cbe"",""postTreatment"":""Crosslinking"",""postTreatmentChemicalAgentSmiles"":""NCCCCCCN""},{""postTreatmentChemicalAgentConcentrationUnit"":[""v%"",""v%""],""_id"":""65f2d441db101766442c9cbf"",""postTreatment"":""Additive use"",""postTreatmentChemicalAgentSmiles"":""CCC(C)=O; -OCCOCCOCCOCCOCCOCCOCCOCCOCCOCCOCCOCC"",""postTreatmentChemicalAgentConcentration"":""20; 80""}]",,97.6,50.4,"3811",0,,,,,,,"67:33",,,,,,679.1,,,,,,,"Oligomer","Polystyrene",580,1,"g/L","Oligomer","Polystyrene",1050,1,"g/L",,,,,,,,,,,,,,,,88.7,94.7,,,,,,,,,,,,,,,,,,,,,,,,,,,,,,,"[]",,,,,,,,,,,,
"65f2de66db101766442c9e08","2024-03-14T10:10:07.254Z","[""Dimethylformamide (DMF)"",""1,4-dioxane""]","[""water""]","[]","[]","24","200","[]","[]","[]","[]","[]","[]","[]","[]",,,,,false,"Crossflow",5,30,14,"Dimethylformamide (DMF)","Oligomer","a-methylstyrene dimer",236,0.1,"g/L",3,"[""SEM""]",,,,true,false,"Accepted","[""ISA""]","[""Polyimide(Lenzig® P84)""]","[]","[""Not Applicable""]","[""Crosslinking"",""Additive use""]","66192c5ddd02ff2f9a46263b","2024-03-14T10:10:07.208Z","2008-01-01T00:00:00.000Z","Controlling molecular weight cut-off curves for highly solvent stable organic solvent nanofiltration (OSN) membranes","Scientific Report","backOffice","10.1016/j.memsci.2008.07.023","65eedbcf99b56aa8c515e224","See-Toh Y.H., Silva M., Livingston A.","https://doi.org/10.1016/j.memsci.2008.07.023",0,"ISA/inorganic/dense","M13-5bar","Scientific report",,"[{""postTreatmentChemicalAgentConcentrationUnit"":[],""_id"":""65f2d441db101766442c9cbe"",""postTreatment"":""Crosslinking"",""postTreatmentChemicalAgentSmiles"":""NCCCCCCN""},{""postTreatmentChemicalAgentConcentrationUnit"":[""v%"",""v%""],""_id"":""65f2d441db101766442c9cbf"",""postTreatment"":""Additive use"",""postTreatmentChemicalAgentSmiles"":""CCC(C)=O; -OCCOCCOCCOCCOCCOCCOCCOCCOCCOCCOCCOCC"",""postTreatmentChemicalAgentConcentration"":""20; 80""}]",,81.2,14,"3812",0,,,,,,,"75:25",,,,,,,,,,,,,"Oligomer","Polystyrene",580,1,"g/L","Oligomer","Polystyrene",1050,1,"g/L",,,,,,,,,,,,,,,,61.3,81.5,,,,,,,,,,,,,,,,,,,,,,,,,,,,,,,"[]",,,,,,,,,,,,
"65f2df6ddb101766442c9e28","2024-03-14T10:10:07.254Z","[""Dimethylformamide (DMF)"",""1,4-dioxane""]","[""water""]","[]","[]","24","200","[]","[]","[]","[]","[]","[]","[]","[]",,,,,false,"Crossflow",10,30,14,"Dimethylformamide (DMF)","Oligomer","a-methylstyrene dimer",236,0.1,"g/L",3,"[""SEM""]",,,,true,false,"Accepted","[""ISA""]","[""Polyimide(Lenzig® P84)""]","[]","[""Not Applicable""]","[""Crosslinking"",""Additive use""]","66192c5ddd02ff2f9a46263b","2024-03-14T10:10:07.208Z","2008-01-01T00:00:00.000Z","Controlling molecular weight cut-off curves for highly solvent stable organic solvent nanofiltration (OSN) membranes","Scientific Report","backOffice","10.1016/j.memsci.2008.07.023","65eedbcf99b56aa8c515e224","See-Toh Y.H., Silva M., Livingston A.","https://doi.org/10.1016/j.memsci.2008.07.023",0,"ISA/inorganic/dense","M13-10bar","Scientific report",,"[{""postTreatmentChemicalAgentConcentrationUnit"":[],""_id"":""65f2d441db101766442c9cbe"",""postTreatment"":""Crosslinking"",""postTreatmentChemicalAgentSmiles"":""NCCCCCCN""},{""postTreatmentChemicalAgentConcentrationUnit"":[""v%"",""v%""],""_id"":""65f2d441db101766442c9cbf"",""postTreatment"":""Additive use"",""postTreatmentChemicalAgentSmiles"":""CCC(C)=O; -OCCOCCOCCOCCOCCOCCOCCOCCOCCOCCOCCOCC"",""postTreatmentChemicalAgentConcentration"":""20; 80""}]",,93.2,16.8,"3813",0,,,,,,,"75:25",,,,,,,,,,,,,"Oligomer","Polystyrene",580,1,"g/L","Oligomer","Polystyrene",1050,1,"g/L",,,,,,,,,,,,,,,,68.2,83.8,,,,,,,,,,,,,,,,,,,,,,,,,,,,,,,"[]",,,,,,,,,,,,
"65f2dfa9db101766442c9e2e","2024-03-14T10:10:07.254Z","[""Dimethylformamide (DMF)"",""1,4-dioxane""]","[""water""]","[]","[]","24","200","[]","[]","[]","[]","[]","[]","[]","[]",,,,,false,"Crossflow",20,30,14,"Dimethylformamide (DMF)","Oligomer","a-methylstyrene dimer",236,0.1,"g/L",3,"[""SEM""]",,,,true,false,"Accepted","[""ISA""]","[""Polyimide(Lenzig® P84)""]","[]","[""Not Applicable""]","[""Crosslinking"",""Additive use""]","66192c5ddd02ff2f9a46263b","2024-03-14T10:10:07.208Z","2008-01-01T00:00:00.000Z","Controlling molecular weight cut-off curves for highly solvent stable organic solvent nanofiltration (OSN) membranes","Scientific Report","backOffice","10.1016/j.memsci.2008.07.023","65eedbcf99b56aa8c515e224","See-Toh Y.H., Silva M., Livingston A.","https://doi.org/10.1016/j.memsci.2008.07.023",0,"ISA/inorganic/dense","M13-20bar","Scientific report",,"[{""postTreatmentChemicalAgentConcentrationUnit"":[],""_id"":""65f2d441db101766442c9cbe"",""postTreatment"":""Crosslinking"",""postTreatmentChemicalAgentSmiles"":""NCCCCCCN""},{""postTreatmentChemicalAgentConcentrationUnit"":[""v%"",""v%""],""_id"":""65f2d441db101766442c9cbf"",""postTreatment"":""Additive use"",""postTreatmentChemicalAgentSmiles"":""CCC(C)=O; -OCCOCCOCCOCCOCCOCCOCCOCCOCCOCCOCCOCC"",""postTreatmentChemicalAgentConcentration"":""20; 80""}]",,112.3,20.8,"3814",0,,,,,,,"75:25",,,,,,1058.3,,,,,,,"Oligomer","Polystyrene",580,1,"g/L","Oligomer","Polystyrene",1050,1,"g/L",,,,,,,,,,,,,,,,79.3,89.6,,,,,,,,,,,,,,,,,,,,,,,,,,,,,,,"[]",,,,,,,,,,,,
"65f2dfe6db101766442c9e34","2024-03-14T10:10:07.254Z","[""Dimethylformamide (DMF)"",""1,4-dioxane""]","[""water""]","[]","[]","24","200","[]","[]","[]","[]","[]","[]","[]","[]",,,,,false,"Crossflow",30,30,14,"Dimethylformamide (DMF)","Oligomer","a-methylstyrene dimer",236,0.1,"g/L",3,"[""SEM""]",,,,true,false,"Accepted","[""ISA""]","[""Polyimide(Lenzig® P84)""]","[]","[""Not Applicable""]","[""Crosslinking"",""Additive use""]","66192c5ddd02ff2f9a46263b","2024-03-14T10:10:07.208Z","2008-01-01T00:00:00.000Z","Controlling molecular weight cut-off curves for highly solvent stable organic solvent nanofiltration (OSN) membranes","Scientific Report","backOffice","10.1016/j.memsci.2008.07.023","65eedbcf99b56aa8c515e224","See-Toh Y.H., Silva M., Livingston A.","https://doi.org/10.1016/j.memsci.2008.07.023",0,"ISA/inorganic/dense","M13-30bar","Scientific report",,"[{""postTreatmentChemicalAgentConcentrationUnit"":[],""_id"":""65f2d441db101766442c9cbe"",""postTreatment"":""Crosslinking"",""postTreatmentChemicalAgentSmiles"":""NCCCCCCN""},{""postTreatmentChemicalAgentConcentrationUnit"":[""v%"",""v%""],""_id"":""65f2d441db101766442c9cbf"",""postTreatment"":""Additive use"",""postTreatmentChemicalAgentSmiles"":""CCC(C)=O; -OCCOCCOCCOCCOCCOCCOCCOCCOCCOCCOCCOCC"",""postTreatmentChemicalAgentConcentration"":""20; 80""}]",,142.3,32.2,"3815",0,,,,,,,"75:25",,,,,,753.4,,,,,,,"Oligomer","Polystyrene",580,1,"g/L","Oligomer","Polystyrene",1050,1,"g/L",,,,,,,,,,,,,,,,89,92.8,,,,,,,,,,,,,,,,,,,,,,,,,,,,,,,"[]",,,,,,,,,,,,
"65f2e051db101766442c9e3a","2024-03-14T10:10:07.254Z","[""Dimethylformamide (DMF)"",""1,4-dioxane""]","[""water""]","[]","[]","24","200","[]","[]","[]","[]","[]","[]","[]","[]",,,,,false,"Crossflow",30,30,14,"Dimethylformamide (DMF)","Oligomer","a-methylstyrene dimer",236,0.1,"g/L",3,"[""SEM""]",,,,true,false,"Accepted","[""ISA""]","[""Polyimide(Lenzig® P84)""]","[]","[""Not Applicable""]","[""Crosslinking"",""Additive use""]","66192c5ddd02ff2f9a46263b","2024-03-14T10:10:07.208Z","2008-01-01T00:00:00.000Z","Controlling molecular weight cut-off curves for highly solvent stable organic solvent nanofiltration (OSN) membranes","Scientific Report","backOffice","10.1016/j.memsci.2008.07.023","65eedbcf99b56aa8c515e224","See-Toh Y.H., Silva M., Livingston A.","https://doi.org/10.1016/j.memsci.2008.07.023",0,"ISA/inorganic/dense","M12-30bar","Scientific report",,"[{""postTreatmentChemicalAgentConcentrationUnit"":[],""_id"":""65f2d441db101766442c9cbe"",""postTreatment"":""Crosslinking"",""postTreatmentChemicalAgentSmiles"":""NCCCCCCN""},{""postTreatmentChemicalAgentConcentrationUnit"":[""v%"",""v%""],""_id"":""65f2d441db101766442c9cbf"",""postTreatment"":""Additive use"",""postTreatmentChemicalAgentSmiles"":""CCC(C)=O; -OCCOCCOCCOCCOCCOCCOCCOCCOCCOCCOCCOCC"",""postTreatmentChemicalAgentConcentration"":""20; 80""}]",,136.3,59,"3816",0,,,,,,,"67:33",,,,,,543.6,,,,,,,"Oligomer","Polystyrene",580,1,"g/L","Oligomer","Polystyrene",1050,1,"g/L",,,,,,,,,,,,,,,,92.4,96.7,,,,,,,,,,,,,,,,,,,,,,,,,,,,,,,"[]",,,,,,,,,,,,
"65f2e109db101766442c9e40","2024-03-14T10:10:07.254Z","[""Dimethylformamide (DMF)"",""1,4-dioxane""]","[""water""]","[]","[]","22","200","[]","[]","[]","[]","[]","[]","[]","[]",,,,,false,"Crossflow",10,30,14,"Dimethylformamide (DMF)","Oligomer","a-methylstyrene dimer",236,0.1,"g/L",3,"[""SEM""]",,,,true,false,"Accepted","[""ISA""]","[""Polyimide(Lenzig® P84)""]","[]","[""Not Applicable""]","[""Crosslinking"",""Additive use""]","66192c5ddd02ff2f9a46263b","2024-03-14T10:10:07.208Z","2008-01-01T00:00:00.000Z","Controlling molecular weight cut-off curves for highly solvent stable organic solvent nanofiltration (OSN) membranes","Scientific Report","backOffice","10.1016/j.memsci.2008.07.023","65eedbcf99b56aa8c515e224","See-Toh Y.H., Silva M., Livingston A.","https://doi.org/10.1016/j.memsci.2008.07.023",0,"ISA/inorganic/dense","M7-10bar","Scientific report",,"[{""postTreatmentChemicalAgentConcentrationUnit"":[],""_id"":""65f2d441db101766442c9cbe"",""postTreatment"":""Crosslinking"",""postTreatmentChemicalAgentSmiles"":""NCCCCCCN""},{""postTreatmentChemicalAgentConcentrationUnit"":[""v%"",""v%""],""_id"":""65f2d441db101766442c9cbf"",""postTreatment"":""Additive use"",""postTreatmentChemicalAgentSmiles"":""CCC(C)=O; -OCCOCCOCCOCCOCCOCCOCCOCCOCCOCCOCCOCC"",""postTreatmentChemicalAgentConcentration"":""20; 80""}]",,44.1,58.7,"3817",0,,,,,,,"50:50",,,,,,422.23846,,,,,,,"Oligomer","Polystyrene",580,1,"g/L","Oligomer","Polystyrene",1050,1,"g/L",,,,,,,,,,,,,,,,95.7,99.5,,,,,,,,,,,,,,,,,,,,,,,,,,,,,,,"[]",,,,,,,,,,,,
"65f2e1c2db101766442c9e50","2024-03-14T11:38:42.900Z","[]","[]","[]","[]",,,"[]","[]","[]","[]","[]","[]","[]","[]",,,,,false,"Crossflow",15,30,78,"Toluene","Alkanes","n-Docosane",310.61,0.33,"mol/L",1,"[]",,,,true,false,"Accepted","[]","[]","[]","[""Not Applicable""]","[""None""]","65f2e1c2db101766442c9e4f","2024-03-14T11:38:42.855Z","2004-01-01T00:00:00.000Z","Effect of concentration polarisation and osmotic pressure on flux in organic solvent nanofiltration","Scientific Report","backOffice","10.1016/j.memsci.2004.03.004","65e707251850430560c1a0cf","Peeva","https://doi.org/10.1016/j.memsci.2004.03.004",0,"Commercial","StarMem122-docosane-15bar",,,"[]",,0.8,85,"3818",0,,,,,,,,,,,,,,,,,,,,,,,,,,,,,,,,,,,,,,,,,,,,,,,,,,,,,,,,,,,,,,,,,,,,,,,,,,,"Starmem 122",,"[]",,,,,,,,,,,,
"65f2e1cadb101766442c9e54","2024-03-14T10:10:07.254Z","[""Dimethylformamide (DMF)"",""1,4-dioxane""]","[""water""]","[]","[]","22","200","[]","[]","[]","[]","[]","[]","[]","[]",,,,,false,"Crossflow",20,30,14,"Dimethylformamide (DMF)","Oligomer","a-methylstyrene dimer",236,0.1,"g/L",3,"[""SEM""]",,,,true,false,"Accepted","[""ISA""]","[""Polyimide(Lenzig® P84)""]","[]","[""Not Applicable""]","[""Crosslinking"",""Additive use""]","66192c5ddd02ff2f9a46263b","2024-03-14T10:10:07.208Z","2008-01-01T00:00:00.000Z","Controlling molecular weight cut-off curves for highly solvent stable organic solvent nanofiltration (OSN) membranes","Scientific Report","backOffice","10.1016/j.memsci.2008.07.023","65eedbcf99b56aa8c515e224","See-Toh Y.H., Silva M., Livingston A.","https://doi.org/10.1016/j.memsci.2008.07.023",0,"ISA/inorganic/dense","M7-20bar","Scientific report",,"[{""postTreatmentChemicalAgentConcentrationUnit"":[],""_id"":""65f2d441db101766442c9cbe"",""postTreatment"":""Crosslinking"",""postTreatmentChemicalAgentSmiles"":""NCCCCCCN""},{""postTreatmentChemicalAgentConcentrationUnit"":[""v%"",""v%""],""_id"":""65f2d441db101766442c9cbf"",""postTreatment"":""Additive use"",""postTreatmentChemicalAgentSmiles"":""CCC(C)=O; -OCCOCCOCCOCCOCCOCCOCCOCCOCCOCCOCCOCC"",""postTreatmentChemicalAgentConcentration"":""20; 80""}]",,80,69.7,"3819",0,,,,,,,"50:50",,,,,,347,,,,,,,"Oligomer","Polystyrene",580,1,"g/L","Oligomer","Polystyrene",1050,1,"g/L",,,,,,,,,,,,,,,,97,99.5,,,,,,,,,,,,,,,,,,,,,,,,,,,,,,,"[]",,,,,,,,,,,,
"65f2e1f5db101766442c9e58","2024-03-14T11:38:42.900Z","[]","[]","[]","[]",,,"[]","[]","[]","[]","[]","[]","[]","[]",,,,,false,"Crossflow",20,30,78,"Toluene","Alkanes","n-Docosane",310.61,0.33,"mol/L",1,"[]",,,,true,false,"Accepted","[]","[]","[]","[""Not Applicable""]","[""None""]","65f2e1c2db101766442c9e4f","2024-03-14T11:38:42.855Z","2004-01-01T00:00:00.000Z","Effect of concentration polarisation and osmotic pressure on flux in organic solvent nanofiltration","Scientific Report","backOffice","10.1016/j.memsci.2004.03.004","65e707251850430560c1a0cf","Peeva","https://doi.org/10.1016/j.memsci.2004.03.004",0,"Commercial","StarMem122-docosane-20bar",,,"[]",,1,92,"3820",0,,,,,,,,,,,,,,,,,,,,,,,,,,,,,,,,,,,,,,,,,,,,,,,,,,,,,,,,,,,,,,,,,,,,,,,,,,,"Starmem 122",,"[]",,,,,,,,,,,,
"65f2e210db101766442c9e5c","2024-03-14T10:10:07.254Z","[""Dimethylformamide (DMF)"",""1,4-dioxane""]","[""water""]","[]","[]","22","200","[]","[]","[]","[]","[]","[]","[]","[]",,,,,false,"Crossflow",30,30,14,"Dimethylformamide (DMF)","Oligomer","a-methylstyrene dimer",236,0.1,"g/L",3,"[""SEM""]",,,,true,false,"Accepted","[""ISA""]","[""Polyimide(Lenzig® P84)""]","[]","[""Not Applicable""]","[""Crosslinking"",""Additive use""]","66192c5ddd02ff2f9a46263b","2024-03-14T10:10:07.208Z","2008-01-01T00:00:00.000Z","Controlling molecular weight cut-off curves for highly solvent stable organic solvent nanofiltration (OSN) membranes","Scientific Report","backOffice","10.1016/j.memsci.2008.07.023","65eedbcf99b56aa8c515e224","See-Toh Y.H., Silva M., Livingston A.","https://doi.org/10.1016/j.memsci.2008.07.023",0,"ISA/inorganic/dense","M7-30bar","Scientific report",,"[{""postTreatmentChemicalAgentConcentrationUnit"":[],""_id"":""65f2d441db101766442c9cbe"",""postTreatment"":""Crosslinking"",""postTreatmentChemicalAgentSmiles"":""NCCCCCCN""},{""postTreatmentChemicalAgentConcentrationUnit"":[""v%"",""v%""],""_id"":""65f2d441db101766442c9cbf"",""postTreatment"":""Additive use"",""postTreatmentChemicalAgentSmiles"":""CCC(C)=O; -OCCOCCOCCOCCOCCOCCOCCOCCOCCOCCOCCOCC"",""postTreatmentChemicalAgentConcentration"":""20; 80""}]",,97.8,71.7,"3821",0,,,,,,,"50:50",,,,,,340,,,,,,,"Oligomer","Polystyrene",580,1,"g/L","Oligomer","Polystyrene",1050,1,"g/L",,,,,,,,,,,,,,,,98.8,99.5,,,,,,,,,,,,,,,,,,,,,,,,,,,,,,,"[]",,,,,,,,,,,,
"65f2e218db101766442c9e60","2024-03-14T11:38:42.900Z","[]","[]","[]","[]",,,"[]","[]","[]","[]","[]","[]","[]","[]",,,,,false,"Crossflow",30,30,78,"Toluene","Alkanes","n-Docosane",310.61,0.33,"mol/L",1,"[]",,,,true,false,"Accepted","[]","[]","[]","[""Not Applicable""]","[""None""]","65f2e1c2db101766442c9e4f","2024-03-14T11:38:42.855Z","2004-01-01T00:00:00.000Z","Effect of concentration polarisation and osmotic pressure on flux in organic solvent nanofiltration","Scientific Report","backOffice","10.1016/j.memsci.2004.03.004","65e707251850430560c1a0cf","Peeva","https://doi.org/10.1016/j.memsci.2004.03.004",0,"Commercial","StarMem122-docosane-30bar",,,"[]",,1,94,"3822",0,,,,,,,,,,,,,,,,,,,,,,,,,,,,,,,,,,,,,,,,,,,,,,,,,,,,,,,,,,,,,,,,,,,,,,,,,,,"Starmem 122",,"[]",,,,,,,,,,,,
"65f2e23cdb101766442c9e65","2024-03-14T11:38:42.900Z","[]","[]","[]","[]",,,"[]","[]","[]","[]","[]","[]","[]","[]",,,,,false,"Crossflow",40,30,78,"Toluene","Alkanes","n-Docosane",310.61,0.33,"mol/L",1,"[]",,,,true,false,"Accepted","[]","[]","[]","[""Not Applicable""]","[""None""]","65f2e1c2db101766442c9e4f","2024-03-14T11:38:42.855Z","2004-01-01T00:00:00.000Z","Effect of concentration polarisation and osmotic pressure on flux in organic solvent nanofiltration","Scientific Report","backOffice","10.1016/j.memsci.2004.03.004","65e707251850430560c1a0cf","Peeva","https://doi.org/10.1016/j.memsci.2004.03.004",0,"Commercial","StarMem122-docosane-40bar",,,"[]",,0.9,92,"3823",0,,,,,,,,,,,,,,,,,,,,,,,,,,,,,,,,,,,,,,,,,,,,,,,,,,,,,,,,,,,,,,,,,,,,,,,,,,,"Starmem 122",,"[]",,,,,,,,,,,,
"65f2e296db101766442c9e67","2024-03-14T11:38:42.900Z","[]","[]","[]","[]",,,"[]","[]","[]","[]","[]","[]","[]","[]",,,,,false,"Crossflow",20,30,78,"Toluene","Alkanes","n-Docosane",310.61,0.67,"mol/L",1,"[]",,,,true,false,"Accepted","[]","[]","[]","[""Not Applicable""]","[""None""]","65f2e1c2db101766442c9e4f","2024-03-14T11:38:42.855Z","2004-01-01T00:00:00.000Z","Effect of concentration polarisation and osmotic pressure on flux in organic solvent nanofiltration","Scientific Report","backOffice","10.1016/j.memsci.2004.03.004","65e707251850430560c1a0cf","Peeva","https://doi.org/10.1016/j.memsci.2004.03.004",0,"Commercial","StarMem122-docosane-20bar",,,"[]",,0.3,76,"3824",0,,,,,,,,,,,,,,,,,,,,,,,,,,,,,,,,,,,,,,,,,,,,,,,,,,,,,,,,,,,,,,,,,,,,,,,,,,,"Starmem 122",,"[]",,,,,,,,,,,,
"65f2e2dddb101766442c9e87","2024-03-14T11:38:42.900Z","[]","[]","[]","[]",,,"[]","[]","[]","[]","[]","[]","[]","[]",,,,,false,"Crossflow",15,30,78,"Toluene","Alkanes","n-Docosane",310.61,0.67,"mol/L",1,"[]",,,,true,false,"Accepted","[]","[]","[]","[""Not Applicable""]","[""None""]","65f2e1c2db101766442c9e4f","2024-03-14T11:38:42.855Z","2004-01-01T00:00:00.000Z","Effect of concentration polarisation and osmotic pressure on flux in organic solvent nanofiltration","Scientific Report","backOffice","10.1016/j.memsci.2004.03.004","65e707251850430560c1a0cf","Peeva","https://doi.org/10.1016/j.memsci.2004.03.004",0,"Commercial","StarMem122-docosane-15bar-conc",,,"[]",,0.15,52,"3825",0,,,,,,,,,,,,,,,,,,,,,,,,,,,,,,,,,,,,,,,,,,,,,,,,,,,,,,,,,,,,,,,,,,,,,,,,,,,"Starmem 122",,"[]",,,,,,,,,,,,
"65f2e2f0db101766442c9e89","2024-03-14T11:38:42.900Z","[]","[]","[]","[]",,,"[]","[]","[]","[]","[]","[]","[]","[]",,,,,false,"Crossflow",30,30,78,"Toluene","Alkanes","n-Docosane",310.61,0.67,"mol/L",1,"[]",,,,true,false,"Accepted","[]","[]","[]","[""Not Applicable""]","[""None""]","65f2e1c2db101766442c9e4f","2024-03-14T11:38:42.855Z","2004-01-01T00:00:00.000Z","Effect of concentration polarisation and osmotic pressure on flux in organic solvent nanofiltration","Scientific Report","backOffice","10.1016/j.memsci.2004.03.004","65e707251850430560c1a0cf","Peeva","https://doi.org/10.1016/j.memsci.2004.03.004",0,"Commercial","StarMem122-docosane-30bar-conc",,,"[]",,0.5,86,"3826",0,,,,,,,,,,,,,,,,,,,,,,,,,,,,,,,,,,,,,,,,,,,,,,,,,,,,,,,,,,,,,,,,,,,,,,,,,,,"Starmem 122",,"[]",,,,,,,,,,,,
"65f2e306db101766442c9e8b","2024-03-14T11:38:42.900Z","[]","[]","[]","[]",,,"[]","[]","[]","[]","[]","[]","[]","[]",,,,,false,"Crossflow",40,30,78,"Toluene","Alkanes","n-Docosane",310.61,0.67,"mol/L",1,"[]",,,,true,false,"Accepted","[]","[]","[]","[""Not Applicable""]","[""None""]","65f2e1c2db101766442c9e4f","2024-03-14T11:38:42.855Z","2004-01-01T00:00:00.000Z","Effect of concentration polarisation and osmotic pressure on flux in organic solvent nanofiltration","Scientific Report","backOffice","10.1016/j.memsci.2004.03.004","65e707251850430560c1a0cf","Peeva","https://doi.org/10.1016/j.memsci.2004.03.004",0,"Commercial","StarMem122-docosane-40bar-conc",,,"[]",,0.5,90,"3827",0,,,,,,,,,,,,,,,,,,,,,,,,,,,,,,,,,,,,,,,,,,,,,,,,,,,,,,,,,,,,,,,,,,,,,,,,,,,"Starmem 122",,"[]",,,,,,,,,,,,
"65f2e33fdb101766442c9e8f","2024-03-14T10:10:07.254Z","[""Dimethylformamide (DMF)"",""1,4-dioxane""]","[""water""]","[]","[]","22","200","[]","[]","[]","[]","[]","[]","[]","[]",,,,,false,"Crossflow",5,30,14,"Dimethylformamide (DMF)","Oligomer","a-methylstyrene dimer",236,0.1,"g/L",3,"[""SEM""]",,,,true,false,"Accepted","[""ISA""]","[""Polyimide(Lenzig® P84)""]","[]","[""Not Applicable""]","[""Crosslinking"",""Additive use""]","66192c5ddd02ff2f9a46263b","2024-03-14T10:10:07.208Z","2008-01-01T00:00:00.000Z","Controlling molecular weight cut-off curves for highly solvent stable organic solvent nanofiltration (OSN) membranes","Scientific Report","backOffice","10.1016/j.memsci.2008.07.023","65eedbcf99b56aa8c515e224","See-Toh Y.H., Silva M., Livingston A.","https://doi.org/10.1016/j.memsci.2008.07.023",0,"ISA/inorganic/dense","M8-5bar","Scientific report",,"[{""postTreatmentChemicalAgentConcentrationUnit"":[],""_id"":""65f2d441db101766442c9cbe"",""postTreatment"":""Crosslinking"",""postTreatmentChemicalAgentSmiles"":""NCCCCCCN""},{""postTreatmentChemicalAgentConcentrationUnit"":[""v%"",""v%""],""_id"":""65f2d441db101766442c9cbf"",""postTreatment"":""Additive use"",""postTreatmentChemicalAgentSmiles"":""CCC(C)=O; -OCCOCCOCCOCCOCCOCCOCCOCCOCCOCCOCCOCC"",""postTreatmentChemicalAgentConcentration"":""20; 80""}]",,62.7,23.5,"3828",0,,,,,,,"67:33",,,,,,943,,,,,,,"Oligomer","Polystyrene",580,1,"g/L","Oligomer","Polystyrene",1050,1,"g/L",,,,,,,,,,,,,,,,78.9,91.4,,,,,,,,,,,,,,,,,,,,,,,,,,,,,,,"[]",,,,,,,,,,,,
"65f2e569db101766442c9e95","2024-03-14T10:10:07.254Z","[""Dimethylformamide (DMF)"",""1,4-dioxane""]","[""water""]","[]","[]","22","200","[]","[]","[]","[]","[]","[]","[]","[]",,,,,false,"Crossflow",10,30,14,"Dimethylformamide (DMF)","Oligomer","a-methylstyrene dimer",236,0.1,"g/L",3,"[""SEM""]",,,,true,false,"Accepted","[""ISA""]","[""Polyimide(Lenzig® P84)""]","[]","[""Not Applicable""]","[""Crosslinking"",""Additive use""]","66192c5ddd02ff2f9a46263b","2024-03-14T10:10:07.208Z","2008-01-01T00:00:00.000Z","Controlling molecular weight cut-off curves for highly solvent stable organic solvent nanofiltration (OSN) membranes","Scientific Report","backOffice","10.1016/j.memsci.2008.07.023","65eedbcf99b56aa8c515e224","See-Toh Y.H., Silva M., Livingston A.","https://doi.org/10.1016/j.memsci.2008.07.023",0,"ISA/inorganic/dense","M8-10bar","Scientific report",,"[{""postTreatmentChemicalAgentConcentrationUnit"":[],""_id"":""65f2d441db101766442c9cbe"",""postTreatment"":""Crosslinking"",""postTreatmentChemicalAgentSmiles"":""NCCCCCCN""},{""postTreatmentChemicalAgentConcentrationUnit"":[""v%"",""v%""],""_id"":""65f2d441db101766442c9cbf"",""postTreatment"":""Additive use"",""postTreatmentChemicalAgentSmiles"":""CCC(C)=O; -OCCOCCOCCOCCOCCOCCOCCOCCOCCOCCOCCOCC"",""postTreatmentChemicalAgentConcentration"":""20; 80""}]",,92.2,36.5,"3829",0,,,,,,,"67:33",,,,,,770.2,,,,,,,"Oligomer","Polystyrene",580,1,"g/L","Oligomer","Polystyrene",1050,1,"g/L",,,,,,,,,,,,,,,,84.7,93.9,,,,,,,,,,,,,,,,,,,,,,,,,,,,,,,"[]",,,,,,,,,,,,
"65f2e5a7db101766442c9e9b","2024-03-14T10:10:07.254Z","[""Dimethylformamide (DMF)"",""1,4-dioxane""]","[""water""]","[]","[]","22","200","[]","[]","[]","[]","[]","[]","[]","[]",,,,,false,"Crossflow",20,30,14,"Dimethylformamide (DMF)","Oligomer","a-methylstyrene dimer",236,0.1,"g/L",3,"[""SEM""]",,,,true,false,"Accepted","[""ISA""]","[""Polyimide(Lenzig® P84)""]","[]","[""Not Applicable""]","[""Crosslinking"",""Additive use""]","66192c5ddd02ff2f9a46263b","2024-03-14T10:10:07.208Z","2008-01-01T00:00:00.000Z","Controlling molecular weight cut-off curves for highly solvent stable organic solvent nanofiltration (OSN) membranes","Scientific Report","backOffice","10.1016/j.memsci.2008.07.023","65eedbcf99b56aa8c515e224","See-Toh Y.H., Silva M., Livingston A.","https://doi.org/10.1016/j.memsci.2008.07.023",0,"ISA/inorganic/dense","M8-20bar","Scientific report",,"[{""postTreatmentChemicalAgentConcentrationUnit"":[],""_id"":""65f2d441db101766442c9cbe"",""postTreatment"":""Crosslinking"",""postTreatmentChemicalAgentSmiles"":""NCCCCCCN""},{""postTreatmentChemicalAgentConcentrationUnit"":[""v%"",""v%""],""_id"":""65f2d441db101766442c9cbf"",""postTreatment"":""Additive use"",""postTreatmentChemicalAgentSmiles"":""CCC(C)=O; -OCCOCCOCCOCCOCCOCCOCCOCCOCCOCCOCCOCC"",""postTreatmentChemicalAgentConcentration"":""20; 80""}]",,133.4,44.4,"3830",0,,,,,,,"67:33",,,,,,654.3,,,,,,,"Oligomer","Polystyrene",580,1,"g/L","Oligomer","Polystyrene",1050,1,"g/L",,,,,,,,,,,,,,,,88.7,95.3,,,,,,,,,,,,,,,,,,,,,,,,,,,,,,,"[]",,,,,,,,,,,,
"65f2e5fedb101766442c9ea1","2024-03-14T10:10:07.254Z","[""Dimethylformamide (DMF)"",""1,4-dioxane""]","[""water""]","[]","[]","22","200","[]","[]","[]","[]","[]","[]","[]","[]",,,,,false,"Crossflow",5,30,14,"Dimethylformamide (DMF)","Oligomer","a-methylstyrene dimer",236,0.1,"g/L",3,"[""SEM""]",,,,true,false,"Accepted","[""ISA""]","[""Polyimide(Lenzig® P84)""]","[]","[""Not Applicable""]","[""Crosslinking"",""Additive use""]","66192c5ddd02ff2f9a46263b","2024-03-14T10:10:07.208Z","2008-01-01T00:00:00.000Z","Controlling molecular weight cut-off curves for highly solvent stable organic solvent nanofiltration (OSN) membranes","Scientific Report","backOffice","10.1016/j.memsci.2008.07.023","65eedbcf99b56aa8c515e224","See-Toh Y.H., Silva M., Livingston A.","https://doi.org/10.1016/j.memsci.2008.07.023",0,"ISA/inorganic/dense","M9-5bar","Scientific report",,"[{""postTreatmentChemicalAgentConcentrationUnit"":[],""_id"":""65f2d441db101766442c9cbe"",""postTreatment"":""Crosslinking"",""postTreatmentChemicalAgentSmiles"":""NCCCCCCN""},{""postTreatmentChemicalAgentConcentrationUnit"":[""v%"",""v%""],""_id"":""65f2d441db101766442c9cbf"",""postTreatment"":""Additive use"",""postTreatmentChemicalAgentSmiles"":""CCC(C)=O; -OCCOCCOCCOCCOCCOCCOCCOCCOCCOCCOCCOCC"",""postTreatmentChemicalAgentConcentration"":""20; 80""}]",,110.8,13.7,"3831",0,,,,,,,"75:25",,,,,,,,,,,,,"Oligomer","Polystyrene",580,1,"g/L","Oligomer","Polystyrene",1050,1,"g/L",,,,,,,,,,,,,,,,59.3,79.3,,,,,,,,,,,,,,,,,,,,,,,,,,,,,,,"[]",,,,,,,,,,,,
"65f2e6b9db101766442c9ea5","2024-03-14T11:38:42.900Z","[]","[]","[]","[]",,,"[]","[]","[]","[]","[]","[]","[]","[]",,,,,false,"Crossflow",15,30,78,"Toluene","QuaternaryAlkyl AmmoniumSalts","tetraoctylammonium bromide",546.8,0.21,"mol/L",1,"[]",,,,true,false,"Accepted","[]","[]","[]","[""Not Applicable""]","[""None""]","65f2e1c2db101766442c9e4f","2024-03-14T11:38:42.855Z","2004-01-01T00:00:00.000Z","Effect of concentration polarisation and osmotic pressure on flux in organic solvent nanofiltration","Scientific Report","backOffice","10.1016/j.memsci.2004.03.004","65e707251850430560c1a0cf","Peeva","https://doi.org/10.1016/j.memsci.2004.03.004",0,"Commercial","StarMem122 TOABr-15bar",,,"[]",,1.3,98,"3832",0,,,,,,,,,,,,,,,,,,,,,,,,,,,,,,,,,,,,,,,,,,,,,,,,,,,,,,,,,,,,,,,,,,,,,,,,,,,"Starmem 122",,"[]",,,,,,,,,,,,
"65f2e6c7db101766442c9ea7","2024-03-14T11:38:42.900Z","[]","[]","[]","[]",,,"[]","[]","[]","[]","[]","[]","[]","[]",,,,,false,"Crossflow",20,30,78,"Toluene","QuaternaryAlkyl AmmoniumSalts","tetraoctylammonium bromide",546.8,0.21,"mol/L",1,"[]",,,,true,false,"Accepted","[]","[]","[]","[""Not Applicable""]","[""None""]","65f2e1c2db101766442c9e4f","2024-03-14T11:38:42.855Z","2004-01-01T00:00:00.000Z","Effect of concentration polarisation and osmotic pressure on flux in organic solvent nanofiltration","Scientific Report","backOffice","10.1016/j.memsci.2004.03.004","65e707251850430560c1a0cf","Peeva","https://doi.org/10.1016/j.memsci.2004.03.004",0,"Commercial","StarMem122 TOABr-20bar",,,"[]",,1.3,98,"3833",0,,,,,,,,,,,,,,,,,,,,,,,,,,,,,,,,,,,,,,,,,,,,,,,,,,,,,,,,,,,,,,,,,,,,,,,,,,,"Starmem 122",,"[]",,,,,,,,,,,,
"65f2e6f2db101766442c9ea9","2024-03-14T11:38:42.900Z","[]","[]","[]","[]",,,"[]","[]","[]","[]","[]","[]","[]","[]",,,,,false,"Crossflow",30,30,78,"Toluene","QuaternaryAlkyl AmmoniumSalts","tetraoctylammonium bromide",546.8,0.21,"mol/L",1,"[]",,,,true,false,"Accepted","[]","[]","[]","[""Not Applicable""]","[""None""]","65f2e1c2db101766442c9e4f","2024-03-14T11:38:42.855Z","2004-01-01T00:00:00.000Z","Effect of concentration polarisation and osmotic pressure on flux in organic solvent nanofiltration","Scientific Report","backOffice","10.1016/j.memsci.2004.03.004","65e707251850430560c1a0cf","Peeva","https://doi.org/10.1016/j.memsci.2004.03.004",0,"Commercial","StarMem122 TOABr-30bar",,,"[]",,1.1,98,"3834",0,,,,,,,,,,,,,,,,,,,,,,,,,,,,,,,,,,,,,,,,,,,,,,,,,,,,,,,,,,,,,,,,,,,,,,,,,,,"Starmem 122",,"[]",,,,,,,,,,,,
"65f2e73edb101766442c9eb9","2024-03-14T10:10:07.254Z","[""Dimethylformamide (DMF)"",""1,4-dioxane""]","[""water""]","[]","[]","22","200","[]","[]","[]","[]","[]","[]","[]","[]",,,,,false,"Crossflow",10,30,14,"Dimethylformamide (DMF)","Oligomer","a-methylstyrene dimer",236,0.1,"g/L",3,"[""SEM""]",,,,true,false,"Accepted","[""ISA""]","[""Polyimide(Lenzig® P84)""]","[]","[""Not Applicable""]","[""Crosslinking"",""Additive use""]","66192c5ddd02ff2f9a46263b","2024-03-14T10:10:07.208Z","2008-01-01T00:00:00.000Z","Controlling molecular weight cut-off curves for highly solvent stable organic solvent nanofiltration (OSN) membranes","Scientific Report","backOffice","10.1016/j.memsci.2008.07.023","65eedbcf99b56aa8c515e224","See-Toh Y.H., Silva M., Livingston A.","https://doi.org/10.1016/j.memsci.2008.07.023",0,"ISA/inorganic/dense","M9-10bar","Scientific report",,"[{""postTreatmentChemicalAgentConcentrationUnit"":[],""_id"":""65f2d441db101766442c9cbe"",""postTreatment"":""Crosslinking"",""postTreatmentChemicalAgentSmiles"":""NCCCCCCN""},{""postTreatmentChemicalAgentConcentrationUnit"":[""v%"",""v%""],""_id"":""65f2d441db101766442c9cbf"",""postTreatment"":""Additive use"",""postTreatmentChemicalAgentSmiles"":""CCC(C)=O; -OCCOCCOCCOCCOCCOCCOCCOCCOCCOCCOCCOCC"",""postTreatmentChemicalAgentConcentration"":""20; 80""}]",,153.1,20.9,"3835",0,,,,,,,"75:25",,,,,,,,,,,,,"Oligomer","Polystyrene",580,1,"g/L","Oligomer","Polystyrene",1050,1,"g/L",,,,,,,,,,,,,,,,65.1,83.4,,,,,,,,,,,,,,,,,,,,,,,,,,,,,,,"[]",,,,,,,,,,,,
"65f2e785db101766442c9ebf","2024-03-14T10:10:07.254Z","[""Dimethylformamide (DMF)"",""1,4-dioxane""]","[""water""]","[]","[]","22","200","[]","[]","[]","[]","[]","[]","[]","[]",,,,,false,"Crossflow",20,30,14,"Dimethylformamide (DMF)","Oligomer","a-methylstyrene dimer",236,0.1,"g/L",3,"[""SEM""]",,,,true,false,"Accepted","[""ISA""]","[""Polyimide(Lenzig® P84)""]","[]","[""Not Applicable""]","[""Crosslinking"",""Additive use""]","66192c5ddd02ff2f9a46263b","2024-03-14T10:10:07.208Z","2008-01-01T00:00:00.000Z","Controlling molecular weight cut-off curves for highly solvent stable organic solvent nanofiltration (OSN) membranes","Scientific Report","backOffice","10.1016/j.memsci.2008.07.023","65eedbcf99b56aa8c515e224","See-Toh Y.H., Silva M., Livingston A.","https://doi.org/10.1016/j.memsci.2008.07.023",0,"ISA/inorganic/dense","M9-20bar","Scientific report",,"[{""postTreatmentChemicalAgentConcentrationUnit"":[],""_id"":""65f2d441db101766442c9cbe"",""postTreatment"":""Crosslinking"",""postTreatmentChemicalAgentSmiles"":""NCCCCCCN""},{""postTreatmentChemicalAgentConcentrationUnit"":[""v%"",""v%""],""_id"":""65f2d441db101766442c9cbf"",""postTreatment"":""Additive use"",""postTreatmentChemicalAgentSmiles"":""CCC(C)=O; -OCCOCCOCCOCCOCCOCCOCCOCCOCCOCCOCCOCC"",""postTreatmentChemicalAgentConcentration"":""20; 80""}]",,207.2,25.4,"3836",0,,,,,,,"75:25",,,,,,1101.2,,,,,,,"Oligomer","Polystyrene",580,1,"g/L","Oligomer","Polystyrene",1050,1,"g/L",,,,,,,,,,,,,,,,74,88.5,,,,,,,,,,,,,,,,,,,,,,,,,,,,,,,"[]",,,,,,,,,,,,
"65f2e7c2db101766442c9ec5","2024-03-14T10:10:07.254Z","[""Dimethylformamide (DMF)"",""1,4-dioxane""]","[""water""]","[]","[]","22","200","[]","[]","[]","[]","[]","[]","[]","[]",,,,,false,"Crossflow",30,30,14,"Dimethylformamide (DMF)","Oligomer","a-methylstyrene dimer",236,0.1,"g/L",3,"[""SEM""]",,,,true,false,"Accepted","[""ISA""]","[""Polyimide(Lenzig® P84)""]","[]","[""Not Applicable""]","[""Crosslinking"",""Additive use""]","66192c5ddd02ff2f9a46263b","2024-03-14T10:10:07.208Z","2008-01-01T00:00:00.000Z","Controlling molecular weight cut-off curves for highly solvent stable organic solvent nanofiltration (OSN) membranes","Scientific Report","backOffice","10.1016/j.memsci.2008.07.023","65eedbcf99b56aa8c515e224","See-Toh Y.H., Silva M., Livingston A.","https://doi.org/10.1016/j.memsci.2008.07.023",0,"ISA/inorganic/dense","M9-30bar","Scientific report",,"[{""postTreatmentChemicalAgentConcentrationUnit"":[],""_id"":""65f2d441db101766442c9cbe"",""postTreatment"":""Crosslinking"",""postTreatmentChemicalAgentSmiles"":""NCCCCCCN""},{""postTreatmentChemicalAgentConcentrationUnit"":[""v%"",""v%""],""_id"":""65f2d441db101766442c9cbf"",""postTreatment"":""Additive use"",""postTreatmentChemicalAgentSmiles"":""CCC(C)=O; -OCCOCCOCCOCCOCCOCCOCCOCCOCCOCCOCCOCC"",""postTreatmentChemicalAgentConcentration"":""20; 80""}]",,204.1,28.8,"3837",0,,,,,,,"75:25",,,,,,1045.9,,,,,,,"Oligomer","Polystyrene",580,1,"g/L","Oligomer","Polystyrene",1050,1,"g/L",,,,,,,,,,,,,,,,76,89.8,,,,,,,,,,,,,,,,,,,,,,,,,,,,,,,"[]",,,,,,,,,,,,
"65f2eee1db101766442c9f07","2024-03-04T09:06:21.852Z","[]","[]","[]","[]",,,"[]","[]","[]","[]","[]","[]","[]","[]",,,,,false,"Crossflow",5,3,22.9,"water",,,342.3,,,1,"[]",,,,true,false,"Accepted","[]","[]","[]","[""Not Applicable""]","[""None""]","65f2eee1db101766442c9f06","2024-03-04T09:06:21.791Z","2021-01-01T00:00:00.000Z","Effect of pressure and temperature on solvent transport across nanofiltration and reverse osmosis membranes: An activity-derived transport model","Scientific Report","backOffice","10.1016/j.desal.2020.114905","65def9221850430560c198ab","Mickols","https://doi.org/10.1016/j.desal.2020.114905",0,"Commercial","Desal 5",,,"[]",,,,"3857",0,,,,,,3.616,,,,,,,,,,,,,,,,,,,,,,,,,,,,,,,,,,,,,,,,,,,,,,,,,,,,,,,,,,,,,,,,,,,,,"Desal-5",,"[]","N30F","Celgard (Wiesbaden, Germany)",,,,,,,,,,
"65f2ef67db101766442c9f09","2024-03-04T09:06:21.852Z","[]","[]","[]","[]",,,"[]","[]","[]","[]","[]","[]","[]","[]",,,,,false,"Crossflow",5,12,22.9,"water",,"",340,,,1,"[]",,,,true,false,"Accepted","[]","[]","[]","[""Not Applicable""]","[""None""]","65f2eee1db101766442c9f06","2024-03-04T09:06:21.791Z","2021-01-01T00:00:00.000Z","Effect of pressure and temperature on solvent transport across nanofiltration and reverse osmosis membranes: An activity-derived transport model","Scientific Report","backOffice","10.1016/j.desal.2020.114905","65def9221850430560c198ab","Mickols","https://doi.org/10.1016/j.desal.2020.114905",0,"Commercial","Desal 5",,,"[]",,,,"3858",0,,,,,,5.086,,,,,,,,,,,,,,,,,,,,,,,,,,,,,,,,,,,,,,,,,,,,,,,,,,,,,,,,,,,,,,,,,,,,,"Desal-5",,"[]","N30F","Celgard (Wiesbaden, Germany)",,,,,,,,,,
"65f2efaddb101766442c9f0b","2024-03-04T09:06:21.852Z","[]","[]","[]","[]",,,"[]","[]","[]","[]","[]","[]","[]","[]",,,,,false,"Crossflow",5,22,22.9,"water",,"2,2′-methylenebis-(6-tert-butyl-4-methyl phenol)",340.5,,,1,"[]",,,,true,false,"Accepted","[]","[]","[]","[""Not Applicable""]","[""None""]","65f2eee1db101766442c9f06","2024-03-04T09:06:21.791Z","2021-01-01T00:00:00.000Z","Effect of pressure and temperature on solvent transport across nanofiltration and reverse osmosis membranes: An activity-derived transport model","Scientific Report","backOffice","10.1016/j.desal.2020.114905","65def9221850430560c198ab","Mickols","https://doi.org/10.1016/j.desal.2020.114905",0,"Commercial","Desal 5",,,"[]",,,,"3859",0,,,,,,6.5,,,,,,,,,,,,,,,,,,,,,,,,,,,,,,,,,,,,,,,,,,,,,,,,,,,,,,,,,,,,,,,,,,,,,"Desal-5",,"[]","N30F","Celgard (Wiesbaden, Germany)",,,,,,,,,,
"65f2f37edb101766442c9f34","2024-03-04T09:06:21.852Z","[]","[]","[]","[]",,,"[]","[]","[]","[]","[]","[]","[]","[]",,,,,false,"Crossflow",5,30,22.9,"water",,"2,2′-methylenebis-(6-tert-butyl-4-methyl phenol)",340.5,,,1,"[]",,,,true,false,"Accepted","[]","[]","[]","[""Not Applicable""]","[""None""]","65f2eee1db101766442c9f06","2024-03-04T09:06:21.791Z","2021-01-01T00:00:00.000Z","Effect of pressure and temperature on solvent transport across nanofiltration and reverse osmosis membranes: An activity-derived transport model","Scientific Report","backOffice","10.1016/j.desal.2020.114905","65def9221850430560c198ab","Mickols","https://doi.org/10.1016/j.desal.2020.114905",0,"Commercial","Desal 5",,,"[]",,,,"3860",0,,,,,,8.536,,,,,,,,,,,,,,,,,,,,,,,,,,,,,,,,,,,,,,,,,,,,,,,,,,,,,,,,,,,,,,,,,,,,,"Desal-5",,"[]","N30F","Celgard (Wiesbaden, Germany)",,,,,,,,,,
"65f2f3b4db101766442c9f43","2024-03-04T09:06:21.852Z","[]","[]","[]","[]",,,"[]","[]","[]","[]","[]","[]","[]","[]",,,,,false,"Crossflow",5,40,22.9,"water",,"2,2′-methylenebis-(6-tert-butyl-4-methyl phenol)",340.5,,,1,"[]",,,,true,false,"Accepted","[]","[]","[]","[""Not Applicable""]","[""None""]","65f2eee1db101766442c9f06","2024-03-04T09:06:21.791Z","2021-01-01T00:00:00.000Z","Effect of pressure and temperature on solvent transport across nanofiltration and reverse osmosis membranes: An activity-derived transport model","Scientific Report","backOffice","10.1016/j.desal.2020.114905","65def9221850430560c198ab","Mickols","https://doi.org/10.1016/j.desal.2020.114905",0,"Commercial","Desal 5",,,"[]",,,,"3862",0,,,,,,11.03,,,,,,,,,,,,,,,,,,,,,,,,,,,,,,,,,,,,,,,,,,,,,,,,,,,,,,,,,,,,,,,,,,,,,"Desal-5",,"[]","N30F","Celgard (Wiesbaden, Germany)",,,,,,,,,,
"65f2f3bfdb101766442c9f45","2024-03-04T09:06:21.852Z","[]","[]","[]","[]",,,"[]","[]","[]","[]","[]","[]","[]","[]",,,,,false,"Crossflow",5,50,22.9,"water",,"2,2′-methylenebis-(6-tert-butyl-4-methyl phenol)",340.5,,,1,"[]",,,,true,false,"Accepted","[]","[]","[]","[""Not Applicable""]","[""None""]","65f2eee1db101766442c9f06","2024-03-04T09:06:21.791Z","2021-01-01T00:00:00.000Z","Effect of pressure and temperature on solvent transport across nanofiltration and reverse osmosis membranes: An activity-derived transport model","Scientific Report","backOffice","10.1016/j.desal.2020.114905","65def9221850430560c198ab","Mickols","https://doi.org/10.1016/j.desal.2020.114905",0,"Commercial","Desal 5",,,"[]",,,,"3863",0,,,,,,13.398,,,,,,,,,,,,,,,,,,,,,,,,,,,,,,,,,,,,,,,,,,,,,,,,,,,,,,,,,,,,,,,,,,,,,"Desal-5",,"[]","N30F","Celgard (Wiesbaden, Germany)",,,,,,,,,,
"65f2f890db101766442c9f6f","2024-03-04T09:06:21.852Z","[]","[]","[]","[]",,,"[]","[]","[]","[]","[]","[]","[]","[]",,,,,false,"Crossflow",7,3,22.9,"water",,"2,2′-methylenebis-(6-tert-butyl-4-methyl phenol)",340.5,,,1,"[]",,,,true,false,"Accepted","[]","[]","[]","[""Not Applicable""]","[""None""]","65f2eee1db101766442c9f06","2024-03-04T09:06:21.791Z","2021-01-01T00:00:00.000Z","Effect of pressure and temperature on solvent transport across nanofiltration and reverse osmosis membranes: An activity-derived transport model","Scientific Report","backOffice","10.1016/j.desal.2020.114905","65def9221850430560c198ab","Mickols","https://doi.org/10.1016/j.desal.2020.114905",0,"Commercial","Desal 5",,,"[]",,,,"3866",0,,,,,,3.4729,,,,,,,,,,,,,,,,,,,,,,,,,,,,,,,,,,,,,,,,,,,,,,,,,,,,,,,,,,,,,,,,,,,,,"Desal-5",,"[]","N30F","Celgard (Wiesbaden, Germany)",,,,,,,,,,
"65f2f8a7db101766442c9f71","2024-03-04T09:06:21.852Z","[]","[]","[]","[]",,,"[]","[]","[]","[]","[]","[]","[]","[]",,,,,false,"Crossflow",7,12,22.9,"water",,"2,2′-methylenebis-(6-tert-butyl-4-methyl phenol)",340.5,,,1,"[]",,,,true,false,"Accepted","[]","[]","[]","[""Not Applicable""]","[""None""]","65f2eee1db101766442c9f06","2024-03-04T09:06:21.791Z","2021-01-01T00:00:00.000Z","Effect of pressure and temperature on solvent transport across nanofiltration and reverse osmosis membranes: An activity-derived transport model","Scientific Report","backOffice","10.1016/j.desal.2020.114905","65def9221850430560c198ab","Mickols","https://doi.org/10.1016/j.desal.2020.114905",0,"Commercial","Desal 5",,,"[]",,,,"3867",0,,,,,,5.20571,,,,,,,,,,,,,,,,,,,,,,,,,,,,,,,,,,,,,,,,,,,,,,,,,,,,,,,,,,,,,,,,,,,,,"Desal-5",,"[]","N30F","Celgard (Wiesbaden, Germany)",,,,,,,,,,
