Repository: BAMresearch/onf-database

This repository belongs to the the publication "Revealing structure-property-performance relationships of organic solvent nanofiltration membranes using a FAIR, open-access database" published in ADD JOURNAL (DOI). 
It uses a dataset derived from The Open Membrane Database (https://openmembranedatabase.org/). The access date was April 8th 2025. The original dataset is in the repository as OMD_SRNF_2025-04-08.csv file.

The main researchers involved in the study are Sarah Glass (ORCID: 0000-0002-0625-0057), Petra Merten (no ORCID available), Torsten Brinkmann (ORCID: 0000-0002-5114-6259) and Volkan Filiz (ORCID: 0000-0003-0239-8641). 

The repository contains 5 Python files:

File: OMD_SRNF_2025-04-08.csv (part 126 of 184)
"65f2f8b5db101766442c9f73","2024-03-04T09:06:21.852Z","[]","[]","[]","[]",,,"[]","[]","[]","[]","[]","[]","[]","[]",,,,,false,"Crossflow",7,22,22.9,"water",,"2,2′-methylenebis-(6-tert-butyl-4-methyl phenol)",340.5,,,1,"[]",,,,true,false,"Accepted","[]","[]","[]","[""Not Applicable""]","[""None""]","65f2eee1db101766442c9f06","2024-03-04T09:06:21.791Z","2021-01-01T00:00:00.000Z","Effect of pressure and temperature on solvent transport across nanofiltration and reverse osmosis membranes: An activity-derived transport model","Scientific Report","backOffice","10.1016/j.desal.2020.114905","65def9221850430560c198ab","Mickols","https://doi.org/10.1016/j.desal.2020.114905",0,"Commercial","Desal 5",,,"[]",,,,"3868",0,,,,,,6.84,,,,,,,,,,,,,,,,,,,,,,,,,,,,,,,,,,,,,,,,,,,,,,,,,,,,,,,,,,,,,,,,,,,,,"Desal-5",,"[]","N30F","Celgard (Wiesbaden, Germany)",,,,,,,,,,
"65f2f8cbdb101766442c9f75","2024-03-04T09:06:21.852Z","[]","[]","[]","[]",,,"[]","[]","[]","[]","[]","[]","[]","[]",,,,,false,"Crossflow",7,30,22.9,"water",,"2,2′-methylenebis-(6-tert-butyl-4-methyl phenol)",340.5,,,1,"[]",,,,true,false,"Accepted","[]","[]","[]","[""Not Applicable""]","[""None""]","65f2eee1db101766442c9f06","2024-03-04T09:06:21.791Z","2021-01-01T00:00:00.000Z","Effect of pressure and temperature on solvent transport across nanofiltration and reverse osmosis membranes: An activity-derived transport model","Scientific Report","backOffice","10.1016/j.desal.2020.114905","65def9221850430560c198ab","Mickols","https://doi.org/10.1016/j.desal.2020.114905",0,"Commercial","Desal 5",,,"[]",,,,"3869",0,,,,,,8.56143,,,,,,,,,,,,,,,,,,,,,,,,,,,,,,,,,,,,,,,,,,,,,,,,,,,,,,,,,,,,,,,,,,,,,"Desal-5",,"[]","N30F","Celgard (Wiesbaden, Germany)",,,,,,,,,,
"65f2f8d5db101766442c9f77","2024-03-04T09:06:21.852Z","[]","[]","[]","[]",,,"[]","[]","[]","[]","[]","[]","[]","[]",,,,,false,"Crossflow",7,40,22.9,"water",,"2,2′-methylenebis-(6-tert-butyl-4-methyl phenol)",340.5,,,1,"[]",,,,true,false,"Accepted","[]","[]","[]","[""Not Applicable""]","[""None""]","65f2eee1db101766442c9f06","2024-03-04T09:06:21.791Z","2021-01-01T00:00:00.000Z","Effect of pressure and temperature on solvent transport across nanofiltration and reverse osmosis membranes: An activity-derived transport model","Scientific Report","backOffice","10.1016/j.desal.2020.114905","65def9221850430560c198ab","Mickols","https://doi.org/10.1016/j.desal.2020.114905",0,"Commercial","Desal 5",,,"[]",,,,"3870",0,,,,,,11.1429,,,,,,,,,,,,,,,,,,,,,,,,,,,,,,,,,,,,,,,,,,,,,,,,,,,,,,,,,,,,,,,,,,,,,"Desal-5",,"[]","N30F","Celgard (Wiesbaden, Germany)",,,,,,,,,,
"65f2f8e0db101766442c9f79","2024-03-04T09:06:21.852Z","[]","[]","[]","[]",,,"[]","[]","[]","[]","[]","[]","[]","[]",,,,,false,"Crossflow",7,50,22.9,"water",,"2,2′-methylenebis-(6-tert-butyl-4-methyl phenol)",340.5,,,1,"[]",,,,true,false,"Accepted","[]","[]","[]","[""Not Applicable""]","[""None""]","65f2eee1db101766442c9f06","2024-03-04T09:06:21.791Z","2021-01-01T00:00:00.000Z","Effect of pressure and temperature on solvent transport across nanofiltration and reverse osmosis membranes: An activity-derived transport model","Scientific Report","backOffice","10.1016/j.desal.2020.114905","65def9221850430560c198ab","Mickols","https://doi.org/10.1016/j.desal.2020.114905",0,"Commercial","Desal 5",,,"[]",,,,"3871",0,,,,,,13.46,,,,,,,,,,,,,,,,,,,,,,,,,,,,,,,,,,,,,,,,,,,,,,,,,,,,,,,,,,,,,,,,,,,,,"Desal-5",,"[]","N30F","Celgard (Wiesbaden, Germany)",,,,,,,,,,
"65f2f91adb101766442c9f7b","2024-03-04T09:06:21.852Z","[]","[]","[]","[]",,,"[]","[]","[]","[]","[]","[]","[]","[]",,,,,false,"Crossflow",9,3,22.9,"water",,"2,2′-methylenebis-(6-tert-butyl-4-methyl phenol)",340.5,,,1,"[]",,,,true,false,"Accepted","[]","[]","[]","[""Not Applicable""]","[""None""]","65f2eee1db101766442c9f06","2024-03-04T09:06:21.791Z","2021-01-01T00:00:00.000Z","Effect of pressure and temperature on solvent transport across nanofiltration and reverse osmosis membranes: An activity-derived transport model","Scientific Report","backOffice","10.1016/j.desal.2020.114905","65def9221850430560c198ab","Mickols","https://doi.org/10.1016/j.desal.2020.114905",0,"Commercial","Desal 5",,,"[]",,,,"3872",0,,,,,,3.4978,,,,,,,,,,,,,,,,,,,,,,,,,,,,,,,,,,,,,,,,,,,,,,,,,,,,,,,,,,,,,,,,,,,,,"Desal-5",,"[]","N30F","Celgard (Wiesbaden, Germany)",,,,,,,,,,
"65f2f924db101766442c9f7d","2024-03-04T09:06:21.852Z","[]","[]","[]","[]",,,"[]","[]","[]","[]","[]","[]","[]","[]",,,,,false,"Crossflow",9,12,22.9,"water",,"2,2′-methylenebis-(6-tert-butyl-4-methyl phenol)",340.5,,,1,"[]",,,,true,false,"Accepted","[]","[]","[]","[""Not Applicable""]","[""None""]","65f2eee1db101766442c9f06","2024-03-04T09:06:21.791Z","2021-01-01T00:00:00.000Z","Effect of pressure and temperature on solvent transport across nanofiltration and reverse osmosis membranes: An activity-derived transport model","Scientific Report","backOffice","10.1016/j.desal.2020.114905","65def9221850430560c198ab","Mickols","https://doi.org/10.1016/j.desal.2020.114905",0,"Commercial","Desal 5",,,"[]",,,,"3873",0,,,,,,5.2733,,,,,,,,,,,,,,,,,,,,,,,,,,,,,,,,,,,,,,,,,,,,,,,,,,,,,,,,,,,,,,,,,,,,,"Desal-5",,"[]","N30F","Celgard (Wiesbaden, Germany)",,,,,,,,,,
"65f2f934db101766442c9f7f","2024-03-04T09:06:21.852Z","[]","[]","[]","[]",,,"[]","[]","[]","[]","[]","[]","[]","[]",,,,,false,"Crossflow",9,22,22.9,"water",,"2,2′-methylenebis-(6-tert-butyl-4-methyl phenol)",340.5,,,1,"[]",,,,true,false,"Accepted","[]","[]","[]","[""Not Applicable""]","[""None""]","65f2eee1db101766442c9f06","2024-03-04T09:06:21.791Z","2021-01-01T00:00:00.000Z","Effect of pressure and temperature on solvent transport across nanofiltration and reverse osmosis membranes: An activity-derived transport model","Scientific Report","backOffice","10.1016/j.desal.2020.114905","65def9221850430560c198ab","Mickols","https://doi.org/10.1016/j.desal.2020.114905",0,"Commercial","Desal 5",,,"[]",,,,"3874",0,,,,,,6.9122,,,,,,,,,,,,,,,,,,,,,,,,,,,,,,,,,,,,,,,,,,,,,,,,,,,,,,,,,,,,,,,,,,,,,"Desal-5",,"[]","N30F","Celgard (Wiesbaden, Germany)",,,,,,,,,,
"65f2f944db101766442c9f81","2024-03-04T09:06:21.852Z","[]","[]","[]","[]",,,"[]","[]","[]","[]","[]","[]","[]","[]",,,,,false,"Crossflow",9,30,22.9,"water",,"2,2′-methylenebis-(6-tert-butyl-4-methyl phenol)",340.5,,,1,"[]",,,,true,false,"Accepted","[]","[]","[]","[""Not Applicable""]","[""None""]","65f2eee1db101766442c9f06","2024-03-04T09:06:21.791Z","2021-01-01T00:00:00.000Z","Effect of pressure and temperature on solvent transport across nanofiltration and reverse osmosis membranes: An activity-derived transport model","Scientific Report","backOffice","10.1016/j.desal.2020.114905","65def9221850430560c198ab","Mickols","https://doi.org/10.1016/j.desal.2020.114905",0,"Commercial","Desal 5",,,"[]",,,,"3875",0,,,,,,8.7367,,,,,,,,,,,,,,,,,,,,,,,,,,,,,,,,,,,,,,,,,,,,,,,,,,,,,,,,,,,,,,,,,,,,,"Desal-5",,"[]","N30F","Celgard (Wiesbaden, Germany)",,,,,,,,,,
"65f2f954db101766442c9f83","2024-03-04T09:06:21.852Z","[]","[]","[]","[]",,,"[]","[]","[]","[]","[]","[]","[]","[]",,,,,false,"Crossflow",9,40,22.9,"water",,"2,2′-methylenebis-(6-tert-butyl-4-methyl phenol)",340.5,,,1,"[]",,,,true,false,"Accepted","[]","[]","[]","[""Not Applicable""]","[""None""]","65f2eee1db101766442c9f06","2024-03-04T09:06:21.791Z","2021-01-01T00:00:00.000Z","Effect of pressure and temperature on solvent transport across nanofiltration and reverse osmosis membranes: An activity-derived transport model","Scientific Report","backOffice","10.1016/j.desal.2020.114905","65def9221850430560c198ab","Mickols","https://doi.org/10.1016/j.desal.2020.114905",0,"Commercial","Desal 5",,,"[]",,,,"3876",0,,,,,,11.0689,,,,,,,,,,,,,,,,,,,,,,,,,,,,,,,,,,,,,,,,,,,,,,,,,,,,,,,,,,,,,,,,,,,,,"Desal-5",,"[]","N30F","Celgard (Wiesbaden, Germany)",,,,,,,,,,
"65f2f95edb101766442c9f85","2024-03-04T09:06:21.852Z","[]","[]","[]","[]",,,"[]","[]","[]","[]","[]","[]","[]","[]",,,,,false,"Crossflow",9,50,22.9,"water",,"2,2′-methylenebis-(6-tert-butyl-4-methyl phenol)",340.5,,,1,"[]",,,,true,false,"Accepted","[]","[]","[]","[""Not Applicable""]","[""None""]","65f2eee1db101766442c9f06","2024-03-04T09:06:21.791Z","2021-01-01T00:00:00.000Z","Effect of pressure and temperature on solvent transport across nanofiltration and reverse osmosis membranes: An activity-derived transport model","Scientific Report","backOffice","10.1016/j.desal.2020.114905","65def9221850430560c198ab","Mickols","https://doi.org/10.1016/j.desal.2020.114905",0,"Commercial","Desal 5",,,"[]",,,,"3877",0,,,,,,13.7933,,,,,,,,,,,,,,,,,,,,,,,,,,,,,,,,,,,,,,,,,,,,,,,,,,,,,,,,,,,,,,,,,,,,,"Desal-5",,"[]","N30F","Celgard (Wiesbaden, Germany)",,,,,,,,,,
"65f2f9a6db101766442c9f8a","2024-03-14T13:20:38.183Z","[""Dimethylsulfoxide (DMSO)""]","[""water""]","[]","[]","24","250","[]","[]","[]","[]","[]","[]","[]","[]",,,,,false,"Dead-end",2,25,14,"water","Other","Dextran",6000,0.1,"wt%",1,"[""AFM"",""SEM""]",,3.33,39,true,false,"Accepted","[""ISA""]","[""Polyimide""]","[]","[""Not Applicable""]","[""Crosslinking"",""Pure solvent treatment""]","65f2f9a6db101766442c9f87","2024-03-14T13:20:38.125Z","2013-01-01T00:00:00.000Z","Beneath the surface: Influence of supports on thin film composite membranes by interfacial polymerization for organic solvent nanofiltration","Scientific Report","backOffice","10.1016/j.memsci.2013.06.030","65eedbcf99b56aa8c515e224","Maria F. Jimenez-Solomon, Patricia Gorgojo, Marta Munoz-Ibanez, Andrew G. Livingston","https://doi.org/10.1016/j.memsci.2013.06.030",0,"ISA/inorganic/dense","XP84(DMSO) without PEG-Dex6000","Scientific report",,"[{""postTreatmentChemicalAgentConcentrationUnit"":[],""_id"":""65f2f9a6db101766442c9f8b"",""postTreatment"":""Crosslinking"",""postTreatmentChemicalAgentSmiles"":""NCCCCCCN""},{""postTreatmentChemicalAgentConcentrationUnit"":[],""_id"":""65f2f9a6db101766442c9f8c"",""postTreatment"":""Pure solvent treatment"",""postTreatmentChemicalAgentSmiles"":""CC(C)O""}]",,9.4,29.6,"3878",0,,,,,,,,,,,,,,288,,,,,,,,,,,,,,,,,,,,,,,,,,,,,,,,,,,,,,,,,,,,,,,,,,,,,,,,,,,,,,,"[]",,,,,,,,,,,,
"65f2f9e1db101766442c9f8e","2024-03-04T09:06:21.852Z","[]","[]","[]","[]",,,"[]","[]","[]","[]","[]","[]","[]","[]",,,,,false,"Crossflow",11,3,22.9,"water",,"2,2′-methylenebis-(6-tert-butyl-4-methyl phenol)",340.5,,,1,"[]",,,,true,false,"Accepted","[]","[]","[]","[""Not Applicable""]","[""None""]","65f2eee1db101766442c9f06","2024-03-04T09:06:21.791Z","2021-01-01T00:00:00.000Z","Effect of pressure and temperature on solvent transport across nanofiltration and reverse osmosis membranes: An activity-derived transport model","Scientific Report","backOffice","10.1016/j.desal.2020.114905","65def9221850430560c198ab","Mickols","https://doi.org/10.1016/j.desal.2020.114905",0,"Commercial","Desal 5",,,"[]",,,,"3879",0,,,,,,3.5709,,,,,,,,,,,,,,,,,,,,,,,,,,,,,,,,,,,,,,,,,,,,,,,,,,,,,,,,,,,,,,,,,,,,,"Desal-5",,"[]","N30F","Celgard (Wiesbaden, Germany)",,,,,,,,,,
"65f2f9ecdb101766442c9f90","2024-03-04T09:06:21.852Z","[]","[]","[]","[]",,,"[]","[]","[]","[]","[]","[]","[]","[]",,,,,false,"Crossflow",11,12,22.9,"water",,"2,2′-methylenebis-(6-tert-butyl-4-methyl phenol)",340.5,,,1,"[]",,,,true,false,"Accepted","[]","[]","[]","[""Not Applicable""]","[""None""]","65f2eee1db101766442c9f06","2024-03-04T09:06:21.791Z","2021-01-01T00:00:00.000Z","Effect of pressure and temperature on solvent transport across nanofiltration and reverse osmosis membranes: An activity-derived transport model","Scientific Report","backOffice","10.1016/j.desal.2020.114905","65def9221850430560c198ab","Mickols","https://doi.org/10.1016/j.desal.2020.114905",0,"Commercial","Desal 5",,,"[]",,,,"3880",0,,,,,,5.29636,,,,,,,,,,,,,,,,,,,,,,,,,,,,,,,,,,,,,,,,,,,,,,,,,,,,,,,,,,,,,,,,,,,,,"Desal-5",,"[]","N30F","Celgard (Wiesbaden, Germany)",,,,,,,,,,
"65f2fa0fdb101766442c9f94","2024-03-14T13:20:38.183Z","[""Dimethylsulfoxide (DMSO)""]","[""water""]","[]","[]","24","250","[]","[]","[]","[]","[]","[]","[]","[]",,,,,false,"Dead-end",2,25,14,"water","Other","Dextran",40000,0.1,"wt%",1,"[""AFM"",""SEM""]",,3.33,39,true,false,"Accepted","[""ISA""]","[""Polyimide""]","[]","[""Not Applicable""]","[""Crosslinking"",""Pure solvent treatment""]","65f2f9a6db101766442c9f87","2024-03-14T13:20:38.125Z","2013-01-01T00:00:00.000Z","Beneath the surface: Influence of supports on thin film composite membranes by interfacial polymerization for organic solvent nanofiltration","Scientific Report","backOffice","10.1016/j.memsci.2013.06.030","65eedbcf99b56aa8c515e224","Maria F. Jimenez-Solomon, Patricia Gorgojo, Marta Munoz-Ibanez, Andrew G. Livingston","https://doi.org/10.1016/j.memsci.2013.06.030",0,"ISA/inorganic/dense","XP84(DMSO) without PEG-Dex40000","Scientific report",,"[{""postTreatmentChemicalAgentConcentrationUnit"":[],""_id"":""65f2f9a6db101766442c9f8b"",""postTreatment"":""Crosslinking"",""postTreatmentChemicalAgentSmiles"":""NCCCCCCN""},{""postTreatmentChemicalAgentConcentrationUnit"":[],""_id"":""65f2f9a6db101766442c9f8c"",""postTreatment"":""Pure solvent treatment"",""postTreatmentChemicalAgentSmiles"":""CC(C)O""}]",,9.3,48.3,"3881",0,,,,,,,,,,,,,,288,,,,,,,,,,,,,,,,,,,,,,,,,,,,,,,,,,,,,,,,,,,,,,,,,,,,,,,,,,,,,,,"[]",,,,,,,,,,,,
"65f2fa30db101766442c9f9a","2024-03-14T13:20:38.183Z","[""Dimethylsulfoxide (DMSO)""]","[""water""]","[]","[]","24","250","[]","[]","[]","[]","[]","[]","[]","[]",,,,,false,"Dead-end",2,25,14,"water","Other","Dextran",100000,0.1,"wt%",1,"[""AFM"",""SEM""]",,3.33,39,true,false,"Accepted","[""ISA""]","[""Polyimide""]","[]","[""Not Applicable""]","[""Crosslinking"",""Pure solvent treatment""]","65f2f9a6db101766442c9f87","2024-03-14T13:20:38.125Z","2013-01-01T00:00:00.000Z","Beneath the surface: Influence of supports on thin film composite membranes by interfacial polymerization for organic solvent nanofiltration","Scientific Report","backOffice","10.1016/j.memsci.2013.06.030","65eedbcf99b56aa8c515e224","Maria F. Jimenez-Solomon, Patricia Gorgojo, Marta Munoz-Ibanez, Andrew G. Livingston","https://doi.org/10.1016/j.memsci.2013.06.030",0,"ISA/inorganic/dense","XP84(DMSO) without PEG-Dext100000","Scientific report",,"[{""postTreatmentChemicalAgentConcentrationUnit"":[],""_id"":""65f2f9a6db101766442c9f8b"",""postTreatment"":""Crosslinking"",""postTreatmentChemicalAgentSmiles"":""NCCCCCCN""},{""postTreatmentChemicalAgentConcentrationUnit"":[],""_id"":""65f2f9a6db101766442c9f8c"",""postTreatment"":""Pure solvent treatment"",""postTreatmentChemicalAgentSmiles"":""CC(C)O""}]",,8.4,56.8,"3882",0,,,,,,,,,,,,,,288,,,,,,,,,,,,,,,,,,,,,,,,,,,,,,,,,,,,,,,,,,,,,,,,,,,,,,,,,,,,,,,"[]",,,,,,,,,,,,
"65f2fa36db101766442c9f9e","2024-03-04T09:06:21.852Z","[]","[]","[]","[]",,,"[]","[]","[]","[]","[]","[]","[]","[]",,,,,false,"Crossflow",11,22,22.9,"water",,"2,2′-methylenebis-(6-tert-butyl-4-methyl phenol)",340.5,,,1,"[]",,,,true,false,"Accepted","[]","[]","[]","[""Not Applicable""]","[""None""]","65f2eee1db101766442c9f06","2024-03-04T09:06:21.791Z","2021-01-01T00:00:00.000Z","Effect of pressure and temperature on solvent transport across nanofiltration and reverse osmosis membranes: An activity-derived transport model","Scientific Report","backOffice","10.1016/j.desal.2020.114905","65def9221850430560c198ab","Mickols","https://doi.org/10.1016/j.desal.2020.114905",0,"Commercial","Desal 5",,,"[]",,,,"3883",0,,,,,,6.9591,,,,,,,,,,,,,,,,,,,,,,,,,,,,,,,,,,,,,,,,,,,,,,,,,,,,,,,,,,,,,,,,,,,,,"Desal-5",,"[]","N30F","Celgard (Wiesbaden, Germany)",,,,,,,,,,
"65f2fa46db101766442c9fa0","2024-03-04T09:06:21.852Z","[]","[]","[]","[]",,,"[]","[]","[]","[]","[]","[]","[]","[]",,,,,false,"Crossflow",11,30,22.9,"water",,"2,2′-methylenebis-(6-tert-butyl-4-methyl phenol)",340.5,,,1,"[]",,,,true,false,"Accepted","[]","[]","[]","[""Not Applicable""]","[""None""]","65f2eee1db101766442c9f06","2024-03-04T09:06:21.791Z","2021-01-01T00:00:00.000Z","Effect of pressure and temperature on solvent transport across nanofiltration and reverse osmosis membranes: An activity-derived transport model","Scientific Report","backOffice","10.1016/j.desal.2020.114905","65def9221850430560c198ab","Mickols","https://doi.org/10.1016/j.desal.2020.114905",0,"Commercial","Desal 5",,,"[]",,,,"3884",0,,,,,,8.90545,,,,,,,,,,,,,,,,,,,,,,,,,,,,,,,,,,,,,,,,,,,,,,,,,,,,,,,,,,,,,,,,,,,,,"Desal-5",,"[]","N30F","Celgard (Wiesbaden, Germany)",,,,,,,,,,
"65f2fa50db101766442c9fa8","2024-03-04T09:06:21.852Z","[]","[]","[]","[]",,,"[]","[]","[]","[]","[]","[]","[]","[]",,,,,false,"Crossflow",11,40,22.9,"water",,"2,2′-methylenebis-(6-tert-butyl-4-methyl phenol)",340.5,,,1,"[]",,,,true,false,"Accepted","[]","[]","[]","[""Not Applicable""]","[""None""]","65f2eee1db101766442c9f06","2024-03-04T09:06:21.791Z","2021-01-01T00:00:00.000Z","Effect of pressure and temperature on solvent transport across nanofiltration and reverse osmosis membranes: An activity-derived transport model","Scientific Report","backOffice","10.1016/j.desal.2020.114905","65def9221850430560c198ab","Mickols","https://doi.org/10.1016/j.desal.2020.114905",0,"Commercial","Desal 5",,,"[]",,,,"3886",0,,,,,,11.3609,,,,,,,,,,,,,,,,,,,,,,,,,,,,,,,,,,,,,,,,,,,,,,,,,,,,,,,,,,,,,,,,,,,,,"Desal-5",,"[]","N30F","Celgard (Wiesbaden, Germany)",,,,,,,,,,
"65f2fa66db101766442c9fac","2024-03-14T13:20:38.183Z","[""Methanesulfonic Acid"",""Sulphuric Acid""]","[""water""]","[]","[]","12.3","250","[]","[]","[]","[]","[]","[]","[]","[]",,,,,false,"Dead-end",2,25,14,"water","Other","Dextran",6000,0.1,"wt%",1,"[""AFM"",""SEM""]",,2.49,74,true,false,"Accepted","[""ISA""]","[""Poly(ether ether)ketone""]","[]","[""Not Applicable""]","[""Pure solvent treatment""]","65f2f9a6db101766442c9f87","2024-03-14T13:20:38.125Z","2013-01-01T00:00:00.000Z","Beneath the surface: Influence of supports on thin film composite membranes by interfacial polymerization for organic solvent nanofiltration","Scientific Report","backOffice","10.1016/j.memsci.2013.06.030","65eedbcf99b56aa8c515e224","Maria F. Jimenez-Solomon, Patricia Gorgojo, Marta Munoz-Ibanez, Andrew G. Livingston","https://doi.org/10.1016/j.memsci.2013.06.030",0,"ISA/inorganic/dense","PEEK without PEG-Dext6000","Scientific report",,"[{""postTreatmentChemicalAgentConcentrationUnit"":[],""_id"":""65f2fccd090a66729fd7322d"",""postTreatment"":""Pure solvent treatment"",""postTreatmentChemicalAgentSmiles"":""CC(C)O""}]",,9.65,73.3,"3887",0,,,,,,,"90:10",,,,,,,341,,,,,,,,,,,,,,,,,,,,,,,,,,,,,,,,,,,,,,,,,,,,,,,,,,,,,,,,,,,,,,,"[]",,,,,,,,,,,,
"65f2fa80db101766442c9fb2","2024-03-14T13:20:38.183Z","[""Dimethylsulfoxide (DMSO)""]","[""water""]","[]","[]","24","250","[]","[]","[]","[]","[]","[]","[]","[]",,,,,false,"Dead-end",2,25,14,"water","Other","Dextran",500000,0.1,"wt%",1,"[""AFM"",""SEM""]",,3.33,39,true,false,"Accepted","[""ISA""]","[""Polyimide""]","[]","[""Not Applicable""]","[""Crosslinking"",""Pure solvent treatment""]","65f2f9a6db101766442c9f87","2024-03-14T13:20:38.125Z","2013-01-01T00:00:00.000Z","Beneath the surface: Influence of supports on thin film composite membranes by interfacial polymerization for organic solvent nanofiltration","Scientific Report","backOffice","10.1016/j.memsci.2013.06.030","65eedbcf99b56aa8c515e224","Maria F. Jimenez-Solomon, Patricia Gorgojo, Marta Munoz-Ibanez, Andrew G. Livingston","https://doi.org/10.1016/j.memsci.2013.06.030",0,"ISA/inorganic/dense","XP84(DMSO) without PEG-Dext500000","Scientific report",,"[{""postTreatmentChemicalAgentConcentrationUnit"":[],""_id"":""65f2f9a6db101766442c9f8b"",""postTreatment"":""Crosslinking"",""postTreatmentChemicalAgentSmiles"":""NCCCCCCN""},{""postTreatmentChemicalAgentConcentrationUnit"":[],""_id"":""65f2f9a6db101766442c9f8c"",""postTreatment"":""Pure solvent treatment"",""postTreatmentChemicalAgentSmiles"":""CC(C)O""}]",,9.5,92.2,"3888",0,,,,,,,,,,,,,,288,,,,,,,,,,,,,,,,,,,,,,,,,,,,,,,,,,,,,,,,,,,,,,,,,,,,,,,,,,,,,,,"[]",,,,,,,,,,,,
"65f2fab4090a66729fd731f4","2024-03-04T09:06:21.852Z","[]","[]","[]","[]",,,"[]","[]","[]","[]","[]","[]","[]","[]",,,,,false,"Crossflow",11,50,22.9,"water",,"2,2′-methylenebis-(6-tert-butyl-4-methyl phenol)",340.5,,,1,"[]",,,,true,false,"Accepted","[]","[]","[]","[""Not Applicable""]","[""None""]","65f2eee1db101766442c9f06","2024-03-04T09:06:21.791Z","2021-01-01T00:00:00.000Z","Effect of pressure and temperature on solvent transport across nanofiltration and reverse osmosis membranes: An activity-derived transport model","Scientific Report","backOffice","10.1016/j.desal.2020.114905","65def9221850430560c198ab","Mickols","https://doi.org/10.1016/j.desal.2020.114905",0,"Commercial","Desal 5",,,"[]",,,,"3889",0,,,,,,13.8364,,,,,,,,,,,,,,,,,,,,,,,,,,,,,,,,,,,,,,,,,,,,,,,,,,,,,,,,,,,,,,,,,,,,,"Desal-5",,"[]","N30F","Celgard (Wiesbaden, Germany)",,,,,,,,,,
"65f2fb01090a66729fd731fc","2024-03-04T09:06:21.852Z","[]","[]","[]","[]",,,"[]","[]","[]","[]","[]","[]","[]","[]",,,,,false,"Crossflow",13,3,22.9,"water",,"2,2′-methylenebis-(6-tert-butyl-4-methyl phenol)",340.5,,,1,"[]",,,,true,false,"Accepted","[]","[]","[]","[""Not Applicable""]","[""None""]","65f2eee1db101766442c9f06","2024-03-04T09:06:21.791Z","2021-01-01T00:00:00.000Z","Effect of pressure and temperature on solvent transport across nanofiltration and reverse osmosis membranes: An activity-derived transport model","Scientific Report","backOffice","10.1016/j.desal.2020.114905","65def9221850430560c198ab","Mickols","https://doi.org/10.1016/j.desal.2020.114905",0,"Commercial","Desal 5",,,"[]",,,,"3890",0,,,,,,3.5731,,,,,,,,,,,,,,,,,,,,,,,,,,,,,,,,,,,,,,,,,,,,,,,,,,,,,,,,,,,,,,,,,,,,,"Desal-5",,"[]","N30F","Celgard (Wiesbaden, Germany)",,,,,,,,,,
"65f2fb0f090a66729fd731fe","2024-03-04T09:06:21.852Z","[]","[]","[]","[]",,,"[]","[]","[]","[]","[]","[]","[]","[]",,,,,false,"Crossflow",13,12,22.9,"water",,"2,2′-methylenebis-(6-tert-butyl-4-methyl phenol)",340.5,,,1,"[]",,,,true,false,"Accepted","[]","[]","[]","[""Not Applicable""]","[""None""]","65f2eee1db101766442c9f06","2024-03-04T09:06:21.791Z","2021-01-01T00:00:00.000Z","Effect of pressure and temperature on solvent transport across nanofiltration and reverse osmosis membranes: An activity-derived transport model","Scientific Report","backOffice","10.1016/j.desal.2020.114905","65def9221850430560c198ab","Mickols","https://doi.org/10.1016/j.desal.2020.114905",0,"Commercial","Desal 5",,,"[]",,,,"3891",0,,,,,,5.63231,,,,,,,,,,,,,,,,,,,,,,,,,,,,,,,,,,,,,,,,,,,,,,,,,,,,,,,,,,,,,,,,,,,,,"Desal-5",,"[]","N30F","Celgard (Wiesbaden, Germany)",,,,,,,,,,
"65f2fb1a090a66729fd73200","2024-03-04T09:06:21.852Z","[]","[]","[]","[]",,,"[]","[]","[]","[]","[]","[]","[]","[]",,,,,false,"Crossflow",13,22,22.9,"water",,"2,2′-methylenebis-(6-tert-butyl-4-methyl phenol)",340.5,,,1,"[]",,,,true,false,"Accepted","[]","[]","[]","[""Not Applicable""]","[""None""]","65f2eee1db101766442c9f06","2024-03-04T09:06:21.791Z","2021-01-01T00:00:00.000Z","Effect of pressure and temperature on solvent transport across nanofiltration and reverse osmosis membranes: An activity-derived transport model","Scientific Report","backOffice","10.1016/j.desal.2020.114905","65def9221850430560c198ab","Mickols","https://doi.org/10.1016/j.desal.2020.114905",0,"Commercial","Desal 5",,,"[]",,,,"3892",0,,,,,,7.16769,,,,,,,,,,,,,,,,,,,,,,,,,,,,,,,,,,,,,,,,,,,,,,,,,,,,,,,,,,,,,,,,,,,,,"Desal-5",,"[]","N30F","Celgard (Wiesbaden, Germany)",,,,,,,,,,
"65f2fb27090a66729fd73202","2024-03-04T09:06:21.852Z","[]","[]","[]","[]",,,"[]","[]","[]","[]","[]","[]","[]","[]",,,,,false,"Crossflow",13,30,22.9,"water",,"2,2′-methylenebis-(6-tert-butyl-4-methyl phenol)",340.5,,,1,"[]",,,,true,false,"Accepted","[]","[]","[]","[""Not Applicable""]","[""None""]","65f2eee1db101766442c9f06","2024-03-04T09:06:21.791Z","2021-01-01T00:00:00.000Z","Effect of pressure and temperature on solvent transport across nanofiltration and reverse osmosis membranes: An activity-derived transport model","Scientific Report","backOffice","10.1016/j.desal.2020.114905","65def9221850430560c198ab","Mickols","https://doi.org/10.1016/j.desal.2020.114905",0,"Commercial","Desal 5",,,"[]",,,,"3893",0,,,,,,8.91,,,,,,,,,,,,,,,,,,,,,,,,,,,,,,,,,,,,,,,,,,,,,,,,,,,,,,,,,,,,,,,,,,,,,"Desal-5",,"[]","N30F","Celgard (Wiesbaden, Germany)",,,,,,,,,,
"65f2fb31090a66729fd73204","2024-03-04T09:06:21.852Z","[]","[]","[]","[]",,,"[]","[]","[]","[]","[]","[]","[]","[]",,,,,false,"Crossflow",13,40,22.9,"water",,"2,2′-methylenebis-(6-tert-butyl-4-methyl phenol)",340.5,,,1,"[]",,,,true,false,"Accepted","[]","[]","[]","[""Not Applicable""]","[""None""]","65f2eee1db101766442c9f06","2024-03-04T09:06:21.791Z","2021-01-01T00:00:00.000Z","Effect of pressure and temperature on solvent transport across nanofiltration and reverse osmosis membranes: An activity-derived transport model","Scientific Report","backOffice","10.1016/j.desal.2020.114905","65def9221850430560c198ab","Mickols","https://doi.org/10.1016/j.desal.2020.114905",0,"Commercial","Desal 5",,,"[]",,,,"3894",0,,,,,,11.3715,,,,,,,,,,,,,,,,,,,,,,,,,,,,,,,,,,,,,,,,,,,,,,,,,,,,,,,,,,,,,,,,,,,,,"Desal-5",,"[]","N30F","Celgard (Wiesbaden, Germany)",,,,,,,,,,
"65f2fb3b090a66729fd73206","2024-03-04T09:06:21.852Z","[]","[]","[]","[]",,,"[]","[]","[]","[]","[]","[]","[]","[]",,,,,false,"Crossflow",13,50,22.9,"water",,"2,2′-methylenebis-(6-tert-butyl-4-methyl phenol)",340.5,,,1,"[]",,,,true,false,"Accepted","[]","[]","[]","[""Not Applicable""]","[""None""]","65f2eee1db101766442c9f06","2024-03-04T09:06:21.791Z","2021-01-01T00:00:00.000Z","Effect of pressure and temperature on solvent transport across nanofiltration and reverse osmosis membranes: An activity-derived transport model","Scientific Report","backOffice","10.1016/j.desal.2020.114905","65def9221850430560c198ab","Mickols","https://doi.org/10.1016/j.desal.2020.114905",0,"Commercial","Desal 5",,,"[]",,,,"3895",0,,,,,,14.0415,,,,,,,,,,,,,,,,,,,,,,,,,,,,,,,,,,,,,,,,,,,,,,,,,,,,,,,,,,,,,,,,,,,,,"Desal-5",,"[]","N30F","Celgard (Wiesbaden, Germany)",,,,,,,,,,
"65f2fbbf090a66729fd73216","2024-03-04T09:06:21.852Z","[]","[]","[]","[]",,,"[]","[]","[]","[]","[]","[]","[]","[]",,,,,false,"Crossflow",15,3,22.9,"water",,"2,2′-methylenebis-(6-tert-butyl-4-methyl phenol)",340.5,,,1,"[]",,,,true,false,"Accepted","[]","[]","[]","[""Not Applicable""]","[""None""]","65f2eee1db101766442c9f06","2024-03-04T09:06:21.791Z","2021-01-01T00:00:00.000Z","Effect of pressure and temperature on solvent transport across nanofiltration and reverse osmosis membranes: An activity-derived transport model","Scientific Report","backOffice","10.1016/j.desal.2020.114905","65def9221850430560c198ab","Mickols","https://doi.org/10.1016/j.desal.2020.114905",0,"Commercial","Desal 5",,,"[]",,,,"3896",0,,,,,,3.9487,,,,,,,,,,,,,,,,,,,,,,,,,,,,,,,,,,,,,,,,,,,,,,,,,,,,,,,,,,,,,,,,,,,,,"Desal-5",,"[]","N30F","Celgard (Wiesbaden, Germany)",,,,,,,,,,
"65f2fbc9090a66729fd73218","2024-03-04T09:06:21.852Z","[]","[]","[]","[]",,,"[]","[]","[]","[]","[]","[]","[]","[]",,,,,false,"Crossflow",15,12,22.9,"water",,"2,2′-methylenebis-(6-tert-butyl-4-methyl phenol)",340.5,,,1,"[]",,,,true,false,"Accepted","[]","[]","[]","[""Not Applicable""]","[""None""]","65f2eee1db101766442c9f06","2024-03-04T09:06:21.791Z","2021-01-01T00:00:00.000Z","Effect of pressure and temperature on solvent transport across nanofiltration and reverse osmosis membranes: An activity-derived transport model","Scientific Report","backOffice","10.1016/j.desal.2020.114905","65def9221850430560c198ab","Mickols","https://doi.org/10.1016/j.desal.2020.114905",0,"Commercial","Desal 5",,,"[]",,,,"3897",0,,,,,,5.5327,,,,,,,,,,,,,,,,,,,,,,,,,,,,,,,,,,,,,,,,,,,,,,,,,,,,,,,,,,,,,,,,,,,,,"Desal-5",,"[]","N30F","Celgard (Wiesbaden, Germany)",,,,,,,,,,
"65f2fbd3090a66729fd7321a","2024-03-04T09:06:21.852Z","[]","[]","[]","[]",,,"[]","[]","[]","[]","[]","[]","[]","[]",,,,,false,"Crossflow",15,22,22.9,"water",,"2,2′-methylenebis-(6-tert-butyl-4-methyl phenol)",340.5,,,1,"[]",,,,true,false,"Accepted","[]","[]","[]","[""Not Applicable""]","[""None""]","65f2eee1db101766442c9f06","2024-03-04T09:06:21.791Z","2021-01-01T00:00:00.000Z","Effect of pressure and temperature on solvent transport across nanofiltration and reverse osmosis membranes: An activity-derived transport model","Scientific Report","backOffice","10.1016/j.desal.2020.114905","65def9221850430560c198ab","Mickols","https://doi.org/10.1016/j.desal.2020.114905",0,"Commercial","Desal 5",,,"[]",,,,"3898",0,,,,,,7.32,,,,,,,,,,,,,,,,,,,,,,,,,,,,,,,,,,,,,,,,,,,,,,,,,,,,,,,,,,,,,,,,,,,,,"Desal-5",,"[]","N30F","Celgard (Wiesbaden, Germany)",,,,,,,,,,
"65f2fbdf090a66729fd7321c","2024-03-04T09:06:21.852Z","[]","[]","[]","[]",,,"[]","[]","[]","[]","[]","[]","[]","[]",,,,,false,"Crossflow",15,30,22.9,"water",,"2,2′-methylenebis-(6-tert-butyl-4-methyl phenol)",340.5,,,1,"[]",,,,true,false,"Accepted","[]","[]","[]","[""Not Applicable""]","[""None""]","65f2eee1db101766442c9f06","2024-03-04T09:06:21.791Z","2021-01-01T00:00:00.000Z","Effect of pressure and temperature on solvent transport across nanofiltration and reverse osmosis membranes: An activity-derived transport model","Scientific Report","backOffice","10.1016/j.desal.2020.114905","65def9221850430560c198ab","Mickols","https://doi.org/10.1016/j.desal.2020.114905",0,"Commercial","Desal 5",,,"[]",,,,"3899",0,,,,,,9.218,,,,,,,,,,,,,,,,,,,,,,,,,,,,,,,,,,,,,,,,,,,,,,,,,,,,,,,,,,,,,,,,,,,,,"Desal-5",,"[]","N30F","Celgard (Wiesbaden, Germany)",,,,,,,,,,
"65f2fbe8090a66729fd7321e","2024-03-04T09:06:21.852Z","[]","[]","[]","[]",,,"[]","[]","[]","[]","[]","[]","[]","[]",,,,,false,"Crossflow",15,40,22.9,"water",,"2,2′-methylenebis-(6-tert-butyl-4-methyl phenol)",340.5,,,1,"[]",,,,true,false,"Accepted","[]","[]","[]","[""Not Applicable""]","[""None""]","65f2eee1db101766442c9f06","2024-03-04T09:06:21.791Z","2021-01-01T00:00:00.000Z","Effect of pressure and temperature on solvent transport across nanofiltration and reverse osmosis membranes: An activity-derived transport model","Scientific Report","backOffice","10.1016/j.desal.2020.114905","65def9221850430560c198ab","Mickols","https://doi.org/10.1016/j.desal.2020.114905",0,"Commercial","Desal 5",,,"[]",,,,"3900",0,,,,,,11.546,,,,,,,,,,,,,,,,,,,,,,,,,,,,,,,,,,,,,,,,,,,,,,,,,,,,,,,,,,,,,,,,,,,,,"Desal-5",,"[]","N30F","Celgard (Wiesbaden, Germany)",,,,,,,,,,
"65f2fbf1090a66729fd73220","2024-03-04T09:06:21.852Z","[]","[]","[]","[]",,,"[]","[]","[]","[]","[]","[]","[]","[]",,,,,false,"Crossflow",15,50,22.9,"water",,"2,2′-methylenebis-(6-tert-butyl-4-methyl phenol)",340.5,,,1,"[]",,,,true,false,"Accepted","[]","[]","[]","[""Not Applicable""]","[""None""]","65f2eee1db101766442c9f06","2024-03-04T09:06:21.791Z","2021-01-01T00:00:00.000Z","Effect of pressure and temperature on solvent transport across nanofiltration and reverse osmosis membranes: An activity-derived transport model","Scientific Report","backOffice","10.1016/j.desal.2020.114905","65def9221850430560c198ab","Mickols","https://doi.org/10.1016/j.desal.2020.114905",0,"Commercial","Desal 5",,,"[]",,,,"3901",0,,,,,,14.0253,,,,,,,,,,,,,,,,,,,,,,,,,,,,,,,,,,,,,,,,,,,,,,,,,,,,,,,,,,,,,,,,,,,,,"Desal-5",,"[]","N30F","Celgard (Wiesbaden, Germany)",,,,,,,,,,
"65f2fd09090a66729fd7323d","2024-03-14T13:20:38.183Z","[""Methanesulfonic Acid"",""Sulphuric Acid""]","[""water""]","[]","[]","12.3","250","[]","[]","[]","[]","[]","[]","[]","[]",,,,,false,"Dead-end",2,25,14,"water","Other","Dextran",40000,0.1,"wt%",1,"[""AFM"",""SEM""]",,2.49,74,true,false,"Accepted","[""ISA""]","[""Poly(ether ether)ketone""]","[]","[""Not Applicable""]","[""Pure solvent treatment""]","65f2f9a6db101766442c9f87","2024-03-14T13:20:38.125Z","2013-01-01T00:00:00.000Z","Beneath the surface: Influence of supports on thin film composite membranes by interfacial polymerization for organic solvent nanofiltration","Scientific Report","backOffice","10.1016/j.memsci.2013.06.030","65eedbcf99b56aa8c515e224","Maria F. Jimenez-Solomon, Patricia Gorgojo, Marta Munoz-Ibanez, Andrew G. Livingston","https://doi.org/10.1016/j.memsci.2013.06.030",0,"ISA/inorganic/dense","PEEK without PEG-Dext40000","Scientific report",,"[{""postTreatmentChemicalAgentConcentrationUnit"":[],""_id"":""65f2fccd090a66729fd7322d"",""postTreatment"":""Pure solvent treatment"",""postTreatmentChemicalAgentSmiles"":""CC(C)O""}]",,6.7,95.9,"3902",0,,,,,,,"90:10",,,,,,,341,,,,,,,,,,,,,,,,,,,,,,,,,,,,,,,,,,,,,,,,,,,,,,,,,,,,,,,,,,,,,,,"[]",,,,,,,,,,,,
"65f2fdb3090a66729fd73241","2024-03-14T13:20:38.183Z","[""Methanesulfonic Acid"",""Sulphuric Acid""]","[""water""]","[]","[]","12.3","250","[]","[]","[]","[]","[]","[]","[]","[]",,,,,false,"Dead-end",2,25,14,"water","Other","Dextran",100000,0.1,"wt%",1,"[""AFM"",""SEM""]",,2.49,74,true,false,"Accepted","[""ISA""]","[""Poly(ether ether)ketone""]","[]","[""Not Applicable""]","[""Pure solvent treatment""]","65f2f9a6db101766442c9f87","2024-03-14T13:20:38.125Z","2013-01-01T00:00:00.000Z","Beneath the surface: Influence of supports on thin film composite membranes by interfacial polymerization for organic solvent nanofiltration","Scientific Report","backOffice","10.1016/j.memsci.2013.06.030","65eedbcf99b56aa8c515e224","Maria F. Jimenez-Solomon, Patricia Gorgojo, Marta Munoz-Ibanez, Andrew G. Livingston","https://doi.org/10.1016/j.memsci.2013.06.030",0,"ISA/inorganic/dense","PEEK without PEG-Dext100000","Scientific report",,"[{""postTreatmentChemicalAgentConcentrationUnit"":[],""_id"":""65f2fccd090a66729fd7322d"",""postTreatment"":""Pure solvent treatment"",""postTreatmentChemicalAgentSmiles"":""CC(C)O""}]",,7.7,96.9,"3903",0,,,,,,,"90:10",,,,,,,341,,,,,,,,,,,,,,,,,,,,,,,,,,,,,,,,,,,,,,,,,,,,,,,,,,,,,,,,,,,,,,,"[]",,,,,,,,,,,,
"65f2fdca090a66729fd73245","2024-03-14T13:20:38.183Z","[""Methanesulfonic Acid"",""Sulphuric Acid""]","[""water""]","[]","[]","12.3","250","[]","[]","[]","[]","[]","[]","[]","[]",,,,,false,"Dead-end",2,25,14,"water","Other","Dextran",200000,0.1,"wt%",1,"[""AFM"",""SEM""]",,2.49,74,true,false,"Accepted","[""ISA""]","[""Poly(ether ether)ketone""]","[]","[""Not Applicable""]","[""Pure solvent treatment""]","65f2f9a6db101766442c9f87","2024-03-14T13:20:38.125Z","2013-01-01T00:00:00.000Z","Beneath the surface: Influence of supports on thin film composite membranes by interfacial polymerization for organic solvent nanofiltration","Scientific Report","backOffice","10.1016/j.memsci.2013.06.030","65eedbcf99b56aa8c515e224","Maria F. Jimenez-Solomon, Patricia Gorgojo, Marta Munoz-Ibanez, Andrew G. Livingston","https://doi.org/10.1016/j.memsci.2013.06.030",0,"ISA/inorganic/dense","PEEK without PEG-Dext200000","Scientific report",,"[{""postTreatmentChemicalAgentConcentrationUnit"":[],""_id"":""65f2fccd090a66729fd7322d"",""postTreatment"":""Pure solvent treatment"",""postTreatmentChemicalAgentSmiles"":""CC(C)O""}]",,7.7,98.7,"3904",0,,,,,,,"90:10",,,,,,,341,,,,,,,,,,,,,,,,,,,,,,,,,,,,,,,,,,,,,,,,,,,,,,,,,,,,,,,,,,,,,,,"[]",,,,,,,,,,,,
"65f2fde0090a66729fd73249","2024-03-14T13:20:38.183Z","[""Methanesulfonic Acid"",""Sulphuric Acid""]","[""water""]","[]","[]","12.3","250","[]","[]","[]","[]","[]","[]","[]","[]",,,,,false,"Dead-end",2,25,14,"water","Other","Dextran",500000,0.1,"wt%",1,"[""AFM"",""SEM""]",,2.49,74,true,false,"Accepted","[""ISA""]","[""Poly(ether ether)ketone""]","[]","[""Not Applicable""]","[""Pure solvent treatment""]","65f2f9a6db101766442c9f87","2024-03-14T13:20:38.125Z","2013-01-01T00:00:00.000Z","Beneath the surface: Influence of supports on thin film composite membranes by interfacial polymerization for organic solvent nanofiltration","Scientific Report","backOffice","10.1016/j.memsci.2013.06.030","65eedbcf99b56aa8c515e224","Maria F. Jimenez-Solomon, Patricia Gorgojo, Marta Munoz-Ibanez, Andrew G. Livingston","https://doi.org/10.1016/j.memsci.2013.06.030",0,"ISA/inorganic/dense","PEEK without PEG-Dext500000","Scientific report",,"[{""postTreatmentChemicalAgentConcentrationUnit"":[],""_id"":""65f2fccd090a66729fd7322d"",""postTreatment"":""Pure solvent treatment"",""postTreatmentChemicalAgentSmiles"":""CC(C)O""}]",,7.8,99.3,"3905",0,,,,,,,"90:10",,,,,,,341,,,,,,,,,,,,,,,,,,,,,,,,,,,,,,,,,,,,,,,,,,,,,,,,,,,,,,,,,,,,,,,"[]",,,,,,,,,,,,
"65f2fe7b090a66729fd7324e","2024-03-14T09:52:10.423Z","[""1-Methyl-2-pyrrolidinone (NMP)"",""4-methylpiperidine"",""Maleic acid""]","[""water""]","[]","[]","16.7","250","[]","[]","[]","[]","[]","[]","[]","[]",,,,,false,"Crossflow",30,30,,"Acetone","Oligomer","a-methylstyrene dimer",236,0.01,"g/L",10,"[]",,,,true,false,"Accepted","[""ISA""]","[""Polyaniline""]","[]","[""Not Applicable""]","[""Crosslinking""]","65f2fe7b090a66729fd7324c","2024-03-14T09:52:10.331Z","2010-01-01T00:00:00.000Z","Spiral-wound polyaniline membrane modules for organic solvent nanofiltration (OSN)","Scientific Report","backOffice","10.1016/j.memsci.2009.11.039","65e707251850430560c1a0cf","Sairam","https://doi.org/10.1016/j.memsci.2009.11.039",0,"ISA/inorganic/dense","M1 Acetone","Scientific report",,"[{""postTreatmentChemicalAgentConcentrationUnit"":[""wt%""],""_id"":""65f2c8ca99b56aa8c515e2eb"",""postTreatment"":""Crosslinking"",""postTreatmentChemicalAgentSmiles"":""O=CCCCC=O"",""postTreatmentChemicalAgentConcentration"":""0.07""}]",,,99,"3906",0,,,,,,0.56,"83:8:9",,,,,,,,,,,,,"Oligomer","Polystyrene",290,2,"g/L","Oligomer","Polystyrene",390,2,"g/L","Oligomer","Polystyrene",490,2,"g/L","Oligomer","Polystyrene",590,2,"g/L","Oligomer","Polystyrene",690,2,"g/L",99,99,99,99,99,"Oligomer","Polystyrene",800,2,"g/L","Oligomer","Polystyrene",900,2,"g/L","Oligomer","Polystyrene",1000,2,"g/L","Oligomer","Polystyrene",1100,,"g/L",99,99,99,99,,,,"[]",,,,,,,,,,,,
"65f2fe91090a66729fd73253","2024-03-14T09:52:10.423Z","[""1-Methyl-2-pyrrolidinone (NMP)"",""4-methylpiperidine"",""Maleic acid""]","[""water""]","[]","[]","16.7","250","[]","[]","[]","[]","[]","[]","[]","[]",,,,,false,"Crossflow",30,30,,"Acetone","Oligomer","a-methylstyrene dimer",236,0.01,"g/L",10,"[]",,,,true,false,"Accepted","[""ISA""]","[""Polyaniline""]","[]","[""Not Applicable""]","[""Crosslinking""]","65f2fe7b090a66729fd7324c","2024-03-14T09:52:10.331Z","2010-01-01T00:00:00.000Z","Spiral-wound polyaniline membrane modules for organic solvent nanofiltration (OSN)","Scientific Report","backOffice","10.1016/j.memsci.2009.11.039","65e707251850430560c1a0cf","Sairam","https://doi.org/10.1016/j.memsci.2009.11.039",0,"ISA/inorganic/dense","M1 Acetone","Scientific report",,"[{""postTreatmentChemicalAgentConcentrationUnit"":[""wt%""],""_id"":""65f2c8ca99b56aa8c515e2eb"",""postTreatment"":""Crosslinking"",""postTreatmentChemicalAgentSmiles"":""O=CCCCC=O"",""postTreatmentChemicalAgentConcentration"":""0.07""}]",,,99,"3907",0,,,,,,0.57,"83:8:9",,,,,,,,,,,,,"Oligomer","Polystyrene",290,2,"g/L","Oligomer","Polystyrene",390,2,"g/L","Oligomer","Polystyrene",490,2,"g/L","Oligomer","Polystyrene",590,2,"g/L","Oligomer","Polystyrene",690,2,"g/L",99,99,99,99,99,"Oligomer","Polystyrene",800,2,"g/L","Oligomer","Polystyrene",900,2,"g/L","Oligomer","Polystyrene",1000,2,"g/L","Oligomer","Polystyrene",1100,,"g/L",99,99,99,99,,,,"[]",,,,,,,,,,,,
