Repository: BAMresearch/onf-database

This repository belongs to the the publication "Revealing structure-property-performance relationships of organic solvent nanofiltration membranes using a FAIR, open-access database" published in ADD JOURNAL (DOI). 
It uses a dataset derived from The Open Membrane Database (https://openmembranedatabase.org/). The access date was April 8th 2025. The original dataset is in the repository as OMD_SRNF_2025-04-08.csv file.

The main researchers involved in the study are Sarah Glass (ORCID: 0000-0002-0625-0057), Petra Merten (no ORCID available), Torsten Brinkmann (ORCID: 0000-0002-5114-6259) and Volkan Filiz (ORCID: 0000-0003-0239-8641). 

The repository contains 5 Python files:

File: OMD_SRNF_2025-04-08.csv (part 127 of 184)
"65f2feb0090a66729fd73258","2024-03-14T09:52:10.423Z","[""1-Methyl-2-pyrrolidinone (NMP)"",""4-methylpiperidine"",""Maleic acid""]","[""water""]","[]","[]","16.7","250","[]","[]","[]","[]","[]","[]","[]","[]",,,,,false,"Crossflow",30,30,,"Tetrahydrofuran (THF)","Oligomer","a-methylstyrene dimer",236,0.01,"g/L",10,"[]",,,,true,false,"Accepted","[""ISA""]","[""Polyaniline""]","[]","[""Not Applicable""]","[""Crosslinking""]","65f2fe7b090a66729fd7324c","2024-03-14T09:52:10.331Z","2010-01-01T00:00:00.000Z","Spiral-wound polyaniline membrane modules for organic solvent nanofiltration (OSN)","Scientific Report","backOffice","10.1016/j.memsci.2009.11.039","65e707251850430560c1a0cf","Sairam","https://doi.org/10.1016/j.memsci.2009.11.039",0,"ISA/inorganic/dense","M1 THF","Scientific report",,"[{""postTreatmentChemicalAgentConcentrationUnit"":[""wt%""],""_id"":""65f2c8ca99b56aa8c515e2eb"",""postTreatment"":""Crosslinking"",""postTreatmentChemicalAgentSmiles"":""O=CCCCC=O"",""postTreatmentChemicalAgentConcentration"":""0.07""}]",,,99,"3908",0,,,,,,0.17,"83:8:9",,,,,,,,,,,,,"Oligomer","Polystyrene",290,2,"g/L","Oligomer","Polystyrene",390,2,"g/L","Oligomer","Polystyrene",490,2,"g/L","Oligomer","Polystyrene",590,2,"g/L","Oligomer","Polystyrene",690,2,"g/L",100,99,99,99,99,"Oligomer","Polystyrene",800,2,"g/L","Oligomer","Polystyrene",900,2,"g/L","Oligomer","Polystyrene",1000,2,"g/L","Oligomer","Polystyrene",1100,,"g/L",99,99,99,99,,,,"[]",,,,,,,,,,,,
"65f2ff9f090a66729fd7326b","2024-03-14T09:52:10.423Z","[""1-Methyl-2-pyrrolidinone (NMP)"",""4-methylpiperidine"",""Maleic acid""]","[""water""]","[]","[]","16.7","250","[]","[]","[]","[]","[]","[]","[]","[]",,,,,false,"Crossflow",30,30,,"Dimethylformamide (DMF)","Oligomer","a-methylstyrene dimer",236,0.01,"g/L",10,"[]",,,,true,false,"Accepted","[""ISA""]","[""Polyaniline""]","[]","[""Not Applicable""]","[""Crosslinking""]","65f2fe7b090a66729fd7324c","2024-03-14T09:52:10.331Z","2010-01-01T00:00:00.000Z","Spiral-wound polyaniline membrane modules for organic solvent nanofiltration (OSN)","Scientific Report","backOffice","10.1016/j.memsci.2009.11.039","65e707251850430560c1a0cf","Sairam","https://doi.org/10.1016/j.memsci.2009.11.039",0,"ISA/inorganic/dense","M1 DMF","Scientific report",,"[{""postTreatmentChemicalAgentConcentrationUnit"":[""wt%""],""_id"":""65f2c8ca99b56aa8c515e2eb"",""postTreatment"":""Crosslinking"",""postTreatmentChemicalAgentSmiles"":""O=CCCCC=O"",""postTreatmentChemicalAgentConcentration"":""0.07""}]",,,75,"3909",0,,,,,,0.43,"83:8:9",,,,,,,,,,,,,"Oligomer","Polystyrene",290,2,"g/L","Oligomer","Polystyrene",390,2,"g/L","Oligomer","Polystyrene",490,2,"g/L","Oligomer","Polystyrene",590,2,"g/L","Oligomer","Polystyrene",690,2,"g/L",85,96,100,100,100,"Oligomer","Polystyrene",800,2,"g/L","Oligomer","Polystyrene",900,2,"g/L","Oligomer","Polystyrene",1000,2,"g/L","Oligomer","Polystyrene",1100,,"g/L",100,100,100,100,,,,"[]",,,,,,,,,,,,
"65f30023090a66729fd73270","2024-03-14T09:52:10.423Z","[""1-Methyl-2-pyrrolidinone (NMP)"",""4-methylpiperidine"",""Maleic acid""]","[""water""]","[]","[]","16.7","250","[]","[]","[]","[]","[]","[]","[]","[]",,,,,false,"Crossflow",30,30,,"Acetone","Oligomer","a-methylstyrene dimer",236,0.01,"g/L",10,"[]",,,,true,false,"Accepted","[""ISA""]","[""Polyaniline""]","[]","[""Not Applicable""]","[""Crosslinking""]","65f2fe7b090a66729fd7324c","2024-03-14T09:52:10.331Z","2010-01-01T00:00:00.000Z","Spiral-wound polyaniline membrane modules for organic solvent nanofiltration (OSN)","Scientific Report","backOffice","10.1016/j.memsci.2009.11.039","65e707251850430560c1a0cf","Sairam","https://doi.org/10.1016/j.memsci.2009.11.039",0,"ISA/inorganic/dense","M2 Acetone","Scientific report",,"[{""postTreatmentChemicalAgentConcentrationUnit"":[""wt%""],""_id"":""65f2c8ca99b56aa8c515e2eb"",""postTreatment"":""Crosslinking"",""postTreatmentChemicalAgentSmiles"":""O=CCCCC=O"",""postTreatmentChemicalAgentConcentration"":""0.07""}]",,,100,"3910",0,,,,,,0.5,"83:8:9",,,,,,,,,,,,,"Oligomer","Polystyrene",290,2,"g/L","Oligomer","Polystyrene",390,2,"g/L","Oligomer","Polystyrene",490,2,"g/L","Oligomer","Polystyrene",590,2,"g/L","Oligomer","Polystyrene",690,2,"g/L",100,100,100,100,100,"Oligomer","Polystyrene",800,2,"g/L","Oligomer","Polystyrene",900,2,"g/L","Oligomer","Polystyrene",1000,2,"g/L","Oligomer","Polystyrene",1100,,"g/L",100,100,100,100,,,,"[]",,,,,,,,,,,,
"65f300fa090a66729fd7327b","2024-03-14T09:52:10.423Z","[""1-Methyl-2-pyrrolidinone (NMP)"",""4-methylpiperidine"",""Maleic acid""]","[""water""]","[]","[]","16.7","250","[]","[]","[]","[]","[]","[]","[]","[]",,,,,false,"Crossflow",30,30,,"Acetone","Oligomer","a-methylstyrene dimer",236,0.01,"g/L",10,"[]",,,,true,false,"Accepted","[""ISA""]","[""Polyaniline""]","[]","[""Not Applicable""]","[""Thermal treatment""]","65f2fe7b090a66729fd7324c","2024-03-14T09:52:10.331Z","2010-01-01T00:00:00.000Z","Spiral-wound polyaniline membrane modules for organic solvent nanofiltration (OSN)","Scientific Report","backOffice","10.1016/j.memsci.2009.11.039","65e707251850430560c1a0cf","Sairam","https://doi.org/10.1016/j.memsci.2009.11.039",0,"ISA/inorganic/dense","M3 Acetone","Scientific report",,"[{""postTreatmentChemicalAgentConcentrationUnit"":[],""_id"":""65f300fa090a66729fd7327c"",""postTreatment"":""Thermal treatment"",""postTreatmentChemicalAgentSmiles"":"".""}]",,,97,"3911",0,,,,,,0.15,"83:8:9",,,,,,,,,,,,,"Oligomer","Polystyrene",290,2,"g/L","Oligomer","Polystyrene",390,2,"g/L","Oligomer","Polystyrene",490,2,"g/L","Oligomer","Polystyrene",590,2,"g/L","Oligomer","Polystyrene",690,2,"g/L",98,97,96,96,95,"Oligomer","Polystyrene",800,2,"g/L","Oligomer","Polystyrene",900,2,"g/L","Oligomer","Polystyrene",1000,2,"g/L","Oligomer","Polystyrene",1100,,"g/L",96,95,96,96,,,,"[]",,,,,,,,,,,,
"65f30315090a66729fd7327f","2024-03-14T14:00:53.778Z","[""Dimethylsulfoxide (DMSO)""]","[""water""]","[]","[]","24","250","[""Crosslinking""]","[{""postTreatmentChemicalAgentConcentrationUnit"":[],""_id"":""65f30315090a66729fd73280"",""postTreatment"":""Crosslinking"",""postTreatmentChemicalAgentSmiles"":""NCCCCCN""}]","[""water""]","[""Hexane""]","[""w/v%""]","[]","[""w/v%""]","[]","c1cc(ccc1N)N","2","O=C(Cl)C1=CC(=CC=C1C(Cl)=O)C(Cl)=O","0.1",false,"Crossflow",30,30,14,"Methanol","Oligomer","Polystyrene",580,2,"g/L",3,"[""SEM""]",,,,true,false,"Accepted","[""TFC""]","[""Polyamide""]","[]","[""Polyimide(Lenzig® P84)""]","[""None""]","65f2f9a6db101766442c9f87","2024-03-14T13:20:38.125Z","2013-01-01T00:00:00.000Z","Beneath the surface: Influence of supports on thin film composite membranes by interfacial polymerization for organic solvent nanofiltration","Scientific Report","backOffice","10.1016/j.memsci.2013.06.030","65eedbcf99b56aa8c515e224","Maria F. Jimenez-Solomon, Patricia Gorgojo, Marta Munoz-Ibanez, Andrew G. Livingston","https://doi.org/10.1016/j.memsci.2013.06.030",0,"Composite","TFC-XP84(DMSO) without DMF treatment-MeOH","Scientific report","Interfacial Polymerization","[]","ISA",0.23,99.4,"3912",0,,"",,,,,,,,,,,,,,,,,,"Oligomer","Polystyrene",1090,2,"g/L","Oligomer","a-methylstyrene dimer",236,0.01,"g/L",,,,,,,,,,,,,,,,97.1,97.6,,,,,,,,,,,,,,,,,,,,,,,,,,,,,,,"[]",,,,,,,,,,,,
"65f3039f090a66729fd73283","2024-03-14T14:00:53.778Z","[""Dimethylsulfoxide (DMSO)""]","[""water""]","[]","[]","24","250","[""Crosslinking""]","[{""postTreatmentChemicalAgentConcentrationUnit"":[],""_id"":""65f30315090a66729fd73280"",""postTreatment"":""Crosslinking"",""postTreatmentChemicalAgentSmiles"":""NCCCCCN""}]","[""water""]","[""Hexane""]","[""w/v%""]","[]","[""w/v%""]","[]","c1cc(ccc1N)N","2","O=C(Cl)C1=CC(=CC=C1C(Cl)=O)C(Cl)=O","0.1",false,"Crossflow",30,30,14,"Methanol","Oligomer","Polystyrene",580,2,"g/L",3,"[""SEM""]",,,,true,false,"Accepted","[""TFC""]","[""Polyamide""]","[]","[""Polyimide(Lenzig® P84)""]","[""Pure solvent treatment""]","65f2f9a6db101766442c9f87","2024-03-14T13:20:38.125Z","2013-01-01T00:00:00.000Z","Beneath the surface: Influence of supports on thin film composite membranes by interfacial polymerization for organic solvent nanofiltration","Scientific Report","backOffice","10.1016/j.memsci.2013.06.030","65eedbcf99b56aa8c515e224","Maria F. Jimenez-Solomon, Patricia Gorgojo, Marta Munoz-Ibanez, Andrew G. Livingston","https://doi.org/10.1016/j.memsci.2013.06.030",0,"Composite","TFC-XP84(DMSO) with DMF treatment-MeOH","Scientific report","Interfacial Polymerization","[{""postTreatmentChemicalAgentConcentrationUnit"":[],""_id"":""65f3039f090a66729fd73285"",""postTreatment"":""Pure solvent treatment"",""postTreatmentChemicalAgentSmiles"":""CN(C)C=O""}]","ISA",0.8,99,"3913",0,,"",,,,,,,,,,,,,,,,,,"Oligomer","Polystyrene",1090,2,"g/L","Oligomer","a-methylstyrene dimer",236,0.01,"g/L",,,,,,,,,,,,,,,,99,99,,,,,,,,,,,,,,,,,,,,,,,,,,,,,,,"[]",,,,,,,,,,,,
"65f303ef090a66729fd73288","2024-03-14T09:52:10.423Z","[""Not Applicable""]","[""water""]","[]","[]","12","250","[]","[]","[]","[]","[]","[]","[]","[]",,,,,false,"Crossflow",30,80,51,"Dimethylformamide (DMF)","Oligomer","a-methylstyrene dimer",236,0.01,"g/L",10,"[]",,,,true,false,"Accepted","[""ISA""]","[""Polyetheretherketone""]","[]","[""Not Applicable""]","[""None""]","65fd6d77ce6d77d64610c5af","2024-03-14T09:52:10.331Z","2013-01-01T00:00:00.000Z","On the Potential of Organic Solvent Nanofiltration in Continuous Heck Coupling Reactions","Scientific Report","backOffice","doi.org/10.1021/op400073p","65e707251850430560c1a0cf","Peeva",,0,"ISA/inorganic/dense","M2","Scientific report",,"[]",,0.07,50,"3914",0,,,,,,,,,,,,,400,,,,,,,"Oligomer","Polystyrene",290,2,"g/L","Oligomer","Polystyrene",390,2,"g/L","Oligomer","Polystyrene",490,2,"g/L","Oligomer","Polystyrene",590,2,"g/L","Oligomer","Polystyrene",690,2,"g/L",57,90,93,97,95,"Oligomer","Polystyrene",800,2,"g/L","Oligomer","Polystyrene",900,2,"g/L","Oligomer","Polystyrene",1000,2,"g/L","Oligomer","Polystyrene",1100,,"g/L",90,95,94,96,,,,"[]",,,,,,,,,,,,
"65f304dc090a66729fd7328b","2024-03-14T14:00:53.778Z","[""Dimethylsulfoxide (DMSO)""]","[""water""]","[]","[]","24","250","[""Crosslinking"",""Additive use""]","[{""postTreatmentChemicalAgentConcentrationUnit"":[],""_id"":""65f30315090a66729fd73280"",""postTreatment"":""Crosslinking"",""postTreatmentChemicalAgentSmiles"":""NCCCCCN""},{""postTreatmentChemicalAgentConcentrationUnit"":[""v%"",""v%""],""_id"":""65f304dc090a66729fd7328d"",""postTreatment"":""Additive use"",""postTreatmentChemicalAgentSmiles"":""OCCOCCOCCOCCOCCOCCOCCOCC; CC(C)O"",""postTreatmentChemicalAgentConcentration"":""3;2""}]","[""water""]","[""Hexane""]","[""w/v%""]","[]","[""w/v%""]","[]","c1cc(ccc1N)N","2","O=C(Cl)C1=CC(=CC=C1C(Cl)=O)C(Cl)=O","0.1",false,"Crossflow",30,30,14,"Methanol","Oligomer","Polystyrene",580,2,"g/L",3,"[""SEM""]",,,,true,false,"Accepted","[""TFC""]","[""Polyamide""]","[]","[""Polyimide(Lenzig® P84)""]","[""None""]","65f2f9a6db101766442c9f87","2024-03-14T13:20:38.125Z","2013-01-01T00:00:00.000Z","Beneath the surface: Influence of supports on thin film composite membranes by interfacial polymerization for organic solvent nanofiltration","Scientific Report","backOffice","10.1016/j.memsci.2013.06.030","65eedbcf99b56aa8c515e224","Maria F. Jimenez-Solomon, Patricia Gorgojo, Marta Munoz-Ibanez, Andrew G. Livingston","https://doi.org/10.1016/j.memsci.2013.06.030",0,"Composite","TFC-XP84(DMSO)-PEG without DMF treatment-MeOH","Scientific report","Interfacial Polymerization","[]","ISA",0.5,99.6,"3915",0,,"",,,,,,,,,,,,,,,,,,"Oligomer","Polystyrene",1090,2,"g/L","Oligomer","a-methylstyrene dimer",236,0.01,"g/L",,,,,,,,,,,,,,,,98.7,99.9,,,,,,,,,,,,,,,,,,,,,,,,,,,,,,,"[]",,,,,,,,,,,,
"65f3050b090a66729fd73290","2024-03-14T09:52:10.423Z","[""Dimethylacetamide (DMAC)""]","[""water""]","[]","[]","18",,"[]","[]","[]","[]","[]","[]","[]","[]",,,,,false,"Crossflow",8,80,51,"Dimethylformamide (DMF)","Oligomer","Polystyrene",295,2,"g/L",9,"[]",,,,true,false,"Accepted","[""ISA""]","[""Polybenzimidazole""]","[]","[""Not Applicable""]","[""Crosslinking""]","65fd6d77ce6d77d64610c5af","2024-03-14T09:52:10.331Z","2013-01-01T00:00:00.000Z","On the Potential of Organic Solvent Nanofiltration in Continuous Heck Coupling Reactions","Scientific Report","backOffice","doi.org/10.1021/op400073p","65e707251850430560c1a0cf","Peeva",,0,"ISA/inorganic/dense","MPBI-module","Scientific report",,"[{""postTreatmentChemicalAgentConcentrationUnit"":[],""_id"":""65f3050b090a66729fd73291"",""postTreatment"":""Crosslinking"",""postTreatmentChemicalAgentSmiles"":""BrCCCCBr""}]",,0.25,19,"3916",0,,,,,,,,,,,,,,,,,,,,"Oligomer","Polystyrene",390,2,"g/L","Oligomer","Polystyrene",490,2,"g/L","Oligomer","Polystyrene",590,2,"g/L","Oligomer","Polystyrene",690,2,"g/L","Oligomer","Polystyrene",800,2,"g/L",14,29,37,45,52,"Oligomer","Polystyrene",900,2,"g/L","Oligomer","Polystyrene",1000,2,"g/L","Oligomer","Polystyrene",1100,2,"g/L",,,,,,57,60,65,,,,,"[]",,,,,,,,,,,,
"65f3054e090a66729fd7329a","2024-03-14T14:00:53.778Z","[""Dimethylsulfoxide (DMSO)""]","[""water""]","[]","[]","24","250","[""Crosslinking"",""Additive use""]","[{""postTreatmentChemicalAgentConcentrationUnit"":[],""_id"":""65f30315090a66729fd73280"",""postTreatment"":""Crosslinking"",""postTreatmentChemicalAgentSmiles"":""NCCCCCN""},{""postTreatmentChemicalAgentConcentrationUnit"":[""v%"",""v%""],""_id"":""65f304dc090a66729fd7328d"",""postTreatment"":""Additive use"",""postTreatmentChemicalAgentSmiles"":""OCCOCCOCCOCCOCCOCCOCCOCC; CC(C)O"",""postTreatmentChemicalAgentConcentration"":""3;2""}]","[""water""]","[""Hexane""]","[""w/v%""]","[]","[""w/v%""]","[]","c1cc(ccc1N)N","2","O=C(Cl)C1=CC(=CC=C1C(Cl)=O)C(Cl)=O","0.1",false,"Crossflow",30,30,14,"Methanol","Oligomer","Polystyrene",580,2,"g/L",3,"[""SEM""]",,,,true,false,"Accepted","[""TFC""]","[""Polyamide""]","[]","[""Polyimide(Lenzig® P84)""]","[""Pure solvent treatment""]","65f2f9a6db101766442c9f87","2024-03-14T13:20:38.125Z","2013-01-01T00:00:00.000Z","Beneath the surface: Influence of supports on thin film composite membranes by interfacial polymerization for organic solvent nanofiltration","Scientific Report","backOffice","10.1016/j.memsci.2013.06.030","65eedbcf99b56aa8c515e224","Maria F. Jimenez-Solomon, Patricia Gorgojo, Marta Munoz-Ibanez, Andrew G. Livingston","https://doi.org/10.1016/j.memsci.2013.06.030",0,"Composite","TFC-XP84(DMSO)-PEG with DMF treatment-MeOH","Scientific report","Interfacial Polymerization","[{""postTreatmentChemicalAgentConcentrationUnit"":[],""_id"":""65f3054e090a66729fd7329d"",""postTreatment"":""Pure solvent treatment"",""postTreatmentChemicalAgentSmiles"":""CN(C)C=O""}]","ISA",1.5,100,"3917",0,,"",,,,,,,,,,,,,,,,,,"Oligomer","Polystyrene",1090,2,"g/L","Oligomer","a-methylstyrene dimer",236,0.01,"g/L",,,,,,,,,,,,,,,,99.7,100,,,,,,,,,,,,,,,,,,,,,,,,,,,,,,,"[]",,,,,,,,,,,,
"65f3064d090a66729fd732a4","2024-03-04T09:06:21.852Z","[]","[]","[]","[]",,,"[]","[]","[]","[]","[]","[]","[]","[]",,,,,false,"Crossflow",6,10,22.9,"water",,"2,2′-methylenebis-(6-tert-butyl-4-methyl phenol)",340.5,,,1,"[]",,,,true,false,"Accepted","[]","[]","[]","[""Not Applicable""]","[""None""]","65f2eee1db101766442c9f06","2024-03-04T09:06:21.791Z","2021-01-01T00:00:00.000Z","Effect of pressure and temperature on solvent transport across nanofiltration and reverse osmosis membranes: An activity-derived transport model","Scientific Report","backOffice","10.1016/j.desal.2020.114905","65def9221850430560c198ab","Mickols","https://doi.org/10.1016/j.desal.2020.114905",0,"Commercial","NF270",,,"[]",,,,"3919",0,,,,,,12.2583,,,,,,,,,,,,,,,,,,,,,,,,,,,,,,,,,,,,,,,,,,,,,,,,,,,,,,,,,,,,,,,,,,,,,"NF270",,"[]","N30F","Celgard (Wiesbaden, Germany)",,,,,,,,,,
"65f3065a090a66729fd732a6","2024-03-04T09:06:21.852Z","[]","[]","[]","[]",,,"[]","[]","[]","[]","[]","[]","[]","[]",,,,,false,"Crossflow",6,15,22.9,"water",,"2,2′-methylenebis-(6-tert-butyl-4-methyl phenol)",340.5,,,1,"[]",,,,true,false,"Accepted","[]","[]","[]","[""Not Applicable""]","[""None""]","65f2eee1db101766442c9f06","2024-03-04T09:06:21.791Z","2021-01-01T00:00:00.000Z","Effect of pressure and temperature on solvent transport across nanofiltration and reverse osmosis membranes: An activity-derived transport model","Scientific Report","backOffice","10.1016/j.desal.2020.114905","65def9221850430560c198ab","Mickols","https://doi.org/10.1016/j.desal.2020.114905",0,"Commercial","NF270",,,"[]",,,,"3920",0,,,,,,14.2517,,,,,,,,,,,,,,,,,,,,,,,,,,,,,,,,,,,,,,,,,,,,,,,,,,,,,,,,,,,,,,,,,,,,,"NF270",,"[]","N30F","Celgard (Wiesbaden, Germany)",,,,,,,,,,
"65f30664090a66729fd732a8","2024-03-04T09:06:21.852Z","[]","[]","[]","[]",,,"[]","[]","[]","[]","[]","[]","[]","[]",,,,,false,"Crossflow",6,20,22.9,"water",,"2,2′-methylenebis-(6-tert-butyl-4-methyl phenol)",340.5,,,1,"[]",,,,true,false,"Accepted","[]","[]","[]","[""Not Applicable""]","[""None""]","65f2eee1db101766442c9f06","2024-03-04T09:06:21.791Z","2021-01-01T00:00:00.000Z","Effect of pressure and temperature on solvent transport across nanofiltration and reverse osmosis membranes: An activity-derived transport model","Scientific Report","backOffice","10.1016/j.desal.2020.114905","65def9221850430560c198ab","Mickols","https://doi.org/10.1016/j.desal.2020.114905",0,"Commercial","NF270",,,"[]",,,,"3921",0,,,,,,17.1433,,,,,,,,,,,,,,,,,,,,,,,,,,,,,,,,,,,,,,,,,,,,,,,,,,,,,,,,,,,,,,,,,,,,,"NF270",,"[]","N30F","Celgard (Wiesbaden, Germany)",,,,,,,,,,
"65f30670090a66729fd732aa","2024-03-04T09:06:21.852Z","[]","[]","[]","[]",,,"[]","[]","[]","[]","[]","[]","[]","[]",,,,,false,"Crossflow",6,25,22.9,"water",,"2,2′-methylenebis-(6-tert-butyl-4-methyl phenol)",340.5,,,1,"[]",,,,true,false,"Accepted","[]","[]","[]","[""Not Applicable""]","[""None""]","65f2eee1db101766442c9f06","2024-03-04T09:06:21.791Z","2021-01-01T00:00:00.000Z","Effect of pressure and temperature on solvent transport across nanofiltration and reverse osmosis membranes: An activity-derived transport model","Scientific Report","backOffice","10.1016/j.desal.2020.114905","65def9221850430560c198ab","Mickols","https://doi.org/10.1016/j.desal.2020.114905",0,"Commercial","NF270",,,"[]",,,,"3922",0,,,,,,21.13,,,,,,,,,,,,,,,,,,,,,,,,,,,,,,,,,,,,,,,,,,,,,,,,,,,,,,,,,,,,,,,,,,,,,"NF270",,"[]","N30F","Celgard (Wiesbaden, Germany)",,,,,,,,,,
"65f306a4090a66729fd732ac","2024-03-04T09:06:21.852Z","[]","[]","[]","[]",,,"[]","[]","[]","[]","[]","[]","[]","[]",,,,,false,"Crossflow",6,30,22.9,"water",,"2,2′-methylenebis-(6-tert-butyl-4-methyl phenol)",340.5,,,1,"[]",,,,true,false,"Accepted","[]","[]","[]","[""Not Applicable""]","[""None""]","65f2eee1db101766442c9f06","2024-03-04T09:06:21.791Z","2021-01-01T00:00:00.000Z","Effect of pressure and temperature on solvent transport across nanofiltration and reverse osmosis membranes: An activity-derived transport model","Scientific Report","backOffice","10.1016/j.desal.2020.114905","65def9221850430560c198ab","Mickols","https://doi.org/10.1016/j.desal.2020.114905",0,"Commercial","NF270",,,"[]",,,,"3923",0,,,,,,23.82,,,,,,,,,,,,,,,,,,,,,,,,,,,,,,,,,,,,,,,,,,,,,,,,,,,,,,,,,,,,,,,,,,,,,"NF270",,"[]","N30F","Celgard (Wiesbaden, Germany)",,,,,,,,,,
"65f30700090a66729fd732ae","2024-03-04T09:06:21.852Z","[]","[]","[]","[]",,,"[]","[]","[]","[]","[]","[]","[]","[]",,,,,false,"Crossflow",6,10,22.9,"water",,"2,2′-methylenebis-(6-tert-butyl-4-methyl phenol)",340.5,,,1,"[]",,,,true,false,"Accepted","[]","[]","[]","[""Not Applicable""]","[""None""]","65f2eee1db101766442c9f06","2024-03-04T09:06:21.791Z","2021-01-01T00:00:00.000Z","Effect of pressure and temperature on solvent transport across nanofiltration and reverse osmosis membranes: An activity-derived transport model","Scientific Report","backOffice","10.1016/j.desal.2020.114905","65def9221850430560c198ab","Mickols","https://doi.org/10.1016/j.desal.2020.114905",0,"Commercial","XC-N",,,"[]",,,,"3924",0,,,,,,6.025,,,,,,,,,,,,,,,,,,,,,,,,,,,,,,,,,,,,,,,,,,,,,,,,,,,,,,,,,,,,,,,,,,,,,"Other",,"[]","XC-N","Fortilife",,,,,,,,,,
"65f3070d090a66729fd732b0","2024-03-04T09:06:21.852Z","[]","[]","[]","[]",,,"[]","[]","[]","[]","[]","[]","[]","[]",,,,,false,"Crossflow",6,15,22.9,"water",,"2,2′-methylenebis-(6-tert-butyl-4-methyl phenol)",340.5,,,1,"[]",,,,true,false,"Accepted","[]","[]","[]","[""Not Applicable""]","[""None""]","65f2eee1db101766442c9f06","2024-03-04T09:06:21.791Z","2021-01-01T00:00:00.000Z","Effect of pressure and temperature on solvent transport across nanofiltration and reverse osmosis membranes: An activity-derived transport model","Scientific Report","backOffice","10.1016/j.desal.2020.114905","65def9221850430560c198ab","Mickols","https://doi.org/10.1016/j.desal.2020.114905",0,"Commercial","XC-N",,,"[]",,,,"3925",0,,,,,,7.2183,,,,,,,,,,,,,,,,,,,,,,,,,,,,,,,,,,,,,,,,,,,,,,,,,,,,,,,,,,,,,,,,,,,,,"Other",,"[]","XC-N","Fortilife",,,,,,,,,,
"65f30717090a66729fd732b2","2024-03-04T09:06:21.852Z","[]","[]","[]","[]",,,"[]","[]","[]","[]","[]","[]","[]","[]",,,,,false,"Crossflow",6,20,22.9,"water",,"2,2′-methylenebis-(6-tert-butyl-4-methyl phenol)",340.5,,,1,"[]",,,,true,false,"Accepted","[]","[]","[]","[""Not Applicable""]","[""None""]","65f2eee1db101766442c9f06","2024-03-04T09:06:21.791Z","2021-01-01T00:00:00.000Z","Effect of pressure and temperature on solvent transport across nanofiltration and reverse osmosis membranes: An activity-derived transport model","Scientific Report","backOffice","10.1016/j.desal.2020.114905","65def9221850430560c198ab","Mickols","https://doi.org/10.1016/j.desal.2020.114905",0,"Commercial","XC-N",,,"[]",,,,"3926",0,,,,,,8.77,,,,,,,,,,,,,,,,,,,,,,,,,,,,,,,,,,,,,,,,,,,,,,,,,,,,,,,,,,,,,,,,,,,,,"Other",,"[]","XC-N","Fortilife",,,,,,,,,,
"65f30720090a66729fd732b4","2024-03-04T09:06:21.852Z","[]","[]","[]","[]",,,"[]","[]","[]","[]","[]","[]","[]","[]",,,,,false,"Crossflow",6,25,22.9,"water",,"2,2′-methylenebis-(6-tert-butyl-4-methyl phenol)",340.5,,,1,"[]",,,,true,false,"Accepted","[]","[]","[]","[""Not Applicable""]","[""None""]","65f2eee1db101766442c9f06","2024-03-04T09:06:21.791Z","2021-01-01T00:00:00.000Z","Effect of pressure and temperature on solvent transport across nanofiltration and reverse osmosis membranes: An activity-derived transport model","Scientific Report","backOffice","10.1016/j.desal.2020.114905","65def9221850430560c198ab","Mickols","https://doi.org/10.1016/j.desal.2020.114905",0,"Commercial","XC-N",,,"[]",,,,"3927",0,,,,,,10.35,,,,,,,,,,,,,,,,,,,,,,,,,,,,,,,,,,,,,,,,,,,,,,,,,,,,,,,,,,,,,,,,,,,,,"Other",,"[]","XC-N","Fortilife",,,,,,,,,,
"65f30729090a66729fd732b6","2024-03-04T09:06:21.852Z","[]","[]","[]","[]",,,"[]","[]","[]","[]","[]","[]","[]","[]",,,,,false,"Crossflow",6,30,22.9,"water",,"2,2′-methylenebis-(6-tert-butyl-4-methyl phenol)",340.5,,,1,"[]",,,,true,false,"Accepted","[]","[]","[]","[""Not Applicable""]","[""None""]","65f2eee1db101766442c9f06","2024-03-04T09:06:21.791Z","2021-01-01T00:00:00.000Z","Effect of pressure and temperature on solvent transport across nanofiltration and reverse osmosis membranes: An activity-derived transport model","Scientific Report","backOffice","10.1016/j.desal.2020.114905","65def9221850430560c198ab","Mickols","https://doi.org/10.1016/j.desal.2020.114905",0,"Commercial","XC-N",,,"[]",,,,"3928",0,,,,,,11.9,,,,,,,,,,,,,,,,,,,,,,,,,,,,,,,,,,,,,,,,,,,,,,,,,,,,,,,,,,,,,,,,,,,,,"Other",,"[]","XC-N","Fortilife",,,,,,,,,,
"65f318e1090a66729fd732e3","2024-03-04T10:50:47.707Z","[]","[]","[]","[]",,,"[]","[]","[]","[]","[]","[]","[]","[]",,,,,false,"Dead-end",10,25,14.6,"1-Pentanol",,,,,,1,"[]",,,,true,false,"Accepted","[]","[]","[]","[""Not Applicable""]","[""None""]","65e5a7871850430560c19cb1","2024-03-04T10:50:47.649Z","2009-01-01T00:00:00.000Z","General model for prediction of solvent permeation through organic and inorganic solvent resistant nanofiltration membranes","Scientific Report","backOffice","10.1016/j.memsci.2009.02.013","65def9221850430560c198ab","Darvishmanesh","https://doi.org/10.1016/j.memsci.2009.02.013",0,"Commercial","Solsep-030505",,,"[]",,,,"3950",0,,,,,,1.9,,,,,,,,,,,,,,,,,,,,,,,,,,,,,,,,,,,,,,,,,,,,,,,,,,,,,,,,,,,,,,,,,,,,,"Other",,"[]","Solsep-030505","Osmonics",,,,,,,,,,
"65f318f6090a66729fd732e5","2024-03-04T10:50:47.707Z","[]","[]","[]","[]",,,"[]","[]","[]","[]","[]","[]","[]","[]",,,,,false,"Dead-end",10,25,14.6,"1-Hexanol",,,,,,1,"[]",,,,true,false,"Accepted","[]","[]","[]","[""Not Applicable""]","[""None""]","65e5a7871850430560c19cb1","2024-03-04T10:50:47.649Z","2009-01-01T00:00:00.000Z","General model for prediction of solvent permeation through organic and inorganic solvent resistant nanofiltration membranes","Scientific Report","backOffice","10.1016/j.memsci.2009.02.013","65def9221850430560c198ab","Darvishmanesh","https://doi.org/10.1016/j.memsci.2009.02.013",0,"Commercial","Solsep-030505",,,"[]",,,,"3951",0,,,,,,1.7,,,,,,,,,,,,,,,,,,,,,,,,,,,,,,,,,,,,,,,,,,,,,,,,,,,,,,,,,,,,,,,,,,,,,"Other",,"[]","Solsep-030505","Osmonics",,,,,,,,,,
"65f31ae3090a66729fd732eb","2024-03-04T10:50:47.707Z","[]","[]","[]","[]",,,"[]","[]","[]","[]","[]","[]","[]","[]",,,,,false,"Crossflow",10,25,14,"Isopropanol (IPA)",,,,,,1,"[]",,,,true,false,"Accepted","[]","[]","[]","[""Not Applicable""]","[""None""]","65e5a7871850430560c19cb1","2024-03-04T10:50:47.649Z","2009-01-01T00:00:00.000Z","General model for prediction of solvent permeation through organic and inorganic solvent resistant nanofiltration membranes","Scientific Report","backOffice","10.1016/j.memsci.2009.02.013","65def9221850430560c198ab","Darvishmanesh","https://doi.org/10.1016/j.memsci.2009.02.013",0,"Commercial","HITK 275",,,"[]",,,,"3952",0,,,,,,0.9,,,,,,,275,,,,,,,,,,,,,,,,,,,,,,,,,,,,,,,,,,,,,,,,,,,,,,,,,,,,,,,,,,,,,,"Other",,"[]","HITK 275","VITO",,,,,,,,,,
"65f32634090a66729fd732ed","2024-03-14T14:00:53.778Z","[""Not Applicable""]","[""water""]","[]","[]","12.3","250","[""Pure solvent treatment""]","[{""postTreatmentChemicalAgentConcentrationUnit"":[],""_id"":""65f32634090a66729fd732ee"",""postTreatment"":""Pure solvent treatment"",""postTreatmentChemicalAgentSmiles"":""CC(C)O""}]","[""water""]","[""Hexane""]","[""w/v%""]","[]","[""w/v%""]","[]","c1cc(ccc1N)N","2","O=C(Cl)C1=CC(=CC=C1C(Cl)=O)C(Cl)=O","0.1",false,"Crossflow",30,30,14,"Tetrahydrofuran (THF)","Oligomer","Polystyrene",580,2,"g/L",3,"[""SEM""]",,,,true,false,"Accepted","[""TFC""]","[""Polyamide""]","[]","[""Polyetheretherketone""]","[""None""]","65f2f9a6db101766442c9f87","2024-03-14T13:20:38.125Z","2013-01-01T00:00:00.000Z","Beneath the surface: Influence of supports on thin film composite membranes by interfacial polymerization for organic solvent nanofiltration","Scientific Report","backOffice","10.1016/j.memsci.2013.06.030","65eedbcf99b56aa8c515e224","Maria F. Jimenez-Solomon, Patricia Gorgojo, Marta Munoz-Ibanez, Andrew G. Livingston","https://doi.org/10.1016/j.memsci.2013.06.030",0,"Composite","TFC-PEEK without DMF treatment-THF","Scientific report","Interfacial Polymerization","[]","ISA",0.43,91.2,"3953",0,,"",,,,,,,,,,,,,,,,,,"Oligomer","Polystyrene",1090,2,"g/L","Oligomer","a-methylstyrene dimer",236,0.01,"g/L",,,,,,,,,,,,,,,,99.8,99.8,,,,,,,,,,,,,,,,,,,,,,,,,,,,,,,"[]",,,,,,,,,,,,
"65f32696090a66729fd732f1","2024-03-14T14:00:53.778Z","[""Not Applicable""]","[""water""]","[]","[]","12.3","250","[""Pure solvent treatment""]","[{""postTreatmentChemicalAgentConcentrationUnit"":[],""_id"":""65f32634090a66729fd732ee"",""postTreatment"":""Pure solvent treatment"",""postTreatmentChemicalAgentSmiles"":""CC(C)O""}]","[""water""]","[""Hexane""]","[""w/v%""]","[]","[""w/v%""]","[]","c1cc(ccc1N)N","2","O=C(Cl)C1=CC(=CC=C1C(Cl)=O)C(Cl)=O","0.1",false,"Crossflow",30,30,14,"Tetrahydrofuran (THF)","Oligomer","Polystyrene",580,2,"g/L",3,"[""SEM""]",,,,true,false,"Accepted","[""TFC""]","[""Polyamide""]","[]","[""Polyetheretherketone""]","[""Pure solvent treatment""]","65f2f9a6db101766442c9f87","2024-03-14T13:20:38.125Z","2013-01-01T00:00:00.000Z","Beneath the surface: Influence of supports on thin film composite membranes by interfacial polymerization for organic solvent nanofiltration","Scientific Report","backOffice","10.1016/j.memsci.2013.06.030","65eedbcf99b56aa8c515e224","Maria F. Jimenez-Solomon, Patricia Gorgojo, Marta Munoz-Ibanez, Andrew G. Livingston","https://doi.org/10.1016/j.memsci.2013.06.030",0,"Composite","TFC-PEEK with DMF treatment-THF","Scientific report","Interfacial Polymerization","[{""postTreatmentChemicalAgentConcentrationUnit"":[],""_id"":""65f32696090a66729fd732f3"",""postTreatment"":""Pure solvent treatment"",""postTreatmentChemicalAgentSmiles"":""CN(C)C=O""}]","ISA",0.43,93.3,"3954",0,,"",,,,,,,,,,,,,,,,,,"Oligomer","Polystyrene",1090,2,"g/L","Oligomer","a-methylstyrene dimer",236,0.01,"g/L",,,,,,,,,,,,,,,,99.9,99.9,,,,,,,,,,,,,,,,,,,,,,,,,,,,,,,"[]",,,,,,,,,,,,
"65f3270a090a66729fd732f6","2024-03-14T14:00:53.778Z","[""Not Applicable""]","[""water""]","[]","[]","12.3","250","[""Pure solvent treatment"",""Additive use""]","[{""postTreatmentChemicalAgentConcentrationUnit"":[],""_id"":""65f32634090a66729fd732ee"",""postTreatment"":""Pure solvent treatment"",""postTreatmentChemicalAgentSmiles"":""CC(C)O""},{""postTreatmentChemicalAgentConcentrationUnit"":[""v%"",""v%""],""_id"":""65f3270a090a66729fd732f8"",""postTreatment"":""Additive use"",""postTreatmentChemicalAgentSmiles"":""OCCOCCOCCOCCOCCOCCOCCOCC; CC(C)O"",""postTreatmentChemicalAgentConcentration"":""3;2""}]","[""water""]","[""Hexane""]","[""w/v%""]","[]","[""w/v%""]","[]","c1cc(ccc1N)N","2","O=C(Cl)C1=CC(=CC=C1C(Cl)=O)C(Cl)=O","0.1",false,"Crossflow",30,30,14,"Tetrahydrofuran (THF)","Oligomer","Polystyrene",580,2,"g/L",3,"[""SEM""]",,,,true,false,"Accepted","[""TFC""]","[""Polyamide""]","[]","[""Polyetheretherketone""]","[""Pure solvent treatment""]","65f2f9a6db101766442c9f87","2024-03-14T13:20:38.125Z","2013-01-01T00:00:00.000Z","Beneath the surface: Influence of supports on thin film composite membranes by interfacial polymerization for organic solvent nanofiltration","Scientific Report","backOffice","10.1016/j.memsci.2013.06.030","65eedbcf99b56aa8c515e224","Maria F. Jimenez-Solomon, Patricia Gorgojo, Marta Munoz-Ibanez, Andrew G. Livingston","https://doi.org/10.1016/j.memsci.2013.06.030",0,"Composite","TFC-PEEK-PEG with DMF treatment-THF","Scientific report","Interfacial Polymerization","[{""postTreatmentChemicalAgentConcentrationUnit"":[],""_id"":""65f32696090a66729fd732f3"",""postTreatment"":""Pure solvent treatment"",""postTreatmentChemicalAgentSmiles"":""CN(C)C=O""}]","ISA",0.88,93.3,"3955",0,,"",,,,,,,,,,,,,,,,,,"Oligomer","Polystyrene",1090,2,"g/L","Oligomer","a-methylstyrene dimer",236,0.01,"g/L",,,,,,,,,,,,,,,,99.9,99.9,,,,,,,,,,,,,,,,,,,,,,,,,,,,,,,"[]",,,,,,,,,,,,
"65f32761090a66729fd732fb","2024-03-14T14:00:53.778Z","[""Not Applicable""]","[""water""]","[]","[]","12.3","250","[""Pure solvent treatment"",""Additive use""]","[{""postTreatmentChemicalAgentConcentrationUnit"":[],""_id"":""65f32634090a66729fd732ee"",""postTreatment"":""Pure solvent treatment"",""postTreatmentChemicalAgentSmiles"":""CC(C)O""},{""postTreatmentChemicalAgentConcentrationUnit"":[""v%"",""v%""],""_id"":""65f3270a090a66729fd732f8"",""postTreatment"":""Additive use"",""postTreatmentChemicalAgentSmiles"":""OCCOCCOCCOCCOCCOCCOCCOCC; CC(C)O"",""postTreatmentChemicalAgentConcentration"":""3;2""}]","[""water""]","[""Hexane""]","[""w/v%""]","[]","[""w/v%""]","[]","c1cc(ccc1N)N","2","O=C(Cl)C1=CC(=CC=C1C(Cl)=O)C(Cl)=O","0.1",false,"Crossflow",30,30,14,"Tetrahydrofuran (THF)","Oligomer","Polystyrene",580,2,"g/L",3,"[""SEM""]",,,,true,false,"Accepted","[""TFC""]","[""Polyamide""]","[]","[""Polyetheretherketone""]","[""None""]","65f2f9a6db101766442c9f87","2024-03-14T13:20:38.125Z","2013-01-01T00:00:00.000Z","Beneath the surface: Influence of supports on thin film composite membranes by interfacial polymerization for organic solvent nanofiltration","Scientific Report","backOffice","10.1016/j.memsci.2013.06.030","65eedbcf99b56aa8c515e224","Maria F. Jimenez-Solomon, Patricia Gorgojo, Marta Munoz-Ibanez, Andrew G. Livingston","https://doi.org/10.1016/j.memsci.2013.06.030",0,"Composite","TFC-PEEK-PEG without DMF treatment-THF","Scientific report","Interfacial Polymerization","[]","ISA",0.4,91.4,"3956",0,,"",,,,,,,,,,,,,,,,,,"Oligomer","Polystyrene",1090,2,"g/L","Oligomer","a-methylstyrene dimer",236,0.01,"g/L",,,,,,,,,,,,,,,,99.8,99.9,,,,,,,,,,,,,,,,,,,,,,,,,,,,,,,"[]",,,,,,,,,,,,
"65f32825090a66729fd73300","2024-03-14T14:00:53.778Z","[""Dimethylsulfoxide (DMSO)""]","[""water""]","[]","[]","24","250","[""Crosslinking"",""Additive use""]","[{""postTreatmentChemicalAgentConcentrationUnit"":[],""_id"":""65f30315090a66729fd73280"",""postTreatment"":""Crosslinking"",""postTreatmentChemicalAgentSmiles"":""NCCCCCN""},{""postTreatmentChemicalAgentConcentrationUnit"":[""v%"",""v%""],""_id"":""65f304dc090a66729fd7328d"",""postTreatment"":""Additive use"",""postTreatmentChemicalAgentSmiles"":""OCCOCCOCCOCCOCCOCCOCCOCC; CC(C)O"",""postTreatmentChemicalAgentConcentration"":""3;2""}]","[""water""]","[""Hexane""]","[""w/v%""]","[]","[""w/v%""]","[]","c1cc(ccc1N)N","2","O=C(Cl)C1=CC(=CC=C1C(Cl)=O)C(Cl)=O","0.1",false,"Crossflow",30,30,14,"Tetrahydrofuran (THF)","Oligomer","Polystyrene",580,2,"g/L",3,"[""SEM""]",,,,true,false,"Accepted","[""TFC""]","[""Polyamide""]","[]","[""Polyimide(Lenzig® P84)""]","[""Pure solvent treatment""]","65f2f9a6db101766442c9f87","2024-03-14T13:20:38.125Z","2013-01-01T00:00:00.000Z","Beneath the surface: Influence of supports on thin film composite membranes by interfacial polymerization for organic solvent nanofiltration","Scientific Report","backOffice","10.1016/j.memsci.2013.06.030","65eedbcf99b56aa8c515e224","Maria F. Jimenez-Solomon, Patricia Gorgojo, Marta Munoz-Ibanez, Andrew G. Livingston","https://doi.org/10.1016/j.memsci.2013.06.030",0,"Composite","TFC-XP84(DMSO)-PEG with DMF treatment-THF","Scientific report","Interfacial Polymerization","[{""postTreatmentChemicalAgentConcentrationUnit"":[],""_id"":""65f3054e090a66729fd7329d"",""postTreatment"":""Pure solvent treatment"",""postTreatmentChemicalAgentSmiles"":""CN(C)C=O""}]","ISA",1.5,99.9,"3957",0,,"",,,,,,,,,,,,,,,,,,"Oligomer","Polystyrene",1090,2,"g/L","Oligomer","a-methylstyrene dimer",236,0.01,"g/L",,,,,,,,,,,,,,,,99.9,100,,,,,,,,,,,,,,,,,,,,,,,,,,,,,,,"[]",,,,,,,,,,,,
"65f32890090a66729fd73306","2024-03-14T14:00:53.778Z","[""Dimethylsulfoxide (DMSO)""]","[""water""]","[]","[]","24","250","[""Crosslinking"",""Additive use""]","[{""postTreatmentChemicalAgentConcentrationUnit"":[],""_id"":""65f30315090a66729fd73280"",""postTreatment"":""Crosslinking"",""postTreatmentChemicalAgentSmiles"":""NCCCCCN""},{""postTreatmentChemicalAgentConcentrationUnit"":[""v%"",""v%""],""_id"":""65f304dc090a66729fd7328d"",""postTreatment"":""Additive use"",""postTreatmentChemicalAgentSmiles"":""OCCOCCOCCOCCOCCOCCOCCOCC; CC(C)O"",""postTreatmentChemicalAgentConcentration"":""3;2""}]","[""water""]","[""Hexane""]","[""w/v%""]","[]","[""w/v%""]","[]","c1cc(ccc1N)N","2","O=C(Cl)C1=CC(=CC=C1C(Cl)=O)C(Cl)=O","0.1",false,"Crossflow",30,30,14,"Toluene","Oligomer","Polystyrene",580,2,"g/L",3,"[""SEM""]",,,,true,false,"Accepted","[""TFC""]","[""Polyamide""]","[]","[""Polyimide(Lenzig® P84)""]","[""Pure solvent treatment""]","65f2f9a6db101766442c9f87","2024-03-14T13:20:38.125Z","2013-01-01T00:00:00.000Z","Beneath the surface: Influence of supports on thin film composite membranes by interfacial polymerization for organic solvent nanofiltration","Scientific Report","backOffice","10.1016/j.memsci.2013.06.030","65eedbcf99b56aa8c515e224","Maria F. Jimenez-Solomon, Patricia Gorgojo, Marta Munoz-Ibanez, Andrew G. Livingston","https://doi.org/10.1016/j.memsci.2013.06.030",0,"Composite","TFC-XP84(DMSO)-PEG with DMF treatment-toluene","Scientific report","Interfacial Polymerization","[{""postTreatmentChemicalAgentConcentrationUnit"":[],""_id"":""65f3054e090a66729fd7329d"",""postTreatment"":""Pure solvent treatment"",""postTreatmentChemicalAgentSmiles"":""CN(C)C=O""}]","ISA",0.3,96.4,"3958",0,,"",,,,,,,,,,,,,,,,,,"Oligomer","Polystyrene",1090,2,"g/L","Oligomer","a-methylstyrene dimer",236,0.01,"g/L",,,,,,,,,,,,,,,,99.6,100,,,,,,,,,,,,,,,,,,,,,,,,,,,,,,,"[]",,,,,,,,,,,,
"65f32ac0090a66729fd7330d","2024-03-14T14:00:53.778Z","[""Dimethylsulfoxide (DMSO)""]","[""water""]","[]","[]","24","250","[""Crosslinking"",""Additive use""]","[{""postTreatmentChemicalAgentConcentrationUnit"":[],""_id"":""65f30315090a66729fd73280"",""postTreatment"":""Crosslinking"",""postTreatmentChemicalAgentSmiles"":""NCCCCCN""},{""postTreatmentChemicalAgentConcentrationUnit"":[""v%"",""v%""],""_id"":""65f304dc090a66729fd7328d"",""postTreatment"":""Additive use"",""postTreatmentChemicalAgentSmiles"":""OCCOCCOCCOCCOCCOCCOCCOCC; CC(C)O"",""postTreatmentChemicalAgentConcentration"":""3;2""}]","[""water""]","[""Hexane""]","[""w/v%""]","[]","[""w/v%""]","[]","c1cc(ccc1N)N","2","O=C(Cl)C1=CC(=CC=C1C(Cl)=O)C(Cl)=O","0.1",false,"Crossflow",30,30,14,"Toluene","Oligomer","Polystyrene",580,2,"g/L",3,"[""SEM""]",,,,true,false,"Accepted","[""TFC""]","[""Polyamide""]","[]","[""Polyimide(Lenzig® P84)""]","[""Pure solvent treatment"",""Other""]","65f2f9a6db101766442c9f87","2024-03-14T13:20:38.125Z","2013-01-01T00:00:00.000Z","Beneath the surface: Influence of supports on thin film composite membranes by interfacial polymerization for organic solvent nanofiltration","Scientific Report","backOffice","10.1016/j.memsci.2013.06.030","65eedbcf99b56aa8c515e224","Maria F. Jimenez-Solomon, Patricia Gorgojo, Marta Munoz-Ibanez, Andrew G. Livingston","https://doi.org/10.1016/j.memsci.2013.06.030",0,"Composite","Hyphob-TFC-XP84(DMSO)-PEG-tol","Scientific report","Interfacial Polymerization","[{""postTreatmentChemicalAgentConcentrationUnit"":[],""_id"":""65f3054e090a66729fd7329d"",""postTreatment"":""Pure solvent treatment"",""postTreatmentChemicalAgentSmiles"":""CN(C)C=O""},{""postTreatmentChemicalAgentConcentrationUnit"":[""w/v%""],""_id"":""65f32ac0090a66729fd73311"",""postTreatmentChemicalAgentSmiles"":""FC(F)(F)C(F)(F)CN"",""postTreatment"":""Functionalisation"",""postTreatmentChemicalAgentConcentration"":""0.1""}]","ISA",1.7,97,"3959",0,,"",,,,,,,,,,,,,,,,,,"Oligomer","Polystyrene",1090,2,"g/L","Oligomer","a-methylstyrene dimer",236,0.01,"g/L",,,,,,,,,,,,,,,,99.1,99.9,,,,,,,,,,,,,,,,,,,,,,,,,,,,,,,"[]",,,,,,,,,,,,
