Repository: BAMresearch/onf-database

This repository belongs to the the publication "Revealing structure-property-performance relationships of organic solvent nanofiltration membranes using a FAIR, open-access database" published in ADD JOURNAL (DOI). 
It uses a dataset derived from The Open Membrane Database (https://openmembranedatabase.org/). The access date was April 8th 2025. The original dataset is in the repository as OMD_SRNF_2025-04-08.csv file.

The main researchers involved in the study are Sarah Glass (ORCID: 0000-0002-0625-0057), Petra Merten (no ORCID available), Torsten Brinkmann (ORCID: 0000-0002-5114-6259) and Volkan Filiz (ORCID: 0000-0003-0239-8641). 

The repository contains 5 Python files:

File: OMD_SRNF_2025-04-08.csv (part 128 of 184)
"65f32b58090a66729fd73315","2024-03-14T14:00:53.778Z","[""Not Applicable""]","[""water""]","[]","[]","12.3","250","[""Additive use""]","[{""postTreatmentChemicalAgentConcentrationUnit"":[""v%"",""v%""],""_id"":""65f304dc090a66729fd7328d"",""postTreatment"":""Additive use"",""postTreatmentChemicalAgentSmiles"":""OCCOCCOCCOCCOCCOCCOCCOCC; CC(C)O"",""postTreatmentChemicalAgentConcentration"":""3;2""}]","[""water""]","[""Hexane""]","[""w/v%""]","[]","[""w/v%""]","[]","c1cc(ccc1N)N","2","O=C(Cl)C1=CC(=CC=C1C(Cl)=O)C(Cl)=O","0.1",false,"Crossflow",30,30,14,"Toluene","Oligomer","Polystyrene",580,2,"g/L",3,"[""SEM""]",,,,true,false,"Accepted","[""TFC""]","[""Polyamide""]","[]","[""Polyetheretherketone""]","[""Pure solvent treatment"",""Other""]","65f2f9a6db101766442c9f87","2024-03-14T13:20:38.125Z","2013-01-01T00:00:00.000Z","Beneath the surface: Influence of supports on thin film composite membranes by interfacial polymerization for organic solvent nanofiltration","Scientific Report","backOffice","10.1016/j.memsci.2013.06.030","65eedbcf99b56aa8c515e224","Maria F. Jimenez-Solomon, Patricia Gorgojo, Marta Munoz-Ibanez, Andrew G. Livingston","https://doi.org/10.1016/j.memsci.2013.06.030",0,"Composite","Hyphob-TFC-PEEK-PEG-tol","Scientific report","Interfacial Polymerization","[{""postTreatmentChemicalAgentConcentrationUnit"":[],""_id"":""65f3054e090a66729fd7329d"",""postTreatment"":""Pure solvent treatment"",""postTreatmentChemicalAgentSmiles"":""CN(C)C=O""},{""postTreatmentChemicalAgentConcentrationUnit"":[""w/v%""],""_id"":""65f32ac0090a66729fd73311"",""postTreatmentChemicalAgentSmiles"":""FC(F)(F)C(F)(F)CN"",""postTreatment"":""Functionalisation"",""postTreatmentChemicalAgentConcentration"":""0.1""}]","ISA",2,98.2,"3960",0,,"",,,,,,,,,,,,,,,,,,"Oligomer","Polystyrene",1090,2,"g/L","Oligomer","a-methylstyrene dimer",236,0.01,"g/L",,,,,,,,,,,,,,,,99.9,99.9,,,,,,,,,,,,,,,,,,,,,,,,,,,,,,,"[]",,,,,,,,,,,,
"65f352a5090a66729fd73336","2024-03-06T15:27:25.365Z","[""1-Methyl-2-pyrrolidinone (NMP)"",""Tetrahydrofuran (THF)""]","[]","[""wt%""]","[]","15","250","[""Crosslinking"",""Drying"",""Pure solvent treatment""]","[{""postTreatmentChemicalAgentConcentrationUnit"":[""w/v%""],""_id"":""65e88b5d1850430560c1a1c9"",""postTreatment"":""Crosslinking"",""postTreatmentChemicalAgentSmiles"":""NCC1CCC(CN)CC1"",""postTreatmentChemicalAgentConcentration"":""10""},{""postTreatmentChemicalAgentConcentrationUnit"":[],""_id"":""65e88b5d1850430560c1a1ca"",""postTreatment"":""Drying"",""postTreatmentChemicalAgentSmiles"":""/""},{""postTreatmentChemicalAgentConcentrationUnit"":[],""_id"":""65e88b5d1850430560c1a1cb"",""postTreatment"":""Pure solvent treatment"",""postTreatmentChemicalAgentSmiles"":""CC(O)C; CC1CCCCC1; CC(C)CC(=O)C; C1=CC=C(C=C1)""}]","[]","[]","[]","[]","[]","[]",,,,,false,"Dead-end",20,20,4.53,"Isopropanol (IPA)","Dye","Rose Bengal (disodium salt)",1017.64,35,"µmol/L",1,"[""SEM""]",,,10,true,false,"Accepted","[""TFC""]","[""Polydimethylsiloxane""]","[]","[""Polyimide(Matrimid® 5218)""]","[""Drying""]","65e88b5d1850430560c1a1c6","2024-03-06T15:27:25.295Z","2011-01-01T00:00:00.000Z","Parameters determining transport mechanisms through unfilled and silicalite filled PDMS-based membranes and dense PI membranes in solvent resistant nanofiltration: Comparison with pervaporation","Scientific Report","backOffice","10.1016/j.memsci.2011.03.027","65def9221850430560c198ab","Dobrak-Van Berlo","https://doi.org/10.1016/j.memsci.2011.03.027",0,"Composite","PDMS/PI","Scientific report","Dipcoating","[{""postTreatmentChemicalAgentConcentrationUnit"":[],""_id"":""65e88b5d1850430560c1a1cc"",""postTreatment"":""Drying"",""postTreatmentChemicalAgentSmiles"":""/""}]","ISA",0.086,91,"3961",0,"O","2",,,,,"75:25",,,,,,,40.6,,,,,,,,,,,,,,,,,,,,,,,,,,,,,,,,,,,,,,,,,,,,,,,,,,,,,,,,,,,,,,,"[]",,,,,,,,,,,,
"65f35306090a66729fd7333d","2024-03-06T15:27:25.365Z","[""1-Methyl-2-pyrrolidinone (NMP)"",""Tetrahydrofuran (THF)""]","[]","[""wt%""]","[]","15","250","[""Crosslinking"",""Drying"",""Pure solvent treatment""]","[{""postTreatmentChemicalAgentConcentrationUnit"":[""w/v%""],""_id"":""65e88b5d1850430560c1a1c9"",""postTreatment"":""Crosslinking"",""postTreatmentChemicalAgentSmiles"":""NCC1CCC(CN)CC1"",""postTreatmentChemicalAgentConcentration"":""10""},{""postTreatmentChemicalAgentConcentrationUnit"":[],""_id"":""65e88b5d1850430560c1a1ca"",""postTreatment"":""Drying"",""postTreatmentChemicalAgentSmiles"":""/""},{""postTreatmentChemicalAgentConcentrationUnit"":[],""_id"":""65e88b5d1850430560c1a1cb"",""postTreatment"":""Pure solvent treatment"",""postTreatmentChemicalAgentSmiles"":""CC(O)C; CC1CCCCC1; CC(C)CC(=O)C; C1=CC=C(C=C1)""}]","[]","[]","[]","[]","[]","[]",,,,,false,"Dead-end",20,20,4.53,"Propanol","Dye","Bromothymol Blue",624.38,35,"µmol/L",1,"[""SEM""]",,,10,true,false,"Accepted","[""TFC""]","[""Polydimethylsiloxane""]","[]","[""Polyimide(Matrimid® 5218)""]","[""Drying""]","65e88b5d1850430560c1a1c6","2024-03-06T15:27:25.295Z","2011-01-01T00:00:00.000Z","Parameters determining transport mechanisms through unfilled and silicalite filled PDMS-based membranes and dense PI membranes in solvent resistant nanofiltration: Comparison with pervaporation","Scientific Report","backOffice","10.1016/j.memsci.2011.03.027","65def9221850430560c198ab","Dobrak-Van Berlo","https://doi.org/10.1016/j.memsci.2011.03.027",0,"Composite","PDMS/PI","Scientific report","Dipcoating","[{""postTreatmentChemicalAgentConcentrationUnit"":[],""_id"":""65e88b5d1850430560c1a1cc"",""postTreatment"":""Drying"",""postTreatmentChemicalAgentSmiles"":""/""}]","ISA",0.037,91,"3962",0,"O","2",,,,,"75:25",,,,,,,40.6,,,,,,,,,,,,,,,,,,,,,,,,,,,,,,,,,,,,,,,,,,,,,,,,,,,,,,,,,,,,,,,"[]",,,,,,,,,,,,
"65f35348090a66729fd73345","2024-03-06T15:27:25.365Z","[""1-Methyl-2-pyrrolidinone (NMP)"",""Tetrahydrofuran (THF)""]","[]","[""wt%""]","[]","15","250","[""Crosslinking"",""Drying"",""Pure solvent treatment""]","[{""postTreatmentChemicalAgentConcentrationUnit"":[""w/v%""],""_id"":""65e88b5d1850430560c1a1c9"",""postTreatment"":""Crosslinking"",""postTreatmentChemicalAgentSmiles"":""NCC1CCC(CN)CC1"",""postTreatmentChemicalAgentConcentration"":""10""},{""postTreatmentChemicalAgentConcentrationUnit"":[],""_id"":""65e88b5d1850430560c1a1ca"",""postTreatment"":""Drying"",""postTreatmentChemicalAgentSmiles"":""/""},{""postTreatmentChemicalAgentConcentrationUnit"":[],""_id"":""65e88b5d1850430560c1a1cb"",""postTreatment"":""Pure solvent treatment"",""postTreatmentChemicalAgentSmiles"":""CC(O)C; CC1CCCCC1; CC(C)CC(=O)C; C1=CC=C(C=C1)""}]","[]","[]","[]","[]","[]","[]",,,,,false,"Dead-end",20,20,4.53,"Propanol","Dye","Rose Bengal (disodium salt)",1017.64,35,"µmol/L",1,"[""SEM""]",,,24,true,false,"Accepted","[""TFN""]","[""Polydimethylsiloxane""]","[]","[""Polyimide(Matrimid® 5218)""]","[""Drying""]","65e88b5d1850430560c1a1c6","2024-03-06T15:27:25.295Z","2011-01-01T00:00:00.000Z","Parameters determining transport mechanisms through unfilled and silicalite filled PDMS-based membranes and dense PI membranes in solvent resistant nanofiltration: Comparison with pervaporation","Scientific Report","backOffice","10.1016/j.memsci.2011.03.027","65def9221850430560c198ab","Dobrak-Van Berlo","https://doi.org/10.1016/j.memsci.2011.03.027",0,"Composite","Si-PDMS/PI","Scientific report","Dipcoating","[{""postTreatmentChemicalAgentConcentrationUnit"":[],""_id"":""65e88b5d1850430560c1a1cc"",""postTreatment"":""Drying"",""postTreatmentChemicalAgentSmiles"":""/""}]","ISA",0.132,96,"3963",0,"O","2","coating solution","Silicalite zeolites","15",,"75:25",,,,,,,40.6,,,,,,,,,,,,,,,,,,,,,,,,,,,,,,,,,,,,,,,,,,,,,,,,,,,,,,,,,,,,,,,"[""wt%""]",,,,,,,,,,,,
"65f35370090a66729fd7334e","2024-03-06T15:27:25.365Z","[""1-Methyl-2-pyrrolidinone (NMP)"",""Tetrahydrofuran (THF)""]","[]","[""wt%""]","[]","15","250","[""Crosslinking"",""Drying"",""Pure solvent treatment""]","[{""postTreatmentChemicalAgentConcentrationUnit"":[""w/v%""],""_id"":""65e88b5d1850430560c1a1c9"",""postTreatment"":""Crosslinking"",""postTreatmentChemicalAgentSmiles"":""NCC1CCC(CN)CC1"",""postTreatmentChemicalAgentConcentration"":""10""},{""postTreatmentChemicalAgentConcentrationUnit"":[],""_id"":""65e88b5d1850430560c1a1ca"",""postTreatment"":""Drying"",""postTreatmentChemicalAgentSmiles"":""/""},{""postTreatmentChemicalAgentConcentrationUnit"":[],""_id"":""65e88b5d1850430560c1a1cb"",""postTreatment"":""Pure solvent treatment"",""postTreatmentChemicalAgentSmiles"":""CC(O)C; CC1CCCCC1; CC(C)CC(=O)C; C1=CC=C(C=C1)""}]","[]","[]","[]","[]","[]","[]",,,,,false,"Dead-end",20,20,4.53,"Propanol","Dye","Bromothymol Blue",624.38,35,"µmol/L",1,"[""SEM""]",,,24,true,false,"Accepted","[""TFN""]","[""Polydimethylsiloxane""]","[]","[""Polyimide(Matrimid® 5218)""]","[""Drying""]","65e88b5d1850430560c1a1c6","2024-03-06T15:27:25.295Z","2011-01-01T00:00:00.000Z","Parameters determining transport mechanisms through unfilled and silicalite filled PDMS-based membranes and dense PI membranes in solvent resistant nanofiltration: Comparison with pervaporation","Scientific Report","backOffice","10.1016/j.memsci.2011.03.027","65def9221850430560c198ab","Dobrak-Van Berlo","https://doi.org/10.1016/j.memsci.2011.03.027",0,"Composite","Si-PDMS/PI","Scientific report","Dipcoating","[{""postTreatmentChemicalAgentConcentrationUnit"":[],""_id"":""65e88b5d1850430560c1a1cc"",""postTreatment"":""Drying"",""postTreatmentChemicalAgentSmiles"":""/""}]","ISA",0.125,93,"3964",0,"O","2","coating solution","Silicalite zeolites","15",,"75:25",,,,,,,40.6,,,,,,,,,,,,,,,,,,,,,,,,,,,,,,,,,,,,,,,,,,,,,,,,,,,,,,,,,,,,,,,"[""wt%""]",,,,,,,,,,,,
"65f35397090a66729fd73358","2024-03-06T15:35:53.188Z","[""1-Methyl-2-pyrrolidinone (NMP)"",""Tetrahydrofuran (THF)""]","[""water""]","[]","[]","18","250","[]","[]","[]","[]","[]","[]","[]","[]",,,,,false,"Dead-end",20,20,4.53,"Propanol","Dye","Rose Bengal (disodium salt)",1017.64,35,"µmol/L",1,"[]",,,18,true,false,"Accepted","[""ISA""]","[""Polyimide(Matrimid® 5218)""]","[]","[""Not Applicable""]","[""Drying"",""Crosslinking"",""Pure solvent treatment""]","65e88b5d1850430560c1a1c6","2024-03-06T15:27:25.295Z","2011-01-01T00:00:00.000Z","Parameters determining transport mechanisms through unfilled and silicalite filled PDMS-based membranes and dense PI membranes in solvent resistant nanofiltration: Comparison with pervaporation","Scientific Report","backOffice","10.1016/j.memsci.2011.03.027","65def9221850430560c198ab","Dobrak-Van Berlo","https://doi.org/10.1016/j.memsci.2011.03.027",0,"ISA/inorganic/dense","PI","Scientific report",,"[{""postTreatmentChemicalAgentConcentrationUnit"":[],""_id"":""65e88d591850430560c1a1e9"",""postTreatment"":""Drying"",""postTreatmentChemicalAgentSmiles"":""/""},{""postTreatmentChemicalAgentConcentrationUnit"":[""w/v%""],""_id"":""65e88db61850430560c1a1f0"",""postTreatment"":""Crosslinking"",""postTreatmentChemicalAgentSmiles"":""NCC1CCC(CN)CC1"",""postTreatmentChemicalAgentConcentration"":""10""},{""postTreatmentChemicalAgentConcentrationUnit"":[],""_id"":""65e88db61850430560c1a1f1"",""postTreatment"":""Pure solvent treatment"",""postTreatmentChemicalAgentSmiles"":""CC(O)C; CC1CCCCC1; CC(C)CC(=O)C; C1=CC=C(C=C1)""}]",,0.025,97,"3965",0,,,,,,,"60:40",,,,,,,,,,,,,,,,,,,,,,,,,,,,,,,,,,,,,,,,,,,,,,,,,,,,,,,,,,,,,,,,,,,,,,"[]",,,,,,,,,,,,
"65f353b8090a66729fd73360","2024-03-06T15:35:53.188Z","[""1-Methyl-2-pyrrolidinone (NMP)"",""Tetrahydrofuran (THF)""]","[""water""]","[]","[]","18","250","[]","[]","[]","[]","[]","[]","[]","[]",,,,,false,"Dead-end",20,20,4.53,"Propanol","Dye","Bromothymol Blue",624.38,35,"µmol/L",1,"[]",,,18,true,false,"Accepted","[""ISA""]","[""Polyimide(Matrimid® 5218)""]","[]","[""Not Applicable""]","[""Drying"",""Crosslinking"",""Pure solvent treatment""]","65e88b5d1850430560c1a1c6","2024-03-06T15:27:25.295Z","2011-01-01T00:00:00.000Z","Parameters determining transport mechanisms through unfilled and silicalite filled PDMS-based membranes and dense PI membranes in solvent resistant nanofiltration: Comparison with pervaporation","Scientific Report","backOffice","10.1016/j.memsci.2011.03.027","65def9221850430560c198ab","Dobrak-Van Berlo","https://doi.org/10.1016/j.memsci.2011.03.027",0,"ISA/inorganic/dense","PI","Scientific report",,"[{""postTreatmentChemicalAgentConcentrationUnit"":[],""_id"":""65e88d591850430560c1a1e9"",""postTreatment"":""Drying"",""postTreatmentChemicalAgentSmiles"":""/""},{""postTreatmentChemicalAgentConcentrationUnit"":[""w/v%""],""_id"":""65e88db61850430560c1a1f0"",""postTreatment"":""Crosslinking"",""postTreatmentChemicalAgentSmiles"":""NCC1CCC(CN)CC1"",""postTreatmentChemicalAgentConcentration"":""10""},{""postTreatmentChemicalAgentConcentrationUnit"":[],""_id"":""65e88db61850430560c1a1f1"",""postTreatment"":""Pure solvent treatment"",""postTreatmentChemicalAgentSmiles"":""CC(O)C; CC1CCCCC1; CC(C)CC(=O)C; C1=CC=C(C=C1)""}]",,12.81,95,"3966",0,,,,,,,"60:40",,,,,,,,,,,,,,,,,,,,,,,,,,,,,,,,,,,,,,,,,,,,,,,,,,,,,,,,,,,,,,,,,,,,,,"[]",,,,,,,,,,,,
"65f35443090a66729fd73366","2024-03-06T15:27:25.365Z","[""1-Methyl-2-pyrrolidinone (NMP)"",""Tetrahydrofuran (THF)""]","[]","[""wt%""]","[]","15","250","[""Crosslinking"",""Drying"",""Pure solvent treatment""]","[{""postTreatmentChemicalAgentConcentrationUnit"":[""w/v%""],""_id"":""65e88b5d1850430560c1a1c9"",""postTreatment"":""Crosslinking"",""postTreatmentChemicalAgentSmiles"":""NCC1CCC(CN)CC1"",""postTreatmentChemicalAgentConcentration"":""10""},{""postTreatmentChemicalAgentConcentrationUnit"":[],""_id"":""65e88b5d1850430560c1a1ca"",""postTreatment"":""Drying"",""postTreatmentChemicalAgentSmiles"":""/""},{""postTreatmentChemicalAgentConcentrationUnit"":[],""_id"":""65e88b5d1850430560c1a1cb"",""postTreatment"":""Pure solvent treatment"",""postTreatmentChemicalAgentSmiles"":""CC(O)C; CC1CCCCC1; CC(C)CC(=O)C; C1=CC=C(C=C1)""}]","[]","[]","[]","[]","[]","[]",,,,,false,"Dead-end",20,20,4.53,"Propanol",,,1017.64,,,1,"[""SEM""]",,,,true,false,"Accepted","[""TFC""]","[""Polydimethylsiloxane""]","[]","[""Polyimide(Matrimid® 5218)""]","[""Drying""]","65e88b5d1850430560c1a1c6","2024-03-06T15:27:25.295Z","2011-01-01T00:00:00.000Z","Parameters determining transport mechanisms through unfilled and silicalite filled PDMS-based membranes and dense PI membranes in solvent resistant nanofiltration: Comparison with pervaporation","Scientific Report","backOffice","10.1016/j.memsci.2011.03.027","65def9221850430560c198ab","Dobrak-Van Berlo","https://doi.org/10.1016/j.memsci.2011.03.027",0,"Composite","PDMS/PI","Scientific report","Dipcoating","[{""postTreatmentChemicalAgentConcentrationUnit"":[],""_id"":""65e88b5d1850430560c1a1cc"",""postTreatment"":""Drying"",""postTreatmentChemicalAgentSmiles"":""/""}]","ISA",,,"3967",0,"O","2",,,,0.03181,"75:25",,,,,,,40.6,,,,,,,,,,,,,,,,,,,,,,,,,,,,,,,,,,,,,,,,,,,,,,,,,,,,,,,,,,,,,,,"[]",,,,,,,,,,,,
"65f3546b090a66729fd7336e","2024-03-06T15:27:25.365Z","[""1-Methyl-2-pyrrolidinone (NMP)"",""Tetrahydrofuran (THF)""]","[]","[""wt%""]","[]","15","250","[""Crosslinking"",""Drying"",""Pure solvent treatment""]","[{""postTreatmentChemicalAgentConcentrationUnit"":[""w/v%""],""_id"":""65e88b5d1850430560c1a1c9"",""postTreatment"":""Crosslinking"",""postTreatmentChemicalAgentSmiles"":""NCC1CCC(CN)CC1"",""postTreatmentChemicalAgentConcentration"":""10""},{""postTreatmentChemicalAgentConcentrationUnit"":[],""_id"":""65e88b5d1850430560c1a1ca"",""postTreatment"":""Drying"",""postTreatmentChemicalAgentSmiles"":""/""},{""postTreatmentChemicalAgentConcentrationUnit"":[],""_id"":""65e88b5d1850430560c1a1cb"",""postTreatment"":""Pure solvent treatment"",""postTreatmentChemicalAgentSmiles"":""CC(O)C; CC1CCCCC1; CC(C)CC(=O)C; C1=CC=C(C=C1)""}]","[]","[]","[]","[]","[]","[]",,,,,false,"Dead-end",20,20,4.53,"Propanol",,,1017.64,,,1,"[""SEM""]",,,24,true,false,"Accepted","[""TFN""]","[""Polydimethylsiloxane""]","[]","[""Polyimide(Matrimid® 5218)""]","[""Drying""]","65e88b5d1850430560c1a1c6","2024-03-06T15:27:25.295Z","2011-01-01T00:00:00.000Z","Parameters determining transport mechanisms through unfilled and silicalite filled PDMS-based membranes and dense PI membranes in solvent resistant nanofiltration: Comparison with pervaporation","Scientific Report","backOffice","10.1016/j.memsci.2011.03.027","65def9221850430560c198ab","Dobrak-Van Berlo","https://doi.org/10.1016/j.memsci.2011.03.027",0,"Composite","Si-PDMS/PI","Scientific report","Dipcoating","[{""postTreatmentChemicalAgentConcentrationUnit"":[],""_id"":""65e88b5d1850430560c1a1cc"",""postTreatment"":""Drying"",""postTreatmentChemicalAgentSmiles"":""/""}]","ISA",,,"3968",0,"O","2","coating solution","Silicalite zeolites","15",0.17363,"75:25",,,,,,,,,,,,,,,,,,,,,,,,,,,,,,,,,,,,,,,,,,,,,,,,,,,,,,,,,,,,,,,,,,,,,,"[""wt%""]",,,,,,,,,,,,
"65f35486090a66729fd73378","2024-03-06T15:35:53.188Z","[""1-Methyl-2-pyrrolidinone (NMP)"",""Tetrahydrofuran (THF)""]","[""water""]","[]","[]","18","250","[]","[]","[]","[]","[]","[]","[]","[]",,,,,false,"Dead-end",20,20,4.53,"Propanol",,,1017.64,,,1,"[]",,,,true,false,"Accepted","[""ISA""]","[""Polyimide(Matrimid® 5218)""]","[]","[""Not Applicable""]","[""Drying"",""Crosslinking"",""Pure solvent treatment""]","65e88b5d1850430560c1a1c6","2024-03-06T15:27:25.295Z","2011-01-01T00:00:00.000Z","Parameters determining transport mechanisms through unfilled and silicalite filled PDMS-based membranes and dense PI membranes in solvent resistant nanofiltration: Comparison with pervaporation","Scientific Report","backOffice","10.1016/j.memsci.2011.03.027","65def9221850430560c198ab","Dobrak-Van Berlo","https://doi.org/10.1016/j.memsci.2011.03.027",0,"ISA/inorganic/dense","PI","Scientific report",,"[{""postTreatmentChemicalAgentConcentrationUnit"":[],""_id"":""65e88d591850430560c1a1e9"",""postTreatment"":""Drying"",""postTreatmentChemicalAgentSmiles"":""/""},{""postTreatmentChemicalAgentConcentrationUnit"":[""w/v%""],""_id"":""65e88db61850430560c1a1f0"",""postTreatment"":""Crosslinking"",""postTreatmentChemicalAgentSmiles"":""NCC1CCC(CN)CC1"",""postTreatmentChemicalAgentConcentration"":""10""},{""postTreatmentChemicalAgentConcentrationUnit"":[],""_id"":""65e88db61850430560c1a1f1"",""postTreatment"":""Pure solvent treatment"",""postTreatmentChemicalAgentSmiles"":""CC(O)C; CC1CCCCC1; CC(C)CC(=O)C; C1=CC=C(C=C1)""}]",,,,"3969",0,,,,,,3.78863,"60:40",,,,,,,,,,,,,,,,,,,,,,,,,,,,,,,,,,,,,,,,,,,,,,,,,,,,,,,,,,,,,,,,,,,,,,"[]",,,,,,,,,,,,
"65f35708090a66729fd7337e","2024-03-06T15:27:25.365Z","[""1-Methyl-2-pyrrolidinone (NMP)"",""Tetrahydrofuran (THF)""]","[]","[""wt%""]","[]","15","250","[""Crosslinking"",""Drying"",""Pure solvent treatment""]","[{""postTreatmentChemicalAgentConcentrationUnit"":[""w/v%""],""_id"":""65e88b5d1850430560c1a1c9"",""postTreatment"":""Crosslinking"",""postTreatmentChemicalAgentSmiles"":""NCC1CCC(CN)CC1"",""postTreatmentChemicalAgentConcentration"":""10""},{""postTreatmentChemicalAgentConcentrationUnit"":[],""_id"":""65e88b5d1850430560c1a1ca"",""postTreatment"":""Drying"",""postTreatmentChemicalAgentSmiles"":""/""},{""postTreatmentChemicalAgentConcentrationUnit"":[],""_id"":""65e88b5d1850430560c1a1cb"",""postTreatment"":""Pure solvent treatment"",""postTreatmentChemicalAgentSmiles"":""CC(O)C; CC1CCCCC1; CC(C)CC(=O)C; C1=CC=C(C=C1)""}]","[]","[]","[]","[]","[]","[]",,,,,false,"Dead-end",4,20,4.53,"Propanol",,,1017.64,,,1,"[""SEM""]",,,,true,false,"Accepted","[""TFC""]","[""Polydimethylsiloxane""]","[]","[""Polyimide(Matrimid® 5218)""]","[""Drying""]","65e88b5d1850430560c1a1c6","2024-03-06T15:27:25.295Z","2011-01-01T00:00:00.000Z","Parameters determining transport mechanisms through unfilled and silicalite filled PDMS-based membranes and dense PI membranes in solvent resistant nanofiltration: Comparison with pervaporation","Scientific Report","backOffice","10.1016/j.memsci.2011.03.027","65def9221850430560c198ab","Dobrak-Van Berlo","https://doi.org/10.1016/j.memsci.2011.03.027",0,"Composite","PDMS/PI","Scientific report","Dipcoating","[{""postTreatmentChemicalAgentConcentrationUnit"":[],""_id"":""65e88b5d1850430560c1a1cc"",""postTreatment"":""Drying"",""postTreatmentChemicalAgentSmiles"":""/""}]","ISA",,,"3970",0,"O","2",,,,0.21563,"75:25",,,,,,,40.9,,,,"Dimethylacetamide (DMAC)","40:60",,,,,,,,,,,,,,,,,,,,,,,,,,,,,,,,,,,,,,,,,,,,,,,,,,,,,,,,,,"[]",,,,,,,,,,,,
"65f35715090a66729fd73385","2024-03-06T15:27:25.365Z","[""1-Methyl-2-pyrrolidinone (NMP)"",""Tetrahydrofuran (THF)""]","[]","[""wt%""]","[]","15","250","[""Crosslinking"",""Drying"",""Pure solvent treatment""]","[{""postTreatmentChemicalAgentConcentrationUnit"":[""w/v%""],""_id"":""65e88b5d1850430560c1a1c9"",""postTreatment"":""Crosslinking"",""postTreatmentChemicalAgentSmiles"":""NCC1CCC(CN)CC1"",""postTreatmentChemicalAgentConcentration"":""10""},{""postTreatmentChemicalAgentConcentrationUnit"":[],""_id"":""65e88b5d1850430560c1a1ca"",""postTreatment"":""Drying"",""postTreatmentChemicalAgentSmiles"":""/""},{""postTreatmentChemicalAgentConcentrationUnit"":[],""_id"":""65e88b5d1850430560c1a1cb"",""postTreatment"":""Pure solvent treatment"",""postTreatmentChemicalAgentSmiles"":""CC(O)C; CC1CCCCC1; CC(C)CC(=O)C; C1=CC=C(C=C1)""}]","[]","[]","[]","[]","[]","[]",,,,,false,"Dead-end",8,20,4.53,"Propanol",,,1017.64,,,1,"[""SEM""]",,,,true,false,"Accepted","[""TFC""]","[""Polydimethylsiloxane""]","[]","[""Polyimide(Matrimid® 5218)""]","[""Drying""]","65e88b5d1850430560c1a1c6","2024-03-06T15:27:25.295Z","2011-01-01T00:00:00.000Z","Parameters determining transport mechanisms through unfilled and silicalite filled PDMS-based membranes and dense PI membranes in solvent resistant nanofiltration: Comparison with pervaporation","Scientific Report","backOffice","10.1016/j.memsci.2011.03.027","65def9221850430560c198ab","Dobrak-Van Berlo","https://doi.org/10.1016/j.memsci.2011.03.027",0,"Composite","PDMS/PI","Scientific report","Dipcoating","[{""postTreatmentChemicalAgentConcentrationUnit"":[],""_id"":""65e88b5d1850430560c1a1cc"",""postTreatment"":""Drying"",""postTreatmentChemicalAgentSmiles"":""/""}]","ISA",,,"3971",0,"O","2",,,,0.12188,"75:25",,,,,,,40.9,,,,"Dimethylacetamide (DMAC)","40:60",,,,,,,,,,,,,,,,,,,,,,,,,,,,,,,,,,,,,,,,,,,,,,,,,,,,,,,,,,"[]",,,,,,,,,,,,
"65f35727090a66729fd7338c","2024-03-06T15:27:25.365Z","[""1-Methyl-2-pyrrolidinone (NMP)"",""Tetrahydrofuran (THF)""]","[]","[""wt%""]","[]","15","250","[""Crosslinking"",""Drying"",""Pure solvent treatment""]","[{""postTreatmentChemicalAgentConcentrationUnit"":[""w/v%""],""_id"":""65e88b5d1850430560c1a1c9"",""postTreatment"":""Crosslinking"",""postTreatmentChemicalAgentSmiles"":""NCC1CCC(CN)CC1"",""postTreatmentChemicalAgentConcentration"":""10""},{""postTreatmentChemicalAgentConcentrationUnit"":[],""_id"":""65e88b5d1850430560c1a1ca"",""postTreatment"":""Drying"",""postTreatmentChemicalAgentSmiles"":""/""},{""postTreatmentChemicalAgentConcentrationUnit"":[],""_id"":""65e88b5d1850430560c1a1cb"",""postTreatment"":""Pure solvent treatment"",""postTreatmentChemicalAgentSmiles"":""CC(O)C; CC1CCCCC1; CC(C)CC(=O)C; C1=CC=C(C=C1)""}]","[]","[]","[]","[]","[]","[]",,,,,false,"Dead-end",16,20,4.53,"Propanol",,,1017.64,,,1,"[""SEM""]",,,,true,false,"Accepted","[""TFC""]","[""Polydimethylsiloxane""]","[]","[""Polyimide(Matrimid® 5218)""]","[""Drying""]","65e88b5d1850430560c1a1c6","2024-03-06T15:27:25.295Z","2011-01-01T00:00:00.000Z","Parameters determining transport mechanisms through unfilled and silicalite filled PDMS-based membranes and dense PI membranes in solvent resistant nanofiltration: Comparison with pervaporation","Scientific Report","backOffice","10.1016/j.memsci.2011.03.027","65def9221850430560c198ab","Dobrak-Van Berlo","https://doi.org/10.1016/j.memsci.2011.03.027",0,"Composite","PDMS/PI","Scientific report","Dipcoating","[{""postTreatmentChemicalAgentConcentrationUnit"":[],""_id"":""65e88b5d1850430560c1a1cc"",""postTreatment"":""Drying"",""postTreatmentChemicalAgentSmiles"":""/""}]","ISA",,,"3972",0,"O","2",,,,0.08672,"75:25",,,,,,,40.9,,,,"Dimethylacetamide (DMAC)","40:60",,,,,,,,,,,,,,,,,,,,,,,,,,,,,,,,,,,,,,,,,,,,,,,,,,,,,,,,,,"[]",,,,,,,,,,,,
"65f35739090a66729fd73393","2024-03-06T15:27:25.365Z","[""1-Methyl-2-pyrrolidinone (NMP)"",""Tetrahydrofuran (THF)""]","[]","[""wt%""]","[]","15","250","[""Crosslinking"",""Drying"",""Pure solvent treatment""]","[{""postTreatmentChemicalAgentConcentrationUnit"":[""w/v%""],""_id"":""65e88b5d1850430560c1a1c9"",""postTreatment"":""Crosslinking"",""postTreatmentChemicalAgentSmiles"":""NCC1CCC(CN)CC1"",""postTreatmentChemicalAgentConcentration"":""10""},{""postTreatmentChemicalAgentConcentrationUnit"":[],""_id"":""65e88b5d1850430560c1a1ca"",""postTreatment"":""Drying"",""postTreatmentChemicalAgentSmiles"":""/""},{""postTreatmentChemicalAgentConcentrationUnit"":[],""_id"":""65e88b5d1850430560c1a1cb"",""postTreatment"":""Pure solvent treatment"",""postTreatmentChemicalAgentSmiles"":""CC(O)C; CC1CCCCC1; CC(C)CC(=O)C; C1=CC=C(C=C1)""}]","[]","[]","[]","[]","[]","[]",,,,,false,"Dead-end",20,20,4.53,"Propanol",,,1017.64,,,1,"[""SEM""]",,,,true,false,"Accepted","[""TFC""]","[""Polydimethylsiloxane""]","[]","[""Polyimide(Matrimid® 5218)""]","[""Drying""]","65e88b5d1850430560c1a1c6","2024-03-06T15:27:25.295Z","2011-01-01T00:00:00.000Z","Parameters determining transport mechanisms through unfilled and silicalite filled PDMS-based membranes and dense PI membranes in solvent resistant nanofiltration: Comparison with pervaporation","Scientific Report","backOffice","10.1016/j.memsci.2011.03.027","65def9221850430560c198ab","Dobrak-Van Berlo","https://doi.org/10.1016/j.memsci.2011.03.027",0,"Composite","PDMS/PI","Scientific report","Dipcoating","[{""postTreatmentChemicalAgentConcentrationUnit"":[],""_id"":""65e88b5d1850430560c1a1cc"",""postTreatment"":""Drying"",""postTreatmentChemicalAgentSmiles"":""/""}]","ISA",,,"3973",0,"O","2",,,,0.07375,"75:25",,,,,,,40.9,,,,"Dimethylacetamide (DMAC)","40:60",,,,,,,,,,,,,,,,,,,,,,,,,,,,,,,,,,,,,,,,,,,,,,,,,,,,,,,,,,"[]",,,,,,,,,,,,
"65f35955090a66729fd7339a","2024-03-06T15:27:25.365Z","[""1-Methyl-2-pyrrolidinone (NMP)"",""Tetrahydrofuran (THF)""]","[]","[""wt%""]","[]","15","250","[""Crosslinking"",""Drying"",""Pure solvent treatment""]","[{""postTreatmentChemicalAgentConcentrationUnit"":[""w/v%""],""_id"":""65e88b5d1850430560c1a1c9"",""postTreatment"":""Crosslinking"",""postTreatmentChemicalAgentSmiles"":""NCC1CCC(CN)CC1"",""postTreatmentChemicalAgentConcentration"":""10""},{""postTreatmentChemicalAgentConcentrationUnit"":[],""_id"":""65e88b5d1850430560c1a1ca"",""postTreatment"":""Drying"",""postTreatmentChemicalAgentSmiles"":""/""},{""postTreatmentChemicalAgentConcentrationUnit"":[],""_id"":""65e88b5d1850430560c1a1cb"",""postTreatment"":""Pure solvent treatment"",""postTreatmentChemicalAgentSmiles"":""CC(O)C; CC1CCCCC1; CC(C)CC(=O)C; C1=CC=C(C=C1)""}]","[]","[]","[]","[]","[]","[]",,,,,false,"Dead-end",20,20,4.53,"Propanol",,,1017.64,,,1,"[""SEM""]",,,,true,false,"Accepted","[""TFC""]","[""Polydimethylsiloxane""]","[]","[""Polyimide(Matrimid® 5218)""]","[""Drying""]","65e88b5d1850430560c1a1c6","2024-03-06T15:27:25.295Z","2011-01-01T00:00:00.000Z","Parameters determining transport mechanisms through unfilled and silicalite filled PDMS-based membranes and dense PI membranes in solvent resistant nanofiltration: Comparison with pervaporation","Scientific Report","backOffice","10.1016/j.memsci.2011.03.027","65def9221850430560c198ab","Dobrak-Van Berlo","https://doi.org/10.1016/j.memsci.2011.03.027",0,"Composite","PDMS/PI","Scientific report","Dipcoating","[{""postTreatmentChemicalAgentConcentrationUnit"":[],""_id"":""65e88b5d1850430560c1a1cc"",""postTreatment"":""Drying"",""postTreatmentChemicalAgentSmiles"":""/""}]","ISA",,,"3974",0,"O","2",,,,0.03,"75:25",,,,,,,40.9,,,,"Dimethylacetamide (DMAC)","40:60",,,,,,,,,,,,,,,,,,,,,,,,,,,,,,,,,,,,,,,,,,,,,,,,,,,,,,,,,,"[]",,,,,,,,,,,,
"65f35963090a66729fd733a1","2024-03-06T15:27:25.365Z","[""1-Methyl-2-pyrrolidinone (NMP)"",""Tetrahydrofuran (THF)""]","[]","[""wt%""]","[]","15","250","[""Crosslinking"",""Drying"",""Pure solvent treatment""]","[{""postTreatmentChemicalAgentConcentrationUnit"":[""w/v%""],""_id"":""65e88b5d1850430560c1a1c9"",""postTreatment"":""Crosslinking"",""postTreatmentChemicalAgentSmiles"":""NCC1CCC(CN)CC1"",""postTreatmentChemicalAgentConcentration"":""10""},{""postTreatmentChemicalAgentConcentrationUnit"":[],""_id"":""65e88b5d1850430560c1a1ca"",""postTreatment"":""Drying"",""postTreatmentChemicalAgentSmiles"":""/""},{""postTreatmentChemicalAgentConcentrationUnit"":[],""_id"":""65e88b5d1850430560c1a1cb"",""postTreatment"":""Pure solvent treatment"",""postTreatmentChemicalAgentSmiles"":""CC(O)C; CC1CCCCC1; CC(C)CC(=O)C; C1=CC=C(C=C1)""}]","[]","[]","[]","[]","[]","[]",,,,,false,"Dead-end",30,20,4.53,"Propanol",,,1017.64,,,1,"[""SEM""]",,,,true,false,"Accepted","[""TFC""]","[""Polydimethylsiloxane""]","[]","[""Polyimide(Matrimid® 5218)""]","[""Drying""]","65e88b5d1850430560c1a1c6","2024-03-06T15:27:25.295Z","2011-01-01T00:00:00.000Z","Parameters determining transport mechanisms through unfilled and silicalite filled PDMS-based membranes and dense PI membranes in solvent resistant nanofiltration: Comparison with pervaporation","Scientific Report","backOffice","10.1016/j.memsci.2011.03.027","65def9221850430560c198ab","Dobrak-Van Berlo","https://doi.org/10.1016/j.memsci.2011.03.027",0,"Composite","PDMS/PI","Scientific report","Dipcoating","[{""postTreatmentChemicalAgentConcentrationUnit"":[],""_id"":""65e88b5d1850430560c1a1cc"",""postTreatment"":""Drying"",""postTreatmentChemicalAgentSmiles"":""/""}]","ISA",,,"3975",0,"O","2",,,,0.03292,"75:25",,,,,,,40.9,,,,"Dimethylacetamide (DMAC)","40:60",,,,,,,,,,,,,,,,,,,,,,,,,,,,,,,,,,,,,,,,,,,,,,,,,,,,,,,,,,"[]",,,,,,,,,,,,
"65f35978090a66729fd733a8","2024-03-06T15:27:25.365Z","[""1-Methyl-2-pyrrolidinone (NMP)"",""Tetrahydrofuran (THF)""]","[]","[""wt%""]","[]","15","250","[""Crosslinking"",""Drying"",""Pure solvent treatment""]","[{""postTreatmentChemicalAgentConcentrationUnit"":[""w/v%""],""_id"":""65e88b5d1850430560c1a1c9"",""postTreatment"":""Crosslinking"",""postTreatmentChemicalAgentSmiles"":""NCC1CCC(CN)CC1"",""postTreatmentChemicalAgentConcentration"":""10""},{""postTreatmentChemicalAgentConcentrationUnit"":[],""_id"":""65e88b5d1850430560c1a1ca"",""postTreatment"":""Drying"",""postTreatmentChemicalAgentSmiles"":""/""},{""postTreatmentChemicalAgentConcentrationUnit"":[],""_id"":""65e88b5d1850430560c1a1cb"",""postTreatment"":""Pure solvent treatment"",""postTreatmentChemicalAgentSmiles"":""CC(O)C; CC1CCCCC1; CC(C)CC(=O)C; C1=CC=C(C=C1)""}]","[]","[]","[]","[]","[]","[]",,,,,false,"Dead-end",40,20,4.53,"Propanol",,,1017.64,,,1,"[""SEM""]",,,,true,false,"Accepted","[""TFC""]","[""Polydimethylsiloxane""]","[]","[""Polyimide(Matrimid® 5218)""]","[""Drying""]","65e88b5d1850430560c1a1c6","2024-03-06T15:27:25.295Z","2011-01-01T00:00:00.000Z","Parameters determining transport mechanisms through unfilled and silicalite filled PDMS-based membranes and dense PI membranes in solvent resistant nanofiltration: Comparison with pervaporation","Scientific Report","backOffice","10.1016/j.memsci.2011.03.027","65def9221850430560c198ab","Dobrak-Van Berlo","https://doi.org/10.1016/j.memsci.2011.03.027",0,"Composite","PDMS/PI","Scientific report","Dipcoating","[{""postTreatmentChemicalAgentConcentrationUnit"":[],""_id"":""65e88b5d1850430560c1a1cc"",""postTreatment"":""Drying"",""postTreatmentChemicalAgentSmiles"":""/""}]","ISA",,,"3976",0,"O","2",,,,0.02906,"75:25",,,,,,,40.9,,,,"Dimethylacetamide (DMAC)","40:60",,,,,,,,,,,,,,,,,,,,,,,,,,,,,,,,,,,,,,,,,,,,,,,,,,,,,,,,,,"[]",,,,,,,,,,,,
"65f35986090a66729fd733af","2024-03-06T15:27:25.365Z","[""1-Methyl-2-pyrrolidinone (NMP)"",""Tetrahydrofuran (THF)""]","[]","[""wt%""]","[]","15","250","[""Crosslinking"",""Drying"",""Pure solvent treatment""]","[{""postTreatmentChemicalAgentConcentrationUnit"":[""w/v%""],""_id"":""65e88b5d1850430560c1a1c9"",""postTreatment"":""Crosslinking"",""postTreatmentChemicalAgentSmiles"":""NCC1CCC(CN)CC1"",""postTreatmentChemicalAgentConcentration"":""10""},{""postTreatmentChemicalAgentConcentrationUnit"":[],""_id"":""65e88b5d1850430560c1a1ca"",""postTreatment"":""Drying"",""postTreatmentChemicalAgentSmiles"":""/""},{""postTreatmentChemicalAgentConcentrationUnit"":[],""_id"":""65e88b5d1850430560c1a1cb"",""postTreatment"":""Pure solvent treatment"",""postTreatmentChemicalAgentSmiles"":""CC(O)C; CC1CCCCC1; CC(C)CC(=O)C; C1=CC=C(C=C1)""}]","[]","[]","[]","[]","[]","[]",,,,,false,"Dead-end",50,20,4.53,"Propanol",,,1017.64,,,1,"[""SEM""]",,,,true,false,"Accepted","[""TFC""]","[""Polydimethylsiloxane""]","[]","[""Polyimide(Matrimid® 5218)""]","[""Drying""]","65e88b5d1850430560c1a1c6","2024-03-06T15:27:25.295Z","2011-01-01T00:00:00.000Z","Parameters determining transport mechanisms through unfilled and silicalite filled PDMS-based membranes and dense PI membranes in solvent resistant nanofiltration: Comparison with pervaporation","Scientific Report","backOffice","10.1016/j.memsci.2011.03.027","65def9221850430560c198ab","Dobrak-Van Berlo","https://doi.org/10.1016/j.memsci.2011.03.027",0,"Composite","PDMS/PI","Scientific report","Dipcoating","[{""postTreatmentChemicalAgentConcentrationUnit"":[],""_id"":""65e88b5d1850430560c1a1cc"",""postTreatment"":""Drying"",""postTreatmentChemicalAgentSmiles"":""/""}]","ISA",,,"3977",0,"O","2",,,,0.0305,"75:25",,,,,,,40.9,,,,"Dimethylacetamide (DMAC)","40:60",,,,,,,,,,,,,,,,,,,,,,,,,,,,,,,,,,,,,,,,,,,,,,,,,,,,,,,,,,"[]",,,,,,,,,,,,
"65f44def090a66729fd733dd","2024-03-15T13:32:31.770Z","[]","[]","[]","[]",,,"[""None""]","[]","[""water""]","[""oleic acid""]","[""wt%""]","[]","[""wt%""]","[]","C1=CC(=CC(=C1)N)N","0.2","C1=C(C=C(C=C1C(=O)Cl)C(=O)Cl)C(=O)Cl","0.02",false,"Dead-end",10,25,1,"water","Dye","Orange G (disodium salt)",452.38,10,"mg/L",1,"[""FTIR"",""SEM"",""XPS"",""Zeta potential"",""TEM""]",17,,82,true,false,"Accepted","[""TFC""]","[""Polyamide""]","[]","[""Polyacrylonitrile""]","[""Pure solvent treatment""]","65f44def090a66729fd733dc","2024-03-15T13:32:31.693Z","2021-01-01T00:00:00.000Z","Naturally Extracted Hydrophobic Solvent and Self-Assembly in Interfacial Polymerization","Scientific Report","backOffice","10.1021/acsami.1c07584","65dd986c1850430560c1989a","Falca","https://doi.org/10.1021/acsami.1c07584",0,"Composite","0.2MPD/0.02TMC 25°C 1 min OG/H2O","Scientific report","Interfacial Polymerization","[{""postTreatmentChemicalAgentConcentrationUnit"":[],""_id"":""661bcabfdd02ff2f9a4631cc"",""postTreatment"":""Pure solvent treatment"",""postTreatmentChemicalAgentSmiles"":""CCCCCCCCC(C)C; CCCCCC; O""}]","Commercial",,97,"3981",0,,,,,,40,,,,,,,300,,,,,,,,,,,,,,,,,,,,,,,,,,,,,,,,,,,,,,,,,,,,,,,,,,,,,,,,,,,,,,,,"[]",,,,,,,,,,,,
"65f46a90090a66729fd733e0","2024-03-15T15:34:40.886Z","[""1,3-dimethylimidazolium dimethyl phosphate ([DMIM][DMP])""]","[""water""]","[]","[]","12",,"[]","[]","[]","[]","[]","[]","[]","[]",,,,,false,"Crossflow",0.2,25,,"Ethanol","Dye","Congo red (disodium salt)",696.66,10,"mg/L",1,"[""SEM"",""Tensile strength"",""Zeta potential""]",,,,true,false,"Accepted","[""ISA""]","[""Other""]","[]","[""Not Applicable""]","[""Additive use""]","65f46a90090a66729fd733df","2024-03-15T15:34:40.815Z","2019-01-01T00:00:00.000Z","Cellulose hollow fibers for organic resistant nanofiltration","Scientific Report","backOffice","10.1016/j.memsci.2019.05.009","65dd986c1850430560c1989a","Falca","https://doi.org/10.1016/j.memsci.2019.05.009",0,"ISA/inorganic/dense","Cellulose Hollow fiber with IL [DMIM][DMP] CR/eth","Scientific report",,"[{""postTreatmentChemicalAgentConcentrationUnit"":[],""_id"":""6612b31baf449de7c3c6c4eb"",""postTreatment"":""Additive use"",""postTreatmentChemicalAgentSmiles"":""OCC(O)CO""}]",,,95,"3982",0,,,,,,6,,,,,,,700,,"Cellulose",,,,,,,,,,,,,,,,,,,,,,,,,,,,,,,,,,,,,,,,,,,,,,,,,,,,,,,,,,,,,,"[]",,,,,,,,,,,,
"65f49eee090a66729fd733e8","2024-03-15T19:18:06.917Z","[]","[]","[]","[]",,,"[""None""]","[]","[""water""]","[""Hexane""]","[""wt%""]","[""mol/L""]","[""w/v%""]","[]","c1cc7ccc1CNC2CCCCC2NCc3ccc(cc3)CNC4CCCCC4NCc5ccc(cc5)CNC6CCCCC6NC7","2","O=C(Cl)c1ccc(C(Cl)=O)cc1","0.1",false,"Dead-end",1,25,13.8,"water","Other","",,,,1,"[""AFM"",""FTIR"",""SEM"",""XPS"",""TEM""]",3.6,1.4,90,true,false,"Accepted","[""TFC""]","[""Polyamide""]","[]","[""Polyacrylonitrile""]","[""None""]","65f49eee090a66729fd733e7","2024-03-15T19:18:06.843Z","2020-01-01T00:00:00.000Z","Molecularly-porous ultrathin membranes for highly selective organic solvent nanofiltration","Scientific Report","backOffice","10.1038/s41467-020-19404-6","65dd992c1850430560c1989b","Huang","https://doi.org/10.1038/s41467-020-19404-6",0,"Composite","MPCM-2/PAN-10s water permeance","Scientific report","Interfacial Polymerization","[]","Commercial",,,"3984",0,,,,,,14.2,,,,,"Cl.Cl","0.1",,,,,,,,,,,,,,,,,,,,,,,,,,,,,,,,,,,,,,,,,,,,,,,,,,,,,,,,,,,,,,,,,"[]",,,,,,,,,,,,
"65f51c39090a66729fd733f3","2024-03-16T04:12:41.109Z","[""1-Methyl-2-pyrrolidinone (NMP)""]","[""water""]","[""wt%""]","[]","10.2","200","[""Crosslinking""]","[{""postTreatmentChemicalAgentConcentrationUnit"":[""wt%""],""_id"":""65f51c39090a66729fd733f5"",""postTreatment"":""Crosslinking"",""postTreatmentChemicalAgentSmiles"":""NCCCCCCN"",""postTreatmentChemicalAgentConcentration"":""10""}]","[""water"",""Dimethylsulfoxide (DMSO)""]","[""Hexane""]","[""wt%"",""wt%""]","[""wt%""]","[""wt%""]","[]","Nc9ccc(c7c1ccc(n1)c(c2ccc(N)cc2)c3ccc([nH]3)c(c4ccc(N)cc4)c5ccc(n5)c(c6ccc(N)cc6)c8ccc7[nH]8)cc9 ; Nc1cccc(N)c1;","0.25 ; 0.75","O=C(Cl)c1cc(C(=O)Cl)cc(C(=O)Cl)c1","0.15",false,"Dead-end",2,20,3.1,"Methanol","Dye","Brilliant blue R250 (disodium salt)",825.97,20,"mg/L",1,"[""AFM"",""FTIR"",""SEM"",""TEM"",""XPS"",""Zeta potential""]",,,,true,false,"Accepted","[""TFC""]","[""Polyamide""]","[]","[""Polyetherimide""]","[""Pure solvent treatment""]","65f51c39090a66729fd733f1","2024-03-16T04:12:41.030Z","2018-01-01T00:00:00.000Z","Thin porphyrin composite membranes with enhanced organic solvent transport","Scientific Report","backOffice","10.1016/j.memsci.2018.04.038","65dd992c1850430560c1989b","Duong","https://doi.org/10.1016/j.memsci.2018.04.038",0,"Composite","0.25 / 0.75 Porphyrin/MPD BB/Me filtration","Scientific report","Interfacial Polymerization","[{""postTreatmentChemicalAgentConcentrationUnit"":[],""_id"":""65f51c39090a66729fd733f4"",""postTreatment"":""Pure solvent treatment"",""postTreatmentChemicalAgentSmiles"":""CN(C)C=O""}]","ISA",,94,"3987",0,"OCCOCCO","7.8",,,,16,,,,,"CCCCCCCCCCCCOS(=O)([O-])=O.[Na+]","2",,,"covalent organic network",,,,,,,,,,,,,,,,,,,,,,,,,,,,,,,,,,,,,,,,,,,,,,,,,,,,,,,,,,,,,,"[]",,,,,,,,,,,,
