Repository: BAMresearch/onf-database

This repository belongs to the the publication "Revealing structure-property-performance relationships of organic solvent nanofiltration membranes using a FAIR, open-access database" published in ADD JOURNAL (DOI). 
It uses a dataset derived from The Open Membrane Database (https://openmembranedatabase.org/). The access date was April 8th 2025. The original dataset is in the repository as OMD_SRNF_2025-04-08.csv file.

The main researchers involved in the study are Sarah Glass (ORCID: 0000-0002-0625-0057), Petra Merten (no ORCID available), Torsten Brinkmann (ORCID: 0000-0002-5114-6259) and Volkan Filiz (ORCID: 0000-0003-0239-8641). 

The repository contains 5 Python files:

File: OMD_SRNF_2025-04-08.csv (part 129 of 184)
"65f51cb9090a66729fd733f8","2024-03-16T04:12:41.109Z","[""1-Methyl-2-pyrrolidinone (NMP)""]","[""water""]","[""wt%""]","[]","10.2","200","[""Crosslinking""]","[{""postTreatmentChemicalAgentConcentrationUnit"":[""wt%""],""_id"":""65f51c39090a66729fd733f5"",""postTreatment"":""Crosslinking"",""postTreatmentChemicalAgentSmiles"":""NCCCCCCN"",""postTreatmentChemicalAgentConcentration"":""10""}]","[""water"",""Dimethylsulfoxide (DMSO)""]","[""Hexane""]","[""wt%"",""wt%""]","[""wt%""]","[""wt%""]","[]","Nc9ccc(c7c1ccc(n1)c(c2ccc(N)cc2)c3ccc([nH]3)c(c4ccc(N)cc4)c5ccc(n5)c(c6ccc(N)cc6)c8ccc7[nH]8)cc9 ; Nc1cccc(N)c1","0.25 ; 0.75","O=C(Cl)c1cc(C(=O)Cl)cc(C(=O)Cl)c1","0.15",false,"Dead-end",2,20,3.1,"Acetone","Dye","Brilliant blue R250 (disodium salt)",825.97,20,"mg/L",1,"[""AFM"",""FTIR"",""SEM"",""TEM"",""XPS"",""Zeta potential""]",,,,true,false,"Accepted","[""TFC""]","[""Polyamide""]","[]","[""Polyetherimide""]","[""Pure solvent treatment""]","65f51c39090a66729fd733f1","2024-03-16T04:12:41.030Z","2018-01-01T00:00:00.000Z","Thin porphyrin composite membranes with enhanced organic solvent transport","Scientific Report","backOffice","10.1016/j.memsci.2018.04.038","65dd992c1850430560c1989b","Duong","https://doi.org/10.1016/j.memsci.2018.04.038",0,"Composite","0.25/0.75 porphyrin / MPD BB/acetone filtration","Scientific report","Interfacial Polymerization","[{""postTreatmentChemicalAgentConcentrationUnit"":[],""_id"":""65f51c39090a66729fd733f4"",""postTreatment"":""Pure solvent treatment"",""postTreatmentChemicalAgentSmiles"":""CN(C)C=O""}]","ISA",,73,"3988",0,"OCCOCCO","7.8",,,,19.5,,,,,"CCCCCCCCCCCCOS(=O)([O-])=O.[Na+]","2",,,"covalent organic network",,,,,,,,,,,,,,,,,,,,,,,,,,,,,,,,,,,,,,,,,,,,,,,,,,,,,,,,,,,,,,"[]",,,,,,,,,,,,
"65f51d3b090a66729fd733fd","2024-03-16T04:12:41.109Z","[""1-Methyl-2-pyrrolidinone (NMP)""]","[""water""]","[""wt%""]","[]","10.2","200","[""Crosslinking""]","[{""postTreatmentChemicalAgentConcentrationUnit"":[""wt%""],""_id"":""65f51c39090a66729fd733f5"",""postTreatment"":""Crosslinking"",""postTreatmentChemicalAgentSmiles"":""NCCCCCCN"",""postTreatmentChemicalAgentConcentration"":""10""}]","[""water"",""Dimethylsulfoxide (DMSO)""]","[""Hexane""]","[""wt%"",""wt%""]","[""wt%""]","[""wt%""]","[]","Nc9ccc(c7c1ccc(n1)c(c2ccc(N)cc2)c3ccc([nH]3)c(c4ccc(N)cc4)c5ccc(n5)c(c6ccc(N)cc6)c8ccc7[nH]8)cc9 ; Nc1cccc(N)c1","0.25 ; 0.75","O=C(Cl)c1cc(C(=O)Cl)cc(C(=O)Cl)c1","0.15",false,"Dead-end",2,20,3.1,"Tetrahydrofuran (THF)","Dye","Solvent blue 35",350.45,20,"mg/L",1,"[""AFM"",""FTIR"",""SEM"",""TEM"",""XPS"",""Zeta potential""]",,,,true,false,"Accepted","[""TFC""]","[""Polyamide""]","[]","[""Polyetherimide""]","[""Pure solvent treatment""]","65f51c39090a66729fd733f1","2024-03-16T04:12:41.030Z","2018-01-01T00:00:00.000Z","Thin porphyrin composite membranes with enhanced organic solvent transport","Scientific Report","backOffice","10.1016/j.memsci.2018.04.038","65dd992c1850430560c1989b","Duong","https://doi.org/10.1016/j.memsci.2018.04.038",0,"Composite","0.25 / 0.75 Porphyrin/MPD SB II/THF filtration","Scientific report","Interfacial Polymerization","[{""postTreatmentChemicalAgentConcentrationUnit"":[],""_id"":""65f51c39090a66729fd733f4"",""postTreatment"":""Pure solvent treatment"",""postTreatmentChemicalAgentSmiles"":""CN(C)C=O""}]","ISA",,83,"3989",0,"OCCOCCO","7.8",,,,2.3,,,,,"CCCCCCCCCCCCOS(=O)([O-])=O.[Na+]","2",,,"covalent organic network",,,,,,,,,,,,,,,,,,,,,,,,,,,,,,,,,,,,,,,,,,,,,,,,,,,,,,,,,,,,,,"[]",,,,,,,,,,,,
"65f5b4df090a66729fd73408","2024-03-16T15:03:59.896Z","[""Dimethylformamide (DMF)""]","[""water""]","[]","[]","16",,"[]","[]","[]","[]","[]","[]","[]","[]",,,,,false,"Dead-end",5,90,0.95,"Dimethylformamide (DMF)","Dye","Methyl orange (sodium salt)",327.33,,,1,"[""FTIR"",""Tensile strength"",""SEM"",""TEM""]",,,,true,false,"Accepted","[""ISA""]","[""Other""]","[]","[""Not Applicable""]","[""Crosslinking"",""Thermal treatment""]","65f5b4df090a66729fd73406","2024-03-16T15:03:59.802Z","2022-01-01T00:00:00.000Z","Polytriazole membranes with ultrathin tunable selective layer for crude oil fractionation","Scientific Report","backOffice","10.1126/science.abm7686","65dd992c1850430560c1989b","Chisca","https://doi.org/10.1126/science.abm7686",0,"ISA/inorganic/dense","D300-3h 90°C filtration","Scientific report",,"[{""postTreatmentChemicalAgentConcentrationUnit"":[],""_id"":""6614fdebf00ca5f21b2fa1f8"",""postTreatment"":""Crosslinking"",""postTreatmentChemicalAgentSmiles"":""/""},{""postTreatmentChemicalAgentConcentrationUnit"":[],""_id"":""6614fdebf00ca5f21b2fa1f9"",""postTreatment"":""Thermal treatment"",""postTreatmentChemicalAgentSmiles"":""/""}]",,40,79.7,"3991",0,,,,,,,,,,,,,,,"Polytriazole",,,,,,,,,,,,,,,,,,,,,,,,,,,,,,,,,,,,,,,,,,,,,,,,,,,,,,,,,,,,,,"[]",,,,,,,,,,,,
"65f7ffc1090a66729fd734a0","2024-03-18T08:48:01.244Z","[""1-Methyl-2-pyrrolidinone (NMP)""]","[""water""]","[]","[]","25",,"[]","[]","[]","[]","[]","[]","[]","[]",,,,,false,"Dead-end",15,25,2.2,"Dimethylformamide (DMF)","Dye","Chrysoidine G (chloride salt)",248.71,30,"mg/L",1,"[""FTIR"",""SEM"",""XPS""]",,,,true,false,"Accepted","[""ISA""]","[""Other""]","[]","[""Not Applicable""]","[""Surface treatment""]","65f7ffc1090a66729fd7349e","2024-03-18T08:48:01.170Z","2022-01-01T00:00:00.000Z","Acid-free fabrication of polyaryletherketone membranes","Scientific Report","backOffice","10.1016/j.memsci.2022.120798","65dd986c1850430560c1989a","Aristizabal","https://doi.org/10.1016/j.memsci.2022.120798",0,"ISA/inorganic/dense","Regenerated Kepstan® Hollow fibers CG/DMF","Scientific report",,"[{""postTreatmentChemicalAgentConcentrationUnit"":[],""_id"":""6629177eb0337cf80cea9abe"",""postTreatment"":""Surface treatment"",""postTreatmentChemicalAgentSmiles"":""C1CC(=O)N(C1=O)Br""}]",,,42.3,"4001",0,,,,,,2.21,,,,,,,408,,"Poly(ether-1,3-dithiolane-1,3-dithiolane)",,,,,,,,,,,,,,,,,,,,,,,,,,,,,,,,,,,,,,,,,,,,,,,,,,,,,,,,,,,,,,"[]",,,,,,,,,,,,
"65f81179090a66729fd734cb","2024-03-08T14:43:11.148Z","[""Dimethylformamide (DMF)"",""1,4-dioxane""]","[""water""]","[]","[]","26","200","[]","[]","[]","[]","[]","[]","[]","[]",,,,,false,"Crossflow",30,30,14,"Toluene","Alkanes","n-Decane",142.29,0.2,"wt%",7,"[]",,,,true,false,"Accepted","[""ISA""]","[""Polyimide(Lenzig® P84)""]","[]","[""Not Applicable""]","[""None""]","65eb23ff99b56aa8c515dfde","2024-03-08T14:43:11.042Z","2007-01-01T00:00:00.000Z","The influence of membrane formation parameters on the functional performance of organic solvent nanofiltration membranes","Scientific Report","backOffice","10.1016/j.memsci.2007.04.047","65e707251850430560c1a0cf","See-Toh,","https://doi.org/10.1016/j.memsci.2007.04.047",0,"ISA/inorganic/dense","M4","Scientific report",,"[]",,1,50,"4002",0,,,,,,,"27:73",,,,,,250,,,,,,,"Alkanes","dodecane",170.33,0.2,"wt%","Alkanes","tetradecane ",198.39,0.2,"wt%","Alkanes","hexadecane",226.44,0.2,"wt%","Alkanes","n-Docosane",310.61,0.2,"wt%","Alkanes","hexacosane",366.7,0.2,"wt%",65,77,95,99,99,"QuaternaryAlkyl AmmoniumSalts","tetraoctylammonium bromide",546.8,0.2,"wt%",,,,,,,,,,,,,,,,99,,,,,,,"[]",,,,,,,,,,,,
"65f81212090a66729fd734ce","2024-03-08T14:43:11.148Z","[""Dimethylformamide (DMF)"",""1,4-dioxane""]","[""water""]","[]","[]","22","200","[]","[]","[]","[]","[]","[]","[]","[]",,,,,false,"Crossflow",30,30,14,"Toluene","Alkanes","n-Decane",142.29,0.2,"wt%",7,"[]",,,,true,false,"Accepted","[""ISA""]","[""Polyimide(Lenzig® P84)""]","[]","[""Not Applicable""]","[""None""]","65eb23ff99b56aa8c515dfde","2024-03-08T14:43:11.042Z","2007-01-01T00:00:00.000Z","The influence of membrane formation parameters on the functional performance of organic solvent nanofiltration membranes","Scientific Report","backOffice","10.1016/j.memsci.2007.04.047","65e707251850430560c1a0cf","See-Toh,","https://doi.org/10.1016/j.memsci.2007.04.047",0,"ISA/inorganic/dense","M9","Scientific report",,"[]",,1,67,"4003",0,,,,,,,"27:73",,,,,,250,,,,,,,"Alkanes","dodecane",170.33,0.2,"wt%","Alkanes","tetradecane ",198.39,0.2,"wt%","Alkanes","hexadecane",226.44,0.2,"wt%","Alkanes","n-Docosane",310.61,0.2,"wt%","Alkanes","hexacosane",366.7,0.2,"wt%",75,82,85,91,92,"QuaternaryAlkyl AmmoniumSalts","tetraoctylammonium bromide",546.8,0.2,"wt%",,,,,,,,,,,,,,,,95,,,,,,,"[]",,,,,,,,,,,,
"65f812a0090a66729fd734d1","2024-03-08T14:43:11.148Z","[""Dimethylformamide (DMF)"",""1,4-dioxane""]","[""water""]","[]","[]","22","200","[]","[]","[]","[]","[]","[]","[]","[]",,,,,false,"Crossflow",30,30,14,"Toluene","Alkanes","n-Decane",142.29,0.2,"wt%",7,"[]",,,,true,false,"Accepted","[""ISA""]","[""Polyimide(Lenzig® P84)""]","[]","[""Not Applicable""]","[""None""]","65eb23ff99b56aa8c515dfde","2024-03-08T14:43:11.042Z","2007-01-01T00:00:00.000Z","The influence of membrane formation parameters on the functional performance of organic solvent nanofiltration membranes","Scientific Report","backOffice","10.1016/j.memsci.2007.04.047","65e707251850430560c1a0cf","See-Toh,","https://doi.org/10.1016/j.memsci.2007.04.047",0,"ISA/inorganic/dense","M10","Scientific report",,"[]",,0.6,67,"4004",0,,,,,,,"27:73",,,,,,250,,,,,,,"Alkanes","dodecane",170.33,0.2,"wt%","Alkanes","tetradecane ",198.39,0.2,"wt%","Alkanes","hexadecane",226.44,0.2,"wt%","Alkanes","n-Docosane",310.61,0.2,"wt%","Alkanes","hexacosane",366.7,0.2,"wt%",76,83,86,93,95,"QuaternaryAlkyl AmmoniumSalts","tetraoctylammonium bromide",546.8,0.2,"wt%",,,,,,,,,,,,,,,,95,,,,,,,"[]",,,,,,,,,,,,
"65f812d4090a66729fd734d4","2024-03-08T14:43:11.148Z","[""Dimethylformamide (DMF)"",""1,4-dioxane""]","[""water""]","[]","[]","22","100","[]","[]","[]","[]","[]","[]","[]","[]",,,,,false,"Crossflow",30,30,14,"Toluene","Alkanes","n-Decane",142.29,0.2,"wt%",7,"[]",,,,true,false,"Accepted","[""ISA""]","[""Polyimide(Lenzig® P84)""]","[]","[""Not Applicable""]","[""None""]","65eb23ff99b56aa8c515dfde","2024-03-08T14:43:11.042Z","2007-01-01T00:00:00.000Z","The influence of membrane formation parameters on the functional performance of organic solvent nanofiltration membranes","Scientific Report","backOffice","10.1016/j.memsci.2007.04.047","65e707251850430560c1a0cf","See-Toh,","https://doi.org/10.1016/j.memsci.2007.04.047",0,"ISA/inorganic/dense","M13","Scientific report",,"[]",,1,60,"4005",0,,,,,,,"27:73",,,,,,250,,,,,,,"Alkanes","dodecane",170.33,0.2,"wt%","Alkanes","tetradecane ",198.39,0.2,"wt%","Alkanes","hexadecane",226.44,0.2,"wt%","Alkanes","n-Docosane",310.61,0.2,"wt%","Alkanes","hexacosane",366.7,0.2,"wt%",72,81,85,98,99,"QuaternaryAlkyl AmmoniumSalts","tetraoctylammonium bromide",546.8,0.2,"wt%",,,,,,,,,,,,,,,,98,,,,,,,"[]",,,,,,,,,,,,
"65f812f0090a66729fd734d7","2024-03-08T14:43:11.148Z","[""Dimethylformamide (DMF)"",""1,4-dioxane""]","[""water""]","[]","[]","22","200","[]","[]","[]","[]","[]","[]","[]","[]",,,,,false,"Crossflow",30,30,14,"Toluene","Alkanes","n-Decane",142.29,0.2,"wt%",7,"[]",,,,true,false,"Accepted","[""ISA""]","[""Polyimide(Lenzig® P84)""]","[]","[""Not Applicable""]","[""None""]","65eb23ff99b56aa8c515dfde","2024-03-08T14:43:11.042Z","2007-01-01T00:00:00.000Z","The influence of membrane formation parameters on the functional performance of organic solvent nanofiltration membranes","Scientific Report","backOffice","10.1016/j.memsci.2007.04.047","65e707251850430560c1a0cf","See-Toh,","https://doi.org/10.1016/j.memsci.2007.04.047",0,"ISA/inorganic/dense","M14","Scientific report",,"[]",,1.5,61,"4006",0,,,,,,,"27:73",,,,,,250,,,,,,,"Alkanes","dodecane",170.33,0.2,"wt%","Alkanes","tetradecane ",198.39,0.2,"wt%","Alkanes","hexadecane",226.44,0.2,"wt%","Alkanes","n-Docosane",310.61,0.2,"wt%","Alkanes","hexacosane",366.7,0.2,"wt%",72,83,90,99,99,"QuaternaryAlkyl AmmoniumSalts","tetraoctylammonium bromide",546.8,0.2,"wt%",,,,,,,,,,,,,,,,99,,,,,,,"[]",,,,,,,,,,,,
"65f8130a090a66729fd734da","2024-03-08T14:43:11.148Z","[""Dimethylformamide (DMF)"",""1,4-dioxane""]","[""water""]","[]","[]","22","300","[]","[]","[]","[]","[]","[]","[]","[]",,,,,false,"Crossflow",30,30,14,"Toluene","Alkanes","n-Decane",142.29,0.2,"wt%",7,"[]",,,,true,false,"Accepted","[""ISA""]","[""Polyimide(Lenzig® P84)""]","[]","[""Not Applicable""]","[""None""]","65eb23ff99b56aa8c515dfde","2024-03-08T14:43:11.042Z","2007-01-01T00:00:00.000Z","The influence of membrane formation parameters on the functional performance of organic solvent nanofiltration membranes","Scientific Report","backOffice","10.1016/j.memsci.2007.04.047","65e707251850430560c1a0cf","See-Toh,","https://doi.org/10.1016/j.memsci.2007.04.047",0,"ISA/inorganic/dense","M15","Scientific report",,"[]",,1.2,64,"4007",0,,,,,,,"27:73",,,,,,250,,,,,,,"Alkanes","dodecane",170.33,0.2,"wt%","Alkanes","tetradecane ",198.39,0.2,"wt%","Alkanes","hexadecane",226.44,0.2,"wt%","Alkanes","n-Docosane",310.61,0.2,"wt%","Alkanes","hexacosane",366.7,0.2,"wt%",77,83,90,99,99,"QuaternaryAlkyl AmmoniumSalts","tetraoctylammonium bromide",546.8,0.2,"wt%",,,,,,,,,,,,,,,,99,,,,,,,"[]",,,,,,,,,,,,
"65f8318ed42a2aa9761950d2","2024-03-18T12:20:30.976Z","[""Dimethylacetamide (DMAC)""]","[""water""]","[""wt%""]","[]","26",,"[]","[]","[]","[]","[]","[]","[]","[]",,,,,false,"Dead-end",30,25,51,"Methanol","Other","4-(Dimethylamino)pyridine",122.17,0.1,"g/L",1,"[]",,,,true,false,"Accepted","[""ISA""]","[""Polybenzimidazole""]","[]","[""Not Applicable""]","[""Crosslinking"",""Additive use""]","65f8318ed42a2aa9761950cf","2024-03-18T12:20:30.903Z","2014-01-01T00:00:00.000Z","Continuous purification of active pharmaceutical ingredients using multistage organic solvent nanofiltration membrane cascade","Scientific Report","backOffice","doi.org/10.1016/j.ces.2014.04.022","65eedbcf99b56aa8c515e224","Ludmila Peeva, Joao da Silva Burgal, Irina Valtcheva, Andrew G. Livingston",,0,"ISA/inorganic/dense","26% PBI Crosslinked","Scientific report",,"[{""postTreatmentChemicalAgentConcentrationUnit"":[""wt%""],""_id"":""65f8318ed42a2aa9761950d3"",""postTreatment"":""Crosslinking"",""postTreatmentChemicalAgentSmiles"":""BrC1=CC=C(C)C(Br)=C1C"",""postTreatmentChemicalAgentConcentration"":""3""},{""postTreatmentChemicalAgentConcentrationUnit"":[""v%"",""v%""],""_id"":""65f8318ed42a2aa9761950d4"",""postTreatment"":""Additive use"",""postTreatmentChemicalAgentSmiles"":""CC(C)O; OCCOCCOCCOCCOCCOCCOCCO"",""postTreatmentChemicalAgentConcentration"":""1;1""}]",,0.24,19.4,"4008",0,"LiCl","1.5",,,,,,,,,,,,,,,,,,,,,,,,,,,,,,,,,,,,,,,,,,,,,,,,,,,,,,,,,,,,,,,,,,,,,,,,,,,"[]",,,,,,,,,,,,
"65f83aafd42a2aa976195160","2024-03-18T12:20:30.976Z","[""Dimethylacetamide (DMAC)""]","[""water""]","[""wt%""]","[]","24",,"[]","[]","[]","[]","[]","[]","[]","[]",,,,,false,"Dead-end",30,25,51,"Methanol","Other","4-(Dimethylamino)pyridine",122.17,0.1,"g/L",1,"[]",,,,true,false,"Accepted","[""ISA""]","[""Polybenzimidazole""]","[]","[""Not Applicable""]","[""Crosslinking"",""Additive use""]","65f8318ed42a2aa9761950cf","2024-03-18T12:20:30.903Z","2014-01-01T00:00:00.000Z","Continuous purification of active pharmaceutical ingredients using multistage organic solvent nanofiltration membrane cascade","Scientific Report","backOffice","doi.org/10.1016/j.ces.2014.04.022","65eedbcf99b56aa8c515e224","Ludmila Peeva, Joao da Silva Burgal, Irina Valtcheva, Andrew G. Livingston",,0,"ISA/inorganic/dense","24% PBI Crosslinked","Scientific report",,"[{""postTreatmentChemicalAgentConcentrationUnit"":[""wt%""],""_id"":""65f8318ed42a2aa9761950d3"",""postTreatment"":""Crosslinking"",""postTreatmentChemicalAgentSmiles"":""BrC1=CC=C(C)C(Br)=C1C"",""postTreatmentChemicalAgentConcentration"":""3""},{""postTreatmentChemicalAgentConcentrationUnit"":[""v%"",""v%""],""_id"":""65f8318ed42a2aa9761950d4"",""postTreatment"":""Additive use"",""postTreatmentChemicalAgentSmiles"":""CC(C)O; OCCOCCOCCOCCOCCOCCOCCO"",""postTreatmentChemicalAgentConcentration"":""1;1""}]",,1.59,48.2,"4009",0,"LiCl","1.5",,,,,,,,,,,,,,,,,,,,,,,,,,,,,,,,,,,,,,,,,,,,,,,,,,,,,,,,,,,,,,,,,,,,,,,,,,,"[]",,,,,,,,,,,,
"65f964a9d42a2aa9761954db","2024-03-19T10:10:49.610Z","[""Methanesulfonic Acid"",""Sulphuric Acid""]","[""water""]","[]","[]","12","250","[]","[]","[]","[]","[]","[]","[]","[]",,,,,false,"Not available",10,90,,"Toluene","Other","Palladium(II) trifluoroacetate",332,0.000686,"mol/L",2,"[]",,,,true,false,"Accepted","[""ISA""]","[""Poly(ether ether)ketone""]","[]","[""Not Applicable""]","[""None""]","65f964a9d42a2aa9761954da","2024-03-19T10:10:49.518Z","2017-01-01T00:00:00.000Z","Continuously Operated Hydroamination – Towards High Catalytic Performance via Organic Solvent Nanofiltration in a membrane reactor","Scientific Report","backOffice","10.1021/acs.iecr.7b03770","65eedbcf99b56aa8c515e224","Dennis Vogelsang, Jens M. Dreimann, Dominik Wenzel, Ludmila Peeva, João da Silva Burgal, Andrew G. Livingston, Arno Behr, Andreas J. Vorholt","https://doi.org/10.1021/acs.iecr.7b03770",0,"ISA/inorganic/dense","PEEK-90C","Scientific report",,"[]",,,92.2,"4011",0,,,,,,0.003,"75:25",,,,,,,,,,,,,"Other","Dibutyl butylphosphonate",250,0.00274,"mol/L",,,,,,,,,,,,,,,,,,,,,76.8,,,,,,,,,,,,,,,,,,,,,,,,,,,,,,,,"[]",,,,,,,,,,,,
"65f964c5d42a2aa9761954dd","2024-03-19T10:10:49.610Z","[""Methanesulfonic Acid"",""Sulphuric Acid""]","[""water""]","[]","[]","12","250","[]","[]","[]","[]","[]","[]","[]","[]",,,,,false,"Not available",10,100,,"Toluene","Other","Palladium(II) trifluoroacetate",332,0.000686,"mol/L",2,"[]",,,,true,false,"Accepted","[""ISA""]","[""Poly(ether ether)ketone""]","[]","[""Not Applicable""]","[""None""]","65f964a9d42a2aa9761954da","2024-03-19T10:10:49.518Z","2017-01-01T00:00:00.000Z","Continuously Operated Hydroamination – Towards High Catalytic Performance via Organic Solvent Nanofiltration in a membrane reactor","Scientific Report","backOffice","10.1021/acs.iecr.7b03770","65eedbcf99b56aa8c515e224","Dennis Vogelsang, Jens M. Dreimann, Dominik Wenzel, Ludmila Peeva, João da Silva Burgal, Andrew G. Livingston, Arno Behr, Andreas J. Vorholt","https://doi.org/10.1021/acs.iecr.7b03770",0,"ISA/inorganic/dense","PEEK-100C","Scientific report",,"[]",,,90.2,"4012",0,,,,,,0.003,"75:25",,,,,,,,,,,,,"Other","Dibutyl butylphosphonate",250,0.00274,"mol/L",,,,,,,,,,,,,,,,,,,,,72.9,,,,,,,,,,,,,,,,,,,,,,,,,,,,,,,,"[]",,,,,,,,,,,,
"65f964ddd42a2aa9761954df","2024-03-19T10:10:49.610Z","[""Methanesulfonic Acid"",""Sulphuric Acid""]","[""water""]","[]","[]","12","250","[]","[]","[]","[]","[]","[]","[]","[]",,,,,false,"Not available",10,120,,"Toluene","Other","Palladium(II) trifluoroacetate",332,0.000686,"mol/L",2,"[]",,,,true,false,"Accepted","[""ISA""]","[""Poly(ether ether)ketone""]","[]","[""Not Applicable""]","[""None""]","65f964a9d42a2aa9761954da","2024-03-19T10:10:49.518Z","2017-01-01T00:00:00.000Z","Continuously Operated Hydroamination – Towards High Catalytic Performance via Organic Solvent Nanofiltration in a membrane reactor","Scientific Report","backOffice","10.1021/acs.iecr.7b03770","65eedbcf99b56aa8c515e224","Dennis Vogelsang, Jens M. Dreimann, Dominik Wenzel, Ludmila Peeva, João da Silva Burgal, Andrew G. Livingston, Arno Behr, Andreas J. Vorholt","https://doi.org/10.1021/acs.iecr.7b03770",0,"ISA/inorganic/dense","PEEK-120C","Scientific report",,"[]",,,93,"4013",0,,,,,,0.003,"75:25",,,,,,,,,,,,,"Other","Dibutyl butylphosphonate",250,0.00274,"mol/L",,,,,,,,,,,,,,,,,,,,,63.6,,,,,,,,,,,,,,,,,,,,,,,,,,,,,,,,"[]",,,,,,,,,,,,
"65f99e81d42a2aa976195911","2024-03-09T03:08:07.444Z","[""1-Methyl-2-pyrrolidinone (NMP)""]","[""water""]","[]","[]","20","100","[""None""]","[]","[]","[]","[]","[]","[]","[]",,,,,false,"Dead-end",6,25,3.14,"Ethanol","Dye","Methyl blue (trisodium salt)",799.8,,"mg/L",1,"[]",,,100,true,false,"Accepted","[""TFC""]","[""Polyimide(Lenzig® P84)""]","[]","[""Polyetherimide""]","[""Surface treatment""]","66164e82f00ca5f21b2fad69","2024-03-09T03:08:07.367Z","2021-01-01T00:00:00.000Z","Dual-layer membrane with hierarchical hydrophobicity and transport channels for nonpolar organic solvent nanofiltration","Scientific Report","backOffice","10.1002/aic.17138","65eb291c99b56aa8c515e014","Fu; Wang","https://doi.org/10.1002/aic.17138",0,"Composite","B4/H1-Si3 MB/eth rejection","Scientific report","Casting","[{""postTreatmentChemicalAgentConcentrationUnit"":[""wt%"",""wt%""],""_id"":""66165015f00ca5f21b2fadaa"",""postTreatment"":""Surface treatment"",""postTreatmentChemicalAgentSmiles"":""C1=C(C=C(C=C1C(F)(F)F)C(F)(F)F)CN ; C(CN)C(C(C(C(C(C(C(C(F)(F)F)(F)F)(F)F)(F)F)(F)F)(F)F)(F)F)(F)F"",""postTreatmentChemicalAgentConcentration"":""4 ; 1""}]","ISA",,75,"4015",0,"O=[Si]=O","3",,,,7.6,,,,,,,950,200,,,,,,,,,,,,,,,,,,,,,,,,,,,,,,,,,,,,,,,,,,,,,,,,,,,,,,,,,,,,,,,"[]",,,,,,,,,,,,
"65f9a4b4bb458bfbce0f8953","2024-03-09T03:08:07.444Z","[""1-Methyl-2-pyrrolidinone (NMP)""]","[""water""]","[]","[]","20","100","[""None""]","[]","[]","[]","[]","[]","[]","[]",,,,,false,"Dead-end",6,25,3.14,"Ethyl acetate","Other","",,,"mg/L",1,"[]",,,100,true,false,"Accepted","[""TFC""]","[""Polyetherimide"",""Polyimide(Lenzig® P84)""]","[]","[""Polyetherimide""]","[""Surface treatment""]","66164e82f00ca5f21b2fad69","2024-03-09T03:08:07.367Z","2021-01-01T00:00:00.000Z","Dual-layer membrane with hierarchical hydrophobicity and transport channels for nonpolar organic solvent nanofiltration","Scientific Report","backOffice","10.1002/aic.17138","65eb291c99b56aa8c515e014","Fu; Wang","https://doi.org/10.1002/aic.17138",0,"Composite","B4/H1-Si3 ethyl acetate permeance","Scientific report","Casting","[{""postTreatmentChemicalAgentConcentrationUnit"":[""wt%"",""wt%""],""_id"":""66165082f00ca5f21b2fadd2"",""postTreatment"":""Surface treatment"",""postTreatmentChemicalAgentConcentration"":""4 ; 1"",""postTreatmentChemicalAgentSmiles"":""C1=C(C=C(C=C1C(F)(F)F)C(F)(F)F)CN ; C(CN)C(C(C(C(C(C(C(C(F)(F)F)(F)F)(F)F)(F)F)(F)F)(F)F)(F)F)(F)F""}]","ISA",,,"4016",0,"O=[Si]=O","3",,,,16.7,,,,,,,,200,,,,,,,,,,,,,,,,,,,,,,,,,,,,,,,,,,,,,,,,,,,,,,,,,,,,,,,,,,,,,,,"[]",,,,,,,,,,,,
"65f9a555bb458bfbce0f8959","2024-03-09T03:08:07.444Z","[""1-Methyl-2-pyrrolidinone (NMP)""]","[""water""]","[]","[]","20","100","[""None""]","[]","[]","[]","[]","[]","[]","[]",,,,,false,"Dead-end",6,25,3.14,"Methanol","Other","",,,"mg/L",1,"[]",,,100,true,false,"Accepted","[""TFC""]","[""Polyimide(Lenzig® P84)""]","[]","[""Polyetherimide""]","[""Surface treatment""]","66164e82f00ca5f21b2fad69","2024-03-09T03:08:07.367Z","2021-01-01T00:00:00.000Z","Dual-layer membrane with hierarchical hydrophobicity and transport channels for nonpolar organic solvent nanofiltration","Scientific Report","backOffice","10.1002/aic.17138","65eb291c99b56aa8c515e014","Fu; Wang","https://doi.org/10.1002/aic.17138",0,"Composite","B4/H1-Si3 methanol permeance","Scientific report","Casting","[{""postTreatmentChemicalAgentConcentrationUnit"":[""wt%"",""wt%""],""_id"":""661650c7f00ca5f21b2fadf0"",""postTreatment"":""Surface treatment"",""postTreatmentChemicalAgentConcentration"":""4 ; 1"",""postTreatmentChemicalAgentSmiles"":""C1=C(C=C(C=C1C(F)(F)F)C(F)(F)F)CN ; C(CN)C(C(C(C(C(C(C(C(F)(F)F)(F)F)(F)F)(F)F)(F)F)(F)F)(F)F)(F)F""}]","ISA",,,"4017",0,"O=[Si]=O","3",,,,37.3,,,,,,,,200,,,,,,,,,,,,,,,,,,,,,,,,,,,,,,,,,,,,,,,,,,,,,,,,,,,,,,,,,,,,,,,"[]",,,,,,,,,,,,
"65f9a6c7bb458bfbce0f895b","2024-03-09T03:08:07.444Z","[""1-Methyl-2-pyrrolidinone (NMP)""]","[""water""]","[]","[]","20","100","[""None""]","[]","[]","[]","[]","[]","[]","[]",,,,,false,"Dead-end",6,25,3.14,"Ethanol","Dye","Alcian blue 8GX (tetrachloride salt)",1298.9,,"mg/L",1,"[]",,,100,true,false,"Accepted","[""TFC""]","[""Polyimide(Lenzig® P84)""]","[]","[""Polyetherimide""]","[""Surface treatment""]","66164e82f00ca5f21b2fad69","2024-03-09T03:08:07.367Z","2021-01-01T00:00:00.000Z","Dual-layer membrane with hierarchical hydrophobicity and transport channels for nonpolar organic solvent nanofiltration","Scientific Report","backOffice","10.1002/aic.17138","65eb291c99b56aa8c515e014","Fu; Wang","https://doi.org/10.1002/aic.17138",0,"Composite","B4/H1-Si3 AB/eth","Scientific report","Casting","[{""postTreatmentChemicalAgentConcentrationUnit"":[""wt%"",""wt%""],""_id"":""66165129f00ca5f21b2fae16"",""postTreatment"":""Surface treatment"",""postTreatmentChemicalAgentSmiles"":""C1=C(C=C(C=C1C(F)(F)F)C(F)(F)F)CN ; C(CN)C(C(C(C(C(C(C(C(F)(F)F)(F)F)(F)F)(F)F)(F)F)(F)F)(F)F)(F)F"",""postTreatmentChemicalAgentConcentration"":""4 ; 1""}]","ISA",,99.1,"4018",0,"O=[Si]=O","3",,,,7.6,,,,,,,950,200,,,,,,,,,,,,,,,,,,,,,,,,,,,,,,,,,,,,,,,,,,,,,,,,,,,,,,,,,,,,,,,"[]",,,,,,,,,,,,
"65f9af76bb458bfbce0f8a3e","2024-03-09T03:08:07.444Z","[""1-Methyl-2-pyrrolidinone (NMP)""]","[""water""]","[]","[]","20","100","[""None""]","[]","[]","[]","[]","[]","[]","[]",,,,,false,"Dead-end",6,25,3.14,"Ethanol","Dye","Remazol briljant blue R (disodium salt)",626.54,,"mg/L",1,"[]",,,100,true,false,"Accepted","[""TFC""]","[""Polyimide(Lenzig® P84)""]","[]","[""Polyetherimide""]","[""Surface treatment""]","66164e82f00ca5f21b2fad69","2024-03-09T03:08:07.367Z","2021-01-01T00:00:00.000Z","Dual-layer membrane with hierarchical hydrophobicity and transport channels for nonpolar organic solvent nanofiltration","Scientific Report","backOffice","10.1002/aic.17138","65eb291c99b56aa8c515e014","Fu; Wang","https://doi.org/10.1002/aic.17138",0,"Composite","B4/H1-Si3 RBB/eth","Scientific report","Casting","[{""postTreatmentChemicalAgentConcentrationUnit"":[""wt%"",""wt%""],""_id"":""66165185f00ca5f21b2fae24"",""postTreatment"":""Surface treatment"",""postTreatmentChemicalAgentSmiles"":""C1=C(C=C(C=C1C(F)(F)F)C(F)(F)F)CN ; C(CN)C(C(C(C(C(C(C(C(F)(F)F)(F)F)(F)F)(F)F)(F)F)(F)F)(F)F)(F)F"",""postTreatmentChemicalAgentConcentration"":""4 ; 1""}]","ISA",,40.7,"4019",0,"O=[Si]=O","3",,,,7.4,,,,,,,950,200,,,,,,,,,,,,,,,,,,,,,,,,,,,,,,,,,,,,,,,,,,,,,,,,,,,,,,,,,,,,,,,"[]",,,,,,,,,,,,
"65f9d207bb458bfbce0f8de0","2024-03-19T17:57:27.128Z","[]","[]","[]","[]",,,"[]","[]","[]","[]","[]","[]","[]","[]",,,,,false,"Dead-end",30,20,14.6,"Methanol","Dye","Safranine T (chloride salt)",350.84,0.01,"wt%",1,"[]",,,,true,false,"Accepted","[]","[]","[]","[""Not Applicable""]","[""None""]","6617d901f00ca5f21b2fba1c","2024-03-19T17:57:27.061Z","2000-01-01T00:00:00.000Z","Nanofiltration studies of larger organic microsolutes in methanol solutions","Scientific Report","backOffice","10.1016/S0376-7388(99)00374-9","65f8b80ed42a2aa9761954d9","Sirkar","https://doi.org/10.1016/S0376-7388(99)00374-9",0,"Commercial","MPF-50 0.01 wt% Safranin",,,"[]",,0.996,5.6,"4020",0,,,,,,1.937,,,,,,,700,,,,,,,,,,,,,,,,,,,,,,,,,,,,,,,,,,,,,,,,,,,,,,,,,,,,,,,,,,,,,,"MPF-50",,"[]",,,,,,,,,,,,
"65f9d298bb458bfbce0f8de2","2024-03-19T17:57:27.128Z","[]","[]","[]","[]",,,"[]","[]","[]","[]","[]","[]","[]","[]",,,,,false,"Dead-end",30,20,14.6,"Methanol","Dye","Safranine T (chloride salt)",350.84,1,"wt%",1,"[]",,,,true,false,"Accepted","[]","[]","[]","[""Not Applicable""]","[""None""]","6617d901f00ca5f21b2fba1c","2024-03-19T17:57:27.061Z","2000-01-01T00:00:00.000Z","Nanofiltration studies of larger organic microsolutes in methanol solutions","Scientific Report","backOffice","10.1016/S0376-7388(99)00374-9","65f8b80ed42a2aa9761954d9","Sirkar","https://doi.org/10.1016/S0376-7388(99)00374-9",0,"Commercial","MPF-44 1wt% safranin",,,"[]",,0.134,93.5,"4021",0,,,,,,0.38,,,,,,,250,,,,,,,,,,,,,,,,,,,,,,,,,,,,,,,,,,,,,,,,,,,,,,,,,,,,,,,,,,,,,,"MPF-44",,"[]",,,,,,,,,,,,
"65f9d30fbb458bfbce0f8de4","2024-03-19T17:57:27.128Z","[]","[]","[]","[]",,,"[]","[]","[]","[]","[]","[]","[]","[]",,,,,false,"Dead-end",30,20,14.6,"Methanol","Dye","Brilliant blue R250 (disodium salt)",825.97,0.01,"wt%",1,"[]",,,,true,false,"Accepted","[]","[]","[]","[""Not Applicable""]","[""None""]","6617d901f00ca5f21b2fba1c","2024-03-19T17:57:27.061Z","2000-01-01T00:00:00.000Z","Nanofiltration studies of larger organic microsolutes in methanol solutions","Scientific Report","backOffice","10.1016/S0376-7388(99)00374-9","65f8b80ed42a2aa9761954d9","Sirkar","https://doi.org/10.1016/S0376-7388(99)00374-9",0,"Commercial","MPF-44 0.01% BBR",,,"[]",,0.323,94.8,"4022",0,,,,,,0.38,,,,,,,250,,,,,,,,,,,,,,,,,,,,,,,,,,,,,,,,,,,,,,,,,,,,,,,,,,,,,,,,,,,,,,"MPF-44",,"[]",,,,,,,,,,,,
"65f9d364bb458bfbce0f8de6","2024-03-19T17:57:27.128Z","[]","[]","[]","[]",,,"[]","[]","[]","[]","[]","[]","[]","[]",,,,,false,"Dead-end",30,20,14.6,"Methanol","Dye","Brilliant blue R250 (disodium salt)",825.97,1,"wt%",1,"[]",,,,true,false,"Accepted","[]","[]","[]","[""Not Applicable""]","[""None""]","6617d901f00ca5f21b2fba1c","2024-03-19T17:57:27.061Z","2000-01-01T00:00:00.000Z","Nanofiltration studies of larger organic microsolutes in methanol solutions","Scientific Report","backOffice","10.1016/S0376-7388(99)00374-9","65f8b80ed42a2aa9761954d9","Sirkar","https://doi.org/10.1016/S0376-7388(99)00374-9",0,"Commercial","MPF-44 1% BBR",,,"[]",,0.133,99.7,"4023",0,,,,,,0.38,,,,,,,250,,,,,,,,,,,,,,,,,,,,,,,,,,,,,,,,,,,,,,,,,,,,,,,,,,,,,,,,,,,,,,"MPF-44",,"[]",,,,,,,,,,,,
"65f9d3d1bb458bfbce0f8de8","2024-03-19T17:57:27.128Z","[]","[]","[]","[]",,,"[]","[]","[]","[]","[]","[]","[]","[]",,,,,false,"Dead-end",30,20,14.6,"Methanol","Other","vitamin B12",1355,0.01,"wt%",1,"[]",,,,true,false,"Accepted","[]","[]","[]","[""Not Applicable""]","[""None""]","6617d901f00ca5f21b2fba1c","2024-03-19T17:57:27.061Z","2000-01-01T00:00:00.000Z","Nanofiltration studies of larger organic microsolutes in methanol solutions","Scientific Report","backOffice","10.1016/S0376-7388(99)00374-9","65f8b80ed42a2aa9761954d9","Sirkar","https://doi.org/10.1016/S0376-7388(99)00374-9",0,"Commercial","MPF-44 0.01% vitamin B12",,,"[]",,0.366,98.8,"4024",0,,,,,,0.38,,,,,,,250,,,,,,,,,,,,,,,,,,,,,,,,,,,,,,,,,,,,,,,,,,,,,,,,,,,,,,,,,,,,,,"MPF-44",,"[]",,,,,,,,,,,,
"65f9e441bb458bfbce0f8dea","2024-03-19T17:57:27.128Z","[]","[]","[]","[]",,,"[]","[]","[]","[]","[]","[]","[]","[]",,,,,false,"Dead-end",30,20,14.6,"Methanol","Other","vitamin B12",1355,0.01,"wt%",1,"[]",,,,true,false,"Accepted","[]","[]","[]","[""Not Applicable""]","[""None""]","6617d901f00ca5f21b2fba1c","2024-03-19T17:57:27.061Z","2000-01-01T00:00:00.000Z","Nanofiltration studies of larger organic microsolutes in methanol solutions","Scientific Report","backOffice","10.1016/S0376-7388(99)00374-9","65f8b80ed42a2aa9761954d9","Sirkar","https://doi.org/10.1016/S0376-7388(99)00374-9",0,"Commercial","MPF-50 0.01% vit B12",,,"[]",,0.99,89,"4025",0,,,,,,1.93,,,,,,,700,,,,,,,,,,,,,,,,,,,,,,,,,,,,,,,,,,,,,,,,,,,,,,,,,,,,,,,,,,,,,,"MPF-50",,"[]",,,,,,,,,,,,
"65f9e49ebb458bfbce0f8dec","2024-03-19T17:57:27.128Z","[]","[]","[]","[]",,,"[]","[]","[]","[]","[]","[]","[]","[]",,,,,false,"Dead-end",30,20,14.6,"Methanol","Other","vitamin B12",1355,1,"wt%",1,"[]",,,,true,false,"Accepted","[]","[]","[]","[""Not Applicable""]","[""None""]","6617d901f00ca5f21b2fba1c","2024-03-19T17:57:27.061Z","2000-01-01T00:00:00.000Z","Nanofiltration studies of larger organic microsolutes in methanol solutions","Scientific Report","backOffice","10.1016/S0376-7388(99)00374-9","65f8b80ed42a2aa9761954d9","Sirkar","https://doi.org/10.1016/S0376-7388(99)00374-9",0,"Commercial","MPF-50 1% vit B12",,,"[]",,0.229,88.5,"4026",0,,,,,,1.93,,,,,,,700,,,,,,,,,,,,,,,,,,,,,,,,,,,,,,,,,,,,,,,,,,,,,,,,,,,,,,,,,,,,,,"MPF-50",,"[]",,,,,,,,,,,,
"65f9e672bb458bfbce0f8e18","2024-03-19T17:57:27.128Z","[]","[]","[]","[]",,,"[]","[]","[]","[]","[]","[]","[]","[]",,,,,false,"Dead-end",30,20,14.6,"Methanol","Dye","Safranine T (chloride salt)",350.84,1,"wt%",1,"[]",,,,true,false,"Accepted","[]","[]","[]","[""Not Applicable""]","[""None""]","6617d901f00ca5f21b2fba1c","2024-03-19T17:57:27.061Z","2000-01-01T00:00:00.000Z","Nanofiltration studies of larger organic microsolutes in methanol solutions","Scientific Report","backOffice","10.1016/S0376-7388(99)00374-9","65f8b80ed42a2aa9761954d9","Sirkar","https://doi.org/10.1016/S0376-7388(99)00374-9",0,"Commercial","MPF-50 1% safranin",,,"[]",,0.235,6,"4027",0,,,,,,1.937,,,,,,,700,,,,,,,,,,,,,,,,,,,,,,,,,,,,,,,,,,,,,,,,,,,,,,,,,,,,,,,,,,,,,,"MPF-50",,"[]",,,,,,,,,,,,
"65f9e6afbb458bfbce0f8e1a","2024-03-19T17:57:27.128Z","[]","[]","[]","[]",,,"[]","[]","[]","[]","[]","[]","[]","[]",,,,,false,"Dead-end",30,20,14.6,"Methanol","Dye","Safranine T (chloride salt)",350.84,3,"wt%",1,"[]",,,,true,false,"Accepted","[]","[]","[]","[""Not Applicable""]","[""None""]","6617d901f00ca5f21b2fba1c","2024-03-19T17:57:27.061Z","2000-01-01T00:00:00.000Z","Nanofiltration studies of larger organic microsolutes in methanol solutions","Scientific Report","backOffice","10.1016/S0376-7388(99)00374-9","65f8b80ed42a2aa9761954d9","Sirkar","https://doi.org/10.1016/S0376-7388(99)00374-9",0,"Commercial","MPF-50 3% safranin",,,"[]",,0.045,44.9,"4028",0,,,,,,1.937,,,,,,,700,,,,,,,,,,,,,,,,,,,,,,,,,,,,,,,,,,,,,,,,,,,,,,,,,,,,,,,,,,,,,,"MPF-50",,"[]",,,,,,,,,,,,
"65f9e70cbb458bfbce0f8e23","2024-03-19T17:57:27.128Z","[]","[]","[]","[]",,,"[]","[]","[]","[]","[]","[]","[]","[]",,,,,false,"Dead-end",30,20,14.6,"Methanol","Dye","Brilliant blue R250 (disodium salt)",825.97,0.01,"wt%",1,"[]",,,,true,false,"Accepted","[]","[]","[]","[""Not Applicable""]","[""None""]","6617d901f00ca5f21b2fba1c","2024-03-19T17:57:27.061Z","2000-01-01T00:00:00.000Z","Nanofiltration studies of larger organic microsolutes in methanol solutions","Scientific Report","backOffice","10.1016/S0376-7388(99)00374-9","65f8b80ed42a2aa9761954d9","Sirkar","https://doi.org/10.1016/S0376-7388(99)00374-9",0,"Commercial","MPF-50 0.01% BBR",,,"[]",,0.985,73.8,"4029",0,,,,,,1.937,,,,,,,700,,,,,,,,,,,,,,,,,,,,,,,,,,,,,,,,,,,,,,,,,,,,,,,,,,,,,,,,,,,,,,"MPF-50",,"[]",,,,,,,,,,,,
"65f9e733bb458bfbce0f8e25","2024-03-19T17:57:27.128Z","[]","[]","[]","[]",,,"[]","[]","[]","[]","[]","[]","[]","[]",,,,,false,"Dead-end",30,20,14.6,"Methanol","Dye","Brilliant blue R250 (disodium salt)",825.97,1,"wt%",1,"[]",,,,true,false,"Accepted","[]","[]","[]","[""Not Applicable""]","[""None""]","65f9d207bb458bfbce0f8ddf","2024-03-19T17:57:27.061Z","2000-01-01T00:00:00.000Z","Nanofiltration studies of larger organic microsolutes in methanol solutions","Scientific Report","backOffice","https://doi.org/10.1016/S0376-7388(99)00374-9","65f8b80ed42a2aa9761954d9","Sirkar","https://doi.org/10.1016/S0376-7388(99)00374-9",0,"Commercial","MPF-50 1% BBR",,,"[]",,0.215,89.9,"4030",0,,,,,,1.937,,,,,,,700,,,,,,,,,,,,,,,,,,,,,,,,,,,,,,,,,,,,,,,,,,,,,,,,,,,,,,,,,,,,,,"MPF-50",,"[]",,,,,,,,,,,,
"65f9e79cbb458bfbce0f8e27","2024-03-19T17:57:27.128Z","[]","[]","[]","[]",,,"[]","[]","[]","[]","[]","[]","[]","[]",,,,,false,"Dead-end",30,20,14.6,"Methanol","Dye","Brilliant blue R250 (disodium salt)",825.97,0.01,"wt%",1,"[]",,,,true,false,"Accepted","[]","[]","[]","[""Not Applicable""]","[""None""]","65f9d207bb458bfbce0f8ddf","2024-03-19T17:57:27.061Z","2000-01-01T00:00:00.000Z","Nanofiltration studies of larger organic microsolutes in methanol solutions","Scientific Report","backOffice","https://doi.org/10.1016/S0376-7388(99)00374-9","65f8b80ed42a2aa9761954d9","Sirkar","https://doi.org/10.1016/S0376-7388(99)00374-9",0,"Commercial","MPF-60 0.01% BBR",,,"[]",,0.489,93.8,"4031",0,,,,,,0.538,,,,,,,400,,,,,,,,,,,,,,,,,,,,,,,,,,,,,,,,,,,,,,,,,,,,,,,,,,,,,,,,,,,,,,"MPF-60",,"[]",,,,,,,,,,,,
"65f9e7d2bb458bfbce0f8e29","2024-03-19T17:57:27.128Z","[]","[]","[]","[]",,,"[]","[]","[]","[]","[]","[]","[]","[]",,,,,false,"Dead-end",30,20,14.6,"Methanol","Dye","Brilliant blue R250 (disodium salt)",825.97,1,"wt%",1,"[]",,,,true,false,"Accepted","[]","[]","[]","[""Not Applicable""]","[""None""]","65f9d207bb458bfbce0f8ddf","2024-03-19T17:57:27.061Z","2000-01-01T00:00:00.000Z","Nanofiltration studies of larger organic microsolutes in methanol solutions","Scientific Report","backOffice","https://doi.org/10.1016/S0376-7388(99)00374-9","65f8b80ed42a2aa9761954d9","Sirkar","https://doi.org/10.1016/S0376-7388(99)00374-9",0,"Commercial","MPF-60 1% BBR",,,"[]",,0.172,98.8,"4032",0,,,,,,0.538,,,,,,,400,,,,,,,,,,,,,,,,,,,,,,,,,,,,,,,,,,,,,,,,,,,,,,,,,,,,,,,,,,,,,,"MPF-60",,"[]",,,,,,,,,,,,
"65f9e84cbb458bfbce0f8e2b","2024-03-19T17:57:27.128Z","[]","[]","[]","[]",,,"[]","[]","[]","[]","[]","[]","[]","[]",,,,,false,"Dead-end",30,20,14.6,"Methanol","Dye","Safranine T (chloride salt)",350.84,0.01,"wt%",1,"[]",,,,true,false,"Accepted","[]","[]","[]","[""Not Applicable""]","[""None""]","65f9d207bb458bfbce0f8ddf","2024-03-19T17:57:27.061Z","2000-01-01T00:00:00.000Z","Nanofiltration studies of larger organic microsolutes in methanol solutions","Scientific Report","backOffice","https://doi.org/10.1016/S0376-7388(99)00374-9","65f8b80ed42a2aa9761954d9","Sirkar","https://doi.org/10.1016/S0376-7388(99)00374-9",0,"Commercial","MPF-60 0.01% safranine",,,"[]",,0.501,86.9,"4033",0,,,,,,0.538,,,,,,,400,,,,,,,,,,,,,,,,,,,,,,,,,,,,,,,,,,,,,,,,,,,,,,,,,,,,,,,,,,,,,,"MPF-60",,"[]",,,,,,,,,,,,
"65f9e884bb458bfbce0f8e2d","2024-03-19T17:57:27.128Z","[]","[]","[]","[]",,,"[]","[]","[]","[]","[]","[]","[]","[]",,,,,false,"Dead-end",30,20,14.6,"Methanol","Dye","Safranine T (chloride salt)",350.84,1,"wt%",1,"[]",,,,true,false,"Accepted","[]","[]","[]","[""Not Applicable""]","[""None""]","65f9d207bb458bfbce0f8ddf","2024-03-19T17:57:27.061Z","2000-01-01T00:00:00.000Z","Nanofiltration studies of larger organic microsolutes in methanol solutions","Scientific Report","backOffice","https://doi.org/10.1016/S0376-7388(99)00374-9","65f8b80ed42a2aa9761954d9","Sirkar","https://doi.org/10.1016/S0376-7388(99)00374-9",0,"Commercial","MPF-60 1% safranine",,,"[]",,0.186,93.7,"4034",0,,,,,,0.538,,,,,,,400,,,,,,,,,,,,,,,,,,,,,,,,,,,,,,,,,,,,,,,,,,,,,,,,,,,,,,,,,,,,,,"MPF-60",,"[]",,,,,,,,,,,,
"65f9e8bebb458bfbce0f8e2f","2024-03-19T17:57:27.128Z","[]","[]","[]","[]",,,"[]","[]","[]","[]","[]","[]","[]","[]",,,,,false,"Dead-end",30,20,14.6,"Methanol","Dye","Safranine T (chloride salt)",350.84,3,"wt%",1,"[]",,,,true,false,"Accepted","[]","[]","[]","[""Not Applicable""]","[""None""]","65f9d207bb458bfbce0f8ddf","2024-03-19T17:57:27.061Z","2000-01-01T00:00:00.000Z","Nanofiltration studies of larger organic microsolutes in methanol solutions","Scientific Report","backOffice","https://doi.org/10.1016/S0376-7388(99)00374-9","65f8b80ed42a2aa9761954d9","Sirkar","https://doi.org/10.1016/S0376-7388(99)00374-9",0,"Commercial","MPF-60 3% safranine",,,"[]",,0.027,83.5,"4035",0,,,,,,0.538,,,,,,,400,,,,,,,,,,,,,,,,,,,,,,,,,,,,,,,,,,,,,,,,,,,,,,,,,,,,,,,,,,,,,,"MPF-60",,"[]",,,,,,,,,,,,
"65f9f1febb458bfbce0f8e32","2024-03-19T20:13:50.301Z","[]","[]","[]","[]",,,"[]","[]","[]","[]","[]","[]","[]","[]",,,,,false,"Dead-end",30,25,14.6,"Dimethylsulfoxide (DMSO)","Dye","Sudan Black B",456.54,0.001,"mol/L",1,"[]",,,96,true,false,"Accepted","[]","[]","[]","[""Not Applicable""]","[""None""]","6617dd1ff00ca5f21b2fbb41","2024-03-19T20:13:50.247Z","2021-01-01T00:00:00.000Z","Novel perfluorinated nanofiltration membranes for isolation of pharmaceutical compounds","Commercial","backOffice","10.1016/j.seppur.2020.117944","65f8b80ed42a2aa9761954d9","Chau","https://doi.org/10.1016/j.seppur.2020.117944",0,"Commercial","a glassy amorphous hydrophobic perfluorinated polymer SBB/DMSO 30 bar",,,"[]",,,91,"4036",0,,,,,,0.213,,,,,,,,,,,,,,,,,,,,,,,,,,,,,,,,,,,,,,,,,,,,,,,,,,,,,,,,,,,,,,,,,,,,,"Other",,"[]","HMP2","Compact Membrane System",,,,,,,,,,
"65f9f24dbb458bfbce0f8e34","2024-03-19T20:13:50.301Z","[]","[]","[]","[]",,,"[]","[]","[]","[]","[]","[]","[]","[]",,,,,false,"Dead-end",35,25,14.6,"Dimethylsulfoxide (DMSO)","Dye","Sudan Black B",456.54,0.001,"mol/L",1,"[]",,,96,true,false,"Accepted","[]","[]","[]","[""Not Applicable""]","[""None""]","6617dd1ff00ca5f21b2fbb41","2024-03-19T20:13:50.247Z","2021-01-01T00:00:00.000Z","Novel perfluorinated nanofiltration membranes for isolation of pharmaceutical compounds","Commercial","backOffice","10.1016/j.seppur.2020.117944","65f8b80ed42a2aa9761954d9","Chau","https://doi.org/10.1016/j.seppur.2020.117944",0,"Commercial","a glassy amorphous hydrophobic perfluorinated polymer SBB/DMSO 35 bar",,,"[]",,,92,"4037",0,,,,,,0.2,,,,,,,,,,,,,,,,,,,,,,,,,,,,,,,,,,,,,,,,,,,,,,,,,,,,,,,,,,,,,,,,,,,,,"Other",,"[]","HMP2","Compact Membrane System",,,,,,,,,,
