Repository: BAMresearch/onf-database

This repository belongs to the the publication "Revealing structure-property-performance relationships of organic solvent nanofiltration membranes using a FAIR, open-access database" published in ADD JOURNAL (DOI). 
It uses a dataset derived from The Open Membrane Database (https://openmembranedatabase.org/). The access date was April 8th 2025. The original dataset is in the repository as OMD_SRNF_2025-04-08.csv file.

The main researchers involved in the study are Sarah Glass (ORCID: 0000-0002-0625-0057), Petra Merten (no ORCID available), Torsten Brinkmann (ORCID: 0000-0002-5114-6259) and Volkan Filiz (ORCID: 0000-0003-0239-8641). 

The repository contains 5 Python files:

File: OMD_SRNF_2025-04-08.csv (part 130 of 184)
"65f9f28cbb458bfbce0f8e3d","2024-03-19T20:13:50.301Z","[]","[]","[]","[]",,,"[]","[]","[]","[]","[]","[]","[]","[]",,,,,false,"Dead-end",40,25,14.6,"Dimethylsulfoxide (DMSO)","Dye","Sudan Black B",456.54,0.001,"mol/L",1,"[]",,,96,true,false,"Accepted","[]","[]","[]","[""Not Applicable""]","[""None""]","6617dd1ff00ca5f21b2fbb41","2024-03-19T20:13:50.247Z","2021-01-01T00:00:00.000Z","Novel perfluorinated nanofiltration membranes for isolation of pharmaceutical compounds","Commercial","backOffice","10.1016/j.seppur.2020.117944","65f8b80ed42a2aa9761954d9","Chau","https://doi.org/10.1016/j.seppur.2020.117944",0,"Commercial","a glassy amorphous hydrophobic perfluorinated polymer SBB/DMSO 40 bar",,,"[]",,,92.5,"4038",0,,,,,,1.95,,,,,,,,,,,,,,,,,,,,,,,,,,,,,,,,,,,,,,,,,,,,,,,,,,,,,,,,,,,,,,,,,,,,,"Other",,"[]","HMP2","Compact Membrane System",,,,,,,,,,
"65f9f48bbb458bfbce0f8e51","2024-03-19T20:13:50.301Z","[]","[]","[]","[]",,,"[]","[]","[]","[]","[]","[]","[]","[]",,,,,false,"Dead-end",30,25,14.6,"Dimethylsulfoxide (DMSO)","Dye","Brilliant blue R250 (disodium salt)",825.97,0.001,"mol/L",1,"[]",,,96,true,false,"Accepted","[]","[]","[]","[""Not Applicable""]","[""None""]","6617dd1ff00ca5f21b2fbb41","2024-03-19T20:13:50.247Z","2021-01-01T00:00:00.000Z","Novel perfluorinated nanofiltration membranes for isolation of pharmaceutical compounds","Commercial","backOffice","10.1016/j.seppur.2020.117944","65f8b80ed42a2aa9761954d9","Chau","https://doi.org/10.1016/j.seppur.2020.117944",0,"Commercial","a glassy amorphous hydrophobic perfluorinated polymer BBR/DMSO 30bar",,,"[]",,,95.3,"4045",0,,,,,,2.13,,,,,,,,,,,,,,,,,,,,,,,,,,,,,,,,,,,,,,,,,,,,,,,,,,,,,,,,,,,,,,,,,,,,,"Other",,"[]","HMP2","Compact Membrane System",,,,,,,,,,
"65f9f4a5bb458bfbce0f8e53","2024-03-19T20:13:50.301Z","[]","[]","[]","[]",,,"[]","[]","[]","[]","[]","[]","[]","[]",,,,,false,"Dead-end",35,25,14.6,"Dimethylsulfoxide (DMSO)","Dye","Brilliant blue R250 (disodium salt)",825.97,0.001,"mol/L",1,"[]",,,96,true,false,"Accepted","[]","[]","[]","[""Not Applicable""]","[""None""]","6617dd1ff00ca5f21b2fbb41","2024-03-19T20:13:50.247Z","2021-01-01T00:00:00.000Z","Novel perfluorinated nanofiltration membranes for isolation of pharmaceutical compounds","Commercial","backOffice","10.1016/j.seppur.2020.117944","65f8b80ed42a2aa9761954d9","Chau","https://doi.org/10.1016/j.seppur.2020.117944",0,"Commercial","a glassy amorphous hydrophobic perfluorinated polymer BBR/DMSO 35bar",,,"[]",,,96,"4046",0,,,,,,2,,,,,,,,,,,,,,,,,,,,,,,,,,,,,,,,,,,,,,,,,,,,,,,,,,,,,,,,,,,,,,,,,,,,,"Other",,"[]","HMP2","Compact Membrane System",,,,,,,,,,
"65f9f4bdbb458bfbce0f8e55","2024-03-19T20:13:50.301Z","[]","[]","[]","[]",,,"[]","[]","[]","[]","[]","[]","[]","[]",,,,,false,"Dead-end",40,25,14.6,"Dimethylsulfoxide (DMSO)","Dye","Brilliant blue R250 (disodium salt)",825.97,0.001,"mol/L",1,"[]",,,96,true,false,"Accepted","[]","[]","[]","[""Not Applicable""]","[""None""]","6617dd1ff00ca5f21b2fbb41","2024-03-19T20:13:50.247Z","2021-01-01T00:00:00.000Z","Novel perfluorinated nanofiltration membranes for isolation of pharmaceutical compounds","Commercial","backOffice","10.1016/j.seppur.2020.117944","65f8b80ed42a2aa9761954d9","Chau","https://doi.org/10.1016/j.seppur.2020.117944",0,"Commercial","a glassy amorphous hydrophobic perfluorinated polymer BBR/DMSO 40 bar",,,"[]",,,97.1,"4047",0,,,,,,1.95,,,,,,,,,,,,,,,,,,,,,,,,,,,,,,,,,,,,,,,,,,,,,,,,,,,,,,,,,,,,,,,,,,,,,"Other",,"[]","HMP2","Compact Membrane System",,,,,,,,,,
"65fa3cd3bb458bfbce0f8f3a","2024-03-09T03:08:07.444Z","[""1-Methyl-2-pyrrolidinone (NMP)""]","[""water""]","[]","[]","20","100","[""None""]","[]","[]","[]","[]","[]","[]","[]",,,,,false,"Dead-end",6,25,3.14,"water","Other","",,,"mg/L",1,"[]",,,100,true,false,"Accepted","[""TFC""]","[""Polyimide(Lenzig® P84)""]","[]","[""Polyetherimide""]","[""Surface treatment""]","66164e82f00ca5f21b2fad69","2024-03-09T03:08:07.367Z","2021-01-01T00:00:00.000Z","Dual-layer membrane with hierarchical hydrophobicity and transport channels for nonpolar organic solvent nanofiltration","Scientific Report","backOffice","10.1002/aic.17138","65eb291c99b56aa8c515e014","Fu; Wang","https://doi.org/10.1002/aic.17138",0,"Composite","B4/H1-Si3 water permeance","Scientific report","Casting","[{""postTreatmentChemicalAgentConcentrationUnit"":[""wt%"",""wt%""],""_id"":""661651c6f00ca5f21b2fae30"",""postTreatment"":""Surface treatment"",""postTreatmentChemicalAgentSmiles"":""C1=C(C=C(C=C1C(F)(F)F)C(F)(F)F)CN ; C(CN)C(C(C(C(C(C(C(C(F)(F)F)(F)F)(F)F)(F)F)(F)F)(F)F)(F)F)(F)F"",""postTreatmentChemicalAgentConcentration"":""4 ; 1""}]","ISA",,,"4054",0,"O=[Si]=O","3",,,,17.1,,,,,,,950,200,,,,,,,,,,,,,,,,,,,,,,,,,,,,,,,,,,,,,,,,,,,,,,,,,,,,,,,,,,,,,,,"[]",,,,,,,,,,,,
"65fa3dc1bb458bfbce0f8f3e","2024-03-09T03:08:07.444Z","[""1-Methyl-2-pyrrolidinone (NMP)""]","[""water""]","[]","[]","20","100","[""None""]","[]","[]","[]","[]","[]","[]","[]",,,,,false,"Dead-end",6,25,3.14,"Isopropanol (IPA)","Other","",,,"mg/L",1,"[]",,,100,true,false,"Accepted","[""TFC""]","[""Polyimide(Lenzig® P84)""]","[]","[""Polyetherimide""]","[""Surface treatment""]","66164e82f00ca5f21b2fad69","2024-03-09T03:08:07.367Z","2021-01-01T00:00:00.000Z","Dual-layer membrane with hierarchical hydrophobicity and transport channels for nonpolar organic solvent nanofiltration","Scientific Report","backOffice","10.1002/aic.17138","65eb291c99b56aa8c515e014","Fu; Wang","https://doi.org/10.1002/aic.17138",0,"Composite","B4/H1-Si3 IPA permeance","Scientific report","Casting","[{""postTreatmentChemicalAgentConcentrationUnit"":[""wt%"",""wt%""],""_id"":""661651fcf00ca5f21b2fae3c"",""postTreatment"":""Surface treatment"",""postTreatmentChemicalAgentSmiles"":""C1=C(C=C(C=C1C(F)(F)F)C(F)(F)F)CN ; C(CN)C(C(C(C(C(C(C(C(F)(F)F)(F)F)(F)F)(F)F)(F)F)(F)F)(F)F)(F)F"",""postTreatmentChemicalAgentConcentration"":""4 ; 1""}]","ISA",,,"4055",0,"O=[Si]=O","3",,,,4.3,,,,,,,,200,,,,,,,,,,,,,,,,,,,,,,,,,,,,,,,,,,,,,,,,,,,,,,,,,,,,,,,,,,,,,,,"[]",,,,,,,,,,,,
"65fa3fe9bb458bfbce0f8f4b","2024-03-09T03:08:07.444Z","[""1-Methyl-2-pyrrolidinone (NMP)""]","[""water""]","[]","[]","20","100","[""None""]","[]","[]","[]","[]","[]","[]","[]",,,,,false,"Dead-end",6,25,3.14,"Ethanol","Dye","Rose Bengal (disodium salt)",1017.64,,"mg/L",1,"[]",,,100,true,false,"Accepted","[""TFC""]","[""Polyimide(Lenzig® P84)""]","[]","[""Polyetherimide""]","[""Surface treatment""]","66164e82f00ca5f21b2fad69","2024-03-09T03:08:07.367Z","2021-01-01T00:00:00.000Z","Dual-layer membrane with hierarchical hydrophobicity and transport channels for nonpolar organic solvent nanofiltration","Scientific Report","backOffice","10.1002/aic.17138","65eb291c99b56aa8c515e014","Fu; Wang","https://doi.org/10.1002/aic.17138",0,"Composite","B4/H1-Si3 RB/eth","Scientific report","Casting","[{""postTreatmentChemicalAgentConcentrationUnit"":[""wt%"",""wt%""],""_id"":""6616523ff00ca5f21b2fae48"",""postTreatment"":""Surface treatment"",""postTreatmentChemicalAgentSmiles"":""C1=C(C=C(C=C1C(F)(F)F)C(F)(F)F)CN ; C(CN)C(C(C(C(C(C(C(C(F)(F)F)(F)F)(F)F)(F)F)(F)F)(F)F)(F)F)(F)F"",""postTreatmentChemicalAgentConcentration"":""4 ; 1""}]","ISA",,97,"4056",0,"O=[Si]=O","3",,,,7.6,,,,,,,950,200,,,,,,,,,,,,,,,,,,,,,,,,,,,,,,,,,,,,,,,,,,,,,,,,,,,,,,,,,,,,,,,"[]",,,,,,,,,,,,
"65fa42e8bb458bfbce0f8f4d","2024-03-09T03:08:07.444Z","[""1-Methyl-2-pyrrolidinone (NMP)""]","[""water""]","[]","[]","20","100","[""None""]","[]","[]","[]","[]","[]","[]","[]",,,,,false,"Dead-end",6,25,3.14,"Hexane","Industrial Model Solute","L-a-Phosphatidylcholine",758.1,2000,"mg/L",1,"[]",,,100,true,false,"Accepted","[""TFC""]","[""Polyimide(Lenzig® P84)""]","[]","[""Polyetherimide""]","[""Surface treatment""]","66164e82f00ca5f21b2fad69","2024-03-09T03:08:07.367Z","2021-01-01T00:00:00.000Z","Dual-layer membrane with hierarchical hydrophobicity and transport channels for nonpolar organic solvent nanofiltration","Scientific Report","backOffice","10.1002/aic.17138","65eb291c99b56aa8c515e014","Fu; Wang","https://doi.org/10.1002/aic.17138",0,"Composite","B4/H1-Si3 Lechitin/hexane","Scientific report","Casting","[{""postTreatmentChemicalAgentConcentrationUnit"":[""wt%"",""wt%""],""_id"":""66165334f00ca5f21b2fae54"",""postTreatment"":""Surface treatment"",""postTreatmentChemicalAgentSmiles"":""C1=C(C=C(C=C1C(F)(F)F)C(F)(F)F)CN ; C(CN)C(C(C(C(C(C(C(C(F)(F)F)(F)F)(F)F)(F)F)(F)F)(F)F)(F)F)(F)F"",""postTreatmentChemicalAgentConcentration"":""4 ; 1""}]","ISA",,98.5,"4057",0,"O=[Si]=O","3",,,,28.75,,,,,,,,200,,,,,,,,,,,,,,,,,,,,,,,,,,,,,,,,,,,,,,,,,,,,,,,,,,,,,,,,,,,,,,,"[]",,,,,,,,,,,,
"65fabed7bb458bfbce0f8f93","2024-03-04T18:24:21.102Z","[""1-Methyl-2-pyrrolidinone (NMP)""]","[""water""]","[]","[]","18.75;6.25",,"[]","[]","[]","[]","[]","[]","[]","[]",,,,,false,"Dead-end",20,21,,"Methyl acetate",,,,,,1,"[]",,,66.04,true,false,"Accepted","[""ISA""]","[""Polyphenylsulfone"",""Polyimide(Matrimid® 5218)""]","[]","[""Not Applicable""]","[""None""]","65e611d51850430560c19e2a","2024-03-04T18:24:21.037Z","2013-01-01T00:00:00.000Z","Influence of the blend composition on the properties and separation performance of novel solvent resistant polyphenylsulfone/polyimide nanofiltration membranes","Scientific Report","backOffice","10.1016/j.memsci.2013.07.009","65def9221850430560c198ab","Jansen","https://doi.org/10.1016/j.memsci.2013.07.009",0,"ISA/inorganic/dense","PhM7525 (25wt%)","Scientific report",,"[]",,,,"4060",0,,,,,,0.264,,,,,,,,,,,,,,,,,,,,,,,,,,,,,,,,,,,,,,,,,,,,,,,,,,,,,,,,,,,,,,,,,,,,,,,"[]",,,,,,,,,,,,
"65fabee7bb458bfbce0f8f97","2024-03-04T18:24:21.102Z","[""1-Methyl-2-pyrrolidinone (NMP)""]","[""water""]","[]","[]","18.75;6.25",,"[]","[]","[]","[]","[]","[]","[]","[]",,,,,false,"Dead-end",20,21,,"Isopropyl acetate",,,,,,1,"[]",,,66.04,true,false,"Accepted","[""ISA""]","[""Polyphenylsulfone"",""Polyimide(Matrimid® 5218)""]","[]","[""Not Applicable""]","[""None""]","65e611d51850430560c19e2a","2024-03-04T18:24:21.037Z","2013-01-01T00:00:00.000Z","Influence of the blend composition on the properties and separation performance of novel solvent resistant polyphenylsulfone/polyimide nanofiltration membranes","Scientific Report","backOffice","10.1016/j.memsci.2013.07.009","65def9221850430560c198ab","Jansen","https://doi.org/10.1016/j.memsci.2013.07.009",0,"ISA/inorganic/dense","PhM7525","Scientific report",,"[]",,,,"4061",0,,,,,,0.0319,,,,,,,,,,,,,,,,,,,,,,,,,,,,,,,,,,,,,,,,,,,,,,,,,,,,,,,,,,,,,,,,,,,,,,,"[]",,,,,,,,,,,,
"65fabf1bbb458bfbce0f8f9b","2024-03-04T18:24:21.102Z","[""1-Methyl-2-pyrrolidinone (NMP)""]","[""water""]","[]","[]","12.5;12.5",,"[]","[]","[]","[]","[]","[]","[]","[]",,,,,false,"Dead-end",20,21,,"Methyl acetate",,,,,,1,"[]",,,69.03,true,false,"Accepted","[""ISA""]","[""Polyphenylsulfone"",""Polyimide(Matrimid® 5218)""]","[]","[""Not Applicable""]","[""None""]","65e611d51850430560c19e2a","2024-03-04T18:24:21.037Z","2013-01-01T00:00:00.000Z","Influence of the blend composition on the properties and separation performance of novel solvent resistant polyphenylsulfone/polyimide nanofiltration membranes","Scientific Report","backOffice","10.1016/j.memsci.2013.07.009","65def9221850430560c198ab","Jansen","https://doi.org/10.1016/j.memsci.2013.07.009",0,"ISA/inorganic/dense","PhM5050(25%)","Scientific report",,"[]",,,,"4062",0,,,,,,6.886,,,,,,,,,,,,,,,,,,,,,,,,,,,,,,,,,,,,,,,,,,,,,,,,,,,,,,,,,,,,,,,,,,,,,,,"[]",,,,,,,,,,,,
"65fabf29bb458bfbce0f8f9f","2024-03-04T18:24:21.102Z","[""1-Methyl-2-pyrrolidinone (NMP)""]","[""water""]","[]","[]","12.5;12.5",,"[]","[]","[]","[]","[]","[]","[]","[]",,,,,false,"Dead-end",20,21,,"Isopropyl acetate",,,,,,1,"[]",,,69.03,true,false,"Accepted","[""ISA""]","[""Polyphenylsulfone"",""Polyimide(Matrimid® 5218)""]","[]","[""Not Applicable""]","[""None""]","65e611d51850430560c19e2a","2024-03-04T18:24:21.037Z","2013-01-01T00:00:00.000Z","Influence of the blend composition on the properties and separation performance of novel solvent resistant polyphenylsulfone/polyimide nanofiltration membranes","Scientific Report","backOffice","10.1016/j.memsci.2013.07.009","65def9221850430560c198ab","Jansen","https://doi.org/10.1016/j.memsci.2013.07.009",0,"ISA/inorganic/dense","PhM5050(25%)","Scientific report",,"[]",,,,"4063",0,,,,,,1.982,,,,,,,,,,,,,,,,,,,,,,,,,,,,,,,,,,,,,,,,,,,,,,,,,,,,,,,,,,,,,,,,,,,,,,,"[]",,,,,,,,,,,,
"65fabf48bb458bfbce0f8fa3","2024-03-04T18:24:21.102Z","[""1-Methyl-2-pyrrolidinone (NMP)""]","[""water""]","[]","[]","6.25:18.75",,"[]","[]","[]","[]","[]","[]","[]","[]",,,,,false,"Dead-end",20,21,,"Methyl acetate",,,,,,1,"[]",,,70.98,true,false,"Accepted","[""ISA""]","[""Polyphenylsulfone"",""Polyimide(Matrimid® 5218)""]","[]","[""Not Applicable""]","[""None""]","65e611d51850430560c19e2a","2024-03-04T18:24:21.037Z","2013-01-01T00:00:00.000Z","Influence of the blend composition on the properties and separation performance of novel solvent resistant polyphenylsulfone/polyimide nanofiltration membranes","Scientific Report","backOffice","10.1016/j.memsci.2013.07.009","65def9221850430560c198ab","Jansen","https://doi.org/10.1016/j.memsci.2013.07.009",0,"ISA/inorganic/dense","PhM2575","Scientific report",,"[]",,,,"4064",0,,,,,,9.789,,,,,,,,,,,,,,,,,,,,,,,,,,,,,,,,,,,,,,,,,,,,,,,,,,,,,,,,,,,,,,,,,,,,,,,"[]",,,,,,,,,,,,
"65fabf55bb458bfbce0f8fa7","2024-03-04T18:24:21.102Z","[""1-Methyl-2-pyrrolidinone (NMP)""]","[""water""]","[]","[]","6.25:18.75",,"[]","[]","[]","[]","[]","[]","[]","[]",,,,,false,"Dead-end",20,21,,"Isopropyl acetate",,,,,,1,"[]",,,70.98,true,false,"Accepted","[""ISA""]","[""Polyphenylsulfone"",""Polyimide(Matrimid® 5218)""]","[]","[""Not Applicable""]","[""None""]","65e611d51850430560c19e2a","2024-03-04T18:24:21.037Z","2013-01-01T00:00:00.000Z","Influence of the blend composition on the properties and separation performance of novel solvent resistant polyphenylsulfone/polyimide nanofiltration membranes","Scientific Report","backOffice","10.1016/j.memsci.2013.07.009","65def9221850430560c198ab","Jansen","https://doi.org/10.1016/j.memsci.2013.07.009",0,"ISA/inorganic/dense","PhM2575","Scientific report",,"[]",,,,"4065",0,,,,,,3.485,,,,,,,,,,,,,,,,,,,,,,,,,,,,,,,,,,,,,,,,,,,,,,,,,,,,,,,,,,,,,,,,,,,,,,,"[]",,,,,,,,,,,,
"65fabf88bb458bfbce0f8fab","2024-03-04T18:24:21.102Z","[""1-Methyl-2-pyrrolidinone (NMP)""]","[""water""]","[]","[]","10;10",,"[]","[]","[]","[]","[]","[]","[]","[]",,,,,false,"Dead-end",20,21,,"Methyl acetate",,,,,,1,"[]",,,68.95,true,false,"Accepted","[""ISA""]","[""Polyphenylsulfone"",""Polyimide(Matrimid® 5218)""]","[]","[""Not Applicable""]","[""None""]","65e611d51850430560c19e2a","2024-03-04T18:24:21.037Z","2013-01-01T00:00:00.000Z","Influence of the blend composition on the properties and separation performance of novel solvent resistant polyphenylsulfone/polyimide nanofiltration membranes","Scientific Report","backOffice","10.1016/j.memsci.2013.07.009","65def9221850430560c198ab","Jansen","https://doi.org/10.1016/j.memsci.2013.07.009",0,"ISA/inorganic/dense","PhM5050 (20%)","Scientific report",,"[]",,,,"4066",0,,,,,,98.4605,,,,,,,,,,,,,,,,,,,,,,,,,,,,,,,,,,,,,,,,,,,,,,,,,,,,,,,,,,,,,,,,,,,,,,,"[]",,,,,,,,,,,,
"65fabf96bb458bfbce0f8faf","2024-03-04T18:24:21.102Z","[""1-Methyl-2-pyrrolidinone (NMP)""]","[""water""]","[]","[]","10;10",,"[]","[]","[]","[]","[]","[]","[]","[]",,,,,false,"Dead-end",20,21,,"Isopropyl acetate",,,,,,1,"[]",,,68.95,true,false,"Accepted","[""ISA""]","[""Polyphenylsulfone"",""Polyimide(Matrimid® 5218)""]","[]","[""Not Applicable""]","[""None""]","65e611d51850430560c19e2a","2024-03-04T18:24:21.037Z","2013-01-01T00:00:00.000Z","Influence of the blend composition on the properties and separation performance of novel solvent resistant polyphenylsulfone/polyimide nanofiltration membranes","Scientific Report","backOffice","10.1016/j.memsci.2013.07.009","65def9221850430560c198ab","Jansen","https://doi.org/10.1016/j.memsci.2013.07.009",0,"ISA/inorganic/dense","PhM5050 (20%)","Scientific report",,"[]",,,,"4067",0,,,,,,20.969,,,,,,,,,,,,,,,,,,,,,,,,,,,,,,,,,,,,,,,,,,,,,,,,,,,,,,,,,,,,,,,,,,,,,,,"[]",,,,,,,,,,,,
"65fabfd8bb458bfbce0f8fb3","2024-03-04T18:24:21.102Z","[""1-Methyl-2-pyrrolidinone (NMP)""]","[""water""]","[]","[]","15;15",,"[]","[]","[]","[]","[]","[]","[]","[]",,,,,false,"Dead-end",20,21,,"Methyl acetate",,,,,,1,"[]",,,69.42,true,false,"Accepted","[""ISA""]","[""Polyphenylsulfone"",""Polyimide(Matrimid® 5218)""]","[]","[""Not Applicable""]","[""None""]","65e611d51850430560c19e2a","2024-03-04T18:24:21.037Z","2013-01-01T00:00:00.000Z","Influence of the blend composition on the properties and separation performance of novel solvent resistant polyphenylsulfone/polyimide nanofiltration membranes","Scientific Report","backOffice","10.1016/j.memsci.2013.07.009","65def9221850430560c198ab","Jansen","https://doi.org/10.1016/j.memsci.2013.07.009",0,"ISA/inorganic/dense","PhM5050 (30%)","Scientific report",,"[]",,,,"4068",0,,,,,,1.6435,,,,,,,,,,,,,,,,,,,,,,,,,,,,,,,,,,,,,,,,,,,,,,,,,,,,,,,,,,,,,,,,,,,,,,,"[]",,,,,,,,,,,,
"65fabfe6bb458bfbce0f8fb7","2024-03-04T18:24:21.102Z","[""1-Methyl-2-pyrrolidinone (NMP)""]","[""water""]","[]","[]","15;15",,"[]","[]","[]","[]","[]","[]","[]","[]",,,,,false,"Dead-end",20,21,,"Isopropyl acetate",,,,,,1,"[]",,,69.42,true,false,"Accepted","[""ISA""]","[""Polyphenylsulfone"",""Polyimide(Matrimid® 5218)""]","[]","[""Not Applicable""]","[""None""]","65e611d51850430560c19e2a","2024-03-04T18:24:21.037Z","2013-01-01T00:00:00.000Z","Influence of the blend composition on the properties and separation performance of novel solvent resistant polyphenylsulfone/polyimide nanofiltration membranes","Scientific Report","backOffice","10.1016/j.memsci.2013.07.009","65def9221850430560c198ab","Jansen","https://doi.org/10.1016/j.memsci.2013.07.009",0,"ISA/inorganic/dense","PhM5050 (30%)","Scientific report",,"[]",,,,"4069",0,,,,,,1.2598,,,,,,,,,,,,,,,,,,,,,,,,,,,,,,,,,,,,,,,,,,,,,,,,,,,,,,,,,,,,,,,,,,,,,,,"[]",,,,,,,,,,,,
"65fba37e3bad8a5eb3459a76","2024-02-14T03:03:16.825Z","[""1-Methyl-2-pyrrolidinone (NMP)"",""Tetrahydrofuran (THF)""]","[""water""]","[""wt%"",""wt%"",""wt%""]","[]","16","254","[""Crosslinking"",""Pure solvent treatment"",""Drying""]","[{""postTreatmentChemicalAgentConcentrationUnit"":[""w/v%""],""_id"":""65fba37e3bad8a5eb3459a77"",""postTreatment"":""Crosslinking"",""postTreatmentChemicalAgentSmiles"":"" NCc1ccc(CN)cc1"",""postTreatmentChemicalAgentConcentration"":""5""},{""postTreatmentChemicalAgentConcentrationUnit"":[],""_id"":""66058b2f89fd9f3d89bb06b4"",""postTreatment"":""Pure solvent treatment"",""postTreatmentChemicalAgentSmiles"":""CO ; CCCCCC""},{""postTreatmentChemicalAgentConcentrationUnit"":[],""_id"":""66058bd289fd9f3d89bb0707"",""postTreatment"":""Drying"",""postTreatmentChemicalAgentSmiles"":""/""}]","[]","[]","[]","[]","[]","[]",,,,,false,"Crossflow",30,25,11.34,"Toluene","Other","1,3,5-Triisopropylbenzene",204,10,"wt%",1,"[""SEM"",""FTIR""]",400,,,true,false,"Accepted","[""TFN""]","[""Polyimide(Matrimid® 5218)""]","[]","[""Polyimide(Matrimid® 5218)""]","[""Crosslinking"",""Surface treatment""]","66058b2f89fd9f3d89bb069c","2024-02-14T03:03:16.732Z","2021-01-01T00:00:00.000Z","Organic solvent reverse osmosis using CuAAC-crosslinked molecularly-mixed composite membranes","Scientific Report","backOffice","10.1016/j.memsci.2021.119700","65c93070e95682d43dfe8451","Rivera","https://doi.org/10.1016/j.memsci.2021.119700",0,"Composite","MMCM_2.6 vol% ASPOC","Scientific report","Spincoating","[{""postTreatmentChemicalAgentConcentrationUnit"":[""wt%""],""_id"":""65cc2d74e95682d43dfe8564"",""postTreatment"":""Crosslinking"",""postTreatmentChemicalAgentSmiles"":""C(CCCCCN=[N+]=[N-])CCCCN=[N+]=[N-]"",""postTreatmentChemicalAgentConcentration"":""50""},{""postTreatmentChemicalAgentConcentrationUnit"":[""wt%""],""_id"":""66058b2f89fd9f3d89bb06b2"",""postTreatment"":""Surface treatment"",""postTreatmentChemicalAgentSmiles"":""C#CCN"",""postTreatmentChemicalAgentConcentration"":""10""}]","ISA",0.18,88,"4072",0,"CCO ; [Li+].[N+](=O)([O-])[O-] ; O","3;1;1","coating solution","ASPOC","2.6",,"87:13",,,,,,,,,,,"Not Applicable",,,,,,,,,,,,,,,,,,,,,,,,,,,,,,,,,,,,,,,,,,,,,,,,,,,,,,,,,,,"[""v%""]",,,,,,,,,,,,
"65fba76b3bad8a5eb3459a84","2024-02-14T03:03:16.825Z","[""1-Methyl-2-pyrrolidinone (NMP)"",""Tetrahydrofuran (THF)""]","[""water""]","[""wt%"",""wt%"",""wt%""]","[]","16","254","[""Crosslinking"",""Pure solvent treatment"",""Drying""]","[{""postTreatmentChemicalAgentConcentrationUnit"":[""w/v%""],""_id"":""65fba37e3bad8a5eb3459a77"",""postTreatment"":""Crosslinking"",""postTreatmentChemicalAgentSmiles"":"" NCc1ccc(CN)cc1"",""postTreatmentChemicalAgentConcentration"":""5""},{""postTreatmentChemicalAgentConcentrationUnit"":[],""_id"":""66058bc189fd9f3d89bb06e5"",""postTreatment"":""Pure solvent treatment"",""postTreatmentChemicalAgentSmiles"":""CO ; CCCCCC""},{""postTreatmentChemicalAgentConcentrationUnit"":[],""_id"":""66058bc189fd9f3d89bb06e6"",""postTreatment"":""Drying"",""postTreatmentChemicalAgentSmiles"":""/""}]","[]","[]","[]","[]","[]","[]",,,,,false,"Crossflow",30,25,11.34,"Toluene","Other","1,3,5-Triisopropylbenzene",204,10,"wt%",1,"[""SEM"",""FTIR""]",4500,,,true,false,"Accepted","[""TFN""]","[""Polyimide(Matrimid® 5218)""]","[]","[""Polyimide(Matrimid® 5218)""]","[""Crosslinking"",""Surface treatment""]","66058b2f89fd9f3d89bb069c","2024-02-14T03:03:16.732Z","2021-01-01T00:00:00.000Z","Organic solvent reverse osmosis using CuAAC-crosslinked molecularly-mixed composite membranes","Scientific Report","backOffice","10.1016/j.memsci.2021.119700","65c93070e95682d43dfe8451","Rivera","https://doi.org/10.1016/j.memsci.2021.119700",0,"Composite","MMCM_9.4 vol% ASPOC","Scientific report","Spincoating","[{""postTreatmentChemicalAgentConcentrationUnit"":[""wt%""],""_id"":""65cc2d74e95682d43dfe8564"",""postTreatment"":""Crosslinking"",""postTreatmentChemicalAgentSmiles"":""C(CCCCCN=[N+]=[N-])CCCCN=[N+]=[N-]"",""postTreatmentChemicalAgentConcentration"":""50""},{""postTreatmentChemicalAgentConcentrationUnit"":[""wt%""],""_id"":""66058bc189fd9f3d89bb06e3"",""postTreatment"":""Surface treatment"",""postTreatmentChemicalAgentSmiles"":""C#CCN"",""postTreatmentChemicalAgentConcentration"":""10""}]","ISA",0.4,80,"4073",0,"CCO ; [Li+].[N+](=O)([O-])[O-] ; O","3;1;1","coating solution","ASPOC","9.4",,"87:13",,,,,,,,,,,"Not Applicable",,,,,,,,,,,,,,,,,,,,,,,,,,,,,,,,,,,,,,,,,,,,,,,,,,,,,,,,,,,"[""v%""]",,,,,,,,,,,,
"65fba8003bad8a5eb3459a8b","2024-02-14T03:03:16.825Z","[""1-Methyl-2-pyrrolidinone (NMP)"",""Tetrahydrofuran (THF)""]","[""water""]","[]","[]","16","254","[""Crosslinking"",""Pure solvent treatment"",""Drying""]","[{""postTreatmentChemicalAgentConcentrationUnit"":[""w/v%""],""_id"":""65fba37e3bad8a5eb3459a77"",""postTreatment"":""Crosslinking"",""postTreatmentChemicalAgentSmiles"":"" NCc1ccc(CN)cc1"",""postTreatmentChemicalAgentConcentration"":""5""},{""postTreatmentChemicalAgentConcentrationUnit"":[],""_id"":""66058c1e89fd9f3d89bb071b"",""postTreatment"":""Pure solvent treatment"",""postTreatmentChemicalAgentSmiles"":""CO ; CCCCCC""},{""postTreatmentChemicalAgentConcentrationUnit"":[],""_id"":""66058c1e89fd9f3d89bb071c"",""postTreatment"":""Drying"",""postTreatmentChemicalAgentSmiles"":""/""}]","[]","[]","[]","[]","[]","[]",,,,,false,"Crossflow",30,25,11.34,"Toluene","Other","1,3,5-Triisopropylbenzene",204,10,"wt%",1,"[""SEM"",""FTIR""]",1700,,,true,false,"Accepted","[""TFN""]","[""Polyimide(Matrimid® 5218)""]","[]","[""Polyimide(Matrimid® 5218)""]","[""Crosslinking"",""Surface treatment""]","66058b2f89fd9f3d89bb069c","2024-02-14T03:03:16.732Z","2021-01-01T00:00:00.000Z","Organic solvent reverse osmosis using CuAAC-crosslinked molecularly-mixed composite membranes","Scientific Report","backOffice","10.1016/j.memsci.2021.119700","65c93070e95682d43dfe8451","Rivera","https://doi.org/10.1016/j.memsci.2021.119700",0,"Composite","MMCM_5.7 vol% ASPOC","Scientific report","Spincoating","[{""postTreatmentChemicalAgentConcentrationUnit"":[""wt%""],""_id"":""65cc2d74e95682d43dfe8564"",""postTreatment"":""Crosslinking"",""postTreatmentChemicalAgentSmiles"":""C(CCCCCN=[N+]=[N-])CCCCN=[N+]=[N-]"",""postTreatmentChemicalAgentConcentration"":""50""},{""postTreatmentChemicalAgentConcentrationUnit"":[""wt%""],""_id"":""66058c1e89fd9f3d89bb0719"",""postTreatment"":""Surface treatment"",""postTreatmentChemicalAgentSmiles"":""C#CCN"",""postTreatmentChemicalAgentConcentration"":""10""}]","ISA",0.5,79,"4074",0,"CCO ; [Li+].[N+](=O)([O-])[O-] ; O","3;1;1","coating solution","ASPOC","5.7",,"87:13",,,,,,,,,,,"Not Applicable",,,,,,,,,,,,,,,,,,,,,,,,,,,,,,,,,,,,,,,,,,,,,,,,,,,,,,,,,,,"[""v%""]",,,,,,,,,,,,
"65fba8633bad8a5eb3459a92","2024-02-14T03:03:16.825Z","[""1-Methyl-2-pyrrolidinone (NMP)"",""Tetrahydrofuran (THF)""]","[""water""]","[""wt%"",""wt%"",""wt%""]","[]","16","254","[""Crosslinking"",""Pure solvent treatment"",""Drying""]","[{""postTreatmentChemicalAgentConcentrationUnit"":[""w/v%""],""_id"":""65fba37e3bad8a5eb3459a77"",""postTreatment"":""Crosslinking"",""postTreatmentChemicalAgentSmiles"":"" NCc1ccc(CN)cc1"",""postTreatmentChemicalAgentConcentration"":""5""},{""postTreatmentChemicalAgentConcentrationUnit"":[],""_id"":""66058c5889fd9f3d89bb072b"",""postTreatment"":""Pure solvent treatment"",""postTreatmentChemicalAgentSmiles"":""CO ; CCCCCC""},{""postTreatmentChemicalAgentConcentrationUnit"":[],""_id"":""66058c5889fd9f3d89bb072c"",""postTreatment"":""Drying"",""postTreatmentChemicalAgentSmiles"":""/""}]","[]","[]","[]","[]","[]","[]",,,,,false,"Crossflow",30,25,11.34,"Toluene","Other","1,3,5-Triisopropylbenzene",204,10,"wt%",1,"[""SEM"",""FTIR""]",400,,,true,false,"Accepted","[""TFC""]","[""Polyimide(Matrimid® 5218)""]","[]","[""Polyimide(Matrimid® 5218)""]","[""Crosslinking"",""Surface treatment""]","66058b2f89fd9f3d89bb069c","2024-02-14T03:03:16.732Z","2021-01-01T00:00:00.000Z","Organic solvent reverse osmosis using CuAAC-crosslinked molecularly-mixed composite membranes","Scientific Report","backOffice","10.1016/j.memsci.2021.119700","65c93070e95682d43dfe8451","Rivera","https://doi.org/10.1016/j.memsci.2021.119700",0,"Composite","MMCM_0 vol% ASPOC","Scientific report","Spincoating","[{""postTreatmentChemicalAgentConcentrationUnit"":[""wt%""],""_id"":""65cc2d74e95682d43dfe8564"",""postTreatment"":""Crosslinking"",""postTreatmentChemicalAgentSmiles"":""C(CCCCCN=[N+]=[N-])CCCCN=[N+]=[N-]"",""postTreatmentChemicalAgentConcentration"":""50""},{""postTreatmentChemicalAgentConcentrationUnit"":[""wt%""],""_id"":""66058c5889fd9f3d89bb0729"",""postTreatment"":""Surface treatment"",""postTreatmentChemicalAgentSmiles"":""C#CCN"",""postTreatmentChemicalAgentConcentration"":""10""}]","ISA",1.1,0,"4075",0,"CCO ; [Li+].[N+](=O)([O-])[O-] ; O","3;1;1",,,,,"87:13",,,,,,,,,,,"Not Applicable",,,,,,,,,,,,,,,,,,,,,,,,,,,,,,,,,,,,,,,,,,,,,,,,,,,,,,,,,,,"[]",,,,,,,,,,,,
"65fbd7743bad8a5eb3459ad8","2024-03-09T04:23:32.596Z","[""Dimethylformamide (DMF)""]","[]","[]","[]","12",,"[""Crosslinking"",""Thermal treatment""]","[{""postTreatmentChemicalAgentConcentrationUnit"":[""v%""],""_id"":""65ebf77799b56aa8c515e045"",""postTreatment"":""Crosslinking"",""postTreatmentChemicalAgentConcentration"":""20"",""postTreatmentChemicalAgentSmiles"":""NN.O""},{""postTreatmentChemicalAgentConcentrationUnit"":[],""_id"":""661681b8f00ca5f21b2fb0d8"",""postTreatment"":""Thermal treatment"",""postTreatmentChemicalAgentSmiles"":""/""}]","[""water""]","[""Hexane""]","[""w/v%""]","[]","[""w/v%""]","[]","C1CNCCN1","1","C1=C(C=C(C=C1C(=O)Cl)C(=O)Cl)C(=O)Cl","0.1",false,"Dead-end",6,25,3.14,"Methanol","Dye","Crystal Violet (chloride salt)",407.99,,,1,"[]",,,,true,false,"Accepted","[""TFC""]","[""Polyacrylonitrile""]","[]","[""Polyacrylonitrile""]","[""None""]","65ebe44499b56aa8c515e028","2024-03-09T04:23:32.541Z","2018-01-01T00:00:00.000Z","Electrospun nanofiber substrates that enhance polar solvent separation from organic compounds in thin-film composites","Scientific Report","backOffice","10.1039/c8ta04504f","65eb291c99b56aa8c515e014","Tian-Dan Lu","https://doi.org/10.1039/c8ta04504f",0,"Composite","PA/PAN nanofibous-8 CV/Me","Scientific report","Interfacial Polymerization","[]","fiber",5.1,96,"4076",0,,,,,,,,,,,,,300,,,,,,,,,,,,,,,,,,,,,,,,,,,,,,,,,,,,,,,,,,,,,,,,,,,,,,,,,,,,,,,,"[]",,,,,,,,,,,,
"65fbd98c3bad8a5eb3459adb","2024-03-09T04:23:32.596Z","[""Dimethylformamide (DMF)""]","[]","[]","[]","12",,"[""Crosslinking"",""Thermal treatment""]","[{""postTreatmentChemicalAgentConcentrationUnit"":[""v%""],""_id"":""65ebf77799b56aa8c515e045"",""postTreatment"":""Crosslinking"",""postTreatmentChemicalAgentConcentration"":""20"",""postTreatmentChemicalAgentSmiles"":""NN.O""},{""postTreatmentChemicalAgentConcentrationUnit"":[],""_id"":""661681d1f00ca5f21b2fb0e5"",""postTreatment"":""Thermal treatment"",""postTreatmentChemicalAgentSmiles"":""/""}]","[""water""]","[""Hexane""]","[""w/v%""]","[]","[""w/v%""]","[]","C1CNCCN1","1","C1=C(C=C(C=C1C(=O)Cl)C(=O)Cl)C(=O)Cl","0.1",false,"Dead-end",6,25,3.14,"Methanol","Other","Fast Green FCF",808.91,,,1,"[]",,,,true,false,"Accepted","[""TFC""]","[""Polyacrylonitrile""]","[]","[""Polyacrylonitrile""]","[""None""]","65ebe44499b56aa8c515e028","2024-03-09T04:23:32.541Z","2018-01-01T00:00:00.000Z","Electrospun nanofiber substrates that enhance polar solvent separation from organic compounds in thin-film composites","Scientific Report","backOffice","10.1039/c8ta04504f","65eb291c99b56aa8c515e014","Tian-Dan Lu","https://doi.org/10.1039/c8ta04504f",0,"Composite","PA/PAN nanofibous-8 FG/Me","Scientific report","Interfacial Polymerization","[]","fiber",6.8,99,"4077",0,,,,,,,,,,,,,300,,,,,,,,,,,,,,,,,,,,,,,,,,,,,,,,,,,,,,,,,,,,,,,,,,,,,,,,,,,,,,,,"[]",,,,,,,,,,,,
"65fbd9e23bad8a5eb3459ade","2024-03-09T04:23:32.596Z","[""Dimethylformamide (DMF)""]","[]","[]","[]","12",,"[""Crosslinking"",""Thermal treatment""]","[{""postTreatmentChemicalAgentConcentrationUnit"":[""v%""],""_id"":""65ebf77799b56aa8c515e045"",""postTreatment"":""Crosslinking"",""postTreatmentChemicalAgentConcentration"":""20"",""postTreatmentChemicalAgentSmiles"":""NN.O""},{""postTreatmentChemicalAgentConcentrationUnit"":[],""_id"":""661681eff00ca5f21b2fb0f2"",""postTreatment"":""Thermal treatment"",""postTreatmentChemicalAgentSmiles"":""/""}]","[""water""]","[""Hexane""]","[""w/v%""]","[]","[""w/v%""]","[]","C1CNCCN1","1","C1=C(C=C(C=C1C(=O)Cl)C(=O)Cl)C(=O)Cl","0.1",false,"Dead-end",6,25,3.14,"Methanol","Dye","Reactive black 5 (tetrasodium salt)",991.82,,,1,"[]",,,,true,false,"Accepted","[""TFC""]","[""Polyacrylonitrile""]","[]","[""Polyacrylonitrile""]","[""None""]","65ebe44499b56aa8c515e028","2024-03-09T04:23:32.541Z","2018-01-01T00:00:00.000Z","Electrospun nanofiber substrates that enhance polar solvent separation from organic compounds in thin-film composites","Scientific Report","backOffice","10.1039/c8ta04504f","65eb291c99b56aa8c515e014","Tian-Dan Lu","https://doi.org/10.1039/c8ta04504f",0,"Composite","PA/PAN nanofibous-8 RB/Me","Scientific report","Interfacial Polymerization","[]","fiber",7.3,99,"4078",0,,,,,,,,,,,,,300,,,,,,,,,,,,,,,,,,,,,,,,,,,,,,,,,,,,,,,,,,,,,,,,,,,,,,,,,,,,,,,,"[]",,,,,,,,,,,,
"65fc9a00ce6d77d64610ba08","2024-02-28T18:35:31.879Z","[""γ-butyrolactone"",""1-Methyl-2-pyrrolidinone (NMP)""]","[""water""]","[]","[]","23","170","[""Crosslinking"",""Drying""]","[{""postTreatmentChemicalAgentConcentrationUnit"":[""wt%""],""_id"":""65df7cf31850430560c1993f"",""postTreatment"":""Crosslinking"",""postTreatmentChemicalAgentSmiles"":""C(CN)CN"",""postTreatmentChemicalAgentConcentration"":""5""},{""postTreatmentChemicalAgentConcentrationUnit"":[],""_id"":""66058fb689fd9f3d89bb07a0"",""postTreatment"":""Drying"",""postTreatmentChemicalAgentSmiles"":""/""}]","[]","[]","[]","[]","[]","[]",,,,,false,"Crossflow",15,25,11.34,"Toluene","Other","1,3,5-Triisopropylbenzene",204,2,"wt%",1,"[""SEM""]",200,,,true,false,"Accepted","[""TFC""]","[""Polyamine""]","[]","[""Polyetherimide""]","[""None""]","65fc9bbbce6d77d64610ba0b","2024-02-28T18:35:31.821Z","2020-01-01T00:00:00.000Z","N-Aryl–linked spirocyclic polymers for membrane separations of complex hydrocarbon mixtures","Scientific Report","backOffice","10.1126/science.aba9806","65c93070e95682d43dfe8451","Thompson","https://doi.org/10.1126/science.aba9806",0,"Composite","SBAD-1","Scientific report","Spincoating","[]","ISA",0.18,78,"4084",0,,,,,,,"70:30",,,,,,,,"N-Aryl-Polymer_SBAD_1",,,,,,,,,,,,,,,,,,,,,,,,,,,,,,,,,,,,,,,,,,,,,,,,,,,,,,,,,,,,,,"[]",,,,,,,,,,,,
"65fc9c26ce6d77d64610ba14","2024-02-28T18:35:31.879Z","[""γ-butyrolactone"",""1-Methyl-2-pyrrolidinone (NMP)""]","[""water""]","[]","[]","23","170","[""Crosslinking"",""Drying""]","[{""postTreatmentChemicalAgentConcentrationUnit"":[""wt%""],""_id"":""65df7cf31850430560c1993f"",""postTreatment"":""Crosslinking"",""postTreatmentChemicalAgentSmiles"":""C(CN)CN"",""postTreatmentChemicalAgentConcentration"":""5""},{""postTreatmentChemicalAgentConcentrationUnit"":[],""_id"":""66058fe289fd9f3d89bb07b2"",""postTreatment"":""Drying"",""postTreatmentChemicalAgentSmiles"":""/""}]","[]","[]","[]","[]","[]","[]",,,,,false,"Crossflow",15,25,11.34,"Toluene","Other","1,3,5-Triisopropylbenzene",204,2,"wt%",1,"[""SEM""]",,,,true,false,"Accepted","[""TFC""]","[""Polyamine""]","[]","[""Polyetherimide""]","[""None""]","65fc9bbbce6d77d64610ba0b","2024-02-28T18:35:31.821Z","2020-01-01T00:00:00.000Z","N-Aryl–linked spirocyclic polymers for membrane separations of complex hydrocarbon mixtures","Scientific Report","backOffice","10.1126/science.aba9806","65c93070e95682d43dfe8451","Thompson","https://doi.org/10.1126/science.aba9806",0,"Composite","SBAD-2","Scientific report","Spincoating","[]","ISA",0.2,75,"4085",0,,,,,,,"70:30",,,,,,,,"N-Aryl-SBAD_2",,,,,,,,,,,,,,,,,,,,,,,,,,,,,,,,,,,,,,,,,,,,,,,,,,,,,,,,,,,,,,"[]",,,,,,,,,,,,
"65fcb5a8ce6d77d64610ba3f","2024-02-28T18:35:31.879Z","[""γ-butyrolactone"",""1-Methyl-2-pyrrolidinone (NMP)""]","[""water""]","[]","[]","23","170","[""Crosslinking"",""Drying""]","[{""postTreatmentChemicalAgentConcentrationUnit"":[""wt%""],""_id"":""65df7cf31850430560c1993f"",""postTreatment"":""Crosslinking"",""postTreatmentChemicalAgentSmiles"":""C(CN)CN"",""postTreatmentChemicalAgentConcentration"":""5""},{""postTreatmentChemicalAgentConcentrationUnit"":[],""_id"":""6605901b89fd9f3d89bb07d5"",""postTreatment"":""Drying"",""postTreatmentChemicalAgentSmiles"":""/""}]","[]","[]","[]","[]","[]","[]",,,,,false,"Crossflow",15,25,11.34,"Toluene","Other","1,3,5-Triisopropylbenzene",204,2,"wt%",1,"[""SEM""]",,,,true,false,"Accepted","[""TFC""]","[""Polyamine""]","[]","[""Polyetherimide""]","[""None""]","65fc9bbbce6d77d64610ba0b","2024-02-28T18:35:31.821Z","2020-01-01T00:00:00.000Z","N-Aryl–linked spirocyclic polymers for membrane separations of complex hydrocarbon mixtures","Scientific Report","backOffice","10.1126/science.aba9806","65c93070e95682d43dfe8451","Thompson","https://doi.org/10.1126/science.aba9806",0,"Composite","SBAD-3","Scientific report","Spincoating","[]","ISA",0.7,42,"4086",0,,,,,,,"70:30",,,,,,,,"N-Aryl-SBAD_3",,,,,,,,,,,,,,,,,,,,,,,,,,,,,,,,,,,,,,,,,,,,,,,,,,,,,,,,,,,,,,"[]",,,,,,,,,,,,
"65fcb69ece6d77d64610ba42","2024-02-28T18:35:31.879Z","[""γ-butyrolactone"",""1-Methyl-2-pyrrolidinone (NMP)""]","[""water""]","[]","[]","23","170","[""Crosslinking"",""Drying""]","[{""postTreatmentChemicalAgentConcentrationUnit"":[""wt%""],""_id"":""65df7cf31850430560c1993f"",""postTreatment"":""Crosslinking"",""postTreatmentChemicalAgentSmiles"":""C(CN)CN"",""postTreatmentChemicalAgentConcentration"":""5""},{""postTreatmentChemicalAgentConcentrationUnit"":[],""_id"":""660590a789fd9f3d89bb07ed"",""postTreatment"":""Drying"",""postTreatmentChemicalAgentSmiles"":""/""}]","[]","[]","[]","[]","[]","[]",,,,,false,"Crossflow",15,25,11.34,"Toluene","Other","1,3,5-Triisopropylbenzene",204,2,"wt%",1,"[""SEM""]",,,,true,false,"Accepted","[""TFC""]","[""Polyamine""]","[]","[""Polyetherimide""]","[""None""]","65fc9bbbce6d77d64610ba0b","2024-02-28T18:35:31.821Z","2020-01-01T00:00:00.000Z","N-Aryl–linked spirocyclic polymers for membrane separations of complex hydrocarbon mixtures","Scientific Report","backOffice","10.1126/science.aba9806","65c93070e95682d43dfe8451","Thompson","https://doi.org/10.1126/science.aba9806",0,"Composite","SBAD-4","Scientific report","Spincoating","[]","ISA",0.24,70,"4087",0,,,,,,,"70:30",,,,,,,,"N-Aryl-SBAD_4",,,,,,,,,,,,,,,,,,,,,,,,,,,,,,,,,,,,,,,,,,,,,,,,,,,,,,,,,,,,,,"[]",,,,,,,,,,,,
"65fce461ce6d77d64610ba45","2024-03-09T03:30:09.047Z","[""1-Methyl-2-pyrrolidinone (NMP)""]","[""water""]","[""wt%""]","[]","17",,"[""Crosslinking"",""Drying""]","[{""postTreatmentChemicalAgentConcentrationUnit"":[""wt%""],""_id"":""65ebd7c199b56aa8c515e022"",""postTreatment"":""Crosslinking"",""postTreatmentChemicalAgentSmiles"":""C(CCCN)CCN"",""postTreatmentChemicalAgentConcentration"":""10""},{""postTreatmentChemicalAgentConcentrationUnit"":[],""_id"":""66165798f00ca5f21b2fae95"",""postTreatment"":""Drying"",""postTreatmentChemicalAgentSmiles"":""/""}]","[]","[]","[]","[]","[]","[]",,,,,false,"Dead-end",3,25,3.14,"Dimethylformamide (DMF)",,,,,"mg/L",1,"[]",966,,80,true,false,"Accepted","[""TFC""]","[""Carbon nanomembrane"",""Other""]","[]","[""Polyetherimide""]","[""Drying""]","65ebd7c099b56aa8c515e020","2024-03-09T03:30:08.986Z","2021-01-01T00:00:00.000Z","Enhancing interfacial adhesion of MXene nanofiltration membranes via pillaring carbon nanotubes for pressure and solvent stable molecular sieving","Scientific Report","backOffice","10.1016/j.memsci.2020.119033","65eb291c99b56aa8c515e014","Shao; Zhang","https://doi.org/10.1016/j.memsci.2020.119033",0,"Composite","MXene/CNTs-CTAB DMF permeance","Scientific report","Vacuum filtration","[{""postTreatmentChemicalAgentConcentrationUnit"":[],""_id"":""66165798f00ca5f21b2fae93"",""postTreatment"":""Drying"",""postTreatmentChemicalAgentSmiles"":""/""}]","ISA",,,"4088",0,"[Li+].[Cl-]","3",,,,34,,,,,,,,,"MXene",,,,,,,,,,,,,,,,,,,,,,,,,,,,,,,,,,,,,,,,,,,,,,,,,,,,,,,,,,,,,,"[]",,,,,,,,,,,,
"65fcea92ce6d77d64610ba4e","2024-03-09T03:30:09.047Z","[""1-Methyl-2-pyrrolidinone (NMP)""]","[""water""]","[""wt%""]","[]","17",,"[""Crosslinking"",""Drying""]","[{""postTreatmentChemicalAgentConcentrationUnit"":[""wt%""],""_id"":""65ebd7c199b56aa8c515e022"",""postTreatment"":""Crosslinking"",""postTreatmentChemicalAgentSmiles"":""C(CCCN)CCN"",""postTreatmentChemicalAgentConcentration"":""10""},{""postTreatmentChemicalAgentConcentrationUnit"":[],""_id"":""66165908f00ca5f21b2faea7"",""postTreatment"":""Drying"",""postTreatmentChemicalAgentSmiles"":""/""}]","[]","[]","[]","[]","[]","[]",,,,,false,"Dead-end",3,25,3.14,"Ethanol",,,,,"mg/L",1,"[]",966,,80,true,false,"Accepted","[""TFC""]","[""Carbon nanomembrane"",""Other""]","[]","[""Polyetherimide""]","[""Drying""]","65ebd7c099b56aa8c515e020","2024-03-09T03:30:08.986Z","2021-01-01T00:00:00.000Z","Enhancing interfacial adhesion of MXene nanofiltration membranes via pillaring carbon nanotubes for pressure and solvent stable molecular sieving","Scientific Report","backOffice","10.1016/j.memsci.2020.119033","65eb291c99b56aa8c515e014","Shao; Zhang","https://doi.org/10.1016/j.memsci.2020.119033",0,"Composite","MXene/CNTs-CTAB ethanol permeance","Scientific report","Vacuum filtration","[{""postTreatmentChemicalAgentConcentrationUnit"":[],""_id"":""66165908f00ca5f21b2faea5"",""postTreatment"":""Drying"",""postTreatmentChemicalAgentSmiles"":""/""}]","ISA",,,"4089",0,"[Li+].[Cl-]","3",,,,56,,,,,,,,,"MXene",,,,,,,,,,,,,,,,,,,,,,,,,,,,,,,,,,,,,,,,,,,,,,,,,,,,,,,,,,,,,,"[]",,,,,,,,,,,,
