Repository: BAMresearch/onf-database

This repository belongs to the the publication "Revealing structure-property-performance relationships of organic solvent nanofiltration membranes using a FAIR, open-access database" published in ADD JOURNAL (DOI). 
It uses a dataset derived from The Open Membrane Database (https://openmembranedatabase.org/). The access date was April 8th 2025. The original dataset is in the repository as OMD_SRNF_2025-04-08.csv file.

The main researchers involved in the study are Sarah Glass (ORCID: 0000-0002-0625-0057), Petra Merten (no ORCID available), Torsten Brinkmann (ORCID: 0000-0002-5114-6259) and Volkan Filiz (ORCID: 0000-0003-0239-8641). 

The repository contains 5 Python files:

File: OMD_SRNF_2025-04-08.csv (part 131 of 184)
"65fcebefce6d77d64610ba60","2024-03-09T03:30:09.047Z","[""1-Methyl-2-pyrrolidinone (NMP)""]","[""water""]","[""wt%""]","[]","17",,"[""Crosslinking"",""Drying""]","[{""postTreatmentChemicalAgentConcentrationUnit"":[""wt%""],""_id"":""65ebd7c199b56aa8c515e022"",""postTreatment"":""Crosslinking"",""postTreatmentChemicalAgentSmiles"":""C(CCCN)CCN.Cl.Cl  "",""postTreatmentChemicalAgentConcentration"":""10""},{""postTreatmentChemicalAgentConcentrationUnit"":[],""_id"":""66165931f00ca5f21b2faeb9"",""postTreatment"":""Drying"",""postTreatmentChemicalAgentSmiles"":""/""}]","[]","[]","[]","[]","[]","[]",,,,,false,"Dead-end",3,25,3.14,"water",,,,,"mg/L",1,"[]",966,,80,true,false,"Accepted","[""TFC""]","[""Carbon nanomembrane"",""Other""]","[]","[""Polyetherimide""]","[""Drying""]","65ebd7c099b56aa8c515e020","2024-03-09T03:30:08.986Z","2021-01-01T00:00:00.000Z","Enhancing interfacial adhesion of MXene nanofiltration membranes via pillaring carbon nanotubes for pressure and solvent stable molecular sieving","Scientific Report","backOffice","10.1016/j.memsci.2020.119033","65eb291c99b56aa8c515e014","Shao; Zhang","https://doi.org/10.1016/j.memsci.2020.119033",0,"Composite","MXene/CNTs-CTAB water permeance","Scientific report","Vacuum filtration","[{""postTreatmentChemicalAgentConcentrationUnit"":[],""_id"":""66165931f00ca5f21b2faeb7"",""postTreatment"":""Drying"",""postTreatmentChemicalAgentSmiles"":""/""}]","ISA",,,"4090",0,"[Li+].[Cl-]","3",,,,100,,,,,,,,,"MXene",,,,,,,,,,,,,,,,,,,,,,,,,,,,,,,,,,,,,,,,,,,,,,,,,,,,,,,,,,,,,,"[]",,,,,,,,,,,,
"65fcec3ace6d77d64610ba69","2024-03-09T03:30:09.047Z","[""1-Methyl-2-pyrrolidinone (NMP)""]","[""water""]","[""wt%""]","[]","17",,"[""Crosslinking"",""Drying""]","[{""postTreatmentChemicalAgentConcentrationUnit"":[""wt%""],""_id"":""65ebd7c199b56aa8c515e022"",""postTreatment"":""Crosslinking"",""postTreatmentChemicalAgentSmiles"":""C(CCCN)CCN"",""postTreatmentChemicalAgentConcentration"":""10""},{""postTreatmentChemicalAgentConcentrationUnit"":[],""_id"":""66165967f00ca5f21b2faec7"",""postTreatment"":""Drying"",""postTreatmentChemicalAgentSmiles"":""/""}]","[]","[]","[]","[]","[]","[]",,,,,false,"Dead-end",3,25,3.14,"Isopropanol (IPA)",,,,,"mg/L",1,"[]",966,,80,true,false,"Accepted","[""TFC""]","[""Carbon nanomembrane"",""Other""]","[]","[""Polyetherimide""]","[""Drying""]","65ebd7c099b56aa8c515e020","2024-03-09T03:30:08.986Z","2021-01-01T00:00:00.000Z","Enhancing interfacial adhesion of MXene nanofiltration membranes via pillaring carbon nanotubes for pressure and solvent stable molecular sieving","Scientific Report","backOffice","10.1016/j.memsci.2020.119033","65eb291c99b56aa8c515e014","Shao; Zhang","https://doi.org/10.1016/j.memsci.2020.119033",0,"Composite","MXene/CNTs-CTAB IPA permeance","Scientific report","Vacuum filtration","[{""postTreatmentChemicalAgentConcentrationUnit"":[],""_id"":""66165967f00ca5f21b2faec5"",""postTreatment"":""Drying"",""postTreatmentChemicalAgentSmiles"":""/""}]","ISA",,,"4091",0,"[Li+].[Cl-]","3",,,,29,,,,,,,,,"MXene",,,,,,,,,,,,,,,,,,,,,,,,,,,,,,,,,,,,,,,,,,,,,,,,,,,,,,,,,,,,,,"[]",,,,,,,,,,,,
"65fcec7dce6d77d64610ba6c","2024-03-09T03:30:09.047Z","[""1-Methyl-2-pyrrolidinone (NMP)""]","[""water""]","[""wt%""]","[]","17",,"[""Crosslinking"",""Drying""]","[{""postTreatmentChemicalAgentConcentrationUnit"":[""wt%""],""_id"":""65ebd7c199b56aa8c515e022"",""postTreatment"":""Crosslinking"",""postTreatmentChemicalAgentSmiles"":""C(CCCN)CCN.Cl.Cl  "",""postTreatmentChemicalAgentConcentration"":""10""},{""postTreatmentChemicalAgentConcentrationUnit"":[],""_id"":""66165987f00ca5f21b2faed5"",""postTreatment"":""Drying"",""postTreatmentChemicalAgentSmiles"":""/""}]","[]","[]","[]","[]","[]","[]",,,,,false,"Dead-end",3,25,3.14,"Methanol",,,,,"mg/L",1,"[]",966,,80,true,false,"Accepted","[""TFC""]","[""Carbon nanomembrane"",""Other""]","[]","[""Polyetherimide""]","[""Drying""]","65ebd7c099b56aa8c515e020","2024-03-09T03:30:08.986Z","2021-01-01T00:00:00.000Z","Enhancing interfacial adhesion of MXene nanofiltration membranes via pillaring carbon nanotubes for pressure and solvent stable molecular sieving","Scientific Report","backOffice","10.1016/j.memsci.2020.119033","65eb291c99b56aa8c515e014","Shao; Zhang","https://doi.org/10.1016/j.memsci.2020.119033",0,"Composite","MXene/CNTs-CTAB methanol permeance","Scientific report","Vacuum filtration","[{""postTreatmentChemicalAgentConcentrationUnit"":[],""_id"":""66165987f00ca5f21b2faed3"",""postTreatment"":""Drying"",""postTreatmentChemicalAgentSmiles"":""/""}]","ISA",,,"4092",0,"[Li+].[Cl-]","3",,,,114,,,,,,,,,"MXene",,,,,,,,,,,,,,,,,,,,,,,,,,,,,,,,,,,,,,,,,,,,,,,,,,,,,,,,,,,,,,"[]",,,,,,,,,,,,
"65fcf10fce6d77d64610ba6f","2024-03-09T03:30:09.047Z","[""1-Methyl-2-pyrrolidinone (NMP)""]","[""water""]","[""wt%""]","[]","17",,"[""Crosslinking"",""Drying""]","[{""postTreatmentChemicalAgentConcentrationUnit"":[""wt%""],""_id"":""65ebd7c199b56aa8c515e022"",""postTreatment"":""Crosslinking"",""postTreatmentChemicalAgentSmiles"":""C(CCCN)CCN"",""postTreatmentChemicalAgentConcentration"":""10""},{""postTreatmentChemicalAgentConcentrationUnit"":[],""_id"":""661659b4f00ca5f21b2faee5"",""postTreatment"":""Drying"",""postTreatmentChemicalAgentSmiles"":""/""}]","[]","[]","[]","[]","[]","[]",,,,,false,"Dead-end",3,25,3.14,"Ethanol","Dye","Methylene blue (chloride salt)",319.85,50,"mg/L",1,"[]",966,,80,true,false,"Accepted","[""TFC""]","[""Carbon nanomembrane"",""Other""]","[]","[""Polyetherimide""]","[""Drying""]","65ebd7c099b56aa8c515e020","2024-03-09T03:30:08.986Z","2021-01-01T00:00:00.000Z","Enhancing interfacial adhesion of MXene nanofiltration membranes via pillaring carbon nanotubes for pressure and solvent stable molecular sieving","Scientific Report","backOffice","10.1016/j.memsci.2020.119033","65eb291c99b56aa8c515e014","Shao; Zhang","https://doi.org/10.1016/j.memsci.2020.119033",0,"Composite","MXene/CNTs-CTAB MB/eth","Scientific report","Vacuum filtration","[{""postTreatmentChemicalAgentConcentrationUnit"":[],""_id"":""661659b4f00ca5f21b2faee3"",""postTreatment"":""Drying"",""postTreatmentChemicalAgentSmiles"":""/""}]","ISA",44,1,"4093",0,"[Li+].[Cl-]","3",,,,,,,,,,,,,"MXene",,,,,,,,,,,,,,,,,,,,,,,,,,,,,,,,,,,,,,,,,,,,,,,,,,,,,,,,,,,,,,"[]",,,,,,,,,,,,
"65fcf249ce6d77d64610ba76","2024-03-09T03:30:09.047Z","[""1-Methyl-2-pyrrolidinone (NMP)""]","[""water""]","[""wt%""]","[]","17",,"[""Crosslinking"",""Drying""]","[{""postTreatmentChemicalAgentConcentrationUnit"":[""wt%""],""_id"":""65ebd7c199b56aa8c515e022"",""postTreatment"":""Crosslinking"",""postTreatmentChemicalAgentSmiles"":""C(CCCN)CCN"",""postTreatmentChemicalAgentConcentration"":""10""},{""postTreatmentChemicalAgentConcentrationUnit"":[],""_id"":""661659def00ca5f21b2faef6"",""postTreatment"":""Drying"",""postTreatmentChemicalAgentSmiles"":""/""}]","[]","[]","[]","[]","[]","[]",,,,,false,"Dead-end",3,25,3.14,"Ethanol","Dye","Acid Orange 7 (sodium salt)",350.32,50,"mg/L",1,"[]",966,,80,true,false,"Accepted","[""TFC""]","[""Carbon nanomembrane"",""Other""]","[]","[""Polyetherimide""]","[""Drying""]","65ebd7c099b56aa8c515e020","2024-03-09T03:30:08.986Z","2021-01-01T00:00:00.000Z","Enhancing interfacial adhesion of MXene nanofiltration membranes via pillaring carbon nanotubes for pressure and solvent stable molecular sieving","Scientific Report","backOffice","10.1016/j.memsci.2020.119033","65eb291c99b56aa8c515e014","Shao; Zhang","https://doi.org/10.1016/j.memsci.2020.119033",0,"Composite","MXene/CNTs-CTAB AO/eth","Scientific report","Vacuum filtration","[{""postTreatmentChemicalAgentConcentrationUnit"":[],""_id"":""661659def00ca5f21b2faef4"",""postTreatment"":""Drying"",""postTreatmentChemicalAgentSmiles"":""/""}]","ISA",45,13,"4094",0,"[Li+].[Cl-]","3",,,,,,,,,,,,,"MXene",,,,,,,,,,,,,,,,,,,,,,,,,,,,,,,,,,,,,,,,,,,,,,,,,,,,,,,,,,,,,,"[]",,,,,,,,,,,,
"65fcf283ce6d77d64610ba79","2024-03-09T03:30:09.047Z","[""1-Methyl-2-pyrrolidinone (NMP)""]","[""water""]","[""wt%""]","[]","17",,"[""Crosslinking"",""Drying""]","[{""postTreatmentChemicalAgentConcentrationUnit"":[""wt%""],""_id"":""65ebd7c199b56aa8c515e022"",""postTreatment"":""Crosslinking"",""postTreatmentChemicalAgentSmiles"":""C(CCCN)CCN"",""postTreatmentChemicalAgentConcentration"":""10""},{""postTreatmentChemicalAgentConcentrationUnit"":[],""_id"":""661659fef00ca5f21b2faf07"",""postTreatment"":""Drying"",""postTreatmentChemicalAgentSmiles"":""/""}]","[]","[]","[]","[]","[]","[]",,,,,false,"Dead-end",3,25,3.14,"Ethanol","Dye","Acid fuchsine (trisodium salt)",585.5,50,"mg/L",1,"[]",966,,80,true,false,"Accepted","[""TFC""]","[""Carbon nanomembrane"",""Other""]","[]","[""Polyetherimide""]","[""Drying""]","65ebd7c099b56aa8c515e020","2024-03-09T03:30:08.986Z","2021-01-01T00:00:00.000Z","Enhancing interfacial adhesion of MXene nanofiltration membranes via pillaring carbon nanotubes for pressure and solvent stable molecular sieving","Scientific Report","backOffice","10.1016/j.memsci.2020.119033","65eb291c99b56aa8c515e014","Shao; Zhang","https://doi.org/10.1016/j.memsci.2020.119033",0,"Composite","MXene/CNTs-CTAB AF/eth","Scientific report","Vacuum filtration","[{""postTreatmentChemicalAgentConcentrationUnit"":[],""_id"":""661659fef00ca5f21b2faf05"",""postTreatment"":""Drying"",""postTreatmentChemicalAgentSmiles"":""/""}]","ISA",47,77,"4095",0,"[Li+].[Cl-]","3",,,,,,,,,,,,,"MXene",,,,,,,,,,,,,,,,,,,,,,,,,,,,,,,,,,,,,,,,,,,,,,,,,,,,,,,,,,,,,,"[]",,,,,,,,,,,,
"65fcf3c3ce6d77d64610ba7c","2024-03-09T03:30:09.047Z","[""1-Methyl-2-pyrrolidinone (NMP)""]","[""water""]","[""wt%""]","[]","17",,"[""Crosslinking"",""Drying""]","[{""postTreatmentChemicalAgentConcentrationUnit"":[""wt%""],""_id"":""65ebd7c199b56aa8c515e022"",""postTreatment"":""Crosslinking"",""postTreatmentChemicalAgentSmiles"":""C(CCCN)CCN"",""postTreatmentChemicalAgentConcentration"":""10""},{""postTreatmentChemicalAgentConcentrationUnit"":[],""_id"":""66165a3cf00ca5f21b2faf16"",""postTreatment"":""Drying"",""postTreatmentChemicalAgentSmiles"":""/""}]","[]","[]","[]","[]","[]","[]",,,,,false,"Dead-end",3,25,3.14,"Ethanol","Dye","Fast green FCF (trisodium salt)",808.85,50,"mg/L",1,"[]",966,,80,true,false,"Accepted","[""TFC""]","[""Carbon nanomembrane"",""Other""]","[]","[""Polyetherimide""]","[""Drying""]","65ebd7c099b56aa8c515e020","2024-03-09T03:30:08.986Z","2021-01-01T00:00:00.000Z","Enhancing interfacial adhesion of MXene nanofiltration membranes via pillaring carbon nanotubes for pressure and solvent stable molecular sieving","Scientific Report","backOffice","10.1016/j.memsci.2020.119033","65eb291c99b56aa8c515e014","Shao; Zhang","https://doi.org/10.1016/j.memsci.2020.119033",0,"Composite","MXene/CNTs-CTAB FG/eth","Scientific report","Vacuum filtration","[{""postTreatmentChemicalAgentConcentrationUnit"":[],""_id"":""66165a3cf00ca5f21b2faf14"",""postTreatment"":""Drying"",""postTreatmentChemicalAgentSmiles"":""/""}]","ISA",45,99,"4096",0,"[Li+].[Cl-]","3",,,,,,,,,,,,,"MXene",,,,,,,,,,,,,,,,,,,,,,,,,,,,,,,,,,,,,,,,,,,,,,,,,,,,,,,,,,,,,,"[]",,,,,,,,,,,,
"65fd4c58ce6d77d64610bbb5","2024-03-22T09:16:08.447Z","[""Dimethylacetamide (DMAC)"",""Tetrahydrofuran (THF)""]","[""water""]","[""wt%""]","[]","18","350","[]","[]","[]","[]","[]","[]","[]","[]",,,,,false,"Crossflow",5,25,,"Methanol","Oligomer","Polyethyleneglycol",200,200,"mg/L",5,"[""FTIR"",""SEM"",""Tensile strength"",""XPS""]",,,,true,false,"Accepted","[""ISA""]","[""Polybenzimidazole""]","[]","[""Not Applicable""]","[""Crosslinking"",""Drying""]","65fd4c58ce6d77d64610bbb3","2024-03-22T09:16:08.361Z","2019-01-01T00:00:00.000Z","Robust polybenzimidazole (PBI) hollow fiber membranes for organic solvent nanofiltration","Scientific Report","backOffice","10.1016/j.memsci.2018.11.048","65fbf63c3bad8a5eb3459af0","Akbar Asadi Tashvigh, Tai-Shung Chung","https://doi.org/10.1016/j.memsci.2018.11.048",0,"ISA/inorganic/dense","PBI-H2SO4-MeOH-PEG-MWCO","Scientific report",,"[{""postTreatmentChemicalAgentConcentrationUnit"":[""wt%""],""_id"":""65fd4c58ce6d77d64610bbb6"",""postTreatment"":""Crosslinking"",""postTreatmentChemicalAgentSmiles"":""OS(=O)(=O)O"",""postTreatmentChemicalAgentConcentration"":""2""},{""postTreatmentChemicalAgentConcentrationUnit"":[""v%""],""_id"":""65fd55eece6d77d64610bfaa"",""postTreatment"":""Drying"",""postTreatmentChemicalAgentSmiles"":""[H]OCCO"",""postTreatmentChemicalAgentConcentration"":""50""}]",,,49,"4097",0,"[Li+].[Cl-]","1",,,,3.5,"90:10",,,,,,500,,,,,,,"Oligomer","Polyethyleneglycol",400,200,"mg/L","Oligomer","Polyethyleneglycol",600,200,"mg/L","Oligomer","Polyethyleneglycol",1000,200,"mg/L","Oligomer","Polyethyleneglycol",2050,200,"mg/L",,,,,,81,97,99,99,,,,,,,,,,,,,,,,,,,,,,,,,,,,,"[]",,,,,,,,,,,,
"65fd5187ce6d77d64610bd94","2024-03-14T09:52:10.423Z","[""Dimethylformamide (DMF)"",""1,4-dioxane""]","[""water""]","[]","[]","22","300","[]","[]","[]","[]","[]","[]","[]","[]",,,,,false,"Crossflow",30,25,14,"Dimethylformamide (DMF)","Oligomer","a-methylstyrene dimer",236,0.01,"g/L",10,"[]",,,,true,false,"Accepted","[""ISA""]","[""Polyimide(Lenzig® P84)""]","[]","[""Not Applicable""]","[""Crosslinking""]","65f2c8ca99b56aa8c515e2e8","2024-03-14T09:52:10.331Z","2011-01-01T00:00:00.000Z","The effect of membrane formation parameters on performance of polyimide membranes for organic solvent nanofiltration (OSN): Part A. Effect of polymer/solvent/non-solvent system choice","Scientific Report","backOffice","10.1016/j.memsci.2011.07.027","65e707251850430560c1a0cf","Sokoro","https://doi.org/10.1016/j.memsci.2011.07.027",0,"ISA/inorganic/dense","DMF/1-4Dioxane 1/2-Lenzing","Scientific report",,"[{""postTreatmentChemicalAgentConcentrationUnit"":[""wt%""],""_id"":""65f2c8ca99b56aa8c515e2eb"",""postTreatment"":""Crosslinking"",""postTreatmentChemicalAgentSmiles"":""NCCCCCCN"",""postTreatmentChemicalAgentConcentration"":""10""}]",,0.5,90,"4098",0,,,,,,,"33:67",,,,,,236,,,,,,,"Oligomer","Polystyrene",290,2,"g/L","Oligomer","Polystyrene",390,2,"g/L","Oligomer","Polystyrene",490,2,"g/L","Oligomer","Polystyrene",590,2,"g/L","Oligomer","Polystyrene",690,2,"g/L",95,98,100,100,100,"Oligomer","Polystyrene",800,2,"g/L","Oligomer","Polystyrene",900,2,"g/L","Oligomer","Polystyrene",1000,2,"g/L","Oligomer","Polystyrene",1100,,"g/L",100,100,100,100,,,,"[]",,,,,,,,,,,,
"65fd51a4ce6d77d64610bd99","2024-03-22T09:16:08.447Z","[""Dimethylacetamide (DMAC)"",""Tetrahydrofuran (THF)""]","[""water""]","[""wt%""]","[]","18","350","[]","[]","[]","[]","[]","[]","[]","[]",,,,,false,"Crossflow",5,25,,"Acetonitrile","Industrial Model Solute","L-a-Phosphatidylcholine",758.1,2000,"mg/L",1,"[""FTIR"",""SEM"",""Tensile strength"",""XPS""]",,,,true,false,"Accepted","[""ISA""]","[""Polybenzimidazole""]","[]","[""Not Applicable""]","[""Crosslinking"",""Drying""]","65fd4c58ce6d77d64610bbb3","2024-03-22T09:16:08.361Z","2019-01-01T00:00:00.000Z","Robust polybenzimidazole (PBI) hollow fiber membranes for organic solvent nanofiltration","Scientific Report","backOffice","10.1016/j.memsci.2018.11.048","65fbf63c3bad8a5eb3459af0","Akbar Asadi Tashvigh, Tai-Shung Chung","https://doi.org/10.1016/j.memsci.2018.11.048",0,"ISA/inorganic/dense","PBI-H2SO4-ACN-Phch","Scientific report",,"[{""postTreatmentChemicalAgentConcentrationUnit"":[""wt%""],""_id"":""65fd4c58ce6d77d64610bbb6"",""postTreatment"":""Crosslinking"",""postTreatmentChemicalAgentSmiles"":""OS(=O)(=O)O"",""postTreatmentChemicalAgentConcentration"":""2""},{""postTreatmentChemicalAgentConcentrationUnit"":[""v%""],""_id"":""65fd55dbce6d77d64610bf98"",""postTreatment"":""Drying"",""postTreatmentChemicalAgentSmiles"":""[H]OCCO"",""postTreatmentChemicalAgentConcentration"":""50""}]",,,99,"4099",0,"[Li+].[Cl-]","1",,,,4.8,"90:10",,,,,,500,,,,,,,,,,,,,,,,,,,,,,,,,,,,,,,,,,,,,,,,,,,,,,,,,,,,,,,,,,,,,,,,"[]",,,,,,,,,,,,
"65fd521cce6d77d64610bda9","2024-03-22T09:16:08.447Z","[""Dimethylacetamide (DMAC)"",""Tetrahydrofuran (THF)""]","[""water""]","[""wt%""]","[]","18","350","[]","[]","[]","[]","[]","[]","[]","[]",,,,,false,"Crossflow",5,25,,"Methanol","Industrial Model Solute","tetracycline",444.44,50,"mg/L",1,"[""FTIR"",""SEM"",""Tensile strength"",""XPS""]",,,,true,false,"Accepted","[""ISA""]","[""Polybenzimidazole""]","[]","[""Not Applicable""]","[""Crosslinking"",""Drying""]","65fd4c58ce6d77d64610bbb3","2024-03-22T09:16:08.361Z","2019-01-01T00:00:00.000Z","Robust polybenzimidazole (PBI) hollow fiber membranes for organic solvent nanofiltration","Scientific Report","backOffice","10.1016/j.memsci.2018.11.048","65fbf63c3bad8a5eb3459af0","Akbar Asadi Tashvigh, Tai-Shung Chung","https://doi.org/10.1016/j.memsci.2018.11.048",0,"ISA/inorganic/dense","PBI-H2SO4-MeOH-Tc","Scientific report",,"[{""postTreatmentChemicalAgentConcentrationUnit"":[""wt%""],""_id"":""65fd4c58ce6d77d64610bbb6"",""postTreatment"":""Crosslinking"",""postTreatmentChemicalAgentSmiles"":""OS(=O)(=O)O"",""postTreatmentChemicalAgentConcentration"":""2""},{""postTreatmentChemicalAgentConcentrationUnit"":[""v%""],""_id"":""65fd55c9ce6d77d64610bf86"",""postTreatment"":""Drying"",""postTreatmentChemicalAgentSmiles"":""[H]OCCO"",""postTreatmentChemicalAgentConcentration"":""50""}]",,,97,"4100",0,"[Li+].[Cl-]","1",,,,3.5,"90:10",,,,,,500,,,,,,,,,,,,,,,,,,,,,,,,,,,,,,,,,,,,,,,,,,,,,,,,,,,,,,,,,,,,,,,,"[]",,,,,,,,,,,,
"65fd5283ce6d77d64610bdd7","2024-03-22T09:16:08.447Z","[""Dimethylacetamide (DMAC)"",""Tetrahydrofuran (THF)""]","[""water""]","[""wt%""]","[]","18","350","[]","[]","[]","[]","[]","[]","[]","[]",,,,,false,"Crossflow",5,25,,"Hexane","Industrial Model Solute","L-a-Phosphatidylcholine",758.1,,"mg/L",1,"[""FTIR"",""SEM"",""Tensile strength"",""XPS""]",,,,true,false,"Accepted","[""ISA""]","[""Polybenzimidazole""]","[]","[""Not Applicable""]","[""Crosslinking"",""Drying""]","65fd4c58ce6d77d64610bbb3","2024-03-22T09:16:08.361Z","2019-01-01T00:00:00.000Z","Robust polybenzimidazole (PBI) hollow fiber membranes for organic solvent nanofiltration","Scientific Report","backOffice","10.1016/j.memsci.2018.11.048","65fbf63c3bad8a5eb3459af0","Akbar Asadi Tashvigh, Tai-Shung Chung","https://doi.org/10.1016/j.memsci.2018.11.048",0,"ISA/inorganic/dense","PBI-H2SO4-hex-Phch","Scientific report",,"[{""postTreatmentChemicalAgentConcentrationUnit"":[""wt%""],""_id"":""65fd4c58ce6d77d64610bbb6"",""postTreatment"":""Crosslinking"",""postTreatmentChemicalAgentSmiles"":""OS(=O)(=O)O"",""postTreatmentChemicalAgentConcentration"":""2""},{""postTreatmentChemicalAgentConcentrationUnit"":[""v%""],""_id"":""65fd55a8ce6d77d64610bf52"",""postTreatment"":""Drying"",""postTreatmentChemicalAgentSmiles"":""[H]OCCO"",""postTreatmentChemicalAgentConcentration"":""50""}]",,,99,"4101",0,"[Li+].[Cl-]","1",,,,7.2,"90:10",,,,,,500,,,,,,,,,,,,,,,,,,,,,,,,,,,,,,,,,,,,,,,,,,,,,,,,,,,,,,,,,,,,,,,,"[]",,,,,,,,,,,,
"65fd52bfce6d77d64610bde7","2024-03-22T09:16:08.447Z","[""Dimethylacetamide (DMAC)"",""Tetrahydrofuran (THF)""]","[""water""]","[""wt%""]","[]","18","350","[]","[]","[]","[]","[]","[]","[]","[]",,,,,false,"Crossflow",5,25,,"Tetrahydrofuran (THF)",,,758.1,,,1,"[""FTIR"",""SEM"",""Tensile strength"",""XPS""]",,,,true,false,"Accepted","[""ISA""]","[""Polybenzimidazole""]","[]","[""Not Applicable""]","[""Crosslinking"",""Drying""]","65fd4c58ce6d77d64610bbb3","2024-03-22T09:16:08.361Z","2019-01-01T00:00:00.000Z","Robust polybenzimidazole (PBI) hollow fiber membranes for organic solvent nanofiltration","Scientific Report","backOffice","10.1016/j.memsci.2018.11.048","65fbf63c3bad8a5eb3459af0","Akbar Asadi Tashvigh, Tai-Shung Chung","https://doi.org/10.1016/j.memsci.2018.11.048",0,"ISA/inorganic/dense","PBI-H2SO4-THF-MWCO","Scientific report",,"[{""postTreatmentChemicalAgentConcentrationUnit"":[""wt%""],""_id"":""65fd4c58ce6d77d64610bbb6"",""postTreatment"":""Crosslinking"",""postTreatmentChemicalAgentSmiles"":""OS(=O)(=O)O"",""postTreatmentChemicalAgentConcentration"":""2""},{""postTreatmentChemicalAgentConcentrationUnit"":[""v%""],""_id"":""65fd5597ce6d77d64610bf35"",""postTreatment"":""Drying"",""postTreatmentChemicalAgentSmiles"":""[H]OCCO"",""postTreatmentChemicalAgentConcentration"":""50""}]",,,,"4102",0,"[Li+].[Cl-]","1",,,,1.1,"90:10",,,,,,500,,,,,,,,,,,,,,,,,,,,,,,,,,,,,,,,,,,,,,,,,,,,,,,,,,,,,,,,,,,,,,,,"[]",,,,,,,,,,,,
"65fd52d7ce6d77d64610bdec","2024-03-14T09:52:10.423Z","[""Dimethylformamide (DMF)"",""1,4-dioxane""]","[""water""]","[]","[]","22","300","[]","[]","[]","[]","[]","[]","[]","[]",,,,,false,"Crossflow",30,25,14,"Dimethylformamide (DMF)","Oligomer","a-methylstyrene dimer",236,0.01,"g/L",10,"[]",,,,true,false,"Accepted","[""ISA""]","[""Polyimide(Lenzig® P84)""]","[]","[""Not Applicable""]","[""Crosslinking""]","65f2c8ca99b56aa8c515e2e8","2024-03-14T09:52:10.331Z","2011-01-01T00:00:00.000Z","The effect of membrane formation parameters on performance of polyimide membranes for organic solvent nanofiltration (OSN): Part A. Effect of polymer/solvent/non-solvent system choice","Scientific Report","backOffice","10.1016/j.memsci.2011.07.027","65e707251850430560c1a0cf","Sokoro","https://doi.org/10.1016/j.memsci.2011.07.027",0,"ISA/inorganic/dense","HT DMF/1-4Dioxane 1/1-Lenzing","Scientific report",,"[{""postTreatmentChemicalAgentConcentrationUnit"":[""wt%""],""_id"":""65f2c8ca99b56aa8c515e2eb"",""postTreatment"":""Crosslinking"",""postTreatmentChemicalAgentSmiles"":""NCCCCCCN"",""postTreatmentChemicalAgentConcentration"":""10""}]",,1.6,92,"4103",0,,,,,,,"50:50",,,,,,236,,,,,,,"Oligomer","Polystyrene",290,2,"g/L","Oligomer","Polystyrene",390,2,"g/L","Oligomer","Polystyrene",490,2,"g/L","Oligomer","Polystyrene",590,2,"g/L","Oligomer","Polystyrene",690,2,"g/L",94,97,100,100,100,"Oligomer","Polystyrene",800,2,"g/L","Oligomer","Polystyrene",900,2,"g/L","Oligomer","Polystyrene",1000,2,"g/L","Oligomer","Polystyrene",1100,,"g/L",100,100,100,100,,,,"[]",,,,,,,,,,,,
"65fd52d8ce6d77d64610bdf1","2024-03-22T09:16:08.447Z","[""Dimethylacetamide (DMAC)"",""Tetrahydrofuran (THF)""]","[""water""]","[""wt%""]","[]","18","350","[]","[]","[]","[]","[]","[]","[]","[]",,,,,false,"Crossflow",5,25,,"Ethanol",,,758.1,,,1,"[""FTIR"",""SEM"",""Tensile strength"",""XPS""]",,,,true,false,"Accepted","[""ISA""]","[""Polybenzimidazole""]","[]","[""Not Applicable""]","[""Crosslinking"",""Drying""]","65fd4c58ce6d77d64610bbb3","2024-03-22T09:16:08.361Z","2019-01-01T00:00:00.000Z","Robust polybenzimidazole (PBI) hollow fiber membranes for organic solvent nanofiltration","Scientific Report","backOffice","10.1016/j.memsci.2018.11.048","65fbf63c3bad8a5eb3459af0","Akbar Asadi Tashvigh, Tai-Shung Chung","https://doi.org/10.1016/j.memsci.2018.11.048",0,"ISA/inorganic/dense","PBI-H2SO4-EtOH-MWCO","Scientific report",,"[{""postTreatmentChemicalAgentConcentrationUnit"":[""wt%""],""_id"":""65fd4c58ce6d77d64610bbb6"",""postTreatment"":""Crosslinking"",""postTreatmentChemicalAgentSmiles"":""OS(=O)(=O)O"",""postTreatmentChemicalAgentConcentration"":""2""},{""postTreatmentChemicalAgentConcentrationUnit"":[""v%""],""_id"":""65fd557ece6d77d64610bf2e"",""postTreatment"":""Drying"",""postTreatmentChemicalAgentSmiles"":""[H]OCCO"",""postTreatmentChemicalAgentConcentration"":""50""}]",,,,"4104",0,"[Li+].[Cl-]","1",,,,1,"90:10",,,,,,500,,,,,,,,,,,,,,,,,,,,,,,,,,,,,,,,,,,,,,,,,,,,,,,,,,,,,,,,,,,,,,,,"[]",,,,,,,,,,,,
"65fd53bcce6d77d64610be60","2024-03-14T09:52:10.423Z","[""Dimethylformamide (DMF)"",""1,4-dioxane""]","[""water""]","[]","[]","22","300","[]","[]","[]","[]","[]","[]","[]","[]",,,,,false,"Crossflow",30,25,14,"Dimethylformamide (DMF)","Oligomer","a-methylstyrene dimer",236,0.01,"g/L",10,"[]",,,,true,false,"Accepted","[""ISA""]","[""Polyetherimide""]","[]","[""Not Applicable""]","[""Crosslinking""]","65f2c8ca99b56aa8c515e2e8","2024-03-14T09:52:10.331Z","2011-01-01T00:00:00.000Z","The effect of membrane formation parameters on performance of polyimide membranes for organic solvent nanofiltration (OSN): Part A. Effect of polymer/solvent/non-solvent system choice","Scientific Report","backOffice","10.1016/j.memsci.2011.07.027","65e707251850430560c1a0cf","Sokoro","https://doi.org/10.1016/j.memsci.2011.07.027",0,"ISA/inorganic/dense","DMF/1-4Dioxane 3/1-PEI","Scientific report",,"[{""postTreatmentChemicalAgentConcentrationUnit"":[""wt%""],""_id"":""65f2c8ca99b56aa8c515e2eb"",""postTreatment"":""Crosslinking"",""postTreatmentChemicalAgentSmiles"":""NCCCCCCN"",""postTreatmentChemicalAgentConcentration"":""10""}]",,0.4,30,"4105",0,,,,,,,"75:25",,,,,,900,,,,,,,"Oligomer","Polystyrene",290,2,"g/L","Oligomer","Polystyrene",390,2,"g/L","Oligomer","Polystyrene",490,2,"g/L","Oligomer","Polystyrene",590,2,"g/L","Oligomer","Polystyrene",690,2,"g/L",42,43,65,74,84,"Oligomer","Polystyrene",800,2,"g/L","Oligomer","Polystyrene",900,2,"g/L","Oligomer","Polystyrene",1000,2,"g/L","Oligomer","Polystyrene",1100,,"g/L",88,90,92,93,,,,"[]",,,,,,,,,,,,
"65fd5401ce6d77d64610be9d","2024-03-14T09:52:10.423Z","[""Dimethylformamide (DMF)"",""1,4-dioxane""]","[""water""]","[]","[]","22","300","[]","[]","[]","[]","[]","[]","[]","[]",,,,,false,"Crossflow",30,25,14,"Dimethylformamide (DMF)","Oligomer","a-methylstyrene dimer",236,0.01,"g/L",10,"[]",,,,true,false,"Accepted","[""ISA""]","[""Polyimide(Lenzig® P84)""]","[]","[""Not Applicable""]","[""Crosslinking""]","65f2c8ca99b56aa8c515e2e8","2024-03-14T09:52:10.331Z","2011-01-01T00:00:00.000Z","The effect of membrane formation parameters on performance of polyimide membranes for organic solvent nanofiltration (OSN): Part A. Effect of polymer/solvent/non-solvent system choice","Scientific Report","backOffice","10.1016/j.memsci.2011.07.027","65e707251850430560c1a0cf","Sokoro","https://doi.org/10.1016/j.memsci.2011.07.027",0,"ISA/inorganic/dense","HT DMF/1-4Dioxane 1/2-Lenzig","Scientific report",,"[{""postTreatmentChemicalAgentConcentrationUnit"":[""wt%""],""_id"":""65f2c8ca99b56aa8c515e2eb"",""postTreatment"":""Crosslinking"",""postTreatmentChemicalAgentSmiles"":""NCCCCCCN"",""postTreatmentChemicalAgentConcentration"":""10""}]",,0.5,94,"4106",0,,,,,,,"33:67",,,,,,236,,,,,,,"Oligomer","Polystyrene",290,2,"g/L","Oligomer","Polystyrene",390,2,"g/L","Oligomer","Polystyrene",490,2,"g/L","Oligomer","Polystyrene",590,2,"g/L","Oligomer","Polystyrene",690,2,"g/L",95,97,100,100,100,"Oligomer","Polystyrene",800,2,"g/L","Oligomer","Polystyrene",900,2,"g/L","Oligomer","Polystyrene",1000,2,"g/L","Oligomer","Polystyrene",1100,,"g/L",100,100,100,100,,,,"[]",,,,,,,,,,,,
"65fd544fce6d77d64610beae","2024-03-14T09:52:10.423Z","[""Dimethylformamide (DMF)"",""1,4-dioxane""]","[""water""]","[]","[]","22","300","[]","[]","[]","[]","[]","[]","[]","[]",,,,,false,"Crossflow",30,25,14,"Dimethylformamide (DMF)","Oligomer","a-methylstyrene dimer",236,0.01,"g/L",10,"[]",,,,true,false,"Details required","[""ISA""]","[""Polyimide(Lenzig® P84)""]","[]","[""Not Applicable""]","[""Crosslinking""]","65f2c8ca99b56aa8c515e2e8","2024-03-14T09:52:10.331Z","2011-01-01T00:00:00.000Z","The effect of membrane formation parameters on performance of polyimide membranes for organic solvent nanofiltration (OSN): Part A. Effect of polymer/solvent/non-solvent system choice","Scientific Report","backOffice","10.1016/j.memsci.2011.07.027","65e707251850430560c1a0cf","Sokoro","https://doi.org/10.1016/j.memsci.2011.07.027",0,"ISA/inorganic/dense","HT DMF/1-4Dioxane 3/1-Lenzig","Scientific report",,"[{""postTreatmentChemicalAgentConcentrationUnit"":[""wt%""],""_id"":""65f2c8ca99b56aa8c515e2eb"",""postTreatment"":""Crosslinking"",""postTreatmentChemicalAgentSmiles"":""NCCCCCCN"",""postTreatmentChemicalAgentConcentration"":""10""}]",,4.3,75,"4107",0,,,,,,,"75:25",,,,,,350,,,,,,,"Oligomer","Polystyrene",290,2,"g/L","Oligomer","Polystyrene",390,2,"g/L","Oligomer","Polystyrene",490,2,"g/L","Oligomer","Polystyrene",590,2,"g/L","Oligomer","Polystyrene",690,2,"g/L",88,93,96,96,100,"Oligomer","Polystyrene",800,2,"g/L","Oligomer","Polystyrene",900,2,"g/L","Oligomer","Polystyrene",1000,2,"g/L","Oligomer","Polystyrene",1100,,"g/L",100,100,100,100,,,,"[]",,,,,,,,,,,,
"65fd54c1ce6d77d64610bedc","2024-03-14T09:52:10.423Z","[""1-Methyl-2-pyrrolidinone (NMP)"",""Tetrahydrofuran (THF)""]","[""water""]","[]","[]","22","300","[]","[]","[]","[]","[]","[]","[]","[]",,,,,false,"Crossflow",30,25,14,"Dimethylformamide (DMF)","Oligomer","a-methylstyrene dimer",236,0.01,"g/L",10,"[]",,,,true,false,"Accepted","[""ISA""]","[""Polyetherimide""]","[]","[""Not Applicable""]","[""Crosslinking""]","65f2c8ca99b56aa8c515e2e8","2024-03-14T09:52:10.331Z","2011-01-01T00:00:00.000Z","The effect of membrane formation parameters on performance of polyimide membranes for organic solvent nanofiltration (OSN): Part A. Effect of polymer/solvent/non-solvent system choice","Scientific Report","backOffice","10.1016/j.memsci.2011.07.027","65e707251850430560c1a0cf","Sokoro","https://doi.org/10.1016/j.memsci.2011.07.027",0,"ISA/inorganic/dense","UT DMF/1-4Dioxane 3/1-PEI","Scientific report",,"[{""postTreatmentChemicalAgentConcentrationUnit"":[""wt%""],""_id"":""65f2c8ca99b56aa8c515e2eb"",""postTreatment"":""Crosslinking"",""postTreatmentChemicalAgentSmiles"":""NCCCCCCN"",""postTreatmentChemicalAgentConcentration"":""10""}]",,0.4,32,"4109",0,,,,,,,"75:25",,,,,,700,,,,,,,"Oligomer","Polystyrene",290,2,"g/L","Oligomer","Polystyrene",390,2,"g/L","Oligomer","Polystyrene",490,2,"g/L","Oligomer","Polystyrene",590,2,"g/L","Oligomer","Polystyrene",690,2,"g/L",37,95,98,83,92,"Oligomer","Polystyrene",800,2,"g/L","Oligomer","Polystyrene",900,2,"g/L","Oligomer","Polystyrene",1000,2,"g/L","Oligomer","Polystyrene",1100,,"g/L",95,96,96,100,,,,"[]",,,,,,,,,,,,
"65fd54d7ce6d77d64610bee1","2024-03-14T09:52:10.423Z","[""1-Methyl-2-pyrrolidinone (NMP)"",""Tetrahydrofuran (THF)""]","[""water""]","[]","[]","22","300","[]","[]","[]","[]","[]","[]","[]","[]",,,,,false,"Crossflow",30,25,14,"Dimethylformamide (DMF)","Oligomer","a-methylstyrene dimer",236,0.01,"g/L",10,"[]",,,,true,false,"Accepted","[""ISA""]","[""Polyimide(Matrimid® 5218)""]","[]","[""Not Applicable""]","[""Crosslinking""]","65f2c8ca99b56aa8c515e2e8","2024-03-14T09:52:10.331Z","2011-01-01T00:00:00.000Z","The effect of membrane formation parameters on performance of polyimide membranes for organic solvent nanofiltration (OSN): Part A. Effect of polymer/solvent/non-solvent system choice","Scientific Report","backOffice","10.1016/j.memsci.2011.07.027","65e707251850430560c1a0cf","Sokoro","https://doi.org/10.1016/j.memsci.2011.07.027",0,"ISA/inorganic/dense","MAT DMF/1-4Dioxane 3/1","Scientific report",,"[{""postTreatmentChemicalAgentConcentrationUnit"":[""wt%""],""_id"":""65f2c8ca99b56aa8c515e2eb"",""postTreatment"":""Crosslinking"",""postTreatmentChemicalAgentSmiles"":""NCCCCCCN"",""postTreatmentChemicalAgentConcentration"":""10""}]",,1,31,"4110",0,,,,,,,"75:25",,,,,,500,,,,,,,"Oligomer","Polystyrene",290,2,"g/L","Oligomer","Polystyrene",390,2,"g/L","Oligomer","Polystyrene",490,2,"g/L","Oligomer","Polystyrene",590,2,"g/L","Oligomer","Polystyrene",690,2,"g/L",62,84,90,97,98,"Oligomer","Polystyrene",800,2,"g/L","Oligomer","Polystyrene",900,2,"g/L","Oligomer","Polystyrene",1000,2,"g/L","Oligomer","Polystyrene",1100,,"g/L",98,99,100,100,,,,"[]",,,,,,,,,,,,
"65fd551cce6d77d64610bf01","2024-03-14T09:52:10.423Z","[""1-Methyl-2-pyrrolidinone (NMP)"",""Tetrahydrofuran (THF)""]","[""water""]","[]","[]","22","300","[]","[]","[]","[]","[]","[]","[]","[]",,,,,false,"Crossflow",30,25,14,"Dimethylformamide (DMF)","Oligomer","a-methylstyrene dimer",236,0.01,"g/L",10,"[]",,,,true,false,"Accepted","[""ISA""]","[""Polyimide(Lenzig® P84)""]","[]","[""Not Applicable""]","[""Crosslinking""]","65f2c8ca99b56aa8c515e2e8","2024-03-14T09:52:10.331Z","2011-01-01T00:00:00.000Z","The effect of membrane formation parameters on performance of polyimide membranes for organic solvent nanofiltration (OSN): Part A. Effect of polymer/solvent/non-solvent system choice","Scientific Report","backOffice","10.1016/j.memsci.2011.07.027","65e707251850430560c1a0cf","Sokoro","https://doi.org/10.1016/j.memsci.2011.07.027",0,"ISA/inorganic/dense","P84 DMF/1-4Dioxane 3/1","Scientific report",,"[{""postTreatmentChemicalAgentConcentrationUnit"":[""wt%""],""_id"":""65f2c8ca99b56aa8c515e2eb"",""postTreatment"":""Crosslinking"",""postTreatmentChemicalAgentSmiles"":""NCCCCCCN"",""postTreatmentChemicalAgentConcentration"":""10""}]",,0.9,73,"4111",0,,,,,,,"75:25",,,,,,300,,,,,,,"Oligomer","Polystyrene",290,2,"g/L","Oligomer","Polystyrene",390,2,"g/L","Oligomer","Polystyrene",490,2,"g/L","Oligomer","Polystyrene",590,2,"g/L","Oligomer","Polystyrene",690,2,"g/L",90,100,100,100,100,"Oligomer","Polystyrene",800,2,"g/L","Oligomer","Polystyrene",900,2,"g/L","Oligomer","Polystyrene",1000,2,"g/L","Oligomer","Polystyrene",1100,,"g/L",100,100,100,100,,,,"[]",,,,,,,,,,,,
"65fd5566ce6d77d64610bf15","2024-03-22T09:16:08.447Z","[""Dimethylacetamide (DMAC)"",""Tetrahydrofuran (THF)""]","[""water""]","[""wt%""]","[]","18","350","[]","[]","[]","[]","[]","[]","[]","[]",,,,,false,"Crossflow",5,25,,"Methanol","Oligomer","Polyethyleneglycol",200,200,"mg/L",5,"[""FTIR"",""SEM"",""Tensile strength"",""XPS""]",,,,true,false,"Accepted","[""ISA""]","[""Polybenzimidazole""]","[]","[""Not Applicable""]","[""Drying""]","65fd4c58ce6d77d64610bbb3","2024-03-22T09:16:08.361Z","2019-01-01T00:00:00.000Z","Robust polybenzimidazole (PBI) hollow fiber membranes for organic solvent nanofiltration","Scientific Report","backOffice","10.1016/j.memsci.2018.11.048","65fbf63c3bad8a5eb3459af0","Akbar Asadi Tashvigh, Tai-Shung Chung","https://doi.org/10.1016/j.memsci.2018.11.048",0,"ISA/inorganic/dense","PBI-MeOH-PEG-MWCO","Scientific report",,"[{""postTreatmentChemicalAgentConcentrationUnit"":[""v%""],""_id"":""65fd5566ce6d77d64610bf16"",""postTreatment"":""Drying"",""postTreatmentChemicalAgentSmiles"":""[H]OCCO"",""postTreatmentChemicalAgentConcentration"":""50""}]",,,8,"4112",0,"[Li+].[Cl-]","1",,,,,"90:10",,,,,,500,,,,,,,"Oligomer","Polyethyleneglycol",400,200,"mg/L","Oligomer","Polyethyleneglycol",600,200,"mg/L","Oligomer","Polyethyleneglycol",1000,200,"mg/L","Oligomer","Polyethyleneglycol",2050,200,"mg/L",,,,,,24,35,57,92,,,,,,,,,,,,,,,,,,,,,,,,,,,,,"[]",,,,,,,,,,,,
"65fd5bb5ce6d77d64610c2f3","2024-03-22T10:21:41.350Z","[""Dimethylacetamide (DMAC)""]","[""water""]","[]","[]","16","250","[]","[]","[]","[]","[]","[]","[]","[]",,,,,false,"Dead-end",10,25,,"Dimethylformamide (DMF)",,,,,,1,"[""FTIR"",""SEM""]",,,,true,false,"Accepted","[""ISA""]","[""Polybenzimidazole""]","[]","[""Not Applicable""]","[""Crosslinking"",""Surface treatment""]","65fbfe7e3bad8a5eb3459af1","2024-03-21T09:31:42.315Z","2022-01-01T00:00:00.000Z","Covalent organic polymers for aqueous and organic solvent nanofiltration","Scientific Report","backOffice","10.1016/j.seppur.2022.121589","65fbf63c3bad8a5eb3459af0","Akbar Asadi Tashvigh, Nieck E. Benes","https://doi.org/10.1016/j.seppur.2022.121589",0,"ISA/inorganic/dense","PBI-COP-DMF-MWCO","Scientific report",,"[{""postTreatmentChemicalAgentConcentrationUnit"":[""wt%""],""_id"":""65fd5bb5ce6d77d64610c2f4"",""postTreatment"":""Crosslinking"",""postTreatmentChemicalAgentSmiles"":""CC1=C(C(=C(C=C1)C)Br)Br"",""postTreatmentChemicalAgentConcentration"":""2""},{""postTreatmentChemicalAgentConcentrationUnit"":[""g/L""],""_id"":""65fd5bb5ce6d77d64610c2f5"",""postTreatment"":""Surface treatment"",""postTreatmentChemicalAgentSmiles"":""C1=CN=CC=C1C2=CC=NC=C2;C1=C(C=C(C=C1CBr)CBr)CBr"",""postTreatmentChemicalAgentConcentration"":""10;15""}]",,,,"4113",0,,,,,,0.9,,,,,,,1010,,,,,,,,,,,,,,,,,,,,,,,,,,,,,,,,,,,,,,,,,,,,,,,,,,,,,,,,,,,,,,,,"[]",,,,,,,,,,,,
"65fd5bccce6d77d64610c302","2024-03-22T10:21:41.350Z","[""Dimethylacetamide (DMAC)""]","[""water""]","[]","[]","16","250","[]","[]","[]","[]","[]","[]","[]","[]",,,,,false,"Dead-end",10,25,,"Ethanol",,,,,,1,"[""FTIR"",""SEM""]",,,,true,false,"Accepted","[""ISA""]","[""Polybenzimidazole""]","[]","[""Not Applicable""]","[""Crosslinking"",""Surface treatment""]","65fbfe7e3bad8a5eb3459af1","2024-03-21T09:31:42.315Z","2022-01-01T00:00:00.000Z","Covalent organic polymers for aqueous and organic solvent nanofiltration","Scientific Report","backOffice","10.1016/j.seppur.2022.121589","65fbf63c3bad8a5eb3459af0","Akbar Asadi Tashvigh, Nieck E. Benes","https://doi.org/10.1016/j.seppur.2022.121589",0,"ISA/inorganic/dense","PBI-COP-EtOH-MWCO","Scientific report",,"[{""postTreatmentChemicalAgentConcentrationUnit"":[""wt%""],""_id"":""65fd5bb5ce6d77d64610c2f4"",""postTreatment"":""Crosslinking"",""postTreatmentChemicalAgentSmiles"":""CC1=C(C(=C(C=C1)C)Br)Br"",""postTreatmentChemicalAgentConcentration"":""2""},{""postTreatmentChemicalAgentConcentrationUnit"":[""g/L""],""_id"":""65fd5bb5ce6d77d64610c2f5"",""postTreatment"":""Surface treatment"",""postTreatmentChemicalAgentSmiles"":""C1=CN=CC=C1C2=CC=NC=C2;C1=C(C=C(C=C1CBr)CBr)CBr"",""postTreatmentChemicalAgentConcentration"":""10;15""}]",,,,"4114",0,,,,,,2.4,,,,,,,1010,,,,,,,,,,,,,,,,,,,,,,,,,,,,,,,,,,,,,,,,,,,,,,,,,,,,,,,,,,,,,,,,"[]",,,,,,,,,,,,
"65fd5be3ce6d77d64610c308","2024-03-22T10:21:41.350Z","[""Dimethylacetamide (DMAC)""]","[""water""]","[]","[]","16","250","[]","[]","[]","[]","[]","[]","[]","[]",,,,,false,"Dead-end",10,25,,"Acetone",,,,,,1,"[""FTIR"",""SEM""]",,,,true,false,"Accepted","[""ISA""]","[""Polybenzimidazole""]","[]","[""Not Applicable""]","[""Crosslinking"",""Surface treatment""]","65fbfe7e3bad8a5eb3459af1","2024-03-21T09:31:42.315Z","2022-01-01T00:00:00.000Z","Covalent organic polymers for aqueous and organic solvent nanofiltration","Scientific Report","backOffice","10.1016/j.seppur.2022.121589","65fbf63c3bad8a5eb3459af0","Akbar Asadi Tashvigh, Nieck E. Benes","https://doi.org/10.1016/j.seppur.2022.121589",0,"ISA/inorganic/dense","PBI-COP-Acetone-MWCO","Scientific report",,"[{""postTreatmentChemicalAgentConcentrationUnit"":[""wt%""],""_id"":""65fd5bb5ce6d77d64610c2f4"",""postTreatment"":""Crosslinking"",""postTreatmentChemicalAgentSmiles"":""CC1=C(C(=C(C=C1)C)Br)Br"",""postTreatmentChemicalAgentConcentration"":""2""},{""postTreatmentChemicalAgentConcentrationUnit"":[""g/L""],""_id"":""65fd5bb5ce6d77d64610c2f5"",""postTreatment"":""Surface treatment"",""postTreatmentChemicalAgentSmiles"":""C1=CN=CC=C1C2=CC=NC=C2;C1=C(C=C(C=C1CBr)CBr)CBr"",""postTreatmentChemicalAgentConcentration"":""10;15""}]",,,,"4115",0,,,,,,3.3,,,,,,,1010,,,,,,,,,,,,,,,,,,,,,,,,,,,,,,,,,,,,,,,,,,,,,,,,,,,,,,,,,,,,,,,,"[]",,,,,,,,,,,,
"65fd5bf6ce6d77d64610c30e","2024-03-22T10:21:41.350Z","[""Dimethylacetamide (DMAC)""]","[""water""]","[]","[]","16","250","[]","[]","[]","[]","[]","[]","[]","[]",,,,,false,"Dead-end",10,25,,"Methanol",,,,,,1,"[""FTIR"",""SEM""]",,,,true,false,"Accepted","[""ISA""]","[""Polybenzimidazole""]","[]","[""Not Applicable""]","[""Crosslinking"",""Surface treatment""]","65fbfe7e3bad8a5eb3459af1","2024-03-21T09:31:42.315Z","2022-01-01T00:00:00.000Z","Covalent organic polymers for aqueous and organic solvent nanofiltration","Scientific Report","backOffice","10.1016/j.seppur.2022.121589","65fbf63c3bad8a5eb3459af0","Akbar Asadi Tashvigh, Nieck E. Benes","https://doi.org/10.1016/j.seppur.2022.121589",0,"ISA/inorganic/dense","PBI-COP-MeOH-MWCO","Scientific report",,"[{""postTreatmentChemicalAgentConcentrationUnit"":[""wt%""],""_id"":""65fd5bb5ce6d77d64610c2f4"",""postTreatment"":""Crosslinking"",""postTreatmentChemicalAgentSmiles"":""CC1=C(C(=C(C=C1)C)Br)Br"",""postTreatmentChemicalAgentConcentration"":""2""},{""postTreatmentChemicalAgentConcentrationUnit"":[""g/L""],""_id"":""65fd5bb5ce6d77d64610c2f5"",""postTreatment"":""Surface treatment"",""postTreatmentChemicalAgentSmiles"":""C1=CN=CC=C1C2=CC=NC=C2;C1=C(C=C(C=C1CBr)CBr)CBr"",""postTreatmentChemicalAgentConcentration"":""10;15""}]",,,,"4116",0,,,,,,7,,,,,,,1010,,,,,,,,,,,,,,,,,,,,,,,,,,,,,,,,,,,,,,,,,,,,,,,,,,,,,,,,,,,,,,,,"[]",,,,,,,,,,,,
