Repository: BAMresearch/onf-database

This repository belongs to the the publication "Revealing structure-property-performance relationships of organic solvent nanofiltration membranes using a FAIR, open-access database" published in ADD JOURNAL (DOI). 
It uses a dataset derived from The Open Membrane Database (https://openmembranedatabase.org/). The access date was April 8th 2025. The original dataset is in the repository as OMD_SRNF_2025-04-08.csv file.

The main researchers involved in the study are Sarah Glass (ORCID: 0000-0002-0625-0057), Petra Merten (no ORCID available), Torsten Brinkmann (ORCID: 0000-0002-5114-6259) and Volkan Filiz (ORCID: 0000-0003-0239-8641). 

The repository contains 5 Python files:

File: OMD_SRNF_2025-04-08.csv (part 132 of 184)
"65fd5c14ce6d77d64610c314","2024-03-22T10:21:41.350Z","[""Dimethylacetamide (DMAC)""]","[""water""]","[]","[]","16","250","[]","[]","[]","[]","[]","[]","[]","[]",,,,,false,"Dead-end",10,25,,"water","Oligomer","Polyethyleneglycol",200,1,"g/L",5,"[""FTIR"",""SEM""]",,,,true,false,"Accepted","[""ISA""]","[""Polybenzimidazole""]","[]","[""Not Applicable""]","[""Crosslinking"",""Surface treatment""]","65fbfe7e3bad8a5eb3459af1","2024-03-21T09:31:42.315Z","2022-01-01T00:00:00.000Z","Covalent organic polymers for aqueous and organic solvent nanofiltration","Scientific Report","backOffice","10.1016/j.seppur.2022.121589","65fbf63c3bad8a5eb3459af0","Akbar Asadi Tashvigh, Nieck E. Benes","https://doi.org/10.1016/j.seppur.2022.121589",0,"ISA/inorganic/dense","PBI-COP-water-PEG-MWCO","Scientific report",,"[{""postTreatmentChemicalAgentConcentrationUnit"":[""wt%""],""_id"":""65fd5bb5ce6d77d64610c2f4"",""postTreatment"":""Crosslinking"",""postTreatmentChemicalAgentSmiles"":""CC1=C(C(=C(C=C1)C)Br)Br"",""postTreatmentChemicalAgentConcentration"":""2""},{""postTreatmentChemicalAgentConcentrationUnit"":[""g/L""],""_id"":""65fd5bb5ce6d77d64610c2f5"",""postTreatment"":""Surface treatment"",""postTreatmentChemicalAgentSmiles"":""C1=CN=CC=C1C2=CC=NC=C2;C1=C(C=C(C=C1CBr)CBr)CBr"",""postTreatmentChemicalAgentConcentration"":""10;15""}]",,,33,"4117",0,,,,,,,,,,,,,1010,,,,,,,"Oligomer","Polyethyleneglycol",400,1,"g/L","Oligomer","Polyethyleneglycol",600,1,"g/L","Oligomer","Polyethyleneglycol",1000,1,"g/L","Oligomer","Polyethyleneglycol",1500,1,"g/L",,,,,,65,78,89,92,,,,,,,,,,,,,,,,,,,,,,,,,,,,,"[]",,,,,,,,,,,,
"65fd6f26ce6d77d64610c5c7","2024-03-22T11:44:38.663Z","[]","[]","[]","[]",,,"[]","[]","[]","[]","[]","[]","[]","[]",,,,,false,"Crossflow",30,80,51,"Dimethylformamide (DMF)","Oligomer","a-methylstyrene dimer",236,0.01,"g/L",10,"[]",,,,true,false,"Accepted","[]","[]","[]","[""Not Applicable""]","[""None""]","65fd6d77ce6d77d64610c5af","2024-03-14T09:52:10.331Z","2013-01-01T00:00:00.000Z","On the Potential of Organic Solvent Nanofiltration in Continuous Heck Coupling Reactions","Scientific Report","backOffice","doi.org/10.1021/op400073p","65e707251850430560c1a0cf","Peeva",,0,"Commercial","MPI",,,"[]",,0.1,88,"4118",0,,,,,,,,,,,,,300,,,,,,,"Oligomer","Polystyrene",290,2,"g/L","Oligomer","Polystyrene",390,2,"g/L","Oligomer","Polystyrene",490,2,"g/L","Oligomer","Polystyrene",590,2,"g/L","Oligomer","Polystyrene",690,2,"g/L",97,97,98,99,99,"Oligomer","Polystyrene",800,2,"g/L","Oligomer","Polystyrene",900,2,"g/L","Oligomer","Polystyrene",1000,2,"g/L","Oligomer","Polystyrene",1100,2,"g/L",100,100,0,100,,"Duramem 300",,"[]",,,,,,,,,,,,
"65fd72c2ce6d77d64610c5c9","2024-03-22T12:00:02.390Z","[""Dimethylformamide (DMF)"",""Tetrahydrofuran (THF)""]","[""water""]","[""wt%""]","[]","21","250","[]","[]","[]","[]","[]","[]","[]","[]",,,,,false,"Dead-end",10,25,,"Ethanol","Dye","Rose Bengal (disodium salt)",1017.64,50,"mg/L",1,"[""FTIR"",""SEM"",""XPS"",""AFM""]",,2.56,,true,false,"Accepted","[""ISA""]","[""Polyphenylsulfone""]","[]","[""Not Applicable""]","[""None""]","6576f250e228493735990fd7","2023-12-11T11:28:16.742Z","2023-11-06T00:00:00.000Z","A novel ionically cross-linked sulfonated polyphenylsulfone (sPPSU) membrane for organic solvent nanofiltration (OSN)","Scientific Report","backOffice","10.1016/j.memsci.2017.09.076","65003a2e9af97755a1fa02ed","Akbar Asadi Tashvigh and Lin Luo and Tai-Shung Chung and Martin Weber and Christian Maletzko","https://doi.org/10.1016/j.memsci.2017.09.076",0,"ISA/inorganic/dense","0 HPEI-EtOH-RB","Scientific report",,"[]",,,84,"4119",0,"*-CCNCCN(-*)CCN-*","0",,,,1.87,"90:10",,,,,,,,,,,,,,,,,,,,,,,,,,,,,,,,,,,,,,,,,,,,,,,,,,,,,,,,,,,,,,,,,,,,,,"[]",,,,,,,,,,,,
"65fd7308ce6d77d64610c5cb","2024-03-22T12:00:02.390Z","[""Dimethylformamide (DMF)"",""Tetrahydrofuran (THF)""]","[""water""]","[""wt%""]","[]","21","250","[]","[]","[]","[]","[]","[]","[]","[]",,,,,false,"Dead-end",10,25,,"Ethanol","Dye","Rose Bengal (disodium salt)",1017.64,50,"mg/L",1,"[""FTIR"",""SEM"",""XPS"",""AFM""]",,1.48,,true,false,"Accepted","[""ISA""]","[""Polyphenylsulfone""]","[]","[""Not Applicable""]","[""None""]","6576f250e228493735990fd7","2023-12-11T11:28:16.742Z","2023-11-06T00:00:00.000Z","A novel ionically cross-linked sulfonated polyphenylsulfone (sPPSU) membrane for organic solvent nanofiltration (OSN)","Scientific Report","backOffice","10.1016/j.memsci.2017.09.076","65003a2e9af97755a1fa02ed","Akbar Asadi Tashvigh and Lin Luo and Tai-Shung Chung and Martin Weber and Christian Maletzko","https://doi.org/10.1016/j.memsci.2017.09.076",0,"ISA/inorganic/dense","0.2 HPEI-EtOH-RB","Scientific report",,"[]",,,79,"4120",0,"*-CCNCCN(-*)CCN-*","0.2",,,,4.15,"90:10",,,,,,,,,,,,,,,,,,,,,,,,,,,,,,,,,,,,,,,,,,,,,,,,,,,,,,,,,,,,,,,,,,,,,,"[]",,,,,,,,,,,,
"65fd7329ce6d77d64610c5cd","2024-03-22T12:00:02.390Z","[""Dimethylformamide (DMF)"",""Tetrahydrofuran (THF)""]","[""water""]","[""wt%""]","[]","21","250","[]","[]","[]","[]","[]","[]","[]","[]",,,,,false,"Dead-end",10,25,,"Ethanol","Dye","Rose Bengal (disodium salt)",1017.64,50,"mg/L",1,"[""FTIR"",""SEM"",""XPS"",""AFM""]",,2.22,,true,false,"Accepted","[""ISA""]","[""Polyphenylsulfone""]","[]","[""Not Applicable""]","[""None""]","6576f250e228493735990fd7","2023-12-11T11:28:16.742Z","2023-11-06T00:00:00.000Z","A novel ionically cross-linked sulfonated polyphenylsulfone (sPPSU) membrane for organic solvent nanofiltration (OSN)","Scientific Report","backOffice","10.1016/j.memsci.2017.09.076","65003a2e9af97755a1fa02ed","Akbar Asadi Tashvigh and Lin Luo and Tai-Shung Chung and Martin Weber and Christian Maletzko","https://doi.org/10.1016/j.memsci.2017.09.076",0,"ISA/inorganic/dense","0.3 HPEI-EtOH-RB","Scientific report",,"[]",,,51,"4121",0,"*-CCNCCN(-*)CCN-*","0.3",,,,7.96,"90:10",,,,,,,,,,,,,,,,,,,,,,,,,,,,,,,,,,,,,,,,,,,,,,,,,,,,,,,,,,,,,,,,,,,,,,"[]",,,,,,,,,,,,
"65fd7349ce6d77d64610c5cf","2024-03-22T12:00:02.390Z","[""Dimethylformamide (DMF)"",""Tetrahydrofuran (THF)""]","[""water""]","[""wt%""]","[]","21","250","[]","[]","[]","[]","[]","[]","[]","[]",,,,,false,"Dead-end",10,25,,"Ethanol","Dye","Rose Bengal (disodium salt)",1017.64,50,"mg/L",1,"[""FTIR"",""SEM"",""XPS"",""AFM""]",,2.02,,true,false,"Accepted","[""ISA""]","[""Polyphenylsulfone""]","[]","[""Not Applicable""]","[""None""]","6576f250e228493735990fd7","2023-12-11T11:28:16.742Z","2023-11-06T00:00:00.000Z","A novel ionically cross-linked sulfonated polyphenylsulfone (sPPSU) membrane for organic solvent nanofiltration (OSN)","Scientific Report","backOffice","10.1016/j.memsci.2017.09.076","65003a2e9af97755a1fa02ed","Akbar Asadi Tashvigh and Lin Luo and Tai-Shung Chung and Martin Weber and Christian Maletzko","https://doi.org/10.1016/j.memsci.2017.09.076",0,"ISA/inorganic/dense","0.5 HPEI-EtOH-RB","Scientific report",,"[]",,,72,"4122",0,"*-CCNCCN(-*)CCN-*","0.5",,,,5.95,"90:10",,,,,,,,,,,,,,,,,,,,,,,,,,,,,,,,,,,,,,,,,,,,,,,,,,,,,,,,,,,,,,,,,,,,,,"[]",,,,,,,,,,,,
"65fd7366ce6d77d64610c5d1","2024-03-22T12:00:02.390Z","[""Dimethylformamide (DMF)"",""Tetrahydrofuran (THF)""]","[""water""]","[""wt%""]","[]","21","250","[]","[]","[]","[]","[]","[]","[]","[]",,,,,false,"Dead-end",10,25,,"Ethanol","Dye","Rose Bengal (disodium salt)",1017.64,50,"mg/L",1,"[""FTIR"",""SEM"",""XPS"",""AFM""]",,2.21,,true,false,"Accepted","[""ISA""]","[""Polyphenylsulfone""]","[]","[""Not Applicable""]","[""None""]","6576f250e228493735990fd7","2023-12-11T11:28:16.742Z","2023-11-06T00:00:00.000Z","A novel ionically cross-linked sulfonated polyphenylsulfone (sPPSU) membrane for organic solvent nanofiltration (OSN)","Scientific Report","backOffice","10.1016/j.memsci.2017.09.076","65003a2e9af97755a1fa02ed","Akbar Asadi Tashvigh and Lin Luo and Tai-Shung Chung and Martin Weber and Christian Maletzko","https://doi.org/10.1016/j.memsci.2017.09.076",0,"ISA/inorganic/dense","1 HPEI-EtOH-RB","Scientific report",,"[]",,,82,"4123",0,"*-CCNCCN(-*)CCN-*","1",,,,3.56,"90:10",,,,,,,,,,,,,,,,,,,,,,,,,,,,,,,,,,,,,,,,,,,,,,,,,,,,,,,,,,,,,,,,,,,,,,"[]",,,,,,,,,,,,
"65fd7385ce6d77d64610c5d3","2024-03-22T12:00:02.390Z","[""Dimethylformamide (DMF)"",""Tetrahydrofuran (THF)""]","[""water""]","[""wt%""]","[]","21","250","[]","[]","[]","[]","[]","[]","[]","[]",,,,,false,"Dead-end",10,25,,"Ethanol","Dye","Rose Bengal (disodium salt)",1017.64,50,"mg/L",1,"[""FTIR"",""SEM"",""XPS"",""AFM""]",,2.71,,true,false,"Accepted","[""ISA""]","[""Polyphenylsulfone""]","[]","[""Not Applicable""]","[""None""]","6576f250e228493735990fd7","2023-12-11T11:28:16.742Z","2023-11-06T00:00:00.000Z","A novel ionically cross-linked sulfonated polyphenylsulfone (sPPSU) membrane for organic solvent nanofiltration (OSN)","Scientific Report","backOffice","10.1016/j.memsci.2017.09.076","65003a2e9af97755a1fa02ed","Akbar Asadi Tashvigh and Lin Luo and Tai-Shung Chung and Martin Weber and Christian Maletzko","https://doi.org/10.1016/j.memsci.2017.09.076",0,"ISA/inorganic/dense","2 HPEI-EtOH-RB","Scientific report",,"[]",,,85,"4124",0,"*-CCNCCN(-*)CCN-*","2",,,,3.42,"90:10",,,,,,,,,,,,,,,,,,,,,,,,,,,,,,,,,,,,,,,,,,,,,,,,,,,,,,,,,,,,,,,,,,,,,,"[]",,,,,,,,,,,,
"65fd7406ce6d77d64610c5d6","2024-03-22T12:00:02.390Z","[""Dimethylformamide (DMF)"",""Tetrahydrofuran (THF)""]","[""water""]","[""wt%""]","[]","21","250","[]","[]","[]","[]","[]","[]","[]","[]",,,,,false,"Dead-end",10,25,,"Ethanol","Dye","Rose Bengal (disodium salt)",1017.64,50,"mg/L",1,"[""FTIR"",""SEM"",""XPS"",""AFM""]",,1.84,,true,false,"Accepted","[""ISA""]","[""Polyphenylsulfone""]","[]","[""Not Applicable""]","[""Coating""]","6576f250e228493735990fd7","2023-12-11T11:28:16.742Z","2023-11-06T00:00:00.000Z","A novel ionically cross-linked sulfonated polyphenylsulfone (sPPSU) membrane for organic solvent nanofiltration (OSN)","Scientific Report","backOffice","10.1016/j.memsci.2017.09.076","65003a2e9af97755a1fa02ed","Akbar Asadi Tashvigh and Lin Luo and Tai-Shung Chung and Martin Weber and Christian Maletzko","https://doi.org/10.1016/j.memsci.2017.09.076",0,"ISA/inorganic/dense","0.3 HPEI-EDC-EtOH-RB","Scientific report",,"[{""postTreatmentChemicalAgentConcentrationUnit"":[""wt%""],""_id"":""65fd7406ce6d77d64610c5d7"",""postTreatment"":""Coating"",""postTreatmentChemicalAgentSmiles"":""*-CCNCCN(-*)CCN-*"",""postTreatmentChemicalAgentConcentration"":""1""}]",,,99,"4125",0,"*-CCNCCN(-*)CCN-*","0.3",,,,1.67,"90:10",,,,,,,,,,,,,,,,,,,,,,,,,,,,,,,,,,,,,,,,,,,,,,,,,,,,,,,,,,,,,,,,,,,,,,"[]",,,,,,,,,,,,
"65fd7463ce6d77d64610c5e8","2024-03-22T12:00:02.390Z","[""Dimethylformamide (DMF)"",""Tetrahydrofuran (THF)""]","[""water""]","[""wt%""]","[]","21","250","[]","[]","[]","[]","[]","[]","[]","[]",,,,,false,"Dead-end",10,25,,"Ethanol","Dye","Rose Bengal (disodium salt)",1017.64,50,"mg/L",1,"[""FTIR"",""SEM"",""XPS"",""AFM""]",,2.16,,true,false,"Accepted","[""ISA""]","[""Polyphenylsulfone""]","[]","[""Not Applicable""]","[""Coating""]","6576f250e228493735990fd7","2023-12-11T11:28:16.742Z","2023-11-06T00:00:00.000Z","A novel ionically cross-linked sulfonated polyphenylsulfone (sPPSU) membrane for organic solvent nanofiltration (OSN)","Scientific Report","backOffice","10.1016/j.memsci.2017.09.076","65003a2e9af97755a1fa02ed","Akbar Asadi Tashvigh and Lin Luo and Tai-Shung Chung and Martin Weber and Christian Maletzko","https://doi.org/10.1016/j.memsci.2017.09.076",0,"ISA/inorganic/dense","0.3 HPEI-EPC-EtOH-RB","Scientific report",,"[{""postTreatmentChemicalAgentConcentrationUnit"":[""wt%""],""_id"":""65fd7406ce6d77d64610c5d7"",""postTreatment"":""Coating"",""postTreatmentChemicalAgentSmiles"":""*-CCNCCN(-*)CCN-*"",""postTreatmentChemicalAgentConcentration"":""1""}]",,,99,"4126",0,"*-CCNCCN(-*)CCN-*","0.3",,,,1.47,"90:10",,,,,,,,,,,,,,,,,,,,,,,,,,,,,,,,,,,,,,,,,,,,,,,,,,,,,,,,,,,,,,,,,,,,,,"[]",,,,,,,,,,,,
"65fd7482ce6d77d64610c5ec","2024-03-22T12:00:02.390Z","[""Dimethylformamide (DMF)"",""Tetrahydrofuran (THF)""]","[""water""]","[""wt%""]","[]","21","250","[]","[]","[]","[]","[]","[]","[]","[]",,,,,false,"Dead-end",10,25,,"Ethanol","Dye","Rose Bengal (disodium salt)",1017.64,50,"mg/L",1,"[""FTIR"",""SEM"",""XPS"",""AFM""]",,2.08,,true,false,"Accepted","[""ISA""]","[""Polyphenylsulfone""]","[]","[""Not Applicable""]","[""Coating""]","6576f250e228493735990fd7","2023-12-11T11:28:16.742Z","2023-11-06T00:00:00.000Z","A novel ionically cross-linked sulfonated polyphenylsulfone (sPPSU) membrane for organic solvent nanofiltration (OSN)","Scientific Report","backOffice","10.1016/j.memsci.2017.09.076","65003a2e9af97755a1fa02ed","Akbar Asadi Tashvigh and Lin Luo and Tai-Shung Chung and Martin Weber and Christian Maletzko","https://doi.org/10.1016/j.memsci.2017.09.076",0,"ISA/inorganic/dense","0.3 HPEI-WDC-EtOH-RB","Scientific report",,"[{""postTreatmentChemicalAgentConcentrationUnit"":[""wt%""],""_id"":""65fd7406ce6d77d64610c5d7"",""postTreatment"":""Coating"",""postTreatmentChemicalAgentSmiles"":""*-CCNCCN(-*)CCN-*"",""postTreatmentChemicalAgentConcentration"":""1""}]",,,99,"4127",0,"*-CCNCCN(-*)CCN-*","0.3",,,,2.85,"90:10",,,,,,,,,,,,,,,,,,,,,,,,,,,,,,,,,,,,,,,,,,,,,,,,,,,,,,,,,,,,,,,,,,,,,,"[]",,,,,,,,,,,,
"65fd77e4ce6d77d64610c64c","2024-03-22T12:21:56.037Z","[""Dimethylacetamide (DMAC)"",""1,4-dioxane""]","[""water""]","[]","[]","17","200","[]","[]","[]","[]","[]","[]","[]","[]",,,,,false,"Dead-end",5,25,,"Ethanol","Industrial Model Solute","tetracycline",444.44,50,"mg/L",1,"[""FTIR"",""SEM"",""XPS""]",,,,true,false,"Accepted","[""ISA""]","[""Polybenzimidazole""]","[]","[""Not Applicable""]","[""Crosslinking""]","65fd77e3ce6d77d64610c64a","2024-03-22T12:21:55.981Z","2018-01-01T00:00:00.000Z","Performance enhancement in organic solvent nanofiltration by double crosslinking technique using sulfonated polyphenylsulfone (sPPSU) and polybenzimidazole (PBI)","Scientific Report","backOffice","10.1016/j.memsci.2018.01.047","65fbf63c3bad8a5eb3459af0","Akbar Asadi Tashvigh and Lin Luo and Tai-Shung Chung and Martin Weber andChristian Maletzko","https://doi.org/10.1016/j.memsci.2018.01.047",0,"ISA/inorganic/dense","PBI-DBX-EtOH-Tc","Scientific report",,"[{""postTreatmentChemicalAgentConcentrationUnit"":[""wt%""],""_id"":""65fd77e4ce6d77d64610c64d"",""postTreatment"":""Crosslinking"",""postTreatmentChemicalAgentSmiles"":""CC1=C(C(=C(C=C1)C)Br)Br"",""postTreatmentChemicalAgentConcentration"":""3""}]",,,57,"4128",0,,,,,,7.2,"90:10",,,,,,,,,,,,,,,,,,,,,,,,,,,,,,,,,,,,,,,,,,,,,,,,,,,,,,,,,,,,,,,,,,,,,,"[]",,,,,,,,,,,,
"65fd781fce6d77d64610c650","2024-03-22T12:21:56.037Z","[""Dimethylacetamide (DMAC)"",""1,4-dioxane""]","[""water""]","[]","[]","17","200","[]","[]","[]","[]","[]","[]","[]","[]",,,,,false,"Dead-end",5,25,,"Ethanol","Industrial Model Solute","tetracycline",444.44,50,"mg/L",1,"[""FTIR"",""SEM"",""XPS""]",,,,true,false,"Accepted","[""ISA""]","[""Polybenzimidazole"",""Polyphenylsulfone""]","[]","[""Not Applicable""]","[""Crosslinking""]","65fd77e3ce6d77d64610c64a","2024-03-22T12:21:55.981Z","2018-01-01T00:00:00.000Z","Performance enhancement in organic solvent nanofiltration by double crosslinking technique using sulfonated polyphenylsulfone (sPPSU) and polybenzimidazole (PBI)","Scientific Report","backOffice","10.1016/j.memsci.2018.01.047","65fbf63c3bad8a5eb3459af0","Akbar Asadi Tashvigh and Lin Luo and Tai-Shung Chung and Martin Weber andChristian Maletzko","https://doi.org/10.1016/j.memsci.2018.01.047",0,"ISA/inorganic/dense","25sPPSU-DBX-EtOH-Tc","Scientific report",,"[{""postTreatmentChemicalAgentConcentrationUnit"":[""wt%""],""_id"":""65fd77e4ce6d77d64610c64d"",""postTreatment"":""Crosslinking"",""postTreatmentChemicalAgentSmiles"":""CC1=C(C(=C(C=C1)C)Br)Br"",""postTreatmentChemicalAgentConcentration"":""3""}]",,,26,"4129",0,,,,,,26.5,"90:10",,,,,,,,,,,,,,,,,,,,,,,,,,,,,,,,,,,,,,,,,,,,,,,,,,,,,,,,,,,,,,,,,,,,,,"[]",,,,,,,,,,,,
"65fd7842ce6d77d64610c654","2024-03-22T12:21:56.037Z","[""Dimethylacetamide (DMAC)"",""1,4-dioxane""]","[""water""]","[]","[]","17","200","[]","[]","[]","[]","[]","[]","[]","[]",,,,,false,"Dead-end",5,25,,"Ethanol","Industrial Model Solute","tetracycline",444.44,50,"mg/L",1,"[""FTIR"",""SEM"",""XPS""]",,,,true,false,"Accepted","[""ISA""]","[""Polybenzimidazole"",""Polyphenylsulfone""]","[]","[""Not Applicable""]","[""Crosslinking""]","65fd77e3ce6d77d64610c64a","2024-03-22T12:21:55.981Z","2018-01-01T00:00:00.000Z","Performance enhancement in organic solvent nanofiltration by double crosslinking technique using sulfonated polyphenylsulfone (sPPSU) and polybenzimidazole (PBI)","Scientific Report","backOffice","10.1016/j.memsci.2018.01.047","65fbf63c3bad8a5eb3459af0","Akbar Asadi Tashvigh and Lin Luo and Tai-Shung Chung and Martin Weber andChristian Maletzko","https://doi.org/10.1016/j.memsci.2018.01.047",0,"ISA/inorganic/dense","50sPPSU-DBX-EtOH-Tc","Scientific report",,"[{""postTreatmentChemicalAgentConcentrationUnit"":[""wt%""],""_id"":""65fd77e4ce6d77d64610c64d"",""postTreatment"":""Crosslinking"",""postTreatmentChemicalAgentSmiles"":""CC1=C(C(=C(C=C1)C)Br)Br"",""postTreatmentChemicalAgentConcentration"":""3""}]",,,32,"4130",0,,,,,,16,"90:10",,,,,,,,,,,,,,,,,,,,,,,,,,,,,,,,,,,,,,,,,,,,,,,,,,,,,,,,,,,,,,,,,,,,,,"[]",,,,,,,,,,,,
"65fd785ace6d77d64610c658","2024-03-22T12:21:56.037Z","[""Dimethylacetamide (DMAC)"",""1,4-dioxane""]","[""water""]","[]","[]","17","200","[]","[]","[]","[]","[]","[]","[]","[]",,,,,false,"Dead-end",5,25,,"Ethanol","Industrial Model Solute","tetracycline",444.44,50,"mg/L",1,"[""FTIR"",""SEM"",""XPS""]",,,,true,false,"Accepted","[""ISA""]","[""Polybenzimidazole"",""Polyphenylsulfone""]","[]","[""Not Applicable""]","[""Crosslinking""]","65fd77e3ce6d77d64610c64a","2024-03-22T12:21:55.981Z","2018-01-01T00:00:00.000Z","Performance enhancement in organic solvent nanofiltration by double crosslinking technique using sulfonated polyphenylsulfone (sPPSU) and polybenzimidazole (PBI)","Scientific Report","backOffice","10.1016/j.memsci.2018.01.047","65fbf63c3bad8a5eb3459af0","Akbar Asadi Tashvigh and Lin Luo and Tai-Shung Chung and Martin Weber andChristian Maletzko","https://doi.org/10.1016/j.memsci.2018.01.047",0,"ISA/inorganic/dense","75sPPSU-DBX-EtOH-Tc","Scientific report",,"[{""postTreatmentChemicalAgentConcentrationUnit"":[""wt%""],""_id"":""65fd77e4ce6d77d64610c64d"",""postTreatment"":""Crosslinking"",""postTreatmentChemicalAgentSmiles"":""CC1=C(C(=C(C=C1)C)Br)Br"",""postTreatmentChemicalAgentConcentration"":""3""}]",,,65,"4131",0,,,,,,5.2,"90:10",,,,,,,,,,,,,,,,,,,,,,,,,,,,,,,,,,,,,,,,,,,,,,,,,,,,,,,,,,,,,,,,,,,,,,"[]",,,,,,,,,,,,
"65fd78aece6d77d64610c65c","2024-03-22T12:21:56.037Z","[""Dimethylacetamide (DMAC)"",""1,4-dioxane""]","[""water""]","[]","[]","17","200","[]","[]","[]","[]","[]","[]","[]","[]",,,,,false,"Dead-end",5,25,,"Ethanol","Industrial Model Solute","tetracycline",444.44,50,"mg/L",1,"[""SEM"",""FTIR"",""XPS""]",,,,true,false,"Accepted","[""ISA""]","[""Polybenzimidazole"",""Polyphenylsulfone""]","[]","[""Not Applicable""]","[""Crosslinking"",""Other""]","65fd77e3ce6d77d64610c64a","2024-03-22T12:21:55.981Z","2018-01-01T00:00:00.000Z","Performance enhancement in organic solvent nanofiltration by double crosslinking technique using sulfonated polyphenylsulfone (sPPSU) and polybenzimidazole (PBI)","Scientific Report","backOffice","10.1016/j.memsci.2018.01.047","65fbf63c3bad8a5eb3459af0","Akbar Asadi Tashvigh and Lin Luo and Tai-Shung Chung and Martin Weber andChristian Maletzko","https://doi.org/10.1016/j.memsci.2018.01.047",0,"ISA/inorganic/dense","50sPPSU-DBX-HPEI2k","Scientific report",,"[{""postTreatmentChemicalAgentConcentrationUnit"":[""wt%""],""_id"":""65fd77e4ce6d77d64610c64d"",""postTreatment"":""Crosslinking"",""postTreatmentChemicalAgentSmiles"":""CC1=C(C(=C(C=C1)C)Br)Br"",""postTreatmentChemicalAgentConcentration"":""3""},{""postTreatmentChemicalAgentConcentrationUnit"":[""wt%""],""_id"":""660e50a518c3e63754c7f575"",""postTreatment"":""ionic crosslinking"",""postTreatmentChemicalAgentSmiles"":""*-CCNCCN(-*)CCN-*"",""postTreatmentChemicalAgentConcentration"":""1""}]",,,75,"4132",0,,,,,,7.3,"90:10",,,,,,,,,,,,,,,,,,,,,,,,,,,,,,,,,,,,,,,,,,,,,,,,,,,,,,,,,,,,,,,,,,,,,,"[]",,,,,,,,,,,,
"65fd78e5ce6d77d64610c660","2024-03-22T12:21:56.037Z","[""Dimethylacetamide (DMAC)"",""1,4-dioxane""]","[""water""]","[]","[]","17","200","[]","[]","[]","[]","[]","[]","[]","[]",,,,,false,"Dead-end",5,25,,"Ethanol","Industrial Model Solute","tetracycline",444.44,50,"mg/L",1,"[""SEM"",""FTIR"",""XPS""]",,,,true,false,"Accepted","[""ISA""]","[""Polybenzimidazole"",""Polyphenylsulfone""]","[]","[""Not Applicable""]","[""Crosslinking"",""Other""]","65fd77e3ce6d77d64610c64a","2024-03-22T12:21:55.981Z","2018-01-01T00:00:00.000Z","Performance enhancement in organic solvent nanofiltration by double crosslinking technique using sulfonated polyphenylsulfone (sPPSU) and polybenzimidazole (PBI)","Scientific Report","backOffice","10.1016/j.memsci.2018.01.047","65fbf63c3bad8a5eb3459af0","Akbar Asadi Tashvigh and Lin Luo and Tai-Shung Chung and Martin Weber andChristian Maletzko","https://doi.org/10.1016/j.memsci.2018.01.047",0,"ISA/inorganic/dense","50sPPSU-DBX-HPEI25k","Scientific report",,"[{""postTreatmentChemicalAgentConcentrationUnit"":[""wt%""],""_id"":""65fd77e4ce6d77d64610c64d"",""postTreatment"":""Crosslinking"",""postTreatmentChemicalAgentSmiles"":""CC1=C(C(=C(C=C1)C)Br)Br"",""postTreatmentChemicalAgentConcentration"":""3""},{""postTreatmentChemicalAgentConcentrationUnit"":[""wt%""],""_id"":""660e50cb18c3e63754c7f58b"",""postTreatment"":""ionic crosslinking"",""postTreatmentChemicalAgentSmiles"":""*-CCNCCN(-*)CCN-*"",""postTreatmentChemicalAgentConcentration"":""1""}]",,,83,"4133",0,,,,,,4.2,"90:10",,,,,,,,,,,,,,,,,,,,,,,,,,,,,,,,,,,,,,,,,,,,,,,,,,,,,,,,,,,,,,,,,,,,,,"[]",,,,,,,,,,,,
"65fd7906ce6d77d64610c664","2024-03-22T12:21:56.037Z","[""Dimethylacetamide (DMAC)"",""1,4-dioxane""]","[""water""]","[]","[]","17","200","[]","[]","[]","[]","[]","[]","[]","[]",,,,,false,"Dead-end",5,25,,"Ethanol","Industrial Model Solute","tetracycline",444.44,50,"mg/L",1,"[""SEM"",""FTIR"",""XPS""]",,,,true,false,"Accepted","[""ISA""]","[""Polybenzimidazole"",""Polyphenylsulfone""]","[]","[""Not Applicable""]","[""Crosslinking"",""Other""]","65fd77e3ce6d77d64610c64a","2024-03-22T12:21:55.981Z","2018-01-01T00:00:00.000Z","Performance enhancement in organic solvent nanofiltration by double crosslinking technique using sulfonated polyphenylsulfone (sPPSU) and polybenzimidazole (PBI)","Scientific Report","backOffice","10.1016/j.memsci.2018.01.047","65fbf63c3bad8a5eb3459af0","Akbar Asadi Tashvigh and Lin Luo and Tai-Shung Chung and Martin Weber andChristian Maletzko","https://doi.org/10.1016/j.memsci.2018.01.047",0,"ISA/inorganic/dense","50sPPSU-DBX-HPEI60k","Scientific report",,"[{""postTreatmentChemicalAgentConcentrationUnit"":[""wt%""],""_id"":""65fd77e4ce6d77d64610c64d"",""postTreatment"":""Crosslinking"",""postTreatmentChemicalAgentSmiles"":""CC1=C(C(=C(C=C1)C)Br)Br"",""postTreatmentChemicalAgentConcentration"":""3""},{""postTreatmentChemicalAgentConcentrationUnit"":[""wt%""],""_id"":""660e50e718c3e63754c7f593"",""postTreatment"":""ionic crosslinking"",""postTreatmentChemicalAgentSmiles"":""*-CCNCCN(-*)CCN-*"",""postTreatmentChemicalAgentConcentration"":""1""}]",,,95,"4134",0,,,,,,0.9,"90:10",,,,,,,,,,,,,,,,,,,,,,,,,,,,,,,,,,,,,,,,,,,,,,,,,,,,,,,,,,,,,,,,,,,,,,"[]",,,,,,,,,,,,
"65fd7991ce6d77d64610c6b5","2024-03-22T12:21:56.037Z","[""Dimethylacetamide (DMAC)"",""1,4-dioxane""]","[""water""]","[]","[]","17","200","[]","[]","[]","[]","[]","[]","[]","[]",,,,,false,"Dead-end",5,25,,"Methanol","Industrial Model Solute","tetracycline",444.44,50,"mg/L",1,"[""SEM"",""FTIR"",""XPS""]",,,,true,false,"Accepted","[""ISA""]","[""Polybenzimidazole"",""Polyphenylsulfone""]","[]","[""Not Applicable""]","[""Crosslinking"",""Other""]","65fd77e3ce6d77d64610c64a","2024-03-22T12:21:55.981Z","2018-01-01T00:00:00.000Z","Performance enhancement in organic solvent nanofiltration by double crosslinking technique using sulfonated polyphenylsulfone (sPPSU) and polybenzimidazole (PBI)","Scientific Report","backOffice","10.1016/j.memsci.2018.01.047","65fbf63c3bad8a5eb3459af0","Akbar Asadi Tashvigh and Lin Luo and Tai-Shung Chung and Martin Weber andChristian Maletzko","https://doi.org/10.1016/j.memsci.2018.01.047",0,"ISA/inorganic/dense","50sPPSU-DBX-HPEI25k-MeOH","Scientific report",,"[{""postTreatmentChemicalAgentConcentrationUnit"":[""wt%""],""_id"":""65fd77e4ce6d77d64610c64d"",""postTreatment"":""Crosslinking"",""postTreatmentChemicalAgentSmiles"":""CC1=C(C(=C(C=C1)C)Br)Br"",""postTreatmentChemicalAgentConcentration"":""3""},{""postTreatmentChemicalAgentConcentrationUnit"":[""wt%""],""_id"":""660e510218c3e63754c7f59b"",""postTreatment"":""ionic crosslinking"",""postTreatmentChemicalAgentSmiles"":""*-CCNCCN(-*)CCN-*"",""postTreatmentChemicalAgentConcentration"":""1""}]",,,84,"4135",0,,,,,,6.4,"90:10",,,,,,,,,,,,,,,,,,,,,,,,,,,,,,,,,,,,,,,,,,,,,,,,,,,,,,,,,,,,,,,,,,,,,,"[]",,,,,,,,,,,,
"65fd79aece6d77d64610c6b9","2024-03-22T12:21:56.037Z","[""Dimethylacetamide (DMAC)"",""1,4-dioxane""]","[""water""]","[]","[]","17","200","[]","[]","[]","[]","[]","[]","[]","[]",,,,,false,"Dead-end",5,25,,"Acetone","Industrial Model Solute","tetracycline",444.44,50,"mg/L",1,"[""SEM"",""FTIR"",""XPS""]",,,,true,false,"Accepted","[""ISA""]","[""Polybenzimidazole"",""Polyphenylsulfone""]","[]","[""Not Applicable""]","[""Crosslinking"",""Other""]","65fd77e3ce6d77d64610c64a","2024-03-22T12:21:55.981Z","2018-01-01T00:00:00.000Z","Performance enhancement in organic solvent nanofiltration by double crosslinking technique using sulfonated polyphenylsulfone (sPPSU) and polybenzimidazole (PBI)","Scientific Report","backOffice","10.1016/j.memsci.2018.01.047","65fbf63c3bad8a5eb3459af0","Akbar Asadi Tashvigh and Lin Luo and Tai-Shung Chung and Martin Weber andChristian Maletzko","https://doi.org/10.1016/j.memsci.2018.01.047",0,"ISA/inorganic/dense","50sPPSU-DBX-HPEI25k-Acetone","Scientific report",,"[{""postTreatmentChemicalAgentConcentrationUnit"":[""wt%""],""_id"":""65fd77e4ce6d77d64610c64d"",""postTreatment"":""Crosslinking"",""postTreatmentChemicalAgentSmiles"":""CC1=C(C(=C(C=C1)C)Br)Br"",""postTreatmentChemicalAgentConcentration"":""3""},{""postTreatmentChemicalAgentConcentrationUnit"":[""wt%""],""_id"":""660e513218c3e63754c7f5a4"",""postTreatment"":""ionic crosslinking"",""postTreatmentChemicalAgentSmiles"":""*-CCNCCN(-*)CCN-*"",""postTreatmentChemicalAgentConcentration"":""1""}]",,,81,"4136",0,,,,,,11.7,"90:10",,,,,,,,,,,,,,,,,,,,,,,,,,,,,,,,,,,,,,,,,,,,,,,,,,,,,,,,,,,,,,,,,,,,,,"[]",,,,,,,,,,,,
"65fd79c7ce6d77d64610c6bd","2024-03-22T12:21:56.037Z","[""Dimethylacetamide (DMAC)"",""1,4-dioxane""]","[""water""]","[]","[]","17","200","[]","[]","[]","[]","[]","[]","[]","[]",,,,,false,"Dead-end",5,25,,"Dimethylformamide (DMF)","Industrial Model Solute","tetracycline",444.44,50,"mg/L",1,"[""SEM"",""FTIR"",""XPS""]",,,,true,false,"Accepted","[""ISA""]","[""Polybenzimidazole"",""Polyphenylsulfone""]","[]","[""Not Applicable""]","[""Crosslinking"",""Other""]","65fd77e3ce6d77d64610c64a","2024-03-22T12:21:55.981Z","2018-01-01T00:00:00.000Z","Performance enhancement in organic solvent nanofiltration by double crosslinking technique using sulfonated polyphenylsulfone (sPPSU) and polybenzimidazole (PBI)","Scientific Report","backOffice","10.1016/j.memsci.2018.01.047","65fbf63c3bad8a5eb3459af0","Akbar Asadi Tashvigh and Lin Luo and Tai-Shung Chung and Martin Weber andChristian Maletzko","https://doi.org/10.1016/j.memsci.2018.01.047",0,"ISA/inorganic/dense","50sPPSU-DBX-HPEI25k-DMF","Scientific report",,"[{""postTreatmentChemicalAgentConcentrationUnit"":[""wt%""],""_id"":""65fd77e4ce6d77d64610c64d"",""postTreatment"":""Crosslinking"",""postTreatmentChemicalAgentSmiles"":""CC1=C(C(=C(C=C1)C)Br)Br"",""postTreatmentChemicalAgentConcentration"":""3""},{""postTreatmentChemicalAgentConcentrationUnit"":[""wt%""],""_id"":""660e516318c3e63754c7f5b8"",""postTreatment"":""ionic crosslinking"",""postTreatmentChemicalAgentSmiles"":""*-CCNCCN(-*)CCN-*"",""postTreatmentChemicalAgentConcentration"":""1""}]",,,66,"4137",0,,,,,,10.5,"90:10",,,,,,,,,,,,,,,,,,,,,,,,,,,,,,,,,,,,,,,,,,,,,,,,,,,,,,,,,,,,,,,,,,,,,,"[]",,,,,,,,,,,,
"65fd7ca2ce6d77d64610c6c1","2024-03-22T12:42:10.271Z","[""Dimethylacetamide (DMAC)"",""Tetrahydrofuran (THF)""]","[""water""]","[]","[]","17","200","[]","[]","[]","[]","[]","[]","[]","[]",,,,,false,"Dead-end",5,25,,"Ethanol","Industrial Model Solute","tetracycline",444.44,50,"mg/L",1,"[""AFM"",""SEM"",""FTIR"",""XPS"",""PALS""]",,,,true,false,"Accepted","[""ISA""]","[""Polybenzimidazole""]","[]","[""Not Applicable""]","[""Surface treatment""]","6576f1eae228493735990588","2023-12-11T11:26:34.931Z","2023-12-02T00:00:00.000Z","Facile fabrication of solvent resistant thin film composite membranes by interfacial crosslinking reaction between polyethylenimine and dibromo-p-xylene on polybenzimidazole substrates","Scientific Report","backOffice","10.1016/j.memsci.2018.05.019","65003a2e9af97755a1fa02ed","Akbar Asadi Tashvigh and Tai-Shung Chung","https://doi.org/10.1016/j.memsci.2018.05.019",0,"ISA/inorganic/dense","PEI-DBX/PBI (M-2k-0.1-10)-EtOH-Tc","Scientific report",,"[{""postTreatmentChemicalAgentConcentrationUnit"":[""wt%""],""_id"":""65fd7ca2ce6d77d64610c6c2"",""postTreatment"":""Surface treatment"",""postTreatmentChemicalAgentSmiles"":""*-CCNCCN(-*)CCN-*"",""postTreatmentChemicalAgentConcentration"":""0.1""}]",,,86,"4138",0,,,,,,8.4,"90:10",,,,,,,,,,,,,,,,,,,,,,,,,,,,,,,,,,,,,,,,,,,,,,,,,,,,,,,,,,,,,,,,,,,,,,"[]",,,,,,,,,,,,
"65fd7cccce6d77d64610c6c5","2024-03-22T12:42:10.271Z","[""Dimethylacetamide (DMAC)"",""Tetrahydrofuran (THF)""]","[""water""]","[]","[]","17","200","[]","[]","[]","[]","[]","[]","[]","[]",,,,,false,"Dead-end",5,25,,"Ethanol","Industrial Model Solute","tetracycline",444.44,50,"mg/L",1,"[""AFM"",""SEM"",""FTIR"",""XPS"",""PALS""]",,,,true,false,"Accepted","[""ISA""]","[""Polybenzimidazole""]","[]","[""Not Applicable""]","[""Surface treatment""]","6576f1eae228493735990588","2023-12-11T11:26:34.931Z","2023-12-02T00:00:00.000Z","Facile fabrication of solvent resistant thin film composite membranes by interfacial crosslinking reaction between polyethylenimine and dibromo-p-xylene on polybenzimidazole substrates","Scientific Report","backOffice","10.1016/j.memsci.2018.05.019","65003a2e9af97755a1fa02ed","Akbar Asadi Tashvigh and Tai-Shung Chung","https://doi.org/10.1016/j.memsci.2018.05.019",0,"ISA/inorganic/dense","PEI-DBX/PBI (M-2k-0.3-10)-EtOH-Tc","Scientific report",,"[{""postTreatmentChemicalAgentConcentrationUnit"":[""wt%""],""_id"":""65fd7ca2ce6d77d64610c6c2"",""postTreatment"":""Surface treatment"",""postTreatmentChemicalAgentSmiles"":""*-CCNCCN(-*)CCN-*"",""postTreatmentChemicalAgentConcentration"":""0.3""}]",,,89,"4139",0,,,,,,7.4,"90:10",,,,,,,,,,,,,,,,,,,,,,,,,,,,,,,,,,,,,,,,,,,,,,,,,,,,,,,,,,,,,,,,,,,,,,"[]",,,,,,,,,,,,
"65fd7ce9ce6d77d64610c6c9","2024-03-22T12:42:10.271Z","[""Dimethylacetamide (DMAC)"",""Tetrahydrofuran (THF)""]","[""water""]","[]","[]","17","200","[]","[]","[]","[]","[]","[]","[]","[]",,,,,false,"Dead-end",5,25,,"Ethanol","Industrial Model Solute","tetracycline",444.44,50,"mg/L",1,"[""AFM"",""SEM"",""FTIR"",""XPS"",""PALS""]",,,,true,false,"Accepted","[""ISA""]","[""Polybenzimidazole""]","[]","[""Not Applicable""]","[""Surface treatment""]","6576f1eae228493735990588","2023-12-11T11:26:34.931Z","2023-12-02T00:00:00.000Z","Facile fabrication of solvent resistant thin film composite membranes by interfacial crosslinking reaction between polyethylenimine and dibromo-p-xylene on polybenzimidazole substrates","Scientific Report","backOffice","10.1016/j.memsci.2018.05.019","65003a2e9af97755a1fa02ed","Akbar Asadi Tashvigh and Tai-Shung Chung","https://doi.org/10.1016/j.memsci.2018.05.019",0,"ISA/inorganic/dense","PEI-DBX/PBI (M-2k-0.6-10)-EtOH-Tc","Scientific report",,"[{""postTreatmentChemicalAgentConcentrationUnit"":[""wt%""],""_id"":""65fd7ca2ce6d77d64610c6c2"",""postTreatment"":""Surface treatment"",""postTreatmentChemicalAgentSmiles"":""*-CCNCCN(-*)CCN-*"",""postTreatmentChemicalAgentConcentration"":""0.6""}]",,,97,"4140",0,,,,,,5.9,"90:10",,,,,,,,,,,,,,,,,,,,,,,,,,,,,,,,,,,,,,,,,,,,,,,,,,,,,,,,,,,,,,,,,,,,,,"[]",,,,,,,,,,,,
"65fd7d06ce6d77d64610c6cd","2024-03-22T12:42:10.271Z","[""Dimethylacetamide (DMAC)"",""Tetrahydrofuran (THF)""]","[""water""]","[]","[]","17","200","[]","[]","[]","[]","[]","[]","[]","[]",,,,,false,"Dead-end",5,25,,"Methanol","Industrial Model Solute","tetracycline",444.44,50,"mg/L",1,"[""AFM"",""SEM"",""FTIR"",""XPS"",""PALS""]",,,,true,false,"Accepted","[""ISA""]","[""Polybenzimidazole""]","[]","[""Not Applicable""]","[""Surface treatment""]","6576f1eae228493735990588","2023-12-11T11:26:34.931Z","2023-12-02T00:00:00.000Z","Facile fabrication of solvent resistant thin film composite membranes by interfacial crosslinking reaction between polyethylenimine and dibromo-p-xylene on polybenzimidazole substrates","Scientific Report","backOffice","10.1016/j.memsci.2018.05.019","65003a2e9af97755a1fa02ed","Akbar Asadi Tashvigh and Tai-Shung Chung","https://doi.org/10.1016/j.memsci.2018.05.019",0,"ISA/inorganic/dense","PEI-DBX/PBI (M-2k-1-10)-MeOH-Tc","Scientific report",,"[{""postTreatmentChemicalAgentConcentrationUnit"":[""wt%""],""_id"":""65fd7ca2ce6d77d64610c6c2"",""postTreatment"":""Surface treatment"",""postTreatmentChemicalAgentSmiles"":""*-CCNCCN(-*)CCN-*"",""postTreatmentChemicalAgentConcentration"":""1""}]",,,99,"4141",0,,,,,,,"90:10",,,,,,350,,,,,,,,,,,,,,,,,,,,,,,,,,,,,,,,,,,,,,,,,,,,,,,,,,,,,,,,,,,,,,,,"[]",,,,,,,,,,,,
"65fd7d5ece6d77d64610c6d5","2024-03-22T12:42:10.271Z","[""Dimethylacetamide (DMAC)"",""Tetrahydrofuran (THF)""]","[""water""]","[]","[]","17","200","[]","[]","[]","[]","[]","[]","[]","[]",,,,,false,"Dead-end",5,25,,"Ethanol","Industrial Model Solute","tetracycline",444.44,50,"mg/L",1,"[""AFM"",""SEM"",""FTIR"",""XPS"",""PALS""]",,,,true,false,"Accepted","[""ISA""]","[""Polybenzimidazole""]","[]","[""Not Applicable""]","[""Surface treatment""]","6576f1eae228493735990588","2023-12-11T11:26:34.931Z","2023-12-02T00:00:00.000Z","Facile fabrication of solvent resistant thin film composite membranes by interfacial crosslinking reaction between polyethylenimine and dibromo-p-xylene on polybenzimidazole substrates","Scientific Report","backOffice","10.1016/j.memsci.2018.05.019","65003a2e9af97755a1fa02ed","Akbar Asadi Tashvigh and Tai-Shung Chung","https://doi.org/10.1016/j.memsci.2018.05.019",0,"ISA/inorganic/dense","PEI-DBX/PBI (M-0.8k-0.6-10)-EtOH-Tc","Scientific report",,"[{""postTreatmentChemicalAgentConcentrationUnit"":[""wt%""],""_id"":""65fd7ca2ce6d77d64610c6c2"",""postTreatment"":""Surface treatment"",""postTreatmentChemicalAgentSmiles"":""*-CCNCCN(-*)CCN-*"",""postTreatmentChemicalAgentConcentration"":""0.6""}]",,,94,"4142",0,,,,,,7.6,"90:10",,,,,,,,,,,,,,,,,,,,,,,,,,,,,,,,,,,,,,,,,,,,,,,,,,,,,,,,,,,,,,,,,,,,,,"[]",,,,,,,,,,,,
"65fd7d93ce6d77d64610c6d9","2024-03-22T12:42:10.271Z","[""Dimethylacetamide (DMAC)"",""Tetrahydrofuran (THF)""]","[""water""]","[]","[]","17","200","[]","[]","[]","[]","[]","[]","[]","[]",,,,,false,"Dead-end",5,25,,"Ethanol","Industrial Model Solute","tetracycline",444.44,50,"mg/L",1,"[""AFM"",""SEM"",""FTIR"",""XPS"",""PALS""]",,,,true,false,"Accepted","[""ISA""]","[""Polybenzimidazole""]","[]","[""Not Applicable""]","[""Surface treatment""]","6576f1eae228493735990588","2023-12-11T11:26:34.931Z","2023-12-02T00:00:00.000Z","Facile fabrication of solvent resistant thin film composite membranes by interfacial crosslinking reaction between polyethylenimine and dibromo-p-xylene on polybenzimidazole substrates","Scientific Report","backOffice","10.1016/j.memsci.2018.05.019","65003a2e9af97755a1fa02ed","Akbar Asadi Tashvigh and Tai-Shung Chung","https://doi.org/10.1016/j.memsci.2018.05.019",0,"ISA/inorganic/dense","PEI-DBX/PBI (M-25k-0.6-10)-EtOH-Tc","Scientific report",,"[{""postTreatmentChemicalAgentConcentrationUnit"":[""wt%""],""_id"":""65fd7ca2ce6d77d64610c6c2"",""postTreatment"":""Surface treatment"",""postTreatmentChemicalAgentSmiles"":""*-CCNCCN(-*)CCN-*"",""postTreatmentChemicalAgentConcentration"":""0.6""}]",,,99,"4143",0,,,,,,4,"90:10",,,,,,,,,,,,,,,,,,,,,,,,,,,,,,,,,,,,,,,,,,,,,,,,,,,,,,,,,,,,,,,,,,,,,,"[]",,,,,,,,,,,,
"65fd7dbace6d77d64610c6dd","2024-03-22T12:42:10.271Z","[""Dimethylacetamide (DMAC)"",""Tetrahydrofuran (THF)""]","[""water""]","[]","[]","17","200","[]","[]","[]","[]","[]","[]","[]","[]",,,,,false,"Dead-end",5,25,,"Ethanol","Industrial Model Solute","tetracycline",444.44,50,"mg/L",1,"[""AFM"",""SEM"",""FTIR"",""XPS"",""PALS""]",,,,true,false,"Accepted","[""ISA""]","[""Polybenzimidazole""]","[]","[""Not Applicable""]","[""Surface treatment""]","6576f1eae228493735990588","2023-12-11T11:26:34.931Z","2023-12-02T00:00:00.000Z","Facile fabrication of solvent resistant thin film composite membranes by interfacial crosslinking reaction between polyethylenimine and dibromo-p-xylene on polybenzimidazole substrates","Scientific Report","backOffice","10.1016/j.memsci.2018.05.019","65003a2e9af97755a1fa02ed","Akbar Asadi Tashvigh and Tai-Shung Chung","https://doi.org/10.1016/j.memsci.2018.05.019",0,"ISA/inorganic/dense","PEI-DBX/PBI (M-60k-0.6-10)-EtOH-Tc","Scientific report",,"[{""postTreatmentChemicalAgentConcentrationUnit"":[""wt%""],""_id"":""65fd7ca2ce6d77d64610c6c2"",""postTreatment"":""Surface treatment"",""postTreatmentChemicalAgentSmiles"":""*-CCNCCN(-*)CCN-*"",""postTreatmentChemicalAgentConcentration"":""0.6""}]",,,99,"4144",0,,,,,,0.1,"90:10",,,,,,,,,,,,,,,,,,,,,,,,,,,,,,,,,,,,,,,,,,,,,,,,,,,,,,,,,,,,,,,,,,,,,,"[]",,,,,,,,,,,,
"65fd7e45ce6d77d64610c6e8","2024-03-22T12:42:10.271Z","[""Dimethylacetamide (DMAC)"",""Tetrahydrofuran (THF)""]","[""water""]","[]","[]","17","200","[]","[]","[]","[]","[]","[]","[]","[]",,,,,false,"Dead-end",5,25,,"Acetone","Industrial Model Solute","tetracycline",444.44,50,"mg/L",1,"[""AFM"",""SEM"",""FTIR"",""XPS"",""PALS""]",,,,true,false,"Accepted","[""ISA""]","[""Polybenzimidazole""]","[]","[""Not Applicable""]","[""Surface treatment""]","6576f1eae228493735990588","2023-12-11T11:26:34.931Z","2023-12-02T00:00:00.000Z","Facile fabrication of solvent resistant thin film composite membranes by interfacial crosslinking reaction between polyethylenimine and dibromo-p-xylene on polybenzimidazole substrates","Scientific Report","backOffice","10.1016/j.memsci.2018.05.019","65003a2e9af97755a1fa02ed","Akbar Asadi Tashvigh and Tai-Shung Chung","https://doi.org/10.1016/j.memsci.2018.05.019",0,"ISA/inorganic/dense","PEI-DBX/PBI (M-2k-1-10)-acetone-Tc","Scientific report",,"[{""postTreatmentChemicalAgentConcentrationUnit"":[""wt%""],""_id"":""65fd7ca2ce6d77d64610c6c2"",""postTreatment"":""Surface treatment"",""postTreatmentChemicalAgentSmiles"":""*-CCNCCN(-*)CCN-*"",""postTreatmentChemicalAgentConcentration"":""1""}]",,,96,"4145",0,,,,,,,"90:10",,,,,,350,,,,,,,,,,,,,,,,,,,,,,,,,,,,,,,,,,,,,,,,,,,,,,,,,,,,,,,,,,,,,,,,"[]",,,,,,,,,,,,
