Repository: BAMresearch/onf-database

This repository belongs to the the publication "Revealing structure-property-performance relationships of organic solvent nanofiltration membranes using a FAIR, open-access database" published in ADD JOURNAL (DOI). 
It uses a dataset derived from The Open Membrane Database (https://openmembranedatabase.org/). The access date was April 8th 2025. The original dataset is in the repository as OMD_SRNF_2025-04-08.csv file.

The main researchers involved in the study are Sarah Glass (ORCID: 0000-0002-0625-0057), Petra Merten (no ORCID available), Torsten Brinkmann (ORCID: 0000-0002-5114-6259) and Volkan Filiz (ORCID: 0000-0003-0239-8641). 

The repository contains 5 Python files:

File: OMD_SRNF_2025-04-08.csv (part 133 of 184)
"65fd7e6dce6d77d64610c6ec","2024-03-22T12:42:10.271Z","[""Dimethylacetamide (DMAC)"",""Tetrahydrofuran (THF)""]","[""water""]","[]","[]","17","200","[]","[]","[]","[]","[]","[]","[]","[]",,,,,false,"Dead-end",5,25,,"Acetone","Dye","Rose Bengal (disodium salt)",1017.64,50,"mg/L",1,"[""AFM"",""SEM"",""FTIR"",""XPS"",""PALS""]",,,,true,false,"Accepted","[""ISA""]","[""Polybenzimidazole""]","[]","[""Not Applicable""]","[""Surface treatment""]","6576f1eae228493735990588","2023-12-11T11:26:34.931Z","2023-12-02T00:00:00.000Z","Facile fabrication of solvent resistant thin film composite membranes by interfacial crosslinking reaction between polyethylenimine and dibromo-p-xylene on polybenzimidazole substrates","Scientific Report","backOffice","10.1016/j.memsci.2018.05.019","65003a2e9af97755a1fa02ed","Akbar Asadi Tashvigh and Tai-Shung Chung","https://doi.org/10.1016/j.memsci.2018.05.019",0,"ISA/inorganic/dense","PEI-DBX/PBI (M-2k-1-10)-acetone-RB","Scientific report",,"[{""postTreatmentChemicalAgentConcentrationUnit"":[""wt%""],""_id"":""65fd7ca2ce6d77d64610c6c2"",""postTreatment"":""Surface treatment"",""postTreatmentChemicalAgentSmiles"":""*-CCNCCN(-*)CCN-*"",""postTreatmentChemicalAgentConcentration"":""1""}]",,,99,"4146",0,,,,,,,"90:10",,,,,,350,,,,,,,,,,,,,,,,,,,,,,,,,,,,,,,,,,,,,,,,,,,,,,,,,,,,,,,,,,,,,,,,"[]",,,,,,,,,,,,
"65fd7e7bce6d77d64610c6f0","2024-03-22T12:42:10.271Z","[""Dimethylacetamide (DMAC)"",""Tetrahydrofuran (THF)""]","[""water""]","[]","[]","17","200","[]","[]","[]","[]","[]","[]","[]","[]",,,,,false,"Dead-end",5,25,,"Methanol","Dye","Rose Bengal (disodium salt)",1017.64,50,"mg/L",1,"[""AFM"",""SEM"",""FTIR"",""XPS"",""PALS""]",,,,true,false,"Accepted","[""ISA""]","[""Polybenzimidazole""]","[]","[""Not Applicable""]","[""Surface treatment""]","6576f1eae228493735990588","2023-12-11T11:26:34.931Z","2023-12-02T00:00:00.000Z","Facile fabrication of solvent resistant thin film composite membranes by interfacial crosslinking reaction between polyethylenimine and dibromo-p-xylene on polybenzimidazole substrates","Scientific Report","backOffice","10.1016/j.memsci.2018.05.019","65003a2e9af97755a1fa02ed","Akbar Asadi Tashvigh and Tai-Shung Chung","https://doi.org/10.1016/j.memsci.2018.05.019",0,"ISA/inorganic/dense","PEI-DBX/PBI (M-2k-1-10)-MeOH-RB","Scientific report",,"[{""postTreatmentChemicalAgentConcentrationUnit"":[""wt%""],""_id"":""65fd7ca2ce6d77d64610c6c2"",""postTreatment"":""Surface treatment"",""postTreatmentChemicalAgentSmiles"":""*-CCNCCN(-*)CCN-*"",""postTreatmentChemicalAgentConcentration"":""1""}]",,,99,"4147",0,,,,,,,"90:10",,,,,,350,,,,,,,,,,,,,,,,,,,,,,,,,,,,,,,,,,,,,,,,,,,,,,,,,,,,,,,,,,,,,,,,"[]",,,,,,,,,,,,
"65fd7ea6ce6d77d64610c6f4","2024-03-22T12:42:10.271Z","[""Dimethylacetamide (DMAC)"",""Tetrahydrofuran (THF)""]","[""water""]","[]","[]","17","200","[]","[]","[]","[]","[]","[]","[]","[]",,,,,false,"Dead-end",5,25,,"Methanol","Dye","Methyl orange (sodium salt)",327.33,50,"mg/L",1,"[""AFM"",""SEM"",""FTIR"",""XPS"",""PALS""]",,,,true,false,"Accepted","[""ISA""]","[""Polybenzimidazole""]","[]","[""Not Applicable""]","[""Surface treatment""]","6576f1eae228493735990588","2023-12-11T11:26:34.931Z","2023-12-02T00:00:00.000Z","Facile fabrication of solvent resistant thin film composite membranes by interfacial crosslinking reaction between polyethylenimine and dibromo-p-xylene on polybenzimidazole substrates","Scientific Report","backOffice","10.1016/j.memsci.2018.05.019","65003a2e9af97755a1fa02ed","Akbar Asadi Tashvigh and Tai-Shung Chung","https://doi.org/10.1016/j.memsci.2018.05.019",0,"ISA/inorganic/dense","PEI-DBX/PBI (M-2k-1-10)-MeOH-MO","Scientific report",,"[{""postTreatmentChemicalAgentConcentrationUnit"":[""wt%""],""_id"":""65fd7ca2ce6d77d64610c6c2"",""postTreatment"":""Surface treatment"",""postTreatmentChemicalAgentSmiles"":""*-CCNCCN(-*)CCN-*"",""postTreatmentChemicalAgentConcentration"":""1""}]",,,91,"4148",0,,,,,,,"90:10",,,,,,350,,,,,,,,,,,,,,,,,,,,,,,,,,,,,,,,,,,,,,,,,,,,,,,,,,,,,,,,,,,,,,,,"[]",,,,,,,,,,,,
"65fd7ecace6d77d64610c6f8","2024-03-22T12:42:10.271Z","[""Dimethylacetamide (DMAC)"",""Tetrahydrofuran (THF)""]","[""water""]","[]","[]","17","200","[]","[]","[]","[]","[]","[]","[]","[]",,,,,false,"Dead-end",5,25,,"Acetone","Dye","Methyl orange (sodium salt)",327.33,50,"mg/L",1,"[""AFM"",""SEM"",""FTIR"",""XPS"",""PALS""]",,,,true,false,"Accepted","[""ISA""]","[""Polybenzimidazole""]","[]","[""Not Applicable""]","[""Surface treatment""]","6576f1eae228493735990588","2023-12-11T11:26:34.931Z","2023-12-02T00:00:00.000Z","Facile fabrication of solvent resistant thin film composite membranes by interfacial crosslinking reaction between polyethylenimine and dibromo-p-xylene on polybenzimidazole substrates","Scientific Report","backOffice","10.1016/j.memsci.2018.05.019","65003a2e9af97755a1fa02ed","Akbar Asadi Tashvigh and Tai-Shung Chung","https://doi.org/10.1016/j.memsci.2018.05.019",0,"ISA/inorganic/dense","PEI-DBX/PBI (M-2k-1-10)-Acetone-MO","Scientific report",,"[{""postTreatmentChemicalAgentConcentrationUnit"":[""wt%""],""_id"":""65fd7ca2ce6d77d64610c6c2"",""postTreatment"":""Surface treatment"",""postTreatmentChemicalAgentSmiles"":""*-CCNCCN(-*)CCN-*"",""postTreatmentChemicalAgentConcentration"":""1""}]",,,81,"4149",0,,,,,,,"90:10",,,,,,350,,,,,,,,,,,,,,,,,,,,,,,,,,,,,,,,,,,,,,,,,,,,,,,,,,,,,,,,,,,,,,,,"[]",,,,,,,,,,,,
"65fd7f12ce6d77d64610c6fc","2024-03-22T12:42:10.271Z","[""Dimethylacetamide (DMAC)"",""Tetrahydrofuran (THF)""]","[""water""]","[]","[]","17","200","[]","[]","[]","[]","[]","[]","[]","[]",,,,,false,"Dead-end",5,25,,"Acetone",,,327.33,,"mg/L",1,"[""AFM"",""SEM"",""FTIR"",""XPS"",""PALS""]",,,,true,false,"Accepted","[""ISA""]","[""Polybenzimidazole""]","[]","[""Not Applicable""]","[""Surface treatment""]","6576f1eae228493735990588","2023-12-11T11:26:34.931Z","2023-12-02T00:00:00.000Z","Facile fabrication of solvent resistant thin film composite membranes by interfacial crosslinking reaction between polyethylenimine and dibromo-p-xylene on polybenzimidazole substrates","Scientific Report","backOffice","10.1016/j.memsci.2018.05.019","65003a2e9af97755a1fa02ed","Akbar Asadi Tashvigh and Tai-Shung Chung","https://doi.org/10.1016/j.memsci.2018.05.019",0,"ISA/inorganic/dense","PEI-DBX/PBI (M-2k-1-10)-Acetone","Scientific report",,"[{""postTreatmentChemicalAgentConcentrationUnit"":[""wt%""],""_id"":""65fd7ca2ce6d77d64610c6c2"",""postTreatment"":""Surface treatment"",""postTreatmentChemicalAgentSmiles"":""*-CCNCCN(-*)CCN-*"",""postTreatmentChemicalAgentConcentration"":""1""}]",,,,"4150",0,,,,,,14,"90:10",,,,,,350,,,,,,,,,,,,,,,,,,,,,,,,,,,,,,,,,,,,,,,,,,,,,,,,,,,,,,,,,,,,,,,,"[]",,,,,,,,,,,,
"65fd7f26ce6d77d64610c700","2024-03-22T12:42:10.271Z","[""Dimethylacetamide (DMAC)"",""Tetrahydrofuran (THF)""]","[""water""]","[]","[]","17","200","[]","[]","[]","[]","[]","[]","[]","[]",,,,,false,"Dead-end",5,25,,"Tetrahydrofuran (THF)","Dye","Methyl orange (sodium salt)",327.33,50,"mg/L",1,"[""AFM"",""SEM"",""FTIR"",""XPS"",""PALS""]",,,,true,false,"Accepted","[""ISA""]","[""Polybenzimidazole""]","[]","[""Not Applicable""]","[""Surface treatment""]","6576f1eae228493735990588","2023-12-11T11:26:34.931Z","2023-12-02T00:00:00.000Z","Facile fabrication of solvent resistant thin film composite membranes by interfacial crosslinking reaction between polyethylenimine and dibromo-p-xylene on polybenzimidazole substrates","Scientific Report","backOffice","10.1016/j.memsci.2018.05.019","65003a2e9af97755a1fa02ed","Akbar Asadi Tashvigh and Tai-Shung Chung","https://doi.org/10.1016/j.memsci.2018.05.019",0,"ISA/inorganic/dense","PEI-DBX/PBI (M-2k-1-10)-THF","Scientific report",,"[{""postTreatmentChemicalAgentConcentrationUnit"":[""wt%""],""_id"":""65fd7ca2ce6d77d64610c6c2"",""postTreatment"":""Surface treatment"",""postTreatmentChemicalAgentSmiles"":""*-CCNCCN(-*)CCN-*"",""postTreatmentChemicalAgentConcentration"":""1""}]",,,,"4151",0,,,,,,4,"90:10",,,,,,,,,,,,,,,,,,,,,,,,,,,,,,,,,,,,,,,,,,,,,,,,,,,,,,,,,,,,,,,,,,,,,,"[]",,,,,,,,,,,,
"65fd7f3cce6d77d64610c704","2024-03-22T12:42:10.271Z","[""Dimethylacetamide (DMAC)"",""Tetrahydrofuran (THF)""]","[""water""]","[]","[]","17","200","[]","[]","[]","[]","[]","[]","[]","[]",,,,,false,"Dead-end",5,25,,"Toluene","Dye","Methyl orange (sodium salt)",327.33,50,"mg/L",1,"[""AFM"",""SEM"",""FTIR"",""XPS"",""PALS""]",,,,true,false,"Accepted","[""ISA""]","[""Polybenzimidazole""]","[]","[""Not Applicable""]","[""Surface treatment""]","6576f1eae228493735990588","2023-12-11T11:26:34.931Z","2023-12-02T00:00:00.000Z","Facile fabrication of solvent resistant thin film composite membranes by interfacial crosslinking reaction between polyethylenimine and dibromo-p-xylene on polybenzimidazole substrates","Scientific Report","backOffice","10.1016/j.memsci.2018.05.019","65003a2e9af97755a1fa02ed","Akbar Asadi Tashvigh and Tai-Shung Chung","https://doi.org/10.1016/j.memsci.2018.05.019",0,"ISA/inorganic/dense","PEI-DBX/PBI (M-2k-1-10)-tol-MO","Scientific report",,"[{""postTreatmentChemicalAgentConcentrationUnit"":[""wt%""],""_id"":""65fd7ca2ce6d77d64610c6c2"",""postTreatment"":""Surface treatment"",""postTreatmentChemicalAgentSmiles"":""*-CCNCCN(-*)CCN-*"",""postTreatmentChemicalAgentConcentration"":""1""}]",,,,"4152",0,,,,,,0.9,"90:10",,,,,,,,,,,,,,,,,,,,,,,,,,,,,,,,,,,,,,,,,,,,,,,,,,,,,,,,,,,,,,,,,,,,,,"[]",,,,,,,,,,,,
"65fd93e5ce6d77d64610c708","2024-03-22T14:21:25.690Z","[]","[]","[]","[]",,,"[]","[]","[]","[]","[]","[]","[]","[]",,,,,false,"Crossflow",5,25,,"Toluene",,,,,,1,"[]",,,,true,false,"Accepted","[""Inorganic""]","[""Ceramics""]","[]","[""Not Applicable""]","[""Surface treatment""]","65f312bf090a66729fd732b8","2024-03-14T15:07:43.181Z","2018-01-01T00:00:00.000Z","Shortcut applications of the Hansen Solubility Parameter for Organic Solvent Nanofiltration","Scientific Report","backOffice","10.1016/j.memsci.2017.10.016","65def9221850430560c198ab","Andecochea Saiz","https://doi.org/10.1016/j.memsci.2017.10.016",0,"ISA/inorganic/dense","benzyl grafted ceramics","Scientific report",,"[{""postTreatmentChemicalAgentConcentrationUnit"":[],""_id"":""65fd93e5ce6d77d64610c709"",""postTreatment"":""Surface treatment"",""postTreatmentChemicalAgentSmiles"":""[CH2-]C1=CC=CC=C1.[Mg+2].[Br-]""}]",,,,"4153",0,,,,,,1,,,,,,,,,,,,,,,,,,,,,,,,,,,,,,,,,,,,,,,,,,,,,,,,,,,,,,,,,,,,,,,,,,,,,,,"[]",,,,,,,,,,,,
"65fd93fece6d77d64610c70c","2024-03-22T14:21:25.690Z","[]","[]","[]","[]",,,"[]","[]","[]","[]","[]","[]","[]","[]",,,,,false,"Crossflow",5,25,,"Ethyl acetate",,,,,,1,"[]",,,,true,false,"Accepted","[""Inorganic""]","[""Ceramics""]","[]","[""Not Applicable""]","[""Surface treatment""]","65f312bf090a66729fd732b8","2024-03-14T15:07:43.181Z","2018-01-01T00:00:00.000Z","Shortcut applications of the Hansen Solubility Parameter for Organic Solvent Nanofiltration","Scientific Report","backOffice","10.1016/j.memsci.2017.10.016","65def9221850430560c198ab","Andecochea Saiz","https://doi.org/10.1016/j.memsci.2017.10.016",0,"ISA/inorganic/dense","benzyl grafted ceramics","Scientific report",,"[{""postTreatmentChemicalAgentConcentrationUnit"":[],""_id"":""65fd93e5ce6d77d64610c709"",""postTreatment"":""Surface treatment"",""postTreatmentChemicalAgentSmiles"":""[CH2-]C1=CC=CC=C1.[Mg+2].[Br-]""}]",,,,"4154",0,,,,,,2.6,,,,,,,,,,,,,,,,,,,,,,,,,,,,,,,,,,,,,,,,,,,,,,,,,,,,,,,,,,,,,,,,,,,,,,,"[]",,,,,,,,,,,,
"65fd9417ce6d77d64610c710","2024-03-22T14:21:25.690Z","[]","[]","[]","[]",,,"[]","[]","[]","[]","[]","[]","[]","[]",,,,,false,"Crossflow",5,25,,"Methyl ethyl ketone (MEK)",,,,,,1,"[]",,,,true,false,"Accepted","[""Inorganic""]","[""Ceramics""]","[]","[""Not Applicable""]","[""Surface treatment""]","65f312bf090a66729fd732b8","2024-03-14T15:07:43.181Z","2018-01-01T00:00:00.000Z","Shortcut applications of the Hansen Solubility Parameter for Organic Solvent Nanofiltration","Scientific Report","backOffice","10.1016/j.memsci.2017.10.016","65def9221850430560c198ab","Andecochea Saiz","https://doi.org/10.1016/j.memsci.2017.10.016",0,"ISA/inorganic/dense","benzyl grafted ceramics","Scientific report",,"[{""postTreatmentChemicalAgentConcentrationUnit"":[],""_id"":""65fd93e5ce6d77d64610c709"",""postTreatment"":""Surface treatment"",""postTreatmentChemicalAgentSmiles"":""[CH2-]C1=CC=CC=C1.[Mg+2].[Br-]""}]",,,,"4155",0,,,,,,2.6,,,,,,,,,,,,,,,,,,,,,,,,,,,,,,,,,,,,,,,,,,,,,,,,,,,,,,,,,,,,,,,,,,,,,,,"[]",,,,,,,,,,,,
"65fd942bce6d77d64610c714","2024-03-22T14:21:25.690Z","[]","[]","[]","[]",,,"[]","[]","[]","[]","[]","[]","[]","[]",,,,,false,"Crossflow",5,25,,"Tetrahydrofuran (THF)",,,,,,1,"[]",,,,true,false,"Accepted","[""Inorganic""]","[""Ceramics""]","[]","[""Not Applicable""]","[""Surface treatment""]","65f312bf090a66729fd732b8","2024-03-14T15:07:43.181Z","2018-01-01T00:00:00.000Z","Shortcut applications of the Hansen Solubility Parameter for Organic Solvent Nanofiltration","Scientific Report","backOffice","10.1016/j.memsci.2017.10.016","65def9221850430560c198ab","Andecochea Saiz","https://doi.org/10.1016/j.memsci.2017.10.016",0,"ISA/inorganic/dense","benzyl grafted ceramics","Scientific report",,"[{""postTreatmentChemicalAgentConcentrationUnit"":[],""_id"":""65fd93e5ce6d77d64610c709"",""postTreatment"":""Surface treatment"",""postTreatmentChemicalAgentSmiles"":""[CH2-]C1=CC=CC=C1.[Mg+2].[Br-]""}]",,,,"4156",0,,,,,,2.7,,,,,,,,,,,,,,,,,,,,,,,,,,,,,,,,,,,,,,,,,,,,,,,,,,,,,,,,,,,,,,,,,,,,,,,"[]",,,,,,,,,,,,
"65fd943fce6d77d64610c718","2024-03-22T14:21:25.690Z","[]","[]","[]","[]",,,"[]","[]","[]","[]","[]","[]","[]","[]",,,,,false,"Crossflow",5,25,,"Dichloromethane (DCM)",,,,,,1,"[]",,,,true,false,"Accepted","[""Inorganic""]","[""Ceramics""]","[]","[""Not Applicable""]","[""Surface treatment""]","65f312bf090a66729fd732b8","2024-03-14T15:07:43.181Z","2018-01-01T00:00:00.000Z","Shortcut applications of the Hansen Solubility Parameter for Organic Solvent Nanofiltration","Scientific Report","backOffice","10.1016/j.memsci.2017.10.016","65def9221850430560c198ab","Andecochea Saiz","https://doi.org/10.1016/j.memsci.2017.10.016",0,"ISA/inorganic/dense","benzyl grafted ceramics","Scientific report",,"[{""postTreatmentChemicalAgentConcentrationUnit"":[],""_id"":""65fd93e5ce6d77d64610c709"",""postTreatment"":""Surface treatment"",""postTreatmentChemicalAgentSmiles"":""[CH2-]C1=CC=CC=C1.[Mg+2].[Br-]""}]",,,,"4157",0,,,,,,4.8,,,,,,,,,,,,,,,,,,,,,,,,,,,,,,,,,,,,,,,,,,,,,,,,,,,,,,,,,,,,,,,,,,,,,,,"[]",,,,,,,,,,,,
"65fd9454ce6d77d64610c71c","2024-03-22T14:21:25.690Z","[]","[]","[]","[]",,,"[]","[]","[]","[]","[]","[]","[]","[]",,,,,false,"Crossflow",5,25,,"Dimethylformamide (DMF)",,,,,,1,"[]",,,,true,false,"Accepted","[""Inorganic""]","[""Ceramics""]","[]","[""Not Applicable""]","[""Surface treatment""]","65f312bf090a66729fd732b8","2024-03-14T15:07:43.181Z","2018-01-01T00:00:00.000Z","Shortcut applications of the Hansen Solubility Parameter for Organic Solvent Nanofiltration","Scientific Report","backOffice","10.1016/j.memsci.2017.10.016","65def9221850430560c198ab","Andecochea Saiz","https://doi.org/10.1016/j.memsci.2017.10.016",0,"ISA/inorganic/dense","benzyl grafted ceramics","Scientific report",,"[{""postTreatmentChemicalAgentConcentrationUnit"":[],""_id"":""65fd93e5ce6d77d64610c709"",""postTreatment"":""Surface treatment"",""postTreatmentChemicalAgentSmiles"":""[CH2-]C1=CC=CC=C1.[Mg+2].[Br-]""}]",,,,"4158",0,,,,,,2.6,,,,,,,,,,,,,,,,,,,,,,,,,,,,,,,,,,,,,,,,,,,,,,,,,,,,,,,,,,,,,,,,,,,,,,,"[]",,,,,,,,,,,,
"65fd94c3ce6d77d64610c71f","2024-03-22T14:25:07.558Z","[]","[]","[]","[]",,,"[]","[]","[]","[]","[]","[]","[]","[]",,,,,false,"Crossflow",10,25,,"water",,,,,,1,"[]",,,,true,false,"Accepted","[]","[]","[]","[""Not Applicable""]","[""None""]","65f312bf090a66729fd732b8","2024-03-14T15:07:43.181Z","2018-01-01T00:00:00.000Z","Shortcut applications of the Hansen Solubility Parameter for Organic Solvent Nanofiltration","Scientific Report","backOffice","10.1016/j.memsci.2017.10.016","65def9221850430560c198ab","Andecochea Saiz","https://doi.org/10.1016/j.memsci.2017.10.016",0,"Commercial","Inopor TiO2",,,"[]",,,,"4159",0,,,,,,30,,,,,,,,,,,,,,,,,,,,,,,,,,,,,,,,,,,,,,,,,,,,,,,,,,,,,,,,,,,,,,,,,,,,,"Inopor nano 0,9 nm",,"[]",,,,,,,,,,,,
"65fd94dace6d77d64610c721","2024-03-22T14:25:07.558Z","[]","[]","[]","[]",,,"[]","[]","[]","[]","[]","[]","[]","[]",,,,,false,"Crossflow",10,25,,"Methanol",,,,,,1,"[]",,,,true,false,"Accepted","[]","[]","[]","[""Not Applicable""]","[""None""]","65f312bf090a66729fd732b8","2024-03-14T15:07:43.181Z","2018-01-01T00:00:00.000Z","Shortcut applications of the Hansen Solubility Parameter for Organic Solvent Nanofiltration","Scientific Report","backOffice","10.1016/j.memsci.2017.10.016","65def9221850430560c198ab","Andecochea Saiz","https://doi.org/10.1016/j.memsci.2017.10.016",0,"Commercial","Inopor TiO2",,,"[]",,,,"4160",0,,,,,,23.2,,,,,,,,,,,,,,,,,,,,,,,,,,,,,,,,,,,,,,,,,,,,,,,,,,,,,,,,,,,,,,,,,,,,,"Inopor nano 0,9 nm",,"[]",,,,,,,,,,,,
"65fd94eace6d77d64610c723","2024-03-22T14:25:07.558Z","[]","[]","[]","[]",,,"[]","[]","[]","[]","[]","[]","[]","[]",,,,,false,"Crossflow",10,25,,"Ethanol",,,,,,1,"[]",,,,true,false,"Accepted","[]","[]","[]","[""Not Applicable""]","[""None""]","65f312bf090a66729fd732b8","2024-03-14T15:07:43.181Z","2018-01-01T00:00:00.000Z","Shortcut applications of the Hansen Solubility Parameter for Organic Solvent Nanofiltration","Scientific Report","backOffice","10.1016/j.memsci.2017.10.016","65def9221850430560c198ab","Andecochea Saiz","https://doi.org/10.1016/j.memsci.2017.10.016",0,"Commercial","Inopor TiO2",,,"[]",,,,"4161",0,,,,,,7.5,,,,,,,,,,,,,,,,,,,,,,,,,,,,,,,,,,,,,,,,,,,,,,,,,,,,,,,,,,,,,,,,,,,,,"Inopor nano 0,9 nm",,"[]",,,,,,,,,,,,
"65fd9502ce6d77d64610c725","2024-03-22T14:25:07.558Z","[]","[]","[]","[]",,,"[]","[]","[]","[]","[]","[]","[]","[]",,,,,false,"Crossflow",10,25,,"Isopropanol (IPA)",,,,,,1,"[]",,,,true,false,"Accepted","[]","[]","[]","[""Not Applicable""]","[""None""]","65f312bf090a66729fd732b8","2024-03-14T15:07:43.181Z","2018-01-01T00:00:00.000Z","Shortcut applications of the Hansen Solubility Parameter for Organic Solvent Nanofiltration","Scientific Report","backOffice","10.1016/j.memsci.2017.10.016","65def9221850430560c198ab","Andecochea Saiz","https://doi.org/10.1016/j.memsci.2017.10.016",0,"Commercial","Inopor TiO2",,,"[]",,,,"4162",0,,,,,,3.7,,,,,,,,,,,,,,,,,,,,,,,,,,,,,,,,,,,,,,,,,,,,,,,,,,,,,,,,,,,,,,,,,,,,,"Inopor nano 0,9 nm",,"[]",,,,,,,,,,,,
"65fd9511ce6d77d64610c727","2024-03-22T14:25:07.558Z","[]","[]","[]","[]",,,"[]","[]","[]","[]","[]","[]","[]","[]",,,,,false,"Crossflow",10,25,,"Tetrahydrofuran (THF)",,,,,,1,"[]",,,,true,false,"Accepted","[]","[]","[]","[""Not Applicable""]","[""None""]","65f312bf090a66729fd732b8","2024-03-14T15:07:43.181Z","2018-01-01T00:00:00.000Z","Shortcut applications of the Hansen Solubility Parameter for Organic Solvent Nanofiltration","Scientific Report","backOffice","10.1016/j.memsci.2017.10.016","65def9221850430560c198ab","Andecochea Saiz","https://doi.org/10.1016/j.memsci.2017.10.016",0,"Commercial","Inopor TiO2",,,"[]",,,,"4163",0,,,,,,7.7,,,,,,,,,,,,,,,,,,,,,,,,,,,,,,,,,,,,,,,,,,,,,,,,,,,,,,,,,,,,,,,,,,,,,"Inopor nano 0,9 nm",,"[]",,,,,,,,,,,,
"65fd9523ce6d77d64610c729","2024-03-22T14:25:07.558Z","[]","[]","[]","[]",,,"[]","[]","[]","[]","[]","[]","[]","[]",,,,,false,"Crossflow",10,25,,"Dichloromethane (DCM)",,,,,,1,"[]",,,,true,false,"Accepted","[]","[]","[]","[""Not Applicable""]","[""None""]","65f312bf090a66729fd732b8","2024-03-14T15:07:43.181Z","2018-01-01T00:00:00.000Z","Shortcut applications of the Hansen Solubility Parameter for Organic Solvent Nanofiltration","Scientific Report","backOffice","10.1016/j.memsci.2017.10.016","65def9221850430560c198ab","Andecochea Saiz","https://doi.org/10.1016/j.memsci.2017.10.016",0,"Commercial","Inopor TiO2",,,"[]",,,,"4164",0,,,,,,14.8,,,,,,,,,,,,,,,,,,,,,,,,,,,,,,,,,,,,,,,,,,,,,,,,,,,,,,,,,,,,,,,,,,,,,"Inopor nano 0,9 nm",,"[]",,,,,,,,,,,,
"65fd9537ce6d77d64610c72b","2024-03-22T14:25:07.558Z","[]","[]","[]","[]",,,"[]","[]","[]","[]","[]","[]","[]","[]",,,,,false,"Crossflow",10,25,,"Dimethylformamide (DMF)",,,,,,1,"[]",,,,true,false,"Accepted","[]","[]","[]","[""Not Applicable""]","[""None""]","65f312bf090a66729fd732b8","2024-03-14T15:07:43.181Z","2018-01-01T00:00:00.000Z","Shortcut applications of the Hansen Solubility Parameter for Organic Solvent Nanofiltration","Scientific Report","backOffice","10.1016/j.memsci.2017.10.016","65def9221850430560c198ab","Andecochea Saiz","https://doi.org/10.1016/j.memsci.2017.10.016",0,"Commercial","Inopor TiO2",,,"[]",,,,"4165",0,,,,,,11.1,,,,,,,,,,,,,,,,,,,,,,,,,,,,,,,,,,,,,,,,,,,,,,,,,,,,,,,,,,,,,,,,,,,,,"Inopor nano 0,9 nm",,"[]",,,,,,,,,,,,
"65fd9545ce6d77d64610c72d","2024-03-22T14:25:07.558Z","[]","[]","[]","[]",,,"[]","[]","[]","[]","[]","[]","[]","[]",,,,,false,"Crossflow",10,25,,"Acetonitrile",,,,,,1,"[]",,,,true,false,"Accepted","[]","[]","[]","[""Not Applicable""]","[""None""]","65f312bf090a66729fd732b8","2024-03-14T15:07:43.181Z","2018-01-01T00:00:00.000Z","Shortcut applications of the Hansen Solubility Parameter for Organic Solvent Nanofiltration","Scientific Report","backOffice","10.1016/j.memsci.2017.10.016","65def9221850430560c198ab","Andecochea Saiz","https://doi.org/10.1016/j.memsci.2017.10.016",0,"Commercial","Inopor TiO2",,,"[]",,,,"4166",0,,,,,,17.3,,,,,,,,,,,,,,,,,,,,,,,,,,,,,,,,,,,,,,,,,,,,,,,,,,,,,,,,,,,,,,,,,,,,,"Inopor nano 0,9 nm",,"[]",,,,,,,,,,,,
"65fd9553ce6d77d64610c72f","2024-03-22T14:25:07.558Z","[]","[]","[]","[]",,,"[]","[]","[]","[]","[]","[]","[]","[]",,,,,false,"Crossflow",10,25,,"Toluene",,,,,,1,"[]",,,,true,false,"Accepted","[]","[]","[]","[""Not Applicable""]","[""None""]","65f312bf090a66729fd732b8","2024-03-14T15:07:43.181Z","2018-01-01T00:00:00.000Z","Shortcut applications of the Hansen Solubility Parameter for Organic Solvent Nanofiltration","Scientific Report","backOffice","10.1016/j.memsci.2017.10.016","65def9221850430560c198ab","Andecochea Saiz","https://doi.org/10.1016/j.memsci.2017.10.016",0,"Commercial","Inopor TiO2",,,"[]",,,,"4167",0,,,,,,4.7,,,,,,,,,,,,,,,,,,,,,,,,,,,,,,,,,,,,,,,,,,,,,,,,,,,,,,,,,,,,,,,,,,,,,"Inopor nano 0,9 nm",,"[]",,,,,,,,,,,,
"65fd9560ce6d77d64610c731","2024-03-22T14:25:07.558Z","[]","[]","[]","[]",,,"[]","[]","[]","[]","[]","[]","[]","[]",,,,,false,"Crossflow",10,25,,"Ethyl acetate",,,,,,1,"[]",,,,true,false,"Accepted","[]","[]","[]","[""Not Applicable""]","[""None""]","65f312bf090a66729fd732b8","2024-03-14T15:07:43.181Z","2018-01-01T00:00:00.000Z","Shortcut applications of the Hansen Solubility Parameter for Organic Solvent Nanofiltration","Scientific Report","backOffice","10.1016/j.memsci.2017.10.016","65def9221850430560c198ab","Andecochea Saiz","https://doi.org/10.1016/j.memsci.2017.10.016",0,"Commercial","Inopor TiO2",,,"[]",,,,"4168",0,,,,,,9.6,,,,,,,,,,,,,,,,,,,,,,,,,,,,,,,,,,,,,,,,,,,,,,,,,,,,,,,,,,,,,,,,,,,,,"Inopor nano 0,9 nm",,"[]",,,,,,,,,,,,
"65fd956dce6d77d64610c733","2024-03-22T14:25:07.558Z","[]","[]","[]","[]",,,"[]","[]","[]","[]","[]","[]","[]","[]",,,,,false,"Crossflow",10,25,,"Heptane",,,,,,1,"[]",,,,true,false,"Accepted","[]","[]","[]","[""Not Applicable""]","[""None""]","65f312bf090a66729fd732b8","2024-03-14T15:07:43.181Z","2018-01-01T00:00:00.000Z","Shortcut applications of the Hansen Solubility Parameter for Organic Solvent Nanofiltration","Scientific Report","backOffice","10.1016/j.memsci.2017.10.016","65def9221850430560c198ab","Andecochea Saiz","https://doi.org/10.1016/j.memsci.2017.10.016",0,"Commercial","Inopor TiO2",,,"[]",,,,"4169",0,,,,,,5.5,,,,,,,,,,,,,,,,,,,,,,,,,,,,,,,,,,,,,,,,,,,,,,,,,,,,,,,,,,,,,,,,,,,,,"Inopor nano 0,9 nm",,"[]",,,,,,,,,,,,
"65fd95e7ce6d77d64610c736","2024-03-22T14:21:25.690Z","[]","[]","[]","[]",,,"[]","[]","[]","[]","[]","[]","[]","[]",,,,,false,"Crossflow",10,25,,"Toluene","Oligomer","Polyethyleneglycol",600,0.25,"g/L",1,"[]",,,,true,false,"Accepted","[""Inorganic""]","[""Ceramics""]","[]","[""Not Applicable""]","[""Surface treatment""]","65f312bf090a66729fd732b8","2024-03-14T15:07:43.181Z","2018-01-01T00:00:00.000Z","Shortcut applications of the Hansen Solubility Parameter for Organic Solvent Nanofiltration","Scientific Report","backOffice","10.1016/j.memsci.2017.10.016","65def9221850430560c198ab","Andecochea Saiz","https://doi.org/10.1016/j.memsci.2017.10.016",0,"ISA/inorganic/dense","benzyl grafted ceramics","Scientific report",,"[{""postTreatmentChemicalAgentConcentrationUnit"":[],""_id"":""65fd93e5ce6d77d64610c709"",""postTreatment"":""Surface treatment"",""postTreatmentChemicalAgentSmiles"":""[CH2-]C1=CC=CC=C1.[Mg+2].[Br-]""}]",,,-5,"4170",0,,,,,,,,,,,,,,,,,,,,,,,,,,,,,,,,,,,,,,,,,,,,,,,,,,,,,,,,,,,,,,,,,,,,,,,,,,,,,"[]",,,,,,,,,,,,
"65fd963ace6d77d64610c749","2024-03-22T14:21:25.690Z","[]","[]","[]","[]",,,"[]","[]","[]","[]","[]","[]","[]","[]",,,,,false,"Crossflow",10,25,,"Acetone","Oligomer","Polyethyleneglycol",600,0.25,"g/L",1,"[]",,,,true,false,"Accepted","[""Inorganic""]","[""Ceramics""]","[]","[""Not Applicable""]","[""Surface treatment""]","65f312bf090a66729fd732b8","2024-03-14T15:07:43.181Z","2018-01-01T00:00:00.000Z","Shortcut applications of the Hansen Solubility Parameter for Organic Solvent Nanofiltration","Scientific Report","backOffice","10.1016/j.memsci.2017.10.016","65def9221850430560c198ab","Andecochea Saiz","https://doi.org/10.1016/j.memsci.2017.10.016",0,"ISA/inorganic/dense","benzyl grafted ceramics","Scientific report",,"[{""postTreatmentChemicalAgentConcentrationUnit"":[],""_id"":""65fd93e5ce6d77d64610c709"",""postTreatment"":""Surface treatment"",""postTreatmentChemicalAgentSmiles"":""[CH2-]C1=CC=CC=C1.[Mg+2].[Br-]""}]",,,55,"4171",0,,,,,,,,,,,,,,,,,,,,,,,,,,,,,,,,,,,,,,,,,,,,,,,,,,,,,,,,,,,,,,,,,,,,,,,,,,,,,"[]",,,,,,,,,,,,
"65fd9657ce6d77d64610c74d","2024-03-22T14:21:25.690Z","[]","[]","[]","[]",,,"[]","[]","[]","[]","[]","[]","[]","[]",,,,,false,"Crossflow",10,25,,"Acetone","Oligomer","Polystyrene",580,0.25,"g/L",1,"[]",,,,true,false,"Accepted","[""Inorganic""]","[""Ceramics""]","[]","[""Not Applicable""]","[""Surface treatment""]","65f312bf090a66729fd732b8","2024-03-14T15:07:43.181Z","2018-01-01T00:00:00.000Z","Shortcut applications of the Hansen Solubility Parameter for Organic Solvent Nanofiltration","Scientific Report","backOffice","10.1016/j.memsci.2017.10.016","65def9221850430560c198ab","Andecochea Saiz","https://doi.org/10.1016/j.memsci.2017.10.016",0,"ISA/inorganic/dense","benzyl grafted ceramics","Scientific report",,"[{""postTreatmentChemicalAgentConcentrationUnit"":[],""_id"":""65fd93e5ce6d77d64610c709"",""postTreatment"":""Surface treatment"",""postTreatmentChemicalAgentSmiles"":""[CH2-]C1=CC=CC=C1.[Mg+2].[Br-]""}]",,,85,"4172",0,,,,,,,,,,,,,,,,,,,,,,,,,,,,,,,,,,,,,,,,,,,,,,,,,,,,,,,,,,,,,,,,,,,,,,,,,,,,,"[]",,,,,,,,,,,,
"65fd966bce6d77d64610c751","2024-03-22T14:21:25.690Z","[]","[]","[]","[]",,,"[]","[]","[]","[]","[]","[]","[]","[]",,,,,false,"Crossflow",10,25,,"Toluene","Oligomer","Polystyrene",580,0.25,"g/L",1,"[]",,,,true,false,"Accepted","[""Inorganic""]","[""Ceramics""]","[]","[""Not Applicable""]","[""Surface treatment""]","65f312bf090a66729fd732b8","2024-03-14T15:07:43.181Z","2018-01-01T00:00:00.000Z","Shortcut applications of the Hansen Solubility Parameter for Organic Solvent Nanofiltration","Scientific Report","backOffice","10.1016/j.memsci.2017.10.016","65def9221850430560c198ab","Andecochea Saiz","https://doi.org/10.1016/j.memsci.2017.10.016",0,"ISA/inorganic/dense","benzyl grafted ceramics","Scientific report",,"[{""postTreatmentChemicalAgentConcentrationUnit"":[],""_id"":""65fd93e5ce6d77d64610c709"",""postTreatment"":""Surface treatment"",""postTreatmentChemicalAgentSmiles"":""[CH2-]C1=CC=CC=C1.[Mg+2].[Br-]""}]",,,55,"4173",0,,,,,,,,,,,,,,,,,,,,,,,,,,,,,,,,,,,,,,,,,,,,,,,,,,,,,,,,,,,,,,,,,,,,,,,,,,,,,"[]",,,,,,,,,,,,
"65fdf6fece6d77d64610cb19","2024-03-22T21:24:14.499Z","[""1-Methyl-2-pyrrolidinone (NMP)"",""Tetrahydrofuran (THF)""]","[""water""]","[""wt%""]","[]","34",,"[]","[]","[]","[]","[]","[]","[]","[]",,,,,false,"Crossflow",60,22,,"Toluene","Other","1,3,5-Triisopropylbenzene",204,4,"wt%",1,"[""SEM""]",,,,true,false,"Accepted","[""ISA""]","[""Polyimide(Torlon®)""]","[]","[""Not Applicable""]","[""Pure solvent treatment"",""Drying""]","65fdf6fece6d77d64610cb18","2024-03-22T21:24:14.423Z","2019-01-01T00:00:00.000Z","Torlon® hollow fiber membranes for organic solvent reverse osmosis separation of complex aromatic hydrocarbon mixtures","Scientific Report","backOffice","10.1002/aic.16757","65c93070e95682d43dfe8451","Jang","https://doi.org/10.1002/aic.16757",0,"ISA/inorganic/dense","Hye_Youn_Torlon TIPB/toluene","Scientific report",,"[{""postTreatmentChemicalAgentConcentrationUnit"":[],""_id"":""6605928989fd9f3d89bb07ff"",""postTreatment"":""Pure solvent treatment"",""postTreatmentChemicalAgentSmiles"":""CO ; CCCCCC""},{""postTreatmentChemicalAgentConcentrationUnit"":[],""_id"":""6605928989fd9f3d89bb0800"",""postTreatment"":""Drying"",""postTreatmentChemicalAgentSmiles"":""/""}]",,,99,"4174",0,"CCO","7",,,,0.01,"80:20",,,,,,,,,,,,,,,,,,,,,,,,,,,,,,,,,,,,,,,,,,,,,,,,,,,,,,,,,,,,,,,,,,,,,,"[]",,,,,,,,,,,,
"65fdf851ce6d77d64610cb1b","2024-03-22T21:24:14.499Z","[""1-Methyl-2-pyrrolidinone (NMP)"",""Tetrahydrofuran (THF)""]","[""water""]","[""wt%""]","[]","34",,"[]","[]","[]","[]","[]","[]","[]","[]",,,,,false,"Crossflow",60,35,,"Toluene","Other","1,3,5-Triisopropylbenzene",204,4,"wt%",1,"[""SEM""]",,,,true,false,"Accepted","[""ISA""]","[""Polyimide(Torlon®)""]","[]","[""Not Applicable""]","[""Pure solvent treatment"",""Drying""]","65fdf6fece6d77d64610cb18","2024-03-22T21:24:14.423Z","2019-01-01T00:00:00.000Z","Torlon® hollow fiber membranes for organic solvent reverse osmosis separation of complex aromatic hydrocarbon mixtures","Scientific Report","backOffice","10.1002/aic.16757","65c93070e95682d43dfe8451","Jang","https://doi.org/10.1002/aic.16757",0,"ISA/inorganic/dense","Hye_Youn_Torlon_35C TIPB/toluene","Scientific report",,"[{""postTreatmentChemicalAgentConcentrationUnit"":[],""_id"":""660592d089fd9f3d89bb0810"",""postTreatment"":""Pure solvent treatment"",""postTreatmentChemicalAgentSmiles"":""CO ; CCCCCC""},{""postTreatmentChemicalAgentConcentrationUnit"":[],""_id"":""660592d089fd9f3d89bb0811"",""postTreatment"":""Drying"",""postTreatmentChemicalAgentSmiles"":""/""}]",,,90,"4175",0,"CCO","7",,,,0.01,"80:20",,,,,,,,,,,,,,,,,,,,,,,,,,,,,,,,,,,,,,,,,,,,,,,,,,,,,,,,,,,,,,,,,,,,,,"[]",,,,,,,,,,,,
"65fdf8face6d77d64610cb22","2024-03-22T21:24:14.499Z","[""1-Methyl-2-pyrrolidinone (NMP)"",""Tetrahydrofuran (THF)""]","[""water""]","[""wt%""]","[]","34",,"[]","[]","[]","[]","[]","[]","[]","[]",,,,,false,"Crossflow",60,50,,"Toluene","Other","1,3,5-Triisopropylbenzene",204,4,"wt%",1,"[""SEM""]",,,,true,false,"Accepted","[""ISA""]","[""Polyimide(Torlon®)""]","[]","[""Not Applicable""]","[""Pure solvent treatment"",""Drying""]","65fdf6fece6d77d64610cb18","2024-03-22T21:24:14.423Z","2019-01-01T00:00:00.000Z","Torlon® hollow fiber membranes for organic solvent reverse osmosis separation of complex aromatic hydrocarbon mixtures","Scientific Report","backOffice","10.1002/aic.16757","65c93070e95682d43dfe8451","Jang","https://doi.org/10.1002/aic.16757",0,"ISA/inorganic/dense","Hye_Youn_Torlon_50C TIPB/toluene","Scientific report",,"[{""postTreatmentChemicalAgentConcentrationUnit"":[],""_id"":""6605934789fd9f3d89bb081e"",""postTreatment"":""Pure solvent treatment"",""postTreatmentChemicalAgentSmiles"":""CO ; CCCCCC""},{""postTreatmentChemicalAgentConcentrationUnit"":[],""_id"":""6605934789fd9f3d89bb081f"",""postTreatment"":""Drying"",""postTreatmentChemicalAgentSmiles"":""/""}]",,,95,"4176",0,"CCO","7",,,,0.01,"80:20",,,,,,,,,,,,,,,,,,,,,,,,,,,,,,,,,,,,,,,,,,,,,,,,,,,,,,,,,,,,,,,,,,,,,,"[]",,,,,,,,,,,,
"65fdfa89ce6d77d64610cb41","2024-03-22T21:24:14.499Z","[""1-Methyl-2-pyrrolidinone (NMP)"",""Tetrahydrofuran (THF)""]","[""water""]","[""wt%""]","[]","34",,"[]","[]","[]","[]","[]","[]","[]","[]",,,,,false,"Crossflow",60,65,,"Toluene","Other","1,3,5-Triisopropylbenzene",204,4,"wt%",1,"[""SEM""]",,,,true,false,"Accepted","[""ISA""]","[""Polyimide(Torlon®)""]","[]","[""Not Applicable""]","[""Pure solvent treatment"",""Drying""]","65fdf6fece6d77d64610cb18","2024-03-22T21:24:14.423Z","2019-01-01T00:00:00.000Z","Torlon® hollow fiber membranes for organic solvent reverse osmosis separation of complex aromatic hydrocarbon mixtures","Scientific Report","backOffice","10.1002/aic.16757","65c93070e95682d43dfe8451","Jang","https://doi.org/10.1002/aic.16757",0,"ISA/inorganic/dense","Hye_Youn_Torlon_65C TIPB/toluene","Scientific report",,"[{""postTreatmentChemicalAgentConcentrationUnit"":[],""_id"":""6605941789fd9f3d89bb082b"",""postTreatment"":""Pure solvent treatment"",""postTreatmentChemicalAgentSmiles"":""CO ; CCCCCC""},{""postTreatmentChemicalAgentConcentrationUnit"":[],""_id"":""6605941789fd9f3d89bb082c"",""postTreatment"":""Drying"",""postTreatmentChemicalAgentSmiles"":""/""}]",,,99,"4177",0,"CCO","7",,,,0.01,"80:20",,,,,,,,,,,,,,,,,,,,,,,,,,,,,,,,,,,,,,,,,,,,,,,,,,,,,,,,,,,,,,,,,,,,,,"[]",,,,,,,,,,,,
"65fe2ef6ce6d77d64610cb43","2024-03-09T03:50:04.686Z","[""Not Applicable""]","[""water""]","[]","[]","15",,"[""Thermal treatment""]","[{""postTreatmentChemicalAgentConcentrationUnit"":[""wt%""],""_id"":""65ebdc6c99b56aa8c515e026"",""postTreatment"":""Thermal treatment"",""postTreatmentChemicalAgentSmiles"":""C(=O)O"",""postTreatmentChemicalAgentConcentration"":""70""}]","[""water""]","[""Hexane""]","[""wt%""]","[]","[""wt%""]","[]","C1CNCCN1","1","C1=C(C=C(C=C1C(=O)Cl)C(=O)Cl)C(=O)Cl","0.1",false,"Dead-end",6,25,3.14,"Isopropanol (IPA)","Other",,,,"mg/L",1,"[]",340,,,true,false,"Accepted","[""TFC""]","[""Polyamide""]","[]","[""Polyamide""]","[""None""]","65ebdc6c99b56aa8c515e024","2024-03-09T03:50:04.631Z","2022-01-01T00:00:00.000Z","Solvent remelted nylon polyamide nanofibrous substrate that enhances thin-film composite membranes for organic solvent nanofiltration","Scientific Report","backOffice","10.1016/j.seppur.2021.120322","65eb291c99b56aa8c515e014","Yi-Chen Wang","https://doi.org/10.1016/j.seppur.2021.120322",0,"Composite","PA6@70-TFC IPA permeance","Scientific report","Interfacial Polymerization","[]","fiber",,,"4178",0,"",,,,,2.4,,,,"Nylon 6 (PA6)",,,,,"",,,,,,,,,,,,,,,,,,,,,,,,,,,,,,,,,,,,,,,,,,,,,,,,,,,,,,,,,,,,,,"[]",,,,,,,,,,,,
"65fe31c4ce6d77d64610cb4b","2024-03-09T03:50:04.686Z","[""Not Applicable""]","[""water""]","[]","[]","15",,"[""Thermal treatment""]","[{""postTreatmentChemicalAgentConcentrationUnit"":[""wt%""],""_id"":""65ebdc6c99b56aa8c515e026"",""postTreatment"":""Thermal treatment"",""postTreatmentChemicalAgentSmiles"":""C(=O)O"",""postTreatmentChemicalAgentConcentration"":""70""}]","[""water""]","[""Hexane""]","[""wt%""]","[]","[""wt%""]","[]","C1CNCCN1","1","C1=C(C=C(C=C1C(=O)Cl)C(=O)Cl)C(=O)Cl","0.1",false,"Dead-end",6,25,3.14,"Dimethylformamide (DMF)","Other",,,,"mg/L",1,"[]",340,,,true,false,"Accepted","[""TFC""]","[""Polyamide""]","[]","[""Polyamide""]","[""None""]","65ebdc6c99b56aa8c515e024","2024-03-09T03:50:04.631Z","2022-01-01T00:00:00.000Z","Solvent remelted nylon polyamide nanofibrous substrate that enhances thin-film composite membranes for organic solvent nanofiltration","Scientific Report","backOffice","10.1016/j.seppur.2021.120322","65eb291c99b56aa8c515e014","Yi-Chen Wang","https://doi.org/10.1016/j.seppur.2021.120322",0,"Composite","PA6@70-TFC DMF permeance","Scientific report","Interfacial Polymerization","[]","fiber",,,"4179",0,"",,,,,0.9,,,,"Nylon 6 (PA6)",,,,,"",,,,,,,,,,,,,,,,,,,,,,,,,,,,,,,,,,,,,,,,,,,,,,,,,,,,,,,,,,,,,,"[]",,,,,,,,,,,,
"65fe3266ce6d77d64610cb52","2024-03-09T03:50:04.686Z","[""Not Applicable""]","[""water""]","[]","[]","15",,"[""Thermal treatment""]","[{""postTreatmentChemicalAgentConcentrationUnit"":[""wt%""],""_id"":""65ebdc6c99b56aa8c515e026"",""postTreatment"":""Thermal treatment"",""postTreatmentChemicalAgentSmiles"":""C(=O)O"",""postTreatmentChemicalAgentConcentration"":""70""}]","[""water""]","[""Hexane""]","[""wt%""]","[]","[""wt%""]","[]","C1CNCCN1","1","C1=C(C=C(C=C1C(=O)Cl)C(=O)Cl)C(=O)Cl","0.1",false,"Dead-end",6,25,3.14,"Ethanol","Other",,,,"mg/L",1,"[]",340,,,true,false,"Accepted","[""TFC""]","[""Polyamide""]","[]","[""Polyamide""]","[""None""]","65ebdc6c99b56aa8c515e024","2024-03-09T03:50:04.631Z","2022-01-01T00:00:00.000Z","Solvent remelted nylon polyamide nanofibrous substrate that enhances thin-film composite membranes for organic solvent nanofiltration","Scientific Report","backOffice","10.1016/j.seppur.2021.120322","65eb291c99b56aa8c515e014","Yi-Chen Wang","https://doi.org/10.1016/j.seppur.2021.120322",0,"Composite","PA6@70-TFC ethanol permeance","Scientific report","Interfacial Polymerization","[]","fiber",,,"4180",0,"",,,,,4.9,,,,"Nylon 6 (PA6)",,,,,"",,,,,,,,,,,,,,,,,,,,,,,,,,,,,,,,,,,,,,,,,,,,,,,,,,,,,,,,,,,,,,"[]",,,,,,,,,,,,
"65fe33f2ce6d77d64610cb59","2024-03-09T03:50:04.686Z","[""Not Applicable""]","[""water""]","[]","[]","15",,"[""Thermal treatment""]","[{""postTreatmentChemicalAgentConcentrationUnit"":[""wt%""],""_id"":""65ebdc6c99b56aa8c515e026"",""postTreatment"":""Thermal treatment"",""postTreatmentChemicalAgentSmiles"":""C(=O)O"",""postTreatmentChemicalAgentConcentration"":""70""}]","[""water""]","[""Hexane""]","[""wt%""]","[]","[""wt%""]","[]","C1CNCCN1","1","C1=C(C=C(C=C1C(=O)Cl)C(=O)Cl)C(=O)Cl","0.1",false,"Dead-end",6,25,3.14,"Ethyl acetate","Other",,,,"mg/L",1,"[]",340,,,true,false,"Accepted","[""TFC""]","[""Polyamide""]","[]","[""Polyamide""]","[""None""]","65ebdc6c99b56aa8c515e024","2024-03-09T03:50:04.631Z","2022-01-01T00:00:00.000Z","Solvent remelted nylon polyamide nanofibrous substrate that enhances thin-film composite membranes for organic solvent nanofiltration","Scientific Report","backOffice","10.1016/j.seppur.2021.120322","65eb291c99b56aa8c515e014","Yi-Chen Wang","https://doi.org/10.1016/j.seppur.2021.120322",0,"Composite","PA6@70-TFC ethyl acetate permeance","Scientific report","Interfacial Polymerization","[]","fiber",,,"4181",0,"",,,,,5.6,,,,"Nylon 6 (PA6)",,,,,"",,,,,,,,,,,,,,,,,,,,,,,,,,,,,,,,,,,,,,,,,,,,,,,,,,,,,,,,,,,,,,"[]",,,,,,,,,,,,
"65fe346ace6d77d64610cb5c","2024-03-09T03:50:04.686Z","[""Not Applicable""]","[""water""]","[]","[]","15",,"[""Thermal treatment""]","[{""postTreatmentChemicalAgentConcentrationUnit"":[""wt%""],""_id"":""65ebdc6c99b56aa8c515e026"",""postTreatment"":""Thermal treatment"",""postTreatmentChemicalAgentSmiles"":""C(=O)O"",""postTreatmentChemicalAgentConcentration"":""70""}]","[""water""]","[""Hexane""]","[""wt%""]","[]","[""wt%""]","[]","C1CNCCN1","1","C1=C(C=C(C=C1C(=O)Cl)C(=O)Cl)C(=O)Cl","0.1",false,"Dead-end",6,25,3.14,"Methanol","Other",,,,"mg/L",1,"[]",340,,,true,false,"Accepted","[""TFC""]","[""Polyamide""]","[]","[""Polyamide""]","[""None""]","65ebdc6c99b56aa8c515e024","2024-03-09T03:50:04.631Z","2022-01-01T00:00:00.000Z","Solvent remelted nylon polyamide nanofibrous substrate that enhances thin-film composite membranes for organic solvent nanofiltration","Scientific Report","backOffice","10.1016/j.seppur.2021.120322","65eb291c99b56aa8c515e014","Yi-Chen Wang","https://doi.org/10.1016/j.seppur.2021.120322",0,"Composite","PA6@70-TFC methanol permeance","Scientific report","Interfacial Polymerization","[]","fiber",,,"4182",0,"",,,,,9.5,,,,"Nylon 6 (PA6)",,,560,,"",,,,,,,,,,,,,,,,,,,,,,,,,,,,,,,,,,,,,,,,,,,,,,,,,,,,,,,,,,,,,,"[]",,,,,,,,,,,,
