Repository: BAMresearch/onf-database

This repository belongs to the the publication "Revealing structure-property-performance relationships of organic solvent nanofiltration membranes using a FAIR, open-access database" published in ADD JOURNAL (DOI). 
It uses a dataset derived from The Open Membrane Database (https://openmembranedatabase.org/). The access date was April 8th 2025. The original dataset is in the repository as OMD_SRNF_2025-04-08.csv file.

The main researchers involved in the study are Sarah Glass (ORCID: 0000-0002-0625-0057), Petra Merten (no ORCID available), Torsten Brinkmann (ORCID: 0000-0002-5114-6259) and Volkan Filiz (ORCID: 0000-0003-0239-8641). 

The repository contains 5 Python files:

File: OMD_SRNF_2025-04-08.csv (part 134 of 184)
"65fe3531ce6d77d64610cb5f","2024-03-09T03:50:04.686Z","[""Not Applicable""]","[""water""]","[]","[]","15",,"[""Thermal treatment""]","[{""postTreatmentChemicalAgentConcentrationUnit"":[""wt%""],""_id"":""65ebdc6c99b56aa8c515e026"",""postTreatment"":""Thermal treatment"",""postTreatmentChemicalAgentSmiles"":""C(=O)O"",""postTreatmentChemicalAgentConcentration"":""70""}]","[""water""]","[""Hexane""]","[""wt%""]","[]","[""wt%""]","[]","C1CNCCN1","1","C1=C(C=C(C=C1C(=O)Cl)C(=O)Cl)C(=O)Cl","0.1",false,"Dead-end",6,25,3.14,"water","Other",,,,"mg/L",1,"[]",340,,,true,false,"Accepted","[""TFC""]","[""Polyamide""]","[]","[""Polyamide""]","[""None""]","65ebdc6c99b56aa8c515e024","2024-03-09T03:50:04.631Z","2022-01-01T00:00:00.000Z","Solvent remelted nylon polyamide nanofibrous substrate that enhances thin-film composite membranes for organic solvent nanofiltration","Scientific Report","backOffice","10.1016/j.seppur.2021.120322","65eb291c99b56aa8c515e014","Yi-Chen Wang","https://doi.org/10.1016/j.seppur.2021.120322",0,"Composite","PA6@70-TFC water permeance","Scientific report","Interfacial Polymerization","[]","fiber",,,"4183",0,"",,,,,13.8,,,,"Nylon 6 (PA6)",,,,,"",,,,,,,,,,,,,,,,,,,,,,,,,,,,,,,,,,,,,,,,,,,,,,,,,,,,,,,,,,,,,,"[]",,,,,,,,,,,,
"65fe3fdace6d77d64610cb90","2024-03-09T03:50:04.686Z","[""Not Applicable""]","[""water""]","[]","[]","15",,"[""Thermal treatment""]","[{""postTreatmentChemicalAgentConcentrationUnit"":[""wt%""],""_id"":""65ebdc6c99b56aa8c515e026"",""postTreatment"":""Thermal treatment"",""postTreatmentChemicalAgentSmiles"":""C(=O)O"",""postTreatmentChemicalAgentConcentration"":""70""}]","[""water""]","[""Hexane""]","[""wt%""]","[]","[""wt%""]","[]","C1CNCCN1","1","C1=C(C=C(C=C1C(=O)Cl)C(=O)Cl)C(=O)Cl","0.1",false,"Dead-end",6,25,3.14,"Methanol","Other","orange II",350.3,50,"mg/L",1,"[]",340,,,true,false,"Accepted","[""TFC""]","[""Polyamide""]","[]","[""Polyamide""]","[""None""]","65ebdc6c99b56aa8c515e024","2024-03-09T03:50:04.631Z","2022-01-01T00:00:00.000Z","Solvent remelted nylon polyamide nanofibrous substrate that enhances thin-film composite membranes for organic solvent nanofiltration","Scientific Report","backOffice","10.1016/j.seppur.2021.120322","65eb291c99b56aa8c515e014","Yi-Chen Wang","https://doi.org/10.1016/j.seppur.2021.120322",0,"Composite","PA6@70-TFC O2/Me","Scientific report","Interfacial Polymerization","[]","fiber",,72,"4184",0,"",,,,,9.5,,,,"Nylon 6 (PA6)",,,560,,"",,,,,,,,,,,,,,,,,,,,,,,,,,,,,,,,,,,,,,,,,,,,,,,,,,,,,,,,,,,,,,"[]",,,,,,,,,,,,
"65fe4579ce6d77d64610cbde","2024-03-09T03:50:04.686Z","[""Not Applicable""]","[""water""]","[]","[]","15",,"[""Thermal treatment""]","[{""postTreatmentChemicalAgentConcentrationUnit"":[""wt%""],""_id"":""65ebdc6c99b56aa8c515e026"",""postTreatment"":""Thermal treatment"",""postTreatmentChemicalAgentSmiles"":""C(=O)O"",""postTreatmentChemicalAgentConcentration"":""70""}]","[""water""]","[""Hexane""]","[""wt%""]","[]","[""wt%""]","[]","C1CNCCN1","1","C1=C(C=C(C=C1C(=O)Cl)C(=O)Cl)C(=O)Cl","0.1",false,"Dead-end",6,25,3.14,"Methanol","Dye","Remazol briljant blue R (disodium salt)",626.54,50,"mg/L",1,"[]",340,,,true,false,"Accepted","[""TFC""]","[""Polyamide""]","[]","[""Polyamide""]","[""None""]","65ebdc6c99b56aa8c515e024","2024-03-09T03:50:04.631Z","2022-01-01T00:00:00.000Z","Solvent remelted nylon polyamide nanofibrous substrate that enhances thin-film composite membranes for organic solvent nanofiltration","Scientific Report","backOffice","10.1016/j.seppur.2021.120322","65eb291c99b56aa8c515e014","Yi-Chen Wang","https://doi.org/10.1016/j.seppur.2021.120322",0,"Composite","PA6@70-TFC RBB/Me","Scientific report","Interfacial Polymerization","[]","fiber",,95,"4185",0,"",,,,,9.5,,,,"Nylon 6 (PA6)",,,560,,"",,,,,,,,,,,,,,,,,,,,,,,,,,,,,,,,,,,,,,,,,,,,,,,,,,,,,,,,,,,,,,"[]",,,,,,,,,,,,
"65fe4609ce6d77d64610cbe1","2024-03-09T03:50:04.686Z","[""Not Applicable""]","[""water""]","[]","[]","15",,"[""Thermal treatment""]","[{""postTreatmentChemicalAgentConcentrationUnit"":[""wt%""],""_id"":""65ebdc6c99b56aa8c515e026"",""postTreatment"":""Thermal treatment"",""postTreatmentChemicalAgentSmiles"":""C(=O)O"",""postTreatmentChemicalAgentConcentration"":""70""}]","[""water""]","[""Hexane""]","[""wt%""]","[]","[""wt%""]","[]","C1CNCCN1","1","C1=C(C=C(C=C1C(=O)Cl)C(=O)Cl)C(=O)Cl","0.1",false,"Dead-end",6,25,3.14,"Methanol","Other","solvent black 5",616.5,50,"mg/L",1,"[]",340,,,true,false,"Accepted","[""TFC""]","[""Polyamide""]","[]","[""Polyamide""]","[""None""]","65ebdc6c99b56aa8c515e024","2024-03-09T03:50:04.631Z","2022-01-01T00:00:00.000Z","Solvent remelted nylon polyamide nanofibrous substrate that enhances thin-film composite membranes for organic solvent nanofiltration","Scientific Report","backOffice","10.1016/j.seppur.2021.120322","65eb291c99b56aa8c515e014","Yi-Chen Wang","https://doi.org/10.1016/j.seppur.2021.120322",0,"Composite","PA6@70-TFC SB5/Me","Scientific report","Interfacial Polymerization","[]","fiber",9.9,50,"4186",0,"",,,,,9.5,,,,"Nylon 6 (PA6)",,,560,,"",,,,,,,,,,,,,,,,,,,,,,,,,,,,,,,,,,,,,,,,,,,,,,,,,,,,,,,,,,,,,,"[]",,,,,,,,,,,,
"65fe4659ce6d77d64610cbe4","2024-03-09T03:50:04.686Z","[""Not Applicable""]","[""water""]","[]","[]","15",,"[""Thermal treatment""]","[{""postTreatmentChemicalAgentConcentrationUnit"":[""wt%""],""_id"":""65ebdc6c99b56aa8c515e026"",""postTreatment"":""Thermal treatment"",""postTreatmentChemicalAgentSmiles"":""C(=O)O"",""postTreatmentChemicalAgentConcentration"":""70""}]","[""water""]","[""Hexane""]","[""wt%""]","[]","[""wt%""]","[]","C1CNCCN1","1","C1=C(C=C(C=C1C(=O)Cl)C(=O)Cl)C(=O)Cl","0.1",false,"Dead-end",6,25,3.14,"Methanol","Dye","Acid fuchsine (trisodium salt)",585.5,50,"mg/L",1,"[]",340,,,true,false,"Accepted","[""TFC""]","[""Polyamide""]","[]","[""Polyamide""]","[""None""]","65ebdc6c99b56aa8c515e024","2024-03-09T03:50:04.631Z","2022-01-01T00:00:00.000Z","Solvent remelted nylon polyamide nanofibrous substrate that enhances thin-film composite membranes for organic solvent nanofiltration","Scientific Report","backOffice","10.1016/j.seppur.2021.120322","65eb291c99b56aa8c515e014","Yi-Chen Wang","https://doi.org/10.1016/j.seppur.2021.120322",0,"Composite","PA6@70-TFC AF/Me","Scientific report","Interfacial Polymerization","[]","fiber",,92,"4187",0,"",,,,,9.5,,,,"Nylon 6 (PA6)",,,560,,"",,,,,,,,,,,,,,,,,,,,,,,,,,,,,,,,,,,,,,,,,,,,,,,,,,,,,,,,,,,,,,"[]",,,,,,,,,,,,
"65fe46cdce6d77d64610cbe7","2024-03-09T03:50:04.686Z","[""Not Applicable""]","[""water""]","[]","[]","15",,"[""Thermal treatment""]","[{""postTreatmentChemicalAgentConcentrationUnit"":[""wt%""],""_id"":""65ebdc6c99b56aa8c515e026"",""postTreatment"":""Thermal treatment"",""postTreatmentChemicalAgentSmiles"":""C(=O)O"",""postTreatmentChemicalAgentConcentration"":""70""}]","[""water""]","[""Hexane""]","[""wt%""]","[]","[""wt%""]","[]","C1CNCCN1","1","C1=C(C=C(C=C1C(=O)Cl)C(=O)Cl)C(=O)Cl","0.1",false,"Dead-end",6,25,3.14,"Methanol","Dye","Fast green FCF (trisodium salt)",808.85,50,"mg/L",1,"[]",340,,,true,false,"Accepted","[""TFC""]","[""Polyamide""]","[]","[""Polyamide""]","[""None""]","65ebdc6c99b56aa8c515e024","2024-03-09T03:50:04.631Z","2022-01-01T00:00:00.000Z","Solvent remelted nylon polyamide nanofibrous substrate that enhances thin-film composite membranes for organic solvent nanofiltration","Scientific Report","backOffice","10.1016/j.seppur.2021.120322","65eb291c99b56aa8c515e014","Yi-Chen Wang","https://doi.org/10.1016/j.seppur.2021.120322",0,"Composite","PA6@70-TFC FG/Me","Scientific report","Interfacial Polymerization","[]","fiber",,99,"4188",0,"",,,,,9.5,,,,"Nylon 6 (PA6)",,,560,,"",,,,,,,,,,,,,,,,,,,,,,,,,,,,,,,,,,,,,,,,,,,,,,,,,,,,,,,,,,,,,,"[]",,,,,,,,,,,,
"65fe4723ce6d77d64610cbea","2024-03-09T03:50:04.686Z","[""Not Applicable""]","[""water""]","[]","[]","15",,"[""Thermal treatment""]","[{""postTreatmentChemicalAgentConcentrationUnit"":[""wt%""],""_id"":""65ebdc6c99b56aa8c515e026"",""postTreatment"":""Thermal treatment"",""postTreatmentChemicalAgentSmiles"":""C(=O)O"",""postTreatmentChemicalAgentConcentration"":""70""}]","[""water""]","[""Hexane""]","[""wt%""]","[]","[""wt%""]","[]","C1CNCCN1","1","C1=C(C=C(C=C1C(=O)Cl)C(=O)Cl)C(=O)Cl","0.1",false,"Dead-end",6,25,3.14,"Methanol","Dye","Rose Bengal (disodium salt)",1017.64,50,"mg/L",1,"[]",340,,,true,false,"Accepted","[""TFC""]","[""Polyamide""]","[]","[""Polyamide""]","[""None""]","65ebdc6c99b56aa8c515e024","2024-03-09T03:50:04.631Z","2022-01-01T00:00:00.000Z","Solvent remelted nylon polyamide nanofibrous substrate that enhances thin-film composite membranes for organic solvent nanofiltration","Scientific Report","backOffice","10.1016/j.seppur.2021.120322","65eb291c99b56aa8c515e014","Yi-Chen Wang","https://doi.org/10.1016/j.seppur.2021.120322",0,"Composite","PA6@70-TFC RB/Me","Scientific report","Interfacial Polymerization","[]","fiber",,99,"4189",0,"",,,,,9.5,,,,"Nylon 6 (PA6)",,,560,,"",,,,,,,,,,,,,,,,,,,,,,,,,,,,,,,,,,,,,,,,,,,,,,,,,,,,,,,,,,,,,,"[]",,,,,,,,,,,,
"65fe4e0fce6d77d64610cbf3","2024-03-09T03:50:04.686Z","[""Not Applicable""]","[""water""]","[]","[]","15",,"[""Thermal treatment""]","[{""postTreatmentChemicalAgentConcentrationUnit"":[""wt%""],""_id"":""65ebdc6c99b56aa8c515e026"",""postTreatment"":""Thermal treatment"",""postTreatmentChemicalAgentSmiles"":""C(=O)O"",""postTreatmentChemicalAgentConcentration"":""70""}]","[""water""]","[""Hexane""]","[""wt%""]","[]","[""wt%""]","[]","C1CNCCN1","1","C1=C(C=C(C=C1C(=O)Cl)C(=O)Cl)C(=O)Cl","0.1",false,"Dead-end",6,25,3.14,"Methanol","Other","solvent red 43",649.9,50,"mg/L",1,"[]",340,,,true,false,"Accepted","[""TFC""]","[""Polyamide""]","[]","[""Polyamide""]","[""None""]","65ebdc6c99b56aa8c515e024","2024-03-09T03:50:04.631Z","2022-01-01T00:00:00.000Z","Solvent remelted nylon polyamide nanofibrous substrate that enhances thin-film composite membranes for organic solvent nanofiltration","Scientific Report","backOffice","10.1016/j.seppur.2021.120322","65eb291c99b56aa8c515e014","Yi-Chen Wang","https://doi.org/10.1016/j.seppur.2021.120322",0,"Composite","PA6@70-TFC SR/Me","Scientific report","Interfacial Polymerization","[]","fiber",9.5,95,"4190",0,"",,,,,9.5,,,,"Nylon 6 (PA6)",,,560,,"",,,,,,,,,,,,,,,,,,,,,,,,,,,,,,,,,,,,,,,,,,,,,,,,,,,,,,,,,,,,,,"[]",,,,,,,,,,,,
"65fe4e73ce6d77d64610cbf6","2024-03-09T03:50:04.686Z","[""Not Applicable""]","[""water""]","[]","[]","15",,"[""Thermal treatment""]","[{""postTreatmentChemicalAgentConcentrationUnit"":[""wt%""],""_id"":""65ebdc6c99b56aa8c515e026"",""postTreatment"":""Thermal treatment"",""postTreatmentChemicalAgentSmiles"":""9.5"",""postTreatmentChemicalAgentConcentration"":""70""}]","[""water""]","[""Hexane""]","[""wt%""]","[]","[""wt%""]","[]","C1CNCCN1","1","C1=C(C=C(C=C1C(=O)Cl)C(=O)Cl)C(=O)Cl","0.1",false,"Dead-end",6,25,3.14,"Methanol","Other","solvent black 34",361.27,50,"mg/L",1,"[]",340,,,true,false,"Accepted","[""TFC""]","[""Polyamide""]","[]","[""Polyamide""]","[""None""]","65ebdc6c99b56aa8c515e024","2024-03-09T03:50:04.631Z","2022-01-01T00:00:00.000Z","Solvent remelted nylon polyamide nanofibrous substrate that enhances thin-film composite membranes for organic solvent nanofiltration","Scientific Report","backOffice","10.1016/j.seppur.2021.120322","65eb291c99b56aa8c515e014","Yi-Chen Wang","https://doi.org/10.1016/j.seppur.2021.120322",0,"Composite","PA6@70-TFC SB34/Me","Scientific report","Interfacial Polymerization","[]","fiber",9,98,"4191",0,"",,,,,9.5,,,,"Nylon 6 (PA6)",,,560,,"",,,,,,,,,,,,,,,,,,,,,,,,,,,,,,,,,,,,,,,,,,,,,,,,,,,,,,,,,,,,,,"[]",,,,,,,,,,,,
"65fe4f63ce6d77d64610cbf9","2024-03-09T03:50:04.686Z","[""Not Applicable""]","[""water""]","[]","[]","15",,"[""Thermal treatment""]","[{""postTreatmentChemicalAgentConcentrationUnit"":[""wt%""],""_id"":""65ebdc6c99b56aa8c515e026"",""postTreatment"":""Thermal treatment"",""postTreatmentChemicalAgentSmiles"":""C(=O)O"",""postTreatmentChemicalAgentConcentration"":""70""}]","[""water""]","[""Hexane""]","[""wt%""]","[]","[""wt%""]","[]","C1CNCCN1","1","C1=C(C=C(C=C1C(=O)Cl)C(=O)Cl)C(=O)Cl","0.1",false,"Dead-end",6,25,3.14,"Methanol","Other","aniline blue",737.73,50,"mg/L",1,"[]",340,,,true,false,"Accepted","[""TFC""]","[""Polyamide""]","[]","[""Polyamide""]","[""None""]","65ebdc6c99b56aa8c515e024","2024-03-09T03:50:04.631Z","2022-01-01T00:00:00.000Z","Solvent remelted nylon polyamide nanofibrous substrate that enhances thin-film composite membranes for organic solvent nanofiltration","Scientific Report","backOffice","10.1016/j.seppur.2021.120322","65eb291c99b56aa8c515e014","Yi-Chen Wang","https://doi.org/10.1016/j.seppur.2021.120322",0,"Composite","PA6@70-TFC AB/Me","Scientific report","Interfacial Polymerization","[]","fiber",9.3,98,"4192",0,"",,,,,9.5,,,,"Nylon 6 (PA6)",,,560,,"",,,,,,,,,,,,,,,,,,,,,,,,,,,,,,,,,,,,,,,,,,,,,,,,,,,,,,,,,,,,,,"[]",,,,,,,,,,,,
"65fea260ce6d77d64610cbfe","2024-03-23T09:35:28.321Z","[""1-Methyl-2-pyrrolidinone (NMP)""]","[""water""]","[]","[]","18","250","[""None""]","[]","[]","[]","[]","[]","[]","[]",,,,,false,"Dead-end",10,25,11.35,"Acetonitrile","Dye","Ferroin",,17.5,"µmol/L",1,"[""SEM"",""AFM""]",230,,101,true,false,"Accepted","[""TFC""]","[""Other""]","[]","[""Polyethersulfone""]","[""None""]","66028b9eb00c57739b7023a9","2024-03-23T09:35:28.233Z","2018-01-01T00:00:00.000Z","Thin-Film Composite Polyionic Liquid Gel Membranes and Their Potential for Nanofiltration in Organic Solvents","Scientific Report","backOffice","10.1002/admi.201800823","65fe94afce6d77d64610cbfc","Al-kharabsheh","https://doi.org/10.1002/admi.201800823",0,"Composite","Composite Polyionic Liquid Gel-ACN-Ferroin","Scientific report","Casting","[]","ISA",6.8,93,"4193",0,,,,,,8.2,,,,,,,,,"Poly(1-butyl-3-vinyl imidazolium bis(trifluromethanesulfonyl)imide)-co-(trimethylolpropane triacrylate)",,,,,,,,,,,,,,,,,,,,,,,,,,,,,,,,,,,,,,,,,,,,,,,,,,,,,,,,,,,,,,"[]",,,,,,,,,,,,
"65fea34bce6d77d64610cc01","2024-03-23T09:35:28.321Z","[""1-Methyl-2-pyrrolidinone (NMP)""]","[""water""]","[]","[]","18","250","[""None""]","[]","[]","[]","[]","[]","[]","[]",,,,,false,"Dead-end",10,25,11.35,"Ethanol","Dye","Ferroin",692.52,17.5,"µmol/L",1,"[""SEM"",""AFM""]",230,,101,true,false,"Accepted","[""TFC""]","[""Other""]","[]","[""Polyethersulfone""]","[""None""]","66028b9eb00c57739b7023a9","2024-03-23T09:35:28.233Z","2018-01-01T00:00:00.000Z","Thin-Film Composite Polyionic Liquid Gel Membranes and Their Potential for Nanofiltration in Organic Solvents","Scientific Report","backOffice","10.1002/admi.201800823","65fe94afce6d77d64610cbfc","Al-kharabsheh","https://doi.org/10.1002/admi.201800823",0,"Composite","Composite Polyionic Liquid Gel-EtOH-Ferroin","Scientific report","Casting","[]","ISA",4.1,89,"4194",0,,,,,,4.8,,,,,,,,,"Poly(1-butyl-3-vinyl imidazolium bis(trifluromethanesulfonyl)imide)-co-(trimethylolpropane triacrylate)",,,,,,,,,,,,,,,,,,,,,,,,,,,,,,,,,,,,,,,,,,,,,,,,,,,,,,,,,,,,,,"[]",,,,,,,,,,,,
"65feaf5bce6d77d64610cc10","2024-03-23T10:30:51.558Z","[""1-Methyl-2-pyrrolidinone (NMP)""]","[""water""]","[""mmol/L""]","[]","27",,"[]","[]","[]","[]","[]","[]","[]","[]",,,,,false,"Dead-end",10,25,13.5,"Methanol","Dye","Rose Bengal (disodium salt)",1017.64,20,"µmol/L",1,"[]",,,,true,false,"Accepted","[""ISA""]","[""Polyethersulfone""]","[]","[""Not Applicable""]","[""Other""]","65feaf5bce6d77d64610cc0e","2024-03-23T10:30:51.492Z","2022-01-01T00:00:00.000Z","Crosslinked polyethersulfone membranes for organic solvent nanofiltration in polar aprotic and halogenated solvents","Scientific Report","backOffice","10.1016/j.memsci.2022.120963","65fe94afce6d77d64610cbfc","Ziemann","https://doi.org/10.1016/j.memsci.2022.120963",0,"ISA/inorganic/dense","Crosslinked polyethersulfone-MeOH-RB","Scientific report",,"[{""postTreatmentChemicalAgentConcentrationUnit"":[""mmol/L"",""mol/L"",""mmol/L""],""_id"":""65feaf5bce6d77d64610cc11"",""postTreatment"":""Gomberg–Bachmann crosslinking"",""postTreatmentChemicalAgentSmiles"":""sodium nitrite; HCl; NaOH"",""postTreatmentChemicalAgentConcentration"":""75; 2;0.1""}]",,,91,"4195",0,"C1=CC(=CC=C1N)N(C2=CC=C(C=C2)N)C3=CC=C(C=C3)N(C4=CC=C(C=C4)N)C5=CC=C(C=C5)N","100",,,,2.2,,,,,,,1000,,,,,,,,,,,,,,,,,,,,,,,,,,,,,,,,,,,,,,,,,,,,,,,,,,,,,,,,,,,,,,,,"[]",,,,,,,,,,,,
"65feb01ace6d77d64610cc15","2024-03-23T10:30:51.558Z","[""1-Methyl-2-pyrrolidinone (NMP)""]","[""water""]","[""mmol/L""]","[]","27",,"[]","[]","[]","[]","[]","[]","[]","[]",,,,,false,"Dead-end",10,25,13.5,"Ethanol","Dye","Rose Bengal (disodium salt)",1017.64,20,"µmol/L",2,"[]",,,,true,false,"Accepted","[""ISA""]","[""Polyethersulfone""]","[]","[""Not Applicable""]","[""Other""]","65feaf5bce6d77d64610cc0e","2024-03-23T10:30:51.492Z","2022-01-01T00:00:00.000Z","Crosslinked polyethersulfone membranes for organic solvent nanofiltration in polar aprotic and halogenated solvents","Scientific Report","backOffice","10.1016/j.memsci.2022.120963","65fe94afce6d77d64610cbfc","Ziemann","https://doi.org/10.1016/j.memsci.2022.120963",0,"ISA/inorganic/dense","Crosslinked polyethersulfone-EtOH-MWCO","Scientific report",,"[{""postTreatmentChemicalAgentConcentrationUnit"":[""mmol/L"",""mol/L"",""mmol/L""],""_id"":""65feaf5bce6d77d64610cc11"",""postTreatment"":""Gomberg–Bachmann crosslinking"",""postTreatmentChemicalAgentSmiles"":""sodium nitrite; HCl; NaOH"",""postTreatmentChemicalAgentConcentration"":""75; 2;0.1""}]",,0,,"4196",0,"C1=CC(=CC=C1N)N(C2=CC=C(C=C2)N)C3=CC=C(C=C3)N(C4=CC=C(C=C4)N)C5=CC=C(C=C5)N","100",,,,3.6,,,,,,,1000,,,,,,,"Dye","Methyl blue (trisodium salt)",799.8,20,"µmol/L",,,,,,,,,,,,,,,,,,,,,,,,,,,,,,,,,,,,,,,,,,,,,,,,,,,,,"[]",,,,,,,,,,,,
"65feb087ce6d77d64610cc22","2024-03-23T10:30:51.558Z","[""1-Methyl-2-pyrrolidinone (NMP)""]","[""water""]","[""mmol/L""]","[]","21;24;27",,"[]","[]","[]","[]","[]","[]","[]","[]",,,,,false,"Dead-end",10,25,13.5,"Acetonitrile","Dye","Rose Bengal (disodium salt)",1017.64,20,"µmol/L",2,"[]",,,,true,false,"Accepted","[""ISA""]","[""Polyethersulfone""]","[]","[""Not Applicable""]","[""Other""]","65feaf5bce6d77d64610cc0e","2024-03-23T10:30:51.492Z","2022-01-01T00:00:00.000Z","Crosslinked polyethersulfone membranes for organic solvent nanofiltration in polar aprotic and halogenated solvents","Scientific Report","backOffice","10.1016/j.memsci.2022.120963","65fe94afce6d77d64610cbfc","Ziemann","https://doi.org/10.1016/j.memsci.2022.120963",0,"ISA/inorganic/dense","Crosslinked polyethersulfone-ACN-MWCO","Scientific report",,"[{""postTreatmentChemicalAgentConcentrationUnit"":[""mmol/L"",""mol/L"",""mmol/L""],""_id"":""65feaf5bce6d77d64610cc11"",""postTreatment"":""Gomberg–Bachmann crosslinking"",""postTreatmentChemicalAgentSmiles"":""sodium nitrite; HCl; NaOH"",""postTreatmentChemicalAgentConcentration"":""75; 2;0.1""}]",,,,"4197",0,"C1=CC(=CC=C1N)N(C2=CC=C(C=C2)N)C3=CC=C(C=C3)N(C4=CC=C(C=C4)N)C5=CC=C(C=C5)N","100",,,,3.3,,,,,,,1000,,,,,,,"Dye","Methyl blue (trisodium salt)",799.8,20,"µmol/L",,,,,,,,,,,,,,,,,,,,,,,,,,,,,,,,,,,,,,,,,,,,,,,,,,,,,"[]",,,,,,,,,,,,
"65feb0f6ce6d77d64610cc27","2024-03-23T10:30:51.558Z","[""1-Methyl-2-pyrrolidinone (NMP)""]","[""water""]","[""mmol/L""]","[]","27",,"[]","[]","[]","[]","[]","[]","[]","[]",,,,,false,"Dead-end",10,25,13.5,"Chloroform","Dye","Rose Bengal (disodium salt)",1017.64,20,"µmol/L",1,"[]",,,,true,false,"Accepted","[""ISA""]","[""Polyethersulfone""]","[]","[""Not Applicable""]","[""Other""]","65feaf5bce6d77d64610cc0e","2024-03-23T10:30:51.492Z","2022-01-01T00:00:00.000Z","Crosslinked polyethersulfone membranes for organic solvent nanofiltration in polar aprotic and halogenated solvents","Scientific Report","backOffice","10.1016/j.memsci.2022.120963","65fe94afce6d77d64610cbfc","Ziemann","https://doi.org/10.1016/j.memsci.2022.120963",0,"ISA/inorganic/dense","Crosslinked polyethersulfone-CHCl3-RB","Scientific report",,"[{""postTreatmentChemicalAgentConcentrationUnit"":[""mmol/L"",""mol/L"",""mmol/L""],""_id"":""65feaf5bce6d77d64610cc11"",""postTreatment"":""Gomberg–Bachmann crosslinking"",""postTreatmentChemicalAgentSmiles"":""sodium nitrite; HCl; NaOH"",""postTreatmentChemicalAgentConcentration"":""75; 2;0.1""}]",,,92,"4198",0,"C1=CC(=CC=C1N)N(C2=CC=C(C=C2)N)C3=CC=C(C=C3)N(C4=CC=C(C=C4)N)C5=CC=C(C=C5)N","100",,,,4.4,,,,,,,1000,,,,,,,,,,,,,,,,,,,,,,,,,,,,,,,,,,,,,,,,,,,,,,,,,,,,,,,,,,,,,,,,"[]",,,,,,,,,,,,
"65feb31fce6d77d64610cc43","2024-03-23T10:30:51.558Z","[""1-Methyl-2-pyrrolidinone (NMP)""]","[""water""]","[""mmol/L""]","[]","27",,"[]","[]","[]","[]","[]","[]","[]","[]",,,,,false,"Dead-end",10,25,13.5,"Dimethylformamide (DMF)","Dye","Rose Bengal (disodium salt)",1017.64,20,"µmol/L",1,"[]",,,,true,false,"Accepted","[""ISA""]","[""Polyethersulfone""]","[]","[""Not Applicable""]","[""Other""]","65feaf5bce6d77d64610cc0e","2024-03-23T10:30:51.492Z","2022-01-01T00:00:00.000Z","Crosslinked polyethersulfone membranes for organic solvent nanofiltration in polar aprotic and halogenated solvents","Scientific Report","backOffice","10.1016/j.memsci.2022.120963","65fe94afce6d77d64610cbfc","Ziemann","https://doi.org/10.1016/j.memsci.2022.120963",0,"ISA/inorganic/dense","Crosslinked polyethersulfone-DMF-RB","Scientific report",,"[{""postTreatmentChemicalAgentConcentrationUnit"":[""mmol/L"",""mol/L"",""mmol/L""],""_id"":""65feaf5bce6d77d64610cc11"",""postTreatment"":""Gomberg–Bachmann crosslinking"",""postTreatmentChemicalAgentSmiles"":""sodium nitrite; HCl; NaOH"",""postTreatmentChemicalAgentConcentration"":""75; 2;0.1""}]",,,88,"4199",0,"C1=CC(=CC=C1N)N(C2=CC=C(C=C2)N)C3=CC=C(C=C3)N(C4=CC=C(C=C4)N)C5=CC=C(C=C5)N","100",,,,9.5,,,,,,,1000,,,,,,,,,,,,,,,,,,,,,,,,,,,,,,,,,,,,,,,,,,,,,,,,,,,,,,,,,,,,,,,,"[]",,,,,,,,,,,,
"65fedc0ace6d77d64610cc7e","2024-03-09T06:58:03.873Z","[""Dimethylformamide (DMF)""]","[]","[]","[]","20",,"[""Thermal treatment""]","[{""postTreatmentChemicalAgentConcentrationUnit"":[],""_id"":""65ec087b99b56aa8c515e0c5"",""postTreatment"":""Thermal treatment"",""postTreatmentChemicalAgentSmiles"":""/""}]","[""water""]","[""Hexane""]","[""wt%""]","[""wt%""]","[""wt%""]","[]","C1CNCCN1","2","C1=C(C=C(C=C1C(=O)Cl)C(=O)Cl)C(=O)Cl","0.1",false,"Crossflow",6,25,3.14,"Acetone",,"Janus green (chloride salt)",,,"mg/L",1,"[]",60,,,true,false,"Accepted","[""TFC""]","[""Polyamide""]","[]","[""Other"",""Carbon nanotube""]","[""None""]","65ec087b99b56aa8c515e0c3","2024-03-09T06:58:03.810Z","2023-01-01T00:00:00.000Z","Coaxial electrospun nanofibrous substrates with tunable wettability for constructing cucurbit[n]uril-embedded organic solvent nanofiltration membranes","Scientific Report","backOffice","10.1016/j.cej.2023.142880","65eb291c99b56aa8c515e014","Qian Wang, Qin-Yuan He, Liu-Lin Zhao","https://doi.org/10.1016/j.cej.2023.142880",0,"Composite","TFNC@0.5-CB acetone permeance","Scientific report","Interfacial Polymerization","[]","fiber",,,"4201",0,,,,,,15.6,,,,"Polyimide (6FDA-PAA)","C1N2C3C4N(C2=O)CN5C6C7N(C5=O)CN8C9C2N(C8=O)CN5C8C%10N(C5=O)CN5C%11C%12N(C5=O)CN5C%13C(N1C5=O)N1CN3C(=O)N4CN6C(=O)N7CN9C(=O)N2CN8C(=O)N%10CN%11C(=O)N%12CN%13C1=O","0.5",,224.6,,,,,,,,,,,,,,,,,,,,,,,,,,,,,,,,,,,,,,,,,,,,,,,,,,,,,,,,,,,,,,,"[]",,,,,,,,,,,,
"65fedcc8ce6d77d64610cc81","2024-03-09T06:58:03.873Z","[""Dimethylformamide (DMF)""]","[]","[]","[]","20",,"[""Thermal treatment""]","[{""postTreatmentChemicalAgentConcentrationUnit"":[],""_id"":""65ec087b99b56aa8c515e0c5"",""postTreatment"":""Thermal treatment"",""postTreatmentChemicalAgentSmiles"":""/""}]","[""water""]","[""Hexane""]","[""wt%""]","[""wt%""]","[""wt%""]","[]","C1CNCCN1","2","C1=C(C=C(C=C1C(=O)Cl)C(=O)Cl)C(=O)Cl","0.1",false,"Crossflow",6,25,3.14,"Ethanol",,"Janus green (chloride salt)",,,"mg/L",1,"[]",60,,,true,false,"Accepted","[""TFC""]","[""Polyamide""]","[]","[""Other"",""Carbon nanotube""]","[""None""]","65ec087b99b56aa8c515e0c3","2024-03-09T06:58:03.810Z","2023-01-01T00:00:00.000Z","Coaxial electrospun nanofibrous substrates with tunable wettability for constructing cucurbit[n]uril-embedded organic solvent nanofiltration membranes","Scientific Report","backOffice","10.1016/j.cej.2023.142880","65eb291c99b56aa8c515e014","Qian Wang, Qin-Yuan He, Liu-Lin Zhao","https://doi.org/10.1016/j.cej.2023.142880",0,"Composite","TFNC@0.5-CB ethanol permeance","Scientific report","Interfacial Polymerization","[]","fiber",,,"4202",0,,,,,,10.7,,,,"Polyimide (6FDA-PAA)","C1N2C3C4N(C2=O)CN5C6C7N(C5=O)CN8C9C2N(C8=O)CN5C8C%10N(C5=O)CN5C%11C%12N(C5=O)CN5C%13C(N1C5=O)N1CN3C(=O)N4CN6C(=O)N7CN9C(=O)N2CN8C(=O)N%10CN%11C(=O)N%12CN%13C1=O","0.5",,224.6,,,,,,,,,,,,,,,,,,,,,,,,,,,,,,,,,,,,,,,,,,,,,,,,,,,,,,,,,,,,,,,"[]",,,,,,,,,,,,
"65fedcf7ce6d77d64610cc84","2024-03-09T06:58:03.873Z","[""Dimethylformamide (DMF)""]","[]","[]","[]","20",,"[""Thermal treatment""]","[{""postTreatmentChemicalAgentConcentrationUnit"":[],""_id"":""65ec087b99b56aa8c515e0c5"",""postTreatment"":""Thermal treatment"",""postTreatmentChemicalAgentSmiles"":""/""}]","[""water""]","[""Hexane""]","[""wt%""]","[""wt%""]","[""wt%""]","[]","C1CNCCN1","2","C1=C(C=C(C=C1C(=O)Cl)C(=O)Cl)C(=O)Cl","0.1",false,"Crossflow",6,25,3.14,"Isopropanol (IPA)",,"Janus green (chloride salt)",,,"mg/L",1,"[]",60,,,true,false,"Accepted","[""TFC""]","[""Polyamide""]","[]","[""Other"",""Carbon nanotube""]","[""None""]","65ec087b99b56aa8c515e0c3","2024-03-09T06:58:03.810Z","2023-01-01T00:00:00.000Z","Coaxial electrospun nanofibrous substrates with tunable wettability for constructing cucurbit[n]uril-embedded organic solvent nanofiltration membranes","Scientific Report","backOffice","10.1016/j.cej.2023.142880","65eb291c99b56aa8c515e014","Qian Wang, Qin-Yuan He, Liu-Lin Zhao","https://doi.org/10.1016/j.cej.2023.142880",0,"Composite","TFNC@0.5-CB IPA permeance","Scientific report","Interfacial Polymerization","[]","fiber",,,"4203",0,,,,,,3.8,,,,"Polyimide (6FDA-PAA)","C1N2C3C4N(C2=O)CN5C6C7N(C5=O)CN8C9C2N(C8=O)CN5C8C%10N(C5=O)CN5C%11C%12N(C5=O)CN5C%13C(N1C5=O)N1CN3C(=O)N4CN6C(=O)N7CN9C(=O)N2CN8C(=O)N%10CN%11C(=O)N%12CN%13C1=O","0.5",,224.6,,,,,,,,,,,,,,,,,,,,,,,,,,,,,,,,,,,,,,,,,,,,,,,,,,,,,,,,,,,,,,,"[]",,,,,,,,,,,,
"65fedd49ce6d77d64610cc87","2024-03-09T06:58:03.873Z","[""Dimethylformamide (DMF)""]","[]","[]","[]","20",,"[""Thermal treatment""]","[{""postTreatmentChemicalAgentConcentrationUnit"":[],""_id"":""65ec087b99b56aa8c515e0c5"",""postTreatment"":""Thermal treatment"",""postTreatmentChemicalAgentSmiles"":""/""}]","[""water""]","[""Hexane""]","[""wt%""]","[""wt%""]","[""wt%""]","[]","C1CNCCN1","2","C1=C(C=C(C=C1C(=O)Cl)C(=O)Cl)C(=O)Cl","0.1",false,"Crossflow",6,25,3.14,"Dimethylformamide (DMF)",,"Janus green (chloride salt)",,,"mg/L",1,"[]",60,,,true,false,"Accepted","[""TFC""]","[""Polyamide""]","[]","[""Other"",""Carbon nanotube""]","[""None""]","65ec087b99b56aa8c515e0c3","2024-03-09T06:58:03.810Z","2023-01-01T00:00:00.000Z","Coaxial electrospun nanofibrous substrates with tunable wettability for constructing cucurbit[n]uril-embedded organic solvent nanofiltration membranes","Scientific Report","backOffice","10.1016/j.cej.2023.142880","65eb291c99b56aa8c515e014","Qian Wang, Qin-Yuan He, Liu-Lin Zhao","https://doi.org/10.1016/j.cej.2023.142880",0,"Composite","TFNC@0.5-CB DMF permeance","Scientific report","Interfacial Polymerization","[]","fiber",,,"4204",0,,,,,,2.4,,,,"Polyimide (6FDA-PAA)","C1N2C3C4N(C2=O)CN5C6C7N(C5=O)CN8C9C2N(C8=O)CN5C8C%10N(C5=O)CN5C%11C%12N(C5=O)CN5C%13C(N1C5=O)N1CN3C(=O)N4CN6C(=O)N7CN9C(=O)N2CN8C(=O)N%10CN%11C(=O)N%12CN%13C1=O","0.5",,224.6,,,,,,,,,,,,,,,,,,,,,,,,,,,,,,,,,,,,,,,,,,,,,,,,,,,,,,,,,,,,,,,"[]",,,,,,,,,,,,
"65fedeedce6d77d64610cc8a","2024-03-09T06:58:03.873Z","[""Dimethylformamide (DMF)""]","[]","[]","[]","20",,"[""Thermal treatment""]","[{""postTreatmentChemicalAgentConcentrationUnit"":[],""_id"":""65ec087b99b56aa8c515e0c5"",""postTreatment"":""Thermal treatment"",""postTreatmentChemicalAgentSmiles"":""/""}]","[""water""]","[""Hexane""]","[""wt%""]","[""wt%""]","[""wt%""]","[]","C1CNCCN1","2","C1=C(C=C(C=C1C(=O)Cl)C(=O)Cl)C(=O)Cl","0.1",false,"Crossflow",6,25,3.14,"water",,"Janus green (chloride salt)",,,"mg/L",1,"[]",60,,,true,false,"Accepted","[""TFC""]","[""Polyamide""]","[]","[""Other"",""Carbon nanotube""]","[""None""]","65ec087b99b56aa8c515e0c3","2024-03-09T06:58:03.810Z","2023-01-01T00:00:00.000Z","Coaxial electrospun nanofibrous substrates with tunable wettability for constructing cucurbit[n]uril-embedded organic solvent nanofiltration membranes","Scientific Report","backOffice","10.1016/j.cej.2023.142880","65eb291c99b56aa8c515e014","Qian Wang, Qin-Yuan He, Liu-Lin Zhao","https://doi.org/10.1016/j.cej.2023.142880",0,"Composite","TFNC@0.5-CB water permeance","Scientific report","Interfacial Polymerization","[]","fiber",,,"4205",0,,,,,,42,,,,"Pyromellitic dianhydride; 4,4′-diaminodiphenyl ether","C1N2C3C4N(C2=O)CN5C6C7N(C5=O)CN8C9C2N(C8=O)CN5C8C%10N(C5=O)CN5C%11C%12N(C5=O)CN5C%13C(N1C5=O)N1CN3C(=O)N4CN6C(=O)N7CN9C(=O)N2CN8C(=O)N%10CN%11C(=O)N%12CN%13C1=O","0.5",,224.6,,,,,,,,,,,,,,,,,,,,,,,,,,,,,,,,,,,,,,,,,,,,,,,,,,,,,,,,,,,,,,,"[]",,,,,,,,,,,,
"65fee2c3ce6d77d64610cc98","2024-03-09T06:58:03.873Z","[""Dimethylformamide (DMF)""]","[]","[]","[]","20",,"[""Thermal treatment""]","[{""postTreatmentChemicalAgentConcentrationUnit"":[],""_id"":""65ec087b99b56aa8c515e0c5"",""postTreatment"":""Thermal treatment"",""postTreatmentChemicalAgentSmiles"":""/""}]","[""water""]","[""Hexane""]","[""wt%""]","[""wt%""]","[""wt%""]","[]","C1CNCCN1","2","C1=C(C=C(C=C1C(=O)Cl)C(=O)Cl)C(=O)Cl","0.1",false,"Crossflow",6,25,3.14,"Methanol","Dye","Methyl orange (sodium salt)",327.33,50,"mg/L",1,"[]",60,,,true,false,"Accepted","[""TFC""]","[""Polyamide""]","[]","[""Other"",""Carbon nanotube""]","[""None""]","65ec087b99b56aa8c515e0c3","2024-03-09T06:58:03.810Z","2023-01-01T00:00:00.000Z","Coaxial electrospun nanofibrous substrates with tunable wettability for constructing cucurbit[n]uril-embedded organic solvent nanofiltration membranes","Scientific Report","backOffice","10.1016/j.cej.2023.142880","65eb291c99b56aa8c515e014","Qian Wang, Qin-Yuan He, Liu-Lin Zhao","https://doi.org/10.1016/j.cej.2023.142880",0,"Composite","TFNC@0.5-CB MO/methanol","Scientific report","Interfacial Polymerization","[]","fiber",,32,"4206",0,,,,,,22.34,,,,"Polyimide (6FDA-PAA)","C1N2C3C4N(C2=O)CN5C6C7N(C5=O)CN8C9C2N(C8=O)CN5C8C%10N(C5=O)CN5C%11C%12N(C5=O)CN5C%13C(N1C5=O)N1CN3C(=O)N4CN6C(=O)N7CN9C(=O)N2CN8C(=O)N%10CN%11C(=O)N%12CN%13C1=O","0.5",617,224.6,,,,,,,,,,,,,,,,,,,,,,,,,,,,,,,,,,,,,,,,,,,,,,,,,,,,,,,,,,,,,,,"[]",,,,,,,,,,,,
"65fee35fce6d77d64610cc9b","2024-03-09T06:58:03.873Z","[""Dimethylformamide (DMF)""]","[]","[]","[]","20",,"[""Thermal treatment""]","[{""postTreatmentChemicalAgentConcentrationUnit"":[],""_id"":""65ec087b99b56aa8c515e0c5"",""postTreatment"":""Thermal treatment"",""postTreatmentChemicalAgentSmiles"":""/""}]","[""water""]","[""Hexane""]","[""wt%""]","[""wt%""]","[""wt%""]","[]","C1CNCCN1","2","C1=C(C=C(C=C1C(=O)Cl)C(=O)Cl)C(=O)Cl","0.1",false,"Crossflow",6,25,3.14,"Methanol","Other","Orange Ⅱ",350.32,50,"mg/L",1,"[]",60,,,true,false,"Accepted","[""TFC""]","[""Polyamide""]","[]","[""Other"",""Carbon nanotube""]","[""None""]","65ec087b99b56aa8c515e0c3","2024-03-09T06:58:03.810Z","2023-01-01T00:00:00.000Z","Coaxial electrospun nanofibrous substrates with tunable wettability for constructing cucurbit[n]uril-embedded organic solvent nanofiltration membranes","Scientific Report","backOffice","10.1016/j.cej.2023.142880","65eb291c99b56aa8c515e014","Qian Wang, Qin-Yuan He, Liu-Lin Zhao","https://doi.org/10.1016/j.cej.2023.142880",0,"Composite","TFNC@0.5-CB O II/methanol","Scientific report","Interfacial Polymerization","[]","fiber",,64.2,"4207",0,,,,,,22.34,,,,"Polyimide (6FDA-PAA)","C1N2C3C4N(C2=O)CN5C6C7N(C5=O)CN8C9C2N(C8=O)CN5C8C%10N(C5=O)CN5C%11C%12N(C5=O)CN5C%13C(N1C5=O)N1CN3C(=O)N4CN6C(=O)N7CN9C(=O)N2CN8C(=O)N%10CN%11C(=O)N%12CN%13C1=O","0.5",617,224.6,,,,,,,,,,,,,,,,,,,,,,,,,,,,,,,,,,,,,,,,,,,,,,,,,,,,,,,,,,,,,,,"[]",,,,,,,,,,,,
"65fee406ce6d77d64610cc9e","2024-03-09T06:58:03.873Z","[""Dimethylformamide (DMF)""]","[]","[]","[]","20",,"[""Thermal treatment""]","[{""postTreatmentChemicalAgentConcentrationUnit"":[],""_id"":""65ec087b99b56aa8c515e0c5"",""postTreatment"":""Thermal treatment"",""postTreatmentChemicalAgentSmiles"":""/""}]","[""water""]","[""Hexane""]","[""wt%""]","[""wt%""]","[""wt%""]","[]","C1CNCCN1","2","C1=C(C=C(C=C1C(=O)Cl)C(=O)Cl)C(=O)Cl","0.1",false,"Crossflow",6,25,3.14,"Methanol","Dye","Crystal Violet (chloride salt)",407.99,50,"mg/L",1,"[]",60,,,true,false,"Accepted","[""TFC""]","[""Polyamide""]","[]","[""Other"",""Carbon nanotube""]","[""None""]","65ec087b99b56aa8c515e0c3","2024-03-09T06:58:03.810Z","2023-01-01T00:00:00.000Z","Coaxial electrospun nanofibrous substrates with tunable wettability for constructing cucurbit[n]uril-embedded organic solvent nanofiltration membranes","Scientific Report","backOffice","10.1016/j.cej.2023.142880","65eb291c99b56aa8c515e014","Qian Wang, Qin-Yuan He, Liu-Lin Zhao","https://doi.org/10.1016/j.cej.2023.142880",0,"Composite","TFNC@0.5-CB CV/methanol","Scientific report","Interfacial Polymerization","[]","fiber",,76.5,"4208",0,,,,,,22.34,,,,"Polyimide (6FDA-PAA)","C1N2C3C4N(C2=O)CN5C6C7N(C5=O)CN8C9C2N(C8=O)CN5C8C%10N(C5=O)CN5C%11C%12N(C5=O)CN5C%13C(N1C5=O)N1CN3C(=O)N4CN6C(=O)N7CN9C(=O)N2CN8C(=O)N%10CN%11C(=O)N%12CN%13C1=O","0.5",617,224.6,,,,,,,,,,,,,,,,,,,,,,,,,,,,,,,,,,,,,,,,,,,,,,,,,,,,,,,,,,,,,,,"[]",,,,,,,,,,,,
"65fee49fce6d77d64610cca1","2024-03-09T06:58:03.873Z","[""Dimethylformamide (DMF)""]","[]","[]","[]","20",,"[""Thermal treatment""]","[{""postTreatmentChemicalAgentConcentrationUnit"":[],""_id"":""65ec087b99b56aa8c515e0c5"",""postTreatment"":""Thermal treatment"",""postTreatmentChemicalAgentSmiles"":""/""}]","[""water""]","[""Hexane""]","[""wt%""]","[""wt%""]","[""wt%""]","[]","C1CNCCN1","2","C1=C(C=C(C=C1C(=O)Cl)C(=O)Cl)C(=O)Cl","0.1",false,"Crossflow",6,25,3.14,"Methanol","Dye","Janus green (chloride salt)",511.06,50,"mg/L",1,"[]",60,,,true,false,"Accepted","[""TFC""]","[""Polyamide""]","[]","[""Other"",""Carbon nanotube""]","[""None""]","65ec087b99b56aa8c515e0c3","2024-03-09T06:58:03.810Z","2023-01-01T00:00:00.000Z","Coaxial electrospun nanofibrous substrates with tunable wettability for constructing cucurbit[n]uril-embedded organic solvent nanofiltration membranes","Scientific Report","backOffice","10.1016/j.cej.2023.142880","65eb291c99b56aa8c515e014","Qian Wang, Qin-Yuan He, Liu-Lin Zhao","https://doi.org/10.1016/j.cej.2023.142880",0,"Composite","TFNC@0.5-CB JG/meth","Scientific report","Interfacial Polymerization","[]","fiber",,97.2,"4209",0,,,,,,22.34,,,,"Polyimide (6FDA-PAA)","C1N2C3C4N(C2=O)CN5C6C7N(C5=O)CN8C9C2N(C8=O)CN5C8C%10N(C5=O)CN5C%11C%12N(C5=O)CN5C%13C(N1C5=O)N1CN3C(=O)N4CN6C(=O)N7CN9C(=O)N2CN8C(=O)N%10CN%11C(=O)N%12CN%13C1=O","0.5",617,224.6,,,,,,,,,,,,,,,,,,,,,,,,,,,,,,,,,,,,,,,,,,,,,,,,,,,,,,,,,,,,,,,"[]",,,,,,,,,,,,
"65fee509ce6d77d64610cca4","2024-03-09T06:58:03.873Z","[""Dimethylformamide (DMF)""]","[]","[]","[]","20",,"[""Thermal treatment""]","[{""postTreatmentChemicalAgentConcentrationUnit"":[],""_id"":""65ec087b99b56aa8c515e0c5"",""postTreatment"":""Thermal treatment"",""postTreatmentChemicalAgentSmiles"":""/""}]","[""water""]","[""Hexane""]","[""wt%""]","[""wt%""]","[""wt%""]","[]","C1CNCCN1","2","C1=C(C=C(C=C1C(=O)Cl)C(=O)Cl)C(=O)Cl","0.1",false,"Crossflow",6,25,3.14,"Methanol","Dye","Remazol briljant blue R (disodium salt)",626.54,50,"mg/L",1,"[]",60,,,true,false,"Accepted","[""TFC""]","[""Polyamide""]","[]","[""Other"",""Carbon nanotube""]","[""None""]","65ec087b99b56aa8c515e0c3","2024-03-09T06:58:03.810Z","2023-01-01T00:00:00.000Z","Coaxial electrospun nanofibrous substrates with tunable wettability for constructing cucurbit[n]uril-embedded organic solvent nanofiltration membranes","Scientific Report","backOffice","10.1016/j.cej.2023.142880","65eb291c99b56aa8c515e014","Qian Wang, Qin-Yuan He, Liu-Lin Zhao","https://doi.org/10.1016/j.cej.2023.142880",0,"Composite","TFNC@0.5-CB RB/meth","Scientific report","Interfacial Polymerization","[]","fiber",,97.3,"4210",0,,,,,,22.34,,,,"Polyimide (6FDA-PAA)","C1N2C3C4N(C2=O)CN5C6C7N(C5=O)CN8C9C2N(C8=O)CN5C8C%10N(C5=O)CN5C%11C%12N(C5=O)CN5C%13C(N1C5=O)N1CN3C(=O)N4CN6C(=O)N7CN9C(=O)N2CN8C(=O)N%10CN%11C(=O)N%12CN%13C1=O","0.5",617,224.6,,,,,,,,,,,,,,,,,,,,,,,,,,,,,,,,,,,,,,,,,,,,,,,,,,,,,,,,,,,,,,,"[]",,,,,,,,,,,,
"65fee573ce6d77d64610cca7","2024-03-09T06:58:03.873Z","[""Dimethylformamide (DMF)""]","[]","[]","[]","20",,"[""Thermal treatment""]","[{""postTreatmentChemicalAgentConcentrationUnit"":[],""_id"":""65ec087b99b56aa8c515e0c5"",""postTreatment"":""Thermal treatment"",""postTreatmentChemicalAgentSmiles"":""/""}]","[""water""]","[""Hexane""]","[""wt%""]","[""wt%""]","[""wt%""]","[]","C1CNCCN1","2","C1=C(C=C(C=C1C(=O)Cl)C(=O)Cl)C(=O)Cl","0.1",false,"Crossflow",6,25,3.14,"Methanol","Dye","Congo red (disodium salt)",696.66,50,"mg/L",1,"[]",60,,,true,false,"Accepted","[""TFC""]","[""Polyamide""]","[]","[""Other"",""Carbon nanotube""]","[""None""]","65ec087b99b56aa8c515e0c3","2024-03-09T06:58:03.810Z","2023-01-01T00:00:00.000Z","Coaxial electrospun nanofibrous substrates with tunable wettability for constructing cucurbit[n]uril-embedded organic solvent nanofiltration membranes","Scientific Report","backOffice","10.1016/j.cej.2023.142880","65eb291c99b56aa8c515e014","Qian Wang, Qin-Yuan He, Liu-Lin Zhao","https://doi.org/10.1016/j.cej.2023.142880",0,"Composite","TFNC@0.5-CB CR/methanol","Scientific report","Interfacial Polymerization","[]","fiber",,97.9,"4211",0,,,,,,22.34,,,,"Polyimide (6FDA-PAA)","C1N2C3C4N(C2=O)CN5C6C7N(C5=O)CN8C9C2N(C8=O)CN5C8C%10N(C5=O)CN5C%11C%12N(C5=O)CN5C%13C(N1C5=O)N1CN3C(=O)N4CN6C(=O)N7CN9C(=O)N2CN8C(=O)N%10CN%11C(=O)N%12CN%13C1=O","0.5",617,224.6,,,,,,,,,,,,,,,,,,,,,,,,,,,,,,,,,,,,,,,,,,,,,,,,,,,,,,,,,,,,,,,"[]",,,,,,,,,,,,
"65fee5e3ce6d77d64610ccaa","2024-03-09T06:58:03.873Z","[""Dimethylformamide (DMF)""]","[]","[]","[]","20",,"[""Thermal treatment""]","[{""postTreatmentChemicalAgentConcentrationUnit"":[],""_id"":""65ec087b99b56aa8c515e0c5"",""postTreatment"":""Thermal treatment"",""postTreatmentChemicalAgentSmiles"":""/""}]","[""water""]","[""Hexane""]","[""wt%""]","[""wt%""]","[""wt%""]","[]","C1CNCCN1","2","C1=C(C=C(C=C1C(=O)Cl)C(=O)Cl)C(=O)Cl","0.1",false,"Crossflow",6,25,3.14,"Methanol","Dye","Methyl blue (trisodium salt)",799.8,50,"mg/L",1,"[]",60,,,true,false,"Accepted","[""TFC""]","[""Polyamide""]","[]","[""Other"",""Carbon nanotube""]","[""None""]","65ec087b99b56aa8c515e0c3","2024-03-09T06:58:03.810Z","2023-01-01T00:00:00.000Z","Coaxial electrospun nanofibrous substrates with tunable wettability for constructing cucurbit[n]uril-embedded organic solvent nanofiltration membranes","Scientific Report","backOffice","10.1016/j.cej.2023.142880","65eb291c99b56aa8c515e014","Qian Wang, Qin-Yuan He, Liu-Lin Zhao","https://doi.org/10.1016/j.cej.2023.142880",0,"Composite","TFNC@0.5-CB MB/methanol","Scientific report","Interfacial Polymerization","[]","fiber",,99.2,"4212",0,,,,,,22.34,,,,"Polyimide (6FDA-PAA)","C1N2C3C4N(C2=O)CN5C6C7N(C5=O)CN8C9C2N(C8=O)CN5C8C%10N(C5=O)CN5C%11C%12N(C5=O)CN5C%13C(N1C5=O)N1CN3C(=O)N4CN6C(=O)N7CN9C(=O)N2CN8C(=O)N%10CN%11C(=O)N%12CN%13C1=O","0.5",617,224.6,,,,,,,,,,,,,,,,,,,,,,,,,,,,,,,,,,,,,,,,,,,,,,,,,,,,,,,,,,,,,,,"[]",,,,,,,,,,,,
