Repository: BAMresearch/onf-database

This repository belongs to the the publication "Revealing structure-property-performance relationships of organic solvent nanofiltration membranes using a FAIR, open-access database" published in ADD JOURNAL (DOI). 
It uses a dataset derived from The Open Membrane Database (https://openmembranedatabase.org/). The access date was April 8th 2025. The original dataset is in the repository as OMD_SRNF_2025-04-08.csv file.

The main researchers involved in the study are Sarah Glass (ORCID: 0000-0002-0625-0057), Petra Merten (no ORCID available), Torsten Brinkmann (ORCID: 0000-0002-5114-6259) and Volkan Filiz (ORCID: 0000-0003-0239-8641). 

The repository contains 5 Python files:

File: OMD_SRNF_2025-04-08.csv (part 135 of 184)
"65fee60cce6d77d64610ccad","2024-03-09T06:58:03.873Z","[""Dimethylformamide (DMF)""]","[]","[]","[]","20",,"[""Thermal treatment""]","[{""postTreatmentChemicalAgentConcentrationUnit"":[],""_id"":""65ec087b99b56aa8c515e0c5"",""postTreatment"":""Thermal treatment"",""postTreatmentChemicalAgentSmiles"":""/""}]","[""water""]","[""Hexane""]","[""wt%""]","[""wt%""]","[""wt%""]","[]","C1CNCCN1","2","C1=C(C=C(C=C1C(=O)Cl)C(=O)Cl)C(=O)Cl","0.1",false,"Crossflow",6,25,3.14,"Methanol","Dye","Alcian blue 8GX (tetrachloride salt)",1298.9,50,"mg/L",1,"[]",60,,,true,false,"Accepted","[""TFC""]","[""Polyamide""]","[]","[""Other"",""Carbon nanotube""]","[""None""]","65ec087b99b56aa8c515e0c3","2024-03-09T06:58:03.810Z","2023-01-01T00:00:00.000Z","Coaxial electrospun nanofibrous substrates with tunable wettability for constructing cucurbit[n]uril-embedded organic solvent nanofiltration membranes","Scientific Report","backOffice","10.1016/j.cej.2023.142880","65eb291c99b56aa8c515e014","Qian Wang, Qin-Yuan He, Liu-Lin Zhao","https://doi.org/10.1016/j.cej.2023.142880",0,"Composite","TFNC@0.5-CB AB8GX/methanol","Scientific report","Interfacial Polymerization","[]","fiber",,99.8,"4213",0,,,,,,22.34,,,,"Polyimide (6FDA-PAA)","C1N2C3C4N(C2=O)CN5C6C7N(C5=O)CN8C9C2N(C8=O)CN5C8C%10N(C5=O)CN5C%11C%12N(C5=O)CN5C%13C(N1C5=O)N1CN3C(=O)N4CN6C(=O)N7CN9C(=O)N2CN8C(=O)N%10CN%11C(=O)N%12CN%13C1=O","0.5",617,224.6,,,,,,,,,,,,,,,,,,,,,,,,,,,,,,,,,,,,,,,,,,,,,,,,,,,,,,,,,,,,,,,"[]",,,,,,,,,,,,
"65fee76dce6d77d64610ccbc","2024-03-09T06:58:03.873Z","[""Dimethylformamide (DMF)""]","[]","[]","[]","20",,"[""Thermal treatment""]","[{""postTreatmentChemicalAgentConcentrationUnit"":[],""_id"":""65ec087b99b56aa8c515e0c5"",""postTreatment"":""Thermal treatment"",""postTreatmentChemicalAgentSmiles"":""/""}]","[""water""]","[""Hexane""]","[""wt%""]","[""wt%""]","[""wt%""]","[]","C1CNCCN1","2","C1=C(C=C(C=C1C(=O)Cl)C(=O)Cl)C(=O)Cl","0.1",false,"Crossflow",6,25,3.14,"Methanol","Industrial Model Solute","Vitamin B12",1356.4,50,"mg/L",1,"[]",60,,,true,false,"Accepted","[""TFC""]","[""Polyamide""]","[]","[""Other"",""Carbon nanotube""]","[""None""]","65ec087b99b56aa8c515e0c3","2024-03-09T06:58:03.810Z","2023-01-01T00:00:00.000Z","Coaxial electrospun nanofibrous substrates with tunable wettability for constructing cucurbit[n]uril-embedded organic solvent nanofiltration membranes","Scientific Report","backOffice","10.1016/j.cej.2023.142880","65eb291c99b56aa8c515e014","Qian Wang, Qin-Yuan He, Liu-Lin Zhao","https://doi.org/10.1016/j.cej.2023.142880",0,"Composite","TFNC@0.5-CB Vitamin B12/methanol","Scientific report","Interfacial Polymerization","[]","fiber",20.8,95.1,"4214",0,,,,,,22.34,,,,"Polyimide (6FDA-PAA)","C1N2C3C4N(C2=O)CN5C6C7N(C5=O)CN8C9C2N(C8=O)CN5C8C%10N(C5=O)CN5C%11C%12N(C5=O)CN5C%13C(N1C5=O)N1CN3C(=O)N4CN6C(=O)N7CN9C(=O)N2CN8C(=O)N%10CN%11C(=O)N%12CN%13C1=O","0.5",617,224.6,,,,,,,,,,,,,,,,,,,,,,,,,,,,,,,,,,,,,,,,,,,,,,,,,,,,,,,,,,,,,,,"[]",,,,,,,,,,,,
"65fee7adce6d77d64610ccbf","2024-03-09T06:58:03.873Z","[""Dimethylformamide (DMF)""]","[]","[]","[]","20",,"[""Thermal treatment""]","[{""postTreatmentChemicalAgentConcentrationUnit"":[],""_id"":""65ec087b99b56aa8c515e0c5"",""postTreatment"":""Thermal treatment"",""postTreatmentChemicalAgentSmiles"":""/""}]","[""water""]","[""Hexane""]","[""wt%""]","[""wt%""]","[""wt%""]","[]","C1CNCCN1","2","C1=C(C=C(C=C1C(=O)Cl)C(=O)Cl)C(=O)Cl","0.1",false,"Crossflow",6,25,3.14,"Methanol","Other","Rifampin",822.94,50,"mg/L",1,"[]",60,,,true,false,"Accepted","[""TFC""]","[""Polyamide""]","[]","[""Other"",""Carbon nanotube""]","[""None""]","65ec087b99b56aa8c515e0c3","2024-03-09T06:58:03.810Z","2023-01-01T00:00:00.000Z","Coaxial electrospun nanofibrous substrates with tunable wettability for constructing cucurbit[n]uril-embedded organic solvent nanofiltration membranes","Scientific Report","backOffice","10.1016/j.cej.2023.142880","65eb291c99b56aa8c515e014","Qian Wang, Qin-Yuan He, Liu-Lin Zhao","https://doi.org/10.1016/j.cej.2023.142880",0,"Composite","TFNC@0.5-CB Rifampin/methanol","Scientific report","Interfacial Polymerization","[]","fiber",19.8,93.2,"4215",0,,,,,,22.34,,,,"Polyimide (6FDA-PAA)","C1N2C3C4N(C2=O)CN5C6C7N(C5=O)CN8C9C2N(C8=O)CN5C8C%10N(C5=O)CN5C%11C%12N(C5=O)CN5C%13C(N1C5=O)N1CN3C(=O)N4CN6C(=O)N7CN9C(=O)N2CN8C(=O)N%10CN%11C(=O)N%12CN%13C1=O","0.5",617,224.6,,,,,,,,,,,,,,,,,,,,,,,,,,,,,,,,,,,,,,,,,,,,,,,,,,,,,,,,,,,,,,,"[]",,,,,,,,,,,,
"65fee8d6ce6d77d64610ccc2","2024-03-09T06:58:03.873Z","[""Dimethylformamide (DMF)""]","[]","[]","[]","20",,"[""Thermal treatment""]","[{""postTreatmentChemicalAgentConcentrationUnit"":[],""_id"":""65ec087b99b56aa8c515e0c5"",""postTreatment"":""Thermal treatment"",""postTreatmentChemicalAgentSmiles"":""/""}]","[""water""]","[""Hexane""]","[""wt%""]","[""wt%""]","[""wt%""]","[]","C1CNCCN1","2","C1=C(C=C(C=C1C(=O)Cl)C(=O)Cl)C(=O)Cl","0.1",false,"Crossflow",6,25,3.14,"Methanol","Other","Chlortetracycline Hydrochloride",515.35,50,"mg/L",1,"[]",60,,,true,false,"Accepted","[""TFC""]","[""Polyamide""]","[]","[""Other"",""Carbon nanotube""]","[""None""]","65ec087b99b56aa8c515e0c3","2024-03-09T06:58:03.810Z","2023-01-01T00:00:00.000Z","Coaxial electrospun nanofibrous substrates with tunable wettability for constructing cucurbit[n]uril-embedded organic solvent nanofiltration membranes","Scientific Report","backOffice","10.1016/j.cej.2023.142880","65eb291c99b56aa8c515e014","Qian Wang, Qin-Yuan He, Liu-Lin Zhao","https://doi.org/10.1016/j.cej.2023.142880",0,"Composite","TFNC@0.5-CB Chlortetracycline Hydrochloride/methanol","Scientific report","Interfacial Polymerization","[]","fiber",19.9,97.4,"4216",0,,,,,,22.34,,,,"Polyimide (6FDA-PAA)","C1N2C3C4N(C2=O)CN5C6C7N(C5=O)CN8C9C2N(C8=O)CN5C8C%10N(C5=O)CN5C%11C%12N(C5=O)CN5C%13C(N1C5=O)N1CN3C(=O)N4CN6C(=O)N7CN9C(=O)N2CN8C(=O)N%10CN%11C(=O)N%12CN%13C1=O","0.5",617,224.6,,,,,,,,,,,,,,,,,,,,,,,,,,,,,,,,,,,,,,,,,,,,,,,,,,,,,,,,,,,,,,,"[]",,,,,,,,,,,,
"65feeab2ce6d77d64610ccc9","2024-03-09T06:58:03.873Z","[""Dimethylformamide (DMF)""]","[]","[]","[]","20",,"[""Thermal treatment""]","[{""postTreatmentChemicalAgentConcentrationUnit"":[],""_id"":""65ec087b99b56aa8c515e0c5"",""postTreatment"":""Thermal treatment"",""postTreatmentChemicalAgentSmiles"":""/""}]","[""water""]","[""Hexane""]","[""wt%""]","[""wt%""]","[""wt%""]","[]","C1CNCCN1","2","C1=C(C=C(C=C1C(=O)Cl)C(=O)Cl)C(=O)Cl","0.1",false,"Crossflow",6,25,3.14,"Methanol","Industrial Model Solute","tetracycline",444.44,50,"mg/L",1,"[]",60,,,true,false,"Accepted","[""TFC""]","[""Polyamide""]","[]","[""Other"",""Carbon nanotube""]","[""None""]","65ec087b99b56aa8c515e0c3","2024-03-09T06:58:03.810Z","2023-01-01T00:00:00.000Z","Coaxial electrospun nanofibrous substrates with tunable wettability for constructing cucurbit[n]uril-embedded organic solvent nanofiltration membranes","Scientific Report","backOffice","10.1016/j.cej.2023.142880","65eb291c99b56aa8c515e014","Qian Wang, Qin-Yuan He, Liu-Lin Zhao","https://doi.org/10.1016/j.cej.2023.142880",0,"Composite","TFNC@0.5-CB tetracycline/methanol","Scientific report","Interfacial Polymerization","[]","fiber",19.4,81.8,"4217",0,,,,,,22.34,,,,"Polyimide (6FDA-PAA)","C1N2C3C4N(C2=O)CN5C6C7N(C5=O)CN8C9C2N(C8=O)CN5C8C%10N(C5=O)CN5C%11C%12N(C5=O)CN5C%13C(N1C5=O)N1CN3C(=O)N4CN6C(=O)N7CN9C(=O)N2CN8C(=O)N%10CN%11C(=O)N%12CN%13C1=O","0.5",617,224.6,,,,,,,,,,,,,,,,,,,,,,,,,,,,,,,,,,,,,,,,,,,,,,,,,,,,,,,,,,,,,,,"[]",,,,,,,,,,,,
"65fef754ce6d77d64610cd21","2024-03-09T06:37:09.566Z","[""1-Methyl-2-pyrrolidinone (NMP)""]","[]","[]","[]","20",,"[""Gutter layer synthesis"",""Thermal treatment""]","[{""postTreatmentChemicalAgentConcentrationUnit"":[],""_id"":""6617a128f00ca5f21b2fb72c"",""postTreatment"":""Gutter layer synthesis"",""postTreatmentChemicalAgentSmiles"":""Cc1[n-]ccn1.Cc1[n-]ccn1.[Zn+2] ; C(CO)O""},{""postTreatmentChemicalAgentConcentrationUnit"":[],""_id"":""6617a128f00ca5f21b2fb72d"",""postTreatment"":""Thermal treatment"",""postTreatmentChemicalAgentSmiles"":""/""}]","[""water""]","[""Hexane""]","[""wt%""]","[]","[""wt%""]","[]","C(CNCCNCCN)N","0.75","C1=C(C=C(C=C1C(=O)Cl)C(=O)Cl)C(=O)Cl","0.1",false,"Dead-end",8,25,3.14,"Methanol","Industrial Model Solute","Vitamin B12",1356.4,50,"mg/L",1,"[]",120,,,true,false,"Accepted","[""TFC""]","[""Polyamide""]","[]","[""Polyimide(Lenzig® P84)""]","[""None""]","65ec039599b56aa8c515e0a4","2024-03-09T06:37:09.518Z","2023-01-01T00:00:00.000Z","Bird's nest -inspired fabrication of ZIF-8 interlayer for organic solvent nanofiltration membranes","Scientific Report","backOffice","10.1016/j.memsci.2023.121520","65eb291c99b56aa8c515e014","Qian Chen","https://doi.org/10.1016/j.memsci.2023.121520",0,"Composite","PI-ZIF1mL-PA VIT B12/methanol","Scientific report","Interfacial Polymerization","[]","Commercial",3.4,93.3,"4218",0,,,"coating solution","ZIF-8","18",,,,,,,,,,,,,,,,,,,,,,,,,,,,,,,,,,,,,,,,,,,,,,,,,,,,,,,,,,,,,,,,,,,,,,,,"[""wt%""]",,,,,,,,,,,,
"65fef795ce6d77d64610cd23","2024-03-09T06:37:09.566Z","[""1-Methyl-2-pyrrolidinone (NMP)""]","[]","[]","[]","20",,"[""Gutter layer synthesis"",""Thermal treatment""]","[{""postTreatmentChemicalAgentConcentrationUnit"":[],""_id"":""6617a15af00ca5f21b2fb736"",""postTreatment"":""Gutter layer synthesis"",""postTreatmentChemicalAgentSmiles"":""Cc1[n-]ccn1.Cc1[n-]ccn1.[Zn+2] ; C(CO)O""},{""postTreatmentChemicalAgentConcentrationUnit"":[],""_id"":""6617a15af00ca5f21b2fb737"",""postTreatment"":""Thermal treatment"",""postTreatmentChemicalAgentSmiles"":""/""}]","[""water""]","[""Hexane""]","[""wt%""]","[]","[""wt%""]","[]","C(CNCCNCCN)N","0.75","C1=C(C=C(C=C1C(=O)Cl)C(=O)Cl)C(=O)Cl","0.1",false,"Dead-end",8,25,3.14,"Methanol","Industrial Model Solute","tetracycline",444.44,50,"mg/L",1,"[]",120,,,true,false,"Accepted","[""TFC""]","[""Polyamide""]","[]","[""Polyimide(Lenzig® P84)""]","[""None""]","65ec039599b56aa8c515e0a4","2024-03-09T06:37:09.518Z","2023-01-01T00:00:00.000Z","Bird's nest -inspired fabrication of ZIF-8 interlayer for organic solvent nanofiltration membranes","Scientific Report","backOffice","10.1016/j.memsci.2023.121520","65eb291c99b56aa8c515e014","Qian Chen","https://doi.org/10.1016/j.memsci.2023.121520",0,"Composite","PI-ZIF1mL-PA methanol/tetracycline","Scientific report","Interfacial Polymerization","[]","Commercial",3.1,88.2,"4219",0,,,"coating solution","ZIF-8","18",,,,,,,,,,,,,,,,,,,,,,,,,,,,,,,,,,,,,,,,,,,,,,,,,,,,,,,,,,,,,,,,,,,,,,,,"[""wt%""]",,,,,,,,,,,,
"65fef826ce6d77d64610cd25","2024-03-09T06:37:09.566Z","[""1-Methyl-2-pyrrolidinone (NMP)""]","[]","[]","[]","20",,"[""Gutter layer synthesis"",""Thermal treatment""]","[{""postTreatmentChemicalAgentConcentrationUnit"":[],""_id"":""6617a1aaf00ca5f21b2fb755"",""postTreatment"":""Gutter layer synthesis"",""postTreatmentChemicalAgentSmiles"":""Cc1[n-]ccn1.Cc1[n-]ccn1.[Zn+2] ; C(CO)O""},{""postTreatmentChemicalAgentConcentrationUnit"":[],""_id"":""6617a1aaf00ca5f21b2fb756"",""postTreatment"":""Thermal treatment"",""postTreatmentChemicalAgentSmiles"":""/""}]","[""water""]","[""Hexane""]","[""wt%""]","[]","[""wt%""]","[]","C(CNCCNCCN)N","0.75","C1=C(C=C(C=C1C(=O)Cl)C(=O)Cl)C(=O)Cl","0.1",false,"Dead-end",8,25,3.14,"Methanol","Other","Oxytetracycline",460.43,50,"mg/L",1,"[]",120,,,true,false,"Accepted","[""TFC""]","[""Polyamide""]","[]","[""Polyimide(Lenzig® P84)""]","[""None""]","65ec039599b56aa8c515e0a4","2024-03-09T06:37:09.518Z","2023-01-01T00:00:00.000Z","Bird's nest -inspired fabrication of ZIF-8 interlayer for organic solvent nanofiltration membranes","Scientific Report","backOffice","10.1016/j.memsci.2023.121520","65eb291c99b56aa8c515e014","Qian Chen","https://doi.org/10.1016/j.memsci.2023.121520",0,"Composite","PI-ZIF1mL-PA methanol/oxytetracycline","Scientific report","Interfacial Polymerization","[]","Commercial",3.4,91.9,"4220",0,,,"coating solution","ZIF-8","18",,,,,,,,,,,,,,,,,,,,,,,,,,,,,,,,,,,,,,,,,,,,,,,,,,,,,,,,,,,,,,,,,,,,,,,,"[""wt%""]",,,,,,,,,,,,
"65fefdacce6d77d64610cdad","2024-03-09T04:27:43.816Z","[""1-Methyl-2-pyrrolidinone (NMP)""]","[""water""]","[]","[]","20","","[""Crosslinking"",""Additive use""]","[{""postTreatmentChemicalAgentConcentrationUnit"":[""wt%""],""_id"":""65ebe53f99b56aa8c515e02f"",""postTreatment"":""Crosslinking"",""postTreatmentChemicalAgentSmiles"":""C(CNCCNCCN)N"",""postTreatmentChemicalAgentConcentration"":""1""},{""postTreatmentChemicalAgentConcentrationUnit"":[""wt%""],""_id"":""66178a6ef00ca5f21b2fb4a6"",""postTreatment"":""Additive use"",""postTreatmentChemicalAgentSmiles"":""OCC(O)CO"",""postTreatmentChemicalAgentConcentration"":""30""}]","[]","[]","[]","[]","[]","[]",,,,,false,"Crossflow",4,25,3.14,"Hexane",,"",,,,1,"[]",,,,true,false,"Accepted","[""TFC""]","[""Graphene oxide""]","[]","[""Polyimide(Lenzig® P84)""]","[""Crosslinking""]","65ebe53f99b56aa8c515e02b","2024-03-09T04:27:43.765Z","2023-01-01T00:00:00.000Z","Graphene oxide hollow fiber membranes for solvent dehydration by nanofiltration","Scientific Report","backOffice","10.1016/j.memsci.2023.121848","65eb291c99b56aa8c515e014","Mei-Ling Liu","https://doi.org/10.1016/j.memsci.2023.121848",0,"Composite","CGHF hexane permeance","Scientific report","Casting","[{""postTreatmentChemicalAgentConcentrationUnit"":[""wt%""],""_id"":""65ebe53f99b56aa8c515e02e"",""postTreatment"":""Crosslinking"",""postTreatmentChemicalAgentSmiles"":""C(CNCCNCCN)N"",""postTreatmentChemicalAgentConcentration"":""1""}]","ISA",,,"4221",0,,,,,,0.3,,,,,,,,,,,,,,,,,,,,,,,,,,,,,,,,,,,,,,,,,,,,,,,,,,,,,,,,,,,,,,,,,,,,,,,"[]",,,,,,,,,,,,
"65fefe58ce6d77d64610cdb2","2024-03-09T04:27:43.816Z","[""1-Methyl-2-pyrrolidinone (NMP)""]","[""water""]","[]","[]","20","","[""Crosslinking"",""Additive use""]","[{""postTreatmentChemicalAgentConcentrationUnit"":[""wt%""],""_id"":""65ebe53f99b56aa8c515e02f"",""postTreatment"":""Crosslinking"",""postTreatmentChemicalAgentSmiles"":""C(CNCCNCCN)N"",""postTreatmentChemicalAgentConcentration"":""1""},{""postTreatmentChemicalAgentConcentrationUnit"":[""wt%""],""_id"":""66178d6cf00ca5f21b2fb4b3"",""postTreatment"":""Additive use"",""postTreatmentChemicalAgentSmiles"":""OCC(O)CO"",""postTreatmentChemicalAgentConcentration"":""30""}]","[]","[]","[]","[]","[]","[]",,,,,false,"Crossflow",4,25,3.14,"Ethanol",,"",,,,1,"[]",,,,true,false,"Accepted","[""TFC""]","[""Graphene oxide""]","[]","[""Polyimide(Lenzig® P84)""]","[""Crosslinking""]","65ebe53f99b56aa8c515e02b","2024-03-09T04:27:43.765Z","2023-01-01T00:00:00.000Z","Graphene oxide hollow fiber membranes for solvent dehydration by nanofiltration","Scientific Report","backOffice","10.1016/j.memsci.2023.121848","65eb291c99b56aa8c515e014","Mei-Ling Liu","https://doi.org/10.1016/j.memsci.2023.121848",0,"Composite","CGHF ethanol permeance","Scientific report","Casting","[{""postTreatmentChemicalAgentConcentrationUnit"":[""wt%""],""_id"":""65ebe53f99b56aa8c515e02e"",""postTreatment"":""Crosslinking"",""postTreatmentChemicalAgentSmiles"":""C(CNCCNCCN)N"",""postTreatmentChemicalAgentConcentration"":""1""}]","ISA",,,"4222",0,,,,,,19,,,,,,,,,,,,,,,,,,,,,,,,,,,,,,,,,,,,,,,,,,,,,,,,,,,,,,,,,,,,,,,,,,,,,,,"[]",,,,,,,,,,,,
"65fefe9fce6d77d64610cdb7","2024-03-09T04:27:43.816Z","[""1-Methyl-2-pyrrolidinone (NMP)""]","[""water""]","[]","[]","20","","[""Crosslinking"",""Additive use""]","[{""postTreatmentChemicalAgentConcentrationUnit"":[""wt%""],""_id"":""65ebe53f99b56aa8c515e02f"",""postTreatment"":""Crosslinking"",""postTreatmentChemicalAgentSmiles"":""C(CNCCNCCN)N"",""postTreatmentChemicalAgentConcentration"":""1""},{""postTreatmentChemicalAgentConcentrationUnit"":[""wt%""],""_id"":""66178f5ef00ca5f21b2fb582"",""postTreatment"":""Additive use"",""postTreatmentChemicalAgentSmiles"":""OCC(O)CO"",""postTreatmentChemicalAgentConcentration"":""30""}]","[]","[]","[]","[]","[]","[]",,,,,false,"Crossflow",4,25,3.14,"Isopropanol (IPA)",,"",,,,1,"[]",,,,true,false,"Accepted","[""TFC""]","[""Graphene oxide""]","[]","[""Polyimide(Lenzig® P84)""]","[""Crosslinking""]","65ebe53f99b56aa8c515e02b","2024-03-09T04:27:43.765Z","2023-01-01T00:00:00.000Z","Graphene oxide hollow fiber membranes for solvent dehydration by nanofiltration","Scientific Report","backOffice","10.1016/j.memsci.2023.121848","65eb291c99b56aa8c515e014","Mei-Ling Liu","https://doi.org/10.1016/j.memsci.2023.121848",0,"Composite","CGHF IPA permeance","Scientific report","Casting","[{""postTreatmentChemicalAgentConcentrationUnit"":[""wt%""],""_id"":""65ebe53f99b56aa8c515e02e"",""postTreatment"":""Crosslinking"",""postTreatmentChemicalAgentSmiles"":""C(CNCCNCCN)N"",""postTreatmentChemicalAgentConcentration"":""1""}]","ISA",,,"4223",0,,,,,,26.5,,,,,,,,,,,,,,,,,,,,,,,,,,,,,,,,,,,,,,,,,,,,,,,,,,,,,,,,,,,,,,,,,,,,,,,"[]",,,,,,,,,,,,
"65fefeebce6d77d64610cdbc","2024-03-09T04:27:43.816Z","[""1-Methyl-2-pyrrolidinone (NMP)""]","[""water""]","[]","[]","20","","[""Crosslinking"",""Additive use""]","[{""postTreatmentChemicalAgentConcentrationUnit"":[""wt%""],""_id"":""65ebe53f99b56aa8c515e02f"",""postTreatment"":""Crosslinking"",""postTreatmentChemicalAgentSmiles"":""C(CNCCNCCN)N"",""postTreatmentChemicalAgentConcentration"":""1""},{""postTreatmentChemicalAgentConcentrationUnit"":[""wt%""],""_id"":""66178ddbf00ca5f21b2fb546"",""postTreatment"":""Additive use"",""postTreatmentChemicalAgentSmiles"":""OCC(O)CO"",""postTreatmentChemicalAgentConcentration"":""30""}]","[]","[]","[]","[]","[]","[]",,,,,false,"Crossflow",4,25,3.14,"Dimethylformamide (DMF)",,"",,,,1,"[]",,,,true,false,"Accepted","[""TFC""]","[""Graphene oxide""]","[]","[""Polyimide(Lenzig® P84)""]","[""Crosslinking""]","65ebe53f99b56aa8c515e02b","2024-03-09T04:27:43.765Z","2023-01-01T00:00:00.000Z","Graphene oxide hollow fiber membranes for solvent dehydration by nanofiltration","Scientific Report","backOffice","10.1016/j.memsci.2023.121848","65eb291c99b56aa8c515e014","Mei-Ling Liu","https://doi.org/10.1016/j.memsci.2023.121848",0,"Composite","CGHF DMF permeance","Scientific report","Casting","[{""postTreatmentChemicalAgentConcentrationUnit"":[""wt%""],""_id"":""65ebe53f99b56aa8c515e02e"",""postTreatment"":""Crosslinking"",""postTreatmentChemicalAgentSmiles"":""C(CNCCNCCN)N"",""postTreatmentChemicalAgentConcentration"":""1""}]","ISA",,,"4224",0,,,,,,32.9,,,,,,,,,,,,,,,,,,,,,,,,,,,,,,,,,,,,,,,,,,,,,,,,,,,,,,,,,,,,,,,,,,,,,,,"[]",,,,,,,,,,,,
"65feff06ce6d77d64610cdc1","2024-03-09T04:27:43.816Z","[""1-Methyl-2-pyrrolidinone (NMP)""]","[""water""]","[]","[]","20","","[""Crosslinking"",""Additive use""]","[{""postTreatmentChemicalAgentConcentrationUnit"":[""wt%""],""_id"":""65ebe53f99b56aa8c515e02f"",""postTreatment"":""Crosslinking"",""postTreatmentChemicalAgentSmiles"":""C(CNCCNCCN)N"",""postTreatmentChemicalAgentConcentration"":""1""},{""postTreatmentChemicalAgentConcentrationUnit"":[""wt%""],""_id"":""66178e06f00ca5f21b2fb554"",""postTreatment"":""Additive use"",""postTreatmentChemicalAgentSmiles"":""OCC(O)CO"",""postTreatmentChemicalAgentConcentration"":""30""}]","[]","[]","[]","[]","[]","[]",,,,,false,"Crossflow",4,25,3.14,"water",,"",,,,1,"[]",,,,true,false,"Accepted","[""TFC""]","[""Graphene oxide""]","[]","[""Polyimide(Lenzig® P84)""]","[""Crosslinking""]","65ebe53f99b56aa8c515e02b","2024-03-09T04:27:43.765Z","2023-01-01T00:00:00.000Z","Graphene oxide hollow fiber membranes for solvent dehydration by nanofiltration","Scientific Report","backOffice","10.1016/j.memsci.2023.121848","65eb291c99b56aa8c515e014","Mei-Ling Liu","https://doi.org/10.1016/j.memsci.2023.121848",0,"Composite","CGHF water permeance","Scientific report","Casting","[{""postTreatmentChemicalAgentConcentrationUnit"":[""wt%""],""_id"":""65ebe53f99b56aa8c515e02e"",""postTreatment"":""Crosslinking"",""postTreatmentChemicalAgentSmiles"":""C(CNCCNCCN)N"",""postTreatmentChemicalAgentConcentration"":""1""}]","ISA",,,"4225",0,,,,,,23.2,,,,,,,,,,,,,,,,,,,,,,,,,,,,,,,,,,,,,,,,,,,,,,,,,,,,,,,,,,,,,,,,,,,,,,,"[]",,,,,,,,,,,,
"65ff0067ce6d77d64610cdd3","2024-03-09T04:27:43.816Z","[""1-Methyl-2-pyrrolidinone (NMP)""]","[""water""]","[]","[]","20","","[""Crosslinking"",""Additive use""]","[{""postTreatmentChemicalAgentConcentrationUnit"":[""wt%""],""_id"":""65ebe53f99b56aa8c515e02f"",""postTreatment"":""Crosslinking"",""postTreatmentChemicalAgentSmiles"":""C(CNCCNCCN)N"",""postTreatmentChemicalAgentConcentration"":""1""},{""postTreatmentChemicalAgentConcentrationUnit"":[""wt%""],""_id"":""66178e73f00ca5f21b2fb574"",""postTreatment"":""Additive use"",""postTreatmentChemicalAgentSmiles"":""OCC(O)CO"",""postTreatmentChemicalAgentConcentration"":""30""}]","[]","[]","[]","[]","[]","[]",,,,,false,"Crossflow",4,25,3.14,"Methanol",,"",,,,1,"[]",,,,true,false,"Accepted","[""TFC""]","[""Graphene oxide""]","[]","[""Polyimide(Lenzig® P84)""]","[""Crosslinking""]","65ebe53f99b56aa8c515e02b","2024-03-09T04:27:43.765Z","2023-01-01T00:00:00.000Z","Graphene oxide hollow fiber membranes for solvent dehydration by nanofiltration","Scientific Report","backOffice","10.1016/j.memsci.2023.121848","65eb291c99b56aa8c515e014","Mei-Ling Liu","https://doi.org/10.1016/j.memsci.2023.121848",0,"Composite","CGHF methanol permeance","Scientific report","Casting","[{""postTreatmentChemicalAgentConcentrationUnit"":[""wt%""],""_id"":""65ebe53f99b56aa8c515e02e"",""postTreatment"":""Crosslinking"",""postTreatmentChemicalAgentSmiles"":""C(CNCCNCCN)N"",""postTreatmentChemicalAgentConcentration"":""1""}]","ISA",,,"4227",0,,,,,,90.1,,,,,,,,,,,,,,,,,,,,,,,,,,,,,,,,,,,,,,,,,,,,,,,,,,,,,,,,,,,,,,,,,,,,,,,"[]",,,,,,,,,,,,
"65ff06f6ce6d77d64610cde3","2024-03-09T07:59:54.319Z","[""1-Methyl-2-pyrrolidinone (NMP)""]","[]","[]","[]","20",,"[""Thermal treatment""]","[{""postTreatmentChemicalAgentConcentrationUnit"":[],""_id"":""6617c37df00ca5f21b2fb8ed"",""postTreatment"":""Thermal treatment"",""postTreatmentChemicalAgentSmiles"":""/""}]","[""water""]","[""Hexane""]","[""w/v%""]","[]","[""w/v%""]","[]","C1CN1","2","C1=C(C=C(C=C1C(=O)Cl)C(=O)Cl)C(=O)Cl","0.1",false,"Dead-end",4,25,3.14,"Hexane",,"Janus green (chloride salt)",,,"mg/L",1,"[]",,,30,true,false,"Accepted","[""TFC""]","[""Polyamide""]","[]","[""Other""]","[""None""]","65ec16fa99b56aa8c515e0f2","2024-03-09T07:59:54.271Z","2020-01-01T00:00:00.000Z","Highly solvent-durable thin-film molecular sieve membranes with insoluble polyimide nanofibrous substrate","Scientific Report","backOffice","10.1016/j.cej.2020.128206","65eb291c99b56aa8c515e014","Tian-Dan Lu","https://doi.org/10.1016/j.cej.2020.128206",0,"Composite","PIP-PEI-TFNC hexane permeance","Scientific report","Interfacial Polymerization","[]","fiber",,,"4228",0,,,,,,0.07,,,,"Polyimide",,,,,,,,,,,,,,,,,,,,,,,,,,,,,,,,,,,,,,,,,,,,,,,,,,,,,,,,,,,,,,,,,,,"[]",,,,,,,,,,,,
"65ff0773ce6d77d64610cde8","2024-03-09T07:59:54.319Z","[""1-Methyl-2-pyrrolidinone (NMP)""]","[]","[]","[]","20",,"[""Thermal treatment""]","[{""postTreatmentChemicalAgentConcentrationUnit"":[],""_id"":""6617c3a0f00ca5f21b2fb8f8"",""postTreatment"":""Thermal treatment"",""postTreatmentChemicalAgentSmiles"":""/""}]","[""water""]","[""Hexane""]","[""w/v%""]","[]","[""w/v%""]","[]","C1CN1","2","C1=C(C=C(C=C1C(=O)Cl)C(=O)Cl)C(=O)Cl","0.1",false,"Dead-end",4,25,3.14,"Isopropanol (IPA)",,"Janus green (chloride salt)",,,"mg/L",1,"[]",,,30,true,false,"Accepted","[""TFC""]","[""Polyamide""]","[]","[""Other""]","[""None""]","65ec16fa99b56aa8c515e0f2","2024-03-09T07:59:54.271Z","2020-01-01T00:00:00.000Z","Highly solvent-durable thin-film molecular sieve membranes with insoluble polyimide nanofibrous substrate","Scientific Report","backOffice","10.1016/j.cej.2020.128206","65eb291c99b56aa8c515e014","Tian-Dan Lu","https://doi.org/10.1016/j.cej.2020.128206",0,"Composite","PIP-PEI-TFNC IPA permeance","Scientific report","Interfacial Polymerization","[]","fiber",,,"4229",0,,,,,,3.8,,,,"Polyimide",,,,,,,,,,,,,,,,,,,,,,,,,,,,,,,,,,,,,,,,,,,,,,,,,,,,,,,,,,,,,,,,,,,"[]",,,,,,,,,,,,
"65ff07afce6d77d64610cdec","2024-03-09T07:59:54.319Z","[""1-Methyl-2-pyrrolidinone (NMP)""]","[]","[]","[]","20",,"[""Thermal treatment""]","[{""postTreatmentChemicalAgentConcentrationUnit"":[],""_id"":""6617c3c3f00ca5f21b2fb902"",""postTreatment"":""Thermal treatment"",""postTreatmentChemicalAgentSmiles"":""/""}]","[""water""]","[""Hexane""]","[""w/v%""]","[]","[""w/v%""]","[]","C1CN1","2","C1=C(C=C(C=C1C(=O)Cl)C(=O)Cl)C(=O)Cl","0.1",false,"Dead-end",4,25,3.14,"Dimethylsulfoxide (DMSO)",,"Janus green (chloride salt)",,,"mg/L",1,"[]",,,30,true,false,"Accepted","[""TFC""]","[""Polyamide""]","[]","[""Other""]","[""None""]","65ec16fa99b56aa8c515e0f2","2024-03-09T07:59:54.271Z","2020-01-01T00:00:00.000Z","Highly solvent-durable thin-film molecular sieve membranes with insoluble polyimide nanofibrous substrate","Scientific Report","backOffice","10.1016/j.cej.2020.128206","65eb291c99b56aa8c515e014","Tian-Dan Lu","https://doi.org/10.1016/j.cej.2020.128206",0,"Composite","PIP-PEI-TFNC DMSO permeance","Scientific report","Interfacial Polymerization","[]","fiber",,,"4230",0,,,,,,2.1,,,,"Polyimide",,,,,,,,,,,,,,,,,,,,,,,,,,,,,,,,,,,,,,,,,,,,,,,,,,,,,,,,,,,,,,,,,,,"[]",,,,,,,,,,,,
"65ff0831ce6d77d64610cdf0","2024-03-09T07:59:54.319Z","[""1-Methyl-2-pyrrolidinone (NMP)""]","[]","[]","[]","20",,"[""Thermal treatment""]","[{""postTreatmentChemicalAgentConcentrationUnit"":[],""_id"":""6617c40df00ca5f21b2fb915"",""postTreatment"":""Thermal treatment"",""postTreatmentChemicalAgentSmiles"":""/""}]","[""water""]","[""Hexane""]","[""w/v%""]","[]","[""w/v%""]","[]","C1CN1","2","C1=C(C=C(C=C1C(=O)Cl)C(=O)Cl)C(=O)Cl","0.1",false,"Dead-end",4,25,3.14,"Tetrahydrofuran (THF)",,"Janus green (chloride salt)",,,"mg/L",1,"[]",,,30,true,false,"Accepted","[""TFC""]","[""Polyamide""]","[]","[""Other""]","[""None""]","65ec16fa99b56aa8c515e0f2","2024-03-09T07:59:54.271Z","2020-01-01T00:00:00.000Z","Highly solvent-durable thin-film molecular sieve membranes with insoluble polyimide nanofibrous substrate","Scientific Report","backOffice","10.1016/j.cej.2020.128206","65eb291c99b56aa8c515e014","Tian-Dan Lu","https://doi.org/10.1016/j.cej.2020.128206",0,"Composite","PIP-PEI-TFNC THF permeance","Scientific report","Interfacial Polymerization","[]","fiber",,,"4232",0,,,,,,4.7,,,,"Polyimide",,,,,,,,,,,,,,,,,,,,,,,,,,,,,,,,,,,,,,,,,,,,,,,,,,,,,,,,,,,,,,,,,,,"[]",,,,,,,,,,,,
"65ff08e1ce6d77d64610cdf2","2024-03-09T07:59:54.319Z","[""1-Methyl-2-pyrrolidinone (NMP)""]","[]","[]","[]","20",,"[""Thermal treatment""]","[{""postTreatmentChemicalAgentConcentrationUnit"":[],""_id"":""6617c540f00ca5f21b2fb91f"",""postTreatment"":""Thermal treatment"",""postTreatmentChemicalAgentSmiles"":""/""}]","[""water""]","[""Hexane""]","[""w/v%""]","[]","[""w/v%""]","[]","C1CN1","2","C1=C(C=C(C=C1C(=O)Cl)C(=O)Cl)C(=O)Cl","0.1",false,"Dead-end",4,25,3.14,"Dimethylformamide (DMF)",,"Janus green (chloride salt)",,,"mg/L",1,"[]",,,30,true,false,"Accepted","[""TFC""]","[""Polyamide""]","[]","[""Other""]","[""None""]","65ec16fa99b56aa8c515e0f2","2024-03-09T07:59:54.271Z","2020-01-01T00:00:00.000Z","Highly solvent-durable thin-film molecular sieve membranes with insoluble polyimide nanofibrous substrate","Scientific Report","backOffice","10.1016/j.cej.2020.128206","65eb291c99b56aa8c515e014","Tian-Dan Lu","https://doi.org/10.1016/j.cej.2020.128206",0,"Composite","PIP-PEI-TFNC DMF permeance","Scientific report","Interfacial Polymerization","[]","fiber",,,"4233",0,,,,,,3.1,,,,"Polyimide",,,,,,,,,,,,,,,,,,,,,,,,,,,,,,,,,,,,,,,,,,,,,,,,,,,,,,,,,,,,,,,,,,,"[]",,,,,,,,,,,,
"65ff095dce6d77d64610cdf4","2024-03-09T07:59:54.319Z","[""1-Methyl-2-pyrrolidinone (NMP)""]","[]","[]","[]","20",,"[""Thermal treatment""]","[{""postTreatmentChemicalAgentConcentrationUnit"":[],""_id"":""6617c564f00ca5f21b2fb929"",""postTreatment"":""Thermal treatment"",""postTreatmentChemicalAgentSmiles"":""/""}]","[""water""]","[""Hexane""]","[""w/v%""]","[]","[""w/v%""]","[]","C1CN1","2","C1=C(C=C(C=C1C(=O)Cl)C(=O)Cl)C(=O)Cl","0.1",false,"Dead-end",4,25,3.14,"water",,"Janus green (chloride salt)",,,"mg/L",1,"[]",,,30,true,false,"Accepted","[""TFC""]","[""Polyamide""]","[]","[""Other""]","[""None""]","65ec16fa99b56aa8c515e0f2","2024-03-09T07:59:54.271Z","2020-01-01T00:00:00.000Z","Highly solvent-durable thin-film molecular sieve membranes with insoluble polyimide nanofibrous substrate","Scientific Report","backOffice","10.1016/j.cej.2020.128206","65eb291c99b56aa8c515e014","Tian-Dan Lu","https://doi.org/10.1016/j.cej.2020.128206",0,"Composite","PIP-PEI-TFNC water permeance","Scientific report","Interfacial Polymerization","[]","fiber",,,"4234",0,,,,,,22.5,,,,"Polyimide",,,,,,,,,,,,,,,,,,,,,,,,,,,,,,,,,,,,,,,,,,,,,,,,,,,,,,,,,,,,,,,,,,,"[]",,,,,,,,,,,,
"65ff0d06ce6d77d64610ce10","2024-03-09T07:59:54.319Z","[""1-Methyl-2-pyrrolidinone (NMP)""]","[]","[]","[]","20",,"[""Thermal treatment""]","[{""postTreatmentChemicalAgentConcentrationUnit"":[],""_id"":""6617c60bf00ca5f21b2fb932"",""postTreatment"":""Thermal treatment"",""postTreatmentChemicalAgentSmiles"":""/""}]","[""water""]","[""Hexane""]","[""w/v%""]","[]","[""w/v%""]","[]","C1CN1","2","C1=C(C=C(C=C1C(=O)Cl)C(=O)Cl)C(=O)Cl","0.1",false,"Dead-end",4,25,3.14,"Ethanol","Dye","Methyl orange (sodium salt)",327.33,50,"mg/L",1,"[]",,,30,true,false,"Accepted","[""TFC""]","[""Polyamide""]","[]","[""Other""]","[""None""]","65ec16fa99b56aa8c515e0f2","2024-03-09T07:59:54.271Z","2020-01-01T00:00:00.000Z","Highly solvent-durable thin-film molecular sieve membranes with insoluble polyimide nanofibrous substrate","Scientific Report","backOffice","10.1016/j.cej.2020.128206","65eb291c99b56aa8c515e014","Tian-Dan Lu","https://doi.org/10.1016/j.cej.2020.128206",0,"Composite","PIP-PEI-TFNC MO/eth","Scientific report","Interfacial Polymerization","[]","fiber",,93.4,"4235",0,,,,,,5.4,,,,"Polyimide",,,750,,,,,,,,,,,,,,,,,,,,,,,,,,,,,,,,,,,,,,,,,,,,,,,,,,,,,,,,,,,,,,,,"[]",,,,,,,,,,,,
"65ff0e14ce6d77d64610ce12","2024-03-09T07:59:54.319Z","[""1-Methyl-2-pyrrolidinone (NMP)""]","[]","[]","[]","20",,"[""Thermal treatment""]","[{""postTreatmentChemicalAgentConcentrationUnit"":[],""_id"":""6617c670f00ca5f21b2fb948"",""postTreatment"":""Thermal treatment"",""postTreatmentChemicalAgentSmiles"":""/""}]","[""water""]","[""Hexane""]","[""w/v%""]","[]","[""w/v%""]","[]","C1CN1","2","C1=C(C=C(C=C1C(=O)Cl)C(=O)Cl)C(=O)Cl","0.1",false,"Dead-end",4,25,3.14,"Ethanol","Dye","Neutral red",288.77,50,"mg/L",1,"[]",,,30,true,false,"Accepted","[""TFC""]","[""Polyamide""]","[]","[""Other""]","[""None""]","65ec16fa99b56aa8c515e0f2","2024-03-09T07:59:54.271Z","2020-01-01T00:00:00.000Z","Highly solvent-durable thin-film molecular sieve membranes with insoluble polyimide nanofibrous substrate","Scientific Report","backOffice","10.1016/j.cej.2020.128206","65eb291c99b56aa8c515e014","Tian-Dan Lu","https://doi.org/10.1016/j.cej.2020.128206",0,"Composite","PIP-PEI-TFNC NR/eth","Scientific report","Interfacial Polymerization","[]","fiber",,98.6,"4236",0,,,,,,5.4,,,,"Polyimide",,,750,,,,,,,,,,,,,,,,,,,,,,,,,,,,,,,,,,,,,,,,,,,,,,,,,,,,,,,,,,,,,,,,"[]",,,,,,,,,,,,
"65ff0e36ce6d77d64610ce14","2024-03-09T07:59:54.319Z","[""1-Methyl-2-pyrrolidinone (NMP)""]","[]","[]","[]","20",,"[""Thermal treatment""]","[{""postTreatmentChemicalAgentConcentrationUnit"":[],""_id"":""6617c6a1f00ca5f21b2fb952"",""postTreatment"":""Thermal treatment"",""postTreatmentChemicalAgentSmiles"":""/""}]","[""water""]","[""Hexane""]","[""w/v%""]","[]","[""w/v%""]","[]","C1CN1","2","C1=C(C=C(C=C1C(=O)Cl)C(=O)Cl)C(=O)Cl","0.1",false,"Dead-end",4,25,3.14,"Ethanol","Dye","Congo red (disodium salt)",696.66,50,"mg/L",1,"[]",,,30,true,false,"Accepted","[""TFC""]","[""Polyamide""]","[]","[""Other""]","[""None""]","65ec16fa99b56aa8c515e0f2","2024-03-09T07:59:54.271Z","2020-01-01T00:00:00.000Z","Highly solvent-durable thin-film molecular sieve membranes with insoluble polyimide nanofibrous substrate","Scientific Report","backOffice","10.1016/j.cej.2020.128206","65eb291c99b56aa8c515e014","Tian-Dan Lu","https://doi.org/10.1016/j.cej.2020.128206",0,"Composite","PIP-PEI-TFNC CR/eth","Scientific report","Interfacial Polymerization","[]","fiber",,94,"4237",0,,,,,,5.4,,,,"Polyimide",,,750,,,,,,,,,,,,,,,,,,,,,,,,,,,,,,,,,,,,,,,,,,,,,,,,,,,,,,,,,,,,,,,,"[]",,,,,,,,,,,,
"65ff0fb3ce6d77d64610ce16","2024-03-09T07:59:54.319Z","[""1-Methyl-2-pyrrolidinone (NMP)""]","[]","[]","[]","20",,"[""Thermal treatment""]","[{""postTreatmentChemicalAgentConcentrationUnit"":[],""_id"":""6617c6d0f00ca5f21b2fb95c"",""postTreatment"":""Thermal treatment"",""postTreatmentChemicalAgentSmiles"":""/""}]","[""water""]","[""Hexane""]","[""w/v%""]","[]","[""w/v%""]","[]","C1CN1","2","C1=C(C=C(C=C1C(=O)Cl)C(=O)Cl)C(=O)Cl","0.1",false,"Dead-end",4,25,3.14,"Ethanol","Dye","Rose Bengal (disodium salt)",1017.64,50,"mg/L",1,"[]",,,30,true,false,"Accepted","[""TFC""]","[""Polyamide""]","[]","[""Other""]","[""None""]","65ec16fa99b56aa8c515e0f2","2024-03-09T07:59:54.271Z","2020-01-01T00:00:00.000Z","Highly solvent-durable thin-film molecular sieve membranes with insoluble polyimide nanofibrous substrate","Scientific Report","backOffice","10.1016/j.cej.2020.128206","65eb291c99b56aa8c515e014","Tian-Dan Lu","https://doi.org/10.1016/j.cej.2020.128206",0,"Composite","PIP-PEI-TFNC RB/eth","Scientific report","Interfacial Polymerization","[]","fiber",,99.9,"4238",0,,,,,,5.4,,,,"Polyimide",,,750,,,,,,,,,,,,,,,,,,,,,,,,,,,,,,,,,,,,,,,,,,,,,,,,,,,,,,,,,,,,,,,,"[]",,,,,,,,,,,,
"65ff0ffcce6d77d64610ce18","2024-03-09T07:59:54.319Z","[""1-Methyl-2-pyrrolidinone (NMP)""]","[]","[]","[]","20",,"[""Thermal treatment""]","[{""postTreatmentChemicalAgentConcentrationUnit"":[],""_id"":""6617c70ff00ca5f21b2fb966"",""postTreatment"":""Thermal treatment"",""postTreatmentChemicalAgentSmiles"":""/""}]","[""water""]","[""Hexane""]","[""w/v%""]","[]","[""w/v%""]","[]","C1CN1","2","C1=C(C=C(C=C1C(=O)Cl)C(=O)Cl)C(=O)Cl","0.1",false,"Dead-end",4,25,3.14,"Ethanol","Dye","Alcian blue 8GX (tetrachloride salt)",1298.9,50,"mg/L",1,"[]",,,30,true,false,"Accepted","[""TFC""]","[""Polyamide""]","[]","[""Other""]","[""None""]","65ec16fa99b56aa8c515e0f2","2024-03-09T07:59:54.271Z","2020-01-01T00:00:00.000Z","Highly solvent-durable thin-film molecular sieve membranes with insoluble polyimide nanofibrous substrate","Scientific Report","backOffice","10.1016/j.cej.2020.128206","65eb291c99b56aa8c515e014","Tian-Dan Lu","https://doi.org/10.1016/j.cej.2020.128206",0,"Composite","PIP-PEI-TFNC AB8GX/eth","Scientific report","Interfacial Polymerization","[]","fiber",,100,"4239",0,,,,,,5.4,,,,"Polyimide",,,750,,,,,,,,,,,,,,,,,,,,,,,,,,,,,,,,,,,,,,,,,,,,,,,,,,,,,,,,,,,,,,,,"[]",,,,,,,,,,,,
"65ff9d4bce6d77d64610ce66","2024-03-09T04:27:43.816Z","[""1-Methyl-2-pyrrolidinone (NMP)""]","[""water""]","[]","[]","20","100","[""Crosslinking"",""Thermal treatment""]","[{""postTreatmentChemicalAgentConcentrationUnit"":[""wt%""],""_id"":""65ebe53f99b56aa8c515e02f"",""postTreatment"":""Crosslinking"",""postTreatmentChemicalAgentSmiles"":""C(CNCCNCCN)N"",""postTreatmentChemicalAgentConcentration"":""1""},{""postTreatmentChemicalAgentConcentrationUnit"":[],""_id"":""6617975cf00ca5f21b2fb65b"",""postTreatment"":""Thermal treatment"",""postTreatmentChemicalAgentSmiles"":""/""}]","[]","[]","[]","[]","[]","[]",,,,,false,"Crossflow",6,25,3.14,"Isopropanol (IPA)",,"Rhodamine B (chloride salt)",,,,1,"[]",510,,43.2,true,false,"Accepted","[""TFC""]","[""Graphene oxide""]","[]","[""Polyimide(Lenzig® P84)""]","[""Crosslinking"",""Thermal treatment""]","65ebfb9a99b56aa8c515e066","2024-03-09T04:27:43.765Z","2019-01-01T00:00:00.000Z","One-step enhancement of solvent transport, stability and photocatalytic properties of graphene oxide/polyimide membranes with multifunctional cross-linkers","Scientific Report","backOffice","10.1039/c8ta11372f","65eb291c99b56aa8c515e014","Mei-Ling Liu","https://doi.org/10.1039/c8ta11372f",0,"Composite","PGT-1 IPA permeance","Scientific report","Vacuum filtration","[{""postTreatmentChemicalAgentConcentrationUnit"":[""wt%""],""_id"":""65ebe53f99b56aa8c515e02e"",""postTreatment"":""Crosslinking"",""postTreatmentChemicalAgentSmiles"":""C(CNCCNCCN)N"",""postTreatmentChemicalAgentConcentration"":""1""},{""postTreatmentChemicalAgentConcentrationUnit"":[],""_id"":""6617975cf00ca5f21b2fb659"",""postTreatment"":""Thermal treatment"",""postTreatmentChemicalAgentSmiles"":""/""}]","ISA",,,"4240",0,,,,,,5.4,,,,,,,,,,,,,,,,,,,,,,,,,,,,,,,,,,,,,,,,,,,,,,,,,,,,,,,,,,,,,,,,,,,,,,,"[]",,,,,,,,,,,,
"65ff9d72ce6d77d64610ce6b","2024-03-09T04:27:43.816Z","[""1-Methyl-2-pyrrolidinone (NMP)""]","[""water""]","[]","[]","20","100","[""Crosslinking"",""Thermal treatment""]","[{""postTreatmentChemicalAgentConcentrationUnit"":[""wt%""],""_id"":""65ebe53f99b56aa8c515e02f"",""postTreatment"":""Crosslinking"",""postTreatmentChemicalAgentSmiles"":""C(CNCCNCCN)N"",""postTreatmentChemicalAgentConcentration"":""1""},{""postTreatmentChemicalAgentConcentrationUnit"":[],""_id"":""6617979ff00ca5f21b2fb66a"",""postTreatment"":""Thermal treatment"",""postTreatmentChemicalAgentSmiles"":""/""}]","[]","[]","[]","[]","[]","[]",,,,,false,"Crossflow",6,25,3.14,"Dimethylformamide (DMF)",,"Rhodamine B (chloride salt)",,,,1,"[]",510,,43.2,true,false,"Accepted","[""TFC""]","[""Graphene oxide""]","[]","[""Polyimide(Lenzig® P84)""]","[""Crosslinking"",""Thermal treatment""]","65ebfb9a99b56aa8c515e066","2024-03-09T04:27:43.765Z","2019-01-01T00:00:00.000Z","One-step enhancement of solvent transport, stability and photocatalytic properties of graphene oxide/polyimide membranes with multifunctional cross-linkers","Scientific Report","backOffice","10.1039/c8ta11372f","65eb291c99b56aa8c515e014","Mei-Ling Liu","https://doi.org/10.1039/c8ta11372f",0,"Composite","PGT-1 DMF permeance","Scientific report","Vacuum filtration","[{""postTreatmentChemicalAgentConcentrationUnit"":[""wt%""],""_id"":""65ebe53f99b56aa8c515e02e"",""postTreatment"":""Crosslinking"",""postTreatmentChemicalAgentSmiles"":""C(CNCCNCCN)N"",""postTreatmentChemicalAgentConcentration"":""1""},{""postTreatmentChemicalAgentConcentrationUnit"":[],""_id"":""6617979ff00ca5f21b2fb668"",""postTreatment"":""Thermal treatment"",""postTreatmentChemicalAgentSmiles"":""/""}]","ISA",,,"4241",0,,,,,,8.5,,,,,,,,,,,,,,,,,,,,,,,,,,,,,,,,,,,,,,,,,,,,,,,,,,,,,,,,,,,,,,,,,,,,,,,"[]",,,,,,,,,,,,
"65ff9d94ce6d77d64610ce70","2024-03-09T04:27:43.816Z","[""1-Methyl-2-pyrrolidinone (NMP)""]","[""water""]","[]","[]","20","100","[""Crosslinking"",""Thermal treatment""]","[{""postTreatmentChemicalAgentConcentrationUnit"":[""wt%""],""_id"":""65ebe53f99b56aa8c515e02f"",""postTreatment"":""Crosslinking"",""postTreatmentChemicalAgentSmiles"":""C(CNCCNCCN)N"",""postTreatmentChemicalAgentConcentration"":""1""},{""postTreatmentChemicalAgentConcentrationUnit"":[],""_id"":""661797e3f00ca5f21b2fb679"",""postTreatment"":""Thermal treatment"",""postTreatmentChemicalAgentSmiles"":""/""}]","[]","[]","[]","[]","[]","[]",,,,,false,"Crossflow",6,25,3.14,"water",,"Rhodamine B (chloride salt)",,,,1,"[]",510,,43.2,true,false,"Accepted","[""TFC""]","[""Graphene oxide""]","[]","[""Polyimide(Lenzig® P84)""]","[""Crosslinking"",""Thermal treatment""]","65ebfb9a99b56aa8c515e066","2024-03-09T04:27:43.765Z","2019-01-01T00:00:00.000Z","One-step enhancement of solvent transport, stability and photocatalytic properties of graphene oxide/polyimide membranes with multifunctional cross-linkers","Scientific Report","backOffice","10.1039/c8ta11372f","65eb291c99b56aa8c515e014","Mei-Ling Liu","https://doi.org/10.1039/c8ta11372f",0,"Composite","PGT-1 water permeance","Scientific report","Vacuum filtration","[{""postTreatmentChemicalAgentConcentrationUnit"":[""wt%""],""_id"":""65ebe53f99b56aa8c515e02e"",""postTreatment"":""Crosslinking"",""postTreatmentChemicalAgentSmiles"":""C(CNCCNCCN)N"",""postTreatmentChemicalAgentConcentration"":""1""},{""postTreatmentChemicalAgentConcentrationUnit"":[],""_id"":""661797e3f00ca5f21b2fb677"",""postTreatment"":""Thermal treatment"",""postTreatmentChemicalAgentSmiles"":""/""}]","ISA",,,"4242",0,,,,,,35.7,,,,,,,,,,,,,,,,,,,,,,,,,,,,,,,,,,,,,,,,,,,,,,,,,,,,,,,,,,,,,,,,,,,,,,,"[]",,,,,,,,,,,,
