Repository: BAMresearch/onf-database

This repository belongs to the the publication "Revealing structure-property-performance relationships of organic solvent nanofiltration membranes using a FAIR, open-access database" published in ADD JOURNAL (DOI). 
It uses a dataset derived from The Open Membrane Database (https://openmembranedatabase.org/). The access date was April 8th 2025. The original dataset is in the repository as OMD_SRNF_2025-04-08.csv file.

The main researchers involved in the study are Sarah Glass (ORCID: 0000-0002-0625-0057), Petra Merten (no ORCID available), Torsten Brinkmann (ORCID: 0000-0002-5114-6259) and Volkan Filiz (ORCID: 0000-0003-0239-8641). 

The repository contains 5 Python files:

File: OMD_SRNF_2025-04-08.csv (part 136 of 184)
"65ff9db6ce6d77d64610ce75","2024-03-09T04:27:43.816Z","[""1-Methyl-2-pyrrolidinone (NMP)""]","[""water""]","[]","[]","20","100","[""Crosslinking"",""Thermal treatment""]","[{""postTreatmentChemicalAgentConcentrationUnit"":[""wt%""],""_id"":""65ebe53f99b56aa8c515e02f"",""postTreatment"":""Crosslinking"",""postTreatmentChemicalAgentSmiles"":""C(CNCCNCCN)N"",""postTreatmentChemicalAgentConcentration"":""1""},{""postTreatmentChemicalAgentConcentrationUnit"":[],""_id"":""6617981ef00ca5f21b2fb688"",""postTreatment"":""Thermal treatment"",""postTreatmentChemicalAgentSmiles"":""/""}]","[]","[]","[]","[]","[]","[]",,,,,false,"Crossflow",6,25,3.14,"Ethanol",,"Rhodamine B (chloride salt)",,,,1,"[]",510,,43.2,true,false,"Accepted","[""TFC""]","[""Graphene oxide""]","[]","[""Polyimide(Lenzig® P84)""]","[""Crosslinking"",""Thermal treatment""]","65ebfb9a99b56aa8c515e066","2024-03-09T04:27:43.765Z","2019-01-01T00:00:00.000Z","One-step enhancement of solvent transport, stability and photocatalytic properties of graphene oxide/polyimide membranes with multifunctional cross-linkers","Scientific Report","backOffice","10.1039/c8ta11372f","65eb291c99b56aa8c515e014","Mei-Ling Liu","https://doi.org/10.1039/c8ta11372f",0,"Composite","PGT-1 ethanol permeance","Scientific report","Vacuum filtration","[{""postTreatmentChemicalAgentConcentrationUnit"":[""wt%""],""_id"":""65ebe53f99b56aa8c515e02e"",""postTreatment"":""Crosslinking"",""postTreatmentChemicalAgentSmiles"":""C(CNCCNCCN)N"",""postTreatmentChemicalAgentConcentration"":""1""},{""postTreatmentChemicalAgentConcentrationUnit"":[],""_id"":""6617981ef00ca5f21b2fb686"",""postTreatment"":""Thermal treatment"",""postTreatmentChemicalAgentSmiles"":""/""}]","ISA",,,"4243",0,,,,,,40.6,,,,,,,,,,,,,,,,,,,,,,,,,,,,,,,,,,,,,,,,,,,,,,,,,,,,,,,,,,,,,,,,,,,,,,,"[]",,,,,,,,,,,,
"65ff9e9fce6d77d64610ce92","2024-03-09T04:27:43.816Z","[""1-Methyl-2-pyrrolidinone (NMP)""]","[""water""]","[]","[]","20","100","[""Crosslinking"",""Thermal treatment""]","[{""postTreatmentChemicalAgentConcentrationUnit"":[""wt%""],""_id"":""65ebe53f99b56aa8c515e02f"",""postTreatment"":""Crosslinking"",""postTreatmentChemicalAgentSmiles"":""C(CNCCNCCN)N"",""postTreatmentChemicalAgentConcentration"":""1""},{""postTreatmentChemicalAgentConcentrationUnit"":[],""_id"":""6617986df00ca5f21b2fb6b0"",""postTreatment"":""Thermal treatment"",""postTreatmentChemicalAgentSmiles"":""/""}]","[]","[]","[]","[]","[]","[]",,,,,false,"Crossflow",6,25,3.14,"Methanol",,"Rhodamine B (chloride salt)",,,,1,"[]",510,,43.2,true,false,"Accepted","[""TFC""]","[""Graphene oxide""]","[]","[""Polyimide(Lenzig® P84)""]","[""Crosslinking"",""Thermal treatment""]","65ebfb9a99b56aa8c515e066","2024-03-09T04:27:43.765Z","2019-01-01T00:00:00.000Z","One-step enhancement of solvent transport, stability and photocatalytic properties of graphene oxide/polyimide membranes with multifunctional cross-linkers","Scientific Report","backOffice","10.1039/c8ta11372f","65eb291c99b56aa8c515e014","Mei-Ling Liu","https://doi.org/10.1039/c8ta11372f",0,"Composite","PGT-1 methanol permeance","Scientific report","Vacuum filtration","[{""postTreatmentChemicalAgentConcentrationUnit"":[""wt%""],""_id"":""65ebe53f99b56aa8c515e02e"",""postTreatment"":""Crosslinking"",""postTreatmentChemicalAgentSmiles"":""C(CNCCNCCN)N"",""postTreatmentChemicalAgentConcentration"":""1""},{""postTreatmentChemicalAgentConcentrationUnit"":[],""_id"":""6617986df00ca5f21b2fb6ae"",""postTreatment"":""Thermal treatment"",""postTreatmentChemicalAgentSmiles"":""/""}]","ISA",,,"4245",0,,,,,,80.4,,,,,,,,,,,,,,,,,,,,,,,,,,,,,,,,,,,,,,,,,,,,,,,,,,,,,,,,,,,,,,,,,,,,,,,"[]",,,,,,,,,,,,
"660032c2ce6d77d64610d3ad","2024-03-24T14:03:46.552Z","[]","[]","[]","[]",,,"[""None""]","[]","[""Dimethylsulfoxide (DMSO)""]","[""Cyclohexane""]","[""w/v%""]","[]","[""wt%""]","[]","CC(c1ccc(O)cc1)(c2ccc(O)cc2)c3ccc(O)cc3","10","ClP1(Cl)=NP(Cl)(Cl)=NP(Cl)(Cl)=N1","3.5",false,"Dead-end",10,25,,"Acetone","Dye","Rhodamine B (chloride salt)",479.02,50,"mg/L",1,"[""SEM"",""FTIR"",""Zeta potential""]",40,,,true,false,"Accepted","[""TFC""]","[""Other""]","[]","[""Ceramics""]","[""None""]","660032c2ce6d77d64610d3ac","2024-03-24T14:03:46.477Z","2023-01-01T00:00:00.000Z","Cyclomatrix polyphosphazene organic solvent nanofiltration membranes","Scientific Report","backOffice","10.1016/j.memsci.2022.121215","6600170ece6d77d64610d3ab","Radmanesh","https://doi.org/10.1016/j.memsci.2022.121215",0,"Composite","Cyclomatrix polyphosphazene membranes-Acetone-RhB","Scientific report","Interfacial Polymerization","[]","Inorganic",,99.8,"4246",0,,,,,,0.7,,,,,"KOH","",347,3,"Polyphosphazene",,,,,,,,,,,,,,,,,,,,,,,,,,,,,,,,,,,,,,,,,,,,,,,,,,,,,,,,,,,,,,"[]",,,,,,,,,,,,
"6600424cce6d77d64610d3b3","2024-02-29T10:32:26.824Z","[""Dimethylsulfoxide (DMSO)""]","[""water""]","[""wt%""]","[]","2;1.5","200","[]","[]","[]","[]","[]","[]","[]","[]",,,,,false,"Dead-end",2,25,14.6,"Ethanol","Dye","Rose Bengal (disodium salt)",1017.64,40,"µmol/L",1,"[""TEM"",""SEM"",""FTIR"",""AFM""]",,25.8,78.34,true,false,"Accepted","[""ISA""]","[""Polyamide"",""Polyethyleneimine""]","[]","[""Not Applicable""]","[""Drying""]","65e05d3a1850430560c1994e","2024-02-29T10:32:26.758Z","2018-01-01T00:00:00.000Z","A high flux organic solvent nanofiltration membrane from Kevlar aramid nanofibers with: In situ incorporation of microspheres","Scientific Report","backOffice","10.1039/C8TA08518H","65def9221850430560c198ab","Li","https://doi.org/10.1039/C8TA08518H",0,"ISA/inorganic/dense","ANF/PEI (2/1.5) - 2 bar","Scientific report",,"[{""postTreatmentChemicalAgentConcentrationUnit"":[],""_id"":""65e05d3a1850430560c19953"",""postTreatment"":""Drying"",""postTreatmentChemicalAgentSmiles"":""/"",""postTreatmentChemicalAgentConcentration"":""""}]",,6.1581,96.54,"4247",0,"[OH-].[K+]","3",,,,,,,,,,,,1.71,"Aramid nanofibers",,,,,,,,,,,,,,,,,,,,,,,,,,,,,,,,,,,,,,,,,,,,,,,,,,,,,,,,,,,,,,"[]",,,,,,,,,,,,
"66004265ce6d77d64610d3b7","2024-02-29T10:32:26.824Z","[""Dimethylsulfoxide (DMSO)""]","[""water""]","[""wt%""]","[]","2;1.5","200","[]","[]","[]","[]","[]","[]","[]","[]",,,,,false,"Dead-end",4,25,14.6,"Ethanol","Dye","Rose Bengal (disodium salt)",1017.64,40,"µmol/L",1,"[""TEM"",""SEM"",""FTIR"",""AFM""]",,25.8,78.34,true,false,"Accepted","[""ISA""]","[""Polyamide"",""Polyethyleneimine""]","[]","[""Not Applicable""]","[""Drying""]","65e05d3a1850430560c1994e","2024-02-29T10:32:26.758Z","2018-01-01T00:00:00.000Z","A high flux organic solvent nanofiltration membrane from Kevlar aramid nanofibers with: In situ incorporation of microspheres","Scientific Report","backOffice","10.1039/C8TA08518H","65def9221850430560c198ab","Li","https://doi.org/10.1039/C8TA08518H",0,"ISA/inorganic/dense","ANF/PEI (2/1.5) - 4 bar","Scientific report",,"[{""postTreatmentChemicalAgentConcentrationUnit"":[],""_id"":""65e05d3a1850430560c19953"",""postTreatment"":""Drying"",""postTreatmentChemicalAgentSmiles"":""/"",""postTreatmentChemicalAgentConcentration"":""""}]",,5.4646,97.51,"4248",0,"[OH-].[K+]","3",,,,,,,,,,,,1.71,"Aramid nanofibers",,,,,,,,,,,,,,,,,,,,,,,,,,,,,,,,,,,,,,,,,,,,,,,,,,,,,,,,,,,,,,"[]",,,,,,,,,,,,
"6600427dce6d77d64610d3bb","2024-02-29T10:32:26.824Z","[""Dimethylsulfoxide (DMSO)""]","[""water""]","[""wt%""]","[]","2;1.5","200","[]","[]","[]","[]","[]","[]","[]","[]",,,,,false,"Dead-end",6,25,14.6,"Ethanol","Dye","Rose Bengal (disodium salt)",1017.64,40,"µmol/L",1,"[""TEM"",""SEM"",""FTIR"",""AFM""]",,25.8,78.34,true,false,"Accepted","[""ISA""]","[""Polyamide"",""Polyethyleneimine""]","[]","[""Not Applicable""]","[""Drying""]","65e05d3a1850430560c1994e","2024-02-29T10:32:26.758Z","2018-01-01T00:00:00.000Z","A high flux organic solvent nanofiltration membrane from Kevlar aramid nanofibers with: In situ incorporation of microspheres","Scientific Report","backOffice","10.1039/C8TA08518H","65def9221850430560c198ab","Li","https://doi.org/10.1039/C8TA08518H",0,"ISA/inorganic/dense","ANF/PEI (2/1.5) - 6 bar","Scientific report",,"[{""postTreatmentChemicalAgentConcentrationUnit"":[],""_id"":""65e05d3a1850430560c19953"",""postTreatment"":""Drying"",""postTreatmentChemicalAgentSmiles"":""/"",""postTreatmentChemicalAgentConcentration"":""""}]",,5.6588,96.96,"4249",0,"[OH-].[K+]","3",,,,,,,,,,,,1.71,"Aramid nanofibers",,,,,,,,,,,,,,,,,,,,,,,,,,,,,,,,,,,,,,,,,,,,,,,,,,,,,,,,,,,,,,"[]",,,,,,,,,,,,
"6600429dce6d77d64610d3bf","2024-02-29T10:32:26.824Z","[""Dimethylsulfoxide (DMSO)""]","[""water""]","[""wt%""]","[]","2;1.5","200","[]","[]","[]","[]","[]","[]","[]","[]",,,,,false,"Dead-end",8,25,14.6,"Ethanol","Dye","Rose Bengal (disodium salt)",1017.64,40,"µmol/L",1,"[""TEM"",""SEM"",""FTIR"",""AFM""]",,25.8,78.34,true,false,"Accepted","[""ISA""]","[""Polyamide"",""Polyethyleneimine""]","[]","[""Not Applicable""]","[""Drying""]","65e05d3a1850430560c1994e","2024-02-29T10:32:26.758Z","2018-01-01T00:00:00.000Z","A high flux organic solvent nanofiltration membrane from Kevlar aramid nanofibers with: In situ incorporation of microspheres","Scientific Report","backOffice","10.1039/C8TA08518H","65def9221850430560c198ab","Li","https://doi.org/10.1039/C8TA08518H",0,"ISA/inorganic/dense","ANF/PEI (2/1.5) - 8 bar","Scientific report",,"[{""postTreatmentChemicalAgentConcentrationUnit"":[],""_id"":""65e05d3a1850430560c19953"",""postTreatment"":""Drying"",""postTreatmentChemicalAgentSmiles"":""/"",""postTreatmentChemicalAgentConcentration"":""""}]",,5.0208,96.54,"4250",0,"[OH-].[K+]","3",,,,,,,,,,,,1.71,"Aramid nanofibers",,,,,,,,,,,,,,,,,,,,,,,,,,,,,,,,,,,,,,,,,,,,,,,,,,,,,,,,,,,,,,"[]",,,,,,,,,,,,
"660042b8ce6d77d64610d3c3","2024-02-29T10:32:26.824Z","[""Dimethylsulfoxide (DMSO)""]","[""water""]","[""wt%""]","[]","2;1.5","200","[]","[]","[]","[]","[]","[]","[]","[]",,,,,false,"Dead-end",10,25,14.6,"Ethanol","Dye","Rose Bengal (disodium salt)",1017.64,40,"µmol/L",1,"[""TEM"",""SEM"",""FTIR"",""AFM""]",,25.8,78.34,true,false,"Accepted","[""ISA""]","[""Polyamide"",""Polyethyleneimine""]","[]","[""Not Applicable""]","[""Drying""]","65e05d3a1850430560c1994e","2024-02-29T10:32:26.758Z","2018-01-01T00:00:00.000Z","A high flux organic solvent nanofiltration membrane from Kevlar aramid nanofibers with: In situ incorporation of microspheres","Scientific Report","backOffice","10.1039/C8TA08518H","65def9221850430560c198ab","Li","https://doi.org/10.1039/C8TA08518H",0,"ISA/inorganic/dense","ANF/PEI (2/1.5) - 10 bar","Scientific report",,"[{""postTreatmentChemicalAgentConcentrationUnit"":[],""_id"":""65e05d3a1850430560c19953"",""postTreatment"":""Drying"",""postTreatmentChemicalAgentSmiles"":""/"",""postTreatmentChemicalAgentConcentration"":""""}]",,4.9931,95.99,"4251",0,"[OH-].[K+]","3",,,,,,,,,,,,1.71,"Aramid nanofibers",,,,,,,,,,,,,,,,,,,,,,,,,,,,,,,,,,,,,,,,,,,,,,,,,,,,,,,,,,,,,,"[]",,,,,,,,,,,,
"660042d9ce6d77d64610d3c7","2024-02-29T10:32:26.824Z","[""Dimethylsulfoxide (DMSO)""]","[""water""]","[""wt%""]","[]","2;1.5","200","[]","[]","[]","[]","[]","[]","[]","[]",,,,,false,"Dead-end",15,25,14.6,"Ethanol","Dye","Rose Bengal (disodium salt)",1017.64,40,"µmol/L",1,"[""TEM"",""SEM"",""FTIR"",""AFM""]",,25.8,78.34,true,false,"Accepted","[""ISA""]","[""Polyamide"",""Polyethyleneimine""]","[]","[""Not Applicable""]","[""Drying""]","65e05d3a1850430560c1994e","2024-02-29T10:32:26.758Z","2018-01-01T00:00:00.000Z","A high flux organic solvent nanofiltration membrane from Kevlar aramid nanofibers with: In situ incorporation of microspheres","Scientific Report","backOffice","10.1039/C8TA08518H","65def9221850430560c198ab","Li","https://doi.org/10.1039/C8TA08518H",0,"ISA/inorganic/dense","ANF/PEI (2/1.5) - 15 bar","Scientific report",,"[{""postTreatmentChemicalAgentConcentrationUnit"":[],""_id"":""65e05d3a1850430560c19953"",""postTreatment"":""Drying"",""postTreatmentChemicalAgentSmiles"":""/"",""postTreatmentChemicalAgentConcentration"":""""}]",,4.675,94.74,"4252",0,"[OH-].[K+]","3",,,,,,,,,,,,1.71,"Aramid nanofibers",,,,,,,,,,,,,,,,,,,,,,,,,,,,,,,,,,,,,,,,,,,,,,,,,,,,,,,,,,,,,,"[]",,,,,,,,,,,,
"66004307ce6d77d64610d3cb","2024-02-29T10:32:26.824Z","[""Dimethylsulfoxide (DMSO)""]","[""water""]","[""wt%""]","[]","2;1.5","200","[]","[]","[]","[]","[]","[]","[]","[]",,,,,false,"Dead-end",4,25,14.6,"Ethanol","Dye","Rose Bengal (disodium salt)",1017.64,40,"µmol/L",1,"[""TEM"",""SEM"",""FTIR"",""AFM""]",,25.8,78.34,true,false,"Accepted","[""ISA""]","[""Polyamide"",""Polyethyleneimine""]","[]","[""Not Applicable""]","[""Drying""]","65e05d3a1850430560c1994e","2024-02-29T10:32:26.758Z","2018-01-01T00:00:00.000Z","A high flux organic solvent nanofiltration membrane from Kevlar aramid nanofibers with: In situ incorporation of microspheres","Scientific Report","backOffice","10.1039/C8TA08518H","65def9221850430560c198ab","Li","https://doi.org/10.1039/C8TA08518H",0,"ISA/inorganic/dense","ANF/PEI (2/1.5) - RB rejection","Scientific report",,"[{""postTreatmentChemicalAgentConcentrationUnit"":[],""_id"":""65e05d3a1850430560c19953"",""postTreatment"":""Drying"",""postTreatmentChemicalAgentSmiles"":""/"",""postTreatmentChemicalAgentConcentration"":""""}]",,,96.4878,"4253",0,"[OH-].[K+]","3",,,,,,,,,,,,1.71,"Aramid nanofibers",,,,,,,,,,,,,,,,,,,,,,,,,,,,,,,,,,,,,,,,,,,,,,,,,,,,,,,,,,,,,,"[]",,,,,,,,,,,,
"66004327ce6d77d64610d3cf","2024-02-29T10:32:26.824Z","[""Dimethylsulfoxide (DMSO)""]","[""water""]","[""wt%""]","[]","2;1.5","200","[]","[]","[]","[]","[]","[]","[]","[]",,,,,false,"Dead-end",4,25,14.6,"Ethanol","Dye","Erythrosin B",835.89,40,"µmol/L",1,"[""TEM"",""SEM"",""FTIR"",""AFM""]",,25.8,78.34,true,false,"Accepted","[""ISA""]","[""Polyamide"",""Polyethyleneimine""]","[]","[""Not Applicable""]","[""Drying""]","65e05d3a1850430560c1994e","2024-02-29T10:32:26.758Z","2018-01-01T00:00:00.000Z","A high flux organic solvent nanofiltration membrane from Kevlar aramid nanofibers with: In situ incorporation of microspheres","Scientific Report","backOffice","10.1039/C8TA08518H","65def9221850430560c198ab","Li","https://doi.org/10.1039/C8TA08518H",0,"ISA/inorganic/dense","ANF/PEI (2/1.5) - EB rejection","Scientific report",,"[{""postTreatmentChemicalAgentConcentrationUnit"":[],""_id"":""65e05d3a1850430560c19953"",""postTreatment"":""Drying"",""postTreatmentChemicalAgentSmiles"":""/"",""postTreatmentChemicalAgentConcentration"":""""}]",,,99.4146,"4254",0,"[OH-].[K+]","3",,,,,,,,,,,,1.71,"Aramid nanofibers",,,,,,,,,,,,,,,,,,,,,,,,,,,,,,,,,,,,,,,,,,,,,,,,,,,,,,,,,,,,,,"[]",,,,,,,,,,,,
"66004583ce6d77d64610d3d3","2024-02-29T10:32:26.824Z","[""Dimethylsulfoxide (DMSO)""]","[""water""]","[""wt%""]","[]","2;1.5","200","[]","[]","[]","[]","[]","[]","[]","[]",,,,,false,"Dead-end",4,25,14.6,"Ethanol","Dye","Eosin Y",647.89,40,"µmol/L",1,"[""TEM"",""SEM"",""FTIR"",""AFM""]",,25.8,78.34,true,false,"Accepted","[""ISA""]","[""Polyamide"",""Polyethyleneimine""]","[]","[""Not Applicable""]","[""Drying""]","65e05d3a1850430560c1994e","2024-02-29T10:32:26.758Z","2018-01-01T00:00:00.000Z","A high flux organic solvent nanofiltration membrane from Kevlar aramid nanofibers with: In situ incorporation of microspheres","Scientific Report","backOffice","10.1039/C8TA08518H","65def9221850430560c198ab","Li","https://doi.org/10.1039/C8TA08518H",0,"ISA/inorganic/dense","ANF/PEI (2/1.5) - EY rejection","Scientific report",,"[{""postTreatmentChemicalAgentConcentrationUnit"":[],""_id"":""65e05d3a1850430560c19953"",""postTreatment"":""Drying"",""postTreatmentChemicalAgentSmiles"":""/"",""postTreatmentChemicalAgentConcentration"":""""}]",,,99.7079,"4255",0,"[OH-].[K+]","3",,,,,,,,,,,,1.71,"Aramid nanofibers",,,,,,,,,,,,,,,,,,,,,,,,,,,,,,,,,,,,,,,,,,,,,,,,,,,,,,,,,,,,,,"[]",,,,,,,,,,,,
"66004599ce6d77d64610d3d7","2024-02-29T10:32:26.824Z","[""Dimethylsulfoxide (DMSO)""]","[""water""]","[""wt%""]","[]","2;1.5","200","[]","[]","[]","[]","[]","[]","[]","[]",,,,,false,"Dead-end",4,25,14.6,"Ethanol","Dye","Patent Blue VF (trisodium salt)",566.66,40,"µmol/L",1,"[""TEM"",""SEM"",""FTIR"",""AFM""]",,25.8,78.34,true,false,"Accepted","[""ISA""]","[""Polyamide"",""Polyethyleneimine""]","[]","[""Not Applicable""]","[""Drying""]","65e05d3a1850430560c1994e","2024-02-29T10:32:26.758Z","2018-01-01T00:00:00.000Z","A high flux organic solvent nanofiltration membrane from Kevlar aramid nanofibers with: In situ incorporation of microspheres","Scientific Report","backOffice","10.1039/C8TA08518H","65def9221850430560c198ab","Li","https://doi.org/10.1039/C8TA08518H",0,"ISA/inorganic/dense","ANF/PEI (2/1.5) - PB VF filtration","Scientific report",,"[{""postTreatmentChemicalAgentConcentrationUnit"":[],""_id"":""65e05d3a1850430560c19953"",""postTreatment"":""Drying"",""postTreatmentChemicalAgentSmiles"":""/"",""postTreatmentChemicalAgentConcentration"":""""}]",,,86.0488,"4256",0,"[OH-].[K+]","3",,,,,,,,,,,,1.71,"Aramid nanofibers",,,,,,,,,,,,,,,,,,,,,,,,,,,,,,,,,,,,,,,,,,,,,,,,,,,,,,,,,,,,,,"[]",,,,,,,,,,,,
"660045b8ce6d77d64610d3db","2024-02-29T10:32:26.824Z","[""Dimethylsulfoxide (DMSO)""]","[""water""]","[""wt%""]","[]","2;1.5","200","[]","[]","[]","[]","[]","[]","[]","[]",,,,,false,"Dead-end",4,25,14.6,"Ethanol","Dye","Janus green (chloride salt)",511.06,40,"µmol/L",1,"[""TEM"",""SEM"",""FTIR"",""AFM""]",,25.8,78.34,true,false,"Accepted","[""ISA""]","[""Polyamide"",""Polyethyleneimine""]","[]","[""Not Applicable""]","[""Drying""]","65e05d3a1850430560c1994e","2024-02-29T10:32:26.758Z","2018-01-01T00:00:00.000Z","A high flux organic solvent nanofiltration membrane from Kevlar aramid nanofibers with: In situ incorporation of microspheres","Scientific Report","backOffice","10.1039/C8TA08518H","65def9221850430560c198ab","Li","https://doi.org/10.1039/C8TA08518H",0,"ISA/inorganic/dense","ANF/PEI (2/1.5) - JG filtration","Scientific report",,"[{""postTreatmentChemicalAgentConcentrationUnit"":[],""_id"":""65e05d3a1850430560c19953"",""postTreatment"":""Drying"",""postTreatmentChemicalAgentSmiles"":""/"",""postTreatmentChemicalAgentConcentration"":""""}]",,,88.683,"4257",0,"[OH-].[K+]","3",,,,,,,,,,,,1.71,"Aramid nanofibers",,,,,,,,,,,,,,,,,,,,,,,,,,,,,,,,,,,,,,,,,,,,,,,,,,,,,,,,,,,,,,"[]",,,,,,,,,,,,
"660045f9ce6d77d64610d3df","2024-02-29T10:32:26.824Z","[""Dimethylsulfoxide (DMSO)""]","[""water""]","[""wt%""]","[]","2;1.5","200","[]","[]","[]","[]","[]","[]","[]","[]",,,,,false,"Dead-end",4,25,14.6,"Ethanol","Dye","Methyl orange (sodium salt)",327.33,40,"µmol/L",1,"[""TEM"",""SEM"",""FTIR"",""AFM""]",,25.8,78.34,true,false,"Accepted","[""ISA""]","[""Polyamide"",""Polyethyleneimine""]","[]","[""Not Applicable""]","[""Drying""]","65e05d3a1850430560c1994e","2024-02-29T10:32:26.758Z","2018-01-01T00:00:00.000Z","A high flux organic solvent nanofiltration membrane from Kevlar aramid nanofibers with: In situ incorporation of microspheres","Scientific Report","backOffice","10.1039/C8TA08518H","65def9221850430560c198ab","Li","https://doi.org/10.1039/C8TA08518H",0,"ISA/inorganic/dense","ANF/PEI (2/1.5) - MO rejection","Scientific report",,"[{""postTreatmentChemicalAgentConcentrationUnit"":[],""_id"":""65e05d3a1850430560c19953"",""postTreatment"":""Drying"",""postTreatmentChemicalAgentSmiles"":""/"",""postTreatmentChemicalAgentConcentration"":""""}]",,,59.4146,"4258",0,"[OH-].[K+]","3",,,,,,,,,,,,1.71,"Aramid nanofibers",,,,,,,,,,,,,,,,,,,,,,,,,,,,,,,,,,,,,,,,,,,,,,,,,,,,,,,,,,,,,,"[]",,,,,,,,,,,,
"66004676ce6d77d64610d3e4","2024-02-29T10:32:26.824Z","[""Dimethylsulfoxide (DMSO)""]","[""water""]","[""wt%""]","[]","2;1.5","200","[]","[]","[]","[]","[]","[]","[]","[]",,,,,false,"Dead-end",4,25,14.6,"Ethanol","Dye","Rose Bengal (disodium salt)",1017.64,40,"µmol/L",1,"[""TEM"",""SEM"",""FTIR"",""AFM""]",,,,true,false,"Accepted","[""ISA""]","[""Polyamide"",""Polyethyleneimine""]","[]","[""Not Applicable""]","[""Drying"",""Pure solvent treatment""]","65e05d3a1850430560c1994e","2024-02-29T10:32:26.758Z","2018-01-01T00:00:00.000Z","A high flux organic solvent nanofiltration membrane from Kevlar aramid nanofibers with: In situ incorporation of microspheres","Scientific Report","backOffice","10.1039/C8TA08518H","65def9221850430560c198ab","Li","https://doi.org/10.1039/C8TA08518H",0,"ISA/inorganic/dense","ANF/PEI (2/1.5) - acetone treatment","Scientific report",,"[{""postTreatmentChemicalAgentConcentrationUnit"":[],""_id"":""65e05d3a1850430560c19953"",""postTreatment"":""Drying"",""postTreatmentChemicalAgentSmiles"":""/"",""postTreatmentChemicalAgentConcentration"":""""},{""postTreatmentChemicalAgentConcentrationUnit"":[],""_id"":""66004676ce6d77d64610d3e6"",""postTreatment"":""Pure solvent treatment"",""postTreatmentChemicalAgentSmiles"":""CC(=O)C""}]",,2.3828,93.7896,"4259",0,"[OH-].[K+]","3",,,,,,,,,,,,,"Aramid nanofibers",,,,,,,,,,,,,,,,,,,,,,,,,,,,,,,,,,,,,,,,,,,,,,,,,,,,,,,,,,,,,,"[]",,,,,,,,,,,,
"660046afce6d77d64610d3ea","2024-02-29T10:32:26.824Z","[""Dimethylsulfoxide (DMSO)""]","[""water""]","[""wt%""]","[]","2;1.5","200","[]","[]","[]","[]","[]","[]","[]","[]",,,,,false,"Dead-end",4,25,14.6,"Ethanol","Dye","Rose Bengal (disodium salt)",1017.64,40,"µmol/L",1,"[""TEM"",""SEM"",""FTIR"",""AFM""]",,,,true,false,"Accepted","[""ISA""]","[""Polyamide"",""Polyethyleneimine""]","[]","[""Not Applicable""]","[""Drying"",""Pure solvent treatment""]","65e05d3a1850430560c1994e","2024-02-29T10:32:26.758Z","2018-01-01T00:00:00.000Z","A high flux organic solvent nanofiltration membrane from Kevlar aramid nanofibers with: In situ incorporation of microspheres","Scientific Report","backOffice","10.1039/C8TA08518H","65def9221850430560c198ab","Li","https://doi.org/10.1039/C8TA08518H",0,"ISA/inorganic/dense","ANF/PEI (2/1.5) - NMP treatment","Scientific report",,"[{""postTreatmentChemicalAgentConcentrationUnit"":[],""_id"":""65e05d3a1850430560c19953"",""postTreatment"":""Drying"",""postTreatmentChemicalAgentSmiles"":""/"",""postTreatmentChemicalAgentConcentration"":""""},{""postTreatmentChemicalAgentConcentrationUnit"":[],""_id"":""66004676ce6d77d64610d3e6"",""postTreatment"":""Pure solvent treatment"",""postTreatmentChemicalAgentSmiles"":""CN1CCCC1=O""}]",,4.7909,95.4372,"4260",0,"[OH-].[K+]","3",,,,,,,,,,,,,"Aramid nanofibers",,,,,,,,,,,,,,,,,,,,,,,,,,,,,,,,,,,,,,,,,,,,,,,,,,,,,,,,,,,,,,"[]",,,,,,,,,,,,
"66004809ce6d77d64610d3f7","2024-02-29T10:32:26.824Z","[""Dimethylsulfoxide (DMSO)""]","[""water""]","[""wt%""]","[]","2;1.5","200","[]","[]","[]","[]","[]","[]","[]","[]",,,,,false,"Dead-end",4,25,14.6,"Ethanol","Dye","Rose Bengal (disodium salt)",1017.64,40,"µmol/L",1,"[""TEM"",""SEM"",""FTIR"",""AFM""]",,,,true,false,"Accepted","[""ISA""]","[""Polyamide"",""Polyethyleneimine""]","[]","[""Not Applicable""]","[""Drying"",""Pure solvent treatment""]","65e05d3a1850430560c1994e","2024-02-29T10:32:26.758Z","2018-01-01T00:00:00.000Z","A high flux organic solvent nanofiltration membrane from Kevlar aramid nanofibers with: In situ incorporation of microspheres","Scientific Report","backOffice","10.1039/C8TA08518H","65def9221850430560c198ab","Li","https://doi.org/10.1039/C8TA08518H",0,"ISA/inorganic/dense","ANF/PEI (2/1.5) - DMAC treatment","Scientific report",,"[{""postTreatmentChemicalAgentConcentrationUnit"":[],""_id"":""65e05d3a1850430560c19953"",""postTreatment"":""Drying"",""postTreatmentChemicalAgentSmiles"":""/"",""postTreatmentChemicalAgentConcentration"":""""},{""postTreatmentChemicalAgentConcentrationUnit"":[],""_id"":""66004676ce6d77d64610d3e6"",""postTreatment"":""Pure solvent treatment"",""postTreatmentChemicalAgentSmiles"":""CC(=O)N(C)C""}]",,4.0051,96.7047,"4261",0,"[OH-].[K+]","3",,,,,,,,,,,,,"Aramid nanofibers",,,,,,,,,,,,,,,,,,,,,,,,,,,,,,,,,,,,,,,,,,,,,,,,,,,,,,,,,,,,,,"[]",,,,,,,,,,,,
"6600484cce6d77d64610d3fd","2024-02-29T10:32:26.824Z","[""Dimethylsulfoxide (DMSO)""]","[""water""]","[""wt%""]","[]","2;1.5","200","[]","[]","[]","[]","[]","[]","[]","[]",,,,,false,"Dead-end",4,25,14.6,"Ethanol","Dye","Rose Bengal (disodium salt)",1017.64,40,"µmol/L",1,"[""TEM"",""SEM"",""FTIR"",""AFM""]",,,,true,false,"Accepted","[""ISA""]","[""Polyamide"",""Polyethyleneimine""]","[]","[""Not Applicable""]","[""Drying"",""Pure solvent treatment""]","65e05d3a1850430560c1994e","2024-02-29T10:32:26.758Z","2018-01-01T00:00:00.000Z","A high flux organic solvent nanofiltration membrane from Kevlar aramid nanofibers with: In situ incorporation of microspheres","Scientific Report","backOffice","10.1039/C8TA08518H","65def9221850430560c198ab","Li","https://doi.org/10.1039/C8TA08518H",0,"ISA/inorganic/dense","ANF/PEI (2/1.5) - DMF treatment","Scientific report",,"[{""postTreatmentChemicalAgentConcentrationUnit"":[],""_id"":""65e05d3a1850430560c19953"",""postTreatment"":""Drying"",""postTreatmentChemicalAgentSmiles"":""/"",""postTreatmentChemicalAgentConcentration"":""""},{""postTreatmentChemicalAgentConcentrationUnit"":[],""_id"":""66004676ce6d77d64610d3e6"",""postTreatment"":""Pure solvent treatment"",""postTreatmentChemicalAgentSmiles"":""CN(C)C=O""}]",,2.6743,96.1977,"4262",0,"[OH-].[K+]","3",,,,,,,,,,,,,"Aramid nanofibers",,,,,,,,,,,,,,,,,,,,,,,,,,,,,,,,,,,,,,,,,,,,,,,,,,,,,,,,,,,,,,"[]",,,,,,,,,,,,
"66004879ce6d77d64610d403","2024-02-29T10:32:26.824Z","[""Dimethylsulfoxide (DMSO)""]","[""water""]","[""wt%""]","[]","2;1.5","200","[]","[]","[]","[]","[]","[]","[]","[]",,,,,false,"Dead-end",4,25,14.6,"Ethanol","Dye","Rose Bengal (disodium salt)",1017.64,40,"µmol/L",1,"[""TEM"",""SEM"",""FTIR"",""AFM""]",,,,true,false,"Accepted","[""ISA""]","[""Polyamide"",""Polyethyleneimine""]","[]","[""Not Applicable""]","[""Drying"",""Pure solvent treatment""]","65e05d3a1850430560c1994e","2024-02-29T10:32:26.758Z","2018-01-01T00:00:00.000Z","A high flux organic solvent nanofiltration membrane from Kevlar aramid nanofibers with: In situ incorporation of microspheres","Scientific Report","backOffice","10.1039/C8TA08518H","65def9221850430560c198ab","Li","https://doi.org/10.1039/C8TA08518H",0,"ISA/inorganic/dense","ANF/PEI (2/1.5) - DMSO treatment","Scientific report",,"[{""postTreatmentChemicalAgentConcentrationUnit"":[],""_id"":""65e05d3a1850430560c19953"",""postTreatment"":""Drying"",""postTreatmentChemicalAgentSmiles"":""/"",""postTreatmentChemicalAgentConcentration"":""""},{""postTreatmentChemicalAgentConcentrationUnit"":[],""_id"":""66004676ce6d77d64610d3e6"",""postTreatment"":""Pure solvent treatment"",""postTreatmentChemicalAgentSmiles"":""CS(=O)C""}]",,3.2319,95.9442,"4263",0,"[OH-].[K+]","3",,,,,,,,,,,,,"Aramid nanofibers",,,,,,,,,,,,,,,,,,,,,,,,,,,,,,,,,,,,,,,,,,,,,,,,,,,,,,,,,,,,,,"[]",,,,,,,,,,,,
"66004e60ce6d77d64610d408","2024-02-29T10:32:26.824Z","[""Dimethylsulfoxide (DMSO)""]","[""water""]","[""wt%""]","[]","2;1.5","200","[]","[]","[]","[]","[]","[]","[]","[]",,,,,false,"Dead-end",4,25,14.6,"Hexane",,,511.06,,,1,"[""TEM"",""SEM"",""FTIR"",""AFM""]",,25.8,78.34,true,false,"Accepted","[""ISA""]","[""Polyamide"",""Polyethyleneimine""]","[]","[""Not Applicable""]","[""Drying""]","65e05d3a1850430560c1994e","2024-02-29T10:32:26.758Z","2018-01-01T00:00:00.000Z","A high flux organic solvent nanofiltration membrane from Kevlar aramid nanofibers with: In situ incorporation of microspheres","Scientific Report","backOffice","10.1039/C8TA08518H","65def9221850430560c198ab","Li","https://doi.org/10.1039/C8TA08518H",0,"ISA/inorganic/dense","ANF/PEI (2/1.5) - hexane filtration","Scientific report",,"[{""postTreatmentChemicalAgentConcentrationUnit"":[],""_id"":""65e05d3a1850430560c19953"",""postTreatment"":""Drying"",""postTreatmentChemicalAgentSmiles"":""/"",""postTreatmentChemicalAgentConcentration"":""""}]",,,,"4264",0,"[OH-].[K+]","3",,,,0.8217,,,,,,,,1.71,"Aramid nanofibers",,,,,,,,,,,,,,,,,,,,,,,,,,,,,,,,,,,,,,,,,,,,,,,,,,,,,,,,,,,,,,"[]",,,,,,,,,,,,
"66004e7bce6d77d64610d40c","2024-02-29T10:32:26.824Z","[""Dimethylsulfoxide (DMSO)""]","[""water""]","[""wt%""]","[]","2;1.5","200","[]","[]","[]","[]","[]","[]","[]","[]",,,,,false,"Dead-end",4,25,14.6,"Acetone",,,511.06,,,1,"[""TEM"",""SEM"",""FTIR"",""AFM""]",,25.8,78.34,true,false,"Accepted","[""ISA""]","[""Polyamide"",""Polyethyleneimine""]","[]","[""Not Applicable""]","[""Drying""]","65e05d3a1850430560c1994e","2024-02-29T10:32:26.758Z","2018-01-01T00:00:00.000Z","A high flux organic solvent nanofiltration membrane from Kevlar aramid nanofibers with: In situ incorporation of microspheres","Scientific Report","backOffice","10.1039/C8TA08518H","65def9221850430560c198ab","Li","https://doi.org/10.1039/C8TA08518H",0,"ISA/inorganic/dense","ANF/PEI (2/1.5) - acetone filtration","Scientific report",,"[{""postTreatmentChemicalAgentConcentrationUnit"":[],""_id"":""65e05d3a1850430560c19953"",""postTreatment"":""Drying"",""postTreatmentChemicalAgentSmiles"":""/"",""postTreatmentChemicalAgentConcentration"":""""}]",,,,"4265",0,"[OH-].[K+]","3",,,,11.2297,,,,,,,,1.71,"Aramid nanofibers",,,,,,,,,,,,,,,,,,,,,,,,,,,,,,,,,,,,,,,,,,,,,,,,,,,,,,,,,,,,,,"[]",,,,,,,,,,,,
"66004e92ce6d77d64610d410","2024-02-29T10:32:26.824Z","[""Dimethylsulfoxide (DMSO)""]","[""water""]","[""wt%""]","[]","2;1.5","200","[]","[]","[]","[]","[]","[]","[]","[]",,,,,false,"Dead-end",4,25,14.6,"Ethyl acetate",,,511.06,,,1,"[""TEM"",""SEM"",""FTIR"",""AFM""]",,25.8,78.34,true,false,"Accepted","[""ISA""]","[""Polyamide"",""Polyethyleneimine""]","[]","[""Not Applicable""]","[""Drying""]","65e05d3a1850430560c1994e","2024-02-29T10:32:26.758Z","2018-01-01T00:00:00.000Z","A high flux organic solvent nanofiltration membrane from Kevlar aramid nanofibers with: In situ incorporation of microspheres","Scientific Report","backOffice","10.1039/C8TA08518H","65def9221850430560c198ab","Li","https://doi.org/10.1039/C8TA08518H",0,"ISA/inorganic/dense","ANF/PEI (2/1.5) - ethyl acetate filtration","Scientific report",,"[{""postTreatmentChemicalAgentConcentrationUnit"":[],""_id"":""65e05d3a1850430560c19953"",""postTreatment"":""Drying"",""postTreatmentChemicalAgentSmiles"":""/"",""postTreatmentChemicalAgentConcentration"":""""}]",,,,"4266",0,"[OH-].[K+]","3",,,,7.4293,,,,,,,,1.71,"Aramid nanofibers",,,,,,,,,,,,,,,,,,,,,,,,,,,,,,,,,,,,,,,,,,,,,,,,,,,,,,,,,,,,,,"[]",,,,,,,,,,,,
"66004ea9ce6d77d64610d414","2024-02-29T10:32:26.824Z","[""Dimethylsulfoxide (DMSO)""]","[""water""]","[""wt%""]","[]","2;1.5","200","[]","[]","[]","[]","[]","[]","[]","[]",,,,,false,"Dead-end",4,25,14.6,"Methanol",,,511.06,,,1,"[""TEM"",""SEM"",""FTIR"",""AFM""]",,25.8,78.34,true,false,"Accepted","[""ISA""]","[""Polyamide"",""Polyethyleneimine""]","[]","[""Not Applicable""]","[""Drying""]","65e05d3a1850430560c1994e","2024-02-29T10:32:26.758Z","2018-01-01T00:00:00.000Z","A high flux organic solvent nanofiltration membrane from Kevlar aramid nanofibers with: In situ incorporation of microspheres","Scientific Report","backOffice","10.1039/C8TA08518H","65def9221850430560c198ab","Li","https://doi.org/10.1039/C8TA08518H",0,"ISA/inorganic/dense","ANF/PEI (2/1.5) - methanol filtration","Scientific report",,"[{""postTreatmentChemicalAgentConcentrationUnit"":[],""_id"":""65e05d3a1850430560c19953"",""postTreatment"":""Drying"",""postTreatmentChemicalAgentSmiles"":""/"",""postTreatmentChemicalAgentConcentration"":""""}]",,,,"4267",0,"[OH-].[K+]","3",,,,5.923,,,,,,,,1.71,"Aramid nanofibers",,,,,,,,,,,,,,,,,,,,,,,,,,,,,,,,,,,,,,,,,,,,,,,,,,,,,,,,,,,,,,"[]",,,,,,,,,,,,
"66004ee9ce6d77d64610d418","2024-02-29T10:32:26.824Z","[""Dimethylsulfoxide (DMSO)""]","[""water""]","[""wt%""]","[]","2;1.5","200","[]","[]","[]","[]","[]","[]","[]","[]",,,,,false,"Dead-end",4,25,14.6,"Dimethylformamide (DMF)",,,511.06,,,1,"[""TEM"",""SEM"",""FTIR"",""AFM""]",,25.8,78.34,true,false,"Accepted","[""ISA""]","[""Polyamide"",""Polyethyleneimine""]","[]","[""Not Applicable""]","[""Drying""]","65e05d3a1850430560c1994e","2024-02-29T10:32:26.758Z","2018-01-01T00:00:00.000Z","A high flux organic solvent nanofiltration membrane from Kevlar aramid nanofibers with: In situ incorporation of microspheres","Scientific Report","backOffice","10.1039/C8TA08518H","65def9221850430560c198ab","Li","https://doi.org/10.1039/C8TA08518H",0,"ISA/inorganic/dense","ANF/PEI (2/1.5) - DMF filtration","Scientific report",,"[{""postTreatmentChemicalAgentConcentrationUnit"":[],""_id"":""65e05d3a1850430560c19953"",""postTreatment"":""Drying"",""postTreatmentChemicalAgentSmiles"":""/"",""postTreatmentChemicalAgentConcentration"":""""}]",,,,"4268",0,"[OH-].[K+]","3",,,,3.2525,,,,,,,,1.71,"Aramid nanofibers",,,,,,,,,,,,,,,,,,,,,,,,,,,,,,,,,,,,,,,,,,,,,,,,,,,,,,,,,,,,,,"[]",,,,,,,,,,,,
"66004efcce6d77d64610d41c","2024-02-29T10:32:26.824Z","[""Dimethylsulfoxide (DMSO)""]","[""water""]","[""wt%""]","[]","2;1.5","200","[]","[]","[]","[]","[]","[]","[]","[]",,,,,false,"Dead-end",4,25,14.6,"Dimethylacetamide (DMAC)",,,511.06,,,1,"[""TEM"",""SEM"",""FTIR"",""AFM""]",,25.8,78.34,true,false,"Accepted","[""ISA""]","[""Polyamide"",""Polyethyleneimine""]","[]","[""Not Applicable""]","[""Drying""]","65e05d3a1850430560c1994e","2024-02-29T10:32:26.758Z","2018-01-01T00:00:00.000Z","A high flux organic solvent nanofiltration membrane from Kevlar aramid nanofibers with: In situ incorporation of microspheres","Scientific Report","backOffice","10.1039/C8TA08518H","65def9221850430560c198ab","Li","https://doi.org/10.1039/C8TA08518H",0,"ISA/inorganic/dense","ANF/PEI (2/1.5) - DMAC filtration","Scientific report",,"[{""postTreatmentChemicalAgentConcentrationUnit"":[],""_id"":""65e05d3a1850430560c19953"",""postTreatment"":""Drying"",""postTreatmentChemicalAgentSmiles"":""/"",""postTreatmentChemicalAgentConcentration"":""""}]",,,,"4269",0,"[OH-].[K+]","3",,,,2.8416,,,,,,,,1.71,"Aramid nanofibers",,,,,,,,,,,,,,,,,,,,,,,,,,,,,,,,,,,,,,,,,,,,,,,,,,,,,,,,,,,,,,"[]",,,,,,,,,,,,
"66004f14ce6d77d64610d420","2024-02-29T10:32:26.824Z","[""Dimethylsulfoxide (DMSO)""]","[""water""]","[""wt%""]","[]","2;1.5","200","[]","[]","[]","[]","[]","[]","[]","[]",,,,,false,"Dead-end",4,25,14.6,"1-Methyl-2-pyrrolidinone (NMP)",,,511.06,,,1,"[""TEM"",""SEM"",""FTIR"",""AFM""]",,25.8,78.34,true,false,"Accepted","[""ISA""]","[""Polyamide"",""Polyethyleneimine""]","[]","[""Not Applicable""]","[""Drying""]","65e05d3a1850430560c1994e","2024-02-29T10:32:26.758Z","2018-01-01T00:00:00.000Z","A high flux organic solvent nanofiltration membrane from Kevlar aramid nanofibers with: In situ incorporation of microspheres","Scientific Report","backOffice","10.1039/C8TA08518H","65def9221850430560c198ab","Li","https://doi.org/10.1039/C8TA08518H",0,"ISA/inorganic/dense","ANF/PEI (2/1.5) - NMP filtration","Scientific report",,"[{""postTreatmentChemicalAgentConcentrationUnit"":[],""_id"":""65e05d3a1850430560c19953"",""postTreatment"":""Drying"",""postTreatmentChemicalAgentSmiles"":""/"",""postTreatmentChemicalAgentConcentration"":""""}]",,,,"4270",0,"[OH-].[K+]","3",,,,2.2939,,,,,,,,1.71,"Aramid nanofibers",,,,,,,,,,,,,,,,,,,,,,,,,,,,,,,,,,,,,,,,,,,,,,,,,,,,,,,,,,,,,,"[]",,,,,,,,,,,,
"66004f2ace6d77d64610d424","2024-02-29T10:32:26.824Z","[""Dimethylsulfoxide (DMSO)""]","[""water""]","[""wt%""]","[]","2;1.5","200","[]","[]","[]","[]","[]","[]","[]","[]",,,,,false,"Dead-end",4,25,14.6,"Dimethylsulfoxide (DMSO)",,,511.06,,,1,"[""TEM"",""SEM"",""FTIR"",""AFM""]",,25.8,78.34,true,false,"Accepted","[""ISA""]","[""Polyamide"",""Polyethyleneimine""]","[]","[""Not Applicable""]","[""Drying""]","65e05d3a1850430560c1994e","2024-02-29T10:32:26.758Z","2018-01-01T00:00:00.000Z","A high flux organic solvent nanofiltration membrane from Kevlar aramid nanofibers with: In situ incorporation of microspheres","Scientific Report","backOffice","10.1039/C8TA08518H","65def9221850430560c198ab","Li","https://doi.org/10.1039/C8TA08518H",0,"ISA/inorganic/dense","ANF/PEI (2/1.5) - DMSO filtration","Scientific report",,"[{""postTreatmentChemicalAgentConcentrationUnit"":[],""_id"":""65e05d3a1850430560c19953"",""postTreatment"":""Drying"",""postTreatmentChemicalAgentSmiles"":""/"",""postTreatmentChemicalAgentConcentration"":""""}]",,,,"4271",0,"[OH-].[K+]","3",,,,2.8074,,,,,,,,1.71,"Aramid nanofibers",,,,,,,,,,,,,,,,,,,,,,,,,,,,,,,,,,,,,,,,,,,,,,,,,,,,,,,,,,,,,,"[]",,,,,,,,,,,,
"66004f40ce6d77d64610d428","2024-02-29T10:32:26.824Z","[""Dimethylsulfoxide (DMSO)""]","[""water""]","[""wt%""]","[]","2;1.5","200","[]","[]","[]","[]","[]","[]","[]","[]",,,,,false,"Dead-end",4,25,14.6,"Isopropanol (IPA)",,,511.06,,,1,"[""TEM"",""SEM"",""FTIR"",""AFM""]",,25.8,78.34,true,false,"Accepted","[""ISA""]","[""Polyamide"",""Polyethyleneimine""]","[]","[""Not Applicable""]","[""Drying""]","65e05d3a1850430560c1994e","2024-02-29T10:32:26.758Z","2018-01-01T00:00:00.000Z","A high flux organic solvent nanofiltration membrane from Kevlar aramid nanofibers with: In situ incorporation of microspheres","Scientific Report","backOffice","10.1039/C8TA08518H","65def9221850430560c198ab","Li","https://doi.org/10.1039/C8TA08518H",0,"ISA/inorganic/dense","ANF/PEI (2/1.5) - IPA filtration","Scientific report",,"[{""postTreatmentChemicalAgentConcentrationUnit"":[],""_id"":""65e05d3a1850430560c19953"",""postTreatment"":""Drying"",""postTreatmentChemicalAgentSmiles"":""/"",""postTreatmentChemicalAgentConcentration"":""""}]",,,,"4272",0,"[OH-].[K+]","3",,,,4.3481,,,,,,,,1.71,"Aramid nanofibers",,,,,,,,,,,,,,,,,,,,,,,,,,,,,,,,,,,,,,,,,,,,,,,,,,,,,,,,,,,,,,"[]",,,,,,,,,,,,
"66004f55ce6d77d64610d42c","2024-02-29T10:32:26.824Z","[""Dimethylsulfoxide (DMSO)""]","[""water""]","[""wt%""]","[]","2;1.5","200","[]","[]","[]","[]","[]","[]","[]","[]",,,,,false,"Dead-end",4,25,14.6,"Tetrahydrofuran (THF)",,,511.06,,,1,"[""TEM"",""SEM"",""FTIR"",""AFM""]",,25.8,78.34,true,false,"Accepted","[""ISA""]","[""Polyamide"",""Polyethyleneimine""]","[]","[""Not Applicable""]","[""Drying""]","65e05d3a1850430560c1994e","2024-02-29T10:32:26.758Z","2018-01-01T00:00:00.000Z","A high flux organic solvent nanofiltration membrane from Kevlar aramid nanofibers with: In situ incorporation of microspheres","Scientific Report","backOffice","10.1039/C8TA08518H","65def9221850430560c198ab","Li","https://doi.org/10.1039/C8TA08518H",0,"ISA/inorganic/dense","ANF/PEI (2/1.5) - THF filtration","Scientific report",,"[{""postTreatmentChemicalAgentConcentrationUnit"":[],""_id"":""65e05d3a1850430560c19953"",""postTreatment"":""Drying"",""postTreatmentChemicalAgentSmiles"":""/"",""postTreatmentChemicalAgentConcentration"":""""}]",,,,"4273",0,"[OH-].[K+]","3",,,,20.4736,,,,,,,,1.71,"Aramid nanofibers",,,,,,,,,,,,,,,,,,,,,,,,,,,,,,,,,,,,,,,,,,,,,,,,,,,,,,,,,,,,,,"[]",,,,,,,,,,,,
"66004fe2ce6d77d64610d430","2024-02-29T10:32:26.824Z","[""Dimethylsulfoxide (DMSO)""]","[""water""]","[""wt%""]","[]","2;0.5","200","[]","[]","[]","[]","[]","[]","[]","[]",,,,,false,"Dead-end",4,25,14.6,"Ethanol","Dye","Rose Bengal (disodium salt)",1017.64,40,"µmol/L",1,"[""TEM"",""SEM"",""FTIR"",""AFM""]",,26.1,66.9789,true,false,"Accepted","[""ISA""]","[""Polyamide"",""Polyethyleneimine""]","[]","[""Not Applicable""]","[""Drying""]","65e05d3a1850430560c1994e","2024-02-29T10:32:26.758Z","2018-01-01T00:00:00.000Z","A high flux organic solvent nanofiltration membrane from Kevlar aramid nanofibers with: In situ incorporation of microspheres","Scientific Report","backOffice","10.1039/C8TA08518H","65def9221850430560c198ab","Li","https://doi.org/10.1039/C8TA08518H",0,"ISA/inorganic/dense","ANF/PEI (2/0.5)","Scientific report",,"[{""postTreatmentChemicalAgentConcentrationUnit"":[],""_id"":""65e05d3a1850430560c19953"",""postTreatment"":""Drying"",""postTreatmentChemicalAgentSmiles"":""/"",""postTreatmentChemicalAgentConcentration"":""""}]",,1.7746,95.5426,"4274",0,"[OH-].[K+]","3",,,,,,,,,,,,,"Aramid nanofibers",,,,,,,,,,,,,,,,,,,,,,,,,,,,,,,,,,,,,,,,,,,,,,,,,,,,,,,,,,,,,,"[]",,,,,,,,,,,,
