Repository: BAMresearch/onf-database

This repository belongs to the the publication "Revealing structure-property-performance relationships of organic solvent nanofiltration membranes using a FAIR, open-access database" published in ADD JOURNAL (DOI). 
It uses a dataset derived from The Open Membrane Database (https://openmembranedatabase.org/). The access date was April 8th 2025. The original dataset is in the repository as OMD_SRNF_2025-04-08.csv file.

The main researchers involved in the study are Sarah Glass (ORCID: 0000-0002-0625-0057), Petra Merten (no ORCID available), Torsten Brinkmann (ORCID: 0000-0002-5114-6259) and Volkan Filiz (ORCID: 0000-0003-0239-8641). 

The repository contains 5 Python files:

File: OMD_SRNF_2025-04-08.csv (part 137 of 184)
"66005029ce6d77d64610d434","2024-02-29T10:32:26.824Z","[""Dimethylsulfoxide (DMSO)""]","[""water""]","[""wt%""]","[]","2;2","200","[]","[]","[]","[]","[]","[]","[]","[]",,,,,false,"Dead-end",4,25,14.6,"Ethanol","Dye","Rose Bengal (disodium salt)",1017.64,40,"µmol/L",1,"[""TEM"",""SEM"",""FTIR"",""AFM""]",,40.3,79.3911,true,false,"Accepted","[""ISA""]","[""Polyamide"",""Polyethyleneimine""]","[]","[""Not Applicable""]","[""Drying""]","65e05d3a1850430560c1994e","2024-02-29T10:32:26.758Z","2018-01-01T00:00:00.000Z","A high flux organic solvent nanofiltration membrane from Kevlar aramid nanofibers with: In situ incorporation of microspheres","Scientific Report","backOffice","10.1039/C8TA08518H","65def9221850430560c198ab","Li","https://doi.org/10.1039/C8TA08518H",0,"ISA/inorganic/dense","ANF/PEI (2/2.0)","Scientific report",,"[{""postTreatmentChemicalAgentConcentrationUnit"":[],""_id"":""65e05d3a1850430560c19953"",""postTreatment"":""Drying"",""postTreatmentChemicalAgentSmiles"":""/"",""postTreatmentChemicalAgentConcentration"":""""}]",,4.5792,96.3178,"4275",0,"[OH-].[K+]","3",,,,,,,,,,,,,"Aramid nanofibers",,,,,,,,,,,,,,,,,,,,,,,,,,,,,,,,,,,,,,,,,,,,,,,,,,,,,,,,,,,,,,"[]",,,,,,,,,,,,
"66005309ce6d77d64610d438","2024-02-29T10:32:26.824Z","[""Dimethylsulfoxide (DMSO)""]","[""water""]","[""wt%""]","[]","2;1","200","[]","[]","[]","[]","[]","[]","[]","[]",,,,,false,"Dead-end",4,25,14.6,"Ethanol","Dye","Rose Bengal (disodium salt)",1017.64,40,"µmol/L",1,"[""TEM"",""SEM"",""FTIR"",""AFM""]",,26.7,77.7516,true,false,"Accepted","[""ISA""]","[""Polyamide"",""Polyethyleneimine""]","[]","[""Not Applicable""]","[""Drying""]","65e05d3a1850430560c1994e","2024-02-29T10:32:26.758Z","2018-01-01T00:00:00.000Z","A high flux organic solvent nanofiltration membrane from Kevlar aramid nanofibers with: In situ incorporation of microspheres","Scientific Report","backOffice","10.1039/C8TA08518H","65def9221850430560c198ab","Li","https://doi.org/10.1039/C8TA08518H",0,"ISA/inorganic/dense","ANF/PEI (2/1.0)","Scientific report",,"[{""postTreatmentChemicalAgentConcentrationUnit"":[],""_id"":""65e05d3a1850430560c19953"",""postTreatment"":""Drying"",""postTreatmentChemicalAgentSmiles"":""/"",""postTreatmentChemicalAgentConcentration"":""""}]",,2.4084,98.062,"4276",0,"[OH-].[K+]","3",,,,,,,,,,,,,"Aramid nanofibers",,,,,,,,,,,,,,,,,,,,,,,,,,,,,,,,,,,,,,,,,,,,,,,,,,,,,,,,,,,,,,"[]",,,,,,,,,,,,
"66005840ce6d77d64610d43d","2024-02-29T10:32:26.824Z","[""Dimethylsulfoxide (DMSO)""]","[""water""]","[""wt%""]","[]","2;1","200","[]","[]","[]","[]","[]","[]","[]","[]",,,,,false,"Dead-end",4,25,14.6,"Ethanol","Dye","Rose Bengal (disodium salt)",1017.64,40,"µmol/L",1,"[""TEM"",""SEM"",""FTIR"",""AFM""]",,,,true,false,"Accepted","[""ISA""]","[""Polyamide"",""Polyethyleneimine""]","[]","[""Not Applicable""]","[""Drying"",""Pure solvent treatment""]","65e05d3a1850430560c1994e","2024-02-29T10:32:26.758Z","2018-01-01T00:00:00.000Z","A high flux organic solvent nanofiltration membrane from Kevlar aramid nanofibers with: In situ incorporation of microspheres","Scientific Report","backOffice","10.1039/C8TA08518H","65def9221850430560c198ab","Li","https://doi.org/10.1039/C8TA08518H",0,"ISA/inorganic/dense","ANF/PEI (2/1.0) - methanol treatment","Scientific report",,"[{""postTreatmentChemicalAgentConcentrationUnit"":[],""_id"":""65e05d3a1850430560c19953"",""postTreatment"":""Drying"",""postTreatmentChemicalAgentSmiles"":""/"",""postTreatmentChemicalAgentConcentration"":""""},{""postTreatmentChemicalAgentConcentrationUnit"":[],""_id"":""66005840ce6d77d64610d43f"",""postTreatment"":""Pure solvent treatment"",""postTreatmentChemicalAgentSmiles"":""CO""}]",,9.0189,96.189,"4277",0,"[OH-].[K+]","3",,,,,,,,,,,,,"Aramid nanofibers",,,,,,,,,,,,,,,,,,,,,,,,,,,,,,,,,,,,,,,,,,,,,,,,,,,,,,,,,,,,,,"[]",,,,,,,,,,,,
"6600585dce6d77d64610d443","2024-02-29T10:32:26.824Z","[""Dimethylsulfoxide (DMSO)""]","[""water""]","[""wt%""]","[]","2;1","200","[]","[]","[]","[]","[]","[]","[]","[]",,,,,false,"Dead-end",4,25,14.6,"Ethanol","Dye","Rose Bengal (disodium salt)",1017.64,40,"µmol/L",1,"[""TEM"",""SEM"",""FTIR"",""AFM""]",,,,true,false,"Accepted","[""ISA""]","[""Polyamide"",""Polyethyleneimine""]","[]","[""Not Applicable""]","[""Drying"",""Pure solvent treatment""]","65e05d3a1850430560c1994e","2024-02-29T10:32:26.758Z","2018-01-01T00:00:00.000Z","A high flux organic solvent nanofiltration membrane from Kevlar aramid nanofibers with: In situ incorporation of microspheres","Scientific Report","backOffice","10.1039/C8TA08518H","65def9221850430560c198ab","Li","https://doi.org/10.1039/C8TA08518H",0,"ISA/inorganic/dense","ANF/PEI (2/1.0) - ethanol treatment","Scientific report",,"[{""postTreatmentChemicalAgentConcentrationUnit"":[],""_id"":""65e05d3a1850430560c19953"",""postTreatment"":""Drying"",""postTreatmentChemicalAgentSmiles"":""/"",""postTreatmentChemicalAgentConcentration"":""""},{""postTreatmentChemicalAgentConcentrationUnit"":[],""_id"":""66005840ce6d77d64610d43f"",""postTreatment"":""Pure solvent treatment"",""postTreatmentChemicalAgentSmiles"":""OCC""}]",,3.0183,94.9695,"4278",0,"[OH-].[K+]","3",,,,,,,,,,,,,"Aramid nanofibers",,,,,,,,,,,,,,,,,,,,,,,,,,,,,,,,,,,,,,,,,,,,,,,,,,,,,,,,,,,,,,"[]",,,,,,,,,,,,
"66005877ce6d77d64610d449","2024-02-29T10:32:26.824Z","[""Dimethylsulfoxide (DMSO)""]","[""water""]","[""wt%""]","[]","2;1","200","[]","[]","[]","[]","[]","[]","[]","[]",,,,,false,"Dead-end",4,25,14.6,"Ethanol","Dye","Rose Bengal (disodium salt)",1017.64,40,"µmol/L",1,"[""TEM"",""SEM"",""FTIR"",""AFM""]",,,,true,false,"Accepted","[""ISA""]","[""Polyamide"",""Polyethyleneimine""]","[]","[""Not Applicable""]","[""Drying"",""Pure solvent treatment""]","65e05d3a1850430560c1994e","2024-02-29T10:32:26.758Z","2018-01-01T00:00:00.000Z","A high flux organic solvent nanofiltration membrane from Kevlar aramid nanofibers with: In situ incorporation of microspheres","Scientific Report","backOffice","10.1039/C8TA08518H","65def9221850430560c198ab","Li","https://doi.org/10.1039/C8TA08518H",0,"ISA/inorganic/dense","ANF/PEI (2/1.0) - IPA treatment","Scientific report",,"[{""postTreatmentChemicalAgentConcentrationUnit"":[],""_id"":""65e05d3a1850430560c19953"",""postTreatment"":""Drying"",""postTreatmentChemicalAgentSmiles"":""/"",""postTreatmentChemicalAgentConcentration"":""""},{""postTreatmentChemicalAgentConcentrationUnit"":[],""_id"":""66005840ce6d77d64610d43f"",""postTreatment"":""Pure solvent treatment"",""postTreatmentChemicalAgentSmiles"":""CC(O)C""}]",,6.2362,96.5701,"4279",0,"[OH-].[K+]","3",,,,,,,,,,,,,"Aramid nanofibers",,,,,,,,,,,,,,,,,,,,,,,,,,,,,,,,,,,,,,,,,,,,,,,,,,,,,,,,,,,,,,"[]",,,,,,,,,,,,
"66005895ce6d77d64610d44f","2024-02-29T10:32:26.824Z","[""Dimethylsulfoxide (DMSO)""]","[""water""]","[""wt%""]","[]","2;1","200","[]","[]","[]","[]","[]","[]","[]","[]",,,,,false,"Dead-end",4,25,14.6,"Ethanol","Dye","Rose Bengal (disodium salt)",1017.64,40,"µmol/L",1,"[""TEM"",""SEM"",""FTIR"",""AFM""]",,,,true,false,"Accepted","[""ISA""]","[""Polyamide"",""Polyethyleneimine""]","[]","[""Not Applicable""]","[""Drying"",""Pure solvent treatment""]","65e05d3a1850430560c1994e","2024-02-29T10:32:26.758Z","2018-01-01T00:00:00.000Z","A high flux organic solvent nanofiltration membrane from Kevlar aramid nanofibers with: In situ incorporation of microspheres","Scientific Report","backOffice","10.1039/C8TA08518H","65def9221850430560c198ab","Li","https://doi.org/10.1039/C8TA08518H",0,"ISA/inorganic/dense","ANF/PEI (2/1.0) - hexane treatment","Scientific report",,"[{""postTreatmentChemicalAgentConcentrationUnit"":[],""_id"":""65e05d3a1850430560c19953"",""postTreatment"":""Drying"",""postTreatmentChemicalAgentSmiles"":""/"",""postTreatmentChemicalAgentConcentration"":""""},{""postTreatmentChemicalAgentConcentrationUnit"":[],""_id"":""66005840ce6d77d64610d43f"",""postTreatment"":""Pure solvent treatment"",""postTreatmentChemicalAgentSmiles"":""CCCCCC""}]",,4.9965,95.2743,"4280",0,"[OH-].[K+]","3",,,,,,,,,,,,,"Aramid nanofibers",,,,,,,,,,,,,,,,,,,,,,,,,,,,,,,,,,,,,,,,,,,,,,,,,,,,,,,,,,,,,,"[]",,,,,,,,,,,,
"660058c6ce6d77d64610d455","2024-02-29T10:32:26.824Z","[""Dimethylsulfoxide (DMSO)""]","[""water""]","[""wt%""]","[]","2;1","200","[]","[]","[]","[]","[]","[]","[]","[]",,,,,false,"Dead-end",4,25,14.6,"Ethanol","Dye","Rose Bengal (disodium salt)",1017.64,40,"µmol/L",1,"[""TEM"",""SEM"",""FTIR"",""AFM""]",,,,true,false,"Accepted","[""ISA""]","[""Polyamide"",""Polyethyleneimine""]","[]","[""Not Applicable""]","[""Drying"",""Pure solvent treatment""]","65e05d3a1850430560c1994e","2024-02-29T10:32:26.758Z","2018-01-01T00:00:00.000Z","A high flux organic solvent nanofiltration membrane from Kevlar aramid nanofibers with: In situ incorporation of microspheres","Scientific Report","backOffice","10.1039/C8TA08518H","65def9221850430560c198ab","Li","https://doi.org/10.1039/C8TA08518H",0,"ISA/inorganic/dense","ANF/PEI (2/1.0) - carbontetrachloride treatment","Scientific report",,"[{""postTreatmentChemicalAgentConcentrationUnit"":[],""_id"":""65e05d3a1850430560c19953"",""postTreatment"":""Drying"",""postTreatmentChemicalAgentSmiles"":""/"",""postTreatmentChemicalAgentConcentration"":""""},{""postTreatmentChemicalAgentConcentrationUnit"":[],""_id"":""66005840ce6d77d64610d43f"",""postTreatment"":""Pure solvent treatment"",""postTreatmentChemicalAgentSmiles"":""ClC(Cl)(Cl)Cl""}]",,4.0338,95.3506,"4281",0,"[OH-].[K+]","3",,,,,,,,,,,,,"Aramid nanofibers",,,,,,,,,,,,,,,,,,,,,,,,,,,,,,,,,,,,,,,,,,,,,,,,,,,,,,,,,,,,,,"[]",,,,,,,,,,,,
"660058ddce6d77d64610d45b","2024-02-29T10:32:26.824Z","[""Dimethylsulfoxide (DMSO)""]","[""water""]","[""wt%""]","[]","2;1","200","[]","[]","[]","[]","[]","[]","[]","[]",,,,,false,"Dead-end",4,25,14.6,"Ethanol","Dye","Rose Bengal (disodium salt)",1017.64,40,"µmol/L",1,"[""TEM"",""SEM"",""FTIR"",""AFM""]",,,,true,false,"Accepted","[""ISA""]","[""Polyamide"",""Polyethyleneimine""]","[]","[""Not Applicable""]","[""Drying"",""Pure solvent treatment""]","65e05d3a1850430560c1994e","2024-02-29T10:32:26.758Z","2018-01-01T00:00:00.000Z","A high flux organic solvent nanofiltration membrane from Kevlar aramid nanofibers with: In situ incorporation of microspheres","Scientific Report","backOffice","10.1039/C8TA08518H","65def9221850430560c198ab","Li","https://doi.org/10.1039/C8TA08518H",0,"ISA/inorganic/dense","ANF/PEI (2/1.0) - THF treatment","Scientific report",,"[{""postTreatmentChemicalAgentConcentrationUnit"":[],""_id"":""65e05d3a1850430560c19953"",""postTreatment"":""Drying"",""postTreatmentChemicalAgentSmiles"":""/"",""postTreatmentChemicalAgentConcentration"":""""},{""postTreatmentChemicalAgentConcentrationUnit"":[],""_id"":""66005840ce6d77d64610d43f"",""postTreatment"":""Pure solvent treatment"",""postTreatmentChemicalAgentSmiles"":""C1CCCO1""}]",,5.5372,92.1494,"4282",0,"[OH-].[K+]","3",,,,,,,,,,,,,"Aramid nanofibers",,,,,,,,,,,,,,,,,,,,,,,,,,,,,,,,,,,,,,,,,,,,,,,,,,,,,,,,,,,,,,"[]",,,,,,,,,,,,
"660059f3ce6d77d64610d460","2024-02-29T10:32:26.824Z","[""Dimethylsulfoxide (DMSO)""]","[""water""]","[""wt%""]","[]","2","200","[]","[]","[]","[]","[]","[]","[]","[]",,,,,false,"Dead-end",4,25,14.6,"Ethanol","Dye","Rose Bengal (disodium salt)",1017.64,40,"µmol/L",1,"[""TEM"",""SEM"",""FTIR"",""AFM""]",,20.1,67.4473,true,false,"Accepted","[""ISA""]","[""Polyamide""]","[]","[""Not Applicable""]","[""Drying""]","65e05d3a1850430560c1994e","2024-02-29T10:32:26.758Z","2018-01-01T00:00:00.000Z","A high flux organic solvent nanofiltration membrane from Kevlar aramid nanofibers with: In situ incorporation of microspheres","Scientific Report","backOffice","10.1039/C8TA08518H","65def9221850430560c198ab","Li","https://doi.org/10.1039/C8TA08518H",0,"ISA/inorganic/dense","ANF","Scientific report",,"[{""postTreatmentChemicalAgentConcentrationUnit"":[],""_id"":""65e05d3a1850430560c19953"",""postTreatment"":""Drying"",""postTreatmentChemicalAgentSmiles"":""/"",""postTreatmentChemicalAgentConcentration"":""""}]",,1.331,87.4031,"4283",0,"[OH-].[K+]","3",,,,,,,,,,,,1.68,"Aramid nanofibers",,,,,,,,,,,,,,,,,,,,,,,,,,,,,,,,,,,,,,,,,,,,,,,,,,,,,,,,,,,,,,"[]",,,,,,,,,,,,
"660059fece6d77d64610d464","2024-02-29T10:32:26.824Z","[""Dimethylsulfoxide (DMSO)""]","[""water""]","[""wt%""]","[]","2","200","[]","[]","[]","[]","[]","[]","[]","[]",,,,,false,"Dead-end",4,25,14.6,"Ethanol","Dye","Rose Bengal (disodium salt)",1017.64,40,"µmol/L",1,"[""TEM"",""SEM"",""FTIR"",""AFM""]",,20.1,67.4473,true,false,"Accepted","[""ISA""]","[""Polyamide""]","[]","[""Not Applicable""]","[""Drying""]","65e05d3a1850430560c1994e","2024-02-29T10:32:26.758Z","2018-01-01T00:00:00.000Z","A high flux organic solvent nanofiltration membrane from Kevlar aramid nanofibers with: In situ incorporation of microspheres","Scientific Report","backOffice","10.1039/C8TA08518H","65def9221850430560c198ab","Li","https://doi.org/10.1039/C8TA08518H",0,"ISA/inorganic/dense","ANF - RB rejection","Scientific report",,"[{""postTreatmentChemicalAgentConcentrationUnit"":[],""_id"":""65e05d3a1850430560c19953"",""postTreatment"":""Drying"",""postTreatmentChemicalAgentSmiles"":""/"",""postTreatmentChemicalAgentConcentration"":""""}]",,,91.317,"4284",0,"[OH-].[K+]","3",,,,,,,,,,,,1.68,"Aramid nanofibers",,,,,,,,,,,,,,,,,,,,,,,,,,,,,,,,,,,,,,,,,,,,,,,,,,,,,,,,,,,,,,"[]",,,,,,,,,,,,
"66005a1bce6d77d64610d468","2024-02-29T10:32:26.824Z","[""Dimethylsulfoxide (DMSO)""]","[""water""]","[""wt%""]","[]","2","200","[]","[]","[]","[]","[]","[]","[]","[]",,,,,false,"Dead-end",4,25,14.6,"Ethanol","Dye","Erythrosin B",835.89,40,"µmol/L",1,"[""TEM"",""SEM"",""FTIR"",""AFM""]",,20.1,67.4473,true,false,"Accepted","[""ISA""]","[""Polyamide""]","[]","[""Not Applicable""]","[""Drying""]","65e05d3a1850430560c1994e","2024-02-29T10:32:26.758Z","2018-01-01T00:00:00.000Z","A high flux organic solvent nanofiltration membrane from Kevlar aramid nanofibers with: In situ incorporation of microspheres","Scientific Report","backOffice","10.1039/C8TA08518H","65def9221850430560c198ab","Li","https://doi.org/10.1039/C8TA08518H",0,"ISA/inorganic/dense","ANF - EB rejection","Scientific report",,"[{""postTreatmentChemicalAgentConcentrationUnit"":[],""_id"":""65e05d3a1850430560c19953"",""postTreatment"":""Drying"",""postTreatmentChemicalAgentSmiles"":""/"",""postTreatmentChemicalAgentConcentration"":""""}]",,,91.6097,"4285",0,"[OH-].[K+]","3",,,,,,,,,,,,1.68,"Aramid nanofibers",,,,,,,,,,,,,,,,,,,,,,,,,,,,,,,,,,,,,,,,,,,,,,,,,,,,,,,,,,,,,,"[]",,,,,,,,,,,,
"66005a2ece6d77d64610d46c","2024-02-29T10:32:26.824Z","[""Dimethylsulfoxide (DMSO)""]","[""water""]","[""wt%""]","[]","2","200","[]","[]","[]","[]","[]","[]","[]","[]",,,,,false,"Dead-end",4,25,14.6,"Ethanol","Dye","Eosin Y",647.89,40,"µmol/L",1,"[""TEM"",""SEM"",""FTIR"",""AFM""]",,20.1,67.4473,true,false,"Accepted","[""ISA""]","[""Polyamide""]","[]","[""Not Applicable""]","[""Drying""]","65e05d3a1850430560c1994e","2024-02-29T10:32:26.758Z","2018-01-01T00:00:00.000Z","A high flux organic solvent nanofiltration membrane from Kevlar aramid nanofibers with: In situ incorporation of microspheres","Scientific Report","backOffice","10.1039/C8TA08518H","65def9221850430560c198ab","Li","https://doi.org/10.1039/C8TA08518H",0,"ISA/inorganic/dense","ANF - EY rejection","Scientific report",,"[{""postTreatmentChemicalAgentConcentrationUnit"":[],""_id"":""65e05d3a1850430560c19953"",""postTreatment"":""Drying"",""postTreatmentChemicalAgentSmiles"":""/"",""postTreatmentChemicalAgentConcentration"":""""}]",,,92.1951,"4286",0,"[OH-].[K+]","3",,,,,,,,,,,,1.68,"Aramid nanofibers",,,,,,,,,,,,,,,,,,,,,,,,,,,,,,,,,,,,,,,,,,,,,,,,,,,,,,,,,,,,,,"[]",,,,,,,,,,,,
"66005a48ce6d77d64610d470","2024-02-29T10:32:26.824Z","[""Dimethylsulfoxide (DMSO)""]","[""water""]","[""wt%""]","[]","2","200","[]","[]","[]","[]","[]","[]","[]","[]",,,,,false,"Dead-end",4,25,14.6,"Ethanol","Dye","Patent Blue VF (trisodium salt)",566.66,40,"µmol/L",1,"[""TEM"",""SEM"",""FTIR"",""AFM""]",,20.1,67.4473,true,false,"Accepted","[""ISA""]","[""Polyamide""]","[]","[""Not Applicable""]","[""Drying""]","65e05d3a1850430560c1994e","2024-02-29T10:32:26.758Z","2018-01-01T00:00:00.000Z","A high flux organic solvent nanofiltration membrane from Kevlar aramid nanofibers with: In situ incorporation of microspheres","Scientific Report","backOffice","10.1039/C8TA08518H","65def9221850430560c198ab","Li","https://doi.org/10.1039/C8TA08518H",0,"ISA/inorganic/dense","ANF - PB VF rejection","Scientific report",,"[{""postTreatmentChemicalAgentConcentrationUnit"":[],""_id"":""65e05d3a1850430560c19953"",""postTreatment"":""Drying"",""postTreatmentChemicalAgentSmiles"":""/"",""postTreatmentChemicalAgentConcentration"":""""}]",,,83.5122,"4287",0,"[OH-].[K+]","3",,,,,,,,,,,,1.68,"Aramid nanofibers",,,,,,,,,,,,,,,,,,,,,,,,,,,,,,,,,,,,,,,,,,,,,,,,,,,,,,,,,,,,,,"[]",,,,,,,,,,,,
"66005a5fce6d77d64610d474","2024-02-29T10:32:26.824Z","[""Dimethylsulfoxide (DMSO)""]","[""water""]","[""wt%""]","[]","2","200","[]","[]","[]","[]","[]","[]","[]","[]",,,,,false,"Dead-end",4,25,14.6,"Ethanol","Dye","Janus green (chloride salt)",511.06,40,"µmol/L",1,"[""TEM"",""SEM"",""FTIR"",""AFM""]",,20.1,67.4473,true,false,"Accepted","[""ISA""]","[""Polyamide""]","[]","[""Not Applicable""]","[""Drying""]","65e05d3a1850430560c1994e","2024-02-29T10:32:26.758Z","2018-01-01T00:00:00.000Z","A high flux organic solvent nanofiltration membrane from Kevlar aramid nanofibers with: In situ incorporation of microspheres","Scientific Report","backOffice","10.1039/C8TA08518H","65def9221850430560c198ab","Li","https://doi.org/10.1039/C8TA08518H",0,"ISA/inorganic/dense","ANF - JG rejection","Scientific report",,"[{""postTreatmentChemicalAgentConcentrationUnit"":[],""_id"":""65e05d3a1850430560c19953"",""postTreatment"":""Drying"",""postTreatmentChemicalAgentSmiles"":""/"",""postTreatmentChemicalAgentConcentration"":""""}]",,,78.7317,"4288",0,"[OH-].[K+]","3",,,,,,,,,,,,1.68,"Aramid nanofibers",,,,,,,,,,,,,,,,,,,,,,,,,,,,,,,,,,,,,,,,,,,,,,,,,,,,,,,,,,,,,,"[]",,,,,,,,,,,,
"66005a75ce6d77d64610d478","2024-02-29T10:32:26.824Z","[""Dimethylsulfoxide (DMSO)""]","[""water""]","[""wt%""]","[]","2","200","[]","[]","[]","[]","[]","[]","[]","[]",,,,,false,"Dead-end",4,25,14.6,"Ethanol","Dye","Methyl orange (sodium salt)",327.33,40,"µmol/L",1,"[""TEM"",""SEM"",""FTIR"",""AFM""]",,20.1,67.4473,true,false,"Accepted","[""ISA""]","[""Polyamide""]","[]","[""Not Applicable""]","[""Drying""]","65e05d3a1850430560c1994e","2024-02-29T10:32:26.758Z","2018-01-01T00:00:00.000Z","A high flux organic solvent nanofiltration membrane from Kevlar aramid nanofibers with: In situ incorporation of microspheres","Scientific Report","backOffice","10.1039/C8TA08518H","65def9221850430560c198ab","Li","https://doi.org/10.1039/C8TA08518H",0,"ISA/inorganic/dense","ANF - MO rejection","Scientific report",,"[{""postTreatmentChemicalAgentConcentrationUnit"":[],""_id"":""65e05d3a1850430560c19953"",""postTreatment"":""Drying"",""postTreatmentChemicalAgentSmiles"":""/"",""postTreatmentChemicalAgentConcentration"":""""}]",,,46.439,"4289",0,"[OH-].[K+]","3",,,,,,,,,,,,1.68,"Aramid nanofibers",,,,,,,,,,,,,,,,,,,,,,,,,,,,,,,,,,,,,,,,,,,,,,,,,,,,,,,,,,,,,,"[]",,,,,,,,,,,,
"66005baace6d77d64610d47d","2024-02-29T10:32:26.824Z","[""Dimethylsulfoxide (DMSO)""]","[""water""]","[""wt%""]","[]","2","200","[]","[]","[]","[]","[]","[]","[]","[]",,,,,false,"Dead-end",4,25,14.6,"Ethanol","Dye","Rose Bengal (disodium salt)",1017.64,40,"µmol/L",1,"[""TEM"",""SEM"",""FTIR"",""AFM""]",,,,true,false,"Accepted","[""ISA""]","[""Polyamide""]","[]","[""Not Applicable""]","[""Drying"",""Pure solvent treatment""]","65e05d3a1850430560c1994e","2024-02-29T10:32:26.758Z","2018-01-01T00:00:00.000Z","A high flux organic solvent nanofiltration membrane from Kevlar aramid nanofibers with: In situ incorporation of microspheres","Scientific Report","backOffice","10.1039/C8TA08518H","65def9221850430560c198ab","Li","https://doi.org/10.1039/C8TA08518H",0,"ISA/inorganic/dense","ANF - methanol treatment","Scientific report",,"[{""postTreatmentChemicalAgentConcentrationUnit"":[],""_id"":""65e05d3a1850430560c19953"",""postTreatment"":""Drying"",""postTreatmentChemicalAgentSmiles"":""/"",""postTreatmentChemicalAgentConcentration"":""""},{""postTreatmentChemicalAgentConcentrationUnit"":[],""_id"":""66005baace6d77d64610d47f"",""postTreatment"":""Pure solvent treatment"",""postTreatmentChemicalAgentSmiles"":""CO""}]",,2.635,86.8902,"4290",0,"[OH-].[K+]","3",,,,,,,,,,,,,"Aramid nanofibers",,,,,,,,,,,,,,,,,,,,,,,,,,,,,,,,,,,,,,,,,,,,,,,,,,,,,,,,,,,,,,"[]",,,,,,,,,,,,
"66005bc3ce6d77d64610d483","2024-02-29T10:32:26.824Z","[""Dimethylsulfoxide (DMSO)""]","[""water""]","[""wt%""]","[]","2","200","[]","[]","[]","[]","[]","[]","[]","[]",,,,,false,"Dead-end",4,25,14.6,"Ethanol","Dye","Rose Bengal (disodium salt)",1017.64,40,"µmol/L",1,"[""TEM"",""SEM"",""FTIR"",""AFM""]",,,,true,false,"Accepted","[""ISA""]","[""Polyamide""]","[]","[""Not Applicable""]","[""Drying"",""Pure solvent treatment""]","65e05d3a1850430560c1994e","2024-02-29T10:32:26.758Z","2018-01-01T00:00:00.000Z","A high flux organic solvent nanofiltration membrane from Kevlar aramid nanofibers with: In situ incorporation of microspheres","Scientific Report","backOffice","10.1039/C8TA08518H","65def9221850430560c198ab","Li","https://doi.org/10.1039/C8TA08518H",0,"ISA/inorganic/dense","ANF - ethanol treatment","Scientific report",,"[{""postTreatmentChemicalAgentConcentrationUnit"":[],""_id"":""65e05d3a1850430560c19953"",""postTreatment"":""Drying"",""postTreatmentChemicalAgentSmiles"":""/"",""postTreatmentChemicalAgentConcentration"":""""},{""postTreatmentChemicalAgentConcentrationUnit"":[],""_id"":""66005baace6d77d64610d47f"",""postTreatment"":""Pure solvent treatment"",""postTreatmentChemicalAgentSmiles"":""OCC""}]",,0.997,88.186,"4291",0,"[OH-].[K+]","3",,,,,,,,,,,,,"Aramid nanofibers",,,,,,,,,,,,,,,,,,,,,,,,,,,,,,,,,,,,,,,,,,,,,,,,,,,,,,,,,,,,,,"[]",,,,,,,,,,,,
"66005bdbce6d77d64610d489","2024-02-29T10:32:26.824Z","[""Dimethylsulfoxide (DMSO)""]","[""water""]","[""wt%""]","[]","2","200","[]","[]","[]","[]","[]","[]","[]","[]",,,,,false,"Dead-end",4,25,14.6,"Ethanol","Dye","Rose Bengal (disodium salt)",1017.64,40,"µmol/L",1,"[""TEM"",""SEM"",""FTIR"",""AFM""]",,,,true,false,"Accepted","[""ISA""]","[""Polyamide""]","[]","[""Not Applicable""]","[""Drying"",""Pure solvent treatment""]","65e05d3a1850430560c1994e","2024-02-29T10:32:26.758Z","2018-01-01T00:00:00.000Z","A high flux organic solvent nanofiltration membrane from Kevlar aramid nanofibers with: In situ incorporation of microspheres","Scientific Report","backOffice","10.1039/C8TA08518H","65def9221850430560c198ab","Li","https://doi.org/10.1039/C8TA08518H",0,"ISA/inorganic/dense","ANF - ethanol treatment","Scientific report",,"[{""postTreatmentChemicalAgentConcentrationUnit"":[],""_id"":""65e05d3a1850430560c19953"",""postTreatment"":""Drying"",""postTreatmentChemicalAgentSmiles"":""/"",""postTreatmentChemicalAgentConcentration"":""""},{""postTreatmentChemicalAgentConcentrationUnit"":[],""_id"":""66005baace6d77d64610d47f"",""postTreatment"":""Pure solvent treatment"",""postTreatmentChemicalAgentSmiles"":""CC(O)C""}]",,1.2463,87.5,"4292",0,"[OH-].[K+]","3",,,,,,,,,,,,,"Aramid nanofibers",,,,,,,,,,,,,,,,,,,,,,,,,,,,,,,,,,,,,,,,,,,,,,,,,,,,,,,,,,,,,,"[]",,,,,,,,,,,,
"66005c7fce6d77d64610d48f","2024-02-29T10:32:26.824Z","[""Dimethylsulfoxide (DMSO)""]","[""water""]","[""wt%""]","[]","2","200","[]","[]","[]","[]","[]","[]","[]","[]",,,,,false,"Dead-end",4,25,14.6,"Ethanol","Dye","Rose Bengal (disodium salt)",1017.64,40,"µmol/L",1,"[""TEM"",""SEM"",""FTIR"",""AFM""]",,,,true,false,"Accepted","[""ISA""]","[""Polyamide""]","[]","[""Not Applicable""]","[""Drying"",""Pure solvent treatment""]","65e05d3a1850430560c1994e","2024-02-29T10:32:26.758Z","2018-01-01T00:00:00.000Z","A high flux organic solvent nanofiltration membrane from Kevlar aramid nanofibers with: In situ incorporation of microspheres","Scientific Report","backOffice","10.1039/C8TA08518H","65def9221850430560c198ab","Li","https://doi.org/10.1039/C8TA08518H",0,"ISA/inorganic/dense","ANF - hexane treatment","Scientific report",,"[{""postTreatmentChemicalAgentConcentrationUnit"":[],""_id"":""65e05d3a1850430560c19953"",""postTreatment"":""Drying"",""postTreatmentChemicalAgentSmiles"":""/"",""postTreatmentChemicalAgentConcentration"":""""},{""postTreatmentChemicalAgentConcentrationUnit"":[],""_id"":""66005baace6d77d64610d47f"",""postTreatment"":""Pure solvent treatment"",""postTreatmentChemicalAgentSmiles"":""CCCCCC""}]",,1.5133,87.4238,"4293",0,"[OH-].[K+]","3",,,,,,,,,,,,,"Aramid nanofibers",,,,,,,,,,,,,,,,,,,,,,,,,,,,,,,,,,,,,,,,,,,,,,,,,,,,,,,,,,,,,,"[]",,,,,,,,,,,,
"66005c98ce6d77d64610d495","2024-02-29T10:32:26.824Z","[""Dimethylsulfoxide (DMSO)""]","[""water""]","[""wt%""]","[]","2","200","[]","[]","[]","[]","[]","[]","[]","[]",,,,,false,"Dead-end",4,25,14.6,"Ethanol","Dye","Rose Bengal (disodium salt)",1017.64,40,"µmol/L",1,"[""TEM"",""SEM"",""FTIR"",""AFM""]",,,,true,false,"Accepted","[""ISA""]","[""Polyamide""]","[]","[""Not Applicable""]","[""Drying"",""Pure solvent treatment""]","65e05d3a1850430560c1994e","2024-02-29T10:32:26.758Z","2018-01-01T00:00:00.000Z","A high flux organic solvent nanofiltration membrane from Kevlar aramid nanofibers with: In situ incorporation of microspheres","Scientific Report","backOffice","10.1039/C8TA08518H","65def9221850430560c198ab","Li","https://doi.org/10.1039/C8TA08518H",0,"ISA/inorganic/dense","ANF - carbontetrachloride treatment","Scientific report",,"[{""postTreatmentChemicalAgentConcentrationUnit"":[],""_id"":""65e05d3a1850430560c19953"",""postTreatment"":""Drying"",""postTreatmentChemicalAgentSmiles"":""/"",""postTreatmentChemicalAgentConcentration"":""""},{""postTreatmentChemicalAgentConcentrationUnit"":[],""_id"":""66005baace6d77d64610d47f"",""postTreatment"":""Pure solvent treatment"",""postTreatmentChemicalAgentSmiles"":""ClC(Cl)(Cl)Cl""}]",,1.1217,88.186,"4294",0,"[OH-].[K+]","3",,,,,,,,,,,,,"Aramid nanofibers",,,,,,,,,,,,,,,,,,,,,,,,,,,,,,,,,,,,,,,,,,,,,,,,,,,,,,,,,,,,,,"[]",,,,,,,,,,,,
"66005cb1ce6d77d64610d49b","2024-02-29T10:32:26.824Z","[""Dimethylsulfoxide (DMSO)""]","[""water""]","[""wt%""]","[]","2","200","[]","[]","[]","[]","[]","[]","[]","[]",,,,,false,"Dead-end",4,25,14.6,"Ethanol","Dye","Rose Bengal (disodium salt)",1017.64,40,"µmol/L",1,"[""TEM"",""SEM"",""FTIR"",""AFM""]",,,,true,false,"Accepted","[""ISA""]","[""Polyamide""]","[]","[""Not Applicable""]","[""Drying"",""Pure solvent treatment""]","65e05d3a1850430560c1994e","2024-02-29T10:32:26.758Z","2018-01-01T00:00:00.000Z","A high flux organic solvent nanofiltration membrane from Kevlar aramid nanofibers with: In situ incorporation of microspheres","Scientific Report","backOffice","10.1039/C8TA08518H","65def9221850430560c198ab","Li","https://doi.org/10.1039/C8TA08518H",0,"ISA/inorganic/dense","ANF - THF treatment","Scientific report",,"[{""postTreatmentChemicalAgentConcentrationUnit"":[],""_id"":""65e05d3a1850430560c19953"",""postTreatment"":""Drying"",""postTreatmentChemicalAgentSmiles"":""/"",""postTreatmentChemicalAgentConcentration"":""""},{""postTreatmentChemicalAgentConcentrationUnit"":[],""_id"":""66005baace6d77d64610d47f"",""postTreatment"":""Pure solvent treatment"",""postTreatmentChemicalAgentSmiles"":""C1CCCO1""}]",,1.2997,59.375,"4295",0,"[OH-].[K+]","3",,,,,,,,,,,,,"Aramid nanofibers",,,,,,,,,,,,,,,,,,,,,,,,,,,,,,,,,,,,,,,,,,,,,,,,,,,,,,,,,,,,,,"[]",,,,,,,,,,,,
"660083e4ce6d77d64610d504","2024-03-02T14:49:49.173Z","[""Dimethylsulfoxide (DMSO)""]","[""water""]","[""wt%""]","[]","2","200","[]","[]","[]","[]","[]","[]","[]","[]",,,,,false,"Crossflow",6,25,14.6,"Ethanol","Dye","Erythrosin B",835.89,40,"µmol/L",1,"[""AFM"",""SEM""]",,63.8,72,true,false,"Accepted","[""ISA""]","[""Polyamide""]","[]","[""Not Applicable""]","[""Drying"",""Thermal treatment""]","65e33c8d1850430560c19b3f","2024-03-02T14:49:49.113Z","2019-01-01T00:00:00.000Z","Facile synthesis of Kevlar nanofibrous membranes via regeneration of hydrogen bonds for organic solvent nanofiltration","Scientific Report","backOffice","10.1016/j.memsci.2018.12.047","65def9221850430560c198ab","Yuan","https://doi.org/10.1016/j.memsci.2018.12.047",0,"ISA/inorganic/dense","M2%-200 Kevlar OSN membranes - EB retention","Scientific report",,"[{""postTreatmentChemicalAgentConcentrationUnit"":[],""_id"":""65e33c8d1850430560c19b43"",""postTreatment"":""Drying"",""postTreatmentChemicalAgentSmiles"":""/""},{""postTreatmentChemicalAgentConcentrationUnit"":[],""_id"":""65e33c8d1850430560c19b44"",""postTreatment"":""Thermal treatment"",""postTreatmentChemicalAgentSmiles"":""/""}]",,,94.48,"4296",0,"[OH-].[K+]","2",,,,,,,,,,,,1.78,"Kevlar nanofibre",,,,,,,,,,,,,,,,,,,,,,,,,,,,,,,,,,,,,,,,,,,,,,,,,,,,,,,,,,,,,,"[]",,,,,,,,,,,,
"660083f9ce6d77d64610d50a","2024-03-02T14:49:49.173Z","[""Dimethylsulfoxide (DMSO)""]","[""water""]","[""wt%""]","[]","2","200","[]","[]","[]","[]","[]","[]","[]","[]",,,,,false,"Crossflow",6,25,14.6,"Ethanol","Dye","Eosin Y",647.89,40,"µmol/L",1,"[""AFM"",""SEM""]",,63.8,72,true,false,"Accepted","[""ISA""]","[""Polyamide""]","[]","[""Not Applicable""]","[""Drying"",""Thermal treatment""]","65e33c8d1850430560c19b3f","2024-03-02T14:49:49.113Z","2019-01-01T00:00:00.000Z","Facile synthesis of Kevlar nanofibrous membranes via regeneration of hydrogen bonds for organic solvent nanofiltration","Scientific Report","backOffice","10.1016/j.memsci.2018.12.047","65def9221850430560c198ab","Yuan","https://doi.org/10.1016/j.memsci.2018.12.047",0,"ISA/inorganic/dense","M2%-200 Kevlar OSN membranes - EY rejection","Scientific report",,"[{""postTreatmentChemicalAgentConcentrationUnit"":[],""_id"":""65e33c8d1850430560c19b43"",""postTreatment"":""Drying"",""postTreatmentChemicalAgentSmiles"":""/""},{""postTreatmentChemicalAgentConcentrationUnit"":[],""_id"":""65e33c8d1850430560c19b44"",""postTreatment"":""Thermal treatment"",""postTreatmentChemicalAgentSmiles"":""/""}]",,,94.05,"4297",0,"[OH-].[K+]","2",,,,,,,,,,,,1.78,"Kevlar nanofibre",,,,,,,,,,,,,,,,,,,,,,,,,,,,,,,,,,,,,,,,,,,,,,,,,,,,,,,,,,,,,,"[]",,,,,,,,,,,,
"6600840fce6d77d64610d510","2024-03-02T14:49:49.173Z","[""Dimethylsulfoxide (DMSO)""]","[""water""]","[""wt%""]","[]","2","200","[]","[]","[]","[]","[]","[]","[]","[]",,,,,false,"Crossflow",6,25,14.6,"Ethanol","Dye","Patent Blue VF (trisodium salt)",566.66,40,"µmol/L",1,"[""AFM"",""SEM""]",,63.8,72,true,false,"Accepted","[""ISA""]","[""Polyamide""]","[]","[""Not Applicable""]","[""Drying"",""Thermal treatment""]","65e33c8d1850430560c19b3f","2024-03-02T14:49:49.113Z","2019-01-01T00:00:00.000Z","Facile synthesis of Kevlar nanofibrous membranes via regeneration of hydrogen bonds for organic solvent nanofiltration","Scientific Report","backOffice","10.1016/j.memsci.2018.12.047","65def9221850430560c198ab","Yuan","https://doi.org/10.1016/j.memsci.2018.12.047",0,"ISA/inorganic/dense","M2%-200 Kevlar OSN membranes PB VF rejection","Scientific report",,"[{""postTreatmentChemicalAgentConcentrationUnit"":[],""_id"":""65e33c8d1850430560c19b43"",""postTreatment"":""Drying"",""postTreatmentChemicalAgentSmiles"":""/""},{""postTreatmentChemicalAgentConcentrationUnit"":[],""_id"":""65e33c8d1850430560c19b44"",""postTreatment"":""Thermal treatment"",""postTreatmentChemicalAgentSmiles"":""/""}]",,,80.41,"4298",0,"[OH-].[K+]","2",,,,,,,,,,,,1.78,"Kevlar nanofibre",,,,,,,,,,,,,,,,,,,,,,,,,,,,,,,,,,,,,,,,,,,,,,,,,,,,,,,,,,,,,,"[]",,,,,,,,,,,,
"66008426ce6d77d64610d516","2024-03-02T14:49:49.173Z","[""Dimethylsulfoxide (DMSO)""]","[""water""]","[""wt%""]","[]","2","200","[]","[]","[]","[]","[]","[]","[]","[]",,,,,false,"Crossflow",6,25,14.6,"Ethanol","Dye","Methyl orange (sodium salt)",327.33,40,"µmol/L",1,"[""AFM"",""SEM""]",,63.8,72,true,false,"Accepted","[""ISA""]","[""Polyamide""]","[]","[""Not Applicable""]","[""Drying"",""Thermal treatment""]","65e33c8d1850430560c19b3f","2024-03-02T14:49:49.113Z","2019-01-01T00:00:00.000Z","Facile synthesis of Kevlar nanofibrous membranes via regeneration of hydrogen bonds for organic solvent nanofiltration","Scientific Report","backOffice","10.1016/j.memsci.2018.12.047","65def9221850430560c198ab","Yuan","https://doi.org/10.1016/j.memsci.2018.12.047",0,"ISA/inorganic/dense","M2%-200 Kevlar OSN membranes - MO rejection","Scientific report",,"[{""postTreatmentChemicalAgentConcentrationUnit"":[],""_id"":""65e33c8d1850430560c19b43"",""postTreatment"":""Drying"",""postTreatmentChemicalAgentSmiles"":""/""},{""postTreatmentChemicalAgentConcentrationUnit"":[],""_id"":""65e33c8d1850430560c19b44"",""postTreatment"":""Thermal treatment"",""postTreatmentChemicalAgentSmiles"":""/""}]",,,46.59,"4299",0,"[OH-].[K+]","2",,,,,,,,,,,,1.78,"Kevlar nanofibre",,,,,,,,,,,,,,,,,,,,,,,,,,,,,,,,,,,,,,,,,,,,,,,,,,,,,,,,,,,,,,"[]",,,,,,,,,,,,
"66013eccd8454f22e1dfba6e","2024-03-25T09:07:24.908Z","[]","[]","[]","[]",,,"[""None""]","[]","[]","[]","[]","[]","[]","[]",,,,,false,"Dead-end",4,25,3.14,"Ethanol","Other","Direct red 23",813.72,20,"mg/L",1,"[""SEM""]",47,,,true,false,"Accepted","[""TFC""]","[""Polymers of intrinsic microporosity""]","[]","[""Polyacrylonitrile""]","[""Pure solvent treatment""]","65d0d66d1923a5f1691800d8","2024-02-17T15:53:17.115Z","2021-01-01T00:00:00.000Z","Amidoxime-functionalized polymer of intrinsic microporosity (AOPIM-1)-based thin film composite membranes with ultrahigh permeance for organic solvent nanofiltration","Scientific Report","backOffice","10.1016/j.memsci.2021.119375","65ccb02ce95682d43dfe85e9","Jin","https://doi.org/10.1016/j.memsci.2021.119375",0,"Composite","AOPIM-1 DR/Eth","Scientific report","Spincoating","[{""postTreatmentChemicalAgentConcentrationUnit"":[],""_id"":""66291a53b0337cf80cea9afd"",""postTreatment"":""Pure solvent treatment"",""postTreatmentChemicalAgentSmiles"":""CCO""}]","Commercial",,91.2,"4300",0,,,,,,5.1,,,,,,,800,,,,,,,,,,,,,,,,,,,,,,,,,,,,,,,,,,,,,,,,,,,,,,,,,,,,,,,,,,,,,,,,"[]",,,,,,,,,,,,
"660141b1d8454f22e1dfbab8","2024-03-25T09:19:45.710Z","[]","[]","[]","[]",,,"[""Pure solvent treatment""]","[{""postTreatmentChemicalAgentConcentrationUnit"":[],""_id"":""660141b1d8454f22e1dfbaba"",""postTreatment"":""Pure solvent treatment"",""postTreatmentChemicalAgentSmiles"":""CCO""}]","[]","[]","[]","[]","[]","[]",,,,,false,"Dead-end",4,25,3.14,"Ethanol","Dye","Rose Bengal (disodium salt)",1017.64,20,"mg/L",1,"[""SEM""]",165,,,true,false,"Accepted","[""TFC""]","[""Polymers of intrinsic microporosity""]","[]","[""Polyacrylonitrile""]","[""Thermal treatment""]","65d0d66d1923a5f1691800d8","2024-02-17T15:53:17.115Z","2021-01-01T00:00:00.000Z","Amidoxime-functionalized polymer of intrinsic microporosity (AOPIM-1)-based thin film composite membranes with ultrahigh permeance for organic solvent nanofiltration","Scientific Report","backOffice","10.1016/j.memsci.2021.119375","65ccb02ce95682d43dfe85e9","Jin","https://doi.org/10.1016/j.memsci.2021.119375",0,"Composite","AOPIM-1 RB/eth","Scientific report","Spincoating","[{""postTreatmentChemicalAgentConcentrationUnit"":[""v%""],""_id"":""660141b1d8454f22e1dfbab9"",""postTreatment"":""Thermal treatment"",""postTreatmentChemicalAgentSmiles"":""CCO"",""postTreatmentChemicalAgentConcentration"":""100""}]","Commercial",6.5,92,"4301",0,,,,,,6.7,,,,,,,800,,,,,,,,,,,,,,,,,,,,,,,,,,,,,,,,,,,,,,,,,,,,,,,,,,,,,,,,,,,,,,,,"[]",,,,,,,,,,,,
"66014355d8454f22e1dfbb57","2024-03-25T09:26:45.907Z","[]","[]","[]","[]",,,"[""Pure solvent treatment""]","[{""postTreatmentChemicalAgentConcentrationUnit"":[],""_id"":""66014355d8454f22e1dfbb59"",""postTreatment"":""Pure solvent treatment"",""postTreatmentChemicalAgentSmiles"":""CCO""}]","[]","[]","[]","[]","[]","[]",,,,,false,"Dead-end",4,25,3.14,"Ethanol","Other","acid yellow 19",1111.11,20,"mg/L",1,"[""SEM"",""TEM""]",209,,,true,false,"Accepted","[""TFC""]","[""Polymers of intrinsic microporosity""]","[]","[""Polyacrylonitrile""]","[""Thermal treatment""]","65d0d66d1923a5f1691800d8","2024-02-17T15:53:17.115Z","2021-01-01T00:00:00.000Z","Amidoxime-functionalized polymer of intrinsic microporosity (AOPIM-1)-based thin film composite membranes with ultrahigh permeance for organic solvent nanofiltration","Scientific Report","backOffice","10.1016/j.memsci.2021.119375","65ccb02ce95682d43dfe85e9","Jin","https://doi.org/10.1016/j.memsci.2021.119375",0,"Composite","AOPIM-1 AY79/eth","Scientific report","Spincoating","[{""postTreatmentChemicalAgentConcentrationUnit"":[""v%""],""_id"":""66014355d8454f22e1dfbb58"",""postTreatment"":""Thermal treatment"",""postTreatmentChemicalAgentSmiles"":""CCO"",""postTreatmentChemicalAgentConcentration"":""100""}]","Commercial",2.2,95,"4302",0,,,,,,2.5,,,,,,,800,,,,,,,,,,,,,,,,,,,,,,,,,,,,,,,,,,,,,,,,,,,,,,,,,,,,,,,,,,,,,,,,"[]",,,,,,,,,,,,
"6601446fd8454f22e1dfbb66","2024-03-25T09:31:27.973Z","[]","[]","[]","[]",,,"[""Pure solvent treatment""]","[{""postTreatmentChemicalAgentConcentrationUnit"":[],""_id"":""6601446fd8454f22e1dfbb68"",""postTreatment"":""Pure solvent treatment"",""postTreatmentChemicalAgentSmiles"":""CCO""}]","[]","[]","[]","[]","[]","[]",,,,,false,"Dead-end",4,25,3.14,"Ethanol","Dye","Reactive black 5 (tetrasodium salt)",991.82,20,"mg/L",1,"[""SEM""]",100,21,,true,false,"Accepted","[""TFC""]","[""Polymers of intrinsic microporosity""]","[]","[""Polyacrylonitrile""]","[""Thermal treatment""]","65d0d66d1923a5f1691800d8","2024-02-17T15:53:17.115Z","2021-01-01T00:00:00.000Z","Amidoxime-functionalized polymer of intrinsic microporosity (AOPIM-1)-based thin film composite membranes with ultrahigh permeance for organic solvent nanofiltration","Scientific Report","backOffice","10.1016/j.memsci.2021.119375","65ccb02ce95682d43dfe85e9","Jin","https://doi.org/10.1016/j.memsci.2021.119375",0,"Composite","AOPIM-1 RB5/eth","Scientific report","Spincoating","[{""postTreatmentChemicalAgentConcentrationUnit"":[""v%""],""_id"":""6601446fd8454f22e1dfbb67"",""postTreatment"":""Thermal treatment"",""postTreatmentChemicalAgentSmiles"":""CCO"",""postTreatmentChemicalAgentConcentration"":""100""}]","Commercial",9.6,91,"4303",0,,,,,,10,,,,,,,800,,,,,,,,,,,,,,,,,,,,,,,,,,,,,,,,,,,,,,,,,,,,,,,,,,,,,,,,,,,,,,,,"[]",,,,,,,,,,,,
"660145edd8454f22e1dfbc60","2024-03-25T09:37:49.343Z","[]","[]","[]","[]",,,"[""Pure solvent treatment""]","[{""postTreatmentChemicalAgentConcentrationUnit"":[],""_id"":""660145edd8454f22e1dfbc63"",""postTreatment"":""Pure solvent treatment"",""postTreatmentChemicalAgentSmiles"":""CCO""}]","[]","[]","[]","[]","[]","[]",,,,,false,"Dead-end",4,25,3.14,"Ethanol","Other","Vitamin B12",1355,20,"mg/L",1,"[""SEM"",""TEM""]",88,22.9,,true,false,"Accepted","[""TFC""]","[""Polymers of intrinsic microporosity""]","[]","[""Polyacrylonitrile""]","[""Pure solvent treatment"",""Thermal treatment""]","65d0d66d1923a5f1691800d8","2024-02-17T15:53:17.115Z","2021-01-01T00:00:00.000Z","Amidoxime-functionalized polymer of intrinsic microporosity (AOPIM-1)-based thin film composite membranes with ultrahigh permeance for organic solvent nanofiltration","Scientific Report","backOffice","10.1016/j.memsci.2021.119375","65ccb02ce95682d43dfe85e9","Jin","https://doi.org/10.1016/j.memsci.2021.119375",0,"Composite","e-AOPIM-1 vitB12/EtOH","Scientific report","Spincoating","[{""postTreatmentChemicalAgentConcentrationUnit"":[],""_id"":""660145edd8454f22e1dfbc61"",""postTreatment"":""Pure solvent treatment"",""postTreatmentChemicalAgentSmiles"":""CCO""},{""postTreatmentChemicalAgentConcentrationUnit"":[],""_id"":""660145edd8454f22e1dfbc62"",""postTreatment"":""Thermal treatment"",""postTreatmentChemicalAgentSmiles"":""/"",""postTreatmentChemicalAgentConcentration"":""""}]","Commercial",15,98,"4304",0,,,,,,15.5,,,,,,,800,,,,,,,,,,,,,,,,,,,,,,,,,,,,,,,,,,,,,,,,,,,,,,,,,,,,,,,,,,,,,,,,"[]",,,,,,,,,,,,
