Repository: BAMresearch/onf-database

This repository belongs to the the publication "Revealing structure-property-performance relationships of organic solvent nanofiltration membranes using a FAIR, open-access database" published in ADD JOURNAL (DOI). 
It uses a dataset derived from The Open Membrane Database (https://openmembranedatabase.org/). The access date was April 8th 2025. The original dataset is in the repository as OMD_SRNF_2025-04-08.csv file.

The main researchers involved in the study are Sarah Glass (ORCID: 0000-0002-0625-0057), Petra Merten (no ORCID available), Torsten Brinkmann (ORCID: 0000-0002-5114-6259) and Volkan Filiz (ORCID: 0000-0003-0239-8641). 

The repository contains 5 Python files:

File: OMD_SRNF_2025-04-08.csv (part 138 of 184)
"6601470ed8454f22e1dfbc9a","2024-03-25T09:42:38.249Z","[]","[]","[]","[]",,,"[""Pure solvent treatment""]","[{""postTreatmentChemicalAgentConcentrationUnit"":[],""_id"":""6601470ed8454f22e1dfbc9d"",""postTreatment"":""Pure solvent treatment"",""postTreatmentChemicalAgentSmiles"":""CCO""}]","[]","[]","[]","[]","[]","[]",,,,,false,"Dead-end",4,25,3.14,"Acetonitrile","Dye","Direct red 23",,,,1,"[""SEM"",""TEM""]",88,22.9,,true,false,"Accepted","[""TFC""]","[""Polymers of intrinsic microporosity""]","[]","[""Polyacrylonitrile""]","[""Pure solvent treatment"",""Thermal treatment""]","65d0d66d1923a5f1691800d8","2024-02-17T15:53:17.115Z","2021-01-01T00:00:00.000Z","Amidoxime-functionalized polymer of intrinsic microporosity (AOPIM-1)-based thin film composite membranes with ultrahigh permeance for organic solvent nanofiltration","Scientific Report","backOffice","10.1016/j.memsci.2021.119375","65ccb02ce95682d43dfe85e9","Jin","https://doi.org/10.1016/j.memsci.2021.119375",0,"Composite","e-AOPIM-1 ACN permeance","Scientific report","Spincoating","[{""postTreatmentChemicalAgentConcentrationUnit"":[],""_id"":""6601470ed8454f22e1dfbc9b"",""postTreatment"":""Pure solvent treatment"",""postTreatmentChemicalAgentSmiles"":""CCO""},{""postTreatmentChemicalAgentConcentrationUnit"":[],""_id"":""6601470ed8454f22e1dfbc9c"",""postTreatment"":""Thermal treatment"",""postTreatmentChemicalAgentSmiles"":""/"",""postTreatmentChemicalAgentConcentration"":""""}]","Commercial",,,"4305",0,,,,,,82.9,,,,,,,,,,,,,,,,,,,,,,,,,,,,,,,,,,,,,,,,,,,,,,,,,,,,,,,,,,,,,,,,,,,,,,,"[]",,,,,,,,,,,,
"660147c0d8454f22e1dfbca1","2024-03-25T09:45:36.079Z","[]","[]","[]","[]",,,"[""Pure solvent treatment""]","[{""postTreatmentChemicalAgentConcentrationUnit"":[],""_id"":""660147c0d8454f22e1dfbca4"",""postTreatment"":""Pure solvent treatment"",""postTreatmentChemicalAgentSmiles"":""CCO""}]","[]","[]","[]","[]","[]","[]",,,,,false,"Dead-end",4,25,3.14,"Isopropanol (IPA)","Dye","Direct red 23",,,"mg/L",1,"[""SEM"",""TEM""]",88,22.9,,true,false,"Accepted","[""TFC""]","[""Polymers of intrinsic microporosity""]","[]","[""Polyacrylonitrile""]","[""Pure solvent treatment"",""Thermal treatment""]","65d0d66d1923a5f1691800d8","2024-02-17T15:53:17.115Z","2021-01-01T00:00:00.000Z","Amidoxime-functionalized polymer of intrinsic microporosity (AOPIM-1)-based thin film composite membranes with ultrahigh permeance for organic solvent nanofiltration","Scientific Report","backOffice","10.1016/j.memsci.2021.119375","65ccb02ce95682d43dfe85e9","Jin","https://doi.org/10.1016/j.memsci.2021.119375",0,"Composite","e-AOPIM-1 IPA permeance","Scientific report","Spincoating","[{""postTreatmentChemicalAgentConcentrationUnit"":[],""_id"":""660147c0d8454f22e1dfbca2"",""postTreatment"":""Pure solvent treatment"",""postTreatmentChemicalAgentSmiles"":""CCO""},{""postTreatmentChemicalAgentConcentrationUnit"":null,""_id"":""660147c0d8454f22e1dfbca3"",""postTreatment"":""Thermal treatment"",""postTreatmentChemicalAgentSmiles"":""/"",""postTreatmentChemicalAgentConcentration"":""""}]","Commercial",,,"4306",0,,,,,,7.8,,,,,,,,,,,,,,,,,,,,,,,,,,,,,,,,,,,,,,,,,,,,,,,,,,,,,,,,,,,,,,,,,,,,,,,"[]",,,,,,,,,,,,
"66014955d8454f22e1dfbca8","2024-03-25T09:52:21.188Z","[]","[]","[]","[]",,,"[""Pure solvent treatment""]","[{""postTreatmentChemicalAgentConcentrationUnit"":[],""_id"":""66014955d8454f22e1dfbcab"",""postTreatment"":""Pure solvent treatment"",""postTreatmentChemicalAgentSmiles"":""CCO""}]","[]","[]","[]","[]","[]","[]",,,,,false,"Dead-end",4,25,3.14,"Methanol","Dye","Direct red 23",,,,1,"[""SEM"",""TEM""]",88,22.9,,true,false,"Accepted","[""TFC""]","[""Polymers of intrinsic microporosity""]","[]","[""Polyacrylonitrile""]","[""Pure solvent treatment"",""Thermal treatment""]","65d0d66d1923a5f1691800d8","2024-02-17T15:53:17.115Z","2021-01-01T00:00:00.000Z","Amidoxime-functionalized polymer of intrinsic microporosity (AOPIM-1)-based thin film composite membranes with ultrahigh permeance for organic solvent nanofiltration","Scientific Report","backOffice","10.1016/j.memsci.2021.119375","65ccb02ce95682d43dfe85e9","Jin","https://doi.org/10.1016/j.memsci.2021.119375",0,"Composite","e-AOPIM-1 MeOH permeance","Scientific report","Spincoating","[{""postTreatmentChemicalAgentConcentrationUnit"":[],""_id"":""66014955d8454f22e1dfbca9"",""postTreatment"":""Pure solvent treatment"",""postTreatmentChemicalAgentSmiles"":""CCO""},{""postTreatmentChemicalAgentConcentrationUnit"":[],""_id"":""66014955d8454f22e1dfbcaa"",""postTreatment"":""Thermal treatment"",""postTreatmentChemicalAgentSmiles"":""/"",""postTreatmentChemicalAgentConcentration"":""""}]","Commercial",,,"4307",0,,,,,,57,,,,,,,800,,,,,,,,,,,,,,,,,,,,,,,,,,,,,,,,,,,,,,,,,,,,,,,,,,,,,,,,,,,,,,,,"[]",,,,,,,,,,,,
"66014a15d8454f22e1dfbcaf","2024-03-25T09:55:33.166Z","[]","[]","[]","[]",,,"[""Pure solvent treatment""]","[{""postTreatmentChemicalAgentConcentrationUnit"":[],""_id"":""66014a15d8454f22e1dfbcb2"",""postTreatment"":""Pure solvent treatment"",""postTreatmentChemicalAgentSmiles"":""CCO""}]","[]","[]","[]","[]","[]","[]",,,,,false,"Dead-end",4,25,3.14,"Toluene","Dye","Direcr red 23",,,,1,"[""SEM"",""TEM""]",88,22.9,,true,false,"Accepted","[""TFC""]","[""Polymers of intrinsic microporosity""]","[]","[""Polyacrylonitrile""]","[""Pure solvent treatment"",""Thermal treatment""]","65d0d66d1923a5f1691800d8","2024-02-17T15:53:17.115Z","2021-01-01T00:00:00.000Z","Amidoxime-functionalized polymer of intrinsic microporosity (AOPIM-1)-based thin film composite membranes with ultrahigh permeance for organic solvent nanofiltration","Scientific Report","backOffice","10.1016/j.memsci.2021.119375","65ccb02ce95682d43dfe85e9","Jin","https://doi.org/10.1016/j.memsci.2021.119375",0,"Composite","e-AOPIM-1 toluene permeance","Scientific report","Spincoating","[{""postTreatmentChemicalAgentConcentrationUnit"":[],""_id"":""66014a15d8454f22e1dfbcb0"",""postTreatment"":""Pure solvent treatment"",""postTreatmentChemicalAgentSmiles"":""CCO""},{""postTreatmentChemicalAgentConcentrationUnit"":null,""_id"":""66014a15d8454f22e1dfbcb1"",""postTreatment"":""Thermal treatment"",""postTreatmentChemicalAgentSmiles"":""/"",""postTreatmentChemicalAgentConcentration"":""""}]","Commercial",,,"4308",0,,,,,,9.2,,,,,,,,,,,,,,,,,,,,,,,,,,,,,,,,,,,,,,,,,,,,,,,,,,,,,,,,,,,,,,,,,,,,,,,"[]",,,,,,,,,,,,
"66014b1cd8454f22e1dfbd1a","2024-03-25T09:59:56.144Z","[]","[]","[]","[]",,,"[""Pure solvent treatment""]","[{""postTreatmentChemicalAgentConcentrationUnit"":[],""_id"":""66014b1cd8454f22e1dfbd1d"",""postTreatment"":""Pure solvent treatment"",""postTreatmentChemicalAgentSmiles"":""CCO""}]","[]","[]","[]","[]","[]","[]",,,,,false,"Dead-end",4,25,3.14,"Hexane",,"Direct red 23",,,"mg/L",1,"[""SEM"",""TEM""]",88,22.9,,true,false,"Accepted","[""TFC""]","[""Polymers of intrinsic microporosity""]","[]","[""Polyacrylonitrile""]","[""Pure solvent treatment"",""Thermal treatment""]","65d0d66d1923a5f1691800d8","2024-02-17T15:53:17.115Z","2021-01-01T00:00:00.000Z","Amidoxime-functionalized polymer of intrinsic microporosity (AOPIM-1)-based thin film composite membranes with ultrahigh permeance for organic solvent nanofiltration","Scientific Report","backOffice","10.1016/j.memsci.2021.119375","65ccb02ce95682d43dfe85e9","Jin","https://doi.org/10.1016/j.memsci.2021.119375",0,"Composite","e-AOPIM-1 hexane permeance","Scientific report","Spincoating","[{""postTreatmentChemicalAgentConcentrationUnit"":[],""_id"":""66014b1cd8454f22e1dfbd1b"",""postTreatment"":""Pure solvent treatment"",""postTreatmentChemicalAgentSmiles"":""CCO""},{""postTreatmentChemicalAgentConcentrationUnit"":[],""_id"":""66014b1cd8454f22e1dfbd1c"",""postTreatment"":""Thermal treatment"",""postTreatmentChemicalAgentSmiles"":""/"",""postTreatmentChemicalAgentConcentration"":""""}]","Commercial",,,"4309",0,,,,,,20.5,,,,,,,,,,,,,,,,,,,,,,,,,,,,,,,,,,,,,,,,,,,,,,,,,,,,,,,,,,,,,,,,,,,,,,,"[]",,,,,,,,,,,,
"66014bdbd8454f22e1dfbd68","2024-03-25T10:03:07.284Z","[]","[]","[]","[]",,,"[""Pure solvent treatment""]","[{""postTreatmentChemicalAgentConcentrationUnit"":[],""_id"":""66014bdbd8454f22e1dfbd6b"",""postTreatment"":""Pure solvent treatment"",""postTreatmentChemicalAgentSmiles"":""CCO""}]","[]","[]","[]","[]","[]","[]",,,,,false,"Dead-end",4,25,3.14,"Heptane",,"Direct red 23",,,,1,"[""SEM"",""TEM""]",88,22.9,,true,false,"Accepted","[""TFC""]","[""Polymers of intrinsic microporosity""]","[]","[""Polyacrylonitrile""]","[""Pure solvent treatment"",""Thermal treatment""]","65d0d66d1923a5f1691800d8","2024-02-17T15:53:17.115Z","2021-01-01T00:00:00.000Z","Amidoxime-functionalized polymer of intrinsic microporosity (AOPIM-1)-based thin film composite membranes with ultrahigh permeance for organic solvent nanofiltration","Scientific Report","backOffice","10.1016/j.memsci.2021.119375","65ccb02ce95682d43dfe85e9","Jin","https://doi.org/10.1016/j.memsci.2021.119375",0,"Composite","e-AOPIM-1 heptane permeance","Scientific report","Spincoating","[{""postTreatmentChemicalAgentConcentrationUnit"":[],""_id"":""66014bdbd8454f22e1dfbd69"",""postTreatment"":""Pure solvent treatment"",""postTreatmentChemicalAgentSmiles"":""CCO""},{""postTreatmentChemicalAgentConcentrationUnit"":null,""_id"":""66014bdbd8454f22e1dfbd6a"",""postTreatment"":""Thermal treatment"",""postTreatmentChemicalAgentSmiles"":""/"",""postTreatmentChemicalAgentConcentration"":""""}]","Commercial",,,"4310",0,,,,,,17,,,,,,,,,,,,,,,,,,,,,,,,,,,,,,,,,,,,,,,,,,,,,,,,,,,,,,,,,,,,,,,,,,,,,,,"[]",,,,,,,,,,,,
"6601be1ed8454f22e1dfbf72","2024-03-25T18:10:38.815Z","[]","[]","[]","[]",,,"[""None""]","[]","[""water""]","[""Hexane""]","[""wt%""]","[]","[""w/v%""]","[]","C1=CC(=CC(=C1)N)N","1","C1=C(C=C(C=C1C(=O)Cl)C(=O)Cl)C(=O)Cl","0.2",false,"Dead-end",8.27,22,55,"Methanol","Dye","Methyl orange (sodium salt)",327.33,20,"mg/L",1,,,,,true,false,"Accepted","[""TFC""]","[""Polyamide""]","[]","[""Other""]","[""None""]","660d191418c3e63754c7e072","2024-03-25T18:10:38.740Z","2018-01-01T00:00:00.000Z","Ceramic-supported thin film composite membrane for organic solvent nanofiltration","Scientific Report","backOffice","10.1016/j.memsci.2018.05.069","6601733ad8454f22e1dfbd7e","McCutcheon","https://doi.org/10.1016/j.memsci.2018.05.069",0,"Composite","MPD based TFC before activation-MO","Scientific report","Interfacial Polymerization","[]","Inorganic",,94.9,"4311",0,,,,,,,,,,"Tubular support membrane with outer coarse layer of alpha-aluminium oxide (poresize - 3 micrometer) and inner fine layer of Titanium dioxide (poresize - 30 nanometer)",,,,,,,,,,,,,,,,,,,,,,,,,,,,,,,,,,,,,,,,,,,,,,,,,,,,,,,,,,,,,,,,,,,"[]",,,,,,,,,,,,
"6601c073d8454f22e1dfbf76","2024-03-25T18:10:38.815Z","[]","[]","[]","[]",,,"[""None""]","[]","[""water""]","[""Hexane""]","[""wt%""]","[]","[""w/v%""]","[]","C1=CC(=CC(=C1)N)N","1","C1=C(C=C(C=C1C(=O)Cl)C(=O)Cl)C(=O)Cl","0.2",false,"Dead-end",8.27,22,55,"Methanol","Dye","Methyl orange (sodium salt)",327.33,20,"mg/L",1,,,,,true,false,"Accepted","[""TFC""]","[""Polyamide""]","[]","[""Other""]","[""Pure solvent treatment""]","660d191418c3e63754c7e072","2024-03-25T18:10:38.740Z","2018-01-01T00:00:00.000Z","Ceramic-supported thin film composite membrane for organic solvent nanofiltration","Scientific Report","backOffice","10.1016/j.memsci.2018.05.069","6601733ad8454f22e1dfbd7e","McCutcheon","https://doi.org/10.1016/j.memsci.2018.05.069",0,"Composite","MPD based TFC after DMF activation-MO","Scientific report","Interfacial Polymerization","[{""postTreatmentChemicalAgentConcentrationUnit"":[],""_id"":""6601c073d8454f22e1dfbf77"",""postTreatment"":""Pure solvent treatment"",""postTreatmentChemicalAgentSmiles"":""N N-Dimethylformamide (DMF)""}]","Inorganic",,16.3,"4312",0,,,,,,,,,,"Tubular support membrane with outer coarse layer of alpha-aluminium oxide (poresize - 3 micrometer) and inner fine layer of Titanium dioxide (poresize - 30 nanometer)",,,,,,,,,,,,,,,,,,,,,,,,,,,,,,,,,,,,,,,,,,,,,,,,,,,,,,,,,,,,,,,,,,,"[]",,,,,,,,,,,,
"6601c1fad8454f22e1dfbf7e","2024-03-25T18:10:38.815Z","[]","[]","[]","[]",,,"[""None""]","[]","[""water""]","[""Hexane""]","[""w/v%""]","[""w/v%""]","[""w/v%""]","[]","C1CNCCN1","1","C1=C(C=C(C=C1C(=O)Cl)C(=O)Cl)C(=O)Cl","0.2",false,"Dead-end",8.27,22,55,"Methanol",,,,,,1,,,,,true,false,"Accepted","[""TFC""]","[""Polyamide""]","[]","[""Other""]","[""None""]","660d191418c3e63754c7e072","2024-03-25T18:10:38.740Z","2018-01-01T00:00:00.000Z","Ceramic-supported thin film composite membrane for organic solvent nanofiltration","Scientific Report","backOffice","10.1016/j.memsci.2018.05.069","6601733ad8454f22e1dfbd7e","McCutcheon","https://doi.org/10.1016/j.memsci.2018.05.069",0,"Composite","PIP based TFC before activation-MeOH","Scientific report","Interfacial Polymerization","[]","Inorganic",,,"4313",0,,,,,,3.3,,,,"Tubular support membrane with outer coarse layer of alpha-aluminium oxide (poresize - 3 micrometer) and inner fine layer of Titanium dioxide (poresize - 30 nanometer)","Triethylamine","1",,,,,,,,,,,,,,,,,,,,,,,,,,,,,,,,,,,,,,,,,,,,,,,,,,,,,,,,,,,,,,,,,"[]",,,,,,,,,,,,
"6601c283d8454f22e1dfbf82","2024-03-25T18:10:38.815Z","[]","[]","[]","[]",,,"[""None""]","[]","[""water""]","[""Hexane""]","[""w/v%""]","[""w/v%""]","[""w/v%""]","[]","C1CNCCN1","1","C1=C(C=C(C=C1C(=O)Cl)C(=O)Cl)C(=O)Cl","0.2",false,"Dead-end",8.27,22,55,"Methanol",,,,,,1,,,,,true,false,"Accepted","[""TFC""]","[""Polyamide""]","[]","[""Other""]","[""Pure solvent treatment""]","660d191418c3e63754c7e072","2024-03-25T18:10:38.740Z","2018-01-01T00:00:00.000Z","Ceramic-supported thin film composite membrane for organic solvent nanofiltration","Scientific Report","backOffice","10.1016/j.memsci.2018.05.069","6601733ad8454f22e1dfbd7e","McCutcheon","https://doi.org/10.1016/j.memsci.2018.05.069",0,"Composite","PIP based TFC after DMF activation-MeOH","Scientific report","Interfacial Polymerization","[{""postTreatmentChemicalAgentConcentrationUnit"":[],""_id"":""6601c283d8454f22e1dfbf83"",""postTreatment"":""Pure solvent treatment"",""postTreatmentChemicalAgentSmiles"":""N N-Dimethylformamide (DMF)""}]","Inorganic",,,"4314",0,,,,,,3.9,,,,"Tubular support membrane with outer coarse layer of alpha-aluminium oxide (poresize - 3 micrometer) and inner fine layer of Titanium dioxide (poresize - 30 nanometer)","Triethylamine","1",,,,,,,,,,,,,,,,,,,,,,,,,,,,,,,,,,,,,,,,,,,,,,,,,,,,,,,,,,,,,,,,,"[]",,,,,,,,,,,,
"6601c701d8454f22e1dfbfd2","2024-03-25T18:10:38.815Z","[]","[]","[]","[]",,,"[""None""]","[]","[""water""]","[""Hexane""]","[""w/v%""]","[""w/v%""]","[""w/v%""]","[]","C1CNCCN1","1","C1=C(C=C(C=C1C(=O)Cl)C(=O)Cl)C(=O)Cl","0.2",false,"Dead-end",8.27,22,55,"Methanol","Dye","Methyl orange (sodium salt)",327.33,20,"mg/L",1,,,,,true,false,"Accepted","[""TFC""]","[""Polyamide""]","[]","[""Other""]","[""None""]","660d191418c3e63754c7e072","2024-03-25T18:10:38.740Z","2018-01-01T00:00:00.000Z","Ceramic-supported thin film composite membrane for organic solvent nanofiltration","Scientific Report","backOffice","10.1016/j.memsci.2018.05.069","6601733ad8454f22e1dfbd7e","McCutcheon","https://doi.org/10.1016/j.memsci.2018.05.069",0,"Composite","PIP based TFC before activation-MO","Scientific report","Interfacial Polymerization","[]","Inorganic",,82.1,"4315",0,,,,,,,,,,"Tubular support membrane with outer coarse layer of alpha-aluminium oxide (poresize - 3 micrometer) and inner fine layer of Titanium dioxide (poresize - 30 nanometer)","Triethylamine","1",,,,,,,,,,,,,,,,,,,,,,,,,,,,,,,,,,,,,,,,,,,,,,,,,,,,,,,,,,,,,,,,,"[]",,,,,,,,,,,,
"6601f030d8454f22e1dfbfd6","2024-03-25T18:10:38.815Z","[]","[]","[]","[]",,,"[""None""]","[]","[""water""]","[""Hexane""]","[""w/v%""]","[""w/v%""]","[""w/v%""]","[]","C1CNCCN1","1","C1=C(C=C(C=C1C(=O)Cl)C(=O)Cl)C(=O)Cl","0.2",false,"Dead-end",8.27,22,55,"Methanol","Dye","Methyl orange (sodium salt)",327.33,20,"mg/L",1,,,,,true,false,"Accepted","[""TFC""]","[""Polyamide""]","[]","[""Other""]","[""Pure solvent treatment""]","660d191418c3e63754c7e072","2024-03-25T18:10:38.740Z","2018-01-01T00:00:00.000Z","Ceramic-supported thin film composite membrane for organic solvent nanofiltration","Scientific Report","backOffice","10.1016/j.memsci.2018.05.069","6601733ad8454f22e1dfbd7e","McCutcheon","https://doi.org/10.1016/j.memsci.2018.05.069",0,"Composite","PIP based TFC after DMF activation-MO","Scientific report","Interfacial Polymerization","[{""postTreatmentChemicalAgentConcentrationUnit"":[],""_id"":""6601c283d8454f22e1dfbf83"",""postTreatment"":""Pure solvent treatment"",""postTreatmentChemicalAgentSmiles"":""N N-Dimethylformamide (DMF)""}]","Inorganic",,80.9,"4316",0,,,,,,,,,,"Tubular support membrane with outer coarse layer of alpha-aluminium oxide (poresize - 3 micrometer) and inner fine layer of Titanium dioxide (poresize - 30 nanometer)","Triethylamine","1",,,,,,,,,,,,,,,,,,,,,,,,,,,,,,,,,,,,,,,,,,,,,,,,,,,,,,,,,,,,,,,,,"[]",,,,,,,,,,,,
"6601f0fad8454f22e1dfbfda","2024-03-25T18:10:38.815Z","[]","[]","[]","[]",,,"[""None""]","[]","[""water""]","[""Hexane""]","[""wt%""]","[]","[""w/v%""]","[]","C1=CC(=CC(=C1)N)N","1","C1=C(C=C(C=C1C(=O)Cl)C(=O)Cl)C(=O)Cl","0.2",false,"Dead-end",8.27,22,55,"Methanol",,,327.33,,,1,,,,,true,false,"Accepted","[""TFC""]","[""Polyamide""]","[]","[""Other""]","[""None""]","660d191418c3e63754c7e072","2024-03-25T18:10:38.740Z","2018-01-01T00:00:00.000Z","Ceramic-supported thin film composite membrane for organic solvent nanofiltration","Scientific Report","backOffice","10.1016/j.memsci.2018.05.069","6601733ad8454f22e1dfbd7e","McCutcheon","https://doi.org/10.1016/j.memsci.2018.05.069",0,"Composite","MPD based TFC before activation-MeOH","Scientific report","Interfacial Polymerization","[]","Inorganic",,,"4317",0,,,,,,2.5,,,,"Tubular support membrane with outer coarse layer of alpha-aluminium oxide (poresize - 3 micrometer) and inner fine layer of Titanium dioxide (poresize - 30 nanometer)",,,,,,,,,,,,,,,,,,,,,,,,,,,,,,,,,,,,,,,,,,,,,,,,,,,,,,,,,,,,,,,,,,,"[]",,,,,,,,,,,,
"6601f15ad8454f22e1dfbfde","2024-03-25T18:10:38.815Z","[]","[]","[]","[]",,,"[""None""]","[]","[""water""]","[""Hexane""]","[""wt%""]","[]","[""w/v%""]","[]","C1=CC(=CC(=C1)N)N","1","C1=C(C=C(C=C1C(=O)Cl)C(=O)Cl)C(=O)Cl","0.2",false,"Dead-end",8.27,22,55,"Methanol",,,327.33,,,1,,,,,true,false,"Accepted","[""TFC""]","[""Polyamide""]","[]","[""Other""]","[""Pure solvent treatment""]","660d191418c3e63754c7e072","2024-03-25T18:10:38.740Z","2018-01-01T00:00:00.000Z","Ceramic-supported thin film composite membrane for organic solvent nanofiltration","Scientific Report","backOffice","10.1016/j.memsci.2018.05.069","6601733ad8454f22e1dfbd7e","McCutcheon","https://doi.org/10.1016/j.memsci.2018.05.069",0,"Composite","MPD based TFC after DMF activation-MeOH","Scientific report","Interfacial Polymerization","[{""postTreatmentChemicalAgentConcentrationUnit"":[],""_id"":""6601c073d8454f22e1dfbf77"",""postTreatment"":""Pure solvent treatment"",""postTreatmentChemicalAgentSmiles"":""N N-Dimethylformamide (DMF)""}]","Inorganic",,,"4318",0,,,,,,10.7,,,,"Tubular support membrane with outer coarse layer of alpha-aluminium oxide (poresize - 3 micrometer) and inner fine layer of Titanium dioxide (poresize - 30 nanometer)",,,,,,,,,,,,,,,,,,,,,,,,,,,,,,,,,,,,,,,,,,,,,,,,,,,,,,,,,,,,,,,,,,,"[]",,,,,,,,,,,,
"6601f25fd8454f22e1dfbff5","2024-03-25T18:10:38.815Z","[]","[]","[]","[]",,,"[""None""]","[]","[""water""]","[""Hexane""]","[""wt%""]","[]","[""w/v%""]","[]","C1=CC(=CC(=C1)N)N","1","C1=C(C=C(C=C1C(=O)Cl)C(=O)Cl)C(=O)Cl","0.2",false,"Dead-end",8.27,22,55,"Methanol","Dye","Acid fuchsine (trisodium salt)",585.5,20,"mg/L",1,,,,,true,false,"Accepted","[""TFC""]","[""Polyamide""]","[]","[""Other""]","[""Pure solvent treatment""]","660d191418c3e63754c7e072","2024-03-25T18:10:38.740Z","2018-01-01T00:00:00.000Z","Ceramic-supported thin film composite membrane for organic solvent nanofiltration","Scientific Report","backOffice","10.1016/j.memsci.2018.05.069","6601733ad8454f22e1dfbd7e","McCutcheon","https://doi.org/10.1016/j.memsci.2018.05.069",0,"Composite","MPD based TFC after DMF activation-AF","Scientific report","Interfacial Polymerization","[{""postTreatmentChemicalAgentConcentrationUnit"":[],""_id"":""6601c073d8454f22e1dfbf77"",""postTreatment"":""Pure solvent treatment"",""postTreatmentChemicalAgentSmiles"":""N N-Dimethylformamide (DMF)""}]","Inorganic",,90.9,"4319",0,,,,,,,,,,"Tubular support membrane with outer coarse layer of alpha-aluminium oxide (poresize - 3 micrometer) and inner fine layer of Titanium dioxide (poresize - 30 nanometer)",,,,,,,,,,,,,,,,,,,,,,,,,,,,,,,,,,,,,,,,,,,,,,,,,,,,,,,,,,,,,,,,,,,"[]",,,,,,,,,,,,
"6601f2c1d8454f22e1dfbff9","2024-03-25T18:10:38.815Z","[]","[]","[]","[]",,,"[""None""]","[]","[""water""]","[""Hexane""]","[""wt%""]","[]","[""w/v%""]","[]","C1=CC(=CC(=C1)N)N","1","C1=C(C=C(C=C1C(=O)Cl)C(=O)Cl)C(=O)Cl","0.2",false,"Dead-end",8.27,22,55,"Methanol","Dye","Acid fuchsine (trisodium salt)",585.5,20,"mg/L",1,,,,,true,false,"Accepted","[""TFC""]","[""Polyamide""]","[]","[""Other""]","[""None""]","660d191418c3e63754c7e072","2024-03-25T18:10:38.740Z","2018-01-01T00:00:00.000Z","Ceramic-supported thin film composite membrane for organic solvent nanofiltration","Scientific Report","backOffice","10.1016/j.memsci.2018.05.069","6601733ad8454f22e1dfbd7e","McCutcheon","https://doi.org/10.1016/j.memsci.2018.05.069",0,"Composite","MPD based TFC before activation-AF","Scientific report","Interfacial Polymerization","[]","Inorganic",,98.4,"4320",0,,,,,,,,,,"Tubular support membrane with outer coarse layer of alpha-aluminium oxide (poresize - 3 micrometer) and inner fine layer of Titanium dioxide (poresize - 30 nanometer)",,,,,,,,,,,,,,,,,,,,,,,,,,,,,,,,,,,,,,,,,,,,,,,,,,,,,,,,,,,,,,,,,,,"[]",,,,,,,,,,,,
"6601f46ed8454f22e1dfc00c","2024-03-25T18:10:38.815Z","[]","[]","[]","[]",,,"[""None""]","[]","[""water""]","[""Hexane""]","[""w/v%""]","[""w/v%""]","[""w/v%""]","[]","C1CNCCN1","1","C1=C(C=C(C=C1C(=O)Cl)C(=O)Cl)C(=O)Cl","0.2",false,"Dead-end",8.27,22,55,"Methanol","Dye","Acid fuchsine (trisodium salt)",585.5,20,"mg/L",1,,,,,true,false,"Accepted","[""TFC""]","[""Polyamide""]","[]","[""Other""]","[""None""]","660d191418c3e63754c7e072","2024-03-25T18:10:38.740Z","2018-01-01T00:00:00.000Z","Ceramic-supported thin film composite membrane for organic solvent nanofiltration","Scientific Report","backOffice","10.1016/j.memsci.2018.05.069","6601733ad8454f22e1dfbd7e","McCutcheon","https://doi.org/10.1016/j.memsci.2018.05.069",0,"Composite","PIP based TFC before activation-AF","Scientific report","Interfacial Polymerization","[]","Inorganic",,91.7,"4321",0,,,,,,,,,,"Tubular support membrane with outer coarse layer of alpha-aluminium oxide (poresize - 3 micrometer) and inner fine layer of Titanium dioxide (poresize - 30 nanometer)","Triethylamine","1",,,,,,,,,,,,,,,,,,,,,,,,,,,,,,,,,,,,,,,,,,,,,,,,,,,,,,,,,,,,,,,,,"[]",,,,,,,,,,,,
"6601f4a7d8454f22e1dfc010","2024-03-25T18:10:38.815Z","[]","[]","[]","[]",,,"[""None""]","[]","[""water""]","[""Hexane""]","[""w/v%""]","[""w/v%""]","[""w/v%""]","[]","C1CNCCN1","1","C1=C(C=C(C=C1C(=O)Cl)C(=O)Cl)C(=O)Cl","0.2",false,"Dead-end",8.27,22,55,"Methanol","Dye","Acid fuchsine (trisodium salt)",585.5,20,"mg/L",1,,,,,true,false,"Accepted","[""TFC""]","[""Polyamide""]","[]","[""Other""]","[""Pure solvent treatment""]","6601be1ed8454f22e1dfbf71","2024-03-25T18:10:38.740Z","2018-01-01T00:00:00.000Z","Ceramic-supported thin film composite membrane for organic solvent nanofiltration","Scientific Report","backOffice","https://doi.org/10.1016/j.memsci.2018.05.069","6601733ad8454f22e1dfbd7e","McCutcheon","https://doi.org/10.1016/j.memsci.2018.05.069",0,"Composite","PIP based TFC after DMF activation - Dye rejection - Acid fuchsin (585.54g/mol)","Scientific report","Interfacial Polymerization","[{""postTreatmentChemicalAgentConcentrationUnit"":[],""_id"":""6601c283d8454f22e1dfbf83"",""postTreatment"":""Pure solvent treatment"",""postTreatmentChemicalAgentSmiles"":""N N-Dimethylformamide (DMF)""}]","Inorganic",,91.8,"4322",0,,,,,,,,,,"Tubular support membrane with outer coarse layer of alpha-aluminium oxide (poresize - 3 micrometer) and inner fine layer of Titanium dioxide (poresize - 30 nanometer)","Triethylamine","1",,,,,,,,,,,,,,,,,,,,,,,,,,,,,,,,,,,,,,,,,,,,,,,,,,,,,,,,,,,,,,,,,"[]",,,,,,,,,,,,
"6601f6abd8454f22e1dfc039","2024-03-25T18:10:38.815Z","[]","[]","[]","[]",,,"[""None""]","[]","[""water""]","[""Hexane""]","[""wt%""]","[]","[""w/v%""]","[]","C1=CC(=CC(=C1)N)N","1","C1=C(C=C(C=C1C(=O)Cl)C(=O)Cl)C(=O)Cl","0.2",false,"Dead-end",8.27,22,55,"Methanol","Dye","Chlorophyllin (trisodium salt)",724.15,20,"mg/L",1,,,,,true,false,"Accepted","[""TFC""]","[""Polyamide""]","[]","[""Other""]","[""None""]","660d191418c3e63754c7e072","2024-03-25T18:10:38.740Z","2018-01-01T00:00:00.000Z","Ceramic-supported thin film composite membrane for organic solvent nanofiltration","Scientific Report","backOffice","10.1016/j.memsci.2018.05.069","6601733ad8454f22e1dfbd7e","McCutcheon","https://doi.org/10.1016/j.memsci.2018.05.069",0,"Composite","MPD based TFC before activation-ChP","Scientific report","Interfacial Polymerization","[]","Inorganic",,99.3,"4323",0,,,,,,,,,,"Tubular support membrane with outer coarse layer of alpha-aluminium oxide (poresize - 3 micrometer) and inner fine layer of Titanium dioxide (poresize - 30 nanometer)",,,,,,,,,,,,,,,,,,,,,,,,,,,,,,,,,,,,,,,,,,,,,,,,,,,,,,,,,,,,,,,,,,,"[]",,,,,,,,,,,,
"6601f713d8454f22e1dfc04f","2024-03-25T18:10:38.815Z","[]","[]","[]","[]",,,"[""None""]","[]","[""water""]","[""Hexane""]","[""wt%""]","[]","[""w/v%""]","[]","C1=CC(=CC(=C1)N)N","1","C1=C(C=C(C=C1C(=O)Cl)C(=O)Cl)C(=O)Cl","0.2",false,"Dead-end",8.27,22,55,"Methanol","Dye","Chlorophyllin (trisodium salt)",724.15,20,"mg/L",1,,,,,true,false,"Accepted","[""TFC""]","[""Polyamide""]","[]","[""Other""]","[""Pure solvent treatment""]","660d191418c3e63754c7e072","2024-03-25T18:10:38.740Z","2018-01-01T00:00:00.000Z","Ceramic-supported thin film composite membrane for organic solvent nanofiltration","Scientific Report","backOffice","10.1016/j.memsci.2018.05.069","6601733ad8454f22e1dfbd7e","McCutcheon","https://doi.org/10.1016/j.memsci.2018.05.069",0,"Composite","MPD based TFC after DMF activation-ChP","Scientific report","Interfacial Polymerization","[{""postTreatmentChemicalAgentConcentrationUnit"":[],""_id"":""6601c073d8454f22e1dfbf77"",""postTreatment"":""Pure solvent treatment"",""postTreatmentChemicalAgentSmiles"":""N N-Dimethylformamide (DMF)""}]","Inorganic",,95.2,"4324",0,,,,,,,,,,"Tubular support membrane with outer coarse layer of alpha-aluminium oxide (poresize - 3 micrometer) and inner fine layer of Titanium dioxide (poresize - 30 nanometer)",,,,,,,,,,,,,,,,,,,,,,,,,,,,,,,,,,,,,,,,,,,,,,,,,,,,,,,,,,,,,,,,,,,"[]",,,,,,,,,,,,
"6601f81cd8454f22e1dfc076","2024-03-25T18:10:38.815Z","[]","[]","[]","[]",,,"[""None""]","[]","[""water""]","[""Hexane""]","[""w/v%""]","[""w/v%""]","[""w/v%""]","[]","C1CNCCN1","1","C1=C(C=C(C=C1C(=O)Cl)C(=O)Cl)C(=O)Cl","0.2",false,"Dead-end",8.27,22,55,"Methanol","Dye","Chlorophyllin (trisodium salt)",724.15,20,"mg/L",1,,,,,true,false,"Accepted","[""TFC""]","[""Polyamide""]","[]","[""Other""]","[""None""]","660d191418c3e63754c7e072","2024-03-25T18:10:38.740Z","2018-01-01T00:00:00.000Z","Ceramic-supported thin film composite membrane for organic solvent nanofiltration","Scientific Report","backOffice","10.1016/j.memsci.2018.05.069","6601733ad8454f22e1dfbd7e","McCutcheon","https://doi.org/10.1016/j.memsci.2018.05.069",0,"Composite","PIP based TFC before activation-ChP","Scientific report","Interfacial Polymerization","[]","Inorganic",,96.5,"4325",0,,,,,,,,,,"Tubular support membrane with outer coarse layer of alpha-aluminium oxide (poresize - 3 micrometer) and inner fine layer of Titanium dioxide (poresize - 30 nanometer)","Triethylamine","1",,,,,,,,,,,,,,,,,,,,,,,,,,,,,,,,,,,,,,,,,,,,,,,,,,,,,,,,,,,,,,,,,"[]",,,,,,,,,,,,
"6601f92ad8454f22e1dfc09b","2024-03-25T18:10:38.815Z","[]","[]","[]","[]",,,"[""None""]","[]","[""water""]","[""Hexane""]","[""w/v%""]","[""w/v%""]","[""w/v%""]","[]","C1CNCCN1","1","C1=C(C=C(C=C1C(=O)Cl)C(=O)Cl)C(=O)Cl","0.2",false,"Dead-end",8.27,22,55,"Methanol","Dye","Chlorophyllin (trisodium salt)",724.15,20,"mg/L",1,,,,,true,false,"Accepted","[""TFC""]","[""Polyamide""]","[]","[""Other""]","[""Pure solvent treatment""]","660d191418c3e63754c7e072","2024-03-25T18:10:38.740Z","2018-01-01T00:00:00.000Z","Ceramic-supported thin film composite membrane for organic solvent nanofiltration","Scientific Report","backOffice","10.1016/j.memsci.2018.05.069","6601733ad8454f22e1dfbd7e","McCutcheon","https://doi.org/10.1016/j.memsci.2018.05.069",0,"Composite","PIP based TFC after DMF activation-ChP","Scientific report","Interfacial Polymerization","[{""postTreatmentChemicalAgentConcentrationUnit"":[],""_id"":""6601c283d8454f22e1dfbf83"",""postTreatment"":""Pure solvent treatment"",""postTreatmentChemicalAgentSmiles"":""N N-Dimethylformamide (DMF)""}]","Inorganic",,95.7,"4326",0,,,,,,,,,,"Tubular support membrane with outer coarse layer of alpha-aluminium oxide (poresize - 3 micrometer) and inner fine layer of Titanium dioxide (poresize - 30 nanometer)","Triethylamine","1",,,,,,,,,,,,,,,,,,,,,,,,,,,,,,,,,,,,,,,,,,,,,,,,,,,,,,,,,,,,,,,,,"[]",,,,,,,,,,,,
"6601f9c1d8454f22e1dfc0af","2024-03-25T18:10:38.815Z","[]","[]","[]","[]",,,"[""None""]","[]","[""water""]","[""Hexane""]","[""wt%""]","[]","[""w/v%""]","[]","C1=CC(=CC(=C1)N)N","1","C1=C(C=C(C=C1C(=O)Cl)C(=O)Cl)C(=O)Cl","0.2",false,"Dead-end",8.27,22,55,"Methanol","Dye","Briljant blue FCF (trisodium salt)",792.85,20,"mg/L",1,,,,,true,false,"Accepted","[""TFC""]","[""Polyamide""]","[]","[""Other""]","[""None""]","660d191418c3e63754c7e072","2024-03-25T18:10:38.740Z","2018-01-01T00:00:00.000Z","Ceramic-supported thin film composite membrane for organic solvent nanofiltration","Scientific Report","backOffice","10.1016/j.memsci.2018.05.069","6601733ad8454f22e1dfbd7e","McCutcheon","https://doi.org/10.1016/j.memsci.2018.05.069",0,"Composite","MPD based TFC before activation-BB","Scientific report","Interfacial Polymerization","[]","Inorganic",,98.2,"4327",0,,,,,,,,,,"Tubular support membrane with outer coarse layer of alpha-aluminium oxide (poresize - 3 micrometer) and inner fine layer of Titanium dioxide (poresize - 30 nanometer)",,,,,,,,,,,,,,,,,,,,,,,,,,,,,,,,,,,,,,,,,,,,,,,,,,,,,,,,,,,,,,,,,,,"[]",,,,,,,,,,,,
"6601fa05d8454f22e1dfc0b3","2024-03-25T18:10:38.815Z","[]","[]","[]","[]",,,"[""None""]","[]","[""water""]","[""Hexane""]","[""wt%""]","[]","[""w/v%""]","[]","C1=CC(=CC(=C1)N)N","1","C1=C(C=C(C=C1C(=O)Cl)C(=O)Cl)C(=O)Cl","0.2",false,"Dead-end",8.27,22,55,"Methanol","Dye","Briljant blue FCF (trisodium salt)",792.85,20,"mg/L",1,,,,,true,false,"Accepted","[""TFC""]","[""Polyamide""]","[]","[""Other""]","[""Pure solvent treatment""]","660d191418c3e63754c7e072","2024-03-25T18:10:38.740Z","2018-01-01T00:00:00.000Z","Ceramic-supported thin film composite membrane for organic solvent nanofiltration","Scientific Report","backOffice","10.1016/j.memsci.2018.05.069","6601733ad8454f22e1dfbd7e","McCutcheon","https://doi.org/10.1016/j.memsci.2018.05.069",0,"Composite","MPD based TFC after DMF activation-BB","Scientific report","Interfacial Polymerization","[{""postTreatmentChemicalAgentConcentrationUnit"":[],""_id"":""6601c073d8454f22e1dfbf77"",""postTreatment"":""Pure solvent treatment"",""postTreatmentChemicalAgentSmiles"":""N N-Dimethylformamide (DMF)""}]","Inorganic",,93.4,"4328",0,,,,,,,,,,"Tubular support membrane with outer coarse layer of alpha-aluminium oxide (poresize - 3 micrometer) and inner fine layer of Titanium dioxide (poresize - 30 nanometer)",,,,,,,,,,,,,,,,,,,,,,,,,,,,,,,,,,,,,,,,,,,,,,,,,,,,,,,,,,,,,,,,,,,"[]",,,,,,,,,,,,
"6601fa55d8454f22e1dfc0b7","2024-03-25T18:10:38.815Z","[]","[]","[]","[]",,,"[""None""]","[]","[""water""]","[""Hexane""]","[""w/v%""]","[""w/v%""]","[""w/v%""]","[]","C1CNCCN1","1","C1=C(C=C(C=C1C(=O)Cl)C(=O)Cl)C(=O)Cl","0.2",false,"Dead-end",8.27,22,55,"Methanol","Dye","Briljant blue FCF (trisodium salt)",792.85,20,"mg/L",1,,,,,true,false,"Accepted","[""TFC""]","[""Polyamide""]","[]","[""Other""]","[""None""]","660d191418c3e63754c7e072","2024-03-25T18:10:38.740Z","2018-01-01T00:00:00.000Z","Ceramic-supported thin film composite membrane for organic solvent nanofiltration","Scientific Report","backOffice","10.1016/j.memsci.2018.05.069","6601733ad8454f22e1dfbd7e","McCutcheon","https://doi.org/10.1016/j.memsci.2018.05.069",0,"Composite","PIP based TFC before activation-BB","Scientific report","Interfacial Polymerization","[]","Inorganic",,94.6,"4329",0,,,,,,,,,,"Tubular support membrane with outer coarse layer of alpha-aluminium oxide (poresize - 3 micrometer) and inner fine layer of Titanium dioxide (poresize - 30 nanometer)","Triethylamine","1",,,,,,,,,,,,,,,,,,,,,,,,,,,,,,,,,,,,,,,,,,,,,,,,,,,,,,,,,,,,,,,,,"[]",,,,,,,,,,,,
"6601fa86d8454f22e1dfc0bb","2024-03-25T18:10:38.815Z","[]","[]","[]","[]",,,"[""None""]","[]","[""water""]","[""Hexane""]","[""w/v%""]","[""w/v%""]","[""w/v%""]","[]","C1CNCCN1","1","C1=C(C=C(C=C1C(=O)Cl)C(=O)Cl)C(=O)Cl","0.2",false,"Dead-end",8.27,22,55,"Methanol","Dye","Briljant blue FCF (trisodium salt)",792.85,20,"mg/L",1,,,,,true,false,"Accepted","[""TFC""]","[""Polyamide""]","[]","[""Other""]","[""Pure solvent treatment""]","660d191418c3e63754c7e072","2024-03-25T18:10:38.740Z","2018-01-01T00:00:00.000Z","Ceramic-supported thin film composite membrane for organic solvent nanofiltration","Scientific Report","backOffice","10.1016/j.memsci.2018.05.069","6601733ad8454f22e1dfbd7e","McCutcheon","https://doi.org/10.1016/j.memsci.2018.05.069",0,"Composite","PIP based TFC after DMF activation-BB","Scientific report","Interfacial Polymerization","[{""postTreatmentChemicalAgentConcentrationUnit"":[],""_id"":""6601c283d8454f22e1dfbf83"",""postTreatment"":""Pure solvent treatment"",""postTreatmentChemicalAgentSmiles"":""N N-Dimethylformamide (DMF)""}]","Inorganic",,93.6,"4330",0,,,,,,,,,,"Tubular support membrane with outer coarse layer of alpha-aluminium oxide (poresize - 3 micrometer) and inner fine layer of Titanium dioxide (poresize - 30 nanometer)","Triethylamine","1",,,,,,,,,,,,,,,,,,,,,,,,,,,,,,,,,,,,,,,,,,,,,,,,,,,,,,,,,,,,,,,,,"[]",,,,,,,,,,,,
"6601fc25d8454f22e1dfc0bf","2024-03-25T18:10:38.815Z","[]","[]","[]","[]",,,"[""None""]","[]","[""water""]","[""Hexane""]","[""wt%""]","[""wt%""]","[""w/v%""]","[]","C1=CC(=CC(=C1)N)N","1","C1=C(C=C(C=C1C(=O)Cl)C(=O)Cl)C(=O)Cl","0.2",false,"Dead-end",8.27,22,55,"Methanol",,,327.33,,,1,,,,,true,false,"Accepted","[""TFC""]","[""Polyamide""]","[]","[""Other""]","[""None""]","660d191418c3e63754c7e072","2024-03-25T18:10:38.740Z","2018-01-01T00:00:00.000Z","Ceramic-supported thin film composite membrane for organic solvent nanofiltration","Scientific Report","backOffice","10.1016/j.memsci.2018.05.069","6601733ad8454f22e1dfbd7e","McCutcheon","https://doi.org/10.1016/j.memsci.2018.05.069",0,"Composite","MPD based TFC without NaOH and before activation-MeOH","Scientific report","Interfacial Polymerization","[]","Inorganic",,,"4331",0,,,,,,1.6,,,,"Tubular support membrane with outer coarse layer of alpha-aluminium oxide (poresize - 3 micrometer) and inner fine layer of Titanium dioxide (poresize - 30 nanometer)","NaOH","0",,,,,,,,,,,,,,,,,,,,,,,,,,,,,,,,,,,,,,,,,,,,,,,,,,,,,,,,,,,,,,,,,"[]",,,,,,,,,,,,
"6601fc99d8454f22e1dfc0c3","2024-03-25T18:10:38.815Z","[]","[]","[]","[]",,,"[""None""]","[]","[""water""]","[""Hexane""]","[""wt%""]","[""wt%""]","[""w/v%""]","[]","C1=CC(=CC(=C1)N)N","1","C1=C(C=C(C=C1C(=O)Cl)C(=O)Cl)C(=O)Cl","0.2",false,"Dead-end",8.27,22,55,"Methanol",,,327.33,,,1,,,,,true,false,"Accepted","[""TFC""]","[""Polyamide""]","[]","[""Other""]","[""Pure solvent treatment""]","660d191418c3e63754c7e072","2024-03-25T18:10:38.740Z","2018-01-01T00:00:00.000Z","Ceramic-supported thin film composite membrane for organic solvent nanofiltration","Scientific Report","backOffice","10.1016/j.memsci.2018.05.069","6601733ad8454f22e1dfbd7e","McCutcheon","https://doi.org/10.1016/j.memsci.2018.05.069",0,"Composite","MPD based TFC without NaOH and after DMF activation-MeOH","Scientific report","Interfacial Polymerization","[{""postTreatmentChemicalAgentConcentrationUnit"":[],""_id"":""6601c073d8454f22e1dfbf77"",""postTreatment"":""Pure solvent treatment"",""postTreatmentChemicalAgentSmiles"":""N N-Dimethylformamide (DMF)""}]","Inorganic",,,"4332",0,,,,,,10.7,,,,"Tubular support membrane with outer coarse layer of alpha-aluminium oxide (poresize - 3 micrometer) and inner fine layer of Titanium dioxide (poresize - 30 nanometer)","NaOH","0",,,,,,,,,,,,,,,,,,,,,,,,,,,,,,,,,,,,,,,,,,,,,,,,,,,,,,,,,,,,,,,,,"[]",,,,,,,,,,,,
"6601fd00d8454f22e1dfc0c7","2024-03-25T18:10:38.815Z","[]","[]","[]","[]",,,"[""None""]","[]","[""water""]","[""Hexane""]","[""wt%""]","[""wt%""]","[""w/v%""]","[]","C1=CC(=CC(=C1)N)N","1","C1=C(C=C(C=C1C(=O)Cl)C(=O)Cl)C(=O)Cl","0.2",false,"Dead-end",8.27,22,55,"Methanol",,,327.33,,,1,,,,,true,false,"Accepted","[""TFC""]","[""Polyamide""]","[]","[""Other""]","[""None""]","660d191418c3e63754c7e072","2024-03-25T18:10:38.740Z","2018-01-01T00:00:00.000Z","Ceramic-supported thin film composite membrane for organic solvent nanofiltration","Scientific Report","backOffice","10.1016/j.memsci.2018.05.069","6601733ad8454f22e1dfbd7e","McCutcheon","https://doi.org/10.1016/j.memsci.2018.05.069",0,"Composite","MPD based TFC with 0.4 wt% NaOH and before activation-MeOH","Scientific report","Interfacial Polymerization","[]","Inorganic",,,"4333",0,,,,,,4.9,,,,"Tubular support membrane with outer coarse layer of alpha-aluminium oxide (poresize - 3 micrometer) and inner fine layer of Titanium dioxide (poresize - 30 nanometer)","NaOH","0.4",,,,,,,,,,,,,,,,,,,,,,,,,,,,,,,,,,,,,,,,,,,,,,,,,,,,,,,,,,,,,,,,,"[]",,,,,,,,,,,,
"6601fd78d8454f22e1dfc0cb","2024-03-25T18:10:38.815Z","[]","[]","[]","[]",,,"[""None""]","[]","[""water""]","[""Hexane""]","[""wt%""]","[""wt%""]","[""w/v%""]","[]","C1=CC(=CC(=C1)N)N","1","C1=C(C=C(C=C1C(=O)Cl)C(=O)Cl)C(=O)Cl","0.2",false,"Dead-end",8.27,22,55,"Methanol",,,327.33,,,1,,,,,true,false,"Accepted","[""TFC""]","[""Polyamide""]","[]","[""Other""]","[""Pure solvent treatment""]","660d191418c3e63754c7e072","2024-03-25T18:10:38.740Z","2018-01-01T00:00:00.000Z","Ceramic-supported thin film composite membrane for organic solvent nanofiltration","Scientific Report","backOffice","10.1016/j.memsci.2018.05.069","6601733ad8454f22e1dfbd7e","McCutcheon","https://doi.org/10.1016/j.memsci.2018.05.069",0,"Composite","MPD based TFC with 0.4 wt% NaOH and after DMF activation-MeOH","Scientific report","Interfacial Polymerization","[{""postTreatmentChemicalAgentConcentrationUnit"":[],""_id"":""6601c073d8454f22e1dfbf77"",""postTreatment"":""Pure solvent treatment"",""postTreatmentChemicalAgentSmiles"":""N N-Dimethylformamide (DMF)""}]","Inorganic",,,"4334",0,,,,,,22.9,,,,"Tubular support membrane with outer coarse layer of alpha-aluminium oxide (poresize - 3 micrometer) and inner fine layer of Titanium dioxide (poresize - 30 nanometer)","NaOH","0.4",,,,,,,,,,,,,,,,,,,,,,,,,,,,,,,,,,,,,,,,,,,,,,,,,,,,,,,,,,,,,,,,,"[]",,,,,,,,,,,,
