Repository: BAMresearch/onf-database

This repository belongs to the the publication "Revealing structure-property-performance relationships of organic solvent nanofiltration membranes using a FAIR, open-access database" published in ADD JOURNAL (DOI). 
It uses a dataset derived from The Open Membrane Database (https://openmembranedatabase.org/). The access date was April 8th 2025. The original dataset is in the repository as OMD_SRNF_2025-04-08.csv file.

The main researchers involved in the study are Sarah Glass (ORCID: 0000-0002-0625-0057), Petra Merten (no ORCID available), Torsten Brinkmann (ORCID: 0000-0002-5114-6259) and Volkan Filiz (ORCID: 0000-0003-0239-8641). 

The repository contains 5 Python files:

File: OMD_SRNF_2025-04-08.csv (part 139 of 184)
"6601fdb6d8454f22e1dfc0cf","2024-03-25T18:10:38.815Z","[]","[]","[]","[]",,,"[""None""]","[]","[""water""]","[""Hexane""]","[""wt%""]","[""wt%""]","[""w/v%""]","[]","C1=CC(=CC(=C1)N)N","1","C1=C(C=C(C=C1C(=O)Cl)C(=O)Cl)C(=O)Cl","0.2",false,"Dead-end",8.27,22,55,"Methanol",,,327.33,,,1,,,,,true,false,"Accepted","[""TFC""]","[""Polyamide""]","[]","[""Other""]","[""None""]","660d191418c3e63754c7e072","2024-03-25T18:10:38.740Z","2018-01-01T00:00:00.000Z","Ceramic-supported thin film composite membrane for organic solvent nanofiltration","Scientific Report","backOffice","10.1016/j.memsci.2018.05.069","6601733ad8454f22e1dfbd7e","McCutcheon","https://doi.org/10.1016/j.memsci.2018.05.069",0,"Composite","MPD based TFC with 0.8 wt% NaOH and before activation-MeOH","Scientific report","Interfacial Polymerization","[]","Inorganic",,,"4335",0,,,,,,2.8,,,,"Tubular support membrane with outer coarse layer of alpha-aluminium oxide (poresize - 3 micrometer) and inner fine layer of Titanium dioxide (poresize - 30 nanometer)","NaOH","0.8",,,,,,,,,,,,,,,,,,,,,,,,,,,,,,,,,,,,,,,,,,,,,,,,,,,,,,,,,,,,,,,,,"[]",,,,,,,,,,,,
"6601fdfed8454f22e1dfc0d3","2024-03-25T18:10:38.815Z","[]","[]","[]","[]",,,"[""None""]","[]","[""water""]","[""Hexane""]","[""wt%""]","[""wt%""]","[""w/v%""]","[]","C1=CC(=CC(=C1)N)N","1","C1=C(C=C(C=C1C(=O)Cl)C(=O)Cl)C(=O)Cl","0.2",false,"Dead-end",8.27,22,55,"Methanol",,,327.33,,,1,,,,,true,false,"Accepted","[""TFC""]","[""Polyamide""]","[]","[""Other""]","[""Pure solvent treatment""]","660d191418c3e63754c7e072","2024-03-25T18:10:38.740Z","2018-01-01T00:00:00.000Z","Ceramic-supported thin film composite membrane for organic solvent nanofiltration","Scientific Report","backOffice","10.1016/j.memsci.2018.05.069","6601733ad8454f22e1dfbd7e","McCutcheon","https://doi.org/10.1016/j.memsci.2018.05.069",0,"Composite","MPD based TFC with 0.8 wt% NaOH and after DMF activation-MeOH","Scientific report","Interfacial Polymerization","[{""postTreatmentChemicalAgentConcentrationUnit"":[],""_id"":""6601c073d8454f22e1dfbf77"",""postTreatment"":""Pure solvent treatment"",""postTreatmentChemicalAgentSmiles"":""N N-Dimethylformamide (DMF)""}]","Inorganic",,,"4336",0,,,,,,13.7,,,,"Tubular support membrane with outer coarse layer of alpha-aluminium oxide (poresize - 3 micrometer) and inner fine layer of Titanium dioxide (poresize - 30 nanometer)","NaOH","0.8",,,,,,,,,,,,,,,,,,,,,,,,,,,,,,,,,,,,,,,,,,,,,,,,,,,,,,,,,,,,,,,,,"[]",,,,,,,,,,,,
"6601ff28d8454f22e1dfc0d7","2024-03-25T18:10:38.815Z","[]","[]","[]","[]",,,"[""None""]","[]","[""water""]","[""Hexane""]","[""wt%""]","[""wt%""]","[""w/v%""]","[]","C1=CC(=CC(=C1)N)N","1","C1=C(C=C(C=C1C(=O)Cl)C(=O)Cl)C(=O)Cl","0.2",false,"Dead-end",8.27,22,55,"Methanol","Dye","Methyl orange (sodium salt)",327.33,20,"mg/L",1,,,,,true,false,"Rejected","[""TFC""]","[""Polyamide""]","[]","[""Other""]","[""None""]","660d191418c3e63754c7e072","2024-03-25T18:10:38.740Z","2018-01-01T00:00:00.000Z","Ceramic-supported thin film composite membrane for organic solvent nanofiltration","Scientific Report","backOffice","10.1016/j.memsci.2018.05.069","6601733ad8454f22e1dfbd7e","McCutcheon","https://doi.org/10.1016/j.memsci.2018.05.069",0,"Composite","MPD based TFC without NaOH and before activation-MO","Scientific report","Interfacial Polymerization","[]","Inorganic",,94.2,"4337",0,,,,,,,,,,"Tubular support membrane with outer coarse layer of alpha-aluminium oxide (poresize - 3 micrometer) and inner fine layer of Titanium dioxide (poresize - 30 nanometer)","NaOH","0",,,,,,,,,,,,,,,,,,,,,,,,,,,,,,,,,,,,,,,,,,,,,,,,,,,,,,,,,,,,,,,,,"[]",,,,,,,,,,,,
"660264e1d8454f22e1dfc0e6","2024-02-22T05:23:48.128Z","[""Dimethylformamide (DMF)"",""1,4-dioxane""]","[""water""]","[""wt%""]","[]","23","300","[""None""]","[]","[]","[]","[]","[]","[]","[]",,,,,false,"Crossflow",10,22,51,"Acetonitrile","Oligomer","Polyethyleneglycol",400,1,"g/L",2,,,,0,true,false,"Accepted","[""ISA""]","[""Polyimide(Lenzig® P84)""]","[]","[""Not Applicable""]","[""Crosslinking"",""Additive use"",""Drying""]","660264c5d8454f22e1dfc0df","2024-02-22T05:23:48.036Z","2013-01-01T00:00:00.000Z","ClosingWhen the membrane is not enough: A simplified membrane cascade using Organic Solvent Nanofiltration (OSN) the Sustainable Life Cycle Loop of Membrane Technology via a Cellulose Biomass Platform","Scientific Report","backOffice","10.1016/j.seppur.2013.05.050","65d6a5422e1ebc1414e6dd5c","kim","https://doi.org/10.1016/j.seppur.2013.05.050",0,"ISA/inorganic/dense","M1(1)-PI","Scientific report",,"[{""postTreatmentChemicalAgentConcentrationUnit"":[""g/L""],""_id"":""660264e1d8454f22e1dfc0e7"",""postTreatment"":""Crosslinking"",""postTreatmentChemicalAgentSmiles"":""C(CCCN)CCN"",""postTreatmentChemicalAgentConcentration"":""100""},{""postTreatmentChemicalAgentConcentrationUnit"":[""v%""],""_id"":""6628f307b0337cf80cea99d9"",""postTreatment"":""Additive use"",""postTreatmentChemicalAgentSmiles"":""C(CO)O"",""postTreatmentChemicalAgentConcentration"":""60""},{""postTreatmentChemicalAgentConcentrationUnit"":[],""_id"":""6628f307b0337cf80cea99da"",""postTreatment"":""Drying"",""postTreatmentChemicalAgentSmiles"":""/""}]",,9.4,29,"4339",0,"O=C(O)\C=C/C(=O)O","2",,,,,"66.67:33.33",,,,,,,,"Cellulose",,,,,"Oligomer","Polyethyleneglycol",2000,1,"g/L",,,,,,,,,,,,,,,,,,,,,79,,,,,,,,,,,,,,,,,,,,,,,,,,,,,,,,"[]",,,,,,,,,,,,
"66028786b00c57739b7022e7","2024-03-23T10:30:51.558Z","[""1-Methyl-2-pyrrolidinone (NMP)""]","[""water""]","[""mmol/L""]","[]","21;24;27",,"[]","[]","[]","[]","[]","[]","[]","[]",,,,,false,"Dead-end",10,25,13.5,"Methanol","Dye","Methyl blue (trisodium salt)",799.8,20,"µmol/L",1,"[]",,,,true,false,"Rejected","[""ISA""]","[""Polyethersulfone""]","[]","[""Not Applicable""]","[""Other""]","65feaf5bce6d77d64610cc0e","2024-03-23T10:30:51.492Z","2022-01-01T00:00:00.000Z","Crosslinked polyethersulfone membranes for organic solvent nanofiltration in polar aprotic and halogenated solvents","Scientific Report","backOffice","10.1016/j.memsci.2022.120963","65fe94afce6d77d64610cbfc","Ziemann","https://doi.org/10.1016/j.memsci.2022.120963",0,"ISA/inorganic/dense","Crosslinked polyethersulfone-MeOH-MB","Scientific report",,"[{""postTreatmentChemicalAgentConcentrationUnit"":[""mmol/L"",""mol/L"",""mmol/L""],""_id"":""65feaf5bce6d77d64610cc11"",""postTreatment"":""Gomberg–Bachmann crosslinking"",""postTreatmentChemicalAgentSmiles"":""sodium nitrite; HCl; NaOH"",""postTreatmentChemicalAgentConcentration"":""75; 2;0.1""}]",,,85,"4344",0,"C1=CC(=CC=C1N)N(C2=CC=C(C=C2)N)C3=CC=C(C=C3)N(C4=CC=C(C=C4)N)C5=CC=C(C=C5)N","100",,,,2.2,,,,,,,1000,,,,,,,,,,,,,,,,,,,,,,,,,,,,,,,,,,,,,,,,,,,,,,,,,,,,,,,,,,,,,,,,"[]",,,,,,,,,,,,
"66028813b00c57739b702315","2024-03-23T10:30:51.558Z","[""1-Methyl-2-pyrrolidinone (NMP)""]","[""water""]","[""mmol/L""]","[]","27",,"[]","[]","[]","[]","[]","[]","[]","[]",,,,,false,"Dead-end",10,25,13.5,"Methanol","Dye","Methyl blue (trisodium salt)",799.8,20,"µmol/L",1,"[]",,,,true,false,"Rejected","[""ISA""]","[""Polyethersulfone""]","[]","[""Not Applicable""]","[""Other""]","65feaf5bce6d77d64610cc0e","2024-03-23T10:30:51.492Z","2022-01-01T00:00:00.000Z","Crosslinked polyethersulfone membranes for organic solvent nanofiltration in polar aprotic and halogenated solvents","Scientific Report","backOffice","10.1016/j.memsci.2022.120963","65fe94afce6d77d64610cbfc","Ziemann","https://doi.org/10.1016/j.memsci.2022.120963",0,"ISA/inorganic/dense","Crosslinked polyethersulfone-MeOH-MB","Scientific report",,"[{""postTreatmentChemicalAgentConcentrationUnit"":[""mmol/L"",""mol/L"",""mmol/L""],""_id"":""65feaf5bce6d77d64610cc11"",""postTreatment"":""Gomberg–Bachmann crosslinking"",""postTreatmentChemicalAgentSmiles"":""sodium nitrite; HCl; NaOH"",""postTreatmentChemicalAgentConcentration"":""75; 2;0.1""}]",,,85,"4345",0,"C1=CC(=CC=C1N)N(C2=CC=C(C=C2)N)C3=CC=C(C=C3)N(C4=CC=C(C=C4)N)C5=CC=C(C=C5)N","100",,,,2.2,,,,,,,1000,,,,,,,,,,,,,,,,,,,,,,,,,,,,,,,,,,,,,,,,,,,,,,,,,,,,,,,,,,,,,,,,"[]",,,,,,,,,,,,
"660288bab00c57739b70233b","2024-03-23T10:30:51.558Z","[""1-Methyl-2-pyrrolidinone (NMP)""]","[""water""]","[""mmol/L""]","[]","27",,"[]","[]","[]","[]","[]","[]","[]","[]",,,,,false,"Dead-end",10,25,13.5,"Methanol","Dye","Methyl blue (trisodium salt)",799.8,20,"µmol/L",1,"[]",,,,true,false,"Accepted","[""ISA""]","[""Polyethersulfone""]","[]","[""Not Applicable""]","[""Other""]","65feaf5bce6d77d64610cc0e","2024-03-23T10:30:51.492Z","2022-01-01T00:00:00.000Z","Crosslinked polyethersulfone membranes for organic solvent nanofiltration in polar aprotic and halogenated solvents","Scientific Report","backOffice","10.1016/j.memsci.2022.120963","65fe94afce6d77d64610cbfc","Ziemann","https://doi.org/10.1016/j.memsci.2022.120963",0,"ISA/inorganic/dense","Crosslinked polyethersulfone-MeOH-MB","Scientific report",,"[{""postTreatmentChemicalAgentConcentrationUnit"":[""mmol/L"",""mol/L"",""mmol/L""],""_id"":""65feaf5bce6d77d64610cc11"",""postTreatment"":""Gomberg–Bachmann crosslinking"",""postTreatmentChemicalAgentSmiles"":""sodium nitrite; HCl; NaOH"",""postTreatmentChemicalAgentConcentration"":""75; 2;0.1""}]",,,85,"4346",0,"C1=CC(=CC=C1N)N(C2=CC=C(C=C2)N)C3=CC=C(C=C3)N(C4=CC=C(C=C4)N)C5=CC=C(C=C5)N","100",,,,2.2,,,,,,,1000,,,,,,,,,,,,,,,,,,,,,,,,,,,,,,,,,,,,,,,,,,,,,,,,,,,,,,,,,,,,,,,,"[]",,,,,,,,,,,,
"66028a9fb00c57739b702394","2024-03-23T10:30:51.558Z","[""1-Methyl-2-pyrrolidinone (NMP)""]","[""water""]","[""mmol/L""]","[]","27",,"[]","[]","[]","[]","[]","[]","[]","[]",,,,,false,"Dead-end",10,25,13.5,"Dimethylformamide (DMF)","Dye","Methyl blue (trisodium salt)",799.8,20,"µmol/L",1,"[]",,,,true,false,"Accepted","[""ISA""]","[""Polyethersulfone""]","[]","[""Not Applicable""]","[""Other""]","65feaf5bce6d77d64610cc0e","2024-03-23T10:30:51.492Z","2022-01-01T00:00:00.000Z","Crosslinked polyethersulfone membranes for organic solvent nanofiltration in polar aprotic and halogenated solvents","Scientific Report","backOffice","10.1016/j.memsci.2022.120963","65fe94afce6d77d64610cbfc","Ziemann","https://doi.org/10.1016/j.memsci.2022.120963",0,"ISA/inorganic/dense","Crosslinked polyethersulfone-DMF-MB","Scientific report",,"[{""postTreatmentChemicalAgentConcentrationUnit"":[""mmol/L"",""mol/L"",""mmol/L""],""_id"":""65feaf5bce6d77d64610cc11"",""postTreatment"":""Gomberg–Bachmann crosslinking"",""postTreatmentChemicalAgentSmiles"":""sodium nitrite; HCl; NaOH"",""postTreatmentChemicalAgentConcentration"":""75; 2;0.1""}]",,,78,"4347",0,"C1=CC(=CC=C1N)N(C2=CC=C(C=C2)N)C3=CC=C(C=C3)N(C4=CC=C(C=C4)N)C5=CC=C(C=C5)N","100",,,,9.5,,,,,,,1000,,,,,,,,,,,,,,,,,,,,,,,,,,,,,,,,,,,,,,,,,,,,,,,,,,,,,,,,,,,,,,,,"[]",,,,,,,,,,,,
"66028c90b00c57739b70241e","2024-03-04T05:02:09.846Z","[]","[]","[]","[]",,,"[""Crosslinking""]","[{""postTreatmentChemicalAgentConcentrationUnit"":[""wt%"",""wt%""],""_id"":""65e555d11850430560c19c38"",""postTreatment"":""Crosslinking"",""postTreatmentChemicalAgentSmiles"":""C(CCCN)CCN ; CC(C)O"",""postTreatmentChemicalAgentConcentration"":""10.0 ; 90.0""}]","[""water""]","[""Hexane""]","[""wt%""]","[]","[""wt%""]","[]","C1=CC(=CC(=C1)N)N","2.0","C1=C(C(=CC(=C1C(=O)Cl)C(=O)Cl)C(=O)Cl)C(=O)Cl","0.3",false,"Crossflow",10,25,28.26,"Ethanol","Dye","Rose Bengal (disodium salt)",1017.64,100,"mg/L",1,"[""AFM"",""FTIR"",""SEM"",""TEM"",""XPS""]",,35.9,,true,false,"Accepted","[""TFN""]","[""Polyimide"",""Other""]","[]","[""Other""]","[""Other"",""Crosslinking"",""Pure solvent treatment""]","65e47c4b1850430560c19b6c","2024-03-03T13:34:03.584Z","2019-01-01T00:00:00.000Z","Amino-functionalized graphene quantum dots (aGQDs)-embedded thin film nanocomposites for solvent resistant nanofiltration (SRNF) membranes based on covalence interactions","Scientific Report","backOffice","10.1016/j.memsci.2019.117212","65e13b191850430560c199f5","Li","https://doi.org/10.1016/j.memsci.2019.117212",0,"Composite","(PI-aGQDs-125/PI)XA-EtOH-RB","Scientific report","Interfacial Polymerization","[{""postTreatmentChemicalAgentConcentrationUnit"":[""v%"",""v%"",""v%""],""_id"":""65e55af01850430560c19c4b"",""postTreatment"":""imidization"",""postTreatmentChemicalAgentSmiles"":""CC(=O)OC(=O)C ; CCN(CC)CC ; CC(=O)C"",""postTreatmentChemicalAgentConcentration"":""21.4 ; 7.1 ; 71.4""},{""postTreatmentChemicalAgentConcentrationUnit"":[""wt%"",""wt%""],""_id"":""65e55af01850430560c19c4c"",""postTreatmentChemicalAgentSmiles"":""C(CCCN)CCN ; CC(C)O "",""postTreatmentChemicalAgentConcentration"":""10.0 ; 90.0"",""postTreatment"":""Crosslinking""},{""postTreatmentChemicalAgentConcentrationUnit"":[],""_id"":""65e55af01850430560c19c4d"",""postTreatment"":""Pure solvent treatment"",""postTreatmentChemicalAgentSmiles"":""CN(C)C=O ; CCO""}]","Commercial",3.21,98,"4348",0,,,"phase 1 (IFP)","amino-functionalized graphene quantum dots","125",,,,,"Polyimide(Lenzing P84)",,,,,"amino-functionalized graphene quantum dots",,,,,,,,,,,,,,,,,,,,,,,,,,,,,,,,,,,,,,,,,,,,,,,,,,,,,,,,,,,,,,"[""mg/L""]",,,,,,,,,,,,
"6602a8e0b00c57739b70247c","2024-02-22T05:23:48.128Z","[""Dimethylacetamide (DMAC)""]","[""water""]","[""wt%""]","[]","17","250","[""None""]","[]","[]","[]","[]","[]","[]","[]",,,,,false,"Crossflow",10,22,51,"Acetonitrile","Oligomer","Polyethyleneglycol",400,1,"g/L",2,,,,0,true,false,"Accepted","[""ISA""]","[""Polybenzimidazole""]","[]","[""Not Applicable""]","[""Crosslinking"",""Additive use"",""Drying""]","660264c5d8454f22e1dfc0df","2024-02-22T05:23:48.036Z","2013-01-01T00:00:00.000Z","ClosingWhen the membrane is not enough: A simplified membrane cascade using Organic Solvent Nanofiltration (OSN) the Sustainable Life Cycle Loop of Membrane Technology via a Cellulose Biomass Platform","Scientific Report","backOffice","10.1016/j.seppur.2013.05.050","65d6a5422e1ebc1414e6dd5c","kim","https://doi.org/10.1016/j.seppur.2013.05.050",0,"ISA/inorganic/dense","M2(1)-PBI","Scientific report",,"[{""postTreatmentChemicalAgentConcentrationUnit"":[""wt%""],""_id"":""6628f681b0337cf80cea99f4"",""postTreatment"":""Crosslinking"",""postTreatmentChemicalAgentSmiles"":""C1(CBr)=CC=C(CBr)C=C1"",""postTreatmentChemicalAgentConcentration"":""3""},{""postTreatmentChemicalAgentConcentrationUnit"":[""v%""],""_id"":""6628f681b0337cf80cea99f5"",""postTreatment"":""Additive use"",""postTreatmentChemicalAgentSmiles"":""C(CO)O"",""postTreatmentChemicalAgentConcentration"":""50""},{""postTreatmentChemicalAgentConcentrationUnit"":[],""_id"":""6628f681b0337cf80cea99f6"",""postTreatment"":""Drying"",""postTreatmentChemicalAgentSmiles"":""/""}]",,11.9,24,"4350",0,"[Li+].[Cl-]","1.5",,,,,"66.67:33.33",,,,,,,,"Cellulose",,,,,"Oligomer","Polyethyleneglycol",2000,1,"g/L",,,,,,,,,,,,,,,,,,,,,83,,,,,,,,,,,,,,,,,,,,,,,,,,,,,,,,"[]",,,,,,,,,,,,
"6602a958b00c57739b702481","2024-02-22T05:23:48.128Z","[""Dimethylacetamide (DMAC)""]","[""water""]","[""wt%""]","[]","20","250","[""None""]","[]","[]","[]","[]","[]","[]","[]",,,,,false,"Crossflow",10,22,51,"Acetonitrile","Oligomer","Polyethyleneglycol",400,1,"g/L",2,,,,0,true,false,"Accepted","[""ISA""]","[""Polybenzimidazole""]","[]","[""Not Applicable""]","[""Crosslinking"",""Additive use"",""Drying""]","660264c5d8454f22e1dfc0df","2024-02-22T05:23:48.036Z","2013-01-01T00:00:00.000Z","ClosingWhen the membrane is not enough: A simplified membrane cascade using Organic Solvent Nanofiltration (OSN) the Sustainable Life Cycle Loop of Membrane Technology via a Cellulose Biomass Platform","Scientific Report","backOffice","10.1016/j.seppur.2013.05.050","65d6a5422e1ebc1414e6dd5c","kim","https://doi.org/10.1016/j.seppur.2013.05.050",0,"ISA/inorganic/dense","M3(1)-PBI","Scientific report",,"[{""postTreatmentChemicalAgentConcentrationUnit"":[""wt%""],""_id"":""660264e1d8454f22e1dfc0e7"",""postTreatment"":""Crosslinking"",""postTreatmentChemicalAgentSmiles"":""C1(CBr)=CC=C(CBr)C=C1"",""postTreatmentChemicalAgentConcentration"":""3""},{""postTreatmentChemicalAgentConcentrationUnit"":[""v%""],""_id"":""6628f6e3b0337cf80cea9a11"",""postTreatment"":""Additive use"",""postTreatmentChemicalAgentSmiles"":""C(CO)O"",""postTreatmentChemicalAgentConcentration"":""50""},{""postTreatmentChemicalAgentConcentrationUnit"":[],""_id"":""6628f6e3b0337cf80cea9a12"",""postTreatment"":""Drying"",""postTreatmentChemicalAgentSmiles"":""/""}]",,7.2,28,"4351",0,"[Li+].[Cl-]","1.5",,,,,"66.67:33.33",,,,,,,,"Cellulose",,,,,"Oligomer","Polyethyleneglycol",2000,1,"g/L",,,,,,,,,,,,,,,,,,,,,89,,,,,,,,,,,,,,,,,,,,,,,,,,,,,,,,"[]",,,,,,,,,,,,
"6602a9a3b00c57739b702486","2024-02-22T05:23:48.128Z","[""Dimethylacetamide (DMAC)""]","[""water""]","[""wt%""]","[]","22","250","[""None""]","[]","[]","[]","[]","[]","[]","[]",,,,,false,"Crossflow",10,22,51,"Acetonitrile","Oligomer","Polyethyleneglycol",400,1,"g/L",2,,,,0,true,false,"Accepted","[""ISA""]","[""Polybenzimidazole""]","[]","[""Not Applicable""]","[""Crosslinking"",""Additive use"",""Drying""]","660264c5d8454f22e1dfc0df","2024-02-22T05:23:48.036Z","2013-01-01T00:00:00.000Z","ClosingWhen the membrane is not enough: A simplified membrane cascade using Organic Solvent Nanofiltration (OSN) the Sustainable Life Cycle Loop of Membrane Technology via a Cellulose Biomass Platform","Scientific Report","backOffice","10.1016/j.seppur.2013.05.050","65d6a5422e1ebc1414e6dd5c","kim","https://doi.org/10.1016/j.seppur.2013.05.050",0,"ISA/inorganic/dense","M4(A)-PBI","Scientific report",,"[{""postTreatmentChemicalAgentConcentrationUnit"":[""wt%""],""_id"":""6628f759b0337cf80cea9a42"",""postTreatment"":""Crosslinking"",""postTreatmentChemicalAgentSmiles"":""C1(CBr)=CC=C(CBr)C=C1"",""postTreatmentChemicalAgentConcentration"":""3""},{""postTreatmentChemicalAgentConcentrationUnit"":[""v%""],""_id"":""6628f759b0337cf80cea9a43"",""postTreatment"":""Additive use"",""postTreatmentChemicalAgentSmiles"":""C(CO)O"",""postTreatmentChemicalAgentConcentration"":""50""},{""postTreatmentChemicalAgentConcentrationUnit"":[],""_id"":""6628f759b0337cf80cea9a44"",""postTreatment"":""Drying"",""postTreatmentChemicalAgentSmiles"":""/""}]",,3.2,51,"4352",0,"[Li+].[Cl-]","1.5",,,,,"66.67:33.33",,,,,,,,"Cellulose",,,,,"Oligomer","Polyethyleneglycol",2000,1,"g/L",,,,,,,,,,,,,,,,,,,,,92,,,,,,,,,,,,,,,,,,,,,,,,,,,,,,,,"[]",,,,,,,,,,,,
"6602ac57b00c57739b702499","2024-03-04T05:02:09.846Z","[]","[]","[]","[]",,,"[""Crosslinking""]","[{""postTreatmentChemicalAgentConcentrationUnit"":[""wt%"",""wt%""],""_id"":""65e555d11850430560c19c38"",""postTreatment"":""Crosslinking"",""postTreatmentChemicalAgentSmiles"":""C(CCCN)CCN ; CC(C)O"",""postTreatmentChemicalAgentConcentration"":""10.0 ; 90.0""}]","[""water""]","[""Hexane""]","[""wt%""]","[]","[""wt%""]","[]","C1=CC(=CC(=C1)N)N","2.0","C1=C(C(=CC(=C1C(=O)Cl)C(=O)Cl)C(=O)Cl)C(=O)Cl","0.3",false,"Crossflow",10,25,28.26,"Ethanol","Dye","Rhodamine B (chloride salt)",479.02,100,"mg/L",1,"[""AFM"",""FTIR"",""SEM"",""TEM"",""XPS""]",230,88.9,,true,false,"Accepted","[""TFN""]","[""Polyimide"",""Other""]","[]","[""Other""]","[""Other"",""Crosslinking"",""Pure solvent treatment""]","65e47c4b1850430560c19b6c","2024-03-03T13:34:03.584Z","2019-01-01T00:00:00.000Z","Amino-functionalized graphene quantum dots (aGQDs)-embedded thin film nanocomposites for solvent resistant nanofiltration (SRNF) membranes based on covalence interactions","Scientific Report","backOffice","10.1016/j.memsci.2019.117212","65e13b191850430560c199f5","Li","https://doi.org/10.1016/j.memsci.2019.117212",0,"Composite","(PI-aGQDs-0/PI)XA-EtOH","Scientific report","Interfacial Polymerization","[{""postTreatmentChemicalAgentConcentrationUnit"":[""v%"",""v%"",""v%""],""_id"":""65e55af01850430560c19c4b"",""postTreatment"":""imidization"",""postTreatmentChemicalAgentSmiles"":""CC(=O)OC(=O)C ; CCN(CC)CC ; CC(=O)C"",""postTreatmentChemicalAgentConcentration"":""21.4 ; 7.1 ; 71.4""},{""postTreatmentChemicalAgentConcentrationUnit"":[""wt%"",""wt%""],""_id"":""65e55af01850430560c19c4c"",""postTreatmentChemicalAgentSmiles"":""C(CCCN)CCN ; CC(C)O "",""postTreatmentChemicalAgentConcentration"":""10.0 ; 90.0"",""postTreatment"":""Crosslinking""},{""postTreatmentChemicalAgentConcentrationUnit"":[],""_id"":""65e55af01850430560c19c4d"",""postTreatment"":""Pure solvent treatment"",""postTreatmentChemicalAgentSmiles"":""CN(C)C=O ; CCO""}]","Commercial",2.23,97.9,"4353",0,,,"phase 1 (IFP)","amino-functionalized graphene quantum dots","0",,,,,"Polyimide(Lenzing P84)",,,,,"amino-functionalized graphene quantum dots",,,,,,,,,,,,,,,,,,,,,,,,,,,,,,,,,,,,,,,,,,,,,,,,,,,,,,,,,,,,,,"[""mg/L""]",,,,,,,,,,,,
"6602af9cb00c57739b7024ad","2024-03-04T05:02:09.846Z","[]","[]","[]","[]",,,"[""Crosslinking""]","[{""postTreatmentChemicalAgentConcentrationUnit"":[""wt%"",""wt%""],""_id"":""65e555d11850430560c19c38"",""postTreatment"":""Crosslinking"",""postTreatmentChemicalAgentSmiles"":""C(CCCN)CCN ; CC(C)O"",""postTreatmentChemicalAgentConcentration"":""10.0 ; 90.0""}]","[""water""]","[""Hexane""]","[""wt%""]","[]","[""wt%""]","[]","C1=CC(=CC(=C1)N)N","2.0","C1=C(C(=CC(=C1C(=O)Cl)C(=O)Cl)C(=O)Cl)C(=O)Cl","0.3",false,"Crossflow",10,25,28.26,"Ethanol","Dye","Rhodamine B (chloride salt)",479.02,100,"mg/L",1,"[""AFM"",""FTIR"",""SEM"",""TEM"",""XPS""]",,36.1,,true,false,"Accepted","[""TFN""]","[""Polyimide"",""Other""]","[]","[""Other""]","[""Other"",""Crosslinking"",""Pure solvent treatment""]","65e47c4b1850430560c19b6c","2024-03-03T13:34:03.584Z","2019-01-01T00:00:00.000Z","Amino-functionalized graphene quantum dots (aGQDs)-embedded thin film nanocomposites for solvent resistant nanofiltration (SRNF) membranes based on covalence interactions","Scientific Report","backOffice","10.1016/j.memsci.2019.117212","65e13b191850430560c199f5","Li","https://doi.org/10.1016/j.memsci.2019.117212",0,"Composite","(PI-aGQDs-50/PI)XA-EtOH","Scientific report","Interfacial Polymerization","[{""postTreatmentChemicalAgentConcentrationUnit"":[""v%"",""v%"",""v%""],""_id"":""65e55af01850430560c19c4b"",""postTreatment"":""imidization"",""postTreatmentChemicalAgentSmiles"":""CC(=O)OC(=O)C ; CCN(CC)CC ; CC(=O)C"",""postTreatmentChemicalAgentConcentration"":""21.4 ; 7.1 ; 71.4""},{""postTreatmentChemicalAgentConcentrationUnit"":[""wt%"",""wt%""],""_id"":""65e55af01850430560c19c4c"",""postTreatmentChemicalAgentSmiles"":""C(CCCN)CCN ; CC(C)O "",""postTreatmentChemicalAgentConcentration"":""10.0 ; 90.0"",""postTreatment"":""Crosslinking""},{""postTreatmentChemicalAgentConcentrationUnit"":[],""_id"":""65e55af01850430560c19c4d"",""postTreatment"":""Pure solvent treatment"",""postTreatmentChemicalAgentSmiles"":""CN(C)C=O ; CCO""}]","Commercial",2.68,98.4,"4354",0,,,"phase 1 (IFP)","amino-functionalized graphene quantum dots","50",,,,,"Polyimide(Lenzing P84)",,,,,"amino-functionalized graphene quantum dots",,,,,,,,,,,,,,,,,,,,,,,,,,,,,,,,,,,,,,,,,,,,,,,,,,,,,,,,,,,,,,"[""mg/L""]",,,,,,,,,,,,
"6602b19fb00c57739b7024c0","2024-03-04T05:02:09.846Z","[]","[]","[]","[]",,,"[""Crosslinking""]","[{""postTreatmentChemicalAgentConcentrationUnit"":[""wt%"",""wt%""],""_id"":""65e555d11850430560c19c38"",""postTreatment"":""Crosslinking"",""postTreatmentChemicalAgentSmiles"":""C(CCCN)CCN ; CC(C)O"",""postTreatmentChemicalAgentConcentration"":""10.0 ; 90.0""}]","[""water""]","[""Hexane""]","[""wt%""]","[]","[""wt%""]","[]","C1=CC(=CC(=C1)N)N","2.0","C1=C(C(=CC(=C1C(=O)Cl)C(=O)Cl)C(=O)Cl)C(=O)Cl","0.3",false,"Crossflow",10,25,28.26,"Ethanol","Dye","Rhodamine B (chloride salt)",479.02,100,"mg/L",1,"[""AFM"",""FTIR"",""SEM"",""TEM"",""XPS""]",,22,,true,false,"Accepted","[""TFN""]","[""Polyimide"",""Other""]","[]","[""Other""]","[""Other"",""Crosslinking"",""Pure solvent treatment""]","65e47c4b1850430560c19b6c","2024-03-03T13:34:03.584Z","2019-01-01T00:00:00.000Z","Amino-functionalized graphene quantum dots (aGQDs)-embedded thin film nanocomposites for solvent resistant nanofiltration (SRNF) membranes based on covalence interactions","Scientific Report","backOffice","10.1016/j.memsci.2019.117212","65e13b191850430560c199f5","Li","https://doi.org/10.1016/j.memsci.2019.117212",0,"Composite","(PI-aGQDs-100/PI)XA-EtOH","Scientific report","Interfacial Polymerization","[{""postTreatmentChemicalAgentConcentrationUnit"":[""v%"",""v%"",""v%""],""_id"":""65e55af01850430560c19c4b"",""postTreatment"":""imidization"",""postTreatmentChemicalAgentSmiles"":""CC(=O)OC(=O)C ; CCN(CC)CC ; CC(=O)C"",""postTreatmentChemicalAgentConcentration"":""21.4 ; 7.1 ; 71.4""},{""postTreatmentChemicalAgentConcentrationUnit"":[""wt%"",""wt%""],""_id"":""65e55af01850430560c19c4c"",""postTreatmentChemicalAgentSmiles"":""C(CCCN)CCN ; CC(C)O "",""postTreatmentChemicalAgentConcentration"":""10.0 ; 90.0"",""postTreatment"":""Crosslinking""},{""postTreatmentChemicalAgentConcentrationUnit"":[],""_id"":""65e55af01850430560c19c4d"",""postTreatment"":""Pure solvent treatment"",""postTreatmentChemicalAgentSmiles"":""CN(C)C=O ; CCO""}]","Commercial",2.97,98.6,"4355",0,,,"phase 1 (IFP)","amino-functionalized graphene quantum dots","100",,,,,"Polyimide(Lenzing P84)",,,,,"amino-functionalized graphene quantum dots",,,,,,,,,,,,,,,,,,,,,,,,,,,,,,,,,,,,,,,,,,,,,,,,,,,,,,,,,,,,,,"[""mg/L""]",,,,,,,,,,,,
"6602b1cfb00c57739b7024ca","2024-03-04T05:02:09.846Z","[]","[]","[]","[]",,,"[""Crosslinking""]","[{""postTreatmentChemicalAgentConcentrationUnit"":[""wt%"",""wt%""],""_id"":""65e555d11850430560c19c38"",""postTreatment"":""Crosslinking"",""postTreatmentChemicalAgentSmiles"":""C(CCCN)CCN ; CC(C)O"",""postTreatmentChemicalAgentConcentration"":""10.0 ; 90.0""}]","[""water""]","[""Hexane""]","[""wt%""]","[]","[""wt%""]","[]","C1=CC(=CC(=C1)N)N","2.0","C1=C(C(=CC(=C1C(=O)Cl)C(=O)Cl)C(=O)Cl)C(=O)Cl","0.3",false,"Crossflow",10,25,28.26,"Ethanol","Dye","Rhodamine B (chloride salt)",479.02,100,"mg/L",1,"[""AFM"",""FTIR"",""SEM"",""TEM"",""XPS""]",,,,true,false,"Accepted","[""TFN""]","[""Polyimide"",""Other""]","[]","[""Other""]","[""Other"",""Crosslinking"",""Pure solvent treatment""]","65e47c4b1850430560c19b6c","2024-03-03T13:34:03.584Z","2019-01-01T00:00:00.000Z","Amino-functionalized graphene quantum dots (aGQDs)-embedded thin film nanocomposites for solvent resistant nanofiltration (SRNF) membranes based on covalence interactions","Scientific Report","backOffice","10.1016/j.memsci.2019.117212","65e13b191850430560c199f5","Li","https://doi.org/10.1016/j.memsci.2019.117212",0,"Composite","(PI-aGQDs-150/PI)XA-EtOH","Scientific report","Interfacial Polymerization","[{""postTreatmentChemicalAgentConcentrationUnit"":[""v%"",""v%"",""v%""],""_id"":""65e55af01850430560c19c4b"",""postTreatment"":""imidization"",""postTreatmentChemicalAgentSmiles"":""CC(=O)OC(=O)C ; CCN(CC)CC ; CC(=O)C"",""postTreatmentChemicalAgentConcentration"":""21.4 ; 7.1 ; 71.4""},{""postTreatmentChemicalAgentConcentrationUnit"":[""wt%"",""wt%""],""_id"":""65e55af01850430560c19c4c"",""postTreatmentChemicalAgentSmiles"":""C(CCCN)CCN ; CC(C)O "",""postTreatmentChemicalAgentConcentration"":""10.0 ; 90.0"",""postTreatment"":""Crosslinking""},{""postTreatmentChemicalAgentConcentrationUnit"":[],""_id"":""65e55af01850430560c19c4d"",""postTreatment"":""Pure solvent treatment"",""postTreatmentChemicalAgentSmiles"":""CN(C)C=O ; CCO""}]","Commercial",3.03,98.1,"4356",0,,,"phase 1 (IFP)","amino-functionalized graphene quantum dots","150",,,,,"Polyimide(Lenzing P84)",,,,,"amino-functionalized graphene quantum dots",,,,,,,,,,,,,,,,,,,,,,,,,,,,,,,,,,,,,,,,,,,,,,,,,,,,,,,,,,,,,,"[""mg/L""]",,,,,,,,,,,,
"6602b211b00c57739b7024de","2024-03-04T05:02:09.846Z","[]","[]","[]","[]",,,"[""Crosslinking""]","[{""postTreatmentChemicalAgentConcentrationUnit"":[""wt%"",""wt%""],""_id"":""65e555d11850430560c19c38"",""postTreatment"":""Crosslinking"",""postTreatmentChemicalAgentSmiles"":""C(CCCN)CCN ; CC(C)O"",""postTreatmentChemicalAgentConcentration"":""10.0 ; 90.0""}]","[""water""]","[""Hexane""]","[""wt%""]","[]","[""wt%""]","[]","C1=CC(=CC(=C1)N)N","2.0","C1=C(C(=CC(=C1C(=O)Cl)C(=O)Cl)C(=O)Cl)C(=O)Cl","0.3",false,"Crossflow",10,25,28.26,"Ethanol","Dye","Rhodamine B (chloride salt)",479.02,100,"mg/L",1,"[""AFM"",""FTIR"",""SEM"",""TEM"",""XPS""]",,,,true,false,"Accepted","[""TFN""]","[""Polyimide"",""Other""]","[]","[""Other""]","[""Other"",""Crosslinking"",""Pure solvent treatment""]","65e47c4b1850430560c19b6c","2024-03-03T13:34:03.584Z","2019-01-01T00:00:00.000Z","Amino-functionalized graphene quantum dots (aGQDs)-embedded thin film nanocomposites for solvent resistant nanofiltration (SRNF) membranes based on covalence interactions","Scientific Report","backOffice","10.1016/j.memsci.2019.117212","65e13b191850430560c199f5","Li","https://doi.org/10.1016/j.memsci.2019.117212",0,"Composite","(PI-aGQDs-300/PI)XA-EtOH","Scientific report","Interfacial Polymerization","[{""postTreatmentChemicalAgentConcentrationUnit"":[""v%"",""v%"",""v%""],""_id"":""65e55af01850430560c19c4b"",""postTreatment"":""imidization"",""postTreatmentChemicalAgentSmiles"":""CC(=O)OC(=O)C ; CCN(CC)CC ; CC(=O)C"",""postTreatmentChemicalAgentConcentration"":""21.4 ; 7.1 ; 71.4""},{""postTreatmentChemicalAgentConcentrationUnit"":[""wt%"",""wt%""],""_id"":""65e55af01850430560c19c4c"",""postTreatmentChemicalAgentSmiles"":""C(CCCN)CCN ; CC(C)O "",""postTreatmentChemicalAgentConcentration"":""10.0 ; 90.0"",""postTreatment"":""Crosslinking""},{""postTreatmentChemicalAgentConcentrationUnit"":[],""_id"":""65e55af01850430560c19c4d"",""postTreatment"":""Pure solvent treatment"",""postTreatmentChemicalAgentSmiles"":""CN(C)C=O ; CCO""}]","Commercial",2.79,95.2,"4357",0,,,"phase 1 (IFP)","amino-functionalized graphene quantum dots","300",,,,,"Polyimide(Lenzing P84)",,,,,"amino-functionalized graphene quantum dots",,,,,,,,,,,,,,,,,,,,,,,,,,,,,,,,,,,,,,,,,,,,,,,,,,,,,,,,,,,,,,"[""mg/L""]",,,,,,,,,,,,
"6602ba7ab6f18181f85ea7bd","2024-03-15T15:34:40.886Z","[""1-ethyl-3-methyimidazolium diethyl phosphate ([EMIM][DEP])""]","[""water""]","[]","[]","12",,"[]","[]","[]","[]","[]","[]","[]","[]",,,,,false,"Crossflow",0.2,25,,"Ethanol","Dye","Congo red (disodium salt)",696.66,10,"mg/L",1,"[""SEM"",""Tensile strength"",""Zeta potential""]",,,,true,false,"Accepted","[""ISA""]","[""Other""]","[]","[""Not Applicable""]","[""Additive use""]","65f46a90090a66729fd733df","2024-03-15T15:34:40.815Z","2019-01-01T00:00:00.000Z","Cellulose hollow fibers for organic resistant nanofiltration","Scientific Report","backOffice","10.1016/j.memsci.2019.05.009","65dd986c1850430560c1989a","Falca","https://doi.org/10.1016/j.memsci.2019.05.009",0,"ISA/inorganic/dense","Cellulose Hollow fiber with IL [EMIM][DEP] CR/eth","Scientific report",,"[{""postTreatmentChemicalAgentConcentrationUnit"":[],""_id"":""6612b36baf449de7c3c6c504"",""postTreatment"":""Additive use"",""postTreatmentChemicalAgentSmiles"":""C(C(CO)O)O""}]",,,50,"4358",0,,,,,,6,,,,,,,600,,"Cellulose",,,,,,,,,,,,,,,,,,,,,,,,,,,,,,,,,,,,,,,,,,,,,,,,,,,,,,,,,,,,,,"[]",,,,,,,,,,,,
"6602bd65b6f18181f85ea7c0","2024-03-15T15:34:40.886Z","[""1-ethyl-3-methyimidazolium diethyl phosphate ([EMIM][DEP])""]","[""water""]","[]","[]","12",,"[]","[]","[]","[]","[]","[]","[]","[]",,,,,false,"Crossflow",0.2,25,,"Dimethylformamide (DMF)","Oligomer","Polystyrene",2000,10,"mg/L",3,"[""SEM"",""Tensile strength"",""Zeta potential""]",,,,true,false,"Accepted","[""ISA""]","[""Other""]","[]","[""Not Applicable""]","[""Additive use""]","65f46a90090a66729fd733df","2024-03-15T15:34:40.815Z","2019-01-01T00:00:00.000Z","Cellulose hollow fibers for organic resistant nanofiltration","Scientific Report","backOffice","10.1016/j.memsci.2019.05.009","65dd986c1850430560c1989a","Falca","https://doi.org/10.1016/j.memsci.2019.05.009",0,"ISA/inorganic/dense","Cellulose Hollow fiber with IL [EMIM][DEP] PS MWCO in DMF","Scientific report",,"[{""postTreatmentChemicalAgentConcentrationUnit"":[],""_id"":""6612b3a0af449de7c3c6c513"",""postTreatment"":""Additive use"",""postTreatmentChemicalAgentSmiles"":""C(C(CO)O)O""}]",,,8,"4359",0,,,,,,7,,,,,,,25000,,"Cellulose",,,,,"Oligomer","Polystyrene",10000,10,"mg/L","Oligomer","Polystyrene",30000,10,"mg/L",,,,,,,,,,,,,,,,45,95,,,,,,,,,,,,,,,,,,,,,,,,,,,,,,,"[]",,,,,,,,,,,,
"6602bfcfb6f18181f85ea7e7","2024-03-15T15:34:40.886Z","[""1-Ethyl-3-methylimidazolium acetate""]","[""water""]","[]","[]","12",,"[]","[]","[]","[]","[]","[]","[]","[]",,,,,false,"Crossflow",0.2,25,,"water","Dye","Congo red (disodium salt)",696.66,10,"mg/L",1,"[""SEM"",""Tensile strength"",""Zeta potential""]",,,,true,false,"Accepted","[""ISA""]","[""Other""]","[]","[""Not Applicable""]","[""Additive use""]","65f46a90090a66729fd733df","2024-03-15T15:34:40.815Z","2019-01-01T00:00:00.000Z","Cellulose hollow fibers for organic resistant nanofiltration","Scientific Report","backOffice","10.1016/j.memsci.2019.05.009","65dd986c1850430560c1989a","Falca","https://doi.org/10.1016/j.memsci.2019.05.009",0,"ISA/inorganic/dense","Cellulose Hollow fiber with IL [EMIM][Ac] CR/H2O","Scientific report",,"[{""postTreatmentChemicalAgentConcentrationUnit"":[],""_id"":""6612b401af449de7c3c6c537"",""postTreatment"":""Additive use"",""postTreatmentChemicalAgentSmiles"":""C(C(CO)O)O""}]",,,100,"4362",0,,,,,,48,,,,,,,550,,"Cellulose",,,,,,,,,,,,,,,,,,,,,,,,,,,,,,,,,,,,,,,,,,,,,,,,,,,,,,,,,,,,,,"[]",,,,,,,,,,,,
"6602c1c2b6f18181f85ea825","2024-03-15T15:34:40.886Z","[""1-Ethyl-3-methylimidazolium acetate""]","[""water""]","[]","[]","12",,"[]","[]","[]","[]","[]","[]","[]","[]",,,,,false,"Crossflow",0.2,25,,"Ethanol","Dye","Congo red (disodium salt)",696.66,10,"mg/L",1,"[""SEM"",""Tensile strength"",""Zeta potential""]",,,,true,false,"Accepted","[""ISA""]","[""Other""]","[]","[""Not Applicable""]","[""Additive use""]","65f46a90090a66729fd733df","2024-03-15T15:34:40.815Z","2019-01-01T00:00:00.000Z","Cellulose hollow fibers for organic resistant nanofiltration","Scientific Report","backOffice","10.1016/j.memsci.2019.05.009","65dd986c1850430560c1989a","Falca","https://doi.org/10.1016/j.memsci.2019.05.009",0,"ISA/inorganic/dense","Cellulose Hollow fiber with IL [EMIM][Ac] CR/eth","Scientific report",,"[{""postTreatmentChemicalAgentConcentrationUnit"":[],""_id"":""6612b425af449de7c3c6c546"",""postTreatment"":""Additive use"",""postTreatmentChemicalAgentSmiles"":""C(C(CO)O)O""}]",,,0,"4367",0,,,,,,19,,,,,,,,,"Cellulose",,,,,,,,,,,,,,,,,,,,,,,,,,,,,,,,,,,,,,,,,,,,,,,,,,,,,,,,,,,,,,"[]",,,,,,,,,,,,
"6602c22bb6f18181f85ea87b","2024-03-25T18:10:38.815Z","[]","[]","[]","[]",,,"[""None""]","[]","[""water""]","[""Hexane""]","[""wt%""]","[""wt%""]","[""w/v%""]","[]","C1=CC(=CC(=C1)N)N","1","C1=C(C=C(C=C1C(=O)Cl)C(=O)Cl)C(=O)Cl","0.2",false,"Dead-end",8.27,22,55,"Methanol","Dye","Methyl orange (sodium salt)",327.33,20,"mg/L",1,,,,,true,false,"Accepted","[""TFC""]","[""Polyamide""]","[]","[""Other""]","[""None""]","660d191418c3e63754c7e072","2024-03-25T18:10:38.740Z","2018-01-01T00:00:00.000Z","Ceramic-supported thin film composite membrane for organic solvent nanofiltration","Scientific Report","backOffice","10.1016/j.memsci.2018.05.069","6601733ad8454f22e1dfbd7e","McCutcheon","https://doi.org/10.1016/j.memsci.2018.05.069",0,"Composite","MPD based TFC with 0.4 wt% NaOH and before activation-MO","Scientific report","Interfacial Polymerization","[]","Inorganic",,96.8,"4368",0,,,,,,,,,,"Tubular support membrane with outer coarse layer of alpha-aluminium oxide (poresize - 3 micrometer) and inner fine layer of Titanium dioxide (poresize - 30 nanometer)","NaOH","0.4",,,,,,,,,,,,,,,,,,,,,,,,,,,,,,,,,,,,,,,,,,,,,,,,,,,,,,,,,,,,,,,,,"[]",,,,,,,,,,,,
"6602c288b6f18181f85ea897","2024-03-25T18:10:38.815Z","[]","[]","[]","[]",,,"[""None""]","[]","[""water""]","[""Hexane""]","[""wt%""]","[""wt%""]","[""w/v%""]","[]","C1=CC(=CC(=C1)N)N","1","C1=C(C=C(C=C1C(=O)Cl)C(=O)Cl)C(=O)Cl","0.2",false,"Dead-end",8.27,22,55,"Methanol","Dye","Methyl orange (sodium salt)",327.33,20,"mg/L",1,,,,,true,false,"Accepted","[""TFC""]","[""Polyamide""]","[]","[""Other""]","[""Pure solvent treatment""]","660d191418c3e63754c7e072","2024-03-25T18:10:38.740Z","2018-01-01T00:00:00.000Z","Ceramic-supported thin film composite membrane for organic solvent nanofiltration","Scientific Report","backOffice","10.1016/j.memsci.2018.05.069","6601733ad8454f22e1dfbd7e","McCutcheon","https://doi.org/10.1016/j.memsci.2018.05.069",0,"Composite","MPD based TFC with 0.4 wt% NaOH and after DMF activation-MO","Scientific report","Interfacial Polymerization","[{""postTreatmentChemicalAgentConcentrationUnit"":[],""_id"":""6601c073d8454f22e1dfbf77"",""postTreatment"":""Pure solvent treatment"",""postTreatmentChemicalAgentSmiles"":""N N-Dimethylformamide (DMF)""}]","Inorganic",,42.8,"4369",0,,,,,,,,,,"Tubular support membrane with outer coarse layer of alpha-aluminium oxide (poresize - 3 micrometer) and inner fine layer of Titanium dioxide (poresize - 30 nanometer)","NaOH","0.4",,,,,,,,,,,,,,,,,,,,,,,,,,,,,,,,,,,,,,,,,,,,,,,,,,,,,,,,,,,,,,,,,"[]",,,,,,,,,,,,
"6602c2bcb6f18181f85ea89b","2024-03-25T18:10:38.815Z","[]","[]","[]","[]",,,"[""None""]","[]","[""water""]","[""Hexane""]","[""wt%""]","[""wt%""]","[""w/v%""]","[]","C1=CC(=CC(=C1)N)N","1","C1=C(C=C(C=C1C(=O)Cl)C(=O)Cl)C(=O)Cl","0.2",false,"Dead-end",8.27,22,55,"Methanol","Dye","Acid fuchsine (trisodium salt)",585.5,20,"mg/L",1,,,,,true,false,"Accepted","[""TFC""]","[""Polyamide""]","[]","[""Other""]","[""None""]","660d191418c3e63754c7e072","2024-03-25T18:10:38.740Z","2018-01-01T00:00:00.000Z","Ceramic-supported thin film composite membrane for organic solvent nanofiltration","Scientific Report","backOffice","10.1016/j.memsci.2018.05.069","6601733ad8454f22e1dfbd7e","McCutcheon","https://doi.org/10.1016/j.memsci.2018.05.069",0,"Composite","MPD based TFC with 0.4 wt% NaOH and before activation-AF","Scientific report","Interfacial Polymerization","[]","Inorganic",,98.9,"4370",0,,,,,,,,,,"Tubular support membrane with outer coarse layer of alpha-aluminium oxide (poresize - 3 micrometer) and inner fine layer of Titanium dioxide (poresize - 30 nanometer)","NaOH","0.4",,,,,,,,,,,,,,,,,,,,,,,,,,,,,,,,,,,,,,,,,,,,,,,,,,,,,,,,,,,,,,,,,"[]",,,,,,,,,,,,
"6602c2fcb6f18181f85ea8b1","2024-03-15T15:34:40.886Z","[""1,3-dimethylimidazolium dimethyl phosphate ([DMIM][DMP])""]","[""water""]","[]","[]","12",,"[]","[]","[]","[]","[]","[]","[]","[]",,,,,false,"Crossflow",0.2,25,,"water","Dye","Congo red (disodium salt)",696.66,10,"mg/L",1,"[""SEM"",""Tensile strength"",""Zeta potential""]",,,,true,false,"Accepted","[""ISA""]","[""Other""]","[]","[""Not Applicable""]","[""Additive use""]","65f46a90090a66729fd733df","2024-03-15T15:34:40.815Z","2019-01-01T00:00:00.000Z","Cellulose hollow fibers for organic resistant nanofiltration","Scientific Report","backOffice","10.1016/j.memsci.2019.05.009","65dd986c1850430560c1989a","Falca","https://doi.org/10.1016/j.memsci.2019.05.009",0,"ISA/inorganic/dense","Cellulose Hollow fiber with IL [DMIM][DMP] CR/Eth","Scientific report",,"[{""postTreatmentChemicalAgentConcentrationUnit"":[],""_id"":""6612b4a6af449de7c3c6c574"",""postTreatment"":""Additive use"",""postTreatmentChemicalAgentSmiles"":""C(C(CO)O)O""}]",,,100,"4371",0,,,,,,13,,,,,,,600,,"Cellulose",,,,,,,,,,,,,,,,,,,,,,,,,,,,,,,,,,,,,,,,,,,,,,,,,,,,,,,,,,,,,,"[]",,,,,,,,,,,,
