Repository: BAMresearch/onf-database

This repository belongs to the the publication "Revealing structure-property-performance relationships of organic solvent nanofiltration membranes using a FAIR, open-access database" published in ADD JOURNAL (DOI). 
It uses a dataset derived from The Open Membrane Database (https://openmembranedatabase.org/). The access date was April 8th 2025. The original dataset is in the repository as OMD_SRNF_2025-04-08.csv file.

The main researchers involved in the study are Sarah Glass (ORCID: 0000-0002-0625-0057), Petra Merten (no ORCID available), Torsten Brinkmann (ORCID: 0000-0002-5114-6259) and Volkan Filiz (ORCID: 0000-0003-0239-8641). 

The repository contains 5 Python files:

File: OMD_SRNF_2025-04-08.csv (part 140 of 184)
"6602c2feb6f18181f85ea8b5","2024-03-25T18:10:38.815Z","[]","[]","[]","[]",,,"[""None""]","[]","[""water""]","[""Hexane""]","[""wt%""]","[""wt%""]","[""w/v%""]","[]","C1=CC(=CC(=C1)N)N","1","C1=C(C=C(C=C1C(=O)Cl)C(=O)Cl)C(=O)Cl","0.2",false,"Dead-end",8.27,22,55,"Methanol","Dye","Acid fuchsine (trisodium salt)",585.5,20,"mg/L",1,,,,,true,false,"Accepted","[""TFC""]","[""Polyamide""]","[]","[""Other""]","[""Pure solvent treatment""]","660d191418c3e63754c7e072","2024-03-25T18:10:38.740Z","2018-01-01T00:00:00.000Z","Ceramic-supported thin film composite membrane for organic solvent nanofiltration","Scientific Report","backOffice","10.1016/j.memsci.2018.05.069","6601733ad8454f22e1dfbd7e","McCutcheon","https://doi.org/10.1016/j.memsci.2018.05.069",0,"Composite","MPD based TFC with 0.4 wt% NaOH and after DMF activation-AF","Scientific report","Interfacial Polymerization","[{""postTreatmentChemicalAgentConcentrationUnit"":[],""_id"":""6601c073d8454f22e1dfbf77"",""postTreatment"":""Pure solvent treatment"",""postTreatmentChemicalAgentSmiles"":""N N-Dimethylformamide (DMF)""}]","Inorganic",,92.9,"4372",0,,,,,,,,,,"Tubular support membrane with outer coarse layer of alpha-aluminium oxide (poresize - 3 micrometer) and inner fine layer of Titanium dioxide (poresize - 30 nanometer)","NaOH","0.4",,,,,,,,,,,,,,,,,,,,,,,,,,,,,,,,,,,,,,,,,,,,,,,,,,,,,,,,,,,,,,,,,"[]",,,,,,,,,,,,
"6602c362b6f18181f85ea8b9","2024-03-25T18:10:38.815Z","[]","[]","[]","[]",,,"[""None""]","[]","[""water""]","[""Hexane""]","[""wt%""]","[""wt%""]","[""w/v%""]","[]","C1=C(C=C(C=C1C(=O)Cl)C(=O)Cl)C(=O)Cl","1","C1=CC(=CC(=C1)N)N","0.2",false,"Dead-end",8.27,22,55,"Methanol","Dye","Chlorophyllin (trisodium salt)",724.15,20,"mg/L",1,,,,,true,false,"Accepted","[""TFC""]","[""Polyamide""]","[]","[""Other""]","[""None""]","660d191418c3e63754c7e072","2024-03-25T18:10:38.740Z","2018-01-01T00:00:00.000Z","Ceramic-supported thin film composite membrane for organic solvent nanofiltration","Scientific Report","backOffice","10.1016/j.memsci.2018.05.069","6601733ad8454f22e1dfbd7e","McCutcheon","https://doi.org/10.1016/j.memsci.2018.05.069",0,"Composite","MPD based TFC with 0.4 wt% NaOH and before activation-ChP","Scientific report","Interfacial Polymerization","[]","Inorganic",,99.9,"4373",0,,,,,,,,,,"Tubular support membrane with outer coarse layer of alpha-aluminium oxide (poresize - 3 micrometer) and inner fine layer of Titanium dioxide (poresize - 30 nanometer)","NaOH","0.4",,,,,,,,,,,,,,,,,,,,,,,,,,,,,,,,,,,,,,,,,,,,,,,,,,,,,,,,,,,,,,,,,"[]",,,,,,,,,,,,
"6602c3aab6f18181f85ea8cd","2024-03-25T18:10:38.815Z","[]","[]","[]","[]",,,"[""None""]","[]","[""water""]","[""Hexane""]","[""wt%""]","[""wt%""]","[""w/v%""]","[]","C1=CC(=CC(=C1)N)N","1","C1=C(C=C(C=C1C(=O)Cl)C(=O)Cl)C(=O)Cl","0.2",false,"Dead-end",8.27,22,55,"Methanol","Dye","Chlorophyllin (trisodium salt)",724.15,20,"mg/L",1,,,,,true,false,"Accepted","[""TFC""]","[""Polyamide""]","[]","[""Other""]","[""Pure solvent treatment""]","660d191418c3e63754c7e072","2024-03-25T18:10:38.740Z","2018-01-01T00:00:00.000Z","Ceramic-supported thin film composite membrane for organic solvent nanofiltration","Scientific Report","backOffice","10.1016/j.memsci.2018.05.069","6601733ad8454f22e1dfbd7e","McCutcheon","https://doi.org/10.1016/j.memsci.2018.05.069",0,"Composite","MPD based TFC with 0.4 wt% NaOH and after DMF activation-ChP","Scientific report","Interfacial Polymerization","[{""postTreatmentChemicalAgentConcentrationUnit"":[],""_id"":""6601c073d8454f22e1dfbf77"",""postTreatment"":""Pure solvent treatment"",""postTreatmentChemicalAgentSmiles"":""N N-Dimethylformamide (DMF)""}]","Inorganic",,96.4,"4374",0,,,,,,,,,,"Tubular support membrane with outer coarse layer of alpha-aluminium oxide (poresize - 3 micrometer) and inner fine layer of Titanium dioxide (poresize - 30 nanometer)","NaOH","0.4",,,,,,,,,,,,,,,,,,,,,,,,,,,,,,,,,,,,,,,,,,,,,,,,,,,,,,,,,,,,,,,,,"[]",,,,,,,,,,,,
"6602c3deb6f18181f85ea8d1","2024-03-25T18:10:38.815Z","[]","[]","[]","[]",,,"[""None""]","[]","[""water""]","[""Hexane""]","[""wt%""]","[""wt%""]","[""w/v%""]","[]","C1=CC(=CC(=C1)N)N","1","C1=C(C=C(C=C1C(=O)Cl)C(=O)Cl)C(=O)Cl","0.2",false,"Dead-end",8.27,22,55,"Methanol","Dye","Briljant blue FCF (trisodium salt)",792.85,20,"mg/L",1,,,,,true,false,"Accepted","[""TFC""]","[""Polyamide""]","[]","[""Other""]","[""None""]","660d191418c3e63754c7e072","2024-03-25T18:10:38.740Z","2018-01-01T00:00:00.000Z","Ceramic-supported thin film composite membrane for organic solvent nanofiltration","Scientific Report","backOffice","10.1016/j.memsci.2018.05.069","6601733ad8454f22e1dfbd7e","McCutcheon","https://doi.org/10.1016/j.memsci.2018.05.069",0,"Composite","MPD based TFC with 0.4 wt% NaOH and before activation-BB","Scientific report","Interfacial Polymerization","[]","Inorganic",,99.1,"4375",0,,,,,,,,,,"Tubular support membrane with outer coarse layer of alpha-aluminium oxide (poresize - 3 micrometer) and inner fine layer of Titanium dioxide (poresize - 30 nanometer)","NaOH","0.4",,,,,,,,,,,,,,,,,,,,,,,,,,,,,,,,,,,,,,,,,,,,,,,,,,,,,,,,,,,,,,,,,"[]",,,,,,,,,,,,
"6602c3fbb6f18181f85ea8d5","2024-03-25T18:10:38.815Z","[]","[]","[]","[]",,,"[""None""]","[]","[""water""]","[""Hexane""]","[""wt%""]","[""wt%""]","[""w/v%""]","[]","C1=CC(=CC(=C1)N)N","1","C1=C(C=C(C=C1C(=O)Cl)C(=O)Cl)C(=O)Cl","0.2",false,"Dead-end",8.27,22,55,"Methanol","Dye","Chlorophyllin (trisodium salt)",724.15,20,"mg/L",1,,,,,true,false,"Accepted","[""TFC""]","[""Polyamide""]","[]","[""Other""]","[""Pure solvent treatment""]","660d191418c3e63754c7e072","2024-03-25T18:10:38.740Z","2018-01-01T00:00:00.000Z","Ceramic-supported thin film composite membrane for organic solvent nanofiltration","Scientific Report","backOffice","10.1016/j.memsci.2018.05.069","6601733ad8454f22e1dfbd7e","McCutcheon","https://doi.org/10.1016/j.memsci.2018.05.069",0,"Composite","MPD based TFC with 0.4 wt% NaOH and after DMF activation-BB","Scientific report","Interfacial Polymerization","[{""postTreatmentChemicalAgentConcentrationUnit"":[],""_id"":""6601c073d8454f22e1dfbf77"",""postTreatment"":""Pure solvent treatment"",""postTreatmentChemicalAgentSmiles"":""N N-Dimethylformamide (DMF)""}]","Inorganic",,94.2,"4376",0,,,,,,,,,,"Tubular support membrane with outer coarse layer of alpha-aluminium oxide (poresize - 3 micrometer) and inner fine layer of Titanium dioxide (poresize - 30 nanometer)","NaOH","0.4",,,,,,,,,,,,,,,,,,,,,,,,,,,,,,,,,,,,,,,,,,,,,,,,,,,,,,,,,,,,,,,,,"[]",,,,,,,,,,,,
"6602c55fb6f18181f85ea8f7","2024-03-05T13:56:42.796Z","[]","[]","[]","[]",,,"[""None""]","[]","[""water"",""Ethanol""]","[""Hexane""]","[""wt%""]","[]","[""wt%""]","[]","C1=CC(=CC(=C1)N)N","2.07","C1=C(C=C(C=C1C(=O)Cl)C(=O)Cl)C(=O)Cl","0.1",false,"Crossflow",15,25,19.63,"Ethanol","Dye","Rose Bengal (disodium salt)",1017.64,0.05,"g/L",1,"[""AFM"",""SEM"",""XPS"",""FTIR""]",,58.4,55.6,true,false,"Accepted","[""TFC""]","[""Polyethersulfone"",""Polyamide""]","[]","[""Polyethersulfone""]","[""None""]","65e7249a1850430560c1a0ee","2024-03-05T13:56:42.742Z","2021-01-01T00:00:00.000Z","Biomimetic asymmetric structural polyamide OSN membranes fabricated via fluorinated polymeric networks regulated interfacial polymerization","Scientific Report","backOffice","10.1016/j.memsci.2021.119112","65e13b191850430560c199f5","Gu","https://doi.org/10.1016/j.memsci.2021.119112",0,"Composite","TFC","Scientific report","Interfacial Polymerization","[]","Commercial",0.24,98.6,"4377",0,,,,,,,,,,,,,,,"FPNs",,,,,,,,,,,,,,,,,,,,,,,,,,,,,,,,,,,,,,,,,,,,,,,,,,,,,,,,,,,,,,"[]",,,,,,,,,,,,
"6602c651b6f18181f85ea90f","2024-03-01T10:45:45.062Z","[""Dimethylsulfoxide (DMSO)""]","[""water""]","[""wt%""]","[]","1.5;0.75",,"[]","[]","[]","[]","[]","[]","[]","[]",,,,,false,"Dead-end",4,25,14.6,"Ethanol","Dye","Methyl orange (sodium salt)",327.33,20,"mg/L",1,"[""AFM"",""FTIR"",""SEM"",""TEM"",""XPS"",""Tensile strength""]",,26.1,59.17,true,false,"Accepted","[""ISA""]","[""Polyamide"",""Polyethyleneimine""]","[]","[""Not Applicable""]","[""Drying"",""Thermal treatment""]","65e1b1d81850430560c199f6","2024-03-01T10:45:45.001Z","2020-01-01T00:00:00.000Z","Aramid nanofiber and modified ZIF-8 constructed porous nanocomposite membrane for organic solvent nanofiltration","Scientific Report","backOffice","10.1016/j.memsci.2020.118002","65def9221850430560c198ab","Li","https://doi.org/10.1016/j.memsci.2020.118002",0,"ISA/inorganic/dense","ANF/ZIF-8-0.4 wt% membrane - MO/eth filtration","Scientific report",,"[{""postTreatmentChemicalAgentConcentrationUnit"":[],""_id"":""65e1b1d91850430560c199fb"",""postTreatment"":""Drying"",""postTreatmentChemicalAgentSmiles"":""/""},{""postTreatmentChemicalAgentConcentrationUnit"":[],""_id"":""65e1b1d91850430560c199fc"",""postTreatment"":""Thermal treatment"",""postTreatmentChemicalAgentSmiles"":""/""}]",,,46.02,"4378",0,"[OH-].[K+];CC1=NC=C[N-]1.CC1=NC=C[N-]1.[Zn+2]","3;0.4",,,,,,,,,,,,2.5,"Aramid fibers",,,,,,,,,,,,,,,,,,,,,,,,,,,,,,,,,,,,,,,,,,,,,,,,,,,,,,,,,,,,,,"[]",,,,,,,,,,,,
"6602c66fb6f18181f85ea916","2024-03-01T10:45:45.062Z","[""Dimethylsulfoxide (DMSO)""]","[""water""]","[""wt%""]","[]","1.5;0.75",,"[]","[]","[]","[]","[]","[]","[]","[]",,,,,false,"Dead-end",4,25,14.6,"Ethanol","Dye","Patent Blue VF (trisodium salt)",566.66,20,"mg/L",1,"[""AFM"",""FTIR"",""SEM"",""TEM"",""XPS"",""Tensile strength""]",,26.1,59.17,true,false,"Accepted","[""ISA""]","[""Polyamide"",""Polyethyleneimine""]","[]","[""Not Applicable""]","[""Drying"",""Thermal treatment""]","65e1b1d81850430560c199f6","2024-03-01T10:45:45.001Z","2020-01-01T00:00:00.000Z","Aramid nanofiber and modified ZIF-8 constructed porous nanocomposite membrane for organic solvent nanofiltration","Scientific Report","backOffice","10.1016/j.memsci.2020.118002","65def9221850430560c198ab","Li","https://doi.org/10.1016/j.memsci.2020.118002",0,"ISA/inorganic/dense","ANF/ZIF-8-0.4 wt% membrane - PB VF/eth filtration","Scientific report",,"[{""postTreatmentChemicalAgentConcentrationUnit"":[],""_id"":""65e1b1d91850430560c199fb"",""postTreatment"":""Drying"",""postTreatmentChemicalAgentSmiles"":""without any chemical agent""},{""postTreatmentChemicalAgentConcentrationUnit"":[],""_id"":""65e1b1d91850430560c199fc"",""postTreatment"":""Thermal treatment"",""postTreatmentChemicalAgentSmiles"":""without any chemical agent""}]",,,66.22,"4379",0,"[OH-].[K+];CC1=NC=C[N-]1.CC1=NC=C[N-]1.[Zn+2]","3;0.4",,,,,,,,,,,,2.5,"Aramid fibers",,,,,,,,,,,,,,,,,,,,,,,,,,,,,,,,,,,,,,,,,,,,,,,,,,,,,,,,,,,,,,"[]",,,,,,,,,,,,
"6602c68ab6f18181f85ea91d","2024-03-01T10:45:45.062Z","[""Dimethylsulfoxide (DMSO)""]","[""water""]","[""wt%""]","[]","1.5;0.75",,"[]","[]","[]","[]","[]","[]","[]","[]",,,,,false,"Dead-end",4,25,14.6,"Ethanol","Dye","Eosin Y",647.89,20,"mg/L",1,"[""AFM"",""FTIR"",""SEM"",""TEM"",""XPS"",""Tensile strength""]",,26.1,59.17,true,false,"Accepted","[""ISA""]","[""Polyamide"",""Polyethyleneimine""]","[]","[""Not Applicable""]","[""Drying"",""Thermal treatment""]","65e1b1d81850430560c199f6","2024-03-01T10:45:45.001Z","2020-01-01T00:00:00.000Z","Aramid nanofiber and modified ZIF-8 constructed porous nanocomposite membrane for organic solvent nanofiltration","Scientific Report","backOffice","10.1016/j.memsci.2020.118002","65def9221850430560c198ab","Li","https://doi.org/10.1016/j.memsci.2020.118002",0,"ISA/inorganic/dense","ANF/ZIF-8-0.4 wt% membrane - EY/eth filtration","Scientific report",,"[{""postTreatmentChemicalAgentConcentrationUnit"":[],""_id"":""65e1b1d91850430560c199fb"",""postTreatment"":""Drying"",""postTreatmentChemicalAgentSmiles"":""/""},{""postTreatmentChemicalAgentConcentrationUnit"":[],""_id"":""65e1b1d91850430560c199fc"",""postTreatment"":""Thermal treatment"",""postTreatmentChemicalAgentSmiles"":""/""}]",,,96.02,"4380",0,"[OH-].[K+];CC1=NC=C[N-]1.CC1=NC=C[N-]1.[Zn+2]","3;0.4",,,,,,,,,,,,2.5,"Aramid fibers",,,,,,,,,,,,,,,,,,,,,,,,,,,,,,,,,,,,,,,,,,,,,,,,,,,,,,,,,,,,,,"[]",,,,,,,,,,,,
"6602c69db6f18181f85ea924","2024-03-01T10:45:45.062Z","[""Dimethylsulfoxide (DMSO)""]","[""water""]","[""wt%""]","[]","1.5;0.75",,"[]","[]","[]","[]","[]","[]","[]","[]",,,,,false,"Dead-end",4,25,14.6,"Ethanol","Dye","Erythrosin B",835.89,20,"mg/L",1,"[""AFM"",""FTIR"",""SEM"",""TEM"",""XPS"",""Tensile strength""]",,26.1,59.17,true,false,"Accepted","[""ISA""]","[""Polyamide"",""Polyethyleneimine""]","[]","[""Not Applicable""]","[""Drying"",""Thermal treatment""]","65e1b1d81850430560c199f6","2024-03-01T10:45:45.001Z","2020-01-01T00:00:00.000Z","Aramid nanofiber and modified ZIF-8 constructed porous nanocomposite membrane for organic solvent nanofiltration","Scientific Report","backOffice","10.1016/j.memsci.2020.118002","65def9221850430560c198ab","Li","https://doi.org/10.1016/j.memsci.2020.118002",0,"ISA/inorganic/dense","ANF/ZIF-8-0.4 wt% membrane - EB/eth filtration","Scientific report",,"[{""postTreatmentChemicalAgentConcentrationUnit"":[],""_id"":""65e1b1d91850430560c199fb"",""postTreatment"":""Drying"",""postTreatmentChemicalAgentSmiles"":""/""},{""postTreatmentChemicalAgentConcentrationUnit"":[],""_id"":""65e1b1d91850430560c199fc"",""postTreatment"":""Thermal treatment"",""postTreatmentChemicalAgentSmiles"":""/""}]",,,98.08,"4381",0,"[OH-].[K+];CC1=NC=C[N-]1.CC1=NC=C[N-]1.[Zn+2]","3;0.4",,,,,,,,,,,,2.5,"Aramid fibers",,,,,,,,,,,,,,,,,,,,,,,,,,,,,,,,,,,,,,,,,,,,,,,,,,,,,,,,,,,,,,"[]",,,,,,,,,,,,
"6602c6b3b6f18181f85ea92b","2024-03-01T10:45:45.062Z","[""Dimethylsulfoxide (DMSO)""]","[""water""]","[""wt%""]","[]","1.5;0.75",,"[]","[]","[]","[]","[]","[]","[]","[]",,,,,false,"Dead-end",4,25,14.6,"Ethanol","Dye","Rose Bengal (disodium salt)",1017.64,20,"mg/L",1,"[""AFM"",""FTIR"",""SEM"",""TEM"",""XPS"",""Tensile strength""]",,26.1,59.17,true,false,"Accepted","[""ISA""]","[""Polyamide"",""Polyethyleneimine""]","[]","[""Not Applicable""]","[""Drying"",""Thermal treatment""]","65e1b1d81850430560c199f6","2024-03-01T10:45:45.001Z","2020-01-01T00:00:00.000Z","Aramid nanofiber and modified ZIF-8 constructed porous nanocomposite membrane for organic solvent nanofiltration","Scientific Report","backOffice","10.1016/j.memsci.2020.118002","65def9221850430560c198ab","Li","https://doi.org/10.1016/j.memsci.2020.118002",0,"ISA/inorganic/dense","ANF/ZIF-8-0.4 wt% membrane - RB/eth filtration","Scientific report",,"[{""postTreatmentChemicalAgentConcentrationUnit"":[],""_id"":""65e1b1d91850430560c199fb"",""postTreatment"":""Drying"",""postTreatmentChemicalAgentSmiles"":""/""},{""postTreatmentChemicalAgentConcentrationUnit"":[],""_id"":""65e1b1d91850430560c199fc"",""postTreatment"":""Thermal treatment"",""postTreatmentChemicalAgentSmiles"":""/""}]",,,98.97,"4382",0,"[OH-].[K+];CC1=NC=C[N-]1.CC1=NC=C[N-]1.[Zn+2]","3;0.4",,,,,,,,,,,,2.5,"Aramid fibers",,,,,,,,,,,,,,,,,,,,,,,,,,,,,,,,,,,,,,,,,,,,,,,,,,,,,,,,,,,,,,"[]",,,,,,,,,,,,
"6602c792b6f18181f85ea932","2024-03-01T10:45:45.062Z","[""Dimethylsulfoxide (DMSO)""]","[""water""]","[""wt%""]","[]","1.5;0.75",,"[]","[]","[]","[]","[]","[]","[]","[]",,,,,false,"Dead-end",4,25,14.6,"Ethanol","Dye","Rose Bengal (disodium salt)",1017.64,20,"mg/L",1,"[""AFM"",""FTIR"",""SEM"",""TEM"",""XPS"",""Tensile strength""]",,,55.36,true,false,"Accepted","[""ISA""]","[""Polyamide"",""Polyethyleneimine""]","[]","[""Not Applicable""]","[""Drying"",""Thermal treatment""]","65e1b1d81850430560c199f6","2024-03-01T10:45:45.001Z","2020-01-01T00:00:00.000Z","Aramid nanofiber and modified ZIF-8 constructed porous nanocomposite membrane for organic solvent nanofiltration","Scientific Report","backOffice","10.1016/j.memsci.2020.118002","65def9221850430560c198ab","Li","https://doi.org/10.1016/j.memsci.2020.118002",0,"ISA/inorganic/dense","ANF/ZIF-8-0.1 wt% membrane","Scientific report",,"[{""postTreatmentChemicalAgentConcentrationUnit"":[],""_id"":""65e1b1d91850430560c199fb"",""postTreatment"":""Drying"",""postTreatmentChemicalAgentSmiles"":""/""},{""postTreatmentChemicalAgentConcentrationUnit"":[],""_id"":""65e1b1d91850430560c199fc"",""postTreatment"":""Thermal treatment"",""postTreatmentChemicalAgentSmiles"":""/""}]",,3.0178,99.2635,"4383",0,"[OH-].[K+];CC1=NC=C[N-]1.CC1=NC=C[N-]1.[Zn+2]","3;0.1",,,,,,,,,,,,,"Aramid fibers",,,,,,,,,,,,,,,,,,,,,,,,,,,,,,,,,,,,,,,,,,,,,,,,,,,,,,,,,,,,,,"[]",,,,,,,,,,,,
"6602c818b6f18181f85ea939","2024-03-01T10:45:45.062Z","[""Dimethylsulfoxide (DMSO)""]","[""water""]","[""wt%""]","[]","1.5;0.75",,"[]","[]","[]","[]","[]","[]","[]","[]",,,,,false,"Dead-end",4,25,14.6,"Ethanol","Dye","Rose Bengal (disodium salt)",1017.64,20,"mg/L",1,"[""AFM"",""FTIR"",""SEM"",""TEM"",""XPS"",""Tensile strength""]",,,54.4,true,false,"Accepted","[""ISA""]","[""Polyamide"",""Polyethyleneimine""]","[]","[""Not Applicable""]","[""Drying"",""Thermal treatment""]","65e1b1d81850430560c199f6","2024-03-01T10:45:45.001Z","2020-01-01T00:00:00.000Z","Aramid nanofiber and modified ZIF-8 constructed porous nanocomposite membrane for organic solvent nanofiltration","Scientific Report","backOffice","10.1016/j.memsci.2020.118002","65def9221850430560c198ab","Li","https://doi.org/10.1016/j.memsci.2020.118002",0,"ISA/inorganic/dense","ANF/ZIF-8-0.2 wt% membrane","Scientific report",,"[{""postTreatmentChemicalAgentConcentrationUnit"":[],""_id"":""65e1b1d91850430560c199fb"",""postTreatment"":""Drying"",""postTreatmentChemicalAgentSmiles"":""/""},{""postTreatmentChemicalAgentConcentrationUnit"":[],""_id"":""65e1b1d91850430560c199fc"",""postTreatment"":""Thermal treatment"",""postTreatmentChemicalAgentSmiles"":""/""}]",,3.9821,99.0998,"4384",0,"[OH-].[K+];CC1=NC=C[N-]1.CC1=NC=C[N-]1.[Zn+2]","3;0.2",,,,,,,,,,,,,"Aramid fibers",,,,,,,,,,,,,,,,,,,,,,,,,,,,,,,,,,,,,,,,,,,,,,,,,,,,,,,,,,,,,,"[]",,,,,,,,,,,,
"6602c846b6f18181f85ea940","2024-03-01T10:45:45.062Z","[""Dimethylsulfoxide (DMSO)""]","[""water""]","[""wt%""]","[]","1.5;0.75",,"[]","[]","[]","[]","[]","[]","[]","[]",,,,,false,"Dead-end",4,25,14.6,"Ethanol","Dye","Rose Bengal (disodium salt)",1017.64,20,"mg/L",1,"[""AFM"",""FTIR"",""SEM"",""TEM"",""XPS"",""Tensile strength""]",,,58.9286,true,false,"Accepted","[""ISA""]","[""Polyamide"",""Polyethyleneimine""]","[]","[""Not Applicable""]","[""Drying"",""Thermal treatment""]","65e1b1d81850430560c199f6","2024-03-01T10:45:45.001Z","2020-01-01T00:00:00.000Z","Aramid nanofiber and modified ZIF-8 constructed porous nanocomposite membrane for organic solvent nanofiltration","Scientific Report","backOffice","10.1016/j.memsci.2020.118002","65def9221850430560c198ab","Li","https://doi.org/10.1016/j.memsci.2020.118002",0,"ISA/inorganic/dense","ANF/ZIF-8-0.6 wt% membrane","Scientific report",,"[{""postTreatmentChemicalAgentConcentrationUnit"":[],""_id"":""65e1b1d91850430560c199fb"",""postTreatment"":""Drying"",""postTreatmentChemicalAgentSmiles"":""/""},{""postTreatmentChemicalAgentConcentrationUnit"":[],""_id"":""65e1b1d91850430560c199fc"",""postTreatment"":""Thermal treatment"",""postTreatmentChemicalAgentSmiles"":""/""}]",,3.3393,96.9722,"4385",0,"[OH-].[K+];CC1=NC=C[N-]1.CC1=NC=C[N-]1.[Zn+2]","3;0.6",,,,,,,,,,,,,"Aramid fibers",,,,,,,,,,,,,,,,,,,,,,,,,,,,,,,,,,,,,,,,,,,,,,,,,,,,,,,,,,,,,,"[]",,,,,,,,,,,,
"6602c863b6f18181f85ea947","2024-03-01T10:45:45.062Z","[""Dimethylsulfoxide (DMSO)""]","[""water""]","[""wt%""]","[]","1.5;0.75",,"[]","[]","[]","[]","[]","[]","[]","[]",,,,,false,"Dead-end",4,25,14.6,"Ethanol","Dye","Rose Bengal (disodium salt)",1017.64,20,"mg/L",1,"[""AFM"",""FTIR"",""SEM"",""TEM"",""XPS"",""Tensile strength""]",,,63.4524,true,false,"Accepted","[""ISA""]","[""Polyamide"",""Polyethyleneimine""]","[]","[""Not Applicable""]","[""Drying"",""Thermal treatment""]","65e1b1d81850430560c199f6","2024-03-01T10:45:45.001Z","2020-01-01T00:00:00.000Z","Aramid nanofiber and modified ZIF-8 constructed porous nanocomposite membrane for organic solvent nanofiltration","Scientific Report","backOffice","10.1016/j.memsci.2020.118002","65def9221850430560c198ab","Li","https://doi.org/10.1016/j.memsci.2020.118002",0,"ISA/inorganic/dense","ANF/ZIF-8-0.8 wt% membrane","Scientific report",,"[{""postTreatmentChemicalAgentConcentrationUnit"":[],""_id"":""65e1b1d91850430560c199fb"",""postTreatment"":""Drying"",""postTreatmentChemicalAgentSmiles"":""/""},{""postTreatmentChemicalAgentConcentrationUnit"":[],""_id"":""65e1b1d91850430560c199fc"",""postTreatment"":""Thermal treatment"",""postTreatmentChemicalAgentSmiles"":""/""}]",,2.9911,95.8265,"4386",0,"[OH-].[K+];CC1=NC=C[N-]1.CC1=NC=C[N-]1.[Zn+2]","3;0.8",,,,,,,,,,,,,"Aramid fibers",,,,,,,,,,,,,,,,,,,,,,,,,,,,,,,,,,,,,,,,,,,,,,,,,,,,,,,,,,,,,,"[]",,,,,,,,,,,,
"6602cb3fb6f18181f85ea94e","2024-03-01T10:45:45.062Z","[""Dimethylsulfoxide (DMSO)""]","[""water""]","[""wt%""]","[]","1.5;0.75",,"[]","[]","[]","[]","[]","[]","[]","[]",,,,,false,"Dead-end",4,25,14.6,"Ethanol","Dye","Rose Bengal (disodium salt)",1017.64,0.5,"g/L",1,"[""AFM"",""FTIR"",""SEM"",""TEM"",""XPS"",""Tensile strength""]",,26.1,59.17,true,false,"Accepted","[""ISA""]","[""Polyamide"",""Polyethyleneimine""]","[]","[""Not Applicable""]","[""Drying"",""Thermal treatment""]","65e1b1d81850430560c199f6","2024-03-01T10:45:45.001Z","2020-01-01T00:00:00.000Z","Aramid nanofiber and modified ZIF-8 constructed porous nanocomposite membrane for organic solvent nanofiltration","Scientific Report","backOffice","10.1016/j.memsci.2020.118002","65def9221850430560c198ab","Li","https://doi.org/10.1016/j.memsci.2020.118002",0,"ISA/inorganic/dense","ANF/ZIF-8-0.4 wt% membrane - 0,5 g/L RB/eth","Scientific report",,"[{""postTreatmentChemicalAgentConcentrationUnit"":[],""_id"":""65e1b1d91850430560c199fb"",""postTreatment"":""Drying"",""postTreatmentChemicalAgentSmiles"":""/""},{""postTreatmentChemicalAgentConcentrationUnit"":[],""_id"":""65e1b1d91850430560c199fc"",""postTreatment"":""Thermal treatment"",""postTreatmentChemicalAgentSmiles"":""/""}]",,3.2,98.2,"4387",0,"[OH-].[K+];CC1=NC=C[N-]1.CC1=NC=C[N-]1.[Zn+2]","3;0.4",,,,,,,,,,,,2.5,"Aramid fibers",,,,,,,,,,,,,,,,,,,,,,,,,,,,,,,,,,,,,,,,,,,,,,,,,,,,,,,,,,,,,,"[]",,,,,,,,,,,,
"6602cb4fb6f18181f85ea955","2024-03-01T10:45:45.062Z","[""Dimethylsulfoxide (DMSO)""]","[""water""]","[""wt%""]","[]","1.5;0.75",,"[]","[]","[]","[]","[]","[]","[]","[]",,,,,false,"Dead-end",4,25,14.6,"Ethanol","Dye","Rose Bengal (disodium salt)",1017.64,1,"g/L",1,"[""AFM"",""FTIR"",""SEM"",""TEM"",""XPS"",""Tensile strength""]",,26.1,59.17,true,false,"Accepted","[""ISA""]","[""Polyamide"",""Polyethyleneimine""]","[]","[""Not Applicable""]","[""Drying"",""Thermal treatment""]","65e1b1d81850430560c199f6","2024-03-01T10:45:45.001Z","2020-01-01T00:00:00.000Z","Aramid nanofiber and modified ZIF-8 constructed porous nanocomposite membrane for organic solvent nanofiltration","Scientific Report","backOffice","10.1016/j.memsci.2020.118002","65def9221850430560c198ab","Li","https://doi.org/10.1016/j.memsci.2020.118002",0,"ISA/inorganic/dense","ANF/ZIF-8-0.4 wt% membrane - 1g/L RB/eth filtration","Scientific report",,"[{""postTreatmentChemicalAgentConcentrationUnit"":[],""_id"":""65e1b1d91850430560c199fb"",""postTreatment"":""Drying"",""postTreatmentChemicalAgentSmiles"":""/""},{""postTreatmentChemicalAgentConcentrationUnit"":[],""_id"":""65e1b1d91850430560c199fc"",""postTreatment"":""Thermal treatment"",""postTreatmentChemicalAgentSmiles"":""/""}]",,2.7,97.8,"4388",0,"[OH-].[K+];CC1=NC=C[N-]1.CC1=NC=C[N-]1.[Zn+2]","3;0.4",,,,,,,,,,,,2.5,"Aramid fibers",,,,,,,,,,,,,,,,,,,,,,,,,,,,,,,,,,,,,,,,,,,,,,,,,,,,,,,,,,,,,,"[]",,,,,,,,,,,,
"6602cb5db6f18181f85ea95c","2024-03-01T10:45:45.062Z","[""Dimethylsulfoxide (DMSO)""]","[""water""]","[""wt%""]","[]","1.5;0.75",,"[]","[]","[]","[]","[]","[]","[]","[]",,,,,false,"Dead-end",4,25,14.6,"Ethanol","Dye","Rose Bengal (disodium salt)",1017.64,5,"g/L",1,"[""AFM"",""FTIR"",""SEM"",""TEM"",""XPS"",""Tensile strength""]",,26.1,59.17,true,false,"Accepted","[""ISA""]","[""Polyamide"",""Polyethyleneimine""]","[]","[""Not Applicable""]","[""Drying"",""Thermal treatment""]","65e1b1d81850430560c199f6","2024-03-01T10:45:45.001Z","2020-01-01T00:00:00.000Z","Aramid nanofiber and modified ZIF-8 constructed porous nanocomposite membrane for organic solvent nanofiltration","Scientific Report","backOffice","10.1016/j.memsci.2020.118002","65def9221850430560c198ab","Li","https://doi.org/10.1016/j.memsci.2020.118002",0,"ISA/inorganic/dense","ANF/ZIF-8-0.4 wt% membrane - 5g/L RB/eth filtration","Scientific report",,"[{""postTreatmentChemicalAgentConcentrationUnit"":[],""_id"":""65e1b1d91850430560c199fb"",""postTreatment"":""Drying"",""postTreatmentChemicalAgentSmiles"":""/""},{""postTreatmentChemicalAgentConcentrationUnit"":[],""_id"":""65e1b1d91850430560c199fc"",""postTreatment"":""Thermal treatment"",""postTreatmentChemicalAgentSmiles"":""/""}]",,2.2,97.1,"4389",0,"[OH-].[K+];CC1=NC=C[N-]1.CC1=NC=C[N-]1.[Zn+2]","3;0.4",,,,,,,,,,,,2.5,"Aramid fibers",,,,,,,,,,,,,,,,,,,,,,,,,,,,,,,,,,,,,,,,,,,,,,,,,,,,,,,,,,,,,,"[]",,,,,,,,,,,,
"6602cb6ab6f18181f85ea963","2024-03-01T10:45:45.062Z","[""Dimethylsulfoxide (DMSO)""]","[""water""]","[""wt%""]","[]","1.5;0.75",,"[]","[]","[]","[]","[]","[]","[]","[]",,,,,false,"Dead-end",4,25,14.6,"Ethanol","Dye","Rose Bengal (disodium salt)",1017.64,10,"g/L",1,"[""AFM"",""FTIR"",""SEM"",""TEM"",""XPS"",""Tensile strength""]",,26.1,59.17,true,false,"Accepted","[""ISA""]","[""Polyamide"",""Polyethyleneimine""]","[]","[""Not Applicable""]","[""Drying"",""Thermal treatment""]","65e1b1d81850430560c199f6","2024-03-01T10:45:45.001Z","2020-01-01T00:00:00.000Z","Aramid nanofiber and modified ZIF-8 constructed porous nanocomposite membrane for organic solvent nanofiltration","Scientific Report","backOffice","10.1016/j.memsci.2020.118002","65def9221850430560c198ab","Li","https://doi.org/10.1016/j.memsci.2020.118002",0,"ISA/inorganic/dense","ANF/ZIF-8-0.4 wt% membrane - 10 g/L RB/eth filtration","Scientific report",,"[{""postTreatmentChemicalAgentConcentrationUnit"":[],""_id"":""65e1b1d91850430560c199fb"",""postTreatment"":""Drying"",""postTreatmentChemicalAgentSmiles"":""/""},{""postTreatmentChemicalAgentConcentrationUnit"":[],""_id"":""65e1b1d91850430560c199fc"",""postTreatment"":""Thermal treatment"",""postTreatmentChemicalAgentSmiles"":""/""}]",,2.1,96.4,"4390",0,"[OH-].[K+];CC1=NC=C[N-]1.CC1=NC=C[N-]1.[Zn+2]","3;0.4",,,,,,,,,,,,2.5,"Aramid fibers",,,,,,,,,,,,,,,,,,,,,,,,,,,,,,,,,,,,,,,,,,,,,,,,,,,,,,,,,,,,,,"[]",,,,,,,,,,,,
"6602cce8b6f18181f85ea96a","2024-03-01T10:45:45.062Z","[""Dimethylsulfoxide (DMSO)""]","[""water""]","[""wt%""]","[]","1.5;0.75",,"[]","[]","[]","[]","[]","[]","[]","[]",,,,,false,"Dead-end",4,25,14.6,"Hexane",,,1017.64,,,1,"[""AFM"",""FTIR"",""SEM"",""TEM"",""XPS"",""Tensile strength""]",,,,true,false,"Accepted","[""ISA""]","[""Polyamide"",""Polyethyleneimine""]","[]","[""Not Applicable""]","[""Drying"",""Thermal treatment""]","65e1b1d81850430560c199f6","2024-03-01T10:45:45.001Z","2020-01-01T00:00:00.000Z","Aramid nanofiber and modified ZIF-8 constructed porous nanocomposite membrane for organic solvent nanofiltration","Scientific Report","backOffice","10.1016/j.memsci.2020.118002","65def9221850430560c198ab","Li","https://doi.org/10.1016/j.memsci.2020.118002",0,"ISA/inorganic/dense","ANF/ZIF-8-0.4 wt% membrane - hexane filtration","Scientific report",,"[{""postTreatmentChemicalAgentConcentrationUnit"":[],""_id"":""65e1b1d91850430560c199fb"",""postTreatment"":""Drying"",""postTreatmentChemicalAgentSmiles"":""/""},{""postTreatmentChemicalAgentConcentrationUnit"":[],""_id"":""65e1b1d91850430560c199fc"",""postTreatment"":""Thermal treatment"",""postTreatmentChemicalAgentSmiles"":""/""}]",,,,"4391",0,"[OH-].[K+];CC1=NC=C[N-]1.CC1=NC=C[N-]1.[Zn+2]","3;0.4",,,,2.8125,,,,,,,,,"Aramid fibers",,,,,,,,,,,,,,,,,,,,,,,,,,,,,,,,,,,,,,,,,,,,,,,,,,,,,,,,,,,,,,"[]",,,,,,,,,,,,
"6602cd04b6f18181f85ea971","2024-03-01T10:45:45.062Z","[""Dimethylsulfoxide (DMSO)""]","[""water""]","[""wt%""]","[]","1.5;0.75",,"[]","[]","[]","[]","[]","[]","[]","[]",,,,,false,"Dead-end",4,25,14.6,"Acetone",,,1017.64,,,1,"[""AFM"",""FTIR"",""SEM"",""TEM"",""XPS"",""Tensile strength""]",,,,true,false,"Accepted","[""ISA""]","[""Polyamide"",""Polyethyleneimine""]","[]","[""Not Applicable""]","[""Drying"",""Thermal treatment""]","65e1b1d81850430560c199f6","2024-03-01T10:45:45.001Z","2020-01-01T00:00:00.000Z","Aramid nanofiber and modified ZIF-8 constructed porous nanocomposite membrane for organic solvent nanofiltration","Scientific Report","backOffice","10.1016/j.memsci.2020.118002","65def9221850430560c198ab","Li","https://doi.org/10.1016/j.memsci.2020.118002",0,"ISA/inorganic/dense","ANF/ZIF-8-0.4 wt% membrane - acetone filtration","Scientific report",,"[{""postTreatmentChemicalAgentConcentrationUnit"":[],""_id"":""65e1b1d91850430560c199fb"",""postTreatment"":""Drying"",""postTreatmentChemicalAgentSmiles"":""/""},{""postTreatmentChemicalAgentConcentrationUnit"":[],""_id"":""65e1b1d91850430560c199fc"",""postTreatment"":""Thermal treatment"",""postTreatmentChemicalAgentSmiles"":""/""}]",,,,"4392",0,"[OH-].[K+];CC1=NC=C[N-]1.CC1=NC=C[N-]1.[Zn+2]","3;0.4",,,,28.5417,,,,,,,,,"Aramid fibers",,,,,,,,,,,,,,,,,,,,,,,,,,,,,,,,,,,,,,,,,,,,,,,,,,,,,,,,,,,,,,"[]",,,,,,,,,,,,
"6602cd39b6f18181f85ea980","2024-03-01T10:45:45.062Z","[""Dimethylsulfoxide (DMSO)""]","[""water""]","[""wt%""]","[]","1.5;0.75",,"[]","[]","[]","[]","[]","[]","[]","[]",,,,,false,"Dead-end",4,25,14.6,"Tetrahydrofuran (THF)",,,1017.64,,,1,"[""AFM"",""FTIR"",""SEM"",""TEM"",""XPS"",""Tensile strength""]",,,,true,false,"Accepted","[""ISA""]","[""Polyamide"",""Polyethyleneimine""]","[]","[""Not Applicable""]","[""Drying"",""Thermal treatment""]","65e1b1d81850430560c199f6","2024-03-01T10:45:45.001Z","2020-01-01T00:00:00.000Z","Aramid nanofiber and modified ZIF-8 constructed porous nanocomposite membrane for organic solvent nanofiltration","Scientific Report","backOffice","10.1016/j.memsci.2020.118002","65def9221850430560c198ab","Li","https://doi.org/10.1016/j.memsci.2020.118002",0,"ISA/inorganic/dense","ANF/ZIF-8-0.4 wt% membrane - THF filtration","Scientific report",,"[{""postTreatmentChemicalAgentConcentrationUnit"":[],""_id"":""65e1b1d91850430560c199fb"",""postTreatment"":""Drying"",""postTreatmentChemicalAgentSmiles"":""/""},{""postTreatmentChemicalAgentConcentrationUnit"":[],""_id"":""65e1b1d91850430560c199fc"",""postTreatment"":""Thermal treatment"",""postTreatmentChemicalAgentSmiles"":""/""}]",,,,"4393",0,"[OH-].[K+];CC1=NC=C[N-]1.CC1=NC=C[N-]1.[Zn+2]","3;0.4",,,,14.6875,,,,,,,,,"Aramid fibers",,,,,,,,,,,,,,,,,,,,,,,,,,,,,,,,,,,,,,,,,,,,,,,,,,,,,,,,,,,,,,"[]",,,,,,,,,,,,
"6602cd49b6f18181f85ea987","2024-03-01T10:45:45.062Z","[""Dimethylsulfoxide (DMSO)""]","[""water""]","[""wt%""]","[]","1.5;0.75",,"[]","[]","[]","[]","[]","[]","[]","[]",,,,,false,"Dead-end",4,25,14.6,"Methanol",,,1017.64,,,1,"[""AFM"",""FTIR"",""SEM"",""TEM"",""XPS"",""Tensile strength""]",,,,true,false,"Accepted","[""ISA""]","[""Polyamide"",""Polyethyleneimine""]","[]","[""Not Applicable""]","[""Drying"",""Thermal treatment""]","65e1b1d81850430560c199f6","2024-03-01T10:45:45.001Z","2020-01-01T00:00:00.000Z","Aramid nanofiber and modified ZIF-8 constructed porous nanocomposite membrane for organic solvent nanofiltration","Scientific Report","backOffice","10.1016/j.memsci.2020.118002","65def9221850430560c198ab","Li","https://doi.org/10.1016/j.memsci.2020.118002",0,"ISA/inorganic/dense","ANF/ZIF-8-0.4 wt% membrane - methanol filtration","Scientific report",,"[{""postTreatmentChemicalAgentConcentrationUnit"":[],""_id"":""65e1b1d91850430560c199fb"",""postTreatment"":""Drying"",""postTreatmentChemicalAgentSmiles"":""/""},{""postTreatmentChemicalAgentConcentrationUnit"":[],""_id"":""65e1b1d91850430560c199fc"",""postTreatment"":""Thermal treatment"",""postTreatmentChemicalAgentSmiles"":""/""}]",,,,"4394",0,"[OH-].[K+];CC1=NC=C[N-]1.CC1=NC=C[N-]1.[Zn+2]","3;0.4",,,,11.0417,,,,,,,,,"Aramid fibers",,,,,,,,,,,,,,,,,,,,,,,,,,,,,,,,,,,,,,,,,,,,,,,,,,,,,,,,,,,,,,"[]",,,,,,,,,,,,
"6602cd63b6f18181f85ea98e","2024-03-01T10:45:45.062Z","[""Dimethylsulfoxide (DMSO)""]","[""water""]","[""wt%""]","[]","1.5;0.75",,"[]","[]","[]","[]","[]","[]","[]","[]",,,,,false,"Dead-end",4,25,14.6,"Carbon Tetrachloride",,,1017.64,,,1,"[""AFM"",""FTIR"",""SEM"",""TEM"",""XPS"",""Tensile strength""]",,,,true,false,"Accepted","[""ISA""]","[""Polyamide"",""Polyethyleneimine""]","[]","[""Not Applicable""]","[""Drying"",""Thermal treatment""]","65e1b1d81850430560c199f6","2024-03-01T10:45:45.001Z","2020-01-01T00:00:00.000Z","Aramid nanofiber and modified ZIF-8 constructed porous nanocomposite membrane for organic solvent nanofiltration","Scientific Report","backOffice","10.1016/j.memsci.2020.118002","65def9221850430560c198ab","Li","https://doi.org/10.1016/j.memsci.2020.118002",0,"ISA/inorganic/dense","ANF/ZIF-8-0.4 wt% membrane - carbon tetrachloride filtration","Scientific report",,"[{""postTreatmentChemicalAgentConcentrationUnit"":[],""_id"":""65e1b1d91850430560c199fb"",""postTreatment"":""Drying"",""postTreatmentChemicalAgentSmiles"":""/""},{""postTreatmentChemicalAgentConcentrationUnit"":[],""_id"":""65e1b1d91850430560c199fc"",""postTreatment"":""Thermal treatment"",""postTreatmentChemicalAgentSmiles"":""/""}]",,,,"4395",0,"[OH-].[K+];CC1=NC=C[N-]1.CC1=NC=C[N-]1.[Zn+2]","3;0.4",,,,7.1354,,,,,,,,,"Aramid fibers",,,,,,,,,,,,,,,,,,,,,,,,,,,,,,,,,,,,,,,,,,,,,,,,,,,,,,,,,,,,,,"[]",,,,,,,,,,,,
"6602cd71b6f18181f85ea995","2024-03-01T10:45:45.062Z","[""Dimethylsulfoxide (DMSO)""]","[""water""]","[""wt%""]","[]","1.5;0.75",,"[]","[]","[]","[]","[]","[]","[]","[]",,,,,false,"Dead-end",4,25,14.6,"Ethanol",,,1017.64,,,1,"[""AFM"",""FTIR"",""SEM"",""TEM"",""XPS"",""Tensile strength""]",,,,true,false,"Accepted","[""ISA""]","[""Polyamide"",""Polyethyleneimine""]","[]","[""Not Applicable""]","[""Drying"",""Thermal treatment""]","65e1b1d81850430560c199f6","2024-03-01T10:45:45.001Z","2020-01-01T00:00:00.000Z","Aramid nanofiber and modified ZIF-8 constructed porous nanocomposite membrane for organic solvent nanofiltration","Scientific Report","backOffice","10.1016/j.memsci.2020.118002","65def9221850430560c198ab","Li","https://doi.org/10.1016/j.memsci.2020.118002",0,"ISA/inorganic/dense","ANF/ZIF-8-0.4 wt% membrane - ethanol filtration","Scientific report",,"[{""postTreatmentChemicalAgentConcentrationUnit"":[],""_id"":""65e1b1d91850430560c199fb"",""postTreatment"":""Drying"",""postTreatmentChemicalAgentSmiles"":""/""},{""postTreatmentChemicalAgentConcentrationUnit"":[],""_id"":""65e1b1d91850430560c199fc"",""postTreatment"":""Thermal treatment"",""postTreatmentChemicalAgentSmiles"":""/""}]",,,,"4396",0,"[OH-].[K+];CC1=NC=C[N-]1.CC1=NC=C[N-]1.[Zn+2]","3;0.4",,,,6.0417,,,,,,,,,"Aramid fibers",,,,,,,,,,,,,,,,,,,,,,,,,,,,,,,,,,,,,,,,,,,,,,,,,,,,,,,,,,,,,,"[]",,,,,,,,,,,,
"6602cd85b6f18181f85ea99c","2024-03-01T10:45:45.062Z","[""Dimethylsulfoxide (DMSO)""]","[""water""]","[""wt%""]","[]","1.5;0.75",,"[]","[]","[]","[]","[]","[]","[]","[]",,,,,false,"Dead-end",4,25,14.6,"Isopropanol (IPA)",,,1017.64,,,1,"[""AFM"",""FTIR"",""SEM"",""TEM"",""XPS"",""Tensile strength""]",,,,true,false,"Accepted","[""ISA""]","[""Polyamide"",""Polyethyleneimine""]","[]","[""Not Applicable""]","[""Drying"",""Thermal treatment""]","65e1b1d81850430560c199f6","2024-03-01T10:45:45.001Z","2020-01-01T00:00:00.000Z","Aramid nanofiber and modified ZIF-8 constructed porous nanocomposite membrane for organic solvent nanofiltration","Scientific Report","backOffice","10.1016/j.memsci.2020.118002","65def9221850430560c198ab","Li","https://doi.org/10.1016/j.memsci.2020.118002",0,"ISA/inorganic/dense","ANF/ZIF-8-0.4 wt% membrane - IPA filtration","Scientific report",,"[{""postTreatmentChemicalAgentConcentrationUnit"":[],""_id"":""65e1b1d91850430560c199fb"",""postTreatment"":""Drying"",""postTreatmentChemicalAgentSmiles"":""/""},{""postTreatmentChemicalAgentConcentrationUnit"":[],""_id"":""65e1b1d91850430560c199fc"",""postTreatment"":""Thermal treatment"",""postTreatmentChemicalAgentSmiles"":""/""}]",,,,"4397",0,"[OH-].[K+];CC1=NC=C[N-]1.CC1=NC=C[N-]1.[Zn+2]","3;0.4",,,,3.4896,,,,,,,,,"Aramid fibers",,,,,,,,,,,,,,,,,,,,,,,,,,,,,,,,,,,,,,,,,,,,,,,,,,,,,,,,,,,,,,"[]",,,,,,,,,,,,
"6602d237b6f18181f85ea9a3","2024-03-01T10:45:45.062Z","[""Dimethylsulfoxide (DMSO)""]","[""water""]","[""wt%""]","[]","1.5;0.75",,"[]","[]","[]","[]","[]","[]","[]","[]",,,,,false,"Dead-end",4,25,14.6,"Ethanol","Dye","Rose Bengal (disodium salt)",1017.64,20,"mg/L",1,"[""AFM"",""FTIR"",""SEM"",""TEM"",""XPS"",""Tensile strength""]",,12.6,54.4048,true,false,"Accepted","[""ISA""]","[""Polyamide"",""Polyethyleneimine""]","[]","[""Not Applicable""]","[""Drying"",""Thermal treatment""]","65e1b1d81850430560c199f6","2024-03-01T10:45:45.001Z","2020-01-01T00:00:00.000Z","Aramid nanofiber and modified ZIF-8 constructed porous nanocomposite membrane for organic solvent nanofiltration","Scientific Report","backOffice","10.1016/j.memsci.2020.118002","65def9221850430560c198ab","Li","https://doi.org/10.1016/j.memsci.2020.118002",0,"ISA/inorganic/dense","ANF membrane - RB/eth","Scientific report",,"[{""postTreatmentChemicalAgentConcentrationUnit"":[],""_id"":""65e1b1d91850430560c199fb"",""postTreatment"":""Drying"",""postTreatmentChemicalAgentSmiles"":""/""},{""postTreatmentChemicalAgentConcentrationUnit"":[],""_id"":""65e1b1d91850430560c199fc"",""postTreatment"":""Thermal treatment"",""postTreatmentChemicalAgentSmiles"":""/""}]",,1.8928,97.8723,"4398",0,"[OH-].[K+]","3",,,,,,,,,,,,,"Aramid fibers",,,,,,,,,,,,,,,,,,,,,,,,,,,,,,,,,,,,,,,,,,,,,,,,,,,,,,,,,,,,,,"[]",,,,,,,,,,,,
"6602d298b6f18181f85ea9aa","2024-03-01T10:45:45.062Z","[""Dimethylsulfoxide (DMSO)""]","[""water""]","[""wt%""]","[]","1.5;0.75",,"[]","[]","[]","[]","[]","[]","[]","[]",,,,,false,"Dead-end",4,25,14.6,"Ethanol","Dye","Methyl orange (sodium salt)",327.33,20,"mg/L",1,"[""AFM"",""FTIR"",""SEM"",""TEM"",""XPS"",""Tensile strength""]",,12.6,54.4048,true,false,"Accepted","[""ISA""]","[""Polyamide"",""Polyethyleneimine""]","[]","[""Not Applicable""]","[""Drying"",""Thermal treatment""]","65e1b1d81850430560c199f6","2024-03-01T10:45:45.001Z","2020-01-01T00:00:00.000Z","Aramid nanofiber and modified ZIF-8 constructed porous nanocomposite membrane for organic solvent nanofiltration","Scientific Report","backOffice","10.1016/j.memsci.2020.118002","65def9221850430560c198ab","Li","https://doi.org/10.1016/j.memsci.2020.118002",0,"ISA/inorganic/dense","ANF membrane - MO/eth rejection","Scientific report",,"[{""postTreatmentChemicalAgentConcentrationUnit"":[],""_id"":""65e1b1d91850430560c199fb"",""postTreatment"":""Drying"",""postTreatmentChemicalAgentSmiles"":""without any chemical agent""},{""postTreatmentChemicalAgentConcentrationUnit"":[],""_id"":""65e1b1d91850430560c199fc"",""postTreatment"":""Thermal treatment"",""postTreatmentChemicalAgentSmiles"":""without any chemical agent""}]",,,30.97,"4399",0,"[OH-].[K+]","3",,,,,,,,,,,,,"Aramid fibers",,,,,,,,,,,,,,,,,,,,,,,,,,,,,,,,,,,,,,,,,,,,,,,,,,,,,,,,,,,,,,"[]",,,,,,,,,,,,
