Repository: BAMresearch/onf-database

This repository belongs to the the publication "Revealing structure-property-performance relationships of organic solvent nanofiltration membranes using a FAIR, open-access database" published in ADD JOURNAL (DOI). 
It uses a dataset derived from The Open Membrane Database (https://openmembranedatabase.org/). The access date was April 8th 2025. The original dataset is in the repository as OMD_SRNF_2025-04-08.csv file.

The main researchers involved in the study are Sarah Glass (ORCID: 0000-0002-0625-0057), Petra Merten (no ORCID available), Torsten Brinkmann (ORCID: 0000-0002-5114-6259) and Volkan Filiz (ORCID: 0000-0003-0239-8641). 

The repository contains 5 Python files:

File: OMD_SRNF_2025-04-08.csv (part 141 of 184)
"6602d2b9b6f18181f85ea9b8","2024-03-01T10:45:45.062Z","[""Dimethylsulfoxide (DMSO)""]","[""water""]","[""wt%""]","[]","1.5;0.75",,"[]","[]","[]","[]","[]","[]","[]","[]",,,,,false,"Dead-end",4,25,14.6,"Ethanol","Dye","Patent Blue VF (trisodium salt)",566.66,20,"mg/L",1,"[""AFM"",""FTIR"",""SEM"",""TEM"",""XPS"",""Tensile strength""]",,12.6,54.4048,true,false,"Accepted","[""ISA""]","[""Polyamide"",""Polyethyleneimine""]","[]","[""Not Applicable""]","[""Drying"",""Thermal treatment""]","65e1b1d81850430560c199f6","2024-03-01T10:45:45.001Z","2020-01-01T00:00:00.000Z","Aramid nanofiber and modified ZIF-8 constructed porous nanocomposite membrane for organic solvent nanofiltration","Scientific Report","backOffice","10.1016/j.memsci.2020.118002","65def9221850430560c198ab","Li","https://doi.org/10.1016/j.memsci.2020.118002",0,"ISA/inorganic/dense","ANF membrane - PB VF/eth rejection","Scientific report",,"[{""postTreatmentChemicalAgentConcentrationUnit"":[],""_id"":""65e1b1d91850430560c199fb"",""postTreatment"":""Drying"",""postTreatmentChemicalAgentSmiles"":""without any chemical agent""},{""postTreatmentChemicalAgentConcentrationUnit"":[],""_id"":""65e1b1d91850430560c199fc"",""postTreatment"":""Thermal treatment"",""postTreatmentChemicalAgentSmiles"":""without any chemical agent""}]",,,60.71,"4400",0,"[OH-].[K+]","3",,,,,,,,,,,,,"Aramid fibers",,,,,,,,,,,,,,,,,,,,,,,,,,,,,,,,,,,,,,,,,,,,,,,,,,,,,,,,,,,,,,"[]",,,,,,,,,,,,
"6602d2c8b6f18181f85ea9bf","2024-03-01T10:45:45.062Z","[""Dimethylsulfoxide (DMSO)""]","[""water""]","[""wt%""]","[]","1.5;0.75",,"[]","[]","[]","[]","[]","[]","[]","[]",,,,,false,"Dead-end",4,25,14.6,"Ethanol","Dye","Eosin Y",647.89,20,"mg/L",1,"[""AFM"",""FTIR"",""SEM"",""TEM"",""XPS"",""Tensile strength""]",,12.6,54.4048,true,false,"Accepted","[""ISA""]","[""Polyamide"",""Polyethyleneimine""]","[]","[""Not Applicable""]","[""Drying"",""Thermal treatment""]","65e1b1d81850430560c199f6","2024-03-01T10:45:45.001Z","2020-01-01T00:00:00.000Z","Aramid nanofiber and modified ZIF-8 constructed porous nanocomposite membrane for organic solvent nanofiltration","Scientific Report","backOffice","10.1016/j.memsci.2020.118002","65def9221850430560c198ab","Li","https://doi.org/10.1016/j.memsci.2020.118002",0,"ISA/inorganic/dense","ANF membrane - EY/eth retention","Scientific report",,"[{""postTreatmentChemicalAgentConcentrationUnit"":[],""_id"":""65e1b1d91850430560c199fb"",""postTreatment"":""Drying"",""postTreatmentChemicalAgentSmiles"":""/""},{""postTreatmentChemicalAgentConcentrationUnit"":[],""_id"":""65e1b1d91850430560c199fc"",""postTreatment"":""Thermal treatment"",""postTreatmentChemicalAgentSmiles"":""/""}]",,,94.1,"4401",0,"[OH-].[K+]","3",,,,,,,,,,,,,"Aramid fibers",,,,,,,,,,,,,,,,,,,,,,,,,,,,,,,,,,,,,,,,,,,,,,,,,,,,,,,,,,,,,,"[]",,,,,,,,,,,,
"6602d2deb6f18181f85ea9c6","2024-03-01T10:45:45.062Z","[""Dimethylsulfoxide (DMSO)""]","[""water""]","[""wt%""]","[]","1.5;0.75",,"[]","[]","[]","[]","[]","[]","[]","[]",,,,,false,"Dead-end",4,25,14.6,"Ethanol","Dye","Erythrosin B",835.89,20,"mg/L",1,"[""AFM"",""FTIR"",""SEM"",""TEM"",""XPS"",""Tensile strength""]",,12.6,54.4048,true,false,"Accepted","[""ISA""]","[""Polyamide"",""Polyethyleneimine""]","[]","[""Not Applicable""]","[""Drying"",""Thermal treatment""]","65e1b1d81850430560c199f6","2024-03-01T10:45:45.001Z","2020-01-01T00:00:00.000Z","Aramid nanofiber and modified ZIF-8 constructed porous nanocomposite membrane for organic solvent nanofiltration","Scientific Report","backOffice","10.1016/j.memsci.2020.118002","65def9221850430560c198ab","Li","https://doi.org/10.1016/j.memsci.2020.118002",0,"ISA/inorganic/dense","ANF membrane - EB/eth rejection","Scientific report",,"[{""postTreatmentChemicalAgentConcentrationUnit"":[],""_id"":""65e1b1d91850430560c199fb"",""postTreatment"":""Drying"",""postTreatmentChemicalAgentSmiles"":""/""},{""postTreatmentChemicalAgentConcentrationUnit"":[],""_id"":""65e1b1d91850430560c199fc"",""postTreatment"":""Thermal treatment"",""postTreatmentChemicalAgentSmiles"":""/""}]",,,98.08,"4402",0,"[OH-].[K+]","3",,,,,,,,,,,,,"Aramid fibers",,,,,,,,,,,,,,,,,,,,,,,,,,,,,,,,,,,,,,,,,,,,,,,,,,,,,,,,,,,,,,"[]",,,,,,,,,,,,
"6602d2f5b6f18181f85ea9cd","2024-03-01T10:45:45.062Z","[""Dimethylsulfoxide (DMSO)""]","[""water""]","[""wt%""]","[]","1.5;0.75",,"[]","[]","[]","[]","[]","[]","[]","[]",,,,,false,"Dead-end",4,25,14.6,"Ethanol","Dye","Rose Bengal (disodium salt)",1017.64,20,"mg/L",1,"[""AFM"",""FTIR"",""SEM"",""TEM"",""XPS"",""Tensile strength""]",,12.6,54.4048,true,false,"Accepted","[""ISA""]","[""Polyamide"",""Polyethyleneimine""]","[]","[""Not Applicable""]","[""Drying"",""Thermal treatment""]","65e1b1d81850430560c199f6","2024-03-01T10:45:45.001Z","2020-01-01T00:00:00.000Z","Aramid nanofiber and modified ZIF-8 constructed porous nanocomposite membrane for organic solvent nanofiltration","Scientific Report","backOffice","10.1016/j.memsci.2020.118002","65def9221850430560c198ab","Li","https://doi.org/10.1016/j.memsci.2020.118002",0,"ISA/inorganic/dense","ANF membrane - RB/eth rejection","Scientific report",,"[{""postTreatmentChemicalAgentConcentrationUnit"":[],""_id"":""65e1b1d91850430560c199fb"",""postTreatment"":""Drying"",""postTreatmentChemicalAgentSmiles"":""/""},{""postTreatmentChemicalAgentConcentrationUnit"":[],""_id"":""65e1b1d91850430560c199fc"",""postTreatment"":""Thermal treatment"",""postTreatmentChemicalAgentSmiles"":""/""}]",,,98.23,"4403",0,"[OH-].[K+]","3",,,,,,,,,,,,,"Aramid fibers",,,,,,,,,,,,,,,,,,,,,,,,,,,,,,,,,,,,,,,,,,,,,,,,,,,,,,,,,,,,,,"[]",,,,,,,,,,,,
"6602d37eb6f18181f85ea9d4","2024-03-01T10:45:45.062Z","[""Dimethylsulfoxide (DMSO)""]","[""water""]","[""wt%""]","[]","1.5;0.75",,"[]","[]","[]","[]","[]","[]","[]","[]",,,,,false,"Dead-end",4,25,14.6,"Hexane",,,1017.64,,,1,"[""AFM"",""FTIR"",""SEM"",""TEM"",""XPS"",""Tensile strength""]",,12.6,54.4048,true,false,"Accepted","[""ISA""]","[""Polyamide"",""Polyethyleneimine""]","[]","[""Not Applicable""]","[""Drying"",""Thermal treatment""]","65e1b1d81850430560c199f6","2024-03-01T10:45:45.001Z","2020-01-01T00:00:00.000Z","Aramid nanofiber and modified ZIF-8 constructed porous nanocomposite membrane for organic solvent nanofiltration","Scientific Report","backOffice","10.1016/j.memsci.2020.118002","65def9221850430560c198ab","Li","https://doi.org/10.1016/j.memsci.2020.118002",0,"ISA/inorganic/dense","ANF membrane - hexane permeance","Scientific report",,"[{""postTreatmentChemicalAgentConcentrationUnit"":[],""_id"":""65e1b1d91850430560c199fb"",""postTreatment"":""Drying"",""postTreatmentChemicalAgentSmiles"":""without any chemical agent""},{""postTreatmentChemicalAgentConcentrationUnit"":[],""_id"":""65e1b1d91850430560c199fc"",""postTreatment"":""Thermal treatment"",""postTreatmentChemicalAgentSmiles"":""without any chemical agent""}]",,,,"4404",0,"[OH-].[K+]","3",,,,1.7708,,,,,,,,,"Aramid fibers",,,,,,,,,,,,,,,,,,,,,,,,,,,,,,,,,,,,,,,,,,,,,,,,,,,,,,,,,,,,,,"[]",,,,,,,,,,,,
"6602d395b6f18181f85ea9db","2024-03-01T10:45:45.062Z","[""Dimethylsulfoxide (DMSO)""]","[""water""]","[""wt%""]","[]","1.5;0.75",,"[]","[]","[]","[]","[]","[]","[]","[]",,,,,false,"Dead-end",4,25,14.6,"Acetone",,,1017.64,,,1,"[""AFM"",""FTIR"",""SEM"",""TEM"",""XPS"",""Tensile strength""]",,12.6,54.4048,true,false,"Accepted","[""ISA""]","[""Polyamide"",""Polyethyleneimine""]","[]","[""Not Applicable""]","[""Drying"",""Thermal treatment""]","65e1b1d81850430560c199f6","2024-03-01T10:45:45.001Z","2020-01-01T00:00:00.000Z","Aramid nanofiber and modified ZIF-8 constructed porous nanocomposite membrane for organic solvent nanofiltration","Scientific Report","backOffice","10.1016/j.memsci.2020.118002","65def9221850430560c198ab","Li","https://doi.org/10.1016/j.memsci.2020.118002",0,"ISA/inorganic/dense","ANF membrane - acetone filtration","Scientific report",,"[{""postTreatmentChemicalAgentConcentrationUnit"":[],""_id"":""65e1b1d91850430560c199fb"",""postTreatment"":""Drying"",""postTreatmentChemicalAgentSmiles"":""/""},{""postTreatmentChemicalAgentConcentrationUnit"":[],""_id"":""65e1b1d91850430560c199fc"",""postTreatment"":""Thermal treatment"",""postTreatmentChemicalAgentSmiles"":""/""}]",,,,"4405",0,"[OH-].[K+]","3",,,,15.0521,,,,,,,,,"Aramid fibers",,,,,,,,,,,,,,,,,,,,,,,,,,,,,,,,,,,,,,,,,,,,,,,,,,,,,,,,,,,,,,"[]",,,,,,,,,,,,
"6602d529b6f18181f85ea9e2","2024-03-01T10:45:45.062Z","[""Dimethylsulfoxide (DMSO)""]","[""water""]","[""wt%""]","[]","1.5;0.75",,"[]","[]","[]","[]","[]","[]","[]","[]",,,,,false,"Dead-end",4,25,14.6,"Tetrahydrofuran (THF)",,,1017.64,,,1,"[""AFM"",""FTIR"",""SEM"",""TEM"",""XPS"",""Tensile strength""]",,12.6,54.4048,true,false,"Accepted","[""ISA""]","[""Polyamide"",""Polyethyleneimine""]","[]","[""Not Applicable""]","[""Drying"",""Thermal treatment""]","65e1b1d81850430560c199f6","2024-03-01T10:45:45.001Z","2020-01-01T00:00:00.000Z","Aramid nanofiber and modified ZIF-8 constructed porous nanocomposite membrane for organic solvent nanofiltration","Scientific Report","backOffice","10.1016/j.memsci.2020.118002","65def9221850430560c198ab","Li","https://doi.org/10.1016/j.memsci.2020.118002",0,"ISA/inorganic/dense","ANF membrane - THF filtration","Scientific report",,"[{""postTreatmentChemicalAgentConcentrationUnit"":[],""_id"":""65e1b1d91850430560c199fb"",""postTreatment"":""Drying"",""postTreatmentChemicalAgentSmiles"":""/""},{""postTreatmentChemicalAgentConcentrationUnit"":[],""_id"":""65e1b1d91850430560c199fc"",""postTreatment"":""Thermal treatment"",""postTreatmentChemicalAgentSmiles"":""/""}]",,,,"4406",0,"[OH-].[K+]","3",,,,5.1042,,,,,,,,,"Aramid fibers",,,,,,,,,,,,,,,,,,,,,,,,,,,,,,,,,,,,,,,,,,,,,,,,,,,,,,,,,,,,,,"[]",,,,,,,,,,,,
"6602d539b6f18181f85ea9e9","2024-03-01T10:45:45.062Z","[""Dimethylsulfoxide (DMSO)""]","[""water""]","[""wt%""]","[]","1.5;0.75",,"[]","[]","[]","[]","[]","[]","[]","[]",,,,,false,"Dead-end",4,25,14.6,"Methanol",,,1017.64,,,1,"[""AFM"",""FTIR"",""SEM"",""TEM"",""XPS"",""Tensile strength""]",,12.6,54.4048,true,false,"Accepted","[""ISA""]","[""Polyamide"",""Polyethyleneimine""]","[]","[""Not Applicable""]","[""Drying"",""Thermal treatment""]","65e1b1d81850430560c199f6","2024-03-01T10:45:45.001Z","2020-01-01T00:00:00.000Z","Aramid nanofiber and modified ZIF-8 constructed porous nanocomposite membrane for organic solvent nanofiltration","Scientific Report","backOffice","10.1016/j.memsci.2020.118002","65def9221850430560c198ab","Li","https://doi.org/10.1016/j.memsci.2020.118002",0,"ISA/inorganic/dense","ANF membrane - methanol filtration","Scientific report",,"[{""postTreatmentChemicalAgentConcentrationUnit"":[],""_id"":""65e1b1d91850430560c199fb"",""postTreatment"":""Drying"",""postTreatmentChemicalAgentSmiles"":""/""},{""postTreatmentChemicalAgentConcentrationUnit"":[],""_id"":""65e1b1d91850430560c199fc"",""postTreatment"":""Thermal treatment"",""postTreatmentChemicalAgentSmiles"":""/""}]",,,,"4407",0,"[OH-].[K+]","3",,,,4.6875,,,,,,,,,"Aramid fibers",,,,,,,,,,,,,,,,,,,,,,,,,,,,,,,,,,,,,,,,,,,,,,,,,,,,,,,,,,,,,,"[]",,,,,,,,,,,,
"6602d54bb6f18181f85ea9f0","2024-03-01T10:45:45.062Z","[""Dimethylsulfoxide (DMSO)""]","[""water""]","[""wt%""]","[]","1.5;0.75",,"[]","[]","[]","[]","[]","[]","[]","[]",,,,,false,"Dead-end",4,25,14.6,"Carbon Tetrachloride",,,1017.64,,,1,"[""AFM"",""FTIR"",""SEM"",""TEM"",""XPS"",""Tensile strength""]",,12.6,54.4048,true,false,"Accepted","[""ISA""]","[""Polyamide"",""Polyethyleneimine""]","[]","[""Not Applicable""]","[""Drying"",""Thermal treatment""]","65e1b1d81850430560c199f6","2024-03-01T10:45:45.001Z","2020-01-01T00:00:00.000Z","Aramid nanofiber and modified ZIF-8 constructed porous nanocomposite membrane for organic solvent nanofiltration","Scientific Report","backOffice","10.1016/j.memsci.2020.118002","65def9221850430560c198ab","Li","https://doi.org/10.1016/j.memsci.2020.118002",0,"ISA/inorganic/dense","ANF membrane - carbon tetrachloride filtration","Scientific report",,"[{""postTreatmentChemicalAgentConcentrationUnit"":[],""_id"":""65e1b1d91850430560c199fb"",""postTreatment"":""Drying"",""postTreatmentChemicalAgentSmiles"":""/""},{""postTreatmentChemicalAgentConcentrationUnit"":[],""_id"":""65e1b1d91850430560c199fc"",""postTreatment"":""Thermal treatment"",""postTreatmentChemicalAgentSmiles"":""/""}]",,,,"4408",0,"[OH-].[K+]","3",,,,2.2396,,,,,,,,,"Aramid fibers",,,,,,,,,,,,,,,,,,,,,,,,,,,,,,,,,,,,,,,,,,,,,,,,,,,,,,,,,,,,,,"[]",,,,,,,,,,,,
"6602d55bb6f18181f85ea9f7","2024-03-01T10:45:45.062Z","[""Dimethylsulfoxide (DMSO)""]","[""water""]","[""wt%""]","[]","1.5;0.75",,"[]","[]","[]","[]","[]","[]","[]","[]",,,,,false,"Dead-end",4,25,14.6,"Ethanol",,,1017.64,,,1,"[""AFM"",""FTIR"",""SEM"",""TEM"",""XPS"",""Tensile strength""]",,12.6,54.4048,true,false,"Accepted","[""ISA""]","[""Polyamide"",""Polyethyleneimine""]","[]","[""Not Applicable""]","[""Drying"",""Thermal treatment""]","65e1b1d81850430560c199f6","2024-03-01T10:45:45.001Z","2020-01-01T00:00:00.000Z","Aramid nanofiber and modified ZIF-8 constructed porous nanocomposite membrane for organic solvent nanofiltration","Scientific Report","backOffice","10.1016/j.memsci.2020.118002","65def9221850430560c198ab","Li","https://doi.org/10.1016/j.memsci.2020.118002",0,"ISA/inorganic/dense","ANF membrane - ethanol filtration","Scientific report",,"[{""postTreatmentChemicalAgentConcentrationUnit"":[],""_id"":""65e1b1d91850430560c199fb"",""postTreatment"":""Drying"",""postTreatmentChemicalAgentSmiles"":""without any chemical agent""},{""postTreatmentChemicalAgentConcentrationUnit"":[],""_id"":""65e1b1d91850430560c199fc"",""postTreatment"":""Thermal treatment"",""postTreatmentChemicalAgentSmiles"":""without any chemical agent""}]",,,,"4409",0,"[OH-].[K+]","3",,,,3.4896,,,,,,,,,"Aramid fibers",,,,,,,,,,,,,,,,,,,,,,,,,,,,,,,,,,,,,,,,,,,,,,,,,,,,,,,,,,,,,,"[]",,,,,,,,,,,,
"6602d569b6f18181f85ea9fe","2024-03-01T10:45:45.062Z","[""Dimethylsulfoxide (DMSO)""]","[""water""]","[""wt%""]","[]","1.5;0.75",,"[]","[]","[]","[]","[]","[]","[]","[]",,,,,false,"Dead-end",4,25,14.6,"Isopropanol (IPA)",,,1017.64,,,1,"[""AFM"",""FTIR"",""SEM"",""TEM"",""XPS"",""Tensile strength""]",,12.6,54.4048,true,false,"Accepted","[""ISA""]","[""Polyamide"",""Polyethyleneimine""]","[]","[""Not Applicable""]","[""Drying"",""Thermal treatment""]","65e1b1d81850430560c199f6","2024-03-01T10:45:45.001Z","2020-01-01T00:00:00.000Z","Aramid nanofiber and modified ZIF-8 constructed porous nanocomposite membrane for organic solvent nanofiltration","Scientific Report","backOffice","10.1016/j.memsci.2020.118002","65def9221850430560c198ab","Li","https://doi.org/10.1016/j.memsci.2020.118002",0,"ISA/inorganic/dense","ANF membrane - IPA filtration","Scientific report",,"[{""postTreatmentChemicalAgentConcentrationUnit"":[],""_id"":""65e1b1d91850430560c199fb"",""postTreatment"":""Drying"",""postTreatmentChemicalAgentSmiles"":""without any chemical agent""},{""postTreatmentChemicalAgentConcentrationUnit"":[],""_id"":""65e1b1d91850430560c199fc"",""postTreatment"":""Thermal treatment"",""postTreatmentChemicalAgentSmiles"":""without any chemical agent""}]",,,,"4410",0,"[OH-].[K+]","3",,,,1.5625,,,,,,,,,"Aramid fibers",,,,,,,,,,,,,,,,,,,,,,,,,,,,,,,,,,,,,,,,,,,,,,,,,,,,,,,,,,,,,,"[]",,,,,,,,,,,,
"6602d5fdb6f18181f85eaa67","2024-02-29T10:32:26.824Z","[""Dimethylsulfoxide (DMSO)""]","[""water""]","[""wt%""]","[]","2;1.5","200","[]","[]","[]","[]","[]","[]","[]","[]",,,,,false,"Dead-end",4,25,14.6,"Carbon Tetrachloride",,,511.06,,,1,"[""TEM"",""SEM"",""FTIR"",""AFM""]",,25.8,78.34,true,false,"Accepted","[""ISA""]","[""Polyamide"",""Polyethyleneimine""]","[]","[""Not Applicable""]","[""Drying""]","65e05d3a1850430560c1994e","2024-02-29T10:32:26.758Z","2018-01-01T00:00:00.000Z","A high flux organic solvent nanofiltration membrane from Kevlar aramid nanofibers with: In situ incorporation of microspheres","Scientific Report","backOffice","10.1039/C8TA08518H","65def9221850430560c198ab","Li","https://doi.org/10.1039/C8TA08518H",0,"ISA/inorganic/dense","ANF/PEI (2/1.5) - carbontetrachloride filtration","Scientific report",,"[{""postTreatmentChemicalAgentConcentrationUnit"":[],""_id"":""65e05d3a1850430560c19953"",""postTreatment"":""Drying"",""postTreatmentChemicalAgentSmiles"":""/"",""postTreatmentChemicalAgentConcentration"":""""}]",,,,"4411",0,"[OH-].[K+]","3",,,,5.4779,,,,,,,,1.71,"Aramid nanofibers",,,,,,,,,,,,,,,,,,,,,,,,,,,,,,,,,,,,,,,,,,,,,,,,,,,,,,,,,,,,,,"[]",,,,,,,,,,,,
"6602d8c8b6f18181f85eaa6d","2024-03-02T14:49:49.173Z","[""Dimethylsulfoxide (DMSO)""]","[""water""]","[""wt%""]","[]","2","200","[]","[]","[]","[]","[]","[]","[]","[]",,,,,false,"Crossflow",6,25,14.6,"Ethanol","Dye","Rose Bengal (disodium salt)",1017.64,40,"µmol/L",1,"[""AFM"",""SEM""]",,,,true,false,"Accepted","[""ISA""]","[""Polyamide""]","[]","[""Not Applicable""]","[""Drying"",""Thermal treatment"",""Pure solvent treatment""]","65e33c8d1850430560c19b3f","2024-03-02T14:49:49.113Z","2019-01-01T00:00:00.000Z","Facile synthesis of Kevlar nanofibrous membranes via regeneration of hydrogen bonds for organic solvent nanofiltration","Scientific Report","backOffice","10.1016/j.memsci.2018.12.047","65def9221850430560c198ab","Yuan","https://doi.org/10.1016/j.memsci.2018.12.047",0,"ISA/inorganic/dense","M2%-200 Kevlar OSN membranes - methanol treatment","Scientific report",,"[{""postTreatmentChemicalAgentConcentrationUnit"":[],""_id"":""65e33c8d1850430560c19b43"",""postTreatment"":""Drying"",""postTreatmentChemicalAgentSmiles"":""/""},{""postTreatmentChemicalAgentConcentrationUnit"":[],""_id"":""65e33c8d1850430560c19b44"",""postTreatment"":""Thermal treatment"",""postTreatmentChemicalAgentSmiles"":""/""},{""postTreatmentChemicalAgentConcentrationUnit"":[],""_id"":""6602d8c8b6f18181f85eaa70"",""postTreatment"":""Pure solvent treatment"",""postTreatmentChemicalAgentSmiles"":""CO""}]",,2.8,94.1,"4412",0,"[OH-].[K+]","2",,,,,,,,,,,,,"Kevlar nanofibre",,,,,,,,,,,,,,,,,,,,,,,,,,,,,,,,,,,,,,,,,,,,,,,,,,,,,,,,,,,,,,"[]",,,,,,,,,,,,
"6602d8e7b6f18181f85eaa75","2024-03-02T14:49:49.173Z","[""Dimethylsulfoxide (DMSO)""]","[""water""]","[""wt%""]","[]","2","200","[]","[]","[]","[]","[]","[]","[]","[]",,,,,false,"Crossflow",6,25,14.6,"Ethanol","Dye","Rose Bengal (disodium salt)",1017.64,40,"µmol/L",1,"[""AFM"",""SEM""]",,,,true,false,"Accepted","[""ISA""]","[""Polyamide""]","[]","[""Not Applicable""]","[""Drying"",""Thermal treatment"",""Pure solvent treatment""]","65e33c8d1850430560c19b3f","2024-03-02T14:49:49.113Z","2019-01-01T00:00:00.000Z","Facile synthesis of Kevlar nanofibrous membranes via regeneration of hydrogen bonds for organic solvent nanofiltration","Scientific Report","backOffice","10.1016/j.memsci.2018.12.047","65def9221850430560c198ab","Yuan","https://doi.org/10.1016/j.memsci.2018.12.047",0,"ISA/inorganic/dense","M2%-200 Kevlar OSN membranes - ethanol treatment","Scientific report",,"[{""postTreatmentChemicalAgentConcentrationUnit"":[],""_id"":""65e33c8d1850430560c19b43"",""postTreatment"":""Drying"",""postTreatmentChemicalAgentSmiles"":""/""},{""postTreatmentChemicalAgentConcentrationUnit"":[],""_id"":""65e33c8d1850430560c19b44"",""postTreatment"":""Thermal treatment"",""postTreatmentChemicalAgentSmiles"":""/""},{""postTreatmentChemicalAgentConcentrationUnit"":[],""_id"":""6602d8c8b6f18181f85eaa70"",""postTreatment"":""Pure solvent treatment"",""postTreatmentChemicalAgentSmiles"":""OCC""}]",,2.8,94.4,"4413",0,"[OH-].[K+]","2",,,,,,,,,,,,,"Kevlar nanofibre",,,,,,,,,,,,,,,,,,,,,,,,,,,,,,,,,,,,,,,,,,,,,,,,,,,,,,,,,,,,,,"[]",,,,,,,,,,,,
"6602d904b6f18181f85eaa7d","2024-03-02T14:49:49.173Z","[""Dimethylsulfoxide (DMSO)""]","[""water""]","[""wt%""]","[]","2","200","[]","[]","[]","[]","[]","[]","[]","[]",,,,,false,"Crossflow",6,25,14.6,"Ethanol","Dye","Rose Bengal (disodium salt)",1017.64,40,"µmol/L",1,"[""AFM"",""SEM""]",,,,true,false,"Accepted","[""ISA""]","[""Polyamide""]","[]","[""Not Applicable""]","[""Drying"",""Thermal treatment"",""Pure solvent treatment""]","65e33c8d1850430560c19b3f","2024-03-02T14:49:49.113Z","2019-01-01T00:00:00.000Z","Facile synthesis of Kevlar nanofibrous membranes via regeneration of hydrogen bonds for organic solvent nanofiltration","Scientific Report","backOffice","10.1016/j.memsci.2018.12.047","65def9221850430560c198ab","Yuan","https://doi.org/10.1016/j.memsci.2018.12.047",0,"ISA/inorganic/dense","M2%-200 Kevlar OSN membranes - IPA treatment","Scientific report",,"[{""postTreatmentChemicalAgentConcentrationUnit"":[],""_id"":""65e33c8d1850430560c19b43"",""postTreatment"":""Drying"",""postTreatmentChemicalAgentSmiles"":""/""},{""postTreatmentChemicalAgentConcentrationUnit"":[],""_id"":""65e33c8d1850430560c19b44"",""postTreatment"":""Thermal treatment"",""postTreatmentChemicalAgentSmiles"":""/""},{""postTreatmentChemicalAgentConcentrationUnit"":[],""_id"":""6602d8c8b6f18181f85eaa70"",""postTreatment"":""Pure solvent treatment"",""postTreatmentChemicalAgentSmiles"":""CC(O)C""}]",,2.9,94.1,"4414",0,"[OH-].[K+]","2",,,,,,,,,,,,,"Kevlar nanofibre",,,,,,,,,,,,,,,,,,,,,,,,,,,,,,,,,,,,,,,,,,,,,,,,,,,,,,,,,,,,,,"[]",,,,,,,,,,,,
"6602d959b6f18181f85eaa97","2024-03-02T14:49:49.173Z","[""Dimethylsulfoxide (DMSO)""]","[""water""]","[""wt%""]","[]","2","200","[]","[]","[]","[]","[]","[]","[]","[]",,,,,false,"Crossflow",6,25,14.6,"Ethanol","Dye","Rose Bengal (disodium salt)",1017.64,40,"µmol/L",1,"[""AFM"",""SEM""]",,,,true,false,"Accepted","[""ISA""]","[""Polyamide""]","[]","[""Not Applicable""]","[""Drying"",""Thermal treatment"",""Pure solvent treatment""]","65e33c8d1850430560c19b3f","2024-03-02T14:49:49.113Z","2019-01-01T00:00:00.000Z","Facile synthesis of Kevlar nanofibrous membranes via regeneration of hydrogen bonds for organic solvent nanofiltration","Scientific Report","backOffice","10.1016/j.memsci.2018.12.047","65def9221850430560c198ab","Yuan","https://doi.org/10.1016/j.memsci.2018.12.047",0,"ISA/inorganic/dense","M2%-200 Kevlar OSN membranes - hexane treatment","Scientific report",,"[{""postTreatmentChemicalAgentConcentrationUnit"":[],""_id"":""65e33c8d1850430560c19b43"",""postTreatment"":""Drying"",""postTreatmentChemicalAgentSmiles"":""/""},{""postTreatmentChemicalAgentConcentrationUnit"":[],""_id"":""65e33c8d1850430560c19b44"",""postTreatment"":""Thermal treatment"",""postTreatmentChemicalAgentSmiles"":""/""},{""postTreatmentChemicalAgentConcentrationUnit"":[],""_id"":""6602d8c8b6f18181f85eaa70"",""postTreatment"":""Pure solvent treatment"",""postTreatmentChemicalAgentSmiles"":""CCCCCC""}]",,2.7,94.4,"4415",0,"[OH-].[K+]","2",,,,,,,,,,,,,"Kevlar nanofibre",,,,,,,,,,,,,,,,,,,,,,,,,,,,,,,,,,,,,,,,,,,,,,,,,,,,,,,,,,,,,,"[]",,,,,,,,,,,,
"6602d96eb6f18181f85eaa9f","2024-03-02T14:49:49.173Z","[""Dimethylsulfoxide (DMSO)""]","[""water""]","[""wt%""]","[]","2","200","[]","[]","[]","[]","[]","[]","[]","[]",,,,,false,"Crossflow",6,25,14.6,"Ethanol","Dye","Rose Bengal (disodium salt)",1017.64,40,"µmol/L",1,"[""AFM"",""SEM""]",,,,true,false,"Accepted","[""ISA""]","[""Polyamide""]","[]","[""Not Applicable""]","[""Drying"",""Thermal treatment"",""Pure solvent treatment""]","65e33c8d1850430560c19b3f","2024-03-02T14:49:49.113Z","2019-01-01T00:00:00.000Z","Facile synthesis of Kevlar nanofibrous membranes via regeneration of hydrogen bonds for organic solvent nanofiltration","Scientific Report","backOffice","10.1016/j.memsci.2018.12.047","65def9221850430560c198ab","Yuan","https://doi.org/10.1016/j.memsci.2018.12.047",0,"ISA/inorganic/dense","M2%-200 Kevlar OSN membranes - carbontetrachloride treatment","Scientific report",,"[{""postTreatmentChemicalAgentConcentrationUnit"":[],""_id"":""65e33c8d1850430560c19b43"",""postTreatment"":""Drying"",""postTreatmentChemicalAgentSmiles"":""/""},{""postTreatmentChemicalAgentConcentrationUnit"":[],""_id"":""65e33c8d1850430560c19b44"",""postTreatment"":""Thermal treatment"",""postTreatmentChemicalAgentSmiles"":""/""},{""postTreatmentChemicalAgentConcentrationUnit"":[],""_id"":""6602d8c8b6f18181f85eaa70"",""postTreatment"":""Pure solvent treatment"",""postTreatmentChemicalAgentSmiles"":""ClC(Cl)(Cl)Cl""}]",,3,94,"4416",0,"[OH-].[K+]","2",,,,,,,,,,,,,"Kevlar nanofibre",,,,,,,,,,,,,,,,,,,,,,,,,,,,,,,,,,,,,,,,,,,,,,,,,,,,,,,,,,,,,,"[]",,,,,,,,,,,,
"6602d985b6f18181f85eaaa7","2024-03-02T14:49:49.173Z","[""Dimethylsulfoxide (DMSO)""]","[""water""]","[""wt%""]","[]","2","200","[]","[]","[]","[]","[]","[]","[]","[]",,,,,false,"Crossflow",6,25,14.6,"Ethanol","Dye","Rose Bengal (disodium salt)",1017.64,40,"µmol/L",1,"[""AFM"",""SEM""]",,,,true,false,"Accepted","[""ISA""]","[""Polyamide""]","[]","[""Not Applicable""]","[""Drying"",""Thermal treatment"",""Pure solvent treatment""]","65e33c8d1850430560c19b3f","2024-03-02T14:49:49.113Z","2019-01-01T00:00:00.000Z","Facile synthesis of Kevlar nanofibrous membranes via regeneration of hydrogen bonds for organic solvent nanofiltration","Scientific Report","backOffice","10.1016/j.memsci.2018.12.047","65def9221850430560c198ab","Yuan","https://doi.org/10.1016/j.memsci.2018.12.047",0,"ISA/inorganic/dense","M2%-200 Kevlar OSN membranes - DMF treatment","Scientific report",,"[{""postTreatmentChemicalAgentConcentrationUnit"":[],""_id"":""65e33c8d1850430560c19b43"",""postTreatment"":""Drying"",""postTreatmentChemicalAgentSmiles"":""/""},{""postTreatmentChemicalAgentConcentrationUnit"":[],""_id"":""65e33c8d1850430560c19b44"",""postTreatment"":""Thermal treatment"",""postTreatmentChemicalAgentSmiles"":""/""},{""postTreatmentChemicalAgentConcentrationUnit"":[],""_id"":""6602d8c8b6f18181f85eaa70"",""postTreatment"":""Pure solvent treatment"",""postTreatmentChemicalAgentSmiles"":""CN(C)C=O""}]",,5.7,65,"4417",0,"[OH-].[K+]","2",,,,,,,,,,,,,"Kevlar nanofibre",,,,,,,,,,,,,,,,,,,,,,,,,,,,,,,,,,,,,,,,,,,,,,,,,,,,,,,,,,,,,,"[]",,,,,,,,,,,,
"6602d999b6f18181f85eaaaf","2024-03-02T14:49:49.173Z","[""Dimethylsulfoxide (DMSO)""]","[""water""]","[""wt%""]","[]","2","200","[]","[]","[]","[]","[]","[]","[]","[]",,,,,false,"Crossflow",6,25,14.6,"Ethanol","Dye","Rose Bengal (disodium salt)",1017.64,40,"µmol/L",1,"[""AFM"",""SEM""]",,,,true,false,"Accepted","[""ISA""]","[""Polyamide""]","[]","[""Not Applicable""]","[""Drying"",""Thermal treatment"",""Pure solvent treatment""]","65e33c8d1850430560c19b3f","2024-03-02T14:49:49.113Z","2019-01-01T00:00:00.000Z","Facile synthesis of Kevlar nanofibrous membranes via regeneration of hydrogen bonds for organic solvent nanofiltration","Scientific Report","backOffice","10.1016/j.memsci.2018.12.047","65def9221850430560c198ab","Yuan","https://doi.org/10.1016/j.memsci.2018.12.047",0,"ISA/inorganic/dense","M2%-200 Kevlar OSN membranes - THF treatment","Scientific report",,"[{""postTreatmentChemicalAgentConcentrationUnit"":[],""_id"":""65e33c8d1850430560c19b43"",""postTreatment"":""Drying"",""postTreatmentChemicalAgentSmiles"":""/""},{""postTreatmentChemicalAgentConcentrationUnit"":[],""_id"":""65e33c8d1850430560c19b44"",""postTreatment"":""Thermal treatment"",""postTreatmentChemicalAgentSmiles"":""/""},{""postTreatmentChemicalAgentConcentrationUnit"":[],""_id"":""6602d8c8b6f18181f85eaa70"",""postTreatment"":""Pure solvent treatment"",""postTreatmentChemicalAgentSmiles"":""C1CCCO1""}]",,4.5,71,"4418",0,"[OH-].[K+]","2",,,,,,,,,,,,,"Kevlar nanofibre",,,,,,,,,,,,,,,,,,,,,,,,,,,,,,,,,,,,,,,,,,,,,,,,,,,,,,,,,,,,,,"[]",,,,,,,,,,,,
"6602db3fb6f18181f85eaaca","2024-03-15T15:34:40.886Z","[""1,3-dimethylimidazolium dimethyl phosphate ([DMIM][DMP])""]","[""water""]","[]","[]","12",,"[]","[]","[]","[]","[]","[]","[]","[]",,,,,false,"Crossflow",0.2,25,,"Dimethylformamide (DMF)",,,696.66,,,1,"[""SEM"",""Tensile strength"",""Zeta potential""]",,,,true,false,"Accepted","[""ISA""]","[""Other""]","[]","[""Not Applicable""]","[""Additive use""]","65f46a90090a66729fd733df","2024-03-15T15:34:40.815Z","2019-01-01T00:00:00.000Z","Cellulose hollow fibers for organic resistant nanofiltration","Scientific Report","backOffice","10.1016/j.memsci.2019.05.009","65dd986c1850430560c1989a","Falca","https://doi.org/10.1016/j.memsci.2019.05.009",0,"ISA/inorganic/dense","Cellulose Hollow fiber with IL [DMIM][DMP] DMF permeance","Scientific report",,"[{""postTreatmentChemicalAgentConcentrationUnit"":[],""_id"":""6612b514af449de7c3c6c590"",""postTreatment"":""Additive use"",""postTreatmentChemicalAgentSmiles"":""OCC(O)CO""}]",,,,"4419",0,,,,,,8,,,,,,,,,"Cellulose",,,,,,,,,,,,,,,,,,,,,,,,,,,,,,,,,,,,,,,,,,,,,,,,,,,,,,,,,,,,,,"[]",,,,,,,,,,,,
"6602dc2cb6f18181f85eaad5","2024-03-15T15:34:40.886Z","[""1-Ethyl-3-methylimidazolium acetate""]","[""water""]","[]","[]","12",,"[]","[]","[]","[]","[]","[]","[]","[]",,,,,false,"Crossflow",0.2,25,,"Dimethylformamide (DMF)",,,696.66,,,1,"[""SEM"",""Tensile strength"",""Zeta potential""]",,,,true,false,"Accepted","[""ISA""]","[""Other""]","[]","[""Not Applicable""]","[""Additive use""]","65f46a90090a66729fd733df","2024-03-15T15:34:40.815Z","2019-01-01T00:00:00.000Z","Cellulose hollow fibers for organic resistant nanofiltration","Scientific Report","backOffice","10.1016/j.memsci.2019.05.009","65dd986c1850430560c1989a","Falca","https://doi.org/10.1016/j.memsci.2019.05.009",0,"ISA/inorganic/dense","Cellulose Hollow fiber with IL [EMIM][Ac] DMF permeance","Scientific report",,"[{""postTreatmentChemicalAgentConcentrationUnit"":[],""_id"":""6612b5c0af449de7c3c6c59d"",""postTreatment"":""Additive use"",""postTreatmentChemicalAgentSmiles"":""C(C(CO)O)O""}]",,,0,"4420",0,,,,,,44,,,,,,,,,"Cellulose",,,,,,,,,,,,,,,,,,,,,,,,,,,,,,,,,,,,,,,,,,,,,,,,,,,,,,,,,,,,,,"[]",,,,,,,,,,,,
"6603141db6f18181f85eaad8","2024-03-25T18:10:38.815Z","[]","[]","[]","[]",,,"[""None""]","[]","[""water""]","[""Hexane""]","[""wt%""]","[""wt%""]","[""w/v%""]","[]","C1=CC(=CC(=C1)N)N","1","C1=C(C=C(C=C1C(=O)Cl)C(=O)Cl)C(=O)Cl","0.2",false,"Dead-end",8.27,22,55,"Methanol","Dye","Methyl orange (sodium salt)",327.33,20,"mg/L",1,,,,,true,false,"Accepted","[""TFC""]","[""Polyamide""]","[]","[""Other""]","[""None""]","660d191418c3e63754c7e072","2024-03-25T18:10:38.740Z","2018-01-01T00:00:00.000Z","Ceramic-supported thin film composite membrane for organic solvent nanofiltration","Scientific Report","backOffice","10.1016/j.memsci.2018.05.069","6601733ad8454f22e1dfbd7e","McCutcheon","https://doi.org/10.1016/j.memsci.2018.05.069",0,"Composite","MPD based TFC with 0.8 wt% NaOH and before activation-MO","Scientific report","Interfacial Polymerization","[]","Inorganic",,99.5,"4421",0,,,,,,,,,,"Tubular support membrane with outer coarse layer of alpha-aluminium oxide (poresize - 3 micrometer) and inner fine layer of Titanium dioxide (poresize - 30 nanometer)","NaOH","0.8",,,,,,,,,,,,,,,,,,,,,,,,,,,,,,,,,,,,,,,,,,,,,,,,,,,,,,,,,,,,,,,,,"[]",,,,,,,,,,,,
"660314dfb6f18181f85eaadc","2024-03-25T18:10:38.815Z","[]","[]","[]","[]",,,"[""None""]","[]","[""water""]","[""Hexane""]","[""wt%""]","[""wt%""]","[""w/v%""]","[]","C1=CC(=CC(=C1)N)N","1","C1=C(C=C(C=C1C(=O)Cl)C(=O)Cl)C(=O)Cl","0.2",false,"Dead-end",8.27,22,55,"Methanol","Dye","Methyl orange (sodium salt)",327.33,20,"mg/L",1,,,,,true,false,"Accepted","[""TFC""]","[""Polyamide""]","[]","[""Other""]","[""Pure solvent treatment""]","660d191418c3e63754c7e072","2024-03-25T18:10:38.740Z","2018-01-01T00:00:00.000Z","Ceramic-supported thin film composite membrane for organic solvent nanofiltration","Scientific Report","backOffice","10.1016/j.memsci.2018.05.069","6601733ad8454f22e1dfbd7e","McCutcheon","https://doi.org/10.1016/j.memsci.2018.05.069",0,"Composite","MPD based TFC with 0.8 wt% NaOH and after DMF activation-MO","Scientific report","Interfacial Polymerization","[{""postTreatmentChemicalAgentConcentrationUnit"":[],""_id"":""6601c073d8454f22e1dfbf77"",""postTreatment"":""Pure solvent treatment"",""postTreatmentChemicalAgentSmiles"":""N N-Dimethylformamide (DMF)""}]","Inorganic",,57.2,"4422",0,,,,,,,,,,"Tubular support membrane with outer coarse layer of alpha-aluminium oxide (poresize - 3 micrometer) and inner fine layer of Titanium dioxide (poresize - 30 nanometer)","NaOH","0.8",,,,,,,,,,,,,,,,,,,,,,,,,,,,,,,,,,,,,,,,,,,,,,,,,,,,,,,,,,,,,,,,,"[]",,,,,,,,,,,,
"66031513b6f18181f85eaae0","2024-03-25T18:10:38.815Z","[]","[]","[]","[]",,,"[""None""]","[]","[""water""]","[""Hexane""]","[""wt%""]","[""wt%""]","[""w/v%""]","[]","C1=CC(=CC(=C1)N)N","1","C1=C(C=C(C=C1C(=O)Cl)C(=O)Cl)C(=O)Cl","0.2",false,"Dead-end",8.27,22,55,"Methanol","Dye","Acid fuchsine (trisodium salt)",585.5,20,"mg/L",1,,,,,true,false,"Accepted","[""TFC""]","[""Polyamide""]","[]","[""Other""]","[""None""]","660d191418c3e63754c7e072","2024-03-25T18:10:38.740Z","2018-01-01T00:00:00.000Z","Ceramic-supported thin film composite membrane for organic solvent nanofiltration","Scientific Report","backOffice","10.1016/j.memsci.2018.05.069","6601733ad8454f22e1dfbd7e","McCutcheon","https://doi.org/10.1016/j.memsci.2018.05.069",0,"Composite","MPD based TFC with 0.8 wt% NaOH and before activation-AF","Scientific report","Interfacial Polymerization","[]","Inorganic",,99.9,"4423",0,,,,,,,,,,"Tubular support membrane with outer coarse layer of alpha-aluminium oxide (poresize - 3 micrometer) and inner fine layer of Titanium dioxide (poresize - 30 nanometer)","NaOH","0.8",,,,,,,,,,,,,,,,,,,,,,,,,,,,,,,,,,,,,,,,,,,,,,,,,,,,,,,,,,,,,,,,,"[]",,,,,,,,,,,,
"6603155bb6f18181f85eaae4","2024-03-25T18:10:38.815Z","[]","[]","[]","[]",,,"[""None""]","[]","[""water""]","[""Hexane""]","[""wt%""]","[""wt%""]","[""w/v%""]","[]","C1=CC(=CC(=C1)N)N","1","C1=C(C=C(C=C1C(=O)Cl)C(=O)Cl)C(=O)Cl","0.2",false,"Dead-end",8.27,22,55,"Methanol","Dye","Acid fuchsine (trisodium salt)",585.5,20,"mg/L",1,,,,,true,false,"Accepted","[""TFC""]","[""Polyamide""]","[]","[""Other""]","[""Pure solvent treatment""]","660d191418c3e63754c7e072","2024-03-25T18:10:38.740Z","2018-01-01T00:00:00.000Z","Ceramic-supported thin film composite membrane for organic solvent nanofiltration","Scientific Report","backOffice","10.1016/j.memsci.2018.05.069","6601733ad8454f22e1dfbd7e","McCutcheon","https://doi.org/10.1016/j.memsci.2018.05.069",0,"Composite","MPD based TFC with 0.8 wt% NaOH and after DMF activation-AF","Scientific report","Interfacial Polymerization","[{""postTreatmentChemicalAgentConcentrationUnit"":[],""_id"":""6601c073d8454f22e1dfbf77"",""postTreatment"":""Pure solvent treatment"",""postTreatmentChemicalAgentSmiles"":""N N-Dimethylformamide (DMF)""}]","Inorganic",,93.8,"4424",0,,,,,,,,,,"Tubular support membrane with outer coarse layer of alpha-aluminium oxide (poresize - 3 micrometer) and inner fine layer of Titanium dioxide (poresize - 30 nanometer)","NaOH","0.8",,,,,,,,,,,,,,,,,,,,,,,,,,,,,,,,,,,,,,,,,,,,,,,,,,,,,,,,,,,,,,,,,"[]",,,,,,,,,,,,
"66031598b6f18181f85eaae8","2024-03-25T18:10:38.815Z","[]","[]","[]","[]",,,"[""None""]","[]","[""water""]","[""Hexane""]","[""wt%""]","[""wt%""]","[""w/v%""]","[]","C1=CC(=CC(=C1)N)N","1","C1=C(C=C(C=C1C(=O)Cl)C(=O)Cl)C(=O)Cl","0.2",false,"Dead-end",8.27,22,55,"Methanol","Dye","Chlorophyllin (trisodium salt)",724.15,20,"mg/L",1,,,,,true,false,"Accepted","[""TFC""]","[""Polyamide""]","[]","[""Other""]","[""None""]","660d191418c3e63754c7e072","2024-03-25T18:10:38.740Z","2018-01-01T00:00:00.000Z","Ceramic-supported thin film composite membrane for organic solvent nanofiltration","Scientific Report","backOffice","10.1016/j.memsci.2018.05.069","6601733ad8454f22e1dfbd7e","McCutcheon","https://doi.org/10.1016/j.memsci.2018.05.069",0,"Composite","MPD based TFC with 0.8 wt% NaOH and before activation-ChP","Scientific report","Interfacial Polymerization","[]","Inorganic",,99.9,"4425",0,,,,,,,,,,"Tubular support membrane with outer coarse layer of alpha-aluminium oxide (poresize - 3 micrometer) and inner fine layer of Titanium dioxide (poresize - 30 nanometer)","NaOH","0.8",,,,,,,,,,,,,,,,,,,,,,,,,,,,,,,,,,,,,,,,,,,,,,,,,,,,,,,,,,,,,,,,,"[]",,,,,,,,,,,,
"660316b0b6f18181f85eab01","2024-03-25T18:10:38.815Z","[]","[]","[]","[]",,,"[""None""]","[]","[""water""]","[""Hexane""]","[""wt%""]","[""wt%""]","[""w/v%""]","[]","C1=CC(=CC(=C1)N)N","1","C1=C(C=C(C=C1C(=O)Cl)C(=O)Cl)C(=O)Cl","0.2",false,"Dead-end",8.27,22,55,"Methanol","Dye","Chlorophyllin (trisodium salt)",724.15,20,"mg/L",1,,,,,true,false,"Accepted","[""TFC""]","[""Polyamide""]","[]","[""Other""]","[""Pure solvent treatment""]","660d191418c3e63754c7e072","2024-03-25T18:10:38.740Z","2018-01-01T00:00:00.000Z","Ceramic-supported thin film composite membrane for organic solvent nanofiltration","Scientific Report","backOffice","10.1016/j.memsci.2018.05.069","6601733ad8454f22e1dfbd7e","McCutcheon","https://doi.org/10.1016/j.memsci.2018.05.069",0,"Composite","MPD based TFC with 0.8 wt% NaOH and after DMF activation-ChP","Scientific report","Interfacial Polymerization","[{""postTreatmentChemicalAgentConcentrationUnit"":[],""_id"":""6601c073d8454f22e1dfbf77"",""postTreatment"":""Pure solvent treatment"",""postTreatmentChemicalAgentSmiles"":""N N-Dimethylformamide (DMF)""}]","Inorganic",,99,"4426",0,,,,,,,,,,"Tubular support membrane with outer coarse layer of alpha-aluminium oxide (poresize - 3 micrometer) and inner fine layer of Titanium dioxide (poresize - 30 nanometer)","NaOH","0.8",,,,,,,,,,,,,,,,,,,,,,,,,,,,,,,,,,,,,,,,,,,,,,,,,,,,,,,,,,,,,,,,,"[]",,,,,,,,,,,,
"66031718b6f18181f85eab05","2024-03-25T18:10:38.815Z","[]","[]","[]","[]",,,"[""None""]","[]","[""water""]","[""Hexane""]","[""wt%""]","[""wt%""]","[""w/v%""]","[]","C1=CC(=CC(=C1)N)N","1","C1=C(C=C(C=C1C(=O)Cl)C(=O)Cl)C(=O)Cl","0.2",false,"Dead-end",8.27,22,55,"Methanol","Dye","Briljant blue FCF (trisodium salt)",792.85,20,"mg/L",1,,,,,true,false,"Accepted","[""TFC""]","[""Polyamide""]","[]","[""Other""]","[""None""]","660d191418c3e63754c7e072","2024-03-25T18:10:38.740Z","2018-01-01T00:00:00.000Z","Ceramic-supported thin film composite membrane for organic solvent nanofiltration","Scientific Report","backOffice","10.1016/j.memsci.2018.05.069","6601733ad8454f22e1dfbd7e","McCutcheon","https://doi.org/10.1016/j.memsci.2018.05.069",0,"Composite","MPD based TFC with 0.8 wt% NaOH and before activation-BB","Scientific report","Interfacial Polymerization","[]","Inorganic",,99.9,"4427",0,,,,,,,,,,"Tubular support membrane with outer coarse layer of alpha-aluminium oxide (poresize - 3 micrometer) and inner fine layer of Titanium dioxide (poresize - 30 nanometer)","NaOH","0.8",,,,,,,,,,,,,,,,,,,,,,,,,,,,,,,,,,,,,,,,,,,,,,,,,,,,,,,,,,,,,,,,,"[]",,,,,,,,,,,,
"66031748b6f18181f85eab09","2024-03-25T18:10:38.815Z","[]","[]","[]","[]",,,"[""None""]","[]","[""water""]","[""Hexane""]","[""wt%""]","[""wt%""]","[""w/v%""]","[]","C1=CC(=CC(=C1)N)N","1","C1=C(C=C(C=C1C(=O)Cl)C(=O)Cl)C(=O)Cl","0.2",false,"Dead-end",8.27,22,55,"Methanol","Dye","Briljant blue FCF (trisodium salt)",792.85,20,"mg/L",1,,,,,true,false,"Accepted","[""TFC""]","[""Polyamide""]","[]","[""Other""]","[""Pure solvent treatment""]","660d191418c3e63754c7e072","2024-03-25T18:10:38.740Z","2018-01-01T00:00:00.000Z","Ceramic-supported thin film composite membrane for organic solvent nanofiltration","Scientific Report","backOffice","10.1016/j.memsci.2018.05.069","6601733ad8454f22e1dfbd7e","McCutcheon","https://doi.org/10.1016/j.memsci.2018.05.069",0,"Composite","MPD based TFC with 0.8 wt% NaOH and after DMF activation-BB","Scientific report","Interfacial Polymerization","[{""postTreatmentChemicalAgentConcentrationUnit"":[],""_id"":""6601c073d8454f22e1dfbf77"",""postTreatment"":""Pure solvent treatment"",""postTreatmentChemicalAgentSmiles"":""N N-Dimethylformamide (DMF)""}]","Inorganic",,97.4,"4428",0,,,,,,,,,,"Tubular support membrane with outer coarse layer of alpha-aluminium oxide (poresize - 3 micrometer) and inner fine layer of Titanium dioxide (poresize - 30 nanometer)","NaOH","0.8",,,,,,,,,,,,,,,,,,,,,,,,,,,,,,,,,,,,,,,,,,,,,,,,,,,,,,,,,,,,,,,,,"[]",,,,,,,,,,,,
