Repository: BAMresearch/onf-database

This repository belongs to the the publication "Revealing structure-property-performance relationships of organic solvent nanofiltration membranes using a FAIR, open-access database" published in ADD JOURNAL (DOI). 
It uses a dataset derived from The Open Membrane Database (https://openmembranedatabase.org/). The access date was April 8th 2025. The original dataset is in the repository as OMD_SRNF_2025-04-08.csv file.

The main researchers involved in the study are Sarah Glass (ORCID: 0000-0002-0625-0057), Petra Merten (no ORCID available), Torsten Brinkmann (ORCID: 0000-0002-5114-6259) and Volkan Filiz (ORCID: 0000-0003-0239-8641). 

The repository contains 5 Python files:

File: OMD_SRNF_2025-04-08.csv (part 142 of 184)
"6603343db6f18181f85eab2d","2024-02-17T20:10:06.206Z","[""Dimethylsulfoxide (DMSO)"",""Acetone""]","[""water""]","[""wt%""]","[]","25","250","[]","[]","[]","[]","[]","[]","[]","[]",,,,,false,"Dead-end",10,20,14.6,"Propylene glycol methyl ether acetate",,,,,,1,"[]",,,,true,false,"Accepted","[""ISA""]","[""Cellulose acetate""]","[]","[""Not Applicable""]","[""Thermal treatment"",""Surface treatment""]","65d111241923a5f16918018d","2024-02-17T20:03:48.959Z","2022-01-01T00:00:00.000Z","Solvent recovery from photolithography wastes using cellulose ultrafiltration membranes","Scientific Report","backOffice","10.1016/j.memsci.2022.120261","65cbc5c6e95682d43dfe855f","Savas-Alkan; Culfaz-Emecen","https://doi.org/10.1016/j.memsci.2022.120261",0,"ISA/inorganic/dense","C25P10A10-AN PGMEA permeance","Scientific report",,"[{""postTreatmentChemicalAgentConcentrationUnit"":[],""_id"":""65d113541923a5f1691801e5"",""postTreatmentChemicalAgentSmiles"":""O"",""postTreatment"":""Thermal treatment""},{""postTreatmentChemicalAgentConcentrationUnit"":[],""_id"":""66014061d8454f22e1dfba84"",""postTreatment"":""Surface treatment"",""postTreatmentChemicalAgentSmiles"":""[OH-].[Na+]""},{""postTreatmentChemicalAgentConcentrationUnit"":[],""_id"":""66014061d8454f22e1dfba85"",""postTreatment"":""Surface treatment"",""postTreatmentChemicalAgentSmiles"":""""}]",,,,"4429",0,"C(CO)O","10",,,,0.1225,"85:15",,,,,,,,,,,,,,,,,,,,,,,,,,,,,,,,,,,,,,,,,,,,,,,,,,,,,,,,,,,,,,,,,,,,,,"[]",,,,,,,,,,,,
"660334c8b6f18181f85eab34","2024-02-17T20:10:06.206Z","[""Dimethylsulfoxide (DMSO)""]","[""water""]","[""wt%""]","[]","20","250","[]","[]","[]","[]","[]","[]","[]","[]",,,,,false,"Dead-end",10,20,14.6,"Propylene glycol methyl ether acetate",,,,,,1,"[]",,,,true,false,"Accepted","[""ISA""]","[""Cellulose acetate""]","[]","[""Not Applicable""]","[""Surface treatment""]","65d111241923a5f16918018d","2024-02-17T20:03:48.959Z","2022-01-01T00:00:00.000Z","Solvent recovery from photolithography wastes using cellulose ultrafiltration membranes","Scientific Report","backOffice","10.1016/j.memsci.2022.120261","65cbc5c6e95682d43dfe855f","Savas-Alkan; Culfaz-Emecen","https://doi.org/10.1016/j.memsci.2022.120261",0,"ISA/inorganic/dense","C20P10 PGMEA permeance","Scientific report",,"[{""postTreatmentChemicalAgentConcentrationUnit"":[],""_id"":""6601422bd8454f22e1dfbb1b"",""postTreatment"":""Surface treatment"",""postTreatmentChemicalAgentSmiles"":""[OH-].[Na+]""}]",,,,"4430",0,"C(CO)O","10",,,,0.3,"85:15",,,,,,,,,,,,,,,,,,,,,,,,,,,,,,,,,,,,,,,,,,,,,,,,,,,,,,,,,,,,,,,,,,,,,,"[]",,,,,,,,,,,,
"66033815b6f18181f85eab48","2024-02-17T20:10:06.206Z","[""Dimethylsulfoxide (DMSO)"",""Acetone""]","[""water""]","[""wt%""]","[]","25","250","[]","[]","[]","[]","[]","[]","[]","[]",,,,,false,"Dead-end",10,20,14.6,"Propylene glycol methyl ether acetate","Other","SU-8",1418,2.5,"g/L",1,"[]",,,,true,false,"Accepted","[""ISA""]","[""Cellulose acetate""]","[]","[""Not Applicable""]","[""Thermal treatment"",""Surface treatment""]","65d111241923a5f16918018d","2024-02-17T20:03:48.959Z","2022-01-01T00:00:00.000Z","Solvent recovery from photolithography wastes using cellulose ultrafiltration membranes","Scientific Report","backOffice","10.1016/j.memsci.2022.120261","65cbc5c6e95682d43dfe855f","Savas-Alkan; Culfaz-Emecen","https://doi.org/10.1016/j.memsci.2022.120261",0,"ISA/inorganic/dense","C25P10A10-AN PGMEA SU-8","Scientific report",,"[{""postTreatmentChemicalAgentConcentrationUnit"":[],""_id"":""65d113541923a5f1691801e5"",""postTreatmentChemicalAgentSmiles"":""O"",""postTreatment"":""Thermal treatment""},{""postTreatmentChemicalAgentConcentrationUnit"":[],""_id"":""66014061d8454f22e1dfba84"",""postTreatment"":""Surface treatment"",""postTreatmentChemicalAgentSmiles"":""[OH-].[Na+]""},{""postTreatmentChemicalAgentConcentrationUnit"":[],""_id"":""66014061d8454f22e1dfba85"",""postTreatment"":""Surface treatment"",""postTreatmentChemicalAgentSmiles"":""""}]",,,86,"4431",0,"C(CO)O","10",,,,0.1225,"85:15",,,,,,,,,,,,,,,,,,,,,,,,,,,,,,,,,,,,,,,,,,,,,,,,,,,,,,,,,,,,,,,,,,,,,,"[]",,,,,,,,,,,,
"66033890b6f18181f85eab57","2024-02-17T20:10:06.206Z","[""Dimethylsulfoxide (DMSO)""]","[""water""]","[""wt%""]","[]","20","250","[]","[]","[]","[]","[]","[]","[]","[]",,,,,false,"Dead-end",10,20,14.6,"Propylene glycol methyl ether acetate","Other","SU-8",1418,2.5,"g/L",1,"[]",,,,true,false,"Accepted","[""ISA""]","[""Cellulose acetate""]","[]","[""Not Applicable""]","[""Surface treatment""]","65d111241923a5f16918018d","2024-02-17T20:03:48.959Z","2022-01-01T00:00:00.000Z","Solvent recovery from photolithography wastes using cellulose ultrafiltration membranes","Scientific Report","backOffice","10.1016/j.memsci.2022.120261","65cbc5c6e95682d43dfe855f","Savas-Alkan; Culfaz-Emecen","https://doi.org/10.1016/j.memsci.2022.120261",0,"ISA/inorganic/dense","C20P10 PGMEA SU-8","Scientific report",,"[{""postTreatmentChemicalAgentConcentrationUnit"":[],""_id"":""6601422bd8454f22e1dfbb1b"",""postTreatment"":""Surface treatment"",""postTreatmentChemicalAgentSmiles"":""[OH-].[Na+]""}]",,,45,"4432",0,"C(CO)O","10",,,,0.3,"85:15",,,,,,,,,,,,,,,,,,,,,,,,,,,,,,,,,,,,,,,,,,,,,,,,,,,,,,,,,,,,,,,,,,,,,,"[]",,,,,,,,,,,,
"66033c82b6f18181f85eab66","2024-03-26T21:22:10.327Z","[""1-Ethyl-3-methylimidazolium acetate""]","[""water""]","[]","[]","8",,"[]","[]","[]","[]","[]","[]","[]","[]",,,,,false,"Dead-end",1,20,13.4,"Ethanol","Dye","Bromothymol Blue",624.38,0.05,"mmol/L",1,"[]",,,,true,false,"Accepted","[""ISA""]","[""Other""]","[]","[""Not Applicable""]","[""None""]","66033c82b6f18181f85eab65","2024-03-26T21:22:10.255Z","2018-01-01T00:00:00.000Z","Cellulose-based membranes via phase inversion using [EMIM]OAc-DMSO mixtures as solvent","Scientific Report","backOffice","10.1016/j.ces.2017.12.020","65cbc5c6e95682d43dfe855f","Durmaz, Culfaz-Emecen","https://doi.org/10.1016/j.ces.2017.12.020",0,"ISA/inorganic/dense","C1-W","Scientific report",,"[]",,,83.8,"4433",0,,,,,,0.141,,,,,,,,,"Cellulose",,,,,,,,,,,,,,,,,,,,,,,,,,,,,,,,,,,,,,,,,,,,,,,,,,,,,,,,,,,,,,"[]",,,,,,,,,,,,
"66033ca1b6f18181f85eab68","2024-03-26T21:22:10.327Z","[""1-Ethyl-3-methylimidazolium acetate""]","[""Ethanol""]","[]","[]","8",,"[]","[]","[]","[]","[]","[]","[]","[]",,,,,false,"Dead-end",1,20,13.4,"Ethanol","Dye","Bromothymol Blue",624.38,0.05,"mmol/L",1,"[]",,,,true,false,"Accepted","[""ISA""]","[""Other""]","[]","[""Not Applicable""]","[""None""]","66033c82b6f18181f85eab65","2024-03-26T21:22:10.255Z","2018-01-01T00:00:00.000Z","Cellulose-based membranes via phase inversion using [EMIM]OAc-DMSO mixtures as solvent","Scientific Report","backOffice","10.1016/j.ces.2017.12.020","65cbc5c6e95682d43dfe855f","Durmaz, Culfaz-Emecen","https://doi.org/10.1016/j.ces.2017.12.020",0,"ISA/inorganic/dense","C1-E","Scientific report",,"[]",,,85,"4434",0,,,,,,0.293,,,,,,,,,"Cellulose",,,,,,,,,,,,,,,,,,,,,,,,,,,,,,,,,,,,,,,,,,,,,,,,,,,,,,,,,,,,,,"[]",,,,,,,,,,,,
"66033cedb6f18181f85eab6a","2024-03-26T21:22:10.327Z","[""1-Ethyl-3-methylimidazolium acetate"",""Dimethylsulfoxide (DMSO)""]","[""water""]","[]","[]","8",,"[]","[]","[]","[]","[]","[]","[]","[]",,,,,false,"Dead-end",1,20,13.4,"Ethanol","Dye","Bromothymol Blue",624.38,0.05,"mmol/L",1,"[]",,,,true,false,"Accepted","[""ISA""]","[""Other""]","[]","[""Not Applicable""]","[""None""]","66033c82b6f18181f85eab65","2024-03-26T21:22:10.255Z","2018-01-01T00:00:00.000Z","Cellulose-based membranes via phase inversion using [EMIM]OAc-DMSO mixtures as solvent","Scientific Report","backOffice","10.1016/j.ces.2017.12.020","65cbc5c6e95682d43dfe855f","Durmaz, Culfaz-Emecen","https://doi.org/10.1016/j.ces.2017.12.020",0,"ISA/inorganic/dense","C2-W","Scientific report",,"[]",,,78.6,"4435",0,,,,,,0.239,"50:50",,,,,,,,"Cellulose",,,,,,,,,,,,,,,,,,,,,,,,,,,,,,,,,,,,,,,,,,,,,,,,,,,,,,,,,,,,,,"[]",,,,,,,,,,,,
"66033d06b6f18181f85eab6c","2024-03-26T21:22:10.327Z","[""1-Ethyl-3-methylimidazolium acetate"",""Dimethylsulfoxide (DMSO)""]","[""water""]","[]","[]","8",,"[]","[]","[]","[]","[]","[]","[]","[]",,,,,false,"Dead-end",1,20,13.4,"Ethanol","Dye","Bromothymol Blue",624.38,0.05,"mmol/L",1,"[]",,,,true,false,"Accepted","[""ISA""]","[""Other""]","[]","[""Not Applicable""]","[""None""]","66033c82b6f18181f85eab65","2024-03-26T21:22:10.255Z","2018-01-01T00:00:00.000Z","Cellulose-based membranes via phase inversion using [EMIM]OAc-DMSO mixtures as solvent","Scientific Report","backOffice","10.1016/j.ces.2017.12.020","65cbc5c6e95682d43dfe855f","Durmaz, Culfaz-Emecen","https://doi.org/10.1016/j.ces.2017.12.020",0,"ISA/inorganic/dense","C2-E","Scientific report",,"[]",,,87.2,"4436",0,,,,,,0.358,"50:50",,,,,,,,"Cellulose",,,,,,,,,,,,,,,,,,,,,,,,,,,,,,,,,,,,,,,,,,,,,,,,,,,,,,,,,,,,,,"[]",,,,,,,,,,,,
"66033d45b6f18181f85eab6e","2024-03-26T21:22:10.327Z","[""1-Ethyl-3-methylimidazolium acetate"",""Dimethylsulfoxide (DMSO)""]","[""water""]","[]","[]","8",,"[]","[]","[]","[]","[]","[]","[]","[]",,,,,false,"Dead-end",1,20,13.4,"Ethanol","Dye","Bromothymol Blue",624.38,0.05,"mmol/L",1,"[]",,,,true,false,"Accepted","[""ISA""]","[""Other""]","[]","[""Not Applicable""]","[""None""]","66033c82b6f18181f85eab65","2024-03-26T21:22:10.255Z","2018-01-01T00:00:00.000Z","Cellulose-based membranes via phase inversion using [EMIM]OAc-DMSO mixtures as solvent","Scientific Report","backOffice","10.1016/j.ces.2017.12.020","65cbc5c6e95682d43dfe855f","Durmaz, Culfaz-Emecen","https://doi.org/10.1016/j.ces.2017.12.020",0,"ISA/inorganic/dense","C3-W","Scientific report",,"[]",,,83.5,"4437",0,,,,,,0.222,"33:67",,,,,,,,"Cellulose",,,,,,,,,,,,,,,,,,,,,,,,,,,,,,,,,,,,,,,,,,,,,,,,,,,,,,,,,,,,,,"[]",,,,,,,,,,,,
"66033d89b6f18181f85eab70","2024-03-26T21:22:10.327Z","[""1-Ethyl-3-methylimidazolium acetate"",""Dimethylsulfoxide (DMSO)""]","[""Ethanol""]","[]","[]","8",,"[]","[]","[]","[]","[]","[]","[]","[]",,,,,false,"Dead-end",1,20,13.4,"Ethanol","Dye","Bromothymol Blue",624.38,0.05,"mmol/L",1,"[]",,,,true,false,"Accepted","[""ISA""]","[""Other""]","[]","[""Not Applicable""]","[""None""]","66033c82b6f18181f85eab65","2024-03-26T21:22:10.255Z","2018-01-01T00:00:00.000Z","Cellulose-based membranes via phase inversion using [EMIM]OAc-DMSO mixtures as solvent","Scientific Report","backOffice","10.1016/j.ces.2017.12.020","65cbc5c6e95682d43dfe855f","Durmaz, Culfaz-Emecen","https://doi.org/10.1016/j.ces.2017.12.020",0,"ISA/inorganic/dense","C3-E","Scientific report",,"[]",,,83.3,"4438",0,,,,,,0.365,"33:67",,,,,,,,"Cellulose",,,,,,,,,,,,,,,,,,,,,,,,,,,,,,,,,,,,,,,,,,,,,,,,,,,,,,,,,,,,,,"[]",,,,,,,,,,,,
"660375d7b6f18181f85eab72","2024-02-22T05:23:48.128Z","[""Dimethylacetamide (DMAC)""]","[""water""]","[""wt%""]","[]","22","250","[""None""]","[]","[]","[]","[]","[]","[]","[]",,,,,false,"Crossflow",10,22,51,"Acetonitrile","Oligomer","Polyethyleneglycol",400,1,"g/L",2,,,,0,true,false,"Accepted","[""ISA""]","[""Polybenzimidazole""]","[]","[""Not Applicable""]","[""Crosslinking"",""Additive use"",""Drying""]","660264c5d8454f22e1dfc0df","2024-02-22T05:23:48.036Z","2013-01-01T00:00:00.000Z","ClosingWhen the membrane is not enough: A simplified membrane cascade using Organic Solvent Nanofiltration (OSN) the Sustainable Life Cycle Loop of Membrane Technology via a Cellulose Biomass Platform","Scientific Report","backOffice","10.1016/j.seppur.2013.05.050","65d6a5422e1ebc1414e6dd5c","kim","https://doi.org/10.1016/j.seppur.2013.05.050",0,"ISA/inorganic/dense","M4(B)-PBI","Scientific report",,"[{""postTreatmentChemicalAgentConcentrationUnit"":[""wt%""],""_id"":""6628f738b0337cf80cea9a34"",""postTreatment"":""Crosslinking"",""postTreatmentChemicalAgentSmiles"":""C1(CBr)=CC=C(CBr)C=C1"",""postTreatmentChemicalAgentConcentration"":""3""},{""postTreatmentChemicalAgentConcentrationUnit"":[""v%""],""_id"":""6628f738b0337cf80cea9a35"",""postTreatment"":""Additive use"",""postTreatmentChemicalAgentSmiles"":""C(CO)O"",""postTreatmentChemicalAgentConcentration"":""50""},{""postTreatmentChemicalAgentConcentrationUnit"":[],""_id"":""6628f738b0337cf80cea9a36"",""postTreatment"":""Drying"",""postTreatmentChemicalAgentSmiles"":""/""}]",,3.8,62,"4439",0,"[Li+].[Cl-]","1.5",,,,,"66.67:33.33",,,,,,,,"Cellulose",,,,,"Oligomer","Polyethyleneglycol",2000,1,"g/L",,,,,,,,,,,,,,,,,,,,,94,,,,,,,,,,,,,,,,,,,,,,,,,,,,,,,,"[]",,,,,,,,,,,,
"6603ab75b6f18181f85ead96","2024-03-24T14:03:46.552Z","[]","[]","[]","[]",,,"[""None""]","[]","[""Dimethylsulfoxide (DMSO)""]","[""Cyclohexane""]","[""w/v%""]","[]","[""wt%""]","[]","CC(c1ccc(O)cc1)(c2ccc(O)cc2)c3ccc(O)cc3","10","ClP1(Cl)=NP(Cl)(Cl)=NP(Cl)(Cl)=N1","3.5",false,"Dead-end",10,25,,"Acetone","Dye","Methylene blue (chloride salt)",319.85,50,"mg/L",1,"[""SEM"",""FTIR"",""Zeta potential""]",40,,,true,false,"Accepted","[""TFC""]","[""Other""]","[]","[""Ceramics""]","[""None""]","660032c2ce6d77d64610d3ac","2024-03-24T14:03:46.477Z","2023-01-01T00:00:00.000Z","Cyclomatrix polyphosphazene organic solvent nanofiltration membranes","Scientific Report","backOffice","10.1016/j.memsci.2022.121215","6600170ece6d77d64610d3ab","Radmanesh","https://doi.org/10.1016/j.memsci.2022.121215",0,"Composite","Cyclomatrix polyphosphazene membranes-Acetone-MB","Scientific report","Interfacial Polymerization","[]","Inorganic",,93,"4440",0,,,,,,0.7,,,,,"KOH","",347,3,"Polyphosphazene",,,,,,,,,,,,,,,,,,,,,,,,,,,,,,,,,,,,,,,,,,,,,,,,,,,,,,,,,,,,,,"[]",,,,,,,,,,,,
"6603ac37b6f18181f85ead98","2024-03-24T14:03:46.552Z","[]","[]","[]","[]",,,"[""None""]","[]","[""Dimethylsulfoxide (DMSO)""]","[""Cyclohexane""]","[""w/v%""]","[]","[""wt%""]","[]","CC(c1ccc(O)cc1)(c2ccc(O)cc2)c3ccc(O)cc3","10","ClP1(Cl)=NP(Cl)(Cl)=NP(Cl)(Cl)=N1","3.5",false,"Dead-end",10,25,,"Ethanol","Dye","Rhodamine B (chloride salt)",479.02,50,"mg/L",1,"[""SEM"",""FTIR"",""Zeta potential""]",40,,,true,false,"Accepted","[""TFC""]","[""Other""]","[]","[""Ceramics""]","[""None""]","660032c2ce6d77d64610d3ac","2024-03-24T14:03:46.477Z","2023-01-01T00:00:00.000Z","Cyclomatrix polyphosphazene organic solvent nanofiltration membranes","Scientific Report","backOffice","10.1016/j.memsci.2022.121215","6600170ece6d77d64610d3ab","Radmanesh","https://doi.org/10.1016/j.memsci.2022.121215",0,"Composite","Cyclomatrix polyphosphazene membranes-EtOH-RB","Scientific report","Interfacial Polymerization","[]","Inorganic",,99.7,"4441",0,,,,,,0.4,,,,,"KOH","",347,3,"Polyphosphazene",,,,,,,,,,,,,,,,,,,,,,,,,,,,,,,,,,,,,,,,,,,,,,,,,,,,,,,,,,,,,,"[]",,,,,,,,,,,,
"6603ac87b6f18181f85eada2","2024-03-24T14:03:46.552Z","[]","[]","[]","[]",,,"[""None""]","[]","[""Dimethylsulfoxide (DMSO)""]","[""Cyclohexane""]","[""w/v%""]","[]","[""wt%""]","[]","CC(c1ccc(O)cc1)(c2ccc(O)cc2)c3ccc(O)cc3","10","ClP1(Cl)=NP(Cl)(Cl)=NP(Cl)(Cl)=N1","3.5",false,"Dead-end",10,25,,"Ethanol","Dye","Methylene blue (chloride salt)",319.85,50,"mg/L",1,"[""SEM"",""FTIR"",""Zeta potential""]",40,,,true,false,"Accepted","[""TFC""]","[""Other""]","[]","[""Ceramics""]","[""None""]","660032c2ce6d77d64610d3ac","2024-03-24T14:03:46.477Z","2023-01-01T00:00:00.000Z","Cyclomatrix polyphosphazene organic solvent nanofiltration membranes","Scientific Report","backOffice","10.1016/j.memsci.2022.121215","6600170ece6d77d64610d3ab","Radmanesh","https://doi.org/10.1016/j.memsci.2022.121215",0,"Composite","Cyclomatrix polyphosphazene membranes-EtOH-MB","Scientific report","Interfacial Polymerization","[]","Inorganic",,92,"4442",0,,,,,,0.4,,,,,"KOH","",347,3,"Polyphosphazene",,,,,,,,,,,,,,,,,,,,,,,,,,,,,,,,,,,,,,,,,,,,,,,,,,,,,,,,,,,,,,"[]",,,,,,,,,,,,
"6603ad2bb6f18181f85eada7","2024-03-24T14:03:46.552Z","[]","[]","[]","[]",,,"[""None""]","[]","[""Dimethylsulfoxide (DMSO)""]","[""Cyclohexane""]","[""w/v%""]","[]","[""wt%""]","[]","CC(c1ccc(O)cc1)(c2ccc(O)cc2)c3ccc(O)cc3","10","ClP1(Cl)=NP(Cl)(Cl)=NP(Cl)(Cl)=N1","3.5",false,"Dead-end",10,25,,"Toluene",,,479.02,,"mg/L",1,"[""SEM"",""FTIR"",""Zeta potential""]",40,,,true,false,"Accepted","[""TFC""]","[""Other""]","[]","[""Ceramics""]","[""None""]","660032c2ce6d77d64610d3ac","2024-03-24T14:03:46.477Z","2023-01-01T00:00:00.000Z","Cyclomatrix polyphosphazene organic solvent nanofiltration membranes","Scientific Report","backOffice","10.1016/j.memsci.2022.121215","6600170ece6d77d64610d3ab","Radmanesh","https://doi.org/10.1016/j.memsci.2022.121215",0,"Composite","Cyclomatrix polyphosphazene membranes-Tol","Scientific report","Interfacial Polymerization","[]","Inorganic",,,"4443",0,,,,,,0.55,,,,,"KOH","",503,3,"Polyphosphazene",,,,,,,,,,,,,,,,,,,,,,,,,,,,,,,,,,,,,,,,,,,,,,,,,,,,,,,,,,,,,,"[]",,,,,,,,,,,,
"6603ad88b6f18181f85eadaa","2024-03-24T14:03:46.552Z","[]","[]","[]","[]",,,"[""None""]","[]","[""Dimethylsulfoxide (DMSO)""]","[""Cyclohexane""]","[""w/v%""]","[]","[""wt%""]","[]","CC(c1ccc(O)cc1)(c2ccc(O)cc2)c3ccc(O)cc3","10","ClP1(Cl)=NP(Cl)(Cl)=NP(Cl)(Cl)=N1","3.5",false,"Dead-end",10,25,,"water","Dye","Rhodamine B (chloride salt)",479.02,50,"mg/L",1,"[""SEM"",""FTIR"",""Zeta potential""]",40,,,true,false,"Accepted","[""TFC""]","[""Other""]","[]","[""Ceramics""]","[""None""]","660032c2ce6d77d64610d3ac","2024-03-24T14:03:46.477Z","2023-01-01T00:00:00.000Z","Cyclomatrix polyphosphazene organic solvent nanofiltration membranes","Scientific Report","backOffice","10.1016/j.memsci.2022.121215","6600170ece6d77d64610d3ab","Radmanesh","https://doi.org/10.1016/j.memsci.2022.121215",0,"Composite","Cyclomatrix polyphosphazene membranes-H2O-RhB","Scientific report","Interfacial Polymerization","[]","Inorganic",,98.6,"4444",0,,,,,,1,,,,,"KOH","",467,3,"Polyphosphazene",,,,,,,,,,,,,,,,,,,,,,,,,,,,,,,,,,,,,,,,,,,,,,,,,,,,,,,,,,,,,,"[]",,,,,,,,,,,,
"6603adb2b6f18181f85eadac","2024-03-24T14:03:46.552Z","[]","[]","[]","[]",,,"[""None""]","[]","[""Dimethylsulfoxide (DMSO)""]","[""Cyclohexane""]","[""w/v%""]","[]","[""wt%""]","[]","CC(c1ccc(O)cc1)(c2ccc(O)cc2)c3ccc(O)cc3","10","ClP1(Cl)=NP(Cl)(Cl)=NP(Cl)(Cl)=N1","3.5",false,"Dead-end",10,25,,"water","Dye","Methylene blue (chloride salt)",319.85,50,"mg/L",1,"[""SEM"",""FTIR"",""Zeta potential""]",40,,,true,false,"Accepted","[""TFC""]","[""Other""]","[]","[""Ceramics""]","[""None""]","660032c2ce6d77d64610d3ac","2024-03-24T14:03:46.477Z","2023-01-01T00:00:00.000Z","Cyclomatrix polyphosphazene organic solvent nanofiltration membranes","Scientific Report","backOffice","10.1016/j.memsci.2022.121215","6600170ece6d77d64610d3ab","Radmanesh","https://doi.org/10.1016/j.memsci.2022.121215",0,"Composite","Cyclomatrix polyphosphazene membranes-H2O-MB","Scientific report","Interfacial Polymerization","[]","Inorganic",,98.2,"4445",0,,,,,,1,,,,,"KOH","",467,3,"Polyphosphazene",,,,,,,,,,,,,,,,,,,,,,,,,,,,,,,,,,,,,,,,,,,,,,,,,,,,,,,,,,,,,,"[]",,,,,,,,,,,,
"6603b056b6f18181f85eadae","2024-03-24T14:03:46.552Z","[]","[]","[]","[]",,,"[""None""]","[]","[""Dimethylsulfoxide (DMSO)""]","[""Cyclohexane""]","[""w/v%""]","[]","[""wt%""]","[]","CC(c1ccc(O)cc1)(c2ccc(O)cc2)c3ccc(O)cc3","10","ClP1(Cl)=NP(Cl)(Cl)=NP(Cl)(Cl)=N1","3.5",false,"Dead-end",10,25,,"water","Other","NaCl",58.44,2,"g/L",1,"[""SEM"",""FTIR"",""Zeta potential""]",80,,,true,false,"Accepted","[""TFC""]","[""Other""]","[]","[""Polyacrylonitrile""]","[""None""]","660032c2ce6d77d64610d3ac","2024-03-24T14:03:46.477Z","2023-01-01T00:00:00.000Z","Cyclomatrix polyphosphazene organic solvent nanofiltration membranes","Scientific Report","backOffice","10.1016/j.memsci.2022.121215","6600170ece6d77d64610d3ab","Radmanesh","https://doi.org/10.1016/j.memsci.2022.121215",0,"Composite","Cyclomatrix polyphosphazene membranes-water-NaCl","Scientific report","Interfacial Polymerization","[]","Commercial",,46,"4446",0,,,,,,2.6,,,,,"KOH","",,3,"Polyphosphazene",,,,,,,,,,,,,,,,,,,,,,,,,,,,,,,,,,,,,,,,,,,,,,,,,,,,,,,,,,,,,,"[]",,,,,,,,,,,,
"6603b073b6f18181f85eadb0","2024-03-24T14:03:46.552Z","[]","[]","[]","[]",,,"[""None""]","[]","[""Dimethylsulfoxide (DMSO)""]","[""Cyclohexane""]","[""w/v%""]","[]","[""wt%""]","[]","CC(c1ccc(O)cc1)(c2ccc(O)cc2)c3ccc(O)cc3","10","ClP1(Cl)=NP(Cl)(Cl)=NP(Cl)(Cl)=N1","3.5",false,"Dead-end",10,25,,"water","Other","MgSO4",120.37,2,"g/L",1,"[""SEM"",""FTIR"",""Zeta potential""]",80,,,true,false,"Accepted","[""TFC""]","[""Other""]","[]","[""Polyacrylonitrile""]","[""None""]","660032c2ce6d77d64610d3ac","2024-03-24T14:03:46.477Z","2023-01-01T00:00:00.000Z","Cyclomatrix polyphosphazene organic solvent nanofiltration membranes","Scientific Report","backOffice","10.1016/j.memsci.2022.121215","6600170ece6d77d64610d3ab","Radmanesh","https://doi.org/10.1016/j.memsci.2022.121215",0,"Composite","Cyclomatrix polyphosphazene membranes-H2O-MgSO4","Scientific report","Interfacial Polymerization","[]","Commercial",,46.2,"4447",0,,,,,,2.6,,,,,"KOH","",,3,"Polyphosphazene",,,,,,,,,,,,,,,,,,,,,,,,,,,,,,,,,,,,,,,,,,,,,,,,,,,,,,,,,,,,,,"[]",,,,,,,,,,,,
"6603b08cb6f18181f85eadb2","2024-03-24T14:03:46.552Z","[]","[]","[]","[]",,,"[""None""]","[]","[""Dimethylsulfoxide (DMSO)""]","[""Cyclohexane""]","[""w/v%""]","[]","[""wt%""]","[]","CC(c1ccc(O)cc1)(c2ccc(O)cc2)c3ccc(O)cc3","10","ClP1(Cl)=NP(Cl)(Cl)=NP(Cl)(Cl)=N1","3.5",false,"Dead-end",10,25,,"water","Other","Na2SO4",322.22,2,"g/L",1,"[""SEM"",""FTIR"",""Zeta potential""]",80,,,true,false,"Accepted","[""TFC""]","[""Other""]","[]","[""Polyacrylonitrile""]","[""None""]","660032c2ce6d77d64610d3ac","2024-03-24T14:03:46.477Z","2023-01-01T00:00:00.000Z","Cyclomatrix polyphosphazene organic solvent nanofiltration membranes","Scientific Report","backOffice","10.1016/j.memsci.2022.121215","6600170ece6d77d64610d3ab","Radmanesh","https://doi.org/10.1016/j.memsci.2022.121215",0,"Composite","Cyclomatrix polyphosphazene membranes-H2O-Na2SO4","Scientific report","Interfacial Polymerization","[]","Commercial",,71.1,"4448",0,,,,,,2.6,,,,,"KOH","",,3,"Polyphosphazene",,,,,,,,,,,,,,,,,,,,,,,,,,,,,,,,,,,,,,,,,,,,,,,,,,,,,,,,,,,,,,"[]",,,,,,,,,,,,
"6603b0e3b6f18181f85eadb4","2024-03-24T14:03:46.552Z","[]","[]","[]","[]",,,"[""None""]","[]","[""Dimethylsulfoxide (DMSO)""]","[""Cyclohexane""]","[""w/v%""]","[]","[""wt%""]","[]","CC(c1ccc(O)cc1)(c2ccc(O)cc2)c3ccc(O)cc3","10","ClP1(Cl)=NP(Cl)(Cl)=NP(Cl)(Cl)=N1","3.5",false,"Dead-end",10,25,,"Acetone",,"",,,"g/L",1,"[""SEM"",""FTIR"",""Zeta potential""]",80,,,true,false,"Accepted","[""TFC""]","[""Other""]","[]","[""Polyacrylonitrile""]","[""None""]","660032c2ce6d77d64610d3ac","2024-03-24T14:03:46.477Z","2023-01-01T00:00:00.000Z","Cyclomatrix polyphosphazene organic solvent nanofiltration membranes","Scientific Report","backOffice","10.1016/j.memsci.2022.121215","6600170ece6d77d64610d3ab","Radmanesh","https://doi.org/10.1016/j.memsci.2022.121215",0,"Composite","Cyclomatrix polyphosphazene membranes-acetone","Scientific report","Interfacial Polymerization","[]","Commercial",,,"4449",0,,,,,,1.2,,,,,"KOH","",,3,"Polyphosphazene",,,,,,,,,,,,,,,,,,,,,,,,,,,,,,,,,,,,,,,,,,,,,,,,,,,,,,,,,,,,,,"[]",,,,,,,,,,,,
"6603b111b6f18181f85eadb7","2024-03-24T14:03:46.552Z","[]","[]","[]","[]",,,"[""None""]","[]","[""Dimethylsulfoxide (DMSO)""]","[""Cyclohexane""]","[""w/v%""]","[]","[""wt%""]","[]","CC(c1ccc(O)cc1)(c2ccc(O)cc2)c3ccc(O)cc3","10","ClP1(Cl)=NP(Cl)(Cl)=NP(Cl)(Cl)=N1","3.5",false,"Dead-end",10,25,,"Ethanol",,"",,,"g/L",1,"[""SEM"",""FTIR"",""Zeta potential""]",80,,,true,false,"Accepted","[""TFC""]","[""Other""]","[]","[""Polyacrylonitrile""]","[""None""]","660032c2ce6d77d64610d3ac","2024-03-24T14:03:46.477Z","2023-01-01T00:00:00.000Z","Cyclomatrix polyphosphazene organic solvent nanofiltration membranes","Scientific Report","backOffice","10.1016/j.memsci.2022.121215","6600170ece6d77d64610d3ab","Radmanesh","https://doi.org/10.1016/j.memsci.2022.121215",0,"Composite","Cyclomatrix polyphosphazene membranes-EtOH","Scientific report","Interfacial Polymerization","[]","Commercial",,,"4450",0,,,,,,0.2,,,,,"KOH","",,3,"Polyphosphazene",,,,,,,,,,,,,,,,,,,,,,,,,,,,,,,,,,,,,,,,,,,,,,,,,,,,,,,,,,,,,,"[]",,,,,,,,,,,,
"6603b183b6f18181f85eadc4","2024-03-24T14:03:46.552Z","[]","[]","[]","[]",,,"[""None""]","[]","[""Dimethylsulfoxide (DMSO)""]","[""Cyclohexane""]","[""w/v%""]","[]","[""wt%""]","[]","CC(c1ccc(O)cc1)(c2ccc(O)cc2)c3ccc(O)cc3","10","ClP1(Cl)=NP(Cl)(Cl)=NP(Cl)(Cl)=N1","3.5",false,"Dead-end",10,25,,"water","Other","NaCl",58.44,2,"g/L",1,"[""SEM"",""FTIR"",""Zeta potential""]",40,,,true,false,"Accepted","[""TFC""]","[""Other""]","[]","[""Ceramics""]","[""None""]","660032c2ce6d77d64610d3ac","2024-03-24T14:03:46.477Z","2023-01-01T00:00:00.000Z","Cyclomatrix polyphosphazene organic solvent nanofiltration membranes","Scientific Report","backOffice","10.1016/j.memsci.2022.121215","6600170ece6d77d64610d3ab","Radmanesh","https://doi.org/10.1016/j.memsci.2022.121215",0,"Composite","Cyclomatrix polyphosphazene membranes-H2O-NaCl-MWCO","Scientific report","Interfacial Polymerization","[]","Inorganic",,7.9,"4451",0,,,,,,1,,,,,"KOH","",467,3,"Polyphosphazene",,,,,,,,,,,,,,,,,,,,,,,,,,,,,,,,,,,,,,,,,,,,,,,,,,,,,,,,,,,,,,"[]",,,,,,,,,,,,
"6603b19bb6f18181f85eadc6","2024-03-24T14:03:46.552Z","[]","[]","[]","[]",,,"[""None""]","[]","[""Dimethylsulfoxide (DMSO)""]","[""Cyclohexane""]","[""w/v%""]","[]","[""wt%""]","[]","CC(c1ccc(O)cc1)(c2ccc(O)cc2)c3ccc(O)cc3","10","ClP1(Cl)=NP(Cl)(Cl)=NP(Cl)(Cl)=N1","3.5",false,"Dead-end",10,25,,"water","Other","Na2SO4",322.22,2,"g/L",1,"[""SEM"",""FTIR"",""Zeta potential""]",40,,,true,false,"Accepted","[""TFC""]","[""Other""]","[]","[""Ceramics""]","[""None""]","660032c2ce6d77d64610d3ac","2024-03-24T14:03:46.477Z","2023-01-01T00:00:00.000Z","Cyclomatrix polyphosphazene organic solvent nanofiltration membranes","Scientific Report","backOffice","10.1016/j.memsci.2022.121215","6600170ece6d77d64610d3ab","Radmanesh","https://doi.org/10.1016/j.memsci.2022.121215",0,"Composite","Cyclomatrix polyphosphazene membranes-H2O-Na2SO4-MWCO","Scientific report","Interfacial Polymerization","[]","Inorganic",,48.6,"4452",0,,,,,,1,,,,,"KOH","",467,3,"Polyphosphazene",,,,,,,,,,,,,,,,,,,,,,,,,,,,,,,,,,,,,,,,,,,,,,,,,,,,,,,,,,,,,,"[]",,,,,,,,,,,,
"6603b1b1b6f18181f85eadc8","2024-03-24T14:03:46.552Z","[]","[]","[]","[]",,,"[""None""]","[]","[""Dimethylsulfoxide (DMSO)""]","[""Cyclohexane""]","[""w/v%""]","[]","[""wt%""]","[]","CC(c1ccc(O)cc1)(c2ccc(O)cc2)c3ccc(O)cc3","10","Phosphonitrilic chloride trimer","3.5",false,"Dead-end",10,25,,"water","Other","MgCl2",95.23,2,"g/L",1,"[""SEM"",""FTIR"",""Zeta potential""]",40,,,true,false,"Accepted","[""TFC""]","[""Other""]","[]","[""Ceramics""]","[""None""]","660032c2ce6d77d64610d3ac","2024-03-24T14:03:46.477Z","2023-01-01T00:00:00.000Z","Cyclomatrix polyphosphazene organic solvent nanofiltration membranes","Scientific Report","backOffice","10.1016/j.memsci.2022.121215","6600170ece6d77d64610d3ab","Radmanesh","https://doi.org/10.1016/j.memsci.2022.121215",0,"Composite","Cyclomatrix polyphosphazene membranes-H2O-MgCl2","Scientific report","Interfacial Polymerization","[]","Inorganic",,46.1,"4453",0,,,,,,1,,,,,"KOH","",467,3,"Polyphosphazene",,,,,,,,,,,,,,,,,,,,,,,,,,,,,,,,,,,,,,,,,,,,,,,,,,,,,,,,,,,,,,"[]",,,,,,,,,,,,
"6603b1c5b6f18181f85eadca","2024-03-24T14:03:46.552Z","[]","[]","[]","[]",,,"[""None""]","[]","[""Dimethylsulfoxide (DMSO)""]","[""Cyclohexane""]","[""w/v%""]","[]","[""wt%""]","[]","CC(c1ccc(O)cc1)(c2ccc(O)cc2)c3ccc(O)cc3","10","Phosphonitrilic chloride trimer","3.5",false,"Dead-end",10,25,,"water","Other","MgSO4",120.37,2,"g/L",1,"[""SEM"",""FTIR"",""Zeta potential""]",40,,,true,false,"Accepted","[""TFC""]","[""Other""]","[]","[""Ceramics""]","[""None""]","660032c2ce6d77d64610d3ac","2024-03-24T14:03:46.477Z","2023-01-01T00:00:00.000Z","Cyclomatrix polyphosphazene organic solvent nanofiltration membranes","Scientific Report","backOffice","10.1016/j.memsci.2022.121215","6600170ece6d77d64610d3ab","Radmanesh","https://doi.org/10.1016/j.memsci.2022.121215",0,"Composite","Cyclomatrix polyphosphazene membranes-H2O-MgSO4-MWCO","Scientific report","Interfacial Polymerization","[]","Inorganic",,43.7,"4454",0,,,,,,1,,,,,"KOH","",467,3,"Polyphosphazene",,,,,,,,,,,,,,,,,,,,,,,,,,,,,,,,,,,,,,,,,,,,,,,,,,,,,,,,,,,,,,"[]",,,,,,,,,,,,
"6603c216b6f18181f85eae35","2024-03-05T13:56:42.796Z","[]","[]","[]","[]",,,"[""None""]","[]","[""water"",""Ethanol""]","[""Hexane""]","[""wt%"",""wt%""]","[]","[""wt%""]","[]","C1=CC(=CC(=C1)N)N ；C1=CC(=C(C=C1CCN)O)O.Cl","2.07；0.64","C1=C(C=C(C=C1C(=O)Cl)C(=O)Cl)C(=O)Cl","0.1",false,"Crossflow",15,25,19.63,"Ethanol","Dye","Rose Bengal (disodium salt)",1017.64,0.05,"g/L",1,"[""AFM"",""SEM"",""XPS"",""FTIR""]",,61.1,29.6,true,false,"Accepted","[""TFC""]","[""Polyethersulfone"",""Polyamide""]","[]","[""Polyethersulfone""]","[""None""]","65e7249a1850430560c1a0ee","2024-03-05T13:56:42.742Z","2021-01-01T00:00:00.000Z","Biomimetic asymmetric structural polyamide OSN membranes fabricated via fluorinated polymeric networks regulated interfacial polymerization","Scientific Report","backOffice","10.1016/j.memsci.2021.119112","65e13b191850430560c199f5","Gu","https://doi.org/10.1016/j.memsci.2021.119112",0,"Composite","D-TFC","Scientific report","Interfacial Polymerization","[]","Commercial",0.95,97.3,"4455",0,,,,,,,,,,,,,,,"FPNs",,,,,,,,,,,,,,,,,,,,,,,,,,,,,,,,,,,,,,,,,,,,,,,,,,,,,,,,,,,,,,"[]",,,,,,,,,,,,
"6603c592b6f18181f85eae38","2024-03-05T13:56:42.796Z","[]","[]","[]","[]",,,"[""None""]","[]","[""water"",""Ethanol""]","[""Hexane""]","[""wt%"",""wt%""]","[]","[""wt%""]","[]","C1=CC(=CC(=C1)N)N；C(CS)C(C(C(C(C(C(C(C(F)(F)F)(F)F)(F)F)(F)F)(F)F)(F)F)(F)F)(F)F","2.07；0.0079","C1=C(C=C(C=C1C(=O)Cl)C(=O)Cl)C(=O)Cl","0.1",false,"Crossflow",15,25,19.63,"Ethanol","Dye","Rose Bengal (disodium salt)",1017.64,0.05,"g/L",1,"[""AFM"",""SEM"",""XPS"",""FTIR""]",360,116,62.1,true,false,"Accepted","[""TFC""]","[""Polyethersulfone"",""Polyamide""]","[]","[""Polyethersulfone""]","[""None""]","65e7249a1850430560c1a0ee","2024-03-05T13:56:42.742Z","2021-01-01T00:00:00.000Z","Biomimetic asymmetric structural polyamide OSN membranes fabricated via fluorinated polymeric networks regulated interfacial polymerization","Scientific Report","backOffice","10.1016/j.memsci.2021.119112","65e13b191850430560c199f5","Gu","https://doi.org/10.1016/j.memsci.2021.119112",0,"Composite","F-TFC","Scientific report","Interfacial Polymerization","[]","Commercial",0.44,95.5,"4456",0,,,,,,,,,,,,,,,"FPNs",,,,,,,,,,,,,,,,,,,,,,,,,,,,,,,,,,,,,,,,,,,,,,,,,,,,,,,,,,,,,,"[]",,,,,,,,,,,,
"6603c77ab6f18181f85eae5c","2024-03-27T07:15:06.663Z","[]","[]","[]","[]",,,"[""None""]","[]","[""Dichloromethane (DCM)""]","[""water""]","[""mmol/L""]","[]","[""mol/L""]","[""mol/L""]","C1=CC(=CC=C1N)N(C2=CC=C(C=C2)N)C3=CC=C(C=C3)N; CN1CCN(CC1)CCCN2C3=CC=CC=C3SC4=C2C=C(C=C4)C(F)(F)F","0.06;0.06","none","none",false,"Crossflow",5,25,,"Ethanol","Dye","Brilliant blue R250 (disodium salt)",825.97,100,"mg/L",1,"[""FTIR"",""XPS"",""AFM""]",300,2.76,,true,false,"Accepted","[""TFN""]","[""Other""]","[]","[""Other""]","[""Pure solvent treatment""]","6603c77ab6f18181f85eae5a","2024-03-27T07:15:06.576Z","2020-01-01T00:00:00.000Z","Self-standing and flexible covalent organic framework  (COF) membranes for molecular separation","Scientific Report","backOffice","10.1126/sciadv.abb1110","65e13b191850430560c199f5","Liu","https://doi.org/10.1126/sciadv.abb1110",0,"Composite","TAPA-TFP COF films-BBR","Scientific report","Interfacial Polymerization","[{""postTreatmentChemicalAgentConcentrationUnit"":[],""_id"":""6603c77ab6f18181f85eae5d"",""postTreatment"":""Pure solvent treatment"",""postTreatmentChemicalAgentSmiles"":""CCO  ""}]","Inorganic",96.7,94.8,"4457",0,,,"phase 1 (IFP)","covalent organic framework","0.12",127.3,,,,"alumina",,,,,"covalent organic framework","acetic acid","3",,,,,,,,,,,,,,,,,,,,,,,,,,,,,,,,,,,,,,,,,,,,,,,,,,,,,,,,,,,,"[""mmol/L""]",,,,,,,,,,,,
"6603ca97b6f18181f85eae7e","2024-03-05T13:56:42.796Z","[]","[]","[]","[]",,,"[""None""]","[]","[""water"",""Ethanol""]","[""Hexane""]","[""wt%"",""wt%"",""wt%""]","[]","[""wt%""]","[]","C1=CC(=CC(=C1)N)N；C(CS)C(C(C(C(C(C(C(C(F)(F)F)(F)F)(F)F)(F)F)(F)F)(F)F)(F)F)(F)F  ；C1=CC(=C(C=C1CCN)O)O.Cl","2.07；0.0079；0.64","C1=C(C=C(C=C1C(=O)Cl)C(=O)Cl)C(=O)Cl","0.1",false,"Crossflow",15,25,19.63,"Ethanol","Dye","Methyl orange (sodium salt)",327.33,0.05,"g/L",1,"[""AFM"",""SEM"",""XPS"",""FTIR""]",455,142,100.7,true,false,"Accepted","[""TFC""]","[""Polyethersulfone"",""Other"",""Polyamide""]","[]","[""Polyethersulfone""]","[""None""]","65e7249a1850430560c1a0ee","2024-03-05T13:56:42.742Z","2021-01-01T00:00:00.000Z","Biomimetic asymmetric structural polyamide OSN membranes fabricated via fluorinated polymeric networks regulated interfacial polymerization","Scientific Report","backOffice","10.1016/j.memsci.2021.119112","65e13b191850430560c199f5","Gu","https://doi.org/10.1016/j.memsci.2021.119112",0,"Composite","FPN-TFC-EtOH2-MO","Scientific report","Interfacial Polymerization","[]","Commercial",1.54,99,"4458",0,,,,,,,,,,,,,,,"FPNs",,,,,,,,,,,,,,,,,,,,,,,,,,,,,,,,,,,,,,,,,,,,,,,,,,,,,,,,,,,,,,"[]",,,,,,,,,,,,
"6603cfb4b6f18181f85eb0ca","2024-03-27T07:15:06.663Z","[]","[]","[]","[]",,,"[""None""]","[]","[""Dichloromethane (DCM)""]","[""water""]","[""mmol/L""]","[]","[""mol/L""]","[""mol/L""]","C1=CC(=CC=C1N)N(C2=CC=C(C=C2)N)C3=CC=C(C=C3)N; C1=C(C=C(C=C1C=O)C=O)C=O","0.06;0.06","none","none",false,"Crossflow",5,25,,"Acetone","Other","",,,,1,"[""FTIR"",""XPS"",""AFM""]",290,2.03,,true,false,"Accepted","[""TFN""]","[""Other""]","[]","[""Other""]","[""Pure solvent treatment""]","6603c77ab6f18181f85eae5a","2024-03-27T07:15:06.576Z","2020-01-01T00:00:00.000Z","Self-standing and flexible covalent organic framework  (COF) membranes for molecular separation","Scientific Report","backOffice","10.1126/sciadv.abb1110","65e13b191850430560c199f5","Liu","https://doi.org/10.1126/sciadv.abb1110",0,"Composite","TAPA-TFB COF films-Acetone","Scientific report","Interfacial Polymerization","[{""postTreatmentChemicalAgentConcentrationUnit"":[],""_id"":""6603c77ab6f18181f85eae5d"",""postTreatment"":""Pure solvent treatment"",""postTreatmentChemicalAgentSmiles"":""CC(=O)C""}]","Inorganic",,,"4459",0,,,"phase 1 (IFP)","covalent organic framework","0.12",103.7,,,,"alumina",,,,,"covalent organic framework","acetic acid","3",,,,,,,,,,,,,,,,,,,,,,,,,,,,,,,,,,,,,,,,,,,,,,,,,,,,,,,,,,,,"[""mmol/L""]",,,,,,,,,,,,
"6603d03db6f18181f85eb0ce","2024-03-27T07:15:06.663Z","[]","[]","[]","[]",,,"[""None""]","[]","[""Dichloromethane (DCM)""]","[""water""]","[""mmol/L""]","[]","[""mol/L""]","[""mol/L""]","C1=CC(=CC=C1N)N(C2=CC=C(C=C2)N)C3=CC=C(C=C3)N; CN1CCN(CC1)CCCN2C3=CC=CC=C3SC4=C2C=C(C=C4)C(F)(F)F","0.06;0.06","none","none",false,"Crossflow",5,25,,"Acetonitrile","Other",,,,,1,"[""FTIR"",""XPS"",""AFM""]",300,2.76,,true,false,"Accepted","[""TFN""]","[""Other""]","[]","[""Other""]","[""Pure solvent treatment""]","6603c77ab6f18181f85eae5a","2024-03-27T07:15:06.576Z","2020-01-01T00:00:00.000Z","Self-standing and flexible covalent organic framework  (COF) membranes for molecular separation","Scientific Report","backOffice","10.1126/sciadv.abb1110","65e13b191850430560c199f5","Liu","https://doi.org/10.1126/sciadv.abb1110",0,"Composite","TAPA-TFP COF films-Acetonitrile","Scientific report","Interfacial Polymerization","[{""postTreatmentChemicalAgentConcentrationUnit"":[],""_id"":""6603c77ab6f18181f85eae5d"",""postTreatment"":""Pure solvent treatment"",""postTreatmentChemicalAgentSmiles"":""CC#N""}]","Inorganic",,,"4460",0,,,"phase 1 (IFP)","covalent organic framework","0.12",381.6,,,,"alumina",,,,,"covalent organic framework","acetic acid","3",,,,,,,,,,,,,,,,,,,,,,,,,,,,,,,,,,,,,,,,,,,,,,,,,,,,,,,,,,,,"[""mmol/L""]",,,,,,,,,,,,
"6603d4e2b6f18181f85eb0e7","2024-03-05T13:56:42.796Z","[]","[]","[]","[]",,,"[""None""]","[]","[""water"",""Ethanol""]","[""Hexane""]","[""wt%"",""wt%"",""wt%""]","[]","[""wt%""]","[]","C1=CC(=CC(=C1)N)N；C(CS)C(C(C(C(C(C(C(C(F)(F)F)(F)F)(F)F)(F)F)(F)F)(F)F)(F)F)(F)F  ；C1=CC(=C(C=C1CCN)O)O.Cl","2.07；0.0079；0.64","C1=C(C=C(C=C1C(=O)Cl)C(=O)Cl)C(=O)Cl","0.1",false,"Crossflow",15,25,19.63,"Ethanol","Dye","Eriochrome black T (sodium salt)",461.38,0.05,"g/L",1,"[""AFM"",""SEM"",""XPS"",""FTIR""]",455,142,100.7,true,false,"Accepted","[""TFC""]","[""Polyethersulfone"",""Other"",""Polyamide""]","[]","[""Polyethersulfone""]","[""None""]","65e7249a1850430560c1a0ee","2024-03-05T13:56:42.742Z","2021-01-01T00:00:00.000Z","Biomimetic asymmetric structural polyamide OSN membranes fabricated via fluorinated polymeric networks regulated interfacial polymerization","Scientific Report","backOffice","10.1016/j.memsci.2021.119112","65e13b191850430560c199f5","Gu","https://doi.org/10.1016/j.memsci.2021.119112",0,"Composite","FPN-TFC-EtOH3-EB","Scientific report","Interfacial Polymerization","[]","Commercial",1.54,99,"4461",0,,,,,,,,,,,,,,,"FPNs",,,,,,,,,,,,,,,,,,,,,,,,,,,,,,,,,,,,,,,,,,,,,,,,,,,,,,,,,,,,,,"[]",,,,,,,,,,,,
"6603d54bb6f18181f85eb0ea","2024-03-05T13:56:42.796Z","[]","[]","[]","[]",,,"[""None""]","[]","[""water"",""Ethanol""]","[""Hexane""]","[""wt%"",""wt%"",""wt%""]","[]","[""wt%""]","[]","C1=CC(=CC(=C1)N)N；C(CS)C(C(C(C(C(C(C(C(F)(F)F)(F)F)(F)F)(F)F)(F)F)(F)F)(F)F)(F)F  ；C1=CC(=C(C=C1CCN)O)O.Cl","2.07；0.0079；0.64","C1=C(C=C(C=C1C(=O)Cl)C(=O)Cl)C(=O)Cl","0.1",false,"Crossflow",15,25,19.63,"Ethanol","Dye","Rhodamine B (chloride salt)",479.02,0.05,"g/L",1,"[""AFM"",""SEM"",""XPS"",""FTIR""]",455,142,100.7,true,false,"Accepted","[""TFC""]","[""Polyethersulfone"",""Other"",""Polyamide""]","[]","[""Polyethersulfone""]","[""None""]","65e7249a1850430560c1a0ee","2024-03-05T13:56:42.742Z","2021-01-01T00:00:00.000Z","Biomimetic asymmetric structural polyamide OSN membranes fabricated via fluorinated polymeric networks regulated interfacial polymerization","Scientific Report","backOffice","10.1016/j.memsci.2021.119112","65e13b191850430560c199f5","Gu","https://doi.org/10.1016/j.memsci.2021.119112",0,"Composite","FPN-TFC-EtOH4-RhB","Scientific report","Interfacial Polymerization","[]","Commercial",1.53,99,"4462",0,,,,,,,,,,,,,,,"FPNs",,,,,,,,,,,,,,,,,,,,,,,,,,,,,,,,,,,,,,,,,,,,,,,,,,,,,,,,,,,,,,"[]",,,,,,,,,,,,
"6603d584b6f18181f85eb0ed","2024-03-05T13:56:42.796Z","[]","[]","[]","[]",,,"[""None""]","[]","[""water"",""Ethanol""]","[""Hexane""]","[""wt%"",""wt%"",""wt%""]","[]","[""wt%""]","[]","C1=CC(=CC(=C1)N)N；C(CS)C(C(C(C(C(C(C(C(F)(F)F)(F)F)(F)F)(F)F)(F)F)(F)F)(F)F)(F)F  ；C1=CC(=C(C=C1CCN)O)O.Cl","2.07；0.0079；0.64","C1=C(C=C(C=C1C(=O)Cl)C(=O)Cl)C(=O)Cl","0.1",false,"Crossflow",15,25,19.63,"Ethanol","Dye","Congo red (disodium salt)",696.66,0.05,"g/L",1,"[""AFM"",""SEM"",""XPS"",""FTIR""]",455,142,100.7,true,false,"Accepted","[""TFC""]","[""Polyethersulfone"",""Other"",""Polyamide""]","[]","[""Polyethersulfone""]","[""None""]","65e7249a1850430560c1a0ee","2024-03-05T13:56:42.742Z","2021-01-01T00:00:00.000Z","Biomimetic asymmetric structural polyamide OSN membranes fabricated via fluorinated polymeric networks regulated interfacial polymerization","Scientific Report","backOffice","10.1016/j.memsci.2021.119112","65e13b191850430560c199f5","Gu","https://doi.org/10.1016/j.memsci.2021.119112",0,"Composite","FPN-TFC-EtOH6-CR","Scientific report","Interfacial Polymerization","[]","Commercial",1.56,99,"4463",0,,,,,,,,,,,,,,,"FPNs",,,,,,,,,,,,,,,,,,,,,,,,,,,,,,,,,,,,,,,,,,,,,,,,,,,,,,,,,,,,,,"[]",,,,,,,,,,,,
