Repository: BAMresearch/onf-database

This repository belongs to the the publication "Revealing structure-property-performance relationships of organic solvent nanofiltration membranes using a FAIR, open-access database" published in ADD JOURNAL (DOI). 
It uses a dataset derived from The Open Membrane Database (https://openmembranedatabase.org/). The access date was April 8th 2025. The original dataset is in the repository as OMD_SRNF_2025-04-08.csv file.

The main researchers involved in the study are Sarah Glass (ORCID: 0000-0002-0625-0057), Petra Merten (no ORCID available), Torsten Brinkmann (ORCID: 0000-0002-5114-6259) and Volkan Filiz (ORCID: 0000-0003-0239-8641). 

The repository contains 5 Python files:

File: OMD_SRNF_2025-04-08.csv (part 143 of 184)
"6603d5ecb6f18181f85eb0f5","2024-03-05T13:56:42.796Z","[]","[]","[]","[]",,,"[""None""]","[]","[""water"",""Ethanol""]","[""Hexane""]","[""wt%"",""wt%"",""wt%""]","[]","[""wt%""]","[]","C1=CC(=CC(=C1)N)N；C(CS)C(C(C(C(C(C(C(C(F)(F)F)(F)F)(F)F)(F)F)(F)F)(F)F)(F)F)(F)F  ；C1=CC(=C(C=C1CCN)O)O.Cl","2.07；0.0079；0.64","C1=C(C=C(C=C1C(=O)Cl)C(=O)Cl)C(=O)Cl","0.1",false,"Crossflow",15,25,19.63,"Ethanol","Dye","Methyl blue (trisodium salt)",799.8,0.05,"g/L",1,"[""AFM"",""SEM"",""XPS"",""FTIR""]",455,142,100.7,true,false,"Accepted","[""TFC""]","[""Polyethersulfone"",""Other"",""Polyamide""]","[]","[""Polyethersulfone""]","[""None""]","65e7249a1850430560c1a0ee","2024-03-05T13:56:42.742Z","2021-01-01T00:00:00.000Z","Biomimetic asymmetric structural polyamide OSN membranes fabricated via fluorinated polymeric networks regulated interfacial polymerization","Scientific Report","backOffice","10.1016/j.memsci.2021.119112","65e13b191850430560c199f5","Gu","https://doi.org/10.1016/j.memsci.2021.119112",0,"Composite","FPN-TFC-EtOH7-MB","Scientific report","Interfacial Polymerization","[]","Commercial",1.59,99,"4464",0,,,,,,,,,,,,,,,"FPNs",,,,,,,,,,,,,,,,,,,,,,,,,,,,,,,,,,,,,,,,,,,,,,,,,,,,,,,,,,,,,,"[]",,,,,,,,,,,,
"6603d69eb6f18181f85eb0fa","2024-02-22T05:23:48.128Z","[""Dimethylacetamide (DMAC)""]","[""water""]","[""wt%""]","[]","26","250","[""None""]","[]","[]","[]","[]","[]","[]","[]",,,,,false,"Crossflow",25,21,14,"Acetonitrile","Alkanes","N,N-dimethylaminopyridine",122.17,1,"g/L",5,,,,0,true,false,"Accepted","[""ISA""]","[""Polybenzimidazole""]","[]","[""Not Applicable""]","[""Crosslinking""]","6603d69eb6f18181f85eb0f8","2024-02-22T05:23:48.036Z","2014-01-01T00:00:00.000Z","In situ solvent recovery by organic solvent nanofiltration","Scientific Report","backOffice","10.1021/sc5004083","65d6a5422e1ebc1414e6dd5c","kim","https://doi.org/10.1021/sc5004083",0,"ISA/inorganic/dense","26DBX","Scientific report",,"[{""postTreatmentChemicalAgentConcentrationUnit"":[""wt%""],""_id"":""6603d69eb6f18181f85eb0fb"",""postTreatment"":""Crosslinking"",""postTreatmentChemicalAgentSmiles"":""C1(CBr)=CC=C(CBr)C=C1"",""postTreatmentChemicalAgentConcentration"":""3""}]",,0.493,72.8,"4465",0,"[Li+].[Cl-]","1.5",,,,,"66.67:33.33",,,,,,,,"Cellulose",,,,,"Alkanes","cis-stilbene",180.24,1,"g/L","Industrial Model Solute","bisphenol A",228.29,1,"g/L","Alkanes","triphenyl methanol",260.33,1,"g/L","Alkanes","5,5',6,6'-tetrahydroxy-3,3,3',3'-tetramethyl-1,1'-spriobisindane",340.42,1,"g/L",,,,,,76.3,98.2,99.8,100,,,,,,,,,,,,,,,,,,,,,,,,,,,,,"[]",,,,,,,,,,,,
"6603d6b1b6f18181f85eb103","2024-03-05T13:56:42.796Z","[]","[]","[]","[]",,,"[""None""]","[]","[""water"",""Ethanol""]","[""Hexane""]","[""wt%"",""wt%"",""wt%""]","[]","[""wt%""]","[]","C1=CC(=CC(=C1)N)N；C(CS)C(C(C(C(C(C(C(C(F)(F)F)(F)F)(F)F)(F)F)(F)F)(F)F)(F)F)(F)F  ；C1=CC(=C(C=C1CCN)O)O.Cl","2.07；0.0079；0.64","C1=C(C=C(C=C1C(=O)Cl)C(=O)Cl)C(=O)Cl","0.1",false,"Crossflow",15,25,19.63,"Ethanol","Dye","Protoporphyrin-IX",562.66,0.05,"g/L",1,"[""AFM"",""SEM"",""XPS"",""FTIR""]",455,142,100.7,true,false,"Accepted","[""TFC""]","[""Polyethersulfone"",""Other"",""Polyamide""]","[]","[""Polyethersulfone""]","[""None""]","65e7249a1850430560c1a0ee","2024-03-05T13:56:42.742Z","2021-01-01T00:00:00.000Z","Biomimetic asymmetric structural polyamide OSN membranes fabricated via fluorinated polymeric networks regulated interfacial polymerization","Scientific Report","backOffice","10.1016/j.memsci.2021.119112","65e13b191850430560c199f5","Gu","https://doi.org/10.1016/j.memsci.2021.119112",0,"Composite","FPN-TFC-EtOH5-PP","Scientific report","Interfacial Polymerization","[]","Commercial",1.54,99,"4466",0,,,,,,,,,,,,,,,"FPNs",,,,,,,,,,,,,,,,,,,,,,,,,,,,,,,,,,,,,,,,,,,,,,,,,,,,,,,,,,,,,,"[]",,,,,,,,,,,,
"6603dab7b6f18181f85eb18e","2024-03-05T13:56:42.796Z","[]","[]","[]","[]",,,"[""None""]","[]","[""water"",""Ethanol""]","[""Hexane""]","[""wt%"",""wt%"",""wt%""]","[]","[""wt%""]","[]","C1=CC(=CC(=C1)N)N；C(CS)C(C(C(C(C(C(C(C(F)(F)F)(F)F)(F)F)(F)F)(F)F)(F)F)(F)F)(F)F  ；C1=CC(=C(C=C1CCN)O)O.Cl","2.0；0.0085；0.033","C1=C(C=C(C=C1C(=O)Cl)C(=O)Cl)C(=O)Cl","0.1",false,"Crossflow",15,25,19.63,"Ethanol","Dye","Rose Bengal (disodium salt)",1017.64,0.05,"g/L",1,"[""AFM"",""SEM"",""XPS"",""FTIR""]",110,47.1,50.8,true,false,"Accepted","[""TFC""]","[""Polyethersulfone"",""Other"",""Polyamide""]","[]","[""Polyethersulfone""]","[""None""]","65e7249a1850430560c1a0ee","2024-03-05T13:56:42.742Z","2021-01-01T00:00:00.000Z","Biomimetic asymmetric structural polyamide OSN membranes fabricated via fluorinated polymeric networks regulated interfacial polymerization","Scientific Report","backOffice","10.1016/j.memsci.2021.119112","65e13b191850430560c199f5","Gu","https://doi.org/10.1016/j.memsci.2021.119112",0,"Composite","FPN-TFC-DA0.033wt%-PFDT0.0085wt%","Scientific report","Interfacial Polymerization","[]","Commercial",0.49,99,"4467",0,,,,,,,,,,,,,,,"FPNs",,,,,,,,,,,,,,,,,,,,,,,,,,,,,,,,,,,,,,,,,,,,,,,,,,,,,,,,,,,,,,"[]",,,,,,,,,,,,
"6603dbe5b6f18181f85eb1ac","2024-03-05T13:56:42.796Z","[]","[]","[]","[]",,,"[""None""]","[]","[""water"",""Ethanol""]","[""Hexane""]","[""wt%"",""wt%"",""wt%""]","[]","[""wt%""]","[]","C1=CC(=CC(=C1)N)N；C(CS)C(C(C(C(C(C(C(C(F)(F)F)(F)F)(F)F)(F)F)(F)F)(F)F)(F)F)(F)F  ；C1=CC(=C(C=C1CCN)O)O.Cl","2.0；0.034；0.033","C1=C(C=C(C=C1C(=O)Cl)C(=O)Cl)C(=O)Cl","0.1",false,"Crossflow",15,25,19.63,"Ethanol","Dye","Rose Bengal (disodium salt)",1017.64,0.05,"g/L",1,"[""AFM"",""SEM"",""XPS"",""FTIR""]",270,58.8,56.8,true,false,"Accepted","[""TFC""]","[""Polyethersulfone"",""Other"",""Polyamide""]","[]","[""Polyethersulfone""]","[""None""]","65e7249a1850430560c1a0ee","2024-03-05T13:56:42.742Z","2021-01-01T00:00:00.000Z","Biomimetic asymmetric structural polyamide OSN membranes fabricated via fluorinated polymeric networks regulated interfacial polymerization","Scientific Report","backOffice","10.1016/j.memsci.2021.119112","65e13b191850430560c199f5","Gu","https://doi.org/10.1016/j.memsci.2021.119112",0,"Composite","FPN-TFC-DA0.033wt%-PFDT0.034wt%","Scientific report","Interfacial Polymerization","[]","Commercial",1.23,99,"4468",0,,,,,,,,,,,,,,,"FPNs",,,,,,,,,,,,,,,,,,,,,,,,,,,,,,,,,,,,,,,,,,,,,,,,,,,,,,,,,,,,,,"[]",,,,,,,,,,,,
"6603dd16b6f18181f85eb1af","2024-03-05T13:56:42.796Z","[]","[]","[]","[]",,,"[""None""]","[]","[""water"",""Ethanol""]","[""Hexane""]","[""wt%"",""wt%"",""wt%""]","[]","[""wt%""]","[]","C1=CC(=CC(=C1)N)N；C(CS)C(C(C(C(C(C(C(C(F)(F)F)(F)F)(F)F)(F)F)(F)F)(F)F)(F)F)(F)F  ；C1=CC(=C(C=C1CCN)O)O.Cl","2.0；0.068；0.033","C1=C(C=C(C=C1C(=O)Cl)C(=O)Cl)C(=O)Cl","0.1",false,"Crossflow",15,25,19.63,"Ethanol","Dye","Rose Bengal (disodium salt)",1017.64,0.05,"g/L",1,"[""AFM"",""SEM"",""XPS"",""FTIR""]",270,58.8,56.8,true,false,"Accepted","[""TFC""]","[""Polyethersulfone"",""Other"",""Polyamide""]","[]","[""Polyethersulfone""]","[""None""]","65e7249a1850430560c1a0ee","2024-03-05T13:56:42.742Z","2021-01-01T00:00:00.000Z","Biomimetic asymmetric structural polyamide OSN membranes fabricated via fluorinated polymeric networks regulated interfacial polymerization","Scientific Report","backOffice","10.1016/j.memsci.2021.119112","65e13b191850430560c199f5","Gu","https://doi.org/10.1016/j.memsci.2021.119112",0,"Composite","FPN-TFC-DA0.033wt%-PFDT0.068wt%","Scientific report","Interfacial Polymerization","[]","Commercial",0.56,99,"4469",0,,,,,,,,,,,,,,,"FPNs",,,,,,,,,,,,,,,,,,,,,,,,,,,,,,,,,,,,,,,,,,,,,,,,,,,,,,,,,,,,,,"[]",,,,,,,,,,,,
"6603dda5b6f18181f85eb1ba","2024-03-05T13:56:42.796Z","[]","[]","[]","[]",,,"[""None""]","[]","[""water"",""Ethanol""]","[""Hexane""]","[""wt%"",""wt%"",""wt%""]","[]","[""wt%""]","[]","C1=CC(=CC(=C1)N)N；C(CS)C(C(C(C(C(C(C(C(F)(F)F)(F)F)(F)F)(F)F)(F)F)(F)F)(F)F)(F)F  ；C1=CC(=C(C=C1CCN)O)O.Cl","2.0；0.034；0.165","C1=C(C=C(C=C1C(=O)Cl)C(=O)Cl)C(=O)Cl","0.1",false,"Crossflow",15,25,19.63,"Ethanol","Dye","Rose Bengal (disodium salt)",1017.64,0.05,"g/L",1,"[""AFM"",""SEM"",""XPS"",""FTIR""]",200,46.2,30.7,true,false,"Accepted","[""TFC""]","[""Polyethersulfone"",""Other"",""Polyamide""]","[]","[""Polyethersulfone""]","[""None""]","65e7249a1850430560c1a0ee","2024-03-05T13:56:42.742Z","2021-01-01T00:00:00.000Z","Biomimetic asymmetric structural polyamide OSN membranes fabricated via fluorinated polymeric networks regulated interfacial polymerization","Scientific Report","backOffice","10.1016/j.memsci.2021.119112","65e13b191850430560c199f5","Gu","https://doi.org/10.1016/j.memsci.2021.119112",0,"Composite","FPN-TFC-DA0.165wt%-PFDT0.034wt%","Scientific report","Interfacial Polymerization","[]","Commercial",0.56,99,"4470",0,,,,,,,,,,,,,,,"FPNs",,,,,,,,,,,,,,,,,,,,,,,,,,,,,,,,,,,,,,,,,,,,,,,,,,,,,,,,,,,,,,"[]",,,,,,,,,,,,
"6603df59b6f18181f85eb1d1","2024-03-27T07:15:06.663Z","[]","[]","[]","[]",,,"[""None""]","[]","[""Dichloromethane (DCM)""]","[""water""]","[""mmol/L""]","[]","[""mol/L""]","[""mol/L""]","C1=CC(=CC=C1N)N(C2=CC=C(C=C2)N)C3=CC=C(C=C3)N; CN1CCN(CC1)CCCN2C3=CC=CC=C3SC4=C2C=C(C=C4)C(F)(F)F","0.06;0.06","none","none",false,"Crossflow",5,25,,"Methanol","Other",,,,,1,"[""FTIR"",""XPS"",""AFM""]",300,2.76,,true,false,"Accepted","[""TFN""]","[""Other""]","[]","[""Other""]","[""Pure solvent treatment""]","6603c77ab6f18181f85eae5a","2024-03-27T07:15:06.576Z","2020-01-01T00:00:00.000Z","Self-standing and flexible covalent organic framework  (COF) membranes for molecular separation","Scientific Report","backOffice","10.1126/sciadv.abb1110","65e13b191850430560c199f5","Liu","https://doi.org/10.1126/sciadv.abb1110",0,"Composite","TAPA-TFP COF films-Methanol","Scientific report","Interfacial Polymerization","[{""postTreatmentChemicalAgentConcentrationUnit"":[],""_id"":""6603c77ab6f18181f85eae5d"",""postTreatment"":""Pure solvent treatment"",""postTreatmentChemicalAgentSmiles"":"" CO ""}]","Inorganic",,,"4471",0,,,"phase 1 (IFP)","covalent organic framework","0.12",241.9,,,,"alumina",,,,,"covalent organic framework","acetic acid","3",,,,,,,,,,,,,,,,,,,,,,,,,,,,,,,,,,,,,,,,,,,,,,,,,,,,,,,,,,,,"[""mmol/L""]",,,,,,,,,,,,
"6603e21db6f18181f85eb289","2024-03-27T09:08:45.043Z","[""Dimethylformamide (DMF)""]","[""water""]","[""wt%""]","[]","18","230","[""Crosslinking""]","[{""postTreatmentChemicalAgentConcentrationUnit"":[""wt%""],""_id"":""66194673dd02ff2f9a4629f9"",""postTreatment"":""Crosslinking"",""postTreatmentChemicalAgentSmiles"":""C(CCCN)CCN"",""postTreatmentChemicalAgentConcentration"":""10""}]","[""water""]","[""Hexane""]","[""wt%""]","[]","[""wt%""]","[]","C1=CC(=CC(=C1)N)N","0.05","C1=C(C=C(C=C1C(=O)Cl)C(=O)Cl)C(=O)Cl","0.15",false,"Crossflow",10,25,28.26,"Ethanol","Dye","Rhodamine B (chloride salt)",479.02,0.01,"wt%",1,"[""AFM"",""SEM""]",10,1.65,,true,false,"Accepted","[""TFC""]","[""Polyamide""]","[]","[""Polyimide(Lenzig® P84)""]","[""Crosslinking"",""Pure solvent treatment""]","65e485171850430560c19b76","2024-03-03T14:11:35.291Z","2021-01-01T00:00:00.000Z","Effectively regulating interfacial polymerization process via in-situ constructed 2D COFs interlayer for fabricating organic solvent nanofiltration membranes","Scientific Report","backOffice","10.1016/j.memsci.2021.119618","65e452a41850430560c19b6b","Yang","https://doi.org/10.1016/j.memsci.2021.119618",0,"Composite","TFC-0.05","Scientific report","Interfacial Polymerization","[{""postTreatmentChemicalAgentConcentrationUnit"":[""wt%""],""_id"":""66174bccf00ca5f21b2fb333"",""postTreatment"":""Crosslinking"",""postTreatmentChemicalAgentSmiles"":""C(CCCN)CCN"",""postTreatmentChemicalAgentConcentration"":""10""},{""postTreatmentChemicalAgentConcentrationUnit"":[],""_id"":""66174bccf00ca5f21b2fb334"",""postTreatment"":""Pure solvent treatment"",""postTreatmentChemicalAgentSmiles"":""CN(C)C=O""}]","ISA",4.13,99.37,"4474",0,"C(CO)O","1.0",,,,,,,,,,,,230.005,,,,,,,,,,,,,,,,,,,,,,,,,,,,,,,,,,,,,,,,,,,,,,,,,,,,,,,,,,,,,,,"[]",,,,,,,,,,,,
"6603e25eb6f18181f85eb2a3","2024-03-27T07:15:06.663Z","[]","[]","[]","[]",,,"[""None""]","[]","[""Dichloromethane (DCM)""]","[""water""]","[""mmol/L""]","[]","[""mol/L""]","[""mol/L""]","C1=CC(=CC=C1N)N(C2=CC=C(C=C2)N)C3=CC=C(C=C3)N; CN1CCN(CC1)CCCN2C3=CC=CC=C3SC4=C2C=C(C=C4)C(F)(F)F","0.06;0.06","none","none",false,"Crossflow",5,25,,"Isopropanol (IPA)","Other",,,,,1,"[""FTIR"",""XPS"",""AFM""]",300,2.76,,true,false,"Accepted","[""TFN""]","[""Other""]","[]","[""Other""]","[""Pure solvent treatment""]","6603c77ab6f18181f85eae5a","2024-03-27T07:15:06.576Z","2020-01-01T00:00:00.000Z","Self-standing and flexible covalent organic framework  (COF) membranes for molecular separation","Scientific Report","backOffice","10.1126/sciadv.abb1110","65e13b191850430560c199f5","Liu","https://doi.org/10.1126/sciadv.abb1110",0,"Composite","TAPA-TFP COF films-IPA","Scientific report","Interfacial Polymerization","[{""postTreatmentChemicalAgentConcentrationUnit"":[],""_id"":""6603c77ab6f18181f85eae5d"",""postTreatment"":""Pure solvent treatment"",""postTreatmentChemicalAgentSmiles"":"" CC(C)O ""}]","Inorganic",,,"4475",0,,,"phase 1 (IFP)","covalent organic framework","0.12",25.4,,,,"alumina",,,,,"covalent organic framework","acetic acid","3",,,,,,,,,,,,,,,,,,,,,,,,,,,,,,,,,,,,,,,,,,,,,,,,,,,,,,,,,,,,"[""mmol/L""]",,,,,,,,,,,,
"6603e296b6f18181f85eb2c3","2024-03-27T07:15:06.663Z","[]","[]","[]","[]",,,"[""None""]","[]","[""Dichloromethane (DCM)""]","[""water""]","[""mmol/L""]","[]","[""mol/L""]","[""mol/L""]","C1=CC(=CC=C1N)N(C2=CC=C(C=C2)N)C3=CC=C(C=C3)N; CN1CCN(CC1)CCCN2C3=CC=CC=C3SC4=C2C=C(C=C4)C(F)(F)F","0.06;0.06","none","none",false,"Crossflow",5,25,,"Dimethylformamide (DMF)","Other",,,,,1,"[""FTIR"",""XPS"",""AFM""]",300,2.76,,true,false,"Accepted","[""TFN""]","[""Other""]","[]","[""Other""]","[""Pure solvent treatment""]","6603c77ab6f18181f85eae5a","2024-03-27T07:15:06.576Z","2020-01-01T00:00:00.000Z","Self-standing and flexible covalent organic framework  (COF) membranes for molecular separation","Scientific Report","backOffice","10.1126/sciadv.abb1110","65e13b191850430560c199f5","Liu","https://doi.org/10.1126/sciadv.abb1110",0,"Composite","TAPA-TFP COF films-DMF","Scientific report","Interfacial Polymerization","[{""postTreatmentChemicalAgentConcentrationUnit"":[],""_id"":""6603c77ab6f18181f85eae5d"",""postTreatment"":""Pure solvent treatment"",""postTreatmentChemicalAgentSmiles"":""CN(C)C=O""}]","Inorganic",,,"4476",0,,,"phase 1 (IFP)","covalent organic framework","0.12",8.1,,,,"alumina",,,,,"covalent organic framework","acetic acid","3",,,,,,,,,,,,,,,,,,,,,,,,,,,,,,,,,,,,,,,,,,,,,,,,,,,,,,,,,,,,"[""mmol/L""]",,,,,,,,,,,,
"6603e315b6f18181f85eb2d7","2024-03-27T07:15:06.663Z","[]","[]","[]","[]",,,"[""None""]","[]","[""Dichloromethane (DCM)""]","[""water""]","[""mmol/L""]","[]","[""mol/L""]","[""mol/L""]","C1=CC(=CC=C1N)N(C2=CC=C(C=C2)N)C3=CC=C(C=C3)N; CN1CCN(CC1)CCCN2C3=CC=CC=C3SC4=C2C=C(C=C4)C(F)(F)F","0.06;0.06","none","none",false,"Crossflow",5,25,,"Cyclohexane","Other",,,,,1,"[""FTIR"",""XPS"",""AFM""]",300,2.76,,true,false,"Accepted","[""TFN""]","[""Other""]","[]","[""Other""]","[""Pure solvent treatment""]","6603c77ab6f18181f85eae5a","2024-03-27T07:15:06.576Z","2020-01-01T00:00:00.000Z","Self-standing and flexible covalent organic framework  (COF) membranes for molecular separation","Scientific Report","backOffice","10.1126/sciadv.abb1110","65e13b191850430560c199f5","Liu","https://doi.org/10.1126/sciadv.abb1110",0,"Composite","TAPA-TFP COF films-Cyclohexane","Scientific report","Interfacial Polymerization","[{""postTreatmentChemicalAgentConcentrationUnit"":[],""_id"":""6603c77ab6f18181f85eae5d"",""postTreatment"":""Pure solvent treatment"",""postTreatmentChemicalAgentSmiles"":""C1CCCCC1""}]","Inorganic",,,"4477",0,,,"phase 1 (IFP)","covalent organic framework","0.12",10.9,,,,"alumina",,,,,"covalent organic framework","acetic acid","3",,,,,,,,,,,,,,,,,,,,,,,,,,,,,,,,,,,,,,,,,,,,,,,,,,,,,,,,,,,,"[""mmol/L""]",,,,,,,,,,,,
"6603e467b6f18181f85eb302","2024-03-27T07:15:06.663Z","[]","[]","[]","[]",,,"[""None""]","[]","[""Dichloromethane (DCM)""]","[""water""]","[""mmol/L""]","[]","[""mol/L""]","[""mol/L""]","C1=CC(=CC=C1N)N(C2=CC=C(C=C2)N)C3=CC=C(C=C3)N; CN1CCN(CC1)CCCN2C3=CC=CC=C3SC4=C2C=C(C=C4)C(F)(F)F","0.06;0.06","none","none",false,"Crossflow",5,25,,"Hexane","Other",,,,,1,"[""FTIR"",""XPS"",""AFM""]",300,2.76,,true,false,"Accepted","[""TFN""]","[""Other""]","[]","[""Other""]","[""Pure solvent treatment""]","6603c77ab6f18181f85eae5a","2024-03-27T07:15:06.576Z","2020-01-01T00:00:00.000Z","Self-standing and flexible covalent organic framework  (COF) membranes for molecular separation","Scientific Report","backOffice","10.1126/sciadv.abb1110","65e13b191850430560c199f5","Liu","https://doi.org/10.1126/sciadv.abb1110",0,"Composite","TAPA-TFP COF films-Hexane","Scientific report","Interfacial Polymerization","[{""postTreatmentChemicalAgentConcentrationUnit"":[],""_id"":""6603c77ab6f18181f85eae5d"",""postTreatment"":""Pure solvent treatment"",""postTreatmentChemicalAgentSmiles"":""CCCCCC ""}]","Inorganic",,,"4478",0,,,"phase 1 (IFP)","covalent organic framework","0.12",21.7,,,,"alumina",,,,,"covalent organic framework","acetic acid","3",,,,,,,,,,,,,,,,,,,,,,,,,,,,,,,,,,,,,,,,,,,,,,,,,,,,,,,,,,,,"[""mmol/L""]",,,,,,,,,,,,
"6603e4d9b6f18181f85eb32c","2024-03-27T07:15:06.663Z","[]","[]","[]","[]",,,"[""None""]","[]","[""Dichloromethane (DCM)""]","[""water""]","[""mmol/L""]","[]","[""mol/L""]","[""mol/L""]","C1=CC(=CC=C1N)N(C2=CC=C(C=C2)N)C3=CC=C(C=C3)N; CN1CCN(CC1)CCCN2C3=CC=CC=C3SC4=C2C=C(C=C4)C(F)(F)F","0.06;0.06","none","none",false,"Crossflow",5,25,,"water","Other",,,,,1,"[""FTIR"",""XPS"",""AFM""]",300,2.76,,true,false,"Accepted","[""TFN""]","[""Other""]","[]","[""Other""]","[""Pure solvent treatment""]","6603c77ab6f18181f85eae5a","2024-03-27T07:15:06.576Z","2020-01-01T00:00:00.000Z","Self-standing and flexible covalent organic framework  (COF) membranes for molecular separation","Scientific Report","backOffice","10.1126/sciadv.abb1110","65e13b191850430560c199f5","Liu","https://doi.org/10.1126/sciadv.abb1110",0,"Composite","TAPA-TFP COF films-Water","Scientific report","Interfacial Polymerization","[{""postTreatmentChemicalAgentConcentrationUnit"":[],""_id"":""6603c77ab6f18181f85eae5d"",""postTreatment"":""Pure solvent treatment"",""postTreatmentChemicalAgentSmiles"":""O""}]","Inorganic",,,"4479",0,,,"phase 1 (IFP)","covalent organic framework","0.12",148.2,,,,"alumina",,,,,"covalent organic framework","acetic acid","3",,,,,,,,,,,,,,,,,,,,,,,,,,,,,,,,,,,,,,,,,,,,,,,,,,,,,,,,,,,,"[""mmol/L""]",,,,,,,,,,,,
"6603e725b6f18181f85eb502","2024-03-27T09:30:13.799Z","[""Dimethylformamide (DMF)""]","[""water""]","[""wt%""]","[]","18","230","[""Crosslinking"",""Gutter layer synthesis""]","[{""postTreatmentChemicalAgentConcentrationUnit"":[""wt%""],""_id"":""661946c9dd02ff2f9a462a12"",""postTreatment"":""Crosslinking"",""postTreatmentChemicalAgentSmiles"":""C(CCCN)CCN"",""postTreatmentChemicalAgentConcentration"":""10""},{""postTreatmentChemicalAgentConcentrationUnit"":[""mg/L"",""mg/L""],""_id"":""661946c9dd02ff2f9a462a13"",""postTreatment"":""Gutter layer synthesis"",""postTreatmentChemicalAgentSmiles"":""C1=CC(=CC=C1N)N;C1C(CC(CC1(C=O)O)(C=O)O)(C=O)O"",""postTreatmentChemicalAgentConcentration"":""50;2.5""}]","[""water""]","[""Hexane""]","[""wt%""]","[]","[""wt%""]","[]","C1=CC(=CC(=C1)N)N","0.05","C1=C(C=C(C=C1C(=O)Cl)C(=O)Cl)C(=O)Cl","0.15",false,"Crossflow",10,25,28.26,"Ethanol","Dye","Rhodamine B (chloride salt)",479.02,0.01,"wt%",1,"[""FTIR"",""XPS""]",,,,true,false,"Accepted","[""TFC""]","[""Polyamide""]","[]","[""Polyimide(Lenzig® P84)""]","[""Crosslinking"",""Pure solvent treatment""]","65e485171850430560c19b76","2024-03-03T14:11:35.291Z","2021-01-01T00:00:00.000Z","Effectively regulating interfacial polymerization process via in-situ constructed 2D COFs interlayer for fabricating organic solvent nanofiltration membranes","Scientific Report","backOffice","10.1016/j.memsci.2021.119618","65e452a41850430560c19b6b","Yang","https://doi.org/10.1016/j.memsci.2021.119618",0,"Composite","TFN-1-0.05","Scientific report","Interfacial Polymerization","[{""postTreatmentChemicalAgentConcentrationUnit"":[""wt%""],""_id"":""66174d05f00ca5f21b2fb33e"",""postTreatment"":""Crosslinking"",""postTreatmentChemicalAgentSmiles"":""C(CCCN)CCN"",""postTreatmentChemicalAgentConcentration"":""10""},{""postTreatmentChemicalAgentConcentrationUnit"":[],""_id"":""66174d05f00ca5f21b2fb33f"",""postTreatment"":""Pure solvent treatment"",""postTreatmentChemicalAgentSmiles"":""CN(C)C=O""}]","ISA",4.05,99.37,"4480",0,"C(CO)O","1.0","coating solution","TPPA-COF","50;2.5",,,,,,,,,,,,,,,,,,,,,,,,,,,,,,,,,,,,,,,,,,,,,,,,,,,,,,,,,,,,,,,,,,,,,,,,"[""mg/L""]",,,,,,,,,,,,
"6604038cb6f18181f85eb810","2024-03-04T11:46:29.526Z","[]","[]","[]","[]",,,"[""Thermal treatment""]","[{""postTreatmentChemicalAgentConcentrationUnit"":[""mg/L"",""mg/L""],""_id"":""66040235b6f18181f85eb80e"",""postTreatment"":""Thermal treatment"",""postTreatmentChemicalAgentSmiles"":""C1C(CC(CC1(C=O)O)(C=O)O)(C=O)O ；NN"",""postTreatmentChemicalAgentConcentration"":""25；50""}]","[""water""]","[""Hexane""]","[""wt%""]","[]","[""wt%""]","[]","C1=CC(=CC(=C1)N)N","0.05","C1=C(C=C(C=C1C(=O)Cl)C(=O)Cl)C(=O)Cl","0.15",false,"Crossflow",10,25,,"Ethanol","Dye","Eosin Y",647.89,100,"mg/L",1,"[""AFM"",""FTIR"",""SEM"",""XPS""]",,2.4,,true,false,"Accepted","[""TFC""]","[""Other""]","[]","[""Polyimide(Lenzig® P84)""]","[""Pure solvent treatment""]","65e5b4951850430560c19ce1","2024-03-04T11:46:29.478Z","2023-01-01T00:00:00.000Z","Effective regulating interfacial polymerization process of OSN membrane via in-situ constructed nano-porous interlayer of 2D TpHz covalent organic frameworks","Scientific Report","backOffice","10.1016/j.memsci.2022.121101","65e13b191850430560c199f5","Li","https://doi.org/10.1016/j.memsci.2022.121101",0,"Composite","iTFC4-0.05-EtOH2-EY","Scientific report","Interfacial Polymerization","[{""postTreatmentChemicalAgentConcentrationUnit"":[],""_id"":""65e5b4951850430560c19ce4"",""postTreatment"":""Pure solvent treatment"",""postTreatmentChemicalAgentSmiles"":""CN(C)C=O""}]","Commercial",,99,"4483",0,,,,,,7.21,,,,"Polyimide",,,380,,"TpHz modified Polyimide",,,,,,,,,,,,,,,,,,,,,,,,,,,,,,,,,,,,,,,,,,,,,,,,,,,,,,,,,,,,,,"[]",,,,,,,,,,,,
"66040408b6f18181f85eb816","2024-03-04T11:46:29.526Z","[]","[]","[]","[]",,,"[""Thermal treatment""]","[{""postTreatmentChemicalAgentConcentrationUnit"":[""mg/L"",""mg/L""],""_id"":""66040235b6f18181f85eb80e"",""postTreatment"":""Thermal treatment"",""postTreatmentChemicalAgentSmiles"":""C1C(CC(CC1(C=O)O)(C=O)O)(C=O)O ；NN"",""postTreatmentChemicalAgentConcentration"":""25；50""}]","[""water""]","[""Hexane""]","[""wt%""]","[]","[""wt%""]","[]","C1=CC(=CC(=C1)N)N","0.05","C1=C(C=C(C=C1C(=O)Cl)C(=O)Cl)C(=O)Cl","0.15",false,"Crossflow",10,25,,"Ethanol","Dye","Rose Bengal (disodium salt)",1017.64,100,"mg/L",1,"[""AFM"",""FTIR"",""SEM"",""XPS""]",,2.4,,true,false,"Accepted","[""TFC""]","[""Other""]","[]","[""Polyimide(Lenzig® P84)""]","[""Pure solvent treatment""]","65e5b4951850430560c19ce1","2024-03-04T11:46:29.478Z","2023-01-01T00:00:00.000Z","Effective regulating interfacial polymerization process of OSN membrane via in-situ constructed nano-porous interlayer of 2D TpHz covalent organic frameworks","Scientific Report","backOffice","10.1016/j.memsci.2022.121101","65e13b191850430560c199f5","Li","https://doi.org/10.1016/j.memsci.2022.121101",0,"Composite","iTFC4-0.05-EtOH3-RB","Scientific report","Interfacial Polymerization","[{""postTreatmentChemicalAgentConcentrationUnit"":[],""_id"":""65e5b4951850430560c19ce4"",""postTreatment"":""Pure solvent treatment"",""postTreatmentChemicalAgentSmiles"":""CN(C)C=O""}]","Commercial",,99,"4484",0,,,,,,7.21,,,,"Polyimide",,,380,,"TpHz modified Polyimide",,,,,,,,,,,,,,,,,,,,,,,,,,,,,,,,,,,,,,,,,,,,,,,,,,,,,,,,,,,,,,"[]",,,,,,,,,,,,
"66040452b6f18181f85eb81c","2024-03-04T11:46:29.526Z","[]","[]","[]","[]",,,"[""Thermal treatment""]","[{""postTreatmentChemicalAgentConcentrationUnit"":[""mg/L"",""mg/L""],""_id"":""66040235b6f18181f85eb80e"",""postTreatment"":""Thermal treatment"",""postTreatmentChemicalAgentSmiles"":""C1C(CC(CC1(C=O)O)(C=O)O)(C=O)O ；NN"",""postTreatmentChemicalAgentConcentration"":""25；50""}]","[""water""]","[""Hexane""]","[""wt%""]","[]","[""wt%""]","[]","C1=CC(=CC(=C1)N)N","0.05","C1=C(C=C(C=C1C(=O)Cl)C(=O)Cl)C(=O)Cl","0.15",false,"Crossflow",10,25,,"Ethanol","Dye","Brilliant blue R250 (disodium salt)",825.97,100,"mg/L",1,"[""AFM"",""FTIR"",""SEM"",""XPS""]",,2.4,,true,false,"Accepted","[""TFC""]","[""Other""]","[]","[""Polyimide(Lenzig® P84)""]","[""Pure solvent treatment""]","65e5b4951850430560c19ce1","2024-03-04T11:46:29.478Z","2023-01-01T00:00:00.000Z","Effective regulating interfacial polymerization process of OSN membrane via in-situ constructed nano-porous interlayer of 2D TpHz covalent organic frameworks","Scientific Report","backOffice","10.1016/j.memsci.2022.121101","65e13b191850430560c199f5","Li","https://doi.org/10.1016/j.memsci.2022.121101",0,"Composite","iTFC4-0.05-EtOH4-BB","Scientific report","Interfacial Polymerization","[{""postTreatmentChemicalAgentConcentrationUnit"":[],""_id"":""65e5b4951850430560c19ce4"",""postTreatment"":""Pure solvent treatment"",""postTreatmentChemicalAgentSmiles"":""CN(C)C=O""}]","Commercial",,99,"4485",0,,,,,,7.21,,,,"Polyimide",,,380,,"TpHz modified Polyimide",,,,,,,,,,,,,,,,,,,,,,,,,,,,,,,,,,,,,,,,,,,,,,,,,,,,,,,,,,,,,,"[]",,,,,,,,,,,,
"66040476b6f18181f85eb822","2024-03-04T11:46:29.526Z","[]","[]","[]","[]",,,"[""Thermal treatment""]","[{""postTreatmentChemicalAgentConcentrationUnit"":[""mg/L"",""mg/L""],""_id"":""66040235b6f18181f85eb80e"",""postTreatment"":""Thermal treatment"",""postTreatmentChemicalAgentSmiles"":""C1C(CC(CC1(C=O)O)(C=O)O)(C=O)O ；NN"",""postTreatmentChemicalAgentConcentration"":""25；50""}]","[""water""]","[""Hexane""]","[""wt%""]","[]","[""wt%""]","[]","C1=CC(=CC(=C1)N)N","0.05","C1=C(C=C(C=C1C(=O)Cl)C(=O)Cl)C(=O)Cl","0.15",false,"Crossflow",10,25,,"Ethanol","Dye","Safranine T (chloride salt)",350.84,100,"mg/L",1,"[""AFM"",""FTIR"",""SEM"",""XPS""]",,2.4,,true,false,"Accepted","[""TFC""]","[""Other""]","[]","[""Polyimide(Lenzig® P84)""]","[""Pure solvent treatment""]","65e5b4951850430560c19ce1","2024-03-04T11:46:29.478Z","2023-01-01T00:00:00.000Z","Effective regulating interfacial polymerization process of OSN membrane via in-situ constructed nano-porous interlayer of 2D TpHz covalent organic frameworks","Scientific Report","backOffice","10.1016/j.memsci.2022.121101","65e13b191850430560c199f5","Li","https://doi.org/10.1016/j.memsci.2022.121101",0,"Composite","iTFC4-0.05-EtOH5-ST","Scientific report","Interfacial Polymerization","[{""postTreatmentChemicalAgentConcentrationUnit"":[],""_id"":""65e5b4951850430560c19ce4"",""postTreatment"":""Pure solvent treatment"",""postTreatmentChemicalAgentSmiles"":""CN(C)C=O""}]","Commercial",,86,"4486",0,,,,,,7.21,,,,"Polyimide",,,380,,"TpHz modified Polyimide",,,,,,,,,,,,,,,,,,,,,,,,,,,,,,,,,,,,,,,,,,,,,,,,,,,,,,,,,,,,,,"[]",,,,,,,,,,,,
"66040677b6f18181f85eb837","2024-03-04T11:46:29.526Z","[]","[]","[]","[]",,,"[""Surface treatment""]","[{""postTreatmentChemicalAgentConcentrationUnit"":[""mg/L"",""mg/L""],""_id"":""6604063ab6f18181f85eb835"",""postTreatment"":""Surface treatment"",""postTreatmentChemicalAgentSmiles"":""C1C(CC(CC1(C=O)O)(C=O)O)(C=O)O ；NN"",""postTreatmentChemicalAgentConcentration"":""25；50""}]","[""water""]","[""Hexane""]","[""wt%""]","[]","[""wt%""]","[]","C1=CC(=CC(=C1)N)N","0.05","C1=C(C=C(C=C1C(=O)Cl)C(=O)Cl)C(=O)Cl","0.15",false,"Crossflow",5,25,,"water","Oligomer","Polyethyleneglycol",400,100,"mg/L",1,"[""AFM"",""FTIR"",""SEM"",""XPS""]",,2.4,,true,false,"Accepted","[""TFC""]","[""Other""]","[]","[""Polyimide(Lenzig® P84)""]","[""Pure solvent treatment""]","65e5b4951850430560c19ce1","2024-03-04T11:46:29.478Z","2023-01-01T00:00:00.000Z","Effective regulating interfacial polymerization process of OSN membrane via in-situ constructed nano-porous interlayer of 2D TpHz covalent organic frameworks","Scientific Report","backOffice","10.1016/j.memsci.2022.121101","65e13b191850430560c199f5","Li","https://doi.org/10.1016/j.memsci.2022.121101",0,"Composite","iTFC4-0.05-H2O-2-PEG400","Scientific report","Interfacial Polymerization","[{""postTreatmentChemicalAgentConcentrationUnit"":[],""_id"":""65e5b4951850430560c19ce4"",""postTreatment"":""Pure solvent treatment"",""postTreatmentChemicalAgentSmiles"":""CN(C)C=O""}]","Commercial",,93,"4487",0,,,,,,,,,,"Polyimide",,,380,,"TpHz modified Polyimide",,,,,,,,,,,,,,,,,,,,,,,,,,,,,,,,,,,,,,,,,,,,,,,,,,,,,,,,,,,,,,"[]",,,,,,,,,,,,
"660406a0b6f18181f85eb83d","2024-03-04T11:46:29.526Z","[]","[]","[]","[]",,,"[""Surface treatment""]","[{""postTreatmentChemicalAgentConcentrationUnit"":[""mg/L"",""mg/L""],""_id"":""6604063ab6f18181f85eb835"",""postTreatment"":""Surface treatment"",""postTreatmentChemicalAgentSmiles"":""C1C(CC(CC1(C=O)O)(C=O)O)(C=O)O ；NN"",""postTreatmentChemicalAgentConcentration"":""25；50""}]","[""water""]","[""Hexane""]","[""wt%""]","[]","[""wt%""]","[]","C1=CC(=CC(=C1)N)N","0.05","C1=C(C=C(C=C1C(=O)Cl)C(=O)Cl)C(=O)Cl","0.15",false,"Crossflow",5,25,,"water","Oligomer","Polyethyleneglycol",600,100,"mg/L",1,"[""AFM"",""FTIR"",""SEM"",""XPS""]",,2.4,,true,false,"Accepted","[""TFC""]","[""Other""]","[]","[""Polyimide(Lenzig® P84)""]","[""Pure solvent treatment""]","65e5b4951850430560c19ce1","2024-03-04T11:46:29.478Z","2023-01-01T00:00:00.000Z","Effective regulating interfacial polymerization process of OSN membrane via in-situ constructed nano-porous interlayer of 2D TpHz covalent organic frameworks","Scientific Report","backOffice","10.1016/j.memsci.2022.121101","65e13b191850430560c199f5","Li","https://doi.org/10.1016/j.memsci.2022.121101",0,"Composite","iTFC4-0.05-H2O-3-PEG600","Scientific report","Interfacial Polymerization","[{""postTreatmentChemicalAgentConcentrationUnit"":[],""_id"":""65e5b4951850430560c19ce4"",""postTreatment"":""Pure solvent treatment"",""postTreatmentChemicalAgentSmiles"":""CN(C)C=O""}]","Commercial",,98,"4488",0,,,,,,,,,,"Polyimide",,,380,,"TpHz modified Polyimide",,,,,,,,,,,,,,,,,,,,,,,,,,,,,,,,,,,,,,,,,,,,,,,,,,,,,,,,,,,,,,"[]",,,,,,,,,,,,
"660406bfb6f18181f85eb843","2024-03-04T11:46:29.526Z","[]","[]","[]","[]",,,"[""Surface treatment""]","[{""postTreatmentChemicalAgentConcentrationUnit"":[""mg/L"",""mg/L""],""_id"":""6604063ab6f18181f85eb835"",""postTreatment"":""Surface treatment"",""postTreatmentChemicalAgentSmiles"":""C1C(CC(CC1(C=O)O)(C=O)O)(C=O)O ；NN"",""postTreatmentChemicalAgentConcentration"":""25；50""}]","[""water""]","[""Hexane""]","[""wt%""]","[]","[""wt%""]","[]","C1=CC(=CC(=C1)N)N","0.05","C1=C(C=C(C=C1C(=O)Cl)C(=O)Cl)C(=O)Cl","0.15",false,"Crossflow",5,25,,"water","Oligomer","Polyethyleneglycol",800,100,"mg/L",1,"[""AFM"",""FTIR"",""SEM"",""XPS""]",,2.4,,true,false,"Accepted","[""TFC""]","[""Other""]","[]","[""Polyimide(Lenzig® P84)""]","[""Pure solvent treatment""]","65e5b4951850430560c19ce1","2024-03-04T11:46:29.478Z","2023-01-01T00:00:00.000Z","Effective regulating interfacial polymerization process of OSN membrane via in-situ constructed nano-porous interlayer of 2D TpHz covalent organic frameworks","Scientific Report","backOffice","10.1016/j.memsci.2022.121101","65e13b191850430560c199f5","Li","https://doi.org/10.1016/j.memsci.2022.121101",0,"Composite","iTFC4-0.05-H2O-4-PEG800","Scientific report","Interfacial Polymerization","[{""postTreatmentChemicalAgentConcentrationUnit"":[],""_id"":""65e5b4951850430560c19ce4"",""postTreatment"":""Pure solvent treatment"",""postTreatmentChemicalAgentSmiles"":""CN(C)C=O""}]","Commercial",,99,"4489",0,,,,,,,,,,"Polyimide",,,380,,"TpHz modified Polyimide",,,,,,,,,,,,,,,,,,,,,,,,,,,,,,,,,,,,,,,,,,,,,,,,,,,,,,,,,,,,,,"[]",,,,,,,,,,,,
"660406efb6f18181f85eb849","2024-03-04T11:46:29.526Z","[]","[]","[]","[]",,,"[""Surface treatment""]","[{""postTreatmentChemicalAgentConcentrationUnit"":[""mg/L"",""mg/L""],""_id"":""6604063ab6f18181f85eb835"",""postTreatment"":""Surface treatment"",""postTreatmentChemicalAgentSmiles"":""C1C(CC(CC1(C=O)O)(C=O)O)(C=O)O ；NN"",""postTreatmentChemicalAgentConcentration"":""25；50""}]","[""water""]","[""Hexane""]","[""wt%""]","[]","[""wt%""]","[]","C1=CC(=CC(=C1)N)N","0.05","C1=C(C=C(C=C1C(=O)Cl)C(=O)Cl)C(=O)Cl","0.15",false,"Crossflow",5,25,,"water","Oligomer","Polyethyleneglycol",1000,100,"mg/L",1,"[""AFM"",""FTIR"",""SEM"",""XPS""]",,2.4,,true,false,"Accepted","[""TFC""]","[""Other""]","[]","[""Polyimide(Lenzig® P84)""]","[""Pure solvent treatment""]","65e5b4951850430560c19ce1","2024-03-04T11:46:29.478Z","2023-01-01T00:00:00.000Z","Effective regulating interfacial polymerization process of OSN membrane via in-situ constructed nano-porous interlayer of 2D TpHz covalent organic frameworks","Scientific Report","backOffice","10.1016/j.memsci.2022.121101","65e13b191850430560c199f5","Li","https://doi.org/10.1016/j.memsci.2022.121101",0,"Composite","iTFC4-0.05-H2O-5-PEG1000","Scientific report","Interfacial Polymerization","[{""postTreatmentChemicalAgentConcentrationUnit"":[],""_id"":""65e5b4951850430560c19ce4"",""postTreatment"":""Pure solvent treatment"",""postTreatmentChemicalAgentSmiles"":""CN(C)C=O""}]","Commercial",,99,"4490",0,,,,,,,,,,"Polyimide",,,380,,"TpHz modified Polyimide",,,,,,,,,,,,,,,,,,,,,,,,,,,,,,,,,,,,,,,,,,,,,,,,,,,,,,,,,,,,,,"[]",,,,,,,,,,,,
"660408fdb6f18181f85eb84f","2024-03-27T11:54:37.527Z","[""Dimethylformamide (DMF)""]","[""water""]","[""wt%""]","[]","18","230","[""Crosslinking"",""Gutter layer synthesis""]","[{""postTreatmentChemicalAgentConcentrationUnit"":[""wt%""],""_id"":""66194758dd02ff2f9a462a32"",""postTreatment"":""Crosslinking"",""postTreatmentChemicalAgentSmiles"":""C(CCCN)CCN"",""postTreatmentChemicalAgentConcentration"":""10""},{""postTreatmentChemicalAgentConcentrationUnit"":[""mg/L"",""mg/L""],""_id"":""66194758dd02ff2f9a462a33"",""postTreatment"":""Gutter layer synthesis"",""postTreatmentChemicalAgentSmiles"":""C1=CC(=CC=C1N)N;C1C(CC(CC1(C=O)O)(C=O)O)(C=O)O"",""postTreatmentChemicalAgentConcentration"":""250;12.5""}]","[""water""]","[""Hexane""]","[""wt%""]","[]","[""wt%""]","[]","C1=CC(=CC(=C1)N)N","0.05","C1=C(C=C(C=C1C(=O)Cl)C(=O)Cl)C(=O)Cl","0.15",false,"Crossflow",10,25,28.26,"Ethanol","Dye","Rhodamine B (chloride salt)",479.02,0.01,,1,"[]",,,,true,false,"Accepted","[""TFC""]","[""Polyamide""]","[]","[""Polyimide(Lenzig® P84)""]","[""Crosslinking"",""Pure solvent treatment""]","65e485171850430560c19b76","2024-03-03T14:11:35.291Z","2021-01-01T00:00:00.000Z","Effectively regulating interfacial polymerization process via in-situ constructed 2D COFs interlayer for fabricating organic solvent nanofiltration membranes","Scientific Report","backOffice","10.1016/j.memsci.2021.119618","65e452a41850430560c19b6b","Yang","https://doi.org/10.1016/j.memsci.2021.119618",0,"Composite","TFN-3-0.05","Scientific report","Interfacial Polymerization","[{""postTreatmentChemicalAgentConcentrationUnit"":[""wt%""],""_id"":""660408fdb6f18181f85eb851"",""postTreatment"":""Crosslinking"",""postTreatmentChemicalAgentSmiles"":""C(CCCN)CCN"",""postTreatmentChemicalAgentConcentration"":""10""},{""postTreatmentChemicalAgentConcentrationUnit"":[],""_id"":""66174de4f00ca5f21b2fb355"",""postTreatment"":""Pure solvent treatment"",""postTreatmentChemicalAgentSmiles"":""CN(C)C=O""}]","ISA",3.45,99.64,"4491",0,"C(CO)O","1.0","coating solution","TPPA-COF","250;12.5",,,,,,,,,,,,,,,,,,,,,,,,,,,,,,,,,,,,,,,,,,,,,,,,,,,,,,,,,,,,,,,,,,,,,,,,"[""mg/L""]",,,,,,,,,,,,
"66040b4db6f18181f85eb85c","2024-03-04T11:46:29.526Z","[]","[]","[]","[]",,,"[""None""]","[]","[""water""]","[""Hexane""]","[""wt%""]","[]","[""wt%""]","[]","C1=CC(=CC(=C1)N)N","0.05","C1=C(C=C(C=C1C(=O)Cl)C(=O)Cl)C(=O)Cl","0.15",false,"Crossflow",10,25,,"Ethanol","Dye","Rhodamine B (chloride salt)",479.02,100,"mg/L",1,"[""AFM"",""FTIR"",""SEM"",""XPS""]",,2.4,,true,false,"Accepted","[""TFC""]","[""Polyimide""]","[]","[""Polyimide(Lenzig® P84)""]","[""Pure solvent treatment""]","65e5b4951850430560c19ce1","2024-03-04T11:46:29.478Z","2023-01-01T00:00:00.000Z","Effective regulating interfacial polymerization process of OSN membrane via in-situ constructed nano-porous interlayer of 2D TpHz covalent organic frameworks","Scientific Report","backOffice","10.1016/j.memsci.2022.121101","65e13b191850430560c199f5","Li","https://doi.org/10.1016/j.memsci.2022.121101",0,"Composite","TFC-0.05-EtOH-RB","Scientific report","Interfacial Polymerization","[{""postTreatmentChemicalAgentConcentrationUnit"":[],""_id"":""66040b4db6f18181f85eb85e"",""postTreatment"":""Pure solvent treatment"",""postTreatmentChemicalAgentSmiles"":""CN(C)C=O""}]","Commercial",4.2,99,"4492",0,,,,,,,,,,"Polyimide",,,,,"TpHz modified Polyimide",,,,,,,,,,,,,,,,,,,,,,,,,,,,,,,,,,,,,,,,,,,,,,,,,,,,,,,,,,,,,,"[]",,,,,,,,,,,,
"66040ee2b6f18181f85eb88b","2024-03-04T11:46:29.526Z","[]","[]","[]","[]",,,"[""Surface treatment""]","[{""postTreatmentChemicalAgentConcentrationUnit"":[""mg/L"",""mg/L""],""_id"":""66040ee2b6f18181f85eb88c"",""postTreatment"":""Surface treatment"",""postTreatmentChemicalAgentSmiles"":""C1C(CC(CC1(C=O)O)(C=O)O)(C=O)O ；NN"",""postTreatmentChemicalAgentConcentration"":""25；5""}]","[""water""]","[""Hexane""]","[""wt%""]","[]","[""wt%""]","[]","C1=CC(=CC(=C1)N)N","0.05","C1=C(C=C(C=C1C(=O)Cl)C(=O)Cl)C(=O)Cl","0.15",false,"Crossflow",10,25,,"Ethanol","Dye","Rhodamine B (chloride salt)",479.02,100,"mg/L",1,"[""AFM"",""FTIR"",""SEM"",""XPS""]",,,,true,false,"Accepted","[""TFC""]","[""Other""]","[]","[""Polyimide(Lenzig® P84)""]","[""Pure solvent treatment""]","65e5b4951850430560c19ce1","2024-03-04T11:46:29.478Z","2023-01-01T00:00:00.000Z","Effective regulating interfacial polymerization process of OSN membrane via in-situ constructed nano-porous interlayer of 2D TpHz covalent organic frameworks","Scientific Report","backOffice","10.1016/j.memsci.2022.121101","65e13b191850430560c199f5","Li","https://doi.org/10.1016/j.memsci.2022.121101",0,"Composite","iTFC1-0.05-EtOH-RB","Scientific report","Interfacial Polymerization","[{""postTreatmentChemicalAgentConcentrationUnit"":[],""_id"":""66040b4db6f18181f85eb85e"",""postTreatment"":""Pure solvent treatment"",""postTreatmentChemicalAgentSmiles"":""CN(C)C=O""}]","Commercial",4.82,99,"4493",0,,,,,,,,,,"Polyimide",,,,,"TpHz modified Polyimide",,,,,,,,,,,,,,,,,,,,,,,,,,,,,,,,,,,,,,,,,,,,,,,,,,,,,,,,,,,,,,"[]",,,,,,,,,,,,
"66040fd4b6f18181f85eb89f","2024-03-04T11:46:29.526Z","[]","[]","[]","[]",,,"[""Surface treatment""]","[{""postTreatmentChemicalAgentConcentrationUnit"":[""mg/L"",""mg/L""],""_id"":""66040ee2b6f18181f85eb88c"",""postTreatment"":""Surface treatment"",""postTreatmentChemicalAgentSmiles"":""C1C(CC(CC1(C=O)O)(C=O)O)(C=O)O ；NN"",""postTreatmentChemicalAgentConcentration"":""25；15""}]","[""water""]","[""Hexane""]","[""wt%""]","[]","[""wt%""]","[]","C1=CC(=CC(=C1)N)N","0.05","C1=C(C=C(C=C1C(=O)Cl)C(=O)Cl)C(=O)Cl","0.15",false,"Crossflow",10,25,,"Ethanol","Dye","Rhodamine B (chloride salt)",479.02,100,"mg/L",1,"[""AFM"",""FTIR"",""SEM"",""XPS""]",,2.1,,true,false,"Accepted","[""TFC""]","[""Other""]","[]","[""Polyimide(Lenzig® P84)""]","[""Pure solvent treatment""]","65e5b4951850430560c19ce1","2024-03-04T11:46:29.478Z","2023-01-01T00:00:00.000Z","Effective regulating interfacial polymerization process of OSN membrane via in-situ constructed nano-porous interlayer of 2D TpHz covalent organic frameworks","Scientific Report","backOffice","10.1016/j.memsci.2022.121101","65e13b191850430560c199f5","Li","https://doi.org/10.1016/j.memsci.2022.121101",0,"Composite","iTFC2-0.05-EtOH","Scientific report","Interfacial Polymerization","[{""postTreatmentChemicalAgentConcentrationUnit"":[],""_id"":""66040b4db6f18181f85eb85e"",""postTreatment"":""Pure solvent treatment"",""postTreatmentChemicalAgentSmiles"":""CN(C)C=O""}]","Commercial",5.28,99,"4494",0,,,,,,,,,,"Polyimide",,,,,"TpHz modified Polyimide",,,,,,,,,,,,,,,,,,,,,,,,,,,,,,,,,,,,,,,,,,,,,,,,,,,,,,,,,,,,,,"[]",,,,,,,,,,,,
