Repository: BAMresearch/onf-database

This repository belongs to the the publication "Revealing structure-property-performance relationships of organic solvent nanofiltration membranes using a FAIR, open-access database" published in ADD JOURNAL (DOI). 
It uses a dataset derived from The Open Membrane Database (https://openmembranedatabase.org/). The access date was April 8th 2025. The original dataset is in the repository as OMD_SRNF_2025-04-08.csv file.

The main researchers involved in the study are Sarah Glass (ORCID: 0000-0002-0625-0057), Petra Merten (no ORCID available), Torsten Brinkmann (ORCID: 0000-0002-5114-6259) and Volkan Filiz (ORCID: 0000-0003-0239-8641). 

The repository contains 5 Python files:

File: OMD_SRNF_2025-04-08.csv (part 144 of 184)
"66041006b6f18181f85eb8a5","2024-03-04T11:46:29.526Z","[]","[]","[]","[]",,,"[""Surface treatment""]","[{""postTreatmentChemicalAgentConcentrationUnit"":[""mg/L"",""mg/L""],""_id"":""66040ee2b6f18181f85eb88c"",""postTreatment"":""Surface treatment"",""postTreatmentChemicalAgentSmiles"":""C1C(CC(CC1(C=O)O)(C=O)O)(C=O)O ；NN"",""postTreatmentChemicalAgentConcentration"":""25；25""}]","[""water""]","[""Hexane""]","[""wt%""]","[]","[""wt%""]","[]","C1=CC(=CC(=C1)N)N","0.05","C1=C(C=C(C=C1C(=O)Cl)C(=O)Cl)C(=O)Cl","0.15",false,"Crossflow",10,25,,"Ethanol","Dye","Rhodamine B (chloride salt)",479.02,100,"mg/L",1,"[""AFM"",""FTIR"",""SEM"",""XPS""]",,,,true,false,"Accepted","[""TFC""]","[""Other""]","[]","[""Polyimide(Lenzig® P84)""]","[""Pure solvent treatment""]","65e5b4951850430560c19ce1","2024-03-04T11:46:29.478Z","2023-01-01T00:00:00.000Z","Effective regulating interfacial polymerization process of OSN membrane via in-situ constructed nano-porous interlayer of 2D TpHz covalent organic frameworks","Scientific Report","backOffice","10.1016/j.memsci.2022.121101","65e13b191850430560c199f5","Li","https://doi.org/10.1016/j.memsci.2022.121101",0,"Composite","iTFC3-0.05-EtOH","Scientific report","Interfacial Polymerization","[{""postTreatmentChemicalAgentConcentrationUnit"":[],""_id"":""66040b4db6f18181f85eb85e"",""postTreatment"":""Pure solvent treatment"",""postTreatmentChemicalAgentSmiles"":""CN(C)C=O""}]","Commercial",5.81,99,"4495",0,,,,,,,,,,"Polyimide",,,,,"TpHz modified Polyimide",,,,,,,,,,,,,,,,,,,,,,,,,,,,,,,,,,,,,,,,,,,,,,,,,,,,,,,,,,,,,,"[]",,,,,,,,,,,,
"66041082b6f18181f85eb8ab","2024-03-04T11:46:29.526Z","[]","[]","[]","[]",,,"[""Surface treatment""]","[{""postTreatmentChemicalAgentConcentrationUnit"":[""mg/L"",""mg/L""],""_id"":""66040ee2b6f18181f85eb88c"",""postTreatment"":""Surface treatment"",""postTreatmentChemicalAgentSmiles"":""C1C(CC(CC1(C=O)O)(C=O)O)(C=O)O ；NN"",""postTreatmentChemicalAgentConcentration"":""25；75""}]","[""water""]","[""Hexane""]","[""wt%""]","[]","[""wt%""]","[]","C1=CC(=CC(=C1)N)N","0.05","C1=C(C=C(C=C1C(=O)Cl)C(=O)Cl)C(=O)Cl","0.15",false,"Crossflow",10,25,,"Ethanol","Dye","Rhodamine B (chloride salt)",479.02,100,"mg/L",1,"[""AFM"",""FTIR"",""SEM"",""XPS""]",,,,true,false,"Accepted","[""TFC""]","[""Other""]","[]","[""Polyimide(Lenzig® P84)""]","[""Pure solvent treatment""]","65e5b4951850430560c19ce1","2024-03-04T11:46:29.478Z","2023-01-01T00:00:00.000Z","Effective regulating interfacial polymerization process of OSN membrane via in-situ constructed nano-porous interlayer of 2D TpHz covalent organic frameworks","Scientific Report","backOffice","10.1016/j.memsci.2022.121101","65e13b191850430560c199f5","Li","https://doi.org/10.1016/j.memsci.2022.121101",0,"Composite","iTFC5-0.05-EtOH","Scientific report","Interfacial Polymerization","[{""postTreatmentChemicalAgentConcentrationUnit"":[],""_id"":""66040b4db6f18181f85eb85e"",""postTreatment"":""Pure solvent treatment"",""postTreatmentChemicalAgentSmiles"":""CN(C)C=O""}]","Commercial",6.07,99,"4496",0,,,,,,,,,,"Polyimide",,,,,"TpHz modified Polyimide",,,,,,,,,,,,,,,,,,,,,,,,,,,,,,,,,,,,,,,,,,,,,,,,,,,,,,,,,,,,,,"[]",,,,,,,,,,,,
"6604111db6f18181f85eb8c1","2024-03-04T11:46:29.526Z","[]","[]","[]","[]",,,"[""Surface treatment""]","[{""postTreatmentChemicalAgentConcentrationUnit"":[""mg/L"",""mg/L""],""_id"":""66040ee2b6f18181f85eb88c"",""postTreatment"":""Surface treatment"",""postTreatmentChemicalAgentSmiles"":""C1C(CC(CC1(C=O)O)(C=O)O)(C=O)O ；NN"",""postTreatmentChemicalAgentConcentration"":""25；100""}]","[""water""]","[""Hexane""]","[""wt%""]","[]","[""wt%""]","[]","C1=CC(=CC(=C1)N)N","0.05","C1=C(C=C(C=C1C(=O)Cl)C(=O)Cl)C(=O)Cl","0.15",false,"Crossflow",10,25,,"Ethanol","Dye","Rhodamine B (chloride salt)",479.02,100,"mg/L",1,"[""AFM"",""FTIR"",""SEM"",""XPS""]",,4.5,,true,false,"Accepted","[""TFC""]","[""Other""]","[]","[""Polyimide(Lenzig® P84)""]","[""Pure solvent treatment""]","65e5b4951850430560c19ce1","2024-03-04T11:46:29.478Z","2023-01-01T00:00:00.000Z","Effective regulating interfacial polymerization process of OSN membrane via in-situ constructed nano-porous interlayer of 2D TpHz covalent organic frameworks","Scientific Report","backOffice","10.1016/j.memsci.2022.121101","65e13b191850430560c199f5","Li","https://doi.org/10.1016/j.memsci.2022.121101",0,"Composite","iTFC6-0.05-EtOH","Scientific report","Interfacial Polymerization","[{""postTreatmentChemicalAgentConcentrationUnit"":[],""_id"":""66040b4db6f18181f85eb85e"",""postTreatment"":""Pure solvent treatment"",""postTreatmentChemicalAgentSmiles"":""CN(C)C=O""}]","Commercial",5.52,99,"4497",0,,,,,,,,,,"Polyimide",,,,,"TpHz modified Polyimide",,,,,,,,,,,,,,,,,,,,,,,,,,,,,,,,,,,,,,,,,,,,,,,,,,,,,,,,,,,,,,"[]",,,,,,,,,,,,
"66041187b6f18181f85eb8ce","2024-03-04T11:46:29.526Z","[]","[]","[]","[]",,,"[""Surface treatment""]","[{""postTreatmentChemicalAgentConcentrationUnit"":[""mg/L"",""mg/L""],""_id"":""66040ee2b6f18181f85eb88c"",""postTreatment"":""Surface treatment"",""postTreatmentChemicalAgentSmiles"":""C1C(CC(CC1(C=O)O)(C=O)O)(C=O)O ；NN"",""postTreatmentChemicalAgentConcentration"":""25；200""}]","[""water""]","[""Hexane""]","[""wt%""]","[]","[""wt%""]","[]","C1=CC(=CC(=C1)N)N","0.05","C1=C(C=C(C=C1C(=O)Cl)C(=O)Cl)C(=O)Cl","0.15",false,"Crossflow",10,25,,"Ethanol","Dye","Rhodamine B (chloride salt)",479.02,100,"mg/L",1,"[""AFM"",""FTIR"",""SEM"",""XPS""]",,,,true,false,"Accepted","[""TFC""]","[""Other""]","[]","[""Polyimide(Lenzig® P84)""]","[""Pure solvent treatment""]","65e5b4951850430560c19ce1","2024-03-04T11:46:29.478Z","2023-01-01T00:00:00.000Z","Effective regulating interfacial polymerization process of OSN membrane via in-situ constructed nano-porous interlayer of 2D TpHz covalent organic frameworks","Scientific Report","backOffice","10.1016/j.memsci.2022.121101","65e13b191850430560c199f5","Li","https://doi.org/10.1016/j.memsci.2022.121101",0,"Composite","iTFC7-0.05-EtOH","Scientific report","Interfacial Polymerization","[{""postTreatmentChemicalAgentConcentrationUnit"":[],""_id"":""66040b4db6f18181f85eb85e"",""postTreatment"":""Pure solvent treatment"",""postTreatmentChemicalAgentSmiles"":""CN(C)C=O""}]","Commercial",4.85,99,"4498",0,,,,,,,,,,"Polyimide",,,,,"TpHz modified Polyimide",,,,,,,,,,,,,,,,,,,,,,,,,,,,,,,,,,,,,,,,,,,,,,,,,,,,,,,,,,,,,,"[]",,,,,,,,,,,,
"66041215b6f18181f85eb8d4","2024-03-27T07:15:06.663Z","[]","[]","[]","[]",,,"[""None""]","[]","[""Dichloromethane (DCM)""]","[""water""]","[""mmol/L""]","[]","[""mol/L""]","[""mol/L""]","C1=CC(=CC=C1N)N(C2=CC=C(C=C2)N)C3=CC=C(C=C3)N; C1=C(C=C(C=C1C=O)C=O)C=O","0.06;0.06","none","none",false,"Crossflow",5,25,,"Acetone","Other","",,,,1,"[""FTIR"",""XPS"",""AFM""]",290,2.03,,true,false,"Accepted","[""TFN""]","[""Other""]","[]","[""Other""]","[""Pure solvent treatment""]","6603c77ab6f18181f85eae5a","2024-03-27T07:15:06.576Z","2020-01-01T00:00:00.000Z","Self-standing and flexible covalent organic framework  (COF) membranes for molecular separation","Scientific Report","backOffice","10.1126/sciadv.abb1110","65e13b191850430560c199f5","Liu","https://doi.org/10.1126/sciadv.abb1110",0,"Composite","TAPA-TFB COF films-Acetone","Scientific report","Interfacial Polymerization","[{""postTreatmentChemicalAgentConcentrationUnit"":[],""_id"":""6603c77ab6f18181f85eae5d"",""postTreatment"":""Pure solvent treatment"",""postTreatmentChemicalAgentSmiles"":""CC(=O)C""}]","Inorganic",,,"4499",0,,,"phase 1 (IFP)","covalent organic framework","0.12",103.7,,,,"alumina",,,,,"covalent organic framework","acetic acid","3",,,,,,,,,,,,,,,,,,,,,,,,,,,,,,,,,,,,,,,,,,,,,,,,,,,,,,,,,,,,"[""mmol/L""]",,,,,,,,,,,,
"660412f0b6f18181f85eb8df","2024-03-04T11:46:29.526Z","[]","[]","[]","[]",,,"[""None""]","[]","[""water""]","[""Hexane""]","[""wt%""]","[]","[""wt%""]","[]","C1=CC(=CC(=C1)N)N","0.5","C1=C(C=C(C=C1C(=O)Cl)C(=O)Cl)C(=O)Cl","0.15",false,"Crossflow",10,25,,"Ethanol","Dye","Rhodamine B (chloride salt)",479.02,100,"mg/L",1,"[""AFM"",""FTIR"",""SEM"",""XPS""]",,,,true,false,"Accepted","[""TFC""]","[""Polyimide""]","[]","[""Polyimide(Lenzig® P84)""]","[""Pure solvent treatment""]","65e5b4951850430560c19ce1","2024-03-04T11:46:29.478Z","2023-01-01T00:00:00.000Z","Effective regulating interfacial polymerization process of OSN membrane via in-situ constructed nano-porous interlayer of 2D TpHz covalent organic frameworks","Scientific Report","backOffice","10.1016/j.memsci.2022.121101","65e13b191850430560c199f5","Li","https://doi.org/10.1016/j.memsci.2022.121101",0,"Composite","TFC-0.5-EtOH","Scientific report","Interfacial Polymerization","[{""postTreatmentChemicalAgentConcentrationUnit"":[],""_id"":""66040b4db6f18181f85eb85e"",""postTreatment"":""Pure solvent treatment"",""postTreatmentChemicalAgentSmiles"":""CN(C)C=O""}]","Commercial",3.46,99,"4500",0,,,,,,,,,,"Polyimide",,,,,"TpHz modified Polyimide",,,,,,,,,,,,,,,,,,,,,,,,,,,,,,,,,,,,,,,,,,,,,,,,,,,,,,,,,,,,,,"[]",,,,,,,,,,,,
"6604135ab6f18181f85eb8e4","2024-03-04T11:46:29.526Z","[]","[]","[]","[]",,,"[""Surface treatment""]","[{""postTreatmentChemicalAgentConcentrationUnit"":[""mg/L"",""mg/L""],""_id"":""6604063ab6f18181f85eb835"",""postTreatment"":""Surface treatment"",""postTreatmentChemicalAgentSmiles"":""C1C(CC(CC1(C=O)O)(C=O)O)(C=O)O ；NN"",""postTreatmentChemicalAgentConcentration"":""25；5""}]","[""water""]","[""Hexane""]","[""wt%""]","[]","[""wt%""]","[]","C1=CC(=CC(=C1)N)N","0.5","C1=C(C=C(C=C1C(=O)Cl)C(=O)Cl)C(=O)Cl","0.15",false,"Crossflow",10,25,,"Ethanol","Dye","Rhodamine B (chloride salt)",479.02,100,"mg/L",1,"[""AFM"",""FTIR"",""SEM"",""XPS""]",,,,true,false,"Accepted","[""TFC""]","[""Other""]","[]","[""Polyimide(Lenzig® P84)""]","[""Pure solvent treatment""]","65e5b4951850430560c19ce1","2024-03-04T11:46:29.478Z","2023-01-01T00:00:00.000Z","Effective regulating interfacial polymerization process of OSN membrane via in-situ constructed nano-porous interlayer of 2D TpHz covalent organic frameworks","Scientific Report","backOffice","10.1016/j.memsci.2022.121101","65e13b191850430560c199f5","Li","https://doi.org/10.1016/j.memsci.2022.121101",0,"Composite","iTFC-0.5-EtOH","Scientific report","Interfacial Polymerization","[{""postTreatmentChemicalAgentConcentrationUnit"":[],""_id"":""65e5b4951850430560c19ce4"",""postTreatment"":""Pure solvent treatment"",""postTreatmentChemicalAgentSmiles"":""CN(C)C=O""}]","Commercial",3.84,99,"4501",0,,,,,,,,,,"Polyimide",,,,,"TpHz modified Polyimide",,,,,,,,,,,,,,,,,,,,,,,,,,,,,,,,,,,,,,,,,,,,,,,,,,,,,,,,,,,,,,"[]",,,,,,,,,,,,
"66041387b6f18181f85eb8ea","2024-03-27T07:15:06.663Z","[]","[]","[]","[]",,,"[""None""]","[]","[""Dichloromethane (DCM)""]","[""water""]","[""mmol/L""]","[]","[""mol/L""]","[""mol/L""]","C1=CC(=CC=C1N)N(C2=CC=C(C=C2)N)C3=CC=C(C=C3)N; C1=C(C=C(C=C1C=O)C=O)C=O","0.06;0.06","none","none",false,"Crossflow",5,25,,"Acetonitrile","Other","",,,,1,"[""FTIR"",""XPS"",""AFM""]",290,2.03,,true,false,"Accepted","[""TFN""]","[""Other""]","[]","[""Other""]","[""Pure solvent treatment""]","6603c77ab6f18181f85eae5a","2024-03-27T07:15:06.576Z","2020-01-01T00:00:00.000Z","Self-standing and flexible covalent organic framework  (COF) membranes for molecular separation","Scientific Report","backOffice","10.1126/sciadv.abb1110","65e13b191850430560c199f5","Liu","https://doi.org/10.1126/sciadv.abb1110",0,"Composite","TAPA-TFB COF films-ACN","Scientific report","Interfacial Polymerization","[{""postTreatmentChemicalAgentConcentrationUnit"":[],""_id"":""6603c77ab6f18181f85eae5d"",""postTreatment"":""Pure solvent treatment"",""postTreatmentChemicalAgentSmiles"":""CC#N  ""}]","Inorganic",,,"4502",0,,,"phase 1 (IFP)","covalent organic framework","0.12",190.2,,,,"alumina",,,,,"covalent organic framework","acetic acid","3",,,,,,,,,,,,,,,,,,,,,,,,,,,,,,,,,,,,,,,,,,,,,,,,,,,,,,,,,,,,"[""mmol/L""]",,,,,,,,,,,,
"660413dbb6f18181f85eb8ee","2024-03-04T11:46:29.526Z","[]","[]","[]","[]",,,"[""Surface treatment""]","[{""postTreatmentChemicalAgentConcentrationUnit"":[""mg/L"",""mg/L""],""_id"":""6604063ab6f18181f85eb835"",""postTreatment"":""Surface treatment"",""postTreatmentChemicalAgentSmiles"":""C1C(CC(CC1(C=O)O)(C=O)O)(C=O)O ；NN"",""postTreatmentChemicalAgentConcentration"":""25；15""}]","[""water""]","[""Hexane""]","[""wt%""]","[]","[""wt%""]","[]","C1=CC(=CC(=C1)N)N","0.5","C1=C(C=C(C=C1C(=O)Cl)C(=O)Cl)C(=O)Cl","0.15",false,"Crossflow",10,25,,"Ethanol","Dye","Rhodamine B (chloride salt)",479.02,100,"mg/L",1,"[""AFM"",""FTIR"",""SEM"",""XPS""]",,,,true,false,"Accepted","[""TFC""]","[""Other""]","[]","[""Polyimide(Lenzig® P84)""]","[""Pure solvent treatment""]","65e5b4951850430560c19ce1","2024-03-04T11:46:29.478Z","2023-01-01T00:00:00.000Z","Effective regulating interfacial polymerization process of OSN membrane via in-situ constructed nano-porous interlayer of 2D TpHz covalent organic frameworks","Scientific Report","backOffice","10.1016/j.memsci.2022.121101","65e13b191850430560c199f5","Li","https://doi.org/10.1016/j.memsci.2022.121101",0,"Composite","iTFC2-0.5-EtOH","Scientific report","Interfacial Polymerization","[{""postTreatmentChemicalAgentConcentrationUnit"":[],""_id"":""65e5b4951850430560c19ce4"",""postTreatment"":""Pure solvent treatment"",""postTreatmentChemicalAgentSmiles"":""CN(C)C=O""}]","Commercial",4.23,99,"4503",0,,,,,,,,,,"Polyimide",,,,,"TpHz modified Polyimide",,,,,,,,,,,,,,,,,,,,,,,,,,,,,,,,,,,,,,,,,,,,,,,,,,,,,,,,,,,,,,"[]",,,,,,,,,,,,
"660413f9b6f18181f85eb8fc","2024-03-27T07:15:06.663Z","[]","[]","[]","[]",,,"[""None""]","[]","[""Dichloromethane (DCM)""]","[""water""]","[""mmol/L""]","[]","[""mol/L""]","[""mol/L""]","C1=CC(=CC=C1N)N(C2=CC=C(C=C2)N)C3=CC=C(C=C3)N; C1=C(C=C(C=C1C=O)C=O)C=O","0.06;0.06","none","none",false,"Crossflow",5,25,,"Methanol","Other","",,,,1,"[""FTIR"",""XPS"",""AFM""]",290,2.03,,true,false,"Accepted","[""TFN""]","[""Other""]","[]","[""Other""]","[""Pure solvent treatment""]","6603c77ab6f18181f85eae5a","2024-03-27T07:15:06.576Z","2020-01-01T00:00:00.000Z","Self-standing and flexible covalent organic framework  (COF) membranes for molecular separation","Scientific Report","backOffice","10.1126/sciadv.abb1110","65e13b191850430560c199f5","Liu","https://doi.org/10.1126/sciadv.abb1110",0,"Composite","TAPA-TFB COF films-Methanol","Scientific report","Interfacial Polymerization","[{""postTreatmentChemicalAgentConcentrationUnit"":[],""_id"":""6603c77ab6f18181f85eae5d"",""postTreatment"":""Pure solvent treatment"",""postTreatmentChemicalAgentSmiles"":""CO""}]","Inorganic",,,"4504",0,,,"phase 1 (IFP)","covalent organic framework","0.12",57.3,,,,"alumina",,,,,"covalent organic framework","acetic acid","3",,,,,,,,,,,,,,,,,,,,,,,,,,,,,,,,,,,,,,,,,,,,,,,,,,,,,,,,,,,,"[""mmol/L""]",,,,,,,,,,,,
"660413fcb6f18181f85eb900","2024-03-04T11:46:29.526Z","[]","[]","[]","[]",,,"[""Surface treatment""]","[{""postTreatmentChemicalAgentConcentrationUnit"":[""mg/L"",""mg/L""],""_id"":""6604063ab6f18181f85eb835"",""postTreatment"":""Surface treatment"",""postTreatmentChemicalAgentSmiles"":""C1C(CC(CC1(C=O)O)(C=O)O)(C=O)O ；NN"",""postTreatmentChemicalAgentConcentration"":""25；25""}]","[""water""]","[""Hexane""]","[""wt%""]","[]","[""wt%""]","[]","C1=CC(=CC(=C1)N)N","0.5","C1=C(C=C(C=C1C(=O)Cl)C(=O)Cl)C(=O)Cl","0.15",false,"Crossflow",10,25,,"Ethanol","Dye","Rhodamine B (chloride salt)",479.02,100,"mg/L",1,"[""AFM"",""FTIR"",""SEM"",""XPS""]",,,,true,false,"Accepted","[""TFC""]","[""Other""]","[]","[""Polyimide(Lenzig® P84)""]","[""Pure solvent treatment""]","65e5b4951850430560c19ce1","2024-03-04T11:46:29.478Z","2023-01-01T00:00:00.000Z","Effective regulating interfacial polymerization process of OSN membrane via in-situ constructed nano-porous interlayer of 2D TpHz covalent organic frameworks","Scientific Report","backOffice","10.1016/j.memsci.2022.121101","65e13b191850430560c199f5","Li","https://doi.org/10.1016/j.memsci.2022.121101",0,"Composite","iTFC3-0.5-EtOH","Scientific report","Interfacial Polymerization","[{""postTreatmentChemicalAgentConcentrationUnit"":[],""_id"":""65e5b4951850430560c19ce4"",""postTreatment"":""Pure solvent treatment"",""postTreatmentChemicalAgentSmiles"":""CN(C)C=O""}]","Commercial",4.67,99,"4505",0,,,,,,,,,,"Polyimide",,,,,"TpHz modified Polyimide",,,,,,,,,,,,,,,,,,,,,,,,,,,,,,,,,,,,,,,,,,,,,,,,,,,,,,,,,,,,,,"[]",,,,,,,,,,,,
"66041433b6f18181f85eb90e","2024-03-27T07:15:06.663Z","[]","[]","[]","[]",,,"[""None""]","[]","[""Dichloromethane (DCM)""]","[""water""]","[""mmol/L""]","[]","[""mol/L""]","[""mol/L""]","C1=CC(=CC=C1N)N(C2=CC=C(C=C2)N)C3=CC=C(C=C3)N; C1=C(C=C(C=C1C=O)C=O)C=O","0.06;0.06","none","none",false,"Crossflow",5,25,,"water","Other","",,,,1,"[""FTIR"",""XPS"",""AFM""]",290,2.03,,true,false,"Accepted","[""TFN""]","[""Other""]","[]","[""Other""]","[""Pure solvent treatment""]","6603c77ab6f18181f85eae5a","2024-03-27T07:15:06.576Z","2020-01-01T00:00:00.000Z","Self-standing and flexible covalent organic framework  (COF) membranes for molecular separation","Scientific Report","backOffice","10.1126/sciadv.abb1110","65e13b191850430560c199f5","Liu","https://doi.org/10.1126/sciadv.abb1110",0,"Composite","TAPA-TFB COF films-Water","Scientific report","Interfacial Polymerization","[{""postTreatmentChemicalAgentConcentrationUnit"":[],""_id"":""6603c77ab6f18181f85eae5d"",""postTreatment"":""Pure solvent treatment"",""postTreatmentChemicalAgentSmiles"":""O ""}]","Inorganic",,,"4506",0,,,"phase 1 (IFP)","covalent organic framework","0.12",36.7,,,,"alumina",,,,,"covalent organic framework","acetic acid","3",,,,,,,,,,,,,,,,,,,,,,,,,,,,,,,,,,,,,,,,,,,,,,,,,,,,,,,,,,,,"[""mmol/L""]",,,,,,,,,,,,
"66041549b6f18181f85eb927","2024-03-04T11:46:29.526Z","[]","[]","[]","[]",,,"[""Surface treatment""]","[{""postTreatmentChemicalAgentConcentrationUnit"":[""mg/L"",""mg/L""],""_id"":""6604063ab6f18181f85eb835"",""postTreatment"":""Surface treatment"",""postTreatmentChemicalAgentSmiles"":""C1C(CC(CC1(C=O)O)(C=O)O)(C=O)O ；NN"",""postTreatmentChemicalAgentConcentration"":""25；50""}]","[""water""]","[""Hexane""]","[""wt%""]","[]","[""wt%""]","[]","C1=CC(=CC(=C1)N)N","0.5","C1=C(C=C(C=C1C(=O)Cl)C(=O)Cl)C(=O)Cl","0.15",false,"Crossflow",10,25,,"Ethanol","Dye","Rhodamine B (chloride salt)",479.02,100,"mg/L",1,"[""AFM"",""FTIR"",""SEM"",""XPS""]",,,,true,false,"Accepted","[""TFC""]","[""Other""]","[]","[""Polyimide(Lenzig® P84)""]","[""Pure solvent treatment""]","65e5b4951850430560c19ce1","2024-03-04T11:46:29.478Z","2023-01-01T00:00:00.000Z","Effective regulating interfacial polymerization process of OSN membrane via in-situ constructed nano-porous interlayer of 2D TpHz covalent organic frameworks","Scientific Report","backOffice","10.1016/j.memsci.2022.121101","65e13b191850430560c199f5","Li","https://doi.org/10.1016/j.memsci.2022.121101",0,"Composite","iTFC4-0.5-EtOH","Scientific report","Interfacial Polymerization","[{""postTreatmentChemicalAgentConcentrationUnit"":[],""_id"":""65e5b4951850430560c19ce4"",""postTreatment"":""Pure solvent treatment"",""postTreatmentChemicalAgentSmiles"":""CN(C)C=O""}]","Commercial",5.06,99,"4507",0,,,,,,,,,,"Polyimide",,,,,"TpHz modified Polyimide",,,,,,,,,,,,,,,,,,,,,,,,,,,,,,,,,,,,,,,,,,,,,,,,,,,,,,,,,,,,,,"[]",,,,,,,,,,,,
"66041575b6f18181f85eb92d","2024-03-04T11:46:29.526Z","[]","[]","[]","[]",,,"[""Surface treatment""]","[{""postTreatmentChemicalAgentConcentrationUnit"":[""mg/L"",""mg/L""],""_id"":""6604063ab6f18181f85eb835"",""postTreatment"":""Surface treatment"",""postTreatmentChemicalAgentSmiles"":""C1C(CC(CC1(C=O)O)(C=O)O)(C=O)O ；NN"",""postTreatmentChemicalAgentConcentration"":""25；75""}]","[""water""]","[""Hexane""]","[""wt%""]","[]","[""wt%""]","[]","C1=CC(=CC(=C1)N)N","0.5","C1=C(C=C(C=C1C(=O)Cl)C(=O)Cl)C(=O)Cl","0.15",false,"Crossflow",10,25,,"Ethanol","Dye","Rhodamine B (chloride salt)",479.02,100,"mg/L",1,"[""AFM"",""FTIR"",""SEM"",""XPS""]",,,,true,false,"Accepted","[""TFC""]","[""Other""]","[]","[""Polyimide(Lenzig® P84)""]","[""Pure solvent treatment""]","65e5b4951850430560c19ce1","2024-03-04T11:46:29.478Z","2023-01-01T00:00:00.000Z","Effective regulating interfacial polymerization process of OSN membrane via in-situ constructed nano-porous interlayer of 2D TpHz covalent organic frameworks","Scientific Report","backOffice","10.1016/j.memsci.2022.121101","65e13b191850430560c199f5","Li","https://doi.org/10.1016/j.memsci.2022.121101",0,"Composite","iTFC5-0.5-EtOH","Scientific report","Interfacial Polymerization","[{""postTreatmentChemicalAgentConcentrationUnit"":[],""_id"":""65e5b4951850430560c19ce4"",""postTreatment"":""Pure solvent treatment"",""postTreatmentChemicalAgentSmiles"":""CN(C)C=O""}]","Commercial",4.75,99,"4508",0,,,,,,,,,,"Polyimide",,,,,"TpHz modified Polyimide",,,,,,,,,,,,,,,,,,,,,,,,,,,,,,,,,,,,,,,,,,,,,,,,,,,,,,,,,,,,,,"[]",,,,,,,,,,,,
"66041577b6f18181f85eb933","2024-03-27T07:15:06.663Z","[]","[]","[]","[]",,,"[""None""]","[]","[""Dichloromethane (DCM)""]","[""water""]","[""mmol/L""]","[]","[""mol/L""]","[""mol/L""]","C1=CC(=CC=C1N)N(C2=CC=C(C=C2)N)C3=CC=C(C=C3)N; C1=C(C=C(C=C1C=O)C=O)C=O","0.06;0.06","none","none",false,"Crossflow",5,25,,"Ethanol","Dye","Brilliant blue R250 (disodium salt)",825.97,100,"mg/L",1,"[""FTIR"",""XPS"",""AFM""]",290,2.03,,true,false,"Accepted","[""TFN""]","[""Other""]","[]","[""Other""]","[""Pure solvent treatment""]","6603c77ab6f18181f85eae5a","2024-03-27T07:15:06.576Z","2020-01-01T00:00:00.000Z","Self-standing and flexible covalent organic framework  (COF) membranes for molecular separation","Scientific Report","backOffice","10.1126/sciadv.abb1110","65e13b191850430560c199f5","Liu","https://doi.org/10.1126/sciadv.abb1110",0,"Composite","TAPA-TFB COF films-Ethanol-BBR","Scientific report","Interfacial Polymerization","[{""postTreatmentChemicalAgentConcentrationUnit"":[],""_id"":""6603c77ab6f18181f85eae5d"",""postTreatment"":""Pure solvent treatment"",""postTreatmentChemicalAgentSmiles"":"" CCO  ""}]","Inorganic",,92,"4509",0,,,"phase 1 (IFP)","covalent organic framework","0.12",30.5,,,,"alumina",,,,,"covalent organic framework","acetic acid","3",,,,,,,,,,,,,,,,,,,,,,,,,,,,,,,,,,,,,,,,,,,,,,,,,,,,,,,,,,,,"[""mmol/L""]",,,,,,,,,,,,
"6604159ab6f18181f85eb937","2024-03-04T11:46:29.526Z","[]","[]","[]","[]",,,"[""Surface treatment""]","[{""postTreatmentChemicalAgentConcentrationUnit"":[""mg/L"",""mg/L""],""_id"":""6604063ab6f18181f85eb835"",""postTreatment"":""Surface treatment"",""postTreatmentChemicalAgentSmiles"":""C1C(CC(CC1(C=O)O)(C=O)O)(C=O)O ；NN"",""postTreatmentChemicalAgentConcentration"":""25；100""}]","[""water""]","[""Hexane""]","[""wt%""]","[]","[""wt%""]","[]","C1=CC(=CC(=C1)N)N","0.5","C1=C(C=C(C=C1C(=O)Cl)C(=O)Cl)C(=O)Cl","0.15",false,"Crossflow",10,25,,"Ethanol","Dye","Rhodamine B (chloride salt)",479.02,100,"mg/L",1,"[""AFM"",""FTIR"",""SEM"",""XPS""]",,,,true,false,"Accepted","[""TFC""]","[""Other""]","[]","[""Polyimide(Lenzig® P84)""]","[""Pure solvent treatment""]","65e5b4951850430560c19ce1","2024-03-04T11:46:29.478Z","2023-01-01T00:00:00.000Z","Effective regulating interfacial polymerization process of OSN membrane via in-situ constructed nano-porous interlayer of 2D TpHz covalent organic frameworks","Scientific Report","backOffice","10.1016/j.memsci.2022.121101","65e13b191850430560c199f5","Li","https://doi.org/10.1016/j.memsci.2022.121101",0,"Composite","iTFC6-0.5-EtOH","Scientific report","Interfacial Polymerization","[{""postTreatmentChemicalAgentConcentrationUnit"":[],""_id"":""65e5b4951850430560c19ce4"",""postTreatment"":""Pure solvent treatment"",""postTreatmentChemicalAgentSmiles"":""CN(C)C=O""}]","Commercial",4.47,99,"4510",0,,,,,,,,,,"Polyimide",,,,,"TpHz modified Polyimide",,,,,,,,,,,,,,,,,,,,,,,,,,,,,,,,,,,,,,,,,,,,,,,,,,,,,,,,,,,,,,"[]",,,,,,,,,,,,
"660415c4b6f18181f85eb93d","2024-03-27T07:15:06.663Z","[]","[]","[]","[]",,,"[""None""]","[]","[""Dichloromethane (DCM)""]","[""water""]","[""mmol/L""]","[]","[""mol/L""]","[""mol/L""]","C1=CC(=CC=C1N)N(C2=CC=C(C=C2)N)C3=CC=C(C=C3)N; C1=C(C=C(C=C1C=O)C=O)C=O","0.06;0.06","none","none",false,"Crossflow",5,25,,"Isopropanol (IPA)","Other","",,,,1,"[""FTIR"",""XPS"",""AFM""]",290,2.03,,true,false,"Accepted","[""TFN""]","[""Other""]","[]","[""Other""]","[""Pure solvent treatment""]","6603c77ab6f18181f85eae5a","2024-03-27T07:15:06.576Z","2020-01-01T00:00:00.000Z","Self-standing and flexible covalent organic framework  (COF) membranes for molecular separation","Scientific Report","backOffice","10.1126/sciadv.abb1110","65e13b191850430560c199f5","Liu","https://doi.org/10.1126/sciadv.abb1110",0,"Composite","TAPA-TFB COF films-IPA","Scientific report","Interfacial Polymerization","[{""postTreatmentChemicalAgentConcentrationUnit"":[],""_id"":""6603c77ab6f18181f85eae5d"",""postTreatment"":""Pure solvent treatment"",""postTreatmentChemicalAgentSmiles"":"" CC(C)O ""}]","Inorganic",,,"4511",0,,,"phase 1 (IFP)","covalent organic framework","0.12",6.2,,,,"alumina",,,,,"covalent organic framework","acetic acid","3",,,,,,,,,,,,,,,,,,,,,,,,,,,,,,,,,,,,,,,,,,,,,,,,,,,,,,,,,,,,"[""mmol/L""]",,,,,,,,,,,,
"660415cab6f18181f85eb941","2024-03-04T11:46:29.526Z","[]","[]","[]","[]",,,"[""Surface treatment""]","[{""postTreatmentChemicalAgentConcentrationUnit"":[""mg/L"",""mg/L""],""_id"":""6604063ab6f18181f85eb835"",""postTreatment"":""Surface treatment"",""postTreatmentChemicalAgentSmiles"":""C1C(CC(CC1(C=O)O)(C=O)O)(C=O)O ；NN"",""postTreatmentChemicalAgentConcentration"":""25；200""}]","[""water""]","[""Hexane""]","[""wt%""]","[]","[""wt%""]","[]","C1=CC(=CC(=C1)N)N","0.5","C1=C(C=C(C=C1C(=O)Cl)C(=O)Cl)C(=O)Cl","0.15",false,"Crossflow",10,25,,"Ethanol","Dye","Rhodamine B (chloride salt)",479.02,100,"mg/L",1,"[""AFM"",""FTIR"",""SEM"",""XPS""]",,,,true,false,"Accepted","[""TFC""]","[""Other""]","[]","[""Polyimide(Lenzig® P84)""]","[""Pure solvent treatment""]","65e5b4951850430560c19ce1","2024-03-04T11:46:29.478Z","2023-01-01T00:00:00.000Z","Effective regulating interfacial polymerization process of OSN membrane via in-situ constructed nano-porous interlayer of 2D TpHz covalent organic frameworks","Scientific Report","backOffice","10.1016/j.memsci.2022.121101","65e13b191850430560c199f5","Li","https://doi.org/10.1016/j.memsci.2022.121101",0,"Composite","iTFC7-0.5-EtOH","Scientific report","Interfacial Polymerization","[{""postTreatmentChemicalAgentConcentrationUnit"":[],""_id"":""65e5b4951850430560c19ce4"",""postTreatment"":""Pure solvent treatment"",""postTreatmentChemicalAgentSmiles"":""CN(C)C=O""}]","Commercial",3.98,99,"4512",0,,,,,,,,,,"Polyimide",,,,,"TpHz modified Polyimide",,,,,,,,,,,,,,,,,,,,,,,,,,,,,,,,,,,,,,,,,,,,,,,,,,,,,,,,,,,,,,"[]",,,,,,,,,,,,
"660415f4b6f18181f85eb947","2024-03-27T07:15:06.663Z","[]","[]","[]","[]",,,"[""None""]","[]","[""Dichloromethane (DCM)""]","[""water""]","[""mmol/L""]","[]","[""mol/L""]","[""mol/L""]","C1=CC(=CC=C1N)N(C2=CC=C(C=C2)N)C3=CC=C(C=C3)N; C1=C(C=C(C=C1C=O)C=O)C=O","0.06;0.06","none","none",false,"Crossflow",5,25,,"Dimethylformamide (DMF)","Other","",,,,1,"[""FTIR"",""XPS"",""AFM""]",290,2.03,,true,false,"Accepted","[""TFN""]","[""Other""]","[]","[""Other""]","[""Pure solvent treatment""]","6603c77ab6f18181f85eae5a","2024-03-27T07:15:06.576Z","2020-01-01T00:00:00.000Z","Self-standing and flexible covalent organic framework  (COF) membranes for molecular separation","Scientific Report","backOffice","10.1126/sciadv.abb1110","65e13b191850430560c199f5","Liu","https://doi.org/10.1126/sciadv.abb1110",0,"Composite","TAPA-TFB COF films-DMF","Scientific report","Interfacial Polymerization","[{""postTreatmentChemicalAgentConcentrationUnit"":[],""_id"":""6603c77ab6f18181f85eae5d"",""postTreatment"":""Pure solvent treatment"",""postTreatmentChemicalAgentSmiles"":""CN(C)C=O  ""}]","Inorganic",,,"4513",0,,,"phase 1 (IFP)","covalent organic framework","0.12",3.4,,,,"alumina",,,,,"covalent organic framework","acetic acid","3",,,,,,,,,,,,,,,,,,,,,,,,,,,,,,,,,,,,,,,,,,,,,,,,,,,,,,,,,,,,"[""mmol/L""]",,,,,,,,,,,,
"6604162db6f18181f85eb94b","2024-03-27T07:15:06.663Z","[]","[]","[]","[]",,,"[""None""]","[]","[""Dichloromethane (DCM)""]","[""water""]","[""mmol/L""]","[]","[""mol/L""]","[""mol/L""]","C1=CC(=CC=C1N)N(C2=CC=C(C=C2)N)C3=CC=C(C=C3)N; C1=C(C=C(C=C1C=O)C=O)C=O","0.06;0.06","none","none",false,"Crossflow",5,25,,"Cyclohexane","Other","",,,,1,"[""FTIR"",""XPS"",""AFM""]",290,2.03,,true,false,"Accepted","[""TFN""]","[""Other""]","[]","[""Other""]","[""Pure solvent treatment""]","6603c77ab6f18181f85eae5a","2024-03-27T07:15:06.576Z","2020-01-01T00:00:00.000Z","Self-standing and flexible covalent organic framework  (COF) membranes for molecular separation","Scientific Report","backOffice","10.1126/sciadv.abb1110","65e13b191850430560c199f5","Liu","https://doi.org/10.1126/sciadv.abb1110",0,"Composite","TAPA-TFB COF films-Cyclohexane","Scientific report","Interfacial Polymerization","[{""postTreatmentChemicalAgentConcentrationUnit"":[],""_id"":""6603c77ab6f18181f85eae5d"",""postTreatment"":""Pure solvent treatment"",""postTreatmentChemicalAgentSmiles"":"" C1CCCCC1""}]","Inorganic",,,"4514",0,,,"phase 1 (IFP)","covalent organic framework","0.12",53.4,,,,"alumina",,,,,"covalent organic framework","acetic acid","3",,,,,,,,,,,,,,,,,,,,,,,,,,,,,,,,,,,,,,,,,,,,,,,,,,,,,,,,,,,,"[""mmol/L""]",,,,,,,,,,,,
"6604166bb6f18181f85eb94f","2024-03-27T07:15:06.663Z","[]","[]","[]","[]",,,"[""None""]","[]","[""Dichloromethane (DCM)""]","[""water""]","[""mmol/L""]","[]","[""mol/L""]","[""mol/L""]","C1=CC(=CC=C1N)N(C2=CC=C(C=C2)N)C3=CC=C(C=C3)N; C1=C(C=C(C=C1C=O)C=O)C=O","0.06;0.06","none","none",false,"Crossflow",5,25,,"Hexane","Other","",,,,1,"[""FTIR"",""XPS"",""AFM""]",290,2.03,,true,false,"Accepted","[""TFN""]","[""Other""]","[]","[""Other""]","[""Pure solvent treatment""]","6603c77ab6f18181f85eae5a","2024-03-27T07:15:06.576Z","2020-01-01T00:00:00.000Z","Self-standing and flexible covalent organic framework  (COF) membranes for molecular separation","Scientific Report","backOffice","10.1126/sciadv.abb1110","65e13b191850430560c199f5","Liu","https://doi.org/10.1126/sciadv.abb1110",0,"Composite","TAPA-TFB COF films-Hexane","Scientific report","Interfacial Polymerization","[{""postTreatmentChemicalAgentConcentrationUnit"":[],""_id"":""6603c77ab6f18181f85eae5d"",""postTreatment"":""Pure solvent treatment"",""postTreatmentChemicalAgentSmiles"":""CCCCCC""}]","Inorganic",,,"4515",0,,,"phase 1 (IFP)","covalent organic framework","0.12",109.8,,,,"alumina",,,,,"covalent organic framework","acetic acid","3",,,,,,,,,,,,,,,,,,,,,,,,,,,,,,,,,,,,,,,,,,,,,,,,,,,,,,,,,,,,"[""mmol/L""]",,,,,,,,,,,,
"660418a4b6f18181f85eb953","2024-03-04T11:46:29.526Z","[]","[]","[]","[]",,,"[""None""]","[]","[""water""]","[""Hexane""]","[""wt%""]","[]","[""wt%""]","[]","C1=CC(=CC(=C1)N)N","2.0","C1=C(C=C(C=C1C(=O)Cl)C(=O)Cl)C(=O)Cl","0.15",false,"Crossflow",10,25,,"Ethanol","Dye","Rhodamine B (chloride salt)",479.02,100,"mg/L",1,"[""AFM"",""FTIR"",""SEM"",""XPS""]",,,,true,false,"Accepted","[""TFC""]","[""Polyimide""]","[]","[""Polyimide(Lenzig® P84)""]","[""Pure solvent treatment""]","65e5b4951850430560c19ce1","2024-03-04T11:46:29.478Z","2023-01-01T00:00:00.000Z","Effective regulating interfacial polymerization process of OSN membrane via in-situ constructed nano-porous interlayer of 2D TpHz covalent organic frameworks","Scientific Report","backOffice","10.1016/j.memsci.2022.121101","65e13b191850430560c199f5","Li","https://doi.org/10.1016/j.memsci.2022.121101",0,"Composite","TFC-2.0-EtOH","Scientific report","Interfacial Polymerization","[{""postTreatmentChemicalAgentConcentrationUnit"":[],""_id"":""65e5b4951850430560c19ce4"",""postTreatment"":""Pure solvent treatment"",""postTreatmentChemicalAgentSmiles"":""CN(C)C=O""}]","Commercial",2.94,99,"4516",0,,,,,,,,,,"Polyimide",,,,,"TpHz modified Polyimide",,,,,,,,,,,,,,,,,,,,,,,,,,,,,,,,,,,,,,,,,,,,,,,,,,,,,,,,,,,,,,"[]",,,,,,,,,,,,
"660418b6b6f18181f85eb958","2024-03-27T13:01:42.520Z","[""Dimethylformamide (DMF)""]","[""water""]","[""wt%""]","[]","18","230","[""Crosslinking"",""Gutter layer synthesis""]","[{""postTreatmentChemicalAgentConcentrationUnit"":[""wt%""],""_id"":""660418b6b6f18181f85eb95a"",""postTreatment"":""Crosslinking"",""postTreatmentChemicalAgentSmiles"":""C(CCCN)CCN"",""postTreatmentChemicalAgentConcentration"":""10""},{""postTreatmentChemicalAgentConcentrationUnit"":[""mg/L"",""mg/L""],""_id"":""661947a1dd02ff2f9a462a4a"",""postTreatment"":""Gutter layer synthesis"",""postTreatmentChemicalAgentSmiles"":""C1=CC(=CC=C1N)N;C1C(CC(CC1(C=O)O)(C=O)O)(C=O)O"",""postTreatmentChemicalAgentConcentration"":""500;25""}]","[""water""]","[""Hexane""]","[""wt%""]","[]","[""wt%""]","[]","C1=CC(=CC(=C1)N)N","0.05","C1=C(C=C(C=C1C(=O)Cl)C(=O)Cl)C(=O)Cl","0.15",false,"Crossflow",10,25,28.26,"Ethanol","Dye","Rhodamine B (chloride salt)",479.02,0.01,"wt%",1,"[]",,,,true,false,"Accepted","[""TFC""]","[""Polyamide""]","[]","[""Polyimide(Lenzig® P84)""]","[""Crosslinking"",""Pure solvent treatment""]","65e485171850430560c19b76","2024-03-03T14:11:35.291Z","2021-01-01T00:00:00.000Z","Effectively regulating interfacial polymerization process via in-situ constructed 2D COFs interlayer for fabricating organic solvent nanofiltration membranes","Scientific Report","backOffice","10.1016/j.memsci.2021.119618","65e452a41850430560c19b6b","Yang","https://doi.org/10.1016/j.memsci.2021.119618",0,"Composite","TFN-4-0.05","Scientific report","Interfacial Polymerization","[{""postTreatmentChemicalAgentConcentrationUnit"":[""wt%""],""_id"":""66174e68f00ca5f21b2fb360"",""postTreatment"":""Crosslinking"",""postTreatmentChemicalAgentSmiles"":""C(CCCN)CCN"",""postTreatmentChemicalAgentConcentration"":""10""},{""postTreatmentChemicalAgentConcentrationUnit"":[],""_id"":""66174e68f00ca5f21b2fb361"",""postTreatment"":""Pure solvent treatment"",""postTreatmentChemicalAgentSmiles"":""CN(C)C=O""}]","ISA",2.94,99.75,"4517",0,"C(CO)O","1.0","coating solution","TPPA-COF","500;25",,,,,,,,,,,,,,,,,,,,,,,,,,,,,,,,,,,,,,,,,,,,,,,,,,,,,,,,,,,,,,,,,,,,,,,,"[""mg/L""]",,,,,,,,,,,,
"66041aa4b6f18181f85eb9ac","2024-03-04T11:46:29.526Z","[]","[]","[]","[]",,,"[""Surface treatment""]","[{""postTreatmentChemicalAgentConcentrationUnit"":[""mg/L"",""mg/L""],""_id"":""66041aa4b6f18181f85eb9ad"",""postTreatment"":""Surface treatment"",""postTreatmentChemicalAgentSmiles"":""C1C(CC(CC1(C=O)O)(C=O)O)(C=O)O ；NN"",""postTreatmentChemicalAgentConcentration"":""25；5""}]","[""water""]","[""Hexane""]","[""wt%""]","[]","[""wt%""]","[]","C1=CC(=CC(=C1)N)N","2.0","C1=C(C=C(C=C1C(=O)Cl)C(=O)Cl)C(=O)Cl","0.15",false,"Crossflow",10,25,,"Ethanol","Dye","Rhodamine B (chloride salt)",479.02,100,"mg/L",1,"[""AFM"",""FTIR"",""SEM"",""XPS""]",,,,true,false,"Accepted","[""TFC""]","[""Other""]","[]","[""Polyimide(Lenzig® P84)""]","[""Pure solvent treatment""]","65e5b4951850430560c19ce1","2024-03-04T11:46:29.478Z","2023-01-01T00:00:00.000Z","Effective regulating interfacial polymerization process of OSN membrane via in-situ constructed nano-porous interlayer of 2D TpHz covalent organic frameworks","Scientific Report","backOffice","10.1016/j.memsci.2022.121101","65e13b191850430560c199f5","Li","https://doi.org/10.1016/j.memsci.2022.121101",0,"Composite","iTFC-2.0-EtOH","Scientific report","Interfacial Polymerization","[{""postTreatmentChemicalAgentConcentrationUnit"":[],""_id"":""65e5b4951850430560c19ce4"",""postTreatment"":""Pure solvent treatment"",""postTreatmentChemicalAgentSmiles"":""CN(C)C=O""}]","Commercial",3.36,99,"4518",0,,,,,,,,,,"Polyimide",,,,,"TpHz modified Polyimide",,,,,,,,,,,,,,,,,,,,,,,,,,,,,,,,,,,,,,,,,,,,,,,,,,,,,,,,,,,,,,"[]",,,,,,,,,,,,
"66041ad3b6f18181f85eb9b2","2024-03-04T11:46:29.526Z","[]","[]","[]","[]",,,"[""Surface treatment""]","[{""postTreatmentChemicalAgentConcentrationUnit"":[""mg/L"",""mg/L""],""_id"":""66041aa4b6f18181f85eb9ad"",""postTreatment"":""Surface treatment"",""postTreatmentChemicalAgentSmiles"":""C1C(CC(CC1(C=O)O)(C=O)O)(C=O)O ；NN"",""postTreatmentChemicalAgentConcentration"":""25；15""}]","[""water""]","[""Hexane""]","[""wt%""]","[]","[""wt%""]","[]","C1=CC(=CC(=C1)N)N","2.0","C1=C(C=C(C=C1C(=O)Cl)C(=O)Cl)C(=O)Cl","0.15",false,"Crossflow",10,25,,"Ethanol","Dye","Rhodamine B (chloride salt)",479.02,100,"mg/L",1,"[""AFM"",""FTIR"",""SEM"",""XPS""]",,,,true,false,"Accepted","[""TFC""]","[""Other""]","[]","[""Polyimide(Lenzig® P84)""]","[""Pure solvent treatment""]","65e5b4951850430560c19ce1","2024-03-04T11:46:29.478Z","2023-01-01T00:00:00.000Z","Effective regulating interfacial polymerization process of OSN membrane via in-situ constructed nano-porous interlayer of 2D TpHz covalent organic frameworks","Scientific Report","backOffice","10.1016/j.memsci.2022.121101","65e13b191850430560c199f5","Li","https://doi.org/10.1016/j.memsci.2022.121101",0,"Composite","iTFC2-2.0-EtOH","Scientific report","Interfacial Polymerization","[{""postTreatmentChemicalAgentConcentrationUnit"":[],""_id"":""65e5b4951850430560c19ce4"",""postTreatment"":""Pure solvent treatment"",""postTreatmentChemicalAgentSmiles"":""CN(C)C=O""}]","Commercial",3.78,99,"4519",0,,,,,,,,,,"Polyimide",,,,,"TpHz modified Polyimide",,,,,,,,,,,,,,,,,,,,,,,,,,,,,,,,,,,,,,,,,,,,,,,,,,,,,,,,,,,,,,"[]",,,,,,,,,,,,
"66041b00b6f18181f85eb9b8","2024-03-04T11:46:29.526Z","[]","[]","[]","[]",,,"[""Surface treatment""]","[{""postTreatmentChemicalAgentConcentrationUnit"":[""mg/L"",""mg/L""],""_id"":""66041aa4b6f18181f85eb9ad"",""postTreatment"":""Surface treatment"",""postTreatmentChemicalAgentSmiles"":""C1C(CC(CC1(C=O)O)(C=O)O)(C=O)O ；NN"",""postTreatmentChemicalAgentConcentration"":""25；25""}]","[""water""]","[""Hexane""]","[""wt%""]","[]","[""wt%""]","[]","C1=CC(=CC(=C1)N)N","2.0","C1=C(C=C(C=C1C(=O)Cl)C(=O)Cl)C(=O)Cl","0.15",false,"Crossflow",10,25,,"Ethanol","Dye","Rhodamine B (chloride salt)",479.02,100,"mg/L",1,"[""AFM"",""FTIR"",""SEM"",""XPS""]",,,,true,false,"Accepted","[""TFC""]","[""Other""]","[]","[""Polyimide(Lenzig® P84)""]","[""Pure solvent treatment""]","65e5b4951850430560c19ce1","2024-03-04T11:46:29.478Z","2023-01-01T00:00:00.000Z","Effective regulating interfacial polymerization process of OSN membrane via in-situ constructed nano-porous interlayer of 2D TpHz covalent organic frameworks","Scientific Report","backOffice","10.1016/j.memsci.2022.121101","65e13b191850430560c199f5","Li","https://doi.org/10.1016/j.memsci.2022.121101",0,"Composite","iTFC3-2.0-EtOH","Scientific report","Interfacial Polymerization","[{""postTreatmentChemicalAgentConcentrationUnit"":[],""_id"":""65e5b4951850430560c19ce4"",""postTreatment"":""Pure solvent treatment"",""postTreatmentChemicalAgentSmiles"":""CN(C)C=O""}]","Commercial",4.07,99,"4520",0,,,,,,,,,,"Polyimide",,,,,"TpHz modified Polyimide",,,,,,,,,,,,,,,,,,,,,,,,,,,,,,,,,,,,,,,,,,,,,,,,,,,,,,,,,,,,,,"[]",,,,,,,,,,,,
