Repository: BAMresearch/onf-database

This repository belongs to the the publication "Revealing structure-property-performance relationships of organic solvent nanofiltration membranes using a FAIR, open-access database" published in ADD JOURNAL (DOI). 
It uses a dataset derived from The Open Membrane Database (https://openmembranedatabase.org/). The access date was April 8th 2025. The original dataset is in the repository as OMD_SRNF_2025-04-08.csv file.

The main researchers involved in the study are Sarah Glass (ORCID: 0000-0002-0625-0057), Petra Merten (no ORCID available), Torsten Brinkmann (ORCID: 0000-0002-5114-6259) and Volkan Filiz (ORCID: 0000-0003-0239-8641). 

The repository contains 5 Python files:

File: OMD_SRNF_2025-04-08.csv (part 145 of 184)
"66041b1eb6f18181f85eb9be","2024-03-04T11:46:29.526Z","[]","[]","[]","[]",,,"[""Surface treatment""]","[{""postTreatmentChemicalAgentConcentrationUnit"":[""mg/L"",""mg/L""],""_id"":""66041aa4b6f18181f85eb9ad"",""postTreatment"":""Surface treatment"",""postTreatmentChemicalAgentSmiles"":""C1C(CC(CC1(C=O)O)(C=O)O)(C=O)O ；NN"",""postTreatmentChemicalAgentConcentration"":""25；50""}]","[""water""]","[""Hexane""]","[""wt%""]","[]","[""wt%""]","[]","C1=CC(=CC(=C1)N)N","2.0","C1=C(C=C(C=C1C(=O)Cl)C(=O)Cl)C(=O)Cl","0.15",false,"Crossflow",10,25,,"Ethanol","Dye","Rhodamine B (chloride salt)",479.02,100,"mg/L",1,"[""AFM"",""FTIR"",""SEM"",""XPS""]",,,,true,false,"Accepted","[""TFC""]","[""Other""]","[]","[""Polyimide(Lenzig® P84)""]","[""Pure solvent treatment""]","65e5b4951850430560c19ce1","2024-03-04T11:46:29.478Z","2023-01-01T00:00:00.000Z","Effective regulating interfacial polymerization process of OSN membrane via in-situ constructed nano-porous interlayer of 2D TpHz covalent organic frameworks","Scientific Report","backOffice","10.1016/j.memsci.2022.121101","65e13b191850430560c199f5","Li","https://doi.org/10.1016/j.memsci.2022.121101",0,"Composite","iTFC4-2.0-EtOH","Scientific report","Interfacial Polymerization","[{""postTreatmentChemicalAgentConcentrationUnit"":[],""_id"":""65e5b4951850430560c19ce4"",""postTreatment"":""Pure solvent treatment"",""postTreatmentChemicalAgentSmiles"":""CN(C)C=O""}]","Commercial",4.46,99,"4521",0,,,,,,,,,,"Polyimide",,,,,"TpHz modified Polyimide",,,,,,,,,,,,,,,,,,,,,,,,,,,,,,,,,,,,,,,,,,,,,,,,,,,,,,,,,,,,,,"[]",,,,,,,,,,,,
"66041b3db6f18181f85eb9d0","2024-03-04T11:46:29.526Z","[]","[]","[]","[]",,,"[""Surface treatment""]","[{""postTreatmentChemicalAgentConcentrationUnit"":[""mg/L"",""mg/L""],""_id"":""66041aa4b6f18181f85eb9ad"",""postTreatment"":""Surface treatment"",""postTreatmentChemicalAgentSmiles"":""C1C(CC(CC1(C=O)O)(C=O)O)(C=O)O ；NN"",""postTreatmentChemicalAgentConcentration"":""25；75""}]","[""water""]","[""Hexane""]","[""wt%""]","[]","[""wt%""]","[]","C1=CC(=CC(=C1)N)N","2.0","C1=C(C=C(C=C1C(=O)Cl)C(=O)Cl)C(=O)Cl","0.15",false,"Crossflow",10,25,,"Ethanol","Dye","Rhodamine B (chloride salt)",479.02,100,"mg/L",1,"[""AFM"",""FTIR"",""SEM"",""XPS""]",,,,true,false,"Accepted","[""TFC""]","[""Other""]","[]","[""Polyimide(Lenzig® P84)""]","[""Pure solvent treatment""]","65e5b4951850430560c19ce1","2024-03-04T11:46:29.478Z","2023-01-01T00:00:00.000Z","Effective regulating interfacial polymerization process of OSN membrane via in-situ constructed nano-porous interlayer of 2D TpHz covalent organic frameworks","Scientific Report","backOffice","10.1016/j.memsci.2022.121101","65e13b191850430560c199f5","Li","https://doi.org/10.1016/j.memsci.2022.121101",0,"Composite","iTFC5-2.0-EtOH","Scientific report","Interfacial Polymerization","[{""postTreatmentChemicalAgentConcentrationUnit"":[],""_id"":""65e5b4951850430560c19ce4"",""postTreatment"":""Pure solvent treatment"",""postTreatmentChemicalAgentSmiles"":""CN(C)C=O""}]","Commercial",4.26,99,"4522",0,,,,,,,,,,"Polyimide",,,,,"TpHz modified Polyimide",,,,,,,,,,,,,,,,,,,,,,,,,,,,,,,,,,,,,,,,,,,,,,,,,,,,,,,,,,,,,,"[]",,,,,,,,,,,,
"66041b5bb6f18181f85eb9d6","2024-03-04T11:46:29.526Z","[]","[]","[]","[]",,,"[""Surface treatment""]","[{""postTreatmentChemicalAgentConcentrationUnit"":[""mg/L"",""mg/L""],""_id"":""66041aa4b6f18181f85eb9ad"",""postTreatment"":""Surface treatment"",""postTreatmentChemicalAgentSmiles"":""C1C(CC(CC1(C=O)O)(C=O)O)(C=O)O ；NN"",""postTreatmentChemicalAgentConcentration"":""25；100""}]","[""water""]","[""Hexane""]","[""wt%""]","[]","[""wt%""]","[]","C1=CC(=CC(=C1)N)N","2.0","C1=C(C=C(C=C1C(=O)Cl)C(=O)Cl)C(=O)Cl","0.15",false,"Crossflow",10,25,,"Ethanol","Dye","Rhodamine B (chloride salt)",479.02,100,"mg/L",1,"[""AFM"",""FTIR"",""SEM"",""XPS""]",,,,true,false,"Accepted","[""TFC""]","[""Other""]","[]","[""Polyimide(Lenzig® P84)""]","[""Pure solvent treatment""]","65e5b4951850430560c19ce1","2024-03-04T11:46:29.478Z","2023-01-01T00:00:00.000Z","Effective regulating interfacial polymerization process of OSN membrane via in-situ constructed nano-porous interlayer of 2D TpHz covalent organic frameworks","Scientific Report","backOffice","10.1016/j.memsci.2022.121101","65e13b191850430560c199f5","Li","https://doi.org/10.1016/j.memsci.2022.121101",0,"Composite","iTFC6-2.0-EtOH","Scientific report","Interfacial Polymerization","[{""postTreatmentChemicalAgentConcentrationUnit"":[],""_id"":""65e5b4951850430560c19ce4"",""postTreatment"":""Pure solvent treatment"",""postTreatmentChemicalAgentSmiles"":""CN(C)C=O""}]","Commercial",3.94,99,"4523",0,,,,,,,,,,"Polyimide",,,,,"TpHz modified Polyimide",,,,,,,,,,,,,,,,,,,,,,,,,,,,,,,,,,,,,,,,,,,,,,,,,,,,,,,,,,,,,,"[]",,,,,,,,,,,,
"66041b70b6f18181f85eb9dc","2024-03-04T11:46:29.526Z","[]","[]","[]","[]",,,"[""Surface treatment""]","[{""postTreatmentChemicalAgentConcentrationUnit"":[""mg/L"",""mg/L""],""_id"":""66041aa4b6f18181f85eb9ad"",""postTreatment"":""Surface treatment"",""postTreatmentChemicalAgentSmiles"":""C1C(CC(CC1(C=O)O)(C=O)O)(C=O)O ；NN"",""postTreatmentChemicalAgentConcentration"":""25；200""}]","[""water""]","[""Hexane""]","[""wt%""]","[]","[""wt%""]","[]","C1=CC(=CC(=C1)N)N","2.0","C1=C(C=C(C=C1C(=O)Cl)C(=O)Cl)C(=O)Cl","0.15",false,"Crossflow",10,25,,"Ethanol","Dye","Rhodamine B (chloride salt)",479.02,100,"mg/L",1,"[""AFM"",""FTIR"",""SEM"",""XPS""]",,,,true,false,"Accepted","[""TFC""]","[""Other""]","[]","[""Polyimide(Lenzig® P84)""]","[""Pure solvent treatment""]","65e5b4951850430560c19ce1","2024-03-04T11:46:29.478Z","2023-01-01T00:00:00.000Z","Effective regulating interfacial polymerization process of OSN membrane via in-situ constructed nano-porous interlayer of 2D TpHz covalent organic frameworks","Scientific Report","backOffice","10.1016/j.memsci.2022.121101","65e13b191850430560c199f5","Li","https://doi.org/10.1016/j.memsci.2022.121101",0,"Composite","iTFC7-2.0-EtOH","Scientific report","Interfacial Polymerization","[{""postTreatmentChemicalAgentConcentrationUnit"":[],""_id"":""65e5b4951850430560c19ce4"",""postTreatment"":""Pure solvent treatment"",""postTreatmentChemicalAgentSmiles"":""CN(C)C=O""}]","Commercial",3.35,99,"4524",0,,,,,,,,,,"Polyimide",,,,,"TpHz modified Polyimide",,,,,,,,,,,,,,,,,,,,,,,,,,,,,,,,,,,,,,,,,,,,,,,,,,,,,,,,,,,,,,"[]",,,,,,,,,,,,
"66041f35b6f18181f85eba55","2024-03-04T11:46:29.526Z","[]","[]","[]","[]",,,"[""None""]","[]","[""water""]","[""Hexane""]","[""wt%""]","[]","[""wt%""]","[]","C1=CC(=CC(=C1)N)N","2.0","C1=C(C=C(C=C1C(=O)Cl)C(=O)Cl)C(=O)Cl","0.15",false,"Crossflow",10,25,,"water","Other","Lysozyme",14000,500,"mg/L",1,"[""AFM"",""FTIR"",""SEM"",""XPS""]",,,35.3,true,false,"Accepted","[""TFC""]","[""Polyimide""]","[]","[""Polyimide(Lenzig® P84)""]","[""None""]","65e5b4951850430560c19ce1","2024-03-04T11:46:29.478Z","2023-01-01T00:00:00.000Z","Effective regulating interfacial polymerization process of OSN membrane via in-situ constructed nano-porous interlayer of 2D TpHz covalent organic frameworks","Scientific Report","backOffice","10.1016/j.memsci.2022.121101","65e13b191850430560c199f5","Li","https://doi.org/10.1016/j.memsci.2022.121101",0,"Composite","COF-0","Scientific report","Casting","[]","Commercial",21.4,90,"4525",0,,,,,,,,,,"Polyimide",,,,,"TpHz modified Polyimide",,,,,,,,,,,,,,,,,,,,,,,,,,,,,,,,,,,,,,,,,,,,,,,,,,,,,,,,,,,,,,"[]",,,,,,,,,,,,
"6604262ab6f18181f85ebb80","2024-03-23T09:35:28.321Z","[""1-Methyl-2-pyrrolidinone (NMP)""]","[""water""]","[]","[]","18","250","[""None""]","[]","[]","[]","[]","[]","[]","[]",,,,,false,"Dead-end",10,25,11.35,"Acetonitrile","Dye","Methyl green (dichloride salt)",653.24,17.5,"µmol/L",1,"[""SEM"",""AFM""]",230,,101,true,false,"Accepted","[""TFC""]","[""Other""]","[]","[""Polyethersulfone""]","[""None""]","66028b9eb00c57739b7023a9","2024-03-23T09:35:28.233Z","2018-01-01T00:00:00.000Z","Thin-Film Composite Polyionic Liquid Gel Membranes and Their Potential for Nanofiltration in Organic Solvents","Scientific Report","backOffice","10.1002/admi.201800823","65fe94afce6d77d64610cbfc","Al-kharabsheh","https://doi.org/10.1002/admi.201800823",0,"Composite","Composite Polyionic Liquid Gel-ACN-MG","Scientific report","Casting","[]","ISA",6.6,93,"4526",0,,,,,,8.2,,,,,,,,,"Poly(1-butyl-3-vinyl imidazolium bis(trifluromethanesulfonyl)imide)-co-(trimethylolpropane triacrylate)",,,,,,,,,,,,,,,,,,,,,,,,,,,,,,,,,,,,,,,,,,,,,,,,,,,,,,,,,,,,,,"[]",,,,,,,,,,,,
"66042685b6f18181f85ebb83","2024-03-23T09:35:28.321Z","[""1-Methyl-2-pyrrolidinone (NMP)""]","[""water""]","[]","[]","18","250","[""None""]","[]","[]","[]","[]","[]","[]","[]",,,,,false,"Dead-end",10,25,11.35,"Acetonitrile","Dye","Sudan Black B",456.54,17.5,"µmol/L",1,"[""SEM"",""AFM""]",230,,101,true,false,"Accepted","[""TFC""]","[""Other""]","[]","[""Polyethersulfone""]","[""None""]","66028b9eb00c57739b7023a9","2024-03-23T09:35:28.233Z","2018-01-01T00:00:00.000Z","Thin-Film Composite Polyionic Liquid Gel Membranes and Their Potential for Nanofiltration in Organic Solvents","Scientific Report","backOffice","10.1002/admi.201800823","65fe94afce6d77d64610cbfc","Al-kharabsheh","https://doi.org/10.1002/admi.201800823",0,"Composite","Composite Polyionic Liquid Gel-ACN-SB","Scientific report","Casting","[]","ISA",6.8,8,"4527",0,,,,,,8.2,,,,,,,,,"Poly(1-butyl-3-vinyl imidazolium bis(trifluromethanesulfonyl)imide)-co-(trimethylolpropane triacrylate)",,,,,,,,,,,,,,,,,,,,,,,,,,,,,,,,,,,,,,,,,,,,,,,,,,,,,,,,,,,,,,"[]",,,,,,,,,,,,
"6604269bb6f18181f85ebba4","2024-03-27T14:00:59.766Z","[""1-Methyl-2-pyrrolidinone (NMP)"",""Tetrahydrofuran (THF)""]","[""water""]","[]","[]","20","300","[""Crosslinking"",""Additive use""]","[{""postTreatmentChemicalAgentConcentrationUnit"":[""wt%""],""_id"":""6604269bb6f18181f85ebba6"",""postTreatment"":""Crosslinking"",""postTreatmentChemicalAgentSmiles"":""C(CCCN)CCN"",""postTreatmentChemicalAgentConcentration"":""10""},{""postTreatmentChemicalAgentConcentrationUnit"":[""wt%""],""_id"":""66194c61dd02ff2f9a462b1a"",""postTreatment"":""Additive use"",""postTreatmentChemicalAgentSmiles"":""C(CO)O"",""postTreatmentChemicalAgentConcentration"":""20""}]","[]","[]","[]","[]","[]","[]",,,,,false,"Crossflow",10,25,4.8,"Ethanol","Dye","Rhodamine B (chloride salt)",479.02,100,"mg/L",1,"[""AFM"",""SEM""]",,1.72,,true,false,"Accepted","[""TFC""]","[""Polyethyleneimine""]","[]","[""Polyimide(Lenzig® P84)""]","[""Additive use""]","65e6ec671850430560c1a04e","2024-03-05T09:56:55.328Z","2020-01-01T00:00:00.000Z","Fabrication of polyimide-based hollow fiber membrane by synergetic covalent-crosslinking strategy for organic solvent nanofiltration (OSN) application","Scientific Report","backOffice","10.1016/j.seppur.2020.116751","65e450b21850430560c19b6a","Xu","https://doi.org/10.1016/j.seppur.2020.116751",0,"Composite","(PEI-1.8K/PI)X","Scientific report","Dipcoating","[{""postTreatmentChemicalAgentConcentrationUnit"":[""wt%""],""_id"":""66194c61dd02ff2f9a462b18"",""postTreatment"":""Additive use"",""postTreatmentChemicalAgentSmiles"":""C(CO)O"",""postTreatmentChemicalAgentConcentration"":""20""}]","ISA",1.18,81,"4528",0,"","",,,,,"94:6",,,,,,,,"PEI1800",,,,,,,,,,,,,,,,,,,,,,,,,,,,,,,,,,,,,,,,,,,,,,,,,,,,,,,,,,,,,,"[]",,,,,,,,,,,,
"660427bfb6f18181f85ebbea","2024-03-23T09:35:28.321Z","[""1-Methyl-2-pyrrolidinone (NMP)""]","[""water""]","[]","[]","18","250","[""None""]","[]","[]","[]","[]","[]","[]","[]",,,,,false,"Dead-end",10,25,11.35,"Ethanol","Dye","Methyl green (dichloride salt)",653.24,17.5,"µmol/L",1,"[""SEM"",""AFM""]",230,,101,true,false,"Accepted","[""TFC""]","[""Other""]","[]","[""Polyethersulfone""]","[""None""]","66028b9eb00c57739b7023a9","2024-03-23T09:35:28.233Z","2018-01-01T00:00:00.000Z","Thin-Film Composite Polyionic Liquid Gel Membranes and Their Potential for Nanofiltration in Organic Solvents","Scientific Report","backOffice","10.1002/admi.201800823","65fe94afce6d77d64610cbfc","Al-kharabsheh","https://doi.org/10.1002/admi.201800823",0,"Composite","Composite Polyionic Liquid Gel-EtOH-MG","Scientific report","Casting","[]","ISA",4,84,"4530",0,,,,,,4.8,,,,,,,,,"Poly(1-butyl-3-vinyl imidazolium bis(trifluromethanesulfonyl)imide)-co-(trimethylolpropane triacrylate)",,,,,,,,,,,,,,,,,,,,,,,,,,,,,,,,,,,,,,,,,,,,,,,,,,,,,,,,,,,,,,"[]",,,,,,,,,,,,
"660427c5b6f18181f85ebbee","2024-03-15T15:34:40.886Z","[""1,3-dimethylimidazolium dimethyl phosphate ([DMIM][DMP])""]","[""water""]","[]","[]","12",,"[]","[]","[]","[]","[]","[]","[]","[]",,,,,false,"Crossflow",0.2,25,,"Ethanol","Dye","Brilliant blue R250 (disodium salt)",825.97,10,"mg/L",1,"[""SEM"",""Tensile strength"",""Zeta potential""]",,,,true,false,"Accepted","[""ISA""]","[""Other""]","[]","[""Not Applicable""]","[""Additive use""]","65f46a90090a66729fd733df","2024-03-15T15:34:40.815Z","2019-01-01T00:00:00.000Z","Cellulose hollow fibers for organic resistant nanofiltration","Scientific Report","backOffice","10.1016/j.memsci.2019.05.009","65dd986c1850430560c1989a","Falca","https://doi.org/10.1016/j.memsci.2019.05.009",0,"ISA/inorganic/dense","Cellulose Hollow fiber with IL [DMIM][DMP] BB/Eth","Scientific report",,"[{""postTreatmentChemicalAgentConcentrationUnit"":[],""_id"":""6612b695af449de7c3c6c616"",""postTreatment"":""Additive use"",""postTreatmentChemicalAgentSmiles"":""C(C(CO)O)O""}]",,,5,"4531",0,,,,,,6,,,,,,,700,,"Cellulose",,,,,,,,,,,,,,,,,,,,,,,,,,,,,,,,,,,,,,,,,,,,,,,,,,,,,,,,,,,,,,"[]",,,,,,,,,,,,
"660427e9b6f18181f85ebbf5","2024-03-15T15:34:40.886Z","[""1,3-dimethylimidazolium dimethyl phosphate ([DMIM][DMP])""]","[""water""]","[]","[]","12",,"[]","[]","[]","[]","[]","[]","[]","[]",,,,,false,"Crossflow",0.2,25,,"Ethanol","Dye","Safranine T (chloride salt)",350.84,10,"mg/L",1,"[""SEM"",""Tensile strength"",""Zeta potential""]",,,,true,false,"Accepted","[""ISA""]","[""Other""]","[]","[""Not Applicable""]","[""Additive use""]","65f46a90090a66729fd733df","2024-03-15T15:34:40.815Z","2019-01-01T00:00:00.000Z","Cellulose hollow fibers for organic resistant nanofiltration","Scientific Report","backOffice","10.1016/j.memsci.2019.05.009","65dd986c1850430560c1989a","Falca","https://doi.org/10.1016/j.memsci.2019.05.009",0,"ISA/inorganic/dense","Cellulose Hollow fiber with IL [DMIM][DMP] ST/Eth","Scientific report",,"[{""postTreatmentChemicalAgentConcentrationUnit"":[],""_id"":""6612b6b8af449de7c3c6c61f"",""postTreatment"":""Additive use"",""postTreatmentChemicalAgentSmiles"":""C(C(CO)O)O""}]",,,-10,"4532",0,,,,,,6,,,,,,,700,,"Cellulose",,,,,,,,,,,,,,,,,,,,,,,,,,,,,,,,,,,,,,,,,,,,,,,,,,,,,,,,,,,,,,"[]",,,,,,,,,,,,
"66042813b6f18181f85ebbf8","2024-03-23T09:35:28.321Z","[""1-Methyl-2-pyrrolidinone (NMP)""]","[""water""]","[]","[]","18","250","[""None""]","[]","[]","[]","[]","[]","[]","[]",,,,,false,"Dead-end",10,25,11.35,"Acetonitrile","Dye","Methylene blue (chloride salt)",319.85,17.5,"µmol/L",1,"[""SEM"",""AFM""]",230,,101,true,false,"Accepted","[""TFC""]","[""Other""]","[]","[""Polyethersulfone""]","[""None""]","66028b9eb00c57739b7023a9","2024-03-23T09:35:28.233Z","2018-01-01T00:00:00.000Z","Thin-Film Composite Polyionic Liquid Gel Membranes and Their Potential for Nanofiltration in Organic Solvents","Scientific Report","backOffice","10.1002/admi.201800823","65fe94afce6d77d64610cbfc","Al-kharabsheh","https://doi.org/10.1002/admi.201800823",0,"Composite","Composite Polyionic Liquid Gel-ACN-MB","Scientific report","Casting","[]","ISA",4.9,38,"4533",0,,,,,,8.2,,,,,,,,,"Poly(1-butyl-3-vinyl imidazolium bis(trifluromethanesulfonyl)imide)-co-(trimethylolpropane triacrylate)",,,,,,,,,,,,,,,,,,,,,,,,,,,,,,,,,,,,,,,,,,,,,,,,,,,,,,,,,,,,,,"[]",,,,,,,,,,,,
"66042866b6f18181f85ebbff","2024-03-04T11:46:29.526Z","[]","[]","[]","[]",,,"[""Surface treatment""]","[{""postTreatmentChemicalAgentConcentrationUnit"":[""mg/L"",""mg/L""],""_id"":""66042866b6f18181f85ebc00"",""postTreatment"":""Surface treatment"",""postTreatmentChemicalAgentSmiles"":""C1C(CC(CC1(C=O)O)(C=O)O)(C=O)O ；NN"",""postTreatmentChemicalAgentConcentration"":""25；5""}]","[""water""]","[""Hexane""]","[""wt%""]","[]","[""wt%""]","[]","C1=CC(=CC(=C1)N)N","2.0","C1=C(C=C(C=C1C(=O)Cl)C(=O)Cl)C(=O)Cl","0.15",false,"Crossflow",10,25,,"water","Other","Lysozyme",14000,500,"mg/L",1,"[""AFM"",""FTIR"",""SEM"",""XPS""]",,,41.57,true,false,"Accepted","[""TFC""]","[""Other""]","[]","[""Polyimide(Lenzig® P84)""]","[""None""]","65e5b4951850430560c19ce1","2024-03-04T11:46:29.478Z","2023-01-01T00:00:00.000Z","Effective regulating interfacial polymerization process of OSN membrane via in-situ constructed nano-porous interlayer of 2D TpHz covalent organic frameworks","Scientific Report","backOffice","10.1016/j.memsci.2022.121101","65e13b191850430560c199f5","Li","https://doi.org/10.1016/j.memsci.2022.121101",0,"Composite","COF-1","Scientific report","Casting","[]","Commercial",20.7,92,"4534",0,,,,,,,,,,"Polyimide",,,,,"TpHz modified Polyimide",,,,,,,,,,,,,,,,,,,,,,,,,,,,,,,,,,,,,,,,,,,,,,,,,,,,,,,,,,,,,,"[]",,,,,,,,,,,,
"66042899b6f18181f85ebc03","2024-03-04T11:46:29.526Z","[]","[]","[]","[]",,,"[""Surface treatment""]","[{""postTreatmentChemicalAgentConcentrationUnit"":[""mg/L"",""mg/L""],""_id"":""66042866b6f18181f85ebc00"",""postTreatment"":""Surface treatment"",""postTreatmentChemicalAgentSmiles"":""C1C(CC(CC1(C=O)O)(C=O)O)(C=O)O ；NN"",""postTreatmentChemicalAgentConcentration"":""25；15""}]","[""water""]","[""Hexane""]","[""wt%""]","[]","[""wt%""]","[]","C1=CC(=CC(=C1)N)N","2.0","C1=C(C=C(C=C1C(=O)Cl)C(=O)Cl)C(=O)Cl","0.15",false,"Crossflow",10,25,,"water","Other","Lysozyme",14000,500,"mg/L",1,"[""AFM"",""FTIR"",""SEM"",""XPS""]",,,48.46,true,false,"Accepted","[""TFC""]","[""Other""]","[]","[""Polyimide(Lenzig® P84)""]","[""None""]","65e5b4951850430560c19ce1","2024-03-04T11:46:29.478Z","2023-01-01T00:00:00.000Z","Effective regulating interfacial polymerization process of OSN membrane via in-situ constructed nano-porous interlayer of 2D TpHz covalent organic frameworks","Scientific Report","backOffice","10.1016/j.memsci.2022.121101","65e13b191850430560c199f5","Li","https://doi.org/10.1016/j.memsci.2022.121101",0,"Composite","COF-2","Scientific report","Casting","[]","Commercial",19.5,92,"4535",0,,,,,,,,,,"Polyimide",,,,,"TpHz modified Polyimide",,,,,,,,,,,,,,,,,,,,,,,,,,,,,,,,,,,,,,,,,,,,,,,,,,,,,,,,,,,,,,"[]",,,,,,,,,,,,
"660428c2b6f18181f85ebc07","2024-03-04T11:46:29.526Z","[]","[]","[]","[]",,,"[""Surface treatment""]","[{""postTreatmentChemicalAgentConcentrationUnit"":[""mg/L"",""mg/L""],""_id"":""66042866b6f18181f85ebc00"",""postTreatment"":""Surface treatment"",""postTreatmentChemicalAgentSmiles"":""C1C(CC(CC1(C=O)O)(C=O)O)(C=O)O ；NN"",""postTreatmentChemicalAgentConcentration"":""25；25""}]","[""water""]","[""Hexane""]","[""wt%""]","[]","[""wt%""]","[]","C1=CC(=CC(=C1)N)N","2.0","C1=C(C=C(C=C1C(=O)Cl)C(=O)Cl)C(=O)Cl","0.15",false,"Crossflow",10,25,,"water","Other","Lysozyme",14000,500,"mg/L",1,"[""AFM"",""FTIR"",""SEM"",""XPS""]",,,58.08,true,false,"Accepted","[""TFC""]","[""Other""]","[]","[""Polyimide(Lenzig® P84)""]","[""None""]","65e5b4951850430560c19ce1","2024-03-04T11:46:29.478Z","2023-01-01T00:00:00.000Z","Effective regulating interfacial polymerization process of OSN membrane via in-situ constructed nano-porous interlayer of 2D TpHz covalent organic frameworks","Scientific Report","backOffice","10.1016/j.memsci.2022.121101","65e13b191850430560c199f5","Li","https://doi.org/10.1016/j.memsci.2022.121101",0,"Composite","COF-3","Scientific report","Casting","[]","Commercial",18.5,95,"4536",0,,,,,,,,,,"Polyimide",,,,,"TpHz modified Polyimide",,,,,,,,,,,,,,,,,,,,,,,,,,,,,,,,,,,,,,,,,,,,,,,,,,,,,,,,,,,,,,"[]",,,,,,,,,,,,
"660428eab6f18181f85ebc0b","2024-03-04T11:46:29.526Z","[]","[]","[]","[]",,,"[""Surface treatment""]","[{""postTreatmentChemicalAgentConcentrationUnit"":[""mg/L"",""mg/L""],""_id"":""66042866b6f18181f85ebc00"",""postTreatment"":""Surface treatment"",""postTreatmentChemicalAgentSmiles"":""C1C(CC(CC1(C=O)O)(C=O)O)(C=O)O ；NN"",""postTreatmentChemicalAgentConcentration"":""25；50""}]","[""water""]","[""Hexane""]","[""wt%""]","[]","[""wt%""]","[]","C1=CC(=CC(=C1)N)N","2.0","C1=C(C=C(C=C1C(=O)Cl)C(=O)Cl)C(=O)Cl","0.15",false,"Crossflow",10,25,,"water","Other","Lysozyme",14000,500,"mg/L",1,"[""AFM"",""FTIR"",""SEM"",""XPS""]",,,50.28,true,false,"Accepted","[""TFC""]","[""Other""]","[]","[""Polyimide(Lenzig® P84)""]","[""None""]","65e5b4951850430560c19ce1","2024-03-04T11:46:29.478Z","2023-01-01T00:00:00.000Z","Effective regulating interfacial polymerization process of OSN membrane via in-situ constructed nano-porous interlayer of 2D TpHz covalent organic frameworks","Scientific Report","backOffice","10.1016/j.memsci.2022.121101","65e13b191850430560c199f5","Li","https://doi.org/10.1016/j.memsci.2022.121101",0,"Composite","COF-4","Scientific report","Casting","[]","Commercial",17.8,96,"4537",0,,,,,,,,,,"Polyimide",,,,,"TpHz modified Polyimide",,,,,,,,,,,,,,,,,,,,,,,,,,,,,,,,,,,,,,,,,,,,,,,,,,,,,,,,,,,,,,"[]",,,,,,,,,,,,
"66042913b6f18181f85ebc12","2024-03-04T11:46:29.526Z","[]","[]","[]","[]",,,"[""Surface treatment""]","[{""postTreatmentChemicalAgentConcentrationUnit"":[""mg/L"",""mg/L""],""_id"":""66042866b6f18181f85ebc00"",""postTreatment"":""Surface treatment"",""postTreatmentChemicalAgentSmiles"":""C1C(CC(CC1(C=O)O)(C=O)O)(C=O)O ；NN"",""postTreatmentChemicalAgentConcentration"":""25；75""}]","[""water""]","[""Hexane""]","[""wt%""]","[]","[""wt%""]","[]","C1=CC(=CC(=C1)N)N","2.0","C1=C(C=C(C=C1C(=O)Cl)C(=O)Cl)C(=O)Cl","0.15",false,"Crossflow",10,25,,"water","Other","Lysozyme",14000,500,"mg/L",1,"[""AFM"",""FTIR"",""SEM"",""XPS""]",,,45.08,true,false,"Accepted","[""TFC""]","[""Other""]","[]","[""Polyimide(Lenzig® P84)""]","[""None""]","65e5b4951850430560c19ce1","2024-03-04T11:46:29.478Z","2023-01-01T00:00:00.000Z","Effective regulating interfacial polymerization process of OSN membrane via in-situ constructed nano-porous interlayer of 2D TpHz covalent organic frameworks","Scientific Report","backOffice","10.1016/j.memsci.2022.121101","65e13b191850430560c199f5","Li","https://doi.org/10.1016/j.memsci.2022.121101",0,"Composite","COF-5","Scientific report","Casting","[]","Commercial",16.4,96,"4539",0,,,,,,,,,,"Polyimide",,,,,"TpHz modified Polyimide",,,,,,,,,,,,,,,,,,,,,,,,,,,,,,,,,,,,,,,,,,,,,,,,,,,,,,,,,,,,,,"[]",,,,,,,,,,,,
"66042927b6f18181f85ebc16","2024-03-23T09:35:28.321Z","[""1-Methyl-2-pyrrolidinone (NMP)""]","[""water""]","[]","[]","18","250","[""None""]","[]","[]","[]","[]","[]","[]","[]",,,,,false,"Dead-end",10,25,11.35,"Ethanol","Dye","Sudan Black B",456.54,17.5,"µmol/L",1,"[""SEM"",""AFM""]",230,,101,true,false,"Accepted","[""TFC""]","[""Other""]","[]","[""Polyethersulfone""]","[""None""]","66028b9eb00c57739b7023a9","2024-03-23T09:35:28.233Z","2018-01-01T00:00:00.000Z","Thin-Film Composite Polyionic Liquid Gel Membranes and Their Potential for Nanofiltration in Organic Solvents","Scientific Report","backOffice","10.1002/admi.201800823","65fe94afce6d77d64610cbfc","Al-kharabsheh","https://doi.org/10.1002/admi.201800823",0,"Composite","Composite Polyionic Liquid Gel-EtOH-SB","Scientific report","Casting","[]","ISA",4.6,25,"4540",0,,,,,,4.8,,,,,,,,,"Poly(1-butyl-3-vinyl imidazolium bis(trifluromethanesulfonyl)imide)-co-(trimethylolpropane triacrylate)",,,,,,,,,,,,,,,,,,,,,,,,,,,,,,,,,,,,,,,,,,,,,,,,,,,,,,,,,,,,,,"[]",,,,,,,,,,,,
"66042931b6f18181f85ebc19","2024-03-04T11:46:29.526Z","[]","[]","[]","[]",,,"[""Surface treatment""]","[{""postTreatmentChemicalAgentConcentrationUnit"":[""mg/L"",""mg/L""],""_id"":""66042866b6f18181f85ebc00"",""postTreatment"":""Surface treatment"",""postTreatmentChemicalAgentSmiles"":""C1C(CC(CC1(C=O)O)(C=O)O)(C=O)O ；NN"",""postTreatmentChemicalAgentConcentration"":""25；100""}]","[""water""]","[""Hexane""]","[""wt%""]","[]","[""wt%""]","[]","C1=CC(=CC(=C1)N)N","2.0","C1=C(C=C(C=C1C(=O)Cl)C(=O)Cl)C(=O)Cl","0.15",false,"Crossflow",10,25,,"water","Other","Lysozyme",14000,500,"mg/L",1,"[""AFM"",""FTIR"",""SEM"",""XPS""]",,,44.68,true,false,"Accepted","[""TFC""]","[""Other""]","[]","[""Polyimide(Lenzig® P84)""]","[""None""]","65e5b4951850430560c19ce1","2024-03-04T11:46:29.478Z","2023-01-01T00:00:00.000Z","Effective regulating interfacial polymerization process of OSN membrane via in-situ constructed nano-porous interlayer of 2D TpHz covalent organic frameworks","Scientific Report","backOffice","10.1016/j.memsci.2022.121101","65e13b191850430560c199f5","Li","https://doi.org/10.1016/j.memsci.2022.121101",0,"Composite","COF-6","Scientific report","Casting","[]","Commercial",16.1,97,"4541",0,,,,,,,,,,"Polyimide",,,,,"TpHz modified Polyimide",,,,,,,,,,,,,,,,,,,,,,,,,,,,,,,,,,,,,,,,,,,,,,,,,,,,,,,,,,,,,,"[]",,,,,,,,,,,,
"6604295bb6f18181f85ebc27","2024-03-23T09:35:28.321Z","[""1-Methyl-2-pyrrolidinone (NMP)""]","[""water""]","[]","[]","18","250","[""None""]","[]","[]","[]","[]","[]","[]","[]",,,,,false,"Dead-end",10,25,11.35,"Ethanol","Dye","Methylene blue (chloride salt)",319.85,17.5,"µmol/L",1,"[""SEM"",""AFM""]",230,,101,true,false,"Accepted","[""TFC""]","[""Other""]","[]","[""Polyethersulfone""]","[""None""]","66028b9eb00c57739b7023a9","2024-03-23T09:35:28.233Z","2018-01-01T00:00:00.000Z","Thin-Film Composite Polyionic Liquid Gel Membranes and Their Potential for Nanofiltration in Organic Solvents","Scientific Report","backOffice","10.1002/admi.201800823","65fe94afce6d77d64610cbfc","Al-kharabsheh","https://doi.org/10.1002/admi.201800823",0,"Composite","Composite Polyionic Liquid Gel-EtOH-MB","Scientific report","Casting","[]","ISA",4.7,38,"4542",0,,,,,,4.8,,,,,,,,,"Poly(1-butyl-3-vinyl imidazolium bis(trifluromethanesulfonyl)imide)-co-(trimethylolpropane triacrylate)",,,,,,,,,,,,,,,,,,,,,,,,,,,,,,,,,,,,,,,,,,,,,,,,,,,,,,,,,,,,,,"[]",,,,,,,,,,,,
"6604295cb6f18181f85ebc2a","2024-03-04T11:46:29.526Z","[]","[]","[]","[]",,,"[""Surface treatment""]","[{""postTreatmentChemicalAgentConcentrationUnit"":[""mg/L"",""mg/L""],""_id"":""66042866b6f18181f85ebc00"",""postTreatment"":""Surface treatment"",""postTreatmentChemicalAgentSmiles"":""C1C(CC(CC1(C=O)O)(C=O)O)(C=O)O ；NN"",""postTreatmentChemicalAgentConcentration"":""25；200""}]","[""water""]","[""Hexane""]","[""wt%""]","[]","[""wt%""]","[]","C1=CC(=CC(=C1)N)N","2.0","C1=C(C=C(C=C1C(=O)Cl)C(=O)Cl)C(=O)Cl","0.15",false,"Crossflow",10,25,,"water","Other","Lysozyme",14000,500,"mg/L",1,"[""AFM"",""FTIR"",""SEM"",""XPS""]",,,35.65,true,false,"Accepted","[""TFC""]","[""Other""]","[]","[""Polyimide(Lenzig® P84)""]","[""None""]","65e5b4951850430560c19ce1","2024-03-04T11:46:29.478Z","2023-01-01T00:00:00.000Z","Effective regulating interfacial polymerization process of OSN membrane via in-situ constructed nano-porous interlayer of 2D TpHz covalent organic frameworks","Scientific Report","backOffice","10.1016/j.memsci.2022.121101","65e13b191850430560c199f5","Li","https://doi.org/10.1016/j.memsci.2022.121101",0,"Composite","COF-7","Scientific report","Casting","[]","Commercial",12.1,98,"4543",0,,,,,,,,,,"Polyimide",,,,,"TpHz modified Polyimide",,,,,,,,,,,,,,,,,,,,,,,,,,,,,,,,,,,,,,,,,,,,,,,,,,,,,,,,,,,,,,"[]",,,,,,,,,,,,
"66042a7db6f18181f85ebc5d","2024-03-27T14:17:33.992Z","[""1-Methyl-2-pyrrolidinone (NMP)"",""Tetrahydrofuran (THF)""]","[""water""]","[]","[]","20","300","[""Crosslinking"",""Additive use""]","[{""postTreatmentChemicalAgentConcentrationUnit"":[""wt%""],""_id"":""66194ce6dd02ff2f9a462b52"",""postTreatment"":""Crosslinking"",""postTreatmentChemicalAgentSmiles"":""C(CCCN)CCN"",""postTreatmentChemicalAgentConcentration"":""10""},{""postTreatmentChemicalAgentConcentrationUnit"":[""wt%""],""_id"":""66194ce6dd02ff2f9a462b53"",""postTreatment"":""Additive use"",""postTreatmentChemicalAgentSmiles"":""C(CO)O"",""postTreatmentChemicalAgentConcentration"":""20""}]","[]","[]","[]","[]","[]","[]",,,,,false,"Crossflow",10,25,4.8,"Ethanol","Dye","Rhodamine B (chloride salt)",479.02,100,"mg/L",1,"[]",,1.72,,true,false,"Accepted","[""TFC""]","[""Polyethyleneimine""]","[]","[""Polyimide(Lenzig® P84)""]","[""Crosslinking"",""Additive use""]","65e6ec671850430560c1a04e","2024-03-05T09:56:55.328Z","2020-01-01T00:00:00.000Z","Fabrication of polyimide-based hollow fiber membrane by synergetic covalent-crosslinking strategy for organic solvent nanofiltration (OSN) application","Scientific Report","backOffice","10.1016/j.seppur.2020.116751","65e450b21850430560c19b6a","Xu","https://doi.org/10.1016/j.seppur.2020.116751",0,"Composite","(PEI-1.8K/PI)GX","Scientific report","Dipcoating","[{""postTreatmentChemicalAgentConcentrationUnit"":[""wt%""],""_id"":""66042a7db6f18181f85ebc5e"",""postTreatment"":""Crosslinking"",""postTreatmentChemicalAgentSmiles"":""C(CC=O)CC=O"",""postTreatmentChemicalAgentConcentration"":""0.5""},{""postTreatmentChemicalAgentConcentrationUnit"":[""wt%""],""_id"":""66194ce6dd02ff2f9a462b51"",""postTreatment"":""Additive use"",""postTreatmentChemicalAgentSmiles"":""CC(C)O"",""postTreatmentChemicalAgentConcentration"":""20""}]","ISA",0.447,96.5,"4544",0,"","",,,,,"94:6",,,,,,,,"Schiff base reaction of PEI1800 with glutaraldehyde",,,,,,,,,,,,,,,,,,,,,,,,,,,,,,,,,,,,,,,,,,,,,,,,,,,,,,,,,,,,,,"[]",,,,,,,,,,,,
"66042bcbb6f18181f85ebc79","2024-03-15T15:34:40.886Z","[""1,3-dimethylimidazolium dimethyl phosphate ([DMIM][DMP])""]","[""water""]","[]","[]","12",,"[]","[]","[]","[]","[]","[]","[]","[]",,,,,false,"Crossflow",0.2,25,,"water","Dye","Brilliant blue R250 (disodium salt)",825.97,10,"mg/L",1,"[""SEM"",""Tensile strength"",""Zeta potential""]",,,,true,false,"Accepted","[""ISA""]","[""Other""]","[]","[""Not Applicable""]","[""Additive use""]","65f46a90090a66729fd733df","2024-03-15T15:34:40.815Z","2019-01-01T00:00:00.000Z","Cellulose hollow fibers for organic resistant nanofiltration","Scientific Report","backOffice","10.1016/j.memsci.2019.05.009","65dd986c1850430560c1989a","Falca","https://doi.org/10.1016/j.memsci.2019.05.009",0,"ISA/inorganic/dense","Cellulose Hollow fiber with IL [DMIM][DMP] BB/H2O","Scientific report",,"[{""postTreatmentChemicalAgentConcentrationUnit"":[],""_id"":""6612b6e5af449de7c3c6c629"",""postTreatment"":""Additive use"",""postTreatmentChemicalAgentSmiles"":""C(C(CO)O)O""}]",,,100,"4545",0,,,,,,13,,,,,,,600,,"Cellulose",,,,,,,,,,,,,,,,,,,,,,,,,,,,,,,,,,,,,,,,,,,,,,,,,,,,,,,,,,,,,,"[]",,,,,,,,,,,,
"66042c15b6f18181f85ebc7e","2024-03-15T15:34:40.886Z","[""1,3-dimethylimidazolium dimethyl phosphate ([DMIM][DMP])""]","[""water""]","[]","[]","12",,"[]","[]","[]","[]","[]","[]","[]","[]",,,,,false,"Crossflow",0.2,25,,"water","Dye","Safranine T (chloride salt)",350.84,10,"mg/L",1,"[""SEM"",""Tensile strength"",""Zeta potential""]",,,,true,false,"Accepted","[""ISA""]","[""Other""]","[]","[""Not Applicable""]","[""Additive use""]","65f46a90090a66729fd733df","2024-03-15T15:34:40.815Z","2019-01-01T00:00:00.000Z","Cellulose hollow fibers for organic resistant nanofiltration","Scientific Report","backOffice","10.1016/j.memsci.2019.05.009","65dd986c1850430560c1989a","Falca","https://doi.org/10.1016/j.memsci.2019.05.009",0,"ISA/inorganic/dense","Cellulose Hollow fiber with IL [DMIM][DMP] ST/H2O","Scientific report",,"[{""postTreatmentChemicalAgentConcentrationUnit"":[],""_id"":""6612b706af449de7c3c6c633"",""postTreatment"":""Additive use"",""postTreatmentChemicalAgentSmiles"":""C(C(CO)O)O""}]",,,10,"4546",0,,,,,,13,,,,,,,600,,"Cellulose",,,,,,,,,,,,,,,,,,,,,,,,,,,,,,,,,,,,,,,,,,,,,,,,,,,,,,,,,,,,,,"[]",,,,,,,,,,,,
"66042c3cb6f18181f85ebc83","2024-03-15T15:34:40.886Z","[""1,3-dimethylimidazolium dimethyl phosphate ([DMIM][DMP])""]","[""water""]","[]","[]","12",,"[]","[]","[]","[]","[]","[]","[]","[]",,,,,false,"Crossflow",0.2,25,,"water","Dye","Reactive green 19 (hexasodium salt)",1418.93,10,"mg/L",1,"[""SEM"",""Tensile strength"",""Zeta potential""]",,,,true,false,"Accepted","[""ISA""]","[""Other""]","[]","[""Not Applicable""]","[""Additive use""]","65f46a90090a66729fd733df","2024-03-15T15:34:40.815Z","2019-01-01T00:00:00.000Z","Cellulose hollow fibers for organic resistant nanofiltration","Scientific Report","backOffice","10.1016/j.memsci.2019.05.009","65dd986c1850430560c1989a","Falca","https://doi.org/10.1016/j.memsci.2019.05.009",0,"ISA/inorganic/dense","Cellulose Hollow fiber with IL [EMIM][DMP] RG/H2O","Scientific report",,"[{""postTreatmentChemicalAgentConcentrationUnit"":[],""_id"":""6612b73aaf449de7c3c6c63d"",""postTreatment"":""Additive use"",""postTreatmentChemicalAgentSmiles"":""C(C(CO)O)O""}]",,,100,"4547",0,,,,,,13,,,,,,,600,,"Cellulose",,,,,,,,,,,,,,,,,,,,,,,,,,,,,,,,,,,,,,,,,,,,,,,,,,,,,,,,,,,,,,"[]",,,,,,,,,,,,
"66042cbcb6f18181f85ebc8b","2024-03-15T15:34:40.886Z","[""1,3-dimethylimidazolium dimethyl phosphate ([DMIM][DMP])""]","[""water""]","[]","[]","12",,"[]","[]","[]","[]","[]","[]","[]","[]",,,,,false,"Crossflow",0.2,25,,"water","Oligomer","Polyethyleneglycol",35000,10,"mg/L",4,"[""SEM"",""Tensile strength"",""Zeta potential""]",,,,true,false,"Accepted","[""ISA""]","[""Other""]","[]","[""Not Applicable""]","[""Additive use""]","65f46a90090a66729fd733df","2024-03-15T15:34:40.815Z","2019-01-01T00:00:00.000Z","Cellulose hollow fibers for organic resistant nanofiltration","Scientific Report","backOffice","10.1016/j.memsci.2019.05.009","65dd986c1850430560c1989a","Falca","https://doi.org/10.1016/j.memsci.2019.05.009",0,"ISA/inorganic/dense","Cellulose Hollow fiber with IL [DMIM][DMP] PEG MWCO in H2O","Scientific report",,"[{""postTreatmentChemicalAgentConcentrationUnit"":[],""_id"":""6612bc53af449de7c3c6c64a"",""postTreatment"":""Additive use"",""postTreatmentChemicalAgentSmiles"":""C(C(CO)O)O""}]",,,80,"4548",0,,,,,,13,,,,,,,,,"Cellulose",,,,,"Oligomer","Polyethyleneglycol",1500,10,"mg/L","Oligomer","Polyethyleneglycol",10000,10,"mg/L","Oligomer","Polyethyleneglycol",400,1,"g/L",,,,,,,,,,,12,34,0,,,,,,,,,,,,,,,,,,,,,,,,,,,,,,"[]",,,,,,,,,,,,
"66042da9b6f18181f85ebca8","2024-03-15T15:34:40.886Z","[""1-ethyl-3-methyimidazolium diethyl phosphate ([EMIM][DEP])""]","[""water""]","[]","[]","12",,"[]","[]","[]","[]","[]","[]","[]","[]",,,,,false,"Crossflow",0.2,25,,"Ethanol","Dye","Brilliant blue R250 (disodium salt)",825.97,10,"mg/L",1,"[""SEM"",""Tensile strength"",""Zeta potential""]",,,,true,false,"Accepted","[""ISA""]","[""Other""]","[]","[""Not Applicable""]","[""Additive use""]","65f46a90090a66729fd733df","2024-03-15T15:34:40.815Z","2019-01-01T00:00:00.000Z","Cellulose hollow fibers for organic resistant nanofiltration","Scientific Report","backOffice","10.1016/j.memsci.2019.05.009","65dd986c1850430560c1989a","Falca","https://doi.org/10.1016/j.memsci.2019.05.009",0,"ISA/inorganic/dense","Cellulose Hollow fiber with IL [EMIM][DEP] BB/Eth","Scientific report",,"[{""postTreatmentChemicalAgentConcentrationUnit"":[],""_id"":""6612bc8caf449de7c3c6c664"",""postTreatment"":""Additive use"",""postTreatmentChemicalAgentSmiles"":""C(C(CO)O)O""}]",,,100,"4549",0,,,,,,6,,,,,,,600,,"Cellulose",,,,,,,,,,,,,,,,,,,,,,,,,,,,,,,,,,,,,,,,,,,,,,,,,,,,,,,,,,,,,,"[]",,,,,,,,,,,,
"66042dc7b6f18181f85ebcad","2024-03-15T15:34:40.886Z","[""1-ethyl-3-methyimidazolium diethyl phosphate ([EMIM][DEP])""]","[""water""]","[]","[]","12",,"[]","[]","[]","[]","[]","[]","[]","[]",,,,,false,"Crossflow",0.2,25,,"Ethanol","Dye","Safranine T (chloride salt)",350.84,10,"mg/L",1,"[""SEM"",""Tensile strength"",""Zeta potential""]",,,,true,false,"Accepted","[""ISA""]","[""Other""]","[]","[""Not Applicable""]","[""Additive use""]","65f46a90090a66729fd733df","2024-03-15T15:34:40.815Z","2019-01-01T00:00:00.000Z","Cellulose hollow fibers for organic resistant nanofiltration","Scientific Report","backOffice","10.1016/j.memsci.2019.05.009","65dd986c1850430560c1989a","Falca","https://doi.org/10.1016/j.memsci.2019.05.009",0,"ISA/inorganic/dense","Cellulose Hollow fiber with IL [EMIM][DEP] ST/Eth","Scientific report",,"[{""postTreatmentChemicalAgentConcentrationUnit"":[],""_id"":""6612bd18af449de7c3c6c66d"",""postTreatment"":""Additive use"",""postTreatmentChemicalAgentSmiles"":""C(C(CO)O)O""}]",,,-60,"4550",0,,,,,,6,,,,,,,600,,"Cellulose",,,,,,,,,,,,,,,,,,,,,,,,,,,,,,,,,,,,,,,,,,,,,,,,,,,,,,,,,,,,,,"[]",,,,,,,,,,,,
"66042f33b6f18181f85ebcba","2024-03-15T15:34:40.886Z","[""1-ethyl-3-methyimidazolium diethyl phosphate ([EMIM][DEP])""]","[""water""]","[]","[]","12",,"[]","[]","[]","[]","[]","[]","[]","[]",,,,,false,"Crossflow",0.2,25,,"water","Oligomer","Polyethyleneglycol",35000,10,"mg/L",4,"[""SEM"",""Tensile strength"",""Zeta potential""]",,,,true,false,"Accepted","[""ISA""]","[""Other""]","[]","[""Not Applicable""]","[""Additive use""]","65f46a90090a66729fd733df","2024-03-15T15:34:40.815Z","2019-01-01T00:00:00.000Z","Cellulose hollow fibers for organic resistant nanofiltration","Scientific Report","backOffice","10.1016/j.memsci.2019.05.009","65dd986c1850430560c1989a","Falca","https://doi.org/10.1016/j.memsci.2019.05.009",0,"ISA/inorganic/dense","Cellulose Hollow fiber with IL [EMIM][DEP] PEG MWCO","Scientific report",,"[{""postTreatmentChemicalAgentConcentrationUnit"":[],""_id"":""6612bd49af449de7c3c6c686"",""postTreatment"":""Additive use"",""postTreatmentChemicalAgentSmiles"":""C(C(CO)O)O""}]",,,100,"4551",0,,,,,,8,,,,,,,17000,,"Cellulose",,,,,"Oligomer","Polyethyleneglycol",1500,10,"mg/L","Oligomer","Polyethyleneglycol",10000,10,"mg/L","Oligomer","Polyethyleneglycol",400,1,"g/L",,,,,,,,,,,35,75,25,,,,,,,,,,,,,,,,,,,,,,,,,,,,,,"[]",,,,,,,,,,,,
"66042ff4b6f18181f85ebcc5","2024-03-15T15:34:40.886Z","[""1-ethyl-3-methyimidazolium diethyl phosphate ([EMIM][DEP])""]","[""water""]","[]","[]","12",,"[]","[]","[]","[]","[]","[]","[]","[]",,,,,false,"Crossflow",0.2,25,,"water","Dye","Safranine T (chloride salt)",350.84,10,"mg/L",1,"[""SEM"",""Tensile strength"",""Zeta potential""]",,,,true,false,"Accepted","[""ISA""]","[""Other""]","[]","[""Not Applicable""]","[""Additive use""]","65f46a90090a66729fd733df","2024-03-15T15:34:40.815Z","2019-01-01T00:00:00.000Z","Cellulose hollow fibers for organic resistant nanofiltration","Scientific Report","backOffice","10.1016/j.memsci.2019.05.009","65dd986c1850430560c1989a","Falca","https://doi.org/10.1016/j.memsci.2019.05.009",0,"ISA/inorganic/dense","Cellulose Hollow fiber with IL [EMIM][DEP] ST/H2O","Scientific report",,"[{""postTreatmentChemicalAgentConcentrationUnit"":[],""_id"":""6612bd68af449de7c3c6c693"",""postTreatment"":""Additive use"",""postTreatmentChemicalAgentSmiles"":""C(C(CO)O)O""}]",,,22,"4552",0,,,,,,8,,,,,,,600,,"Cellulose",,,,,,,,,,,,,,,,,,,,,,,,,,,,,,,,,,,,,,,,,,,,,,,,,,,,,,,,,,,,,,"[]",,,,,,,,,,,,
"66043009b6f18181f85ebcca","2024-03-15T15:34:40.886Z","[""1-ethyl-3-methyimidazolium diethyl phosphate ([EMIM][DEP])""]","[""water""]","[]","[]","12",,"[]","[]","[]","[]","[]","[]","[]","[]",,,,,false,"Crossflow",0.2,25,,"water","Dye","Congo red (disodium salt)",696.66,10,"mg/L",1,"[""SEM"",""Tensile strength"",""Zeta potential""]",,,,true,false,"Accepted","[""ISA""]","[""Other""]","[]","[""Not Applicable""]","[""Additive use""]","65f46a90090a66729fd733df","2024-03-15T15:34:40.815Z","2019-01-01T00:00:00.000Z","Cellulose hollow fibers for organic resistant nanofiltration","Scientific Report","backOffice","10.1016/j.memsci.2019.05.009","65dd986c1850430560c1989a","Falca","https://doi.org/10.1016/j.memsci.2019.05.009",0,"ISA/inorganic/dense","Cellulose Hollow fiber with IL [EMIM][DEP] CR/H2O","Scientific report",,"[{""postTreatmentChemicalAgentConcentrationUnit"":[],""_id"":""6612bd85af449de7c3c6c6a0"",""postTreatment"":""Additive use"",""postTreatmentChemicalAgentSmiles"":""C(C(CO)O)O""}]",,,100,"4553",0,,,,,,8,,,,,,,600,,"Cellulose",,,,,,,,,,,,,,,,,,,,,,,,,,,,,,,,,,,,,,,,,,,,,,,,,,,,,,,,,,,,,,"[]",,,,,,,,,,,,
