Repository: BAMresearch/onf-database

This repository belongs to the the publication "Revealing structure-property-performance relationships of organic solvent nanofiltration membranes using a FAIR, open-access database" published in ADD JOURNAL (DOI). 
It uses a dataset derived from The Open Membrane Database (https://openmembranedatabase.org/). The access date was April 8th 2025. The original dataset is in the repository as OMD_SRNF_2025-04-08.csv file.

The main researchers involved in the study are Sarah Glass (ORCID: 0000-0002-0625-0057), Petra Merten (no ORCID available), Torsten Brinkmann (ORCID: 0000-0002-5114-6259) and Volkan Filiz (ORCID: 0000-0003-0239-8641). 

The repository contains 5 Python files:

File: OMD_SRNF_2025-04-08.csv (part 146 of 184)
"66043017b6f18181f85ebccf","2024-03-15T15:34:40.886Z","[""1-ethyl-3-methyimidazolium diethyl phosphate ([EMIM][DEP])""]","[""water""]","[]","[]","12",,"[]","[]","[]","[]","[]","[]","[]","[]",,,,,false,"Crossflow",0.2,25,,"water","Dye","Brilliant blue R250 (disodium salt)",825.97,10,"mg/L",1,"[""SEM"",""Tensile strength"",""Zeta potential""]",,,,true,false,"Accepted","[""ISA""]","[""Other""]","[]","[""Not Applicable""]","[""Additive use""]","65f46a90090a66729fd733df","2024-03-15T15:34:40.815Z","2019-01-01T00:00:00.000Z","Cellulose hollow fibers for organic resistant nanofiltration","Scientific Report","backOffice","10.1016/j.memsci.2019.05.009","65dd986c1850430560c1989a","Falca","https://doi.org/10.1016/j.memsci.2019.05.009",0,"ISA/inorganic/dense","Cellulose Hollow fiber with IL [EMIM][DEP] BB/H2O","Scientific report",,"[{""postTreatmentChemicalAgentConcentrationUnit"":[],""_id"":""6612bda5af449de7c3c6c6ad"",""postTreatment"":""Additive use"",""postTreatmentChemicalAgentSmiles"":""C(C(CO)O)O""}]",,,95,"4554",0,,,,,,8,,,,,,,600,,"Cellulose",,,,,,,,,,,,,,,,,,,,,,,,,,,,,,,,,,,,,,,,,,,,,,,,,,,,,,,,,,,,,,"[]",,,,,,,,,,,,
"66043043b6f18181f85ebcd4","2024-03-15T15:34:40.886Z","[""1-ethyl-3-methyimidazolium diethyl phosphate ([EMIM][DEP])""]","[""water""]","[]","[]","12",,"[]","[]","[]","[]","[]","[]","[]","[]",,,,,false,"Crossflow",0.2,25,,"water","Dye","Reactive green 19 (hexasodium salt)",1418.93,10,"mg/L",1,"[""SEM"",""Tensile strength"",""Zeta potential""]",,,,true,false,"Accepted","[""ISA""]","[""Other""]","[]","[""Not Applicable""]","[""Additive use""]","65f46a90090a66729fd733df","2024-03-15T15:34:40.815Z","2019-01-01T00:00:00.000Z","Cellulose hollow fibers for organic resistant nanofiltration","Scientific Report","backOffice","10.1016/j.memsci.2019.05.009","65dd986c1850430560c1989a","Falca","https://doi.org/10.1016/j.memsci.2019.05.009",0,"ISA/inorganic/dense","Cellulose Hollow fiber with IL [EMIM][DEP] RG/H2O","Scientific report",,"[{""postTreatmentChemicalAgentConcentrationUnit"":[],""_id"":""6612bdc3af449de7c3c6c6b7"",""postTreatment"":""Additive use"",""postTreatmentChemicalAgentSmiles"":""C(C(CO)O)O""}]",,,98,"4555",0,,,,,,8,,,,,,,600,,"Cellulose",,,,,,,,,,,,,,,,,,,,,,,,,,,,,,,,,,,,,,,,,,,,,,,,,,,,,,,,,,,,,,"[]",,,,,,,,,,,,
"6604311bb6f18181f85ebcf7","2024-03-15T15:34:40.886Z","[""1-Ethyl-3-methylimidazolium acetate""]","[""water""]","[]","[]","12",,"[]","[]","[]","[]","[]","[]","[]","[]",,,,,false,"Crossflow",0.2,25,,"water","Dye","Brilliant blue R250 (disodium salt)",825.97,10,"mg/L",1,"[""SEM"",""Tensile strength"",""Zeta potential""]",,,,true,false,"Accepted","[""ISA""]","[""Other""]","[]","[""Not Applicable""]","[""Additive use""]","65f46a90090a66729fd733df","2024-03-15T15:34:40.815Z","2019-01-01T00:00:00.000Z","Cellulose hollow fibers for organic resistant nanofiltration","Scientific Report","backOffice","10.1016/j.memsci.2019.05.009","65dd986c1850430560c1989a","Falca","https://doi.org/10.1016/j.memsci.2019.05.009",0,"ISA/inorganic/dense","Cellulose Hollow fiber with IL [EMIM][Ac] BB/H2O","Scientific report",,"[{""postTreatmentChemicalAgentConcentrationUnit"":[],""_id"":""6612cbb4af449de7c3c6c6c0"",""postTreatment"":""Additive use"",""postTreatmentChemicalAgentSmiles"":""C(C(CO)O)O""}]",,,50,"4556",0,,,,,,48,,,,,,,550,,"Cellulose",,,,,,,,,,,,,,,,,,,,,,,,,,,,,,,,,,,,,,,,,,,,,,,,,,,,,,,,,,,,,,"[]",,,,,,,,,,,,
"66043139b6f18181f85ebcfc","2024-03-15T15:34:40.886Z","[""1-Ethyl-3-methylimidazolium acetate""]","[""water""]","[]","[]","12",,"[]","[]","[]","[]","[]","[]","[]","[]",,,,,false,"Crossflow",0.2,25,,"water","Dye","Safranine T (chloride salt)",350.84,10,"mg/L",1,"[""SEM"",""Tensile strength"",""Zeta potential""]",,,,true,false,"Accepted","[""ISA""]","[""Other""]","[]","[""Not Applicable""]","[""Additive use""]","65f46a90090a66729fd733df","2024-03-15T15:34:40.815Z","2019-01-01T00:00:00.000Z","Cellulose hollow fibers for organic resistant nanofiltration","Scientific Report","backOffice","10.1016/j.memsci.2019.05.009","65dd986c1850430560c1989a","Falca","https://doi.org/10.1016/j.memsci.2019.05.009",0,"ISA/inorganic/dense","Cellulose Hollow fiber with IL [EMIM][Ac] ST/H2O","Scientific report",,"[{""postTreatmentChemicalAgentConcentrationUnit"":[],""_id"":""6612cd3daf449de7c3c6c6c9"",""postTreatment"":""Additive use"",""postTreatmentChemicalAgentSmiles"":""C(C(CO)O)O""}]",,,20,"4557",0,,,,,,48,,,,,,,550,,"Cellulose",,,,,,,,,,,,,,,,,,,,,,,,,,,,,,,,,,,,,,,,,,,,,,,,,,,,,,,,,,,,,,"[]",,,,,,,,,,,,
"6604314db6f18181f85ebd01","2024-03-15T15:34:40.886Z","[""1-Ethyl-3-methylimidazolium acetate""]","[""water""]","[]","[]","12",,"[]","[]","[]","[]","[]","[]","[]","[]",,,,,false,"Crossflow",0.2,25,,"water","Dye","Reactive green 19 (hexasodium salt)",1418.93,10,"mg/L",1,"[""SEM"",""Tensile strength"",""Zeta potential""]",,,,true,false,"Accepted","[""ISA""]","[""Other""]","[]","[""Not Applicable""]","[""Additive use""]","65f46a90090a66729fd733df","2024-03-15T15:34:40.815Z","2019-01-01T00:00:00.000Z","Cellulose hollow fibers for organic resistant nanofiltration","Scientific Report","backOffice","10.1016/j.memsci.2019.05.009","65dd986c1850430560c1989a","Falca","https://doi.org/10.1016/j.memsci.2019.05.009",0,"ISA/inorganic/dense","Cellulose Hollow fiber with IL [EMIM][Ac] RG/H2O","Scientific report",,"[{""postTreatmentChemicalAgentConcentrationUnit"":[],""_id"":""6612cd56af449de7c3c6c6d2"",""postTreatment"":""Additive use"",""postTreatmentChemicalAgentSmiles"":""C(C(CO)O)O""}]",,,95,"4558",0,,,,,,48,,,,,,,550,,"Cellulose",,,,,,,,,,,,,,,,,,,,,,,,,,,,,,,,,,,,,,,,,,,,,,,,,,,,,,,,,,,,,,"[]",,,,,,,,,,,,
"660431bab6f18181f85ebd0f","2024-03-15T15:34:40.886Z","[""1-Ethyl-3-methylimidazolium acetate""]","[""water""]","[]","[]","12",,"[]","[]","[]","[]","[]","[]","[]","[]",,,,,false,"Crossflow",0.2,25,,"Ethanol","Dye","Safranine T (chloride salt)",350.84,10,"mg/L",1,"[""SEM"",""Tensile strength"",""Zeta potential""]",,,,true,false,"Accepted","[""ISA""]","[""Other""]","[]","[""Not Applicable""]","[""Additive use""]","65f46a90090a66729fd733df","2024-03-15T15:34:40.815Z","2019-01-01T00:00:00.000Z","Cellulose hollow fibers for organic resistant nanofiltration","Scientific Report","backOffice","10.1016/j.memsci.2019.05.009","65dd986c1850430560c1989a","Falca","https://doi.org/10.1016/j.memsci.2019.05.009",0,"ISA/inorganic/dense","Cellulose Hollow fiber with IL [EMIM][Ac] ST/Eth","Scientific report",,"[{""postTreatmentChemicalAgentConcentrationUnit"":[],""_id"":""6612cd75af449de7c3c6c6da"",""postTreatment"":""Additive use"",""postTreatmentChemicalAgentSmiles"":""C(C(CO)O)O""}]",,,64,"4559",0,,,,,,19,,,,,,,,,"Cellulose",,,,,,,,,,,,,,,,,,,,,,,,,,,,,,,,,,,,,,,,,,,,,,,,,,,,,,,,,,,,,,"[]",,,,,,,,,,,,
"660431d3b6f18181f85ebd13","2024-03-15T15:34:40.886Z","[""1-Ethyl-3-methylimidazolium acetate""]","[""water""]","[]","[]","12",,"[]","[]","[]","[]","[]","[]","[]","[]",,,,,false,"Crossflow",0.2,25,,"Ethanol","Dye","Brilliant blue R250 (disodium salt)",825.97,10,"mg/L",1,"[""SEM"",""Tensile strength"",""Zeta potential""]",,,,true,false,"Accepted","[""ISA""]","[""Other""]","[]","[""Not Applicable""]","[""Additive use""]","65f46a90090a66729fd733df","2024-03-15T15:34:40.815Z","2019-01-01T00:00:00.000Z","Cellulose hollow fibers for organic resistant nanofiltration","Scientific Report","backOffice","10.1016/j.memsci.2019.05.009","65dd986c1850430560c1989a","Falca","https://doi.org/10.1016/j.memsci.2019.05.009",0,"ISA/inorganic/dense","Cellulose Hollow fiber with IL [EMIM][Ac] BB/Eth","Scientific report",,"[{""postTreatmentChemicalAgentConcentrationUnit"":[],""_id"":""6612cd94af449de7c3c6c6e2"",""postTreatment"":""Additive use"",""postTreatmentChemicalAgentSmiles"":""C(C(CO)O)O""}]",,,0,"4560",0,,,,,,19,,,,,,,,,"Cellulose",,,,,,,,,,,,,,,,,,,,,,,,,,,,,,,,,,,,,,,,,,,,,,,,,,,,,,,,,,,,,,"[]",,,,,,,,,,,,
"660432f8b6f18181f85ebd17","2024-03-15T15:34:40.886Z","[""1-Ethyl-3-methylimidazolium acetate""]","[""water""]","[]","[]","12",,"[]","[]","[]","[]","[]","[]","[]","[]",,,,,false,"Crossflow",0.2,25,,"water","Oligomer","Polyethyleneglycol",3500,10,"mg/L",4,"[""SEM"",""Tensile strength"",""Zeta potential""]",,,,true,false,"Accepted","[""ISA""]","[""Other""]","[]","[""Not Applicable""]","[""Additive use""]","65f46a90090a66729fd733df","2024-03-15T15:34:40.815Z","2019-01-01T00:00:00.000Z","Cellulose hollow fibers for organic resistant nanofiltration","Scientific Report","backOffice","10.1016/j.memsci.2019.05.009","65dd986c1850430560c1989a","Falca","https://doi.org/10.1016/j.memsci.2019.05.009",0,"ISA/inorganic/dense","Cellulose Hollow fiber with IL [EMIM][Ac] PEG MWCO","Scientific report",,"[{""postTreatmentChemicalAgentConcentrationUnit"":[],""_id"":""6612cdc5af449de7c3c6c6eb"",""postTreatment"":""Additive use"",""postTreatmentChemicalAgentSmiles"":""C(C(CO)O)O""}]",,,100,"4561",0,,,,,,48,,,,,,,23000,,"Cellulose",,,,,"Oligomer","Polyethyleneglycol",10000,10,"mg/L","Oligomer","Polyethyleneglycol",1500,10,"mg/L","Oligomer","Polyethyleneglycol",400,1,"g/L",,,,,,,,,,,60,15,2,,,,,,,,,,,,,,,,,,,,,,,,,,,,,,"[]",,,,,,,,,,,,
"6605184ab6f18181f85ebd3d","2024-02-22T05:23:48.128Z","[""Dimethylacetamide (DMAC)""]","[""water""]","[""wt%""]","[]","17","250","[""None""]","[]","[]","[]","[]","[]","[]","[]",,,,,false,"Crossflow",10,21,51,"Acetonitrile","Oligomer","Polyethyleneglycol",200,1,"g/L",5,,,,0,true,false,"Accepted","[""ISA""]","[""Polybenzimidazole""]","[]","[""Not Applicable""]","[""Crosslinking"",""Additive use""]","6605184ab6f18181f85ebd3a","2024-02-22T05:23:48.036Z","2016-01-01T00:00:00.000Z","Organic Solvent Nanofiltration (OSN): A New Technology Platform for Liquid-Phase Oligonucleotide Synthesis (LPOS)","Scientific Report","backOffice","10.1021/acs.oprd.6b00139","65d6a5422e1ebc1414e6dd5c","kim","https://doi.org/10.1021/acs.oprd.6b00139",0,"ISA/inorganic/dense","PBI 17DBX","Scientific report",,"[{""postTreatmentChemicalAgentConcentrationUnit"":[""wt%""],""_id"":""6603d69eb6f18181f85eb0fb"",""postTreatment"":""Crosslinking"",""postTreatmentChemicalAgentSmiles"":""C1(CBr)=CC=C(CBr)C=C1"",""postTreatmentChemicalAgentConcentration"":""3""},{""postTreatmentChemicalAgentConcentrationUnit"":[],""_id"":""6628ff21b0337cf80cea9a7e"",""postTreatment"":""Additive use"",""postTreatmentChemicalAgentSmiles"":""[H]OCCO"",""postTreatmentChemicalAgentConcentration"":""50""}]",,8,20,"4563",0,"[Li+].[Cl-]","0.98",,,,,"66.67:33.33",,,,,,,,"Cellulose",,,,,"Oligomer","Polyethyleneglycol",400,1,"g/L","Oligomer","Polyethyleneglycol",1000,1,"g/L","Oligomer","Polyethyleneglycol",2000,1,"g/L","Oligomer","Polyethyleneglycol",8000,1,"g/L",,,,,,52.9,82.8,93.9,95,,,,,,,,,,,,,,,,,,,,,,,,,,,,,"[]",,,,,,,,,,,,
"66051bdfb6f18181f85ebd7e","2024-03-05T06:29:37.749Z","[]","[]","[]","[]",,,"[""Crosslinking""]","[{""postTreatmentChemicalAgentConcentrationUnit"":[""wt%"",""wt%""],""_id"":""65e6bbd11850430560c19fd0"",""postTreatment"":""Crosslinking"",""postTreatmentChemicalAgentSmiles"":""C(CCCN)CCN ; CC(C)O"",""postTreatmentChemicalAgentConcentration"":""3.68 ; 96.32""}]","[]","[]","[]","[]","[]","[]",,,,,false,"Dead-end",4,25,12,"Ethanol","Dye","Rose Bengal (disodium salt)",1017.64,100,"mg/L",1,"[""FTIR"",""XPS"",""SEM"",""AFM"",""Zeta potential""]",461,26.4,73.3,true,false,"Accepted","[""TFC""]","[""Polyimide"",""Other""]","[]","[""Polyimide(Lenzig® P84)""]","[""Crosslinking""]","65e6bbd11850430560c19fcc","2024-03-05T06:29:37.662Z","2022-01-01T00:00:00.000Z","Novel crosslinked brominated polyphenylene oxide composite nanofiltration membranes with organic solvent permeability and swelling property","Scientific Report","backOffice","10.1016/j.memsci.2020.118784","65e13b191850430560c199f5","Xu","https://doi.org/10.1016/j.memsci.2020.118784",0,"Composite","CBPPO5-EtOH-RB","Scientific report","Casting","[{""postTreatmentChemicalAgentConcentrationUnit"":[""wt%""],""_id"":""65e6bbd11850430560c19fcf"",""postTreatment"":""Crosslinking"",""postTreatmentChemicalAgentSmiles"":""C1=CN=CC=C1C2=CC=NC=C"",""postTreatmentChemicalAgentConcentration"":""0.75""}]","Commercial",28.81,74.91,"4564",0,,,,,,,,,,,,,,,"Brominated poly (2, 6-dimethyl-1, 4-phenylene oxide)",,,,,,,,,,,,,,,,,,,,,,,,,,,,,,,,,,,,,,,,,,,,,,,,,,,,,,,,,,,,,,"[]",,,,,,,,,,,,
"660523a8b6f18181f85ebd97","2024-03-28T08:00:40.842Z","[""Chloroform""]","[]","[]","[]","2",,"[]","[]","[]","[]","[]","[]","[]","[]",,,,,false,"Dead-end",30,24,14.5,"Ethanol","Dye","Solvent blue 35",350.45,86,"mmol/L",1,"[]",,,,true,false,"Details required","[""Dense""]","[""Other""]","[]","[""Not Applicable""]","[""Pure solvent treatment""]","65cb9379e95682d43dfe8536","2024-02-13T16:06:17.778Z","2006-01-01T00:00:00.000Z","Poly[1-(trimethylsilyl)-1-propyne] as a solvent resistance nanofiltration membrane material","Scientific Report","backOffice","10.1016/j.memsci.2006.04.004","65cb6253e95682d43dfe8535","Volkov","https://doi.org/10.1016/j.memsci.2006.04.004",0,"ISA/inorganic/dense","PTMSP - SB/eth filtration","Scientific report",,"[{""postTreatmentChemicalAgentConcentrationUnit"":[],""_id"":""660523a8b6f18181f85ebd98"",""postTreatment"":""Pure solvent treatment"",""postTreatmentChemicalAgentSmiles"":""CCO""}]",,0.324,-4.6,"4565",0,,,,,,,,,,,,,,20,"Poly[1-(trimethylsilyl)-1-propyne",,,,,,,,,,,,,,,,,,,,,,,,,,,,,,,,,,,,,,,,,,,,,,,,,,,,,,,,,,,,,,"[]",,,,,,,,,,,,
"660523e5b6f18181f85ebda8","2024-03-28T08:00:40.842Z","[""Chloroform""]","[]","[]","[]","2",,"[]","[]","[]","[]","[]","[]","[]","[]",,,,,false,"Dead-end",30,24,14.5,"Ethanol","Dye","Safranine T (chloride salt)",350.84,86,"mmol/L",1,"[]",,,,true,false,"Details required","[""Dense""]","[""Other""]","[]","[""Not Applicable""]","[""Pure solvent treatment""]","65cb9379e95682d43dfe8536","2024-02-13T16:06:17.778Z","2006-01-01T00:00:00.000Z","Poly[1-(trimethylsilyl)-1-propyne] as a solvent resistance nanofiltration membrane material","Scientific Report","backOffice","10.1016/j.memsci.2006.04.004","65cb6253e95682d43dfe8535","Volkov","https://doi.org/10.1016/j.memsci.2006.04.004",0,"ISA/inorganic/dense","PTMSP - ST/eth filtration","Scientific report",,"[{""postTreatmentChemicalAgentConcentrationUnit"":[],""_id"":""660523a8b6f18181f85ebd98"",""postTreatment"":""Pure solvent treatment"",""postTreatmentChemicalAgentSmiles"":""CCO""}]",,0.321,71.3,"4566",0,,,,,,,,,,,,,,20,"Poly[1-(trimethylsilyl)-1-propyne",,,,,,,,,,,,,,,,,,,,,,,,,,,,,,,,,,,,,,,,,,,,,,,,,,,,,,,,,,,,,,"[]",,,,,,,,,,,,
"66052428b6f18181f85ebdbd","2024-03-28T08:00:40.842Z","[""Chloroform""]","[]","[]","[]","2",,"[]","[]","[]","[]","[]","[]","[]","[]",,,,,false,"Dead-end",18,24,14.5,"Ethanol","Dye","Safranine T (chloride salt)",350.84,86,"mmol/L",1,"[]",,,,true,false,"Details required","[""Dense""]","[""Other""]","[]","[""Not Applicable""]","[""Pure solvent treatment""]","65cb9379e95682d43dfe8536","2024-02-13T16:06:17.778Z","2006-01-01T00:00:00.000Z","Poly[1-(trimethylsilyl)-1-propyne] as a solvent resistance nanofiltration membrane material","Scientific Report","backOffice","10.1016/j.memsci.2006.04.004","65cb6253e95682d43dfe8535","Volkov","https://doi.org/10.1016/j.memsci.2006.04.004",0,"ISA/inorganic/dense","PTMSP - ST/eth filtration 18 bar","Scientific report",,"[{""postTreatmentChemicalAgentConcentrationUnit"":[],""_id"":""660523a8b6f18181f85ebd98"",""postTreatment"":""Pure solvent treatment"",""postTreatmentChemicalAgentSmiles"":""CCO""}]",,0.335,74,"4567",0,,,,,,,,,,,,,,20,"Poly[1-(trimethylsilyl)-1-propyne",,,,,,,,,,,,,,,,,,,,,,,,,,,,,,,,,,,,,,,,,,,,,,,,,,,,,,,,,,,,,,"[]",,,,,,,,,,,,
"66052456b6f18181f85ebdcd","2024-03-28T08:00:40.842Z","[""Chloroform""]","[]","[]","[]","2",,"[]","[]","[]","[]","[]","[]","[]","[]",,,,,false,"Dead-end",18,24,14.5,"Ethanol","Dye","Remazol briljant blue R (disodium salt)",626.54,86,"mmol/L",1,"[]",,,,true,false,"Details required","[""Dense""]","[""Other""]","[]","[""Not Applicable""]","[""Pure solvent treatment""]","65cb9379e95682d43dfe8536","2024-02-13T16:06:17.778Z","2006-01-01T00:00:00.000Z","Poly[1-(trimethylsilyl)-1-propyne] as a solvent resistance nanofiltration membrane material","Scientific Report","backOffice","10.1016/j.memsci.2006.04.004","65cb6253e95682d43dfe8535","Volkov","https://doi.org/10.1016/j.memsci.2006.04.004",0,"ISA/inorganic/dense","PTMSP - RBB/eth filtration 18 bar","Scientific report",,"[{""postTreatmentChemicalAgentConcentrationUnit"":[],""_id"":""660523a8b6f18181f85ebd98"",""postTreatment"":""Pure solvent treatment"",""postTreatmentChemicalAgentSmiles"":""CCO""}]",,0.357,94.3,"4568",0,,,,,,,,,,,,,,20,"Poly[1-(trimethylsilyl)-1-propyne",,,,,,,,,,,,,,,,,,,,,,,,,,,,,,,,,,,,,,,,,,,,,,,,,,,,,,,,,,,,,,"[]",,,,,,,,,,,,
"6605247eb6f18181f85ebdd9","2024-03-28T08:00:40.842Z","[""Chloroform""]","[]","[]","[]","2",,"[]","[]","[]","[]","[]","[]","[]","[]",,,,,false,"Dead-end",30,24,14.5,"Ethanol","Dye","Remazol briljant blue R (disodium salt)",626.54,86,"mmol/L",1,"[]",,,,true,false,"Details required","[""Dense""]","[""Other""]","[]","[""Not Applicable""]","[""Pure solvent treatment""]","65cb9379e95682d43dfe8536","2024-02-13T16:06:17.778Z","2006-01-01T00:00:00.000Z","Poly[1-(trimethylsilyl)-1-propyne] as a solvent resistance nanofiltration membrane material","Scientific Report","backOffice","10.1016/j.memsci.2006.04.004","65cb6253e95682d43dfe8535","Volkov","https://doi.org/10.1016/j.memsci.2006.04.004",0,"ISA/inorganic/dense","PTMSP - RBB/eth filtration 30 bar","Scientific report",,"[{""postTreatmentChemicalAgentConcentrationUnit"":[],""_id"":""660523a8b6f18181f85ebd98"",""postTreatment"":""Pure solvent treatment"",""postTreatmentChemicalAgentSmiles"":""CCO""}]",,0.321,94.2,"4569",0,,,,,,,,,,,,,,20,"Poly[1-(trimethylsilyl)-1-propyne",,,,,,,,,,,,,,,,,,,,,,,,,,,,,,,,,,,,,,,,,,,,,,,,,,,,,,,,,,,,,,"[]",,,,,,,,,,,,
"660525beb6f18181f85ebde5","2024-03-28T08:09:34.526Z","[""Toluene""]","[]","[]","[]","2",,"[]","[]","[]","[]","[]","[]","[]","[]",,,,,false,"Dead-end",30,24,33,"Ethanol","Dye","Solvent blue 35",350.45,10,"mg/L",1,"[""FTIR""]",,,,true,false,"Details required","[""Dense""]","[""Other""]","[]","[""Not Applicable""]","[""Pure solvent treatment""]","65ccabf1e95682d43dfe85d2","2024-02-13T16:06:17.778Z","2012-01-01T00:00:00.000Z","Nanofiltration and Sorption of Organic Solvents in Poly(1-Trimethylsilyl-1-Propyne) Samples of Different Microstructures","Scientific Report","backOffice","10.1134/S0965544112080117","65cb6253e95682d43dfe8535","Volkov","https://doi.org/10.1134/S0965544112080117",0,"ISA/inorganic/dense","PTMSP/Ta - SBB/eth","Scientific report",,"[{""postTreatmentChemicalAgentConcentrationUnit"":[],""_id"":""660525beb6f18181f85ebde6"",""postTreatment"":""Pure solvent treatment"",""postTreatmentChemicalAgentSmiles"":""CCO""}]",,0.17,-17.1,"4570",0,,,,,,,,,,,,,,20,"Poly[1-(trimethylsilyl)-1-propyne",,,,,,,,,,,,,,,,,,,,,,,,,,,,,,,,,,,,,,,,,,,,,,,,,,,,,,,,,,,,,,"[]",,,,,,,,,,,,
"660525f7b6f18181f85ebdf1","2024-03-28T08:09:34.526Z","[""Toluene""]","[]","[]","[]","2",,"[]","[]","[]","[]","[]","[]","[]","[]",,,,,false,"Dead-end",30,24,33,"Ethanol","Dye","Safranine T (chloride salt)",350.84,10,"mg/L",1,"[""FTIR""]",,,,true,false,"Details required","[""Dense""]","[""Other""]","[]","[""Not Applicable""]","[""Pure solvent treatment""]","65ccabf1e95682d43dfe85d2","2024-02-13T16:06:17.778Z","2012-01-01T00:00:00.000Z","Nanofiltration and Sorption of Organic Solvents in Poly(1-Trimethylsilyl-1-Propyne) Samples of Different Microstructures","Scientific Report","backOffice","10.1134/S0965544112080117","65cb6253e95682d43dfe8535","Volkov","https://doi.org/10.1134/S0965544112080117",0,"ISA/inorganic/dense","PTMSP/Ta - ST/eth","Scientific report",,"[{""postTreatmentChemicalAgentConcentrationUnit"":[],""_id"":""660525beb6f18181f85ebde6"",""postTreatment"":""Pure solvent treatment"",""postTreatmentChemicalAgentSmiles"":""CCO""}]",,0.17,58.6,"4571",0,,,,,,,,,,,,,,20,"Poly[1-(trimethylsilyl)-1-propyne",,,,,,,,,,,,,,,,,,,,,,,,,,,,,,,,,,,,,,,,,,,,,,,,,,,,,,,,,,,,,,"[]",,,,,,,,,,,,
"66052620b6f18181f85ebdfd","2024-03-28T08:09:34.526Z","[""Toluene""]","[]","[]","[]","2",,"[]","[]","[]","[]","[]","[]","[]","[]",,,,,false,"Dead-end",30,24,33,"Ethanol","Dye","Safranine T (chloride salt)",350.84,10,"mg/L",1,"[""FTIR""]",,,,true,false,"Details required","[""Dense""]","[""Other""]","[]","[""Not Applicable""]","[""Pure solvent treatment""]","65ccabf1e95682d43dfe85d2","2024-02-13T16:06:17.778Z","2012-01-01T00:00:00.000Z","Nanofiltration and Sorption of Organic Solvents in Poly(1-Trimethylsilyl-1-Propyne) Samples of Different Microstructures","Scientific Report","backOffice","10.1134/S0965544112080117","65cb6253e95682d43dfe8535","Volkov","https://doi.org/10.1134/S0965544112080117",0,"ISA/inorganic/dense","PTMSP/Ta - RBB/eth","Scientific report",,"[{""postTreatmentChemicalAgentConcentrationUnit"":[],""_id"":""660525beb6f18181f85ebde6"",""postTreatment"":""Pure solvent treatment"",""postTreatmentChemicalAgentSmiles"":""CCO""}]",,0.18,94.5,"4572",0,,,,,,,,,,,,,,20,"Poly[1-(trimethylsilyl)-1-propyne",,,,,,,,,,,,,,,,,,,,,,,,,,,,,,,,,,,,,,,,,,,,,,,,,,,,,,,,,,,,,,"[]",,,,,,,,,,,,
"660527bfb6f18181f85ebe06","2024-03-28T08:18:07.854Z","[""Chloroform""]","[]","[]","[]","0.5",,"[]","[]","[]","[]","[]","[]","[]","[]",,,,,false,"Dead-end",20,24,20,"Ethanol","Dye","Solvent blue 35",350.45,7,"mg/L",2,"[]",,,,true,false,"Details required","[""Dense""]","[""Other""]","[]","[""Not Applicable""]","[""Pure solvent treatment""]","65cccf7b1923a5f16917fa30","2024-02-13T16:06:17.778Z","2014-01-01T00:00:00.000Z","Application of negative retention in organic solvent nanofiltration for solutes fractionation","Scientific Report","backOffice","10.1016/j.seppur.2013.12.044","65cb6253e95682d43dfe8535","Volkov","https://doi.org/10.1016/j.seppur.2013.12.044",0,"ISA/inorganic/dense","PTMSP - SBB/AO7","Scientific report",,"[{""postTreatmentChemicalAgentConcentrationUnit"":[],""_id"":""660527bfb6f18181f85ebe07"",""postTreatment"":""Pure solvent treatment"",""postTreatmentChemicalAgentSmiles"":""CCO""}]",,0.222,-18,"4573",0,,,,,,,,,,,,,,20,"Poly[1-(trimethylsilyl)-1-propyne",,,,,"Dye","Acid Orange 7 (sodium salt)",350.32,7,"mg/L",,,,,,,,,,,,,,,,,,,,,99,,,,,,,,,,,,,,,,,,,,,,,,,,,,,,,,"[]",,,,,,,,,,,,
"66052809b6f18181f85ebe14","2024-03-28T08:18:07.854Z","[""Chloroform""]","[]","[]","[]","0.5",,"[]","[]","[]","[]","[]","[]","[]","[]",,,,,false,"Dead-end",20,24,20,"Ethanol","Dye","Oil red O",408.49,30,"mg/L",2,"[]",,,,true,false,"Details required","[""Dense""]","[""Other""]","[]","[""Not Applicable""]","[""Pure solvent treatment""]","65cccf7b1923a5f16917fa30","2024-02-13T16:06:17.778Z","2014-01-01T00:00:00.000Z","Application of negative retention in organic solvent nanofiltration for solutes fractionation","Scientific Report","backOffice","10.1016/j.seppur.2013.12.044","65cb6253e95682d43dfe8535","Volkov","https://doi.org/10.1016/j.seppur.2013.12.044",0,"ISA/inorganic/dense","PTMSP - OR/RBB","Scientific report",,"[{""postTreatmentChemicalAgentConcentrationUnit"":[],""_id"":""660527bfb6f18181f85ebe07"",""postTreatment"":""Pure solvent treatment"",""postTreatmentChemicalAgentSmiles"":""CCO""}]",,0.245,-13,"4574",0,,,,,,,,,,,,,,20,"Poly[1-(trimethylsilyl)-1-propyne",,,,,"Dye","Remazol briljant blue R (disodium salt)",626.54,30,"mg/L",,,,,,,,,,,,,,,,,,,,,99,,,,,,,,,,,,,,,,,,,,,,,,,,,,,,,,"[]",,,,,,,,,,,,
"66052e3db6f18181f85ebe22","2024-03-05T06:29:37.749Z","[]","[]","[]","[]",,,"[""Crosslinking""]","[{""postTreatmentChemicalAgentConcentrationUnit"":[""wt%"",""wt%""],""_id"":""65e6bbd11850430560c19fd0"",""postTreatment"":""Crosslinking"",""postTreatmentChemicalAgentSmiles"":""C(CCCN)CCN ; CC(C)O"",""postTreatmentChemicalAgentConcentration"":""3.68 ; 96.32""}]","[]","[]","[]","[]","[]","[]",,,,,false,"Dead-end",4,25,12,"Ethanol","Dye","Rose Bengal (disodium salt)",1017.64,100,"mg/L",1,"[""FTIR"",""XPS"",""SEM"",""AFM"",""Zeta potential""]",751,12.6,69.9,true,false,"Accepted","[""TFC""]","[""Polyimide"",""Other""]","[]","[""Polyimide(Lenzig® P84)""]","[""Crosslinking""]","65e6bbd11850430560c19fcc","2024-03-05T06:29:37.662Z","2022-01-01T00:00:00.000Z","Novel crosslinked brominated polyphenylene oxide composite nanofiltration membranes with organic solvent permeability and swelling property","Scientific Report","backOffice","10.1016/j.memsci.2020.118784","65e13b191850430560c199f5","Xu","https://doi.org/10.1016/j.memsci.2020.118784",0,"Composite","CBPPO10-EtOH-RB","Scientific report","Casting","[{""postTreatmentChemicalAgentConcentrationUnit"":[""wt%""],""_id"":""65e6bbd11850430560c19fcf"",""postTreatment"":""Crosslinking"",""postTreatmentChemicalAgentSmiles"":""C1=CN=CC=C1C2=CC=NC=C"",""postTreatmentChemicalAgentConcentration"":""1.49""}]","Commercial",15.23,95.64,"4575",0,,,,,,,,,,,,,,,"Brominated poly (2, 6-dimethyl-1, 4-phenylene oxide)",,,,,,,,,,,,,,,,,,,,,,,,,,,,,,,,,,,,,,,,,,,,,,,,,,,,,,,,,,,,,,"[]",,,,,,,,,,,,
"66053037b6f18181f85ebe28","2024-03-05T06:29:37.749Z","[]","[]","[]","[]",,,"[""Crosslinking""]","[{""postTreatmentChemicalAgentConcentrationUnit"":[""wt%"",""wt%""],""_id"":""65e6bbd11850430560c19fd0"",""postTreatment"":""Crosslinking"",""postTreatmentChemicalAgentSmiles"":""C(CCCN)CCN ; CC(C)O"",""postTreatmentChemicalAgentConcentration"":""3.68 ; 96.32""}]","[]","[]","[]","[]","[]","[]",,,,,false,"Dead-end",4,25,12,"Ethanol","Dye","Rose Bengal (disodium salt)",1017.64,100,"mg/L",1,"[""FTIR"",""XPS"",""SEM"",""AFM"",""Zeta potential""]",1670,2.55,57.69,true,false,"Accepted","[""TFC""]","[""Polyimide"",""Other""]","[]","[""Polyimide(Lenzig® P84)""]","[""Crosslinking""]","65e6bbd11850430560c19fcc","2024-03-05T06:29:37.662Z","2022-01-01T00:00:00.000Z","Novel crosslinked brominated polyphenylene oxide composite nanofiltration membranes with organic solvent permeability and swelling property","Scientific Report","backOffice","10.1016/j.memsci.2020.118784","65e13b191850430560c199f5","Xu","https://doi.org/10.1016/j.memsci.2020.118784",0,"Composite","CBPPO30-EtOH-RB","Scientific report","Casting","[{""postTreatmentChemicalAgentConcentrationUnit"":[""wt%""],""_id"":""65e6bbd11850430560c19fcf"",""postTreatment"":""Crosslinking"",""postTreatmentChemicalAgentSmiles"":""C1=CN=CC=C1C2=CC=NC=C"",""postTreatmentChemicalAgentConcentration"":""6.10""}]","Commercial",2.12,99.56,"4576",0,,,,,,,,,,,,,,,"Brominated poly (2, 6-dimethyl-1, 4-phenylene oxide)",,,,,,,,,,,,,,,,,,,,,,,,,,,,,,,,,,,,,,,,,,,,,,,,,,,,,,,,,,,,,,"[]",,,,,,,,,,,,
"66054f4fb6f18181f85ebf1d","2024-03-05T06:29:37.749Z","[]","[]","[]","[]",,,"[""Crosslinking""]","[{""postTreatmentChemicalAgentConcentrationUnit"":[""wt%"",""wt%""],""_id"":""65e6bbd11850430560c19fd0"",""postTreatment"":""Crosslinking"",""postTreatmentChemicalAgentSmiles"":""C(CCCN)CCN ; CC(C)O"",""postTreatmentChemicalAgentConcentration"":""3.68 ; 96.32""}]","[]","[]","[]","[]","[]","[]",,,,,false,"Dead-end",4,25,12,"Ethanol","Dye","Rose Bengal (disodium salt)",1017.64,100,"mg/L",1,"[""FTIR"",""XPS"",""SEM"",""AFM"",""Zeta potential""]",1670,2.55,57.69,true,false,"Accepted","[""TFC""]","[""Polyimide"",""Other""]","[]","[""Polyimide(Lenzig® P84)""]","[""Crosslinking""]","65e6bbd11850430560c19fcc","2024-03-05T06:29:37.662Z","2022-01-01T00:00:00.000Z","Novel crosslinked brominated polyphenylene oxide composite nanofiltration membranes with organic solvent permeability and swelling property","Scientific Report","backOffice","10.1016/j.memsci.2020.118784","65e13b191850430560c199f5","Xu","https://doi.org/10.1016/j.memsci.2020.118784",0,"Composite","CBPPO30-EtOH-RB","Scientific report","Casting","[{""postTreatmentChemicalAgentConcentrationUnit"":[""wt%""],""_id"":""65e6bbd11850430560c19fcf"",""postTreatment"":""Crosslinking"",""postTreatmentChemicalAgentSmiles"":""C1=CN=CC=C1C2=CC=NC=C"",""postTreatmentChemicalAgentConcentration"":""6.10""}]","Commercial",2.12,99.56,"4577",0,,,,,,,,,,,,,,,"Brominated poly (2, 6-dimethyl-1, 4-phenylene oxide)",,,,,,,,,,,,,,,,,,,,,,,,,,,,,,,,,,,,,,,,,,,,,,,,,,,,,,,,,,,,,,"[]",,,,,,,,,,,,
"660551b0b6f18181f85ebf6d","2024-03-05T06:29:37.749Z","[]","[]","[]","[]",,,"[""Crosslinking""]","[{""postTreatmentChemicalAgentConcentrationUnit"":[""wt%"",""wt%""],""_id"":""65e6bbd11850430560c19fd0"",""postTreatment"":""Crosslinking"",""postTreatmentChemicalAgentSmiles"":""C(CCCN)CCN ; CC(C)O"",""postTreatmentChemicalAgentConcentration"":""3.68 ; 96.32""}]","[]","[]","[]","[]","[]","[]",,,,,false,"Dead-end",4,25,12,"Ethanol","Dye","Rose Bengal (disodium salt)",1017.64,100,"mg/L",1,"[""FTIR"",""XPS"",""SEM"",""AFM"",""Zeta potential""]",1750,2.76,50.7,true,false,"Accepted","[""TFC""]","[""Polyimide"",""Other""]","[]","[""Polyimide(Lenzig® P84)""]","[""Crosslinking""]","65e6bbd11850430560c19fcc","2024-03-05T06:29:37.662Z","2022-01-01T00:00:00.000Z","Novel crosslinked brominated polyphenylene oxide composite nanofiltration membranes with organic solvent permeability and swelling property","Scientific Report","backOffice","10.1016/j.memsci.2020.118784","65e13b191850430560c199f5","Xu","https://doi.org/10.1016/j.memsci.2020.118784",0,"Composite","CBPPO40-EtOH-RB","Scientific report","Casting","[{""postTreatmentChemicalAgentConcentrationUnit"":[""wt%""],""_id"":""65e6bbd11850430560c19fcf"",""postTreatment"":""Crosslinking"",""postTreatmentChemicalAgentSmiles"":""C1=CN=CC=C1C2=CC=NC=C"",""postTreatmentChemicalAgentConcentration"":""9.17""}]","Commercial",2.34,99.64,"4578",0,,,,,,,,,,,,,,,"Brominated poly (2, 6-dimethyl-1, 4-phenylene oxide)",,,,,,,,,,,,,,,,,,,,,,,,,,,,,,,,,,,,,,,,,,,,,,,,,,,,,,,,,,,,,,"[]",,,,,,,,,,,,
"660554a9b6f18181f85ebf73","2024-03-05T06:29:37.749Z","[]","[]","[]","[]",,,"[""Crosslinking""]","[{""postTreatmentChemicalAgentConcentrationUnit"":[""wt%"",""wt%""],""_id"":""65e6bbd11850430560c19fd0"",""postTreatment"":""Crosslinking"",""postTreatmentChemicalAgentSmiles"":""C(CCCN)CCN ; CC(C)O"",""postTreatmentChemicalAgentConcentration"":""3.68 ; 96.32""}]","[]","[]","[]","[]","[]","[]",,,,,false,"Dead-end",4,25,12,"Ethanol","Other","Alizarin yellow GG (AG)",309,100,"mg/L",1,"[""FTIR"",""XPS"",""SEM"",""AFM"",""Zeta potential""]",1400,3.61,63.1,true,false,"Accepted","[""TFC""]","[""Polyimide"",""Other""]","[]","[""Polyimide(Lenzig® P84)""]","[""Crosslinking""]","65e6bbd11850430560c19fcc","2024-03-05T06:29:37.662Z","2022-01-01T00:00:00.000Z","Novel crosslinked brominated polyphenylene oxide composite nanofiltration membranes with organic solvent permeability and swelling property","Scientific Report","backOffice","10.1016/j.memsci.2020.118784","65e13b191850430560c199f5","Xu","https://doi.org/10.1016/j.memsci.2020.118784",0,"Composite","CBPPO20-EtOH-AY","Scientific report","Casting","[{""postTreatmentChemicalAgentConcentrationUnit"":[""wt%""],""_id"":""65e6bbd11850430560c19fcf"",""postTreatment"":""Crosslinking"",""postTreatmentChemicalAgentSmiles"":""C1=CN=CC=C1C2=CC=NC=C"",""postTreatmentChemicalAgentConcentration"":""2.94""}]","Commercial",,70.38,"4579",0,,,,,,10,,,,,,,800,,"Brominated poly (2, 6-dimethyl-1, 4-phenylene oxide)",,,,,,,,,,,,,,,,,,,,,,,,,,,,,,,,,,,,,,,,,,,,,,,,,,,,,,,,,,,,,,"[]",,,,,,,,,,,,
"6605589db6f18181f85ebf9a","2024-03-04T13:08:00.015Z","[]","[]","[]","[]",,,"[""Additive use""]","[{""postTreatmentChemicalAgentConcentrationUnit"":[""mg/L""],""_id"":""6605589db6f18181f85ebf9b"",""postTreatment"":""Additive use"",""postTreatmentChemicalAgentSmiles"":""C1CN1  "",""postTreatmentChemicalAgentConcentration"":""500""}]","[""water""]","[""Hexane""]","[""wt%""]","[]","[""wt%""]","[]","C1=CC(=CC(=C1)N)N","0.1","C1=C(C=C(C=C1C(=O)Cl)C(=O)Cl)C(=O)Cl","0.005",false,"Crossflow",10,25,,"Ethanol","Dye","Rhodamine B (chloride salt)",479.02,100,"mg/L",1,"[""AFM"",""FTIR"",""SEM"",""TEM"",""XPS""]",,2,,true,false,"Accepted","[""TFN""]","[""Polyimide"",""Polyethyleneimine"",""Other""]","[]","[""Polyimide(Lenzig® P84)""]","[""Crosslinking"",""Pure solvent treatment""]","65e5c7af1850430560c19d34","2024-03-04T13:07:59.974Z","2020-01-01T00:00:00.000Z","Graphene quantum dots (GQDs)-polyethyleneimine as interlayer for the fabrication of high performance organic solvent nanofiltration (OSN) membranes","Scientific Report","backOffice","10.1016/j.cej.2019.122462","65e13b191850430560c199f5","Liang","https://doi.org/10.1016/j.cej.2019.122462",0,"Composite","(PA/GQDs-0-PEI-500/PI)XA-EtOH","Scientific report","Interfacial Polymerization","[{""postTreatmentChemicalAgentConcentrationUnit"":[""wt%"",""wt%""],""_id"":""65e5c7b01850430560c19d38"",""postTreatment"":""Crosslinking"",""postTreatmentChemicalAgentConcentration"":""10.0 ; 90.0"",""postTreatmentChemicalAgentSmiles"":""C(CCCN)CCN ; CC(C)O ""},{""postTreatmentChemicalAgentConcentrationUnit"":[],""_id"":""65e5c7b01850430560c19d39"",""postTreatment"":""Pure solvent treatment"",""postTreatmentChemicalAgentSmiles"":""CN(C)C=O ; CCO""}]","Commercial",2.8,92.2,"4580",0,,,"coating solution","graphene quantum dots","0",,,,,,,,,,"graphene quantum dots",,,,,,,,,,,,,,,,,,,,,,,,,,,,,,,,,,,,,,,,,,,,,,,,,,,,,,,,,,,,,,"[""mg/L""]",,,,,,,,,,,,
"660560b1b6f18181f85ebfc6","2024-03-04T13:08:00.015Z","[]","[]","[]","[]",,,"[""Additive use""]","[{""postTreatmentChemicalAgentConcentrationUnit"":[""mg/L""],""_id"":""6605589db6f18181f85ebf9b"",""postTreatment"":""Additive use"",""postTreatmentChemicalAgentSmiles"":""C1CN1  "",""postTreatmentChemicalAgentConcentration"":""500""}]","[""water""]","[""Hexane""]","[""wt%""]","[]","[""wt%""]","[]","C1=CC(=CC(=C1)N)N","0.1","C1=C(C=C(C=C1C(=O)Cl)C(=O)Cl)C(=O)Cl","0.005",false,"Crossflow",10,25,,"Ethanol","Dye","Rhodamine B (chloride salt)",479.02,100,"mg/L",1,"[""AFM"",""FTIR"",""SEM"",""TEM"",""XPS""]",,1.9,71.3,true,false,"Accepted","[""TFN""]","[""Polyimide"",""Polyethyleneimine"",""Other""]","[]","[""Polyimide(Lenzig® P84)""]","[""Crosslinking"",""Pure solvent treatment""]","65e5c7af1850430560c19d34","2024-03-04T13:07:59.974Z","2020-01-01T00:00:00.000Z","Graphene quantum dots (GQDs)-polyethyleneimine as interlayer for the fabrication of high performance organic solvent nanofiltration (OSN) membranes","Scientific Report","backOffice","10.1016/j.cej.2019.122462","65e13b191850430560c199f5","Liang","https://doi.org/10.1016/j.cej.2019.122462",0,"Composite","(PA/GQDs-20-PEI-500/PI)XA-EtOH","Scientific report","Interfacial Polymerization","[{""postTreatmentChemicalAgentConcentrationUnit"":[""wt%"",""wt%""],""_id"":""65e5c7b01850430560c19d38"",""postTreatment"":""Crosslinking"",""postTreatmentChemicalAgentConcentration"":""10.0 ; 90.0"",""postTreatmentChemicalAgentSmiles"":""C(CCCN)CCN ; CC(C)O ""},{""postTreatmentChemicalAgentConcentrationUnit"":[],""_id"":""65e5c7b01850430560c19d39"",""postTreatment"":""Pure solvent treatment"",""postTreatmentChemicalAgentSmiles"":""CN(C)C=O ; CCO""}]","Commercial",3.06,98.8,"4581",0,,,"coating solution","graphene quantum dots","20",,,,,,,,,,"graphene quantum dots",,,,,,,,,,,,,,,,,,,,,,,,,,,,,,,,,,,,,,,,,,,,,,,,,,,,,,,,,,,,,,"[""mg/L""]",,,,,,,,,,,,
"6605614eb6f18181f85ebfdc","2024-03-04T13:08:00.015Z","[]","[]","[]","[]",,,"[""Additive use""]","[{""postTreatmentChemicalAgentConcentrationUnit"":[""mg/L""],""_id"":""6605589db6f18181f85ebf9b"",""postTreatment"":""Additive use"",""postTreatmentChemicalAgentSmiles"":""C1CN1  "",""postTreatmentChemicalAgentConcentration"":""500""}]","[""water""]","[""Hexane""]","[""wt%""]","[]","[""wt%""]","[]","C1=CC(=CC(=C1)N)N","0.1","C1=C(C=C(C=C1C(=O)Cl)C(=O)Cl)C(=O)Cl","0.005",false,"Crossflow",10,25,,"Ethanol","Dye","Rhodamine B (chloride salt)",479.02,100,"mg/L",1,"[""AFM"",""FTIR"",""SEM"",""TEM"",""XPS""]",,1.8,65.6,true,false,"Accepted","[""TFN""]","[""Polyimide"",""Polyethyleneimine"",""Other""]","[]","[""Polyimide(Lenzig® P84)""]","[""Crosslinking"",""Pure solvent treatment""]","65e5c7af1850430560c19d34","2024-03-04T13:07:59.974Z","2020-01-01T00:00:00.000Z","Graphene quantum dots (GQDs)-polyethyleneimine as interlayer for the fabrication of high performance organic solvent nanofiltration (OSN) membranes","Scientific Report","backOffice","10.1016/j.cej.2019.122462","65e13b191850430560c199f5","Liang","https://doi.org/10.1016/j.cej.2019.122462",0,"Composite","(PA/GQDs-50-PEI-500/PI)XA-EtOH","Scientific report","Interfacial Polymerization","[{""postTreatmentChemicalAgentConcentrationUnit"":[""wt%"",""wt%""],""_id"":""65e5c7b01850430560c19d38"",""postTreatment"":""Crosslinking"",""postTreatmentChemicalAgentConcentration"":""10.0 ; 90.0"",""postTreatmentChemicalAgentSmiles"":""C(CCCN)CCN ; CC(C)O ""},{""postTreatmentChemicalAgentConcentrationUnit"":[],""_id"":""65e5c7b01850430560c19d39"",""postTreatment"":""Pure solvent treatment"",""postTreatmentChemicalAgentSmiles"":""CN(C)C=O ; CCO""}]","Commercial",3.6,98.9,"4582",0,,,"coating solution","graphene quantum dots","50",,,,,,,,,,"graphene quantum dots",,,,,,,,,,,,,,,,,,,,,,,,,,,,,,,,,,,,,,,,,,,,,,,,,,,,,,,,,,,,,,"[""mg/L""]",,,,,,,,,,,,
"660561fdb6f18181f85ebffb","2024-03-04T13:08:00.015Z","[]","[]","[]","[]",,,"[""Additive use""]","[{""postTreatmentChemicalAgentConcentrationUnit"":[""mg/L""],""_id"":""6605589db6f18181f85ebf9b"",""postTreatment"":""Additive use"",""postTreatmentChemicalAgentSmiles"":""C1CN1  "",""postTreatmentChemicalAgentConcentration"":""500""}]","[""water""]","[""Hexane""]","[""wt%""]","[]","[""wt%""]","[]","C1=CC(=CC(=C1)N)N","0.1","C1=C(C=C(C=C1C(=O)Cl)C(=O)Cl)C(=O)Cl","0.005",false,"Crossflow",10,25,,"Ethanol","Dye","Rhodamine B (chloride salt)",479.02,100,"mg/L",1,"[""AFM"",""FTIR"",""SEM"",""TEM"",""XPS""]",,1.5,63.7,true,false,"Accepted","[""TFN""]","[""Polyimide"",""Polyethyleneimine"",""Other""]","[]","[""Polyimide(Lenzig® P84)""]","[""Crosslinking"",""Pure solvent treatment""]","65e5c7af1850430560c19d34","2024-03-04T13:07:59.974Z","2020-01-01T00:00:00.000Z","Graphene quantum dots (GQDs)-polyethyleneimine as interlayer for the fabrication of high performance organic solvent nanofiltration (OSN) membranes","Scientific Report","backOffice","10.1016/j.cej.2019.122462","65e13b191850430560c199f5","Liang","https://doi.org/10.1016/j.cej.2019.122462",0,"Composite","(PA/GQDs-125-PEI-500/PI)XA-EtOH","Scientific report","Interfacial Polymerization","[{""postTreatmentChemicalAgentConcentrationUnit"":[""wt%"",""wt%""],""_id"":""65e5c7b01850430560c19d38"",""postTreatment"":""Crosslinking"",""postTreatmentChemicalAgentConcentration"":""10.0 ; 90.0"",""postTreatmentChemicalAgentSmiles"":""C(CCCN)CCN ; CC(C)O ""},{""postTreatmentChemicalAgentConcentrationUnit"":[],""_id"":""65e5c7b01850430560c19d39"",""postTreatment"":""Pure solvent treatment"",""postTreatmentChemicalAgentSmiles"":""CN(C)C=O ; CCO""}]","Commercial",4.08,97.6,"4583",0,,,"coating solution","graphene quantum dots","125",,,,,,,,,,"graphene quantum dots",,,,,,,,,,,,,,,,,,,,,,,,,,,,,,,,,,,,,,,,,,,,,,,,,,,,,,,,,,,,,,"[""mg/L""]",,,,,,,,,,,,
