Repository: BAMresearch/onf-database

This repository belongs to the the publication "Revealing structure-property-performance relationships of organic solvent nanofiltration membranes using a FAIR, open-access database" published in ADD JOURNAL (DOI). 
It uses a dataset derived from The Open Membrane Database (https://openmembranedatabase.org/). The access date was April 8th 2025. The original dataset is in the repository as OMD_SRNF_2025-04-08.csv file.

The main researchers involved in the study are Sarah Glass (ORCID: 0000-0002-0625-0057), Petra Merten (no ORCID available), Torsten Brinkmann (ORCID: 0000-0002-5114-6259) and Volkan Filiz (ORCID: 0000-0003-0239-8641). 

The repository contains 5 Python files:

File: OMD_SRNF_2025-04-08.csv (part 147 of 184)
"6605624db6f18181f85ec003","2024-03-04T13:08:00.015Z","[]","[]","[]","[]",,,"[""Additive use""]","[{""postTreatmentChemicalAgentConcentrationUnit"":[""mg/L""],""_id"":""6605589db6f18181f85ebf9b"",""postTreatment"":""Additive use"",""postTreatmentChemicalAgentSmiles"":""C1CN1  "",""postTreatmentChemicalAgentConcentration"":""500""}]","[""water""]","[""Hexane""]","[""wt%""]","[]","[""wt%""]","[]","C1=CC(=CC(=C1)N)N","0.1","C1=C(C=C(C=C1C(=O)Cl)C(=O)Cl)C(=O)Cl","0.005",false,"Crossflow",10,25,,"Ethanol","Dye","Rhodamine B (chloride salt)",479.02,100,"mg/L",1,"[""AFM"",""FTIR"",""SEM"",""TEM"",""XPS""]",,1.4,59.6,true,false,"Accepted","[""TFN""]","[""Polyimide"",""Polyethyleneimine"",""Other""]","[]","[""Polyimide(Lenzig® P84)""]","[""Crosslinking"",""Pure solvent treatment""]","65e5c7af1850430560c19d34","2024-03-04T13:07:59.974Z","2020-01-01T00:00:00.000Z","Graphene quantum dots (GQDs)-polyethyleneimine as interlayer for the fabrication of high performance organic solvent nanofiltration (OSN) membranes","Scientific Report","backOffice","10.1016/j.cej.2019.122462","65e13b191850430560c199f5","Liang","https://doi.org/10.1016/j.cej.2019.122462",0,"Composite","(PA/GQDs-200-PEI-500/PI)XA-EtOH","Scientific report","Interfacial Polymerization","[{""postTreatmentChemicalAgentConcentrationUnit"":[""wt%"",""wt%""],""_id"":""65e5c7b01850430560c19d38"",""postTreatment"":""Crosslinking"",""postTreatmentChemicalAgentConcentration"":""10.0 ; 90.0"",""postTreatmentChemicalAgentSmiles"":""C(CCCN)CCN ; CC(C)O ""},{""postTreatmentChemicalAgentConcentrationUnit"":[],""_id"":""65e5c7b01850430560c19d39"",""postTreatment"":""Pure solvent treatment"",""postTreatmentChemicalAgentSmiles"":""CN(C)C=O ; CCO""}]","Commercial",4.07,96.3,"4584",0,,,"coating solution","graphene quantum dots","200",,,,,,,,,,"graphene quantum dots",,,,,,,,,,,,,,,,,,,,,,,,,,,,,,,,,,,,,,,,,,,,,,,,,,,,,,,,,,,,,,"[""mg/L""]",,,,,,,,,,,,
"6605668eb6f18181f85ec00a","2024-03-05T06:29:37.749Z","[]","[]","[]","[]",,,"[""Crosslinking""]","[{""postTreatmentChemicalAgentConcentrationUnit"":[""wt%"",""wt%""],""_id"":""65e6bbd11850430560c19fd0"",""postTreatment"":""Crosslinking"",""postTreatmentChemicalAgentSmiles"":""C(CCCN)CCN ; CC(C)O"",""postTreatmentChemicalAgentConcentration"":""3.68 ; 96.32""}]","[]","[]","[]","[]","[]","[]",,,,,false,"Dead-end",4,25,12,"Ethanol","Dye","Eriochrome black T (sodium salt)",461.38,100,"mg/L",1,"[""FTIR"",""XPS"",""SEM"",""AFM"",""Zeta potential""]",1400,3.61,63.1,true,false,"Accepted","[""TFC""]","[""Polyimide"",""Other""]","[]","[""Polyimide(Lenzig® P84)""]","[""Crosslinking""]","65e6bbd11850430560c19fcc","2024-03-05T06:29:37.662Z","2022-01-01T00:00:00.000Z","Novel crosslinked brominated polyphenylene oxide composite nanofiltration membranes with organic solvent permeability and swelling property","Scientific Report","backOffice","10.1016/j.memsci.2020.118784","65e13b191850430560c199f5","Xu","https://doi.org/10.1016/j.memsci.2020.118784",0,"Composite","CBPPO20-EtOH-ET","Scientific report","Casting","[{""postTreatmentChemicalAgentConcentrationUnit"":[""wt%""],""_id"":""65e6bbd11850430560c19fcf"",""postTreatment"":""Crosslinking"",""postTreatmentChemicalAgentSmiles"":""C1=CN=CC=C1C2=CC=NC=C"",""postTreatmentChemicalAgentConcentration"":""2.94""}]","Commercial",,95.02,"4585",0,,,,,,10,,,,,,,800,,"Brominated poly (2, 6-dimethyl-1, 4-phenylene oxide)",,,,,,,,,,,,,,,,,,,,,,,,,,,,,,,,,,,,,,,,,,,,,,,,,,,,,,,,,,,,,,"[]",,,,,,,,,,,,
"6605677ab6f18181f85ec035","2024-03-04T13:08:00.015Z","[]","[]","[]","[]",,,"[""Additive use""]","[{""postTreatmentChemicalAgentConcentrationUnit"":[""mg/L""],""_id"":""6605589db6f18181f85ebf9b"",""postTreatment"":""Additive use"",""postTreatmentChemicalAgentSmiles"":""C1CN1  "",""postTreatmentChemicalAgentConcentration"":""50""}]","[""water""]","[""Hexane""]","[""wt%""]","[]","[""wt%""]","[]","C1=CC(=CC(=C1)N)N","0.1","C1=C(C=C(C=C1C(=O)Cl)C(=O)Cl)C(=O)Cl","0.005",false,"Crossflow",10,25,,"Ethanol","Dye","Rhodamine B (chloride salt)",479.02,100,"mg/L",1,"[""AFM"",""FTIR"",""SEM"",""TEM"",""XPS""]",,,,true,false,"Accepted","[""TFN""]","[""Polyimide"",""Polyethyleneimine"",""Other""]","[]","[""Polyimide(Lenzig® P84)""]","[""Crosslinking"",""Pure solvent treatment""]","65e5c7af1850430560c19d34","2024-03-04T13:07:59.974Z","2020-01-01T00:00:00.000Z","Graphene quantum dots (GQDs)-polyethyleneimine as interlayer for the fabrication of high performance organic solvent nanofiltration (OSN) membranes","Scientific Report","backOffice","10.1016/j.cej.2019.122462","65e13b191850430560c199f5","Liang","https://doi.org/10.1016/j.cej.2019.122462",0,"Composite","(PA/GQDs-100-PEI-50/PI)XA-EtOH","Scientific report","Interfacial Polymerization","[{""postTreatmentChemicalAgentConcentrationUnit"":[""wt%"",""wt%""],""_id"":""65e5c7b01850430560c19d38"",""postTreatment"":""Crosslinking"",""postTreatmentChemicalAgentConcentration"":""10.0 ; 90.0"",""postTreatmentChemicalAgentSmiles"":""C(CCCN)CCN ; CC(C)O ""},{""postTreatmentChemicalAgentConcentrationUnit"":[],""_id"":""65e5c7b01850430560c19d39"",""postTreatment"":""Pure solvent treatment"",""postTreatmentChemicalAgentSmiles"":""CN(C)C=O ; CCO""}]","Commercial",3.26,94.2,"4586",0,,,"coating solution","graphene quantum dots","100",,,,,,,,,,"graphene quantum dots",,,,,,,,,,,,,,,,,,,,,,,,,,,,,,,,,,,,,,,,,,,,,,,,,,,,,,,,,,,,,,"[""mg/L""]",,,,,,,,,,,,
"66056813b6f18181f85ec03d","2024-03-04T13:08:00.015Z","[]","[]","[]","[]",,,"[""Additive use""]","[{""postTreatmentChemicalAgentConcentrationUnit"":[""mg/L""],""_id"":""6605589db6f18181f85ebf9b"",""postTreatment"":""Additive use"",""postTreatmentChemicalAgentSmiles"":""C1CN1  "",""postTreatmentChemicalAgentConcentration"":""100""}]","[""water""]","[""Hexane""]","[""wt%""]","[]","[""wt%""]","[]","C1=CC(=CC(=C1)N)N","0.1","C1=C(C=C(C=C1C(=O)Cl)C(=O)Cl)C(=O)Cl","0.005",false,"Crossflow",10,25,,"Ethanol","Dye","Rhodamine B (chloride salt)",479.02,100,"mg/L",1,"[""AFM"",""FTIR"",""SEM"",""TEM"",""XPS""]",,,,true,false,"Accepted","[""TFN""]","[""Polyimide"",""Polyethyleneimine"",""Other""]","[]","[""Polyimide(Lenzig® P84)""]","[""Crosslinking"",""Pure solvent treatment""]","65e5c7af1850430560c19d34","2024-03-04T13:07:59.974Z","2020-01-01T00:00:00.000Z","Graphene quantum dots (GQDs)-polyethyleneimine as interlayer for the fabrication of high performance organic solvent nanofiltration (OSN) membranes","Scientific Report","backOffice","10.1016/j.cej.2019.122462","65e13b191850430560c199f5","Liang","https://doi.org/10.1016/j.cej.2019.122462",0,"Composite","(PA/GQDs-100-PEI-100/PI)XA-EtOH","Scientific report","Interfacial Polymerization","[{""postTreatmentChemicalAgentConcentrationUnit"":[""wt%"",""wt%""],""_id"":""65e5c7b01850430560c19d38"",""postTreatment"":""Crosslinking"",""postTreatmentChemicalAgentConcentration"":""10.0 ; 90.0"",""postTreatmentChemicalAgentSmiles"":""C(CCCN)CCN ; CC(C)O ""},{""postTreatmentChemicalAgentConcentrationUnit"":[],""_id"":""65e5c7b01850430560c19d39"",""postTreatment"":""Pure solvent treatment"",""postTreatmentChemicalAgentSmiles"":""CN(C)C=O ; CCO""}]","Commercial",3.61,97,"4587",0,,,"coating solution","graphene quantum dots","100",,,,,,,,,,"graphene quantum dots",,,,,,,,,,,,,,,,,,,,,,,,,,,,,,,,,,,,,,,,,,,,,,,,,,,,,,,,,,,,,,"[""mg/L""]",,,,,,,,,,,,
"66056842b6f18181f85ec045","2024-03-04T13:08:00.015Z","[]","[]","[]","[]",,,"[""Additive use""]","[{""postTreatmentChemicalAgentConcentrationUnit"":[""mg/L""],""_id"":""6605589db6f18181f85ebf9b"",""postTreatment"":""Additive use"",""postTreatmentChemicalAgentSmiles"":""C1CN1  "",""postTreatmentChemicalAgentConcentration"":""250""}]","[""water""]","[""Hexane""]","[""wt%""]","[]","[""wt%""]","[]","C1=CC(=CC(=C1)N)N","0.1","C1=C(C=C(C=C1C(=O)Cl)C(=O)Cl)C(=O)Cl","0.005",false,"Crossflow",10,25,,"Ethanol","Dye","Rhodamine B (chloride salt)",479.02,100,"mg/L",1,"[""AFM"",""FTIR"",""SEM"",""TEM"",""XPS""]",,,,true,false,"Accepted","[""TFN""]","[""Polyimide"",""Polyethyleneimine"",""Other""]","[]","[""Polyimide(Lenzig® P84)""]","[""Crosslinking"",""Pure solvent treatment""]","65e5c7af1850430560c19d34","2024-03-04T13:07:59.974Z","2020-01-01T00:00:00.000Z","Graphene quantum dots (GQDs)-polyethyleneimine as interlayer for the fabrication of high performance organic solvent nanofiltration (OSN) membranes","Scientific Report","backOffice","10.1016/j.cej.2019.122462","65e13b191850430560c199f5","Liang","https://doi.org/10.1016/j.cej.2019.122462",0,"Composite","(PA/GQDs-100-PEI-250/PI)XA-EtOH","Scientific report","Interfacial Polymerization","[{""postTreatmentChemicalAgentConcentrationUnit"":[""wt%"",""wt%""],""_id"":""65e5c7b01850430560c19d38"",""postTreatment"":""Crosslinking"",""postTreatmentChemicalAgentConcentration"":""10.0 ; 90.0"",""postTreatmentChemicalAgentSmiles"":""C(CCCN)CCN ; CC(C)O ""},{""postTreatmentChemicalAgentConcentrationUnit"":[],""_id"":""65e5c7b01850430560c19d39"",""postTreatment"":""Pure solvent treatment"",""postTreatmentChemicalAgentSmiles"":""CN(C)C=O ; CCO""}]","Commercial",3.45,98.4,"4588",0,,,"coating solution","graphene quantum dots","100",,,,,,,,,,"graphene quantum dots",,,,,,,,,,,,,,,,,,,,,,,,,,,,,,,,,,,,,,,,,,,,,,,,,,,,,,,,,,,,,,"[""mg/L""]",,,,,,,,,,,,
"6605686eb6f18181f85ec04d","2024-03-04T13:08:00.015Z","[]","[]","[]","[]",,,"[""Additive use""]","[{""postTreatmentChemicalAgentConcentrationUnit"":[""mg/L""],""_id"":""6605589db6f18181f85ebf9b"",""postTreatment"":""Additive use"",""postTreatmentChemicalAgentSmiles"":""C1CN1  "",""postTreatmentChemicalAgentConcentration"":""1000""}]","[""water""]","[""Hexane""]","[""wt%""]","[]","[""wt%""]","[]","C1=CC(=CC(=C1)N)N","0.1","C1=C(C=C(C=C1C(=O)Cl)C(=O)Cl)C(=O)Cl","0.005",false,"Crossflow",10,25,,"Ethanol","Dye","Rhodamine B (chloride salt)",479.02,100,"mg/L",1,"[""AFM"",""FTIR"",""SEM"",""TEM"",""XPS""]",,,,true,false,"Accepted","[""TFN""]","[""Polyimide"",""Polyethyleneimine"",""Other""]","[]","[""Polyimide(Lenzig® P84)""]","[""Crosslinking"",""Pure solvent treatment""]","65e5c7af1850430560c19d34","2024-03-04T13:07:59.974Z","2020-01-01T00:00:00.000Z","Graphene quantum dots (GQDs)-polyethyleneimine as interlayer for the fabrication of high performance organic solvent nanofiltration (OSN) membranes","Scientific Report","backOffice","10.1016/j.cej.2019.122462","65e13b191850430560c199f5","Liang","https://doi.org/10.1016/j.cej.2019.122462",0,"Composite","(PA/GQDs-100-PEI-1000/PI)XA-EtOH","Scientific report","Interfacial Polymerization","[{""postTreatmentChemicalAgentConcentrationUnit"":[""wt%"",""wt%""],""_id"":""65e5c7b01850430560c19d38"",""postTreatment"":""Crosslinking"",""postTreatmentChemicalAgentConcentration"":""10.0 ; 90.0"",""postTreatmentChemicalAgentSmiles"":""C(CCCN)CCN ; CC(C)O ""},{""postTreatmentChemicalAgentConcentrationUnit"":[],""_id"":""65e5c7b01850430560c19d39"",""postTreatment"":""Pure solvent treatment"",""postTreatmentChemicalAgentSmiles"":""CN(C)C=O ; CCO""}]","Commercial",2.84,98.5,"4589",0,,,"coating solution","graphene quantum dots","100",,,,,,,,,,"graphene quantum dots",,,,,,,,,,,,,,,,,,,,,,,,,,,,,,,,,,,,,,,,,,,,,,,,,,,,,,,,,,,,,,"[""mg/L""]",,,,,,,,,,,,
"66056ae9b6f18181f85ec075","2024-03-05T06:29:37.749Z","[]","[]","[]","[]",,,"[""Crosslinking""]","[{""postTreatmentChemicalAgentConcentrationUnit"":[""wt%"",""wt%""],""_id"":""65e6bbd11850430560c19fd0"",""postTreatment"":""Crosslinking"",""postTreatmentChemicalAgentSmiles"":""C(CCCN)CCN ; CC(C)O"",""postTreatmentChemicalAgentConcentration"":""3.68 ; 96.32""}]","[]","[]","[]","[]","[]","[]",,,,,false,"Dead-end",4,25,12,"Ethanol","Other","Bromophenol blue",670,100,"mg/L",1,"[""FTIR"",""XPS"",""SEM"",""AFM"",""Zeta potential""]",1400,3.61,63.1,true,false,"Accepted","[""TFC""]","[""Polyimide"",""Other""]","[]","[""Polyimide(Lenzig® P84)""]","[""Crosslinking""]","65e6bbd11850430560c19fcc","2024-03-05T06:29:37.662Z","2022-01-01T00:00:00.000Z","Novel crosslinked brominated polyphenylene oxide composite nanofiltration membranes with organic solvent permeability and swelling property","Scientific Report","backOffice","10.1016/j.memsci.2020.118784","65e13b191850430560c199f5","Xu","https://doi.org/10.1016/j.memsci.2020.118784",0,"Composite","CBPPO20-EtOH-BB","Scientific report","Casting","[{""postTreatmentChemicalAgentConcentrationUnit"":[""wt%""],""_id"":""65e6bbd11850430560c19fcf"",""postTreatment"":""Crosslinking"",""postTreatmentChemicalAgentSmiles"":""C1=CN=CC=C1C2=CC=NC=C"",""postTreatmentChemicalAgentConcentration"":""2.94""}]","Commercial",,95.79,"4590",0,,,,,,10,,,,,,,800,,"Brominated poly (2, 6-dimethyl-1, 4-phenylene oxide)",,,,,,,,,,,,,,,,,,,,,,,,,,,,,,,,,,,,,,,,,,,,,,,,,,,,,,,,,,,,,,"[]",,,,,,,,,,,,
"66056bd3b6f18181f85ec07b","2024-03-05T06:29:37.749Z","[]","[]","[]","[]",,,"[""Crosslinking""]","[{""postTreatmentChemicalAgentConcentrationUnit"":[""wt%"",""wt%""],""_id"":""65e6bbd11850430560c19fd0"",""postTreatment"":""Crosslinking"",""postTreatmentChemicalAgentSmiles"":""C(CCCN)CCN ; CC(C)O"",""postTreatmentChemicalAgentConcentration"":""3.68 ; 96.32""}]","[]","[]","[]","[]","[]","[]",,,,,false,"Dead-end",4,25,12,"Ethanol","Other","Coomassie  brilliant blue R250 ",799.8,100,"mg/L",1,"[""FTIR"",""XPS"",""SEM"",""AFM"",""Zeta potential""]",1400,3.61,63.1,true,false,"Accepted","[""TFC""]","[""Polyimide"",""Other""]","[]","[""Polyimide(Lenzig® P84)""]","[""Crosslinking""]","65e6bbd11850430560c19fcc","2024-03-05T06:29:37.662Z","2022-01-01T00:00:00.000Z","Novel crosslinked brominated polyphenylene oxide composite nanofiltration membranes with organic solvent permeability and swelling property","Scientific Report","backOffice","10.1016/j.memsci.2020.118784","65e13b191850430560c199f5","Xu","https://doi.org/10.1016/j.memsci.2020.118784",0,"Composite","CBPPO20-EtOH-CBB","Scientific report","Casting","[{""postTreatmentChemicalAgentConcentrationUnit"":[""wt%""],""_id"":""65e6bbd11850430560c19fcf"",""postTreatment"":""Crosslinking"",""postTreatmentChemicalAgentSmiles"":""C1=CN=CC=C1C2=CC=NC=C"",""postTreatmentChemicalAgentConcentration"":""2.94""}]","Commercial",,97.45,"4591",0,,,,,,10,,,,,,,800,,"Brominated poly (2, 6-dimethyl-1, 4-phenylene oxide)",,,,,,,,,,,,,,,,,,,,,,,,,,,,,,,,,,,,,,,,,,,,,,,,,,,,,,,,,,,,,,"[]",,,,,,,,,,,,
"66056c81b6f18181f85ec0b3","2024-03-05T06:29:37.749Z","[]","[]","[]","[]",,,"[""Crosslinking""]","[{""postTreatmentChemicalAgentConcentrationUnit"":[""wt%"",""wt%""],""_id"":""65e6bbd11850430560c19fd0"",""postTreatment"":""Crosslinking"",""postTreatmentChemicalAgentSmiles"":""C(CCCN)CCN ; CC(C)O"",""postTreatmentChemicalAgentConcentration"":""3.68 ; 96.32""}]","[]","[]","[]","[]","[]","[]",,,,,false,"Dead-end",4,25,12,"Ethanol","Dye","Crystal Violet (chloride salt)",407.99,100,"mg/L",1,"[""FTIR"",""XPS"",""SEM"",""AFM"",""Zeta potential""]",1400,3.61,63.1,true,false,"Accepted","[""TFC""]","[""Polyimide"",""Other""]","[]","[""Polyimide(Lenzig® P84)""]","[""Crosslinking""]","65e6bbd11850430560c19fcc","2024-03-05T06:29:37.662Z","2022-01-01T00:00:00.000Z","Novel crosslinked brominated polyphenylene oxide composite nanofiltration membranes with organic solvent permeability and swelling property","Scientific Report","backOffice","10.1016/j.memsci.2020.118784","65e13b191850430560c199f5","Xu","https://doi.org/10.1016/j.memsci.2020.118784",0,"Composite","CBPPO20-EtOH-CV","Scientific report","Casting","[{""postTreatmentChemicalAgentConcentrationUnit"":[""wt%""],""_id"":""65e6bbd11850430560c19fcf"",""postTreatment"":""Crosslinking"",""postTreatmentChemicalAgentSmiles"":""C1=CN=CC=C1C2=CC=NC=C"",""postTreatmentChemicalAgentConcentration"":""2.94""}]","Commercial",,91.83,"4592",0,,,,,,10,,,,,,,800,,"Brominated poly (2, 6-dimethyl-1, 4-phenylene oxide)",,,,,,,,,,,,,,,,,,,,,,,,,,,,,,,,,,,,,,,,,,,,,,,,,,,,,,,,,,,,,,"[]",,,,,,,,,,,,
"66056df4b6f18181f85ec0d0","2024-03-05T06:29:37.749Z","[]","[]","[]","[]",,,"[""Crosslinking""]","[{""postTreatmentChemicalAgentConcentrationUnit"":[""wt%"",""wt%""],""_id"":""65e6bbd11850430560c19fd0"",""postTreatment"":""Crosslinking"",""postTreatmentChemicalAgentSmiles"":""C(CCCN)CCN ; CC(C)O"",""postTreatmentChemicalAgentConcentration"":""3.68 ; 96.32""}]","[]","[]","[]","[]","[]","[]",,,,,false,"Dead-end",4,25,12,"Ethanol","Other","Safranine T ",269.3,100,"mg/L",1,"[""FTIR"",""XPS"",""SEM"",""AFM"",""Zeta potential""]",1400,3.61,63.1,true,false,"Accepted","[""TFC""]","[""Polyimide"",""Other""]","[]","[""Polyimide(Lenzig® P84)""]","[""Crosslinking""]","65e6bbd11850430560c19fcc","2024-03-05T06:29:37.662Z","2022-01-01T00:00:00.000Z","Novel crosslinked brominated polyphenylene oxide composite nanofiltration membranes with organic solvent permeability and swelling property","Scientific Report","backOffice","10.1016/j.memsci.2020.118784","65e13b191850430560c199f5","Xu","https://doi.org/10.1016/j.memsci.2020.118784",0,"Composite","CBPPO20-EtOH-ST","Scientific report","Casting","[{""postTreatmentChemicalAgentConcentrationUnit"":[""wt%""],""_id"":""65e6bbd11850430560c19fcf"",""postTreatment"":""Crosslinking"",""postTreatmentChemicalAgentSmiles"":""C1=CN=CC=C1C2=CC=NC=C"",""postTreatmentChemicalAgentConcentration"":""2.94""}]","Commercial",,40.89,"4593",0,,,,,,10,,,,,,,800,,"Brominated poly (2, 6-dimethyl-1, 4-phenylene oxide)",,,,,,,,,,,,,,,,,,,,,,,,,,,,,,,,,,,,,,,,,,,,,,,,,,,,,,,,,,,,,,"[]",,,,,,,,,,,,
"6605951a89fd9f3d89bb082e","2024-03-05T06:29:37.749Z","[]","[]","[]","[]",,,"[""Crosslinking""]","[{""postTreatmentChemicalAgentConcentrationUnit"":[""wt%"",""wt%""],""_id"":""65e6bbd11850430560c19fd0"",""postTreatment"":""Crosslinking"",""postTreatmentChemicalAgentSmiles"":""C(CCCN)CCN ; CC(C)O"",""postTreatmentChemicalAgentConcentration"":""3.68 ; 96.32""}]","[]","[]","[]","[]","[]","[]",,,,,false,"Dead-end",4,25,12,"water","Oligomer","Polyethyleneglycol",600,100,"mg/L",1,"[""FTIR"",""XPS"",""SEM"",""AFM"",""Zeta potential""]",1400,3.61,63.1,true,false,"Accepted","[""TFC""]","[""Polyimide"",""Other""]","[]","[""Polyimide(Lenzig® P84)""]","[""Crosslinking""]","65e6bbd11850430560c19fcc","2024-03-05T06:29:37.662Z","2022-01-01T00:00:00.000Z","Novel crosslinked brominated polyphenylene oxide composite nanofiltration membranes with organic solvent permeability and swelling property","Scientific Report","backOffice","10.1016/j.memsci.2020.118784","65e13b191850430560c199f5","Xu","https://doi.org/10.1016/j.memsci.2020.118784",0,"Composite","CBPPO20-PEG600","Scientific report","Casting","[{""postTreatmentChemicalAgentConcentrationUnit"":[""wt%""],""_id"":""65e6bbd11850430560c19fcf"",""postTreatment"":""Crosslinking"",""postTreatmentChemicalAgentSmiles"":""C1=CN=CC=C1C2=CC=NC=C"",""postTreatmentChemicalAgentConcentration"":""2.94""}]","Commercial",,81.2,"4594",0,,,,,,,,,,,,,800,,"Brominated poly (2, 6-dimethyl-1, 4-phenylene oxide)",,,,,,,,,,,,,,,,,,,,,,,,,,,,,,,,,,,,,,,,,,,,,,,,,,,,,,,,,,,,,,"[]",,,,,,,,,,,,
"6605955c89fd9f3d89bb0834","2024-03-05T06:29:37.749Z","[]","[]","[]","[]",,,"[""Crosslinking""]","[{""postTreatmentChemicalAgentConcentrationUnit"":[""wt%"",""wt%""],""_id"":""65e6bbd11850430560c19fd0"",""postTreatment"":""Crosslinking"",""postTreatmentChemicalAgentSmiles"":""C(CCCN)CCN ; CC(C)O"",""postTreatmentChemicalAgentConcentration"":""3.68 ; 96.32""}]","[]","[]","[]","[]","[]","[]",,,,,false,"Dead-end",4,25,12,"water","Oligomer","Polyethyleneglycol",800,100,"mg/L",1,"[""FTIR"",""XPS"",""SEM"",""AFM"",""Zeta potential""]",1400,3.61,63.1,true,false,"Accepted","[""TFC""]","[""Polyimide"",""Other""]","[]","[""Polyimide(Lenzig® P84)""]","[""Crosslinking""]","65e6bbd11850430560c19fcc","2024-03-05T06:29:37.662Z","2022-01-01T00:00:00.000Z","Novel crosslinked brominated polyphenylene oxide composite nanofiltration membranes with organic solvent permeability and swelling property","Scientific Report","backOffice","10.1016/j.memsci.2020.118784","65e13b191850430560c199f5","Xu","https://doi.org/10.1016/j.memsci.2020.118784",0,"Composite","CBPPO20-PEG800","Scientific report","Casting","[{""postTreatmentChemicalAgentConcentrationUnit"":[""wt%""],""_id"":""65e6bbd11850430560c19fcf"",""postTreatment"":""Crosslinking"",""postTreatmentChemicalAgentSmiles"":""C1=CN=CC=C1C2=CC=NC=C"",""postTreatmentChemicalAgentConcentration"":""2.94""}]","Commercial",,91.4,"4595",0,,,,,,,,,,,,,,,"Brominated poly (2, 6-dimethyl-1, 4-phenylene oxide)",,,,,,,,,,,,,,,,,,,,,,,,,,,,,,,,,,,,,,,,,,,,,,,,,,,,,,,,,,,,,,"[]",,,,,,,,,,,,
"6605959089fd9f3d89bb083a","2024-03-05T06:29:37.749Z","[]","[]","[]","[]",,,"[""Crosslinking""]","[{""postTreatmentChemicalAgentConcentrationUnit"":[""wt%"",""wt%""],""_id"":""65e6bbd11850430560c19fd0"",""postTreatment"":""Crosslinking"",""postTreatmentChemicalAgentSmiles"":""C(CCCN)CCN ; CC(C)O"",""postTreatmentChemicalAgentConcentration"":""3.68 ; 96.32""}]","[]","[]","[]","[]","[]","[]",,,,,false,"Dead-end",4,25,12,"water","Oligomer","Polyethyleneglycol",1000,100,"mg/L",1,"[""FTIR"",""XPS"",""SEM"",""AFM"",""Zeta potential""]",1400,3.61,63.1,true,false,"Accepted","[""TFC""]","[""Polyimide"",""Other""]","[]","[""Polyimide(Lenzig® P84)""]","[""Crosslinking""]","65e6bbd11850430560c19fcc","2024-03-05T06:29:37.662Z","2022-01-01T00:00:00.000Z","Novel crosslinked brominated polyphenylene oxide composite nanofiltration membranes with organic solvent permeability and swelling property","Scientific Report","backOffice","10.1016/j.memsci.2020.118784","65e13b191850430560c199f5","Xu","https://doi.org/10.1016/j.memsci.2020.118784",0,"Composite","CBPPO20-PEG1000","Scientific report","Casting","[{""postTreatmentChemicalAgentConcentrationUnit"":[""wt%""],""_id"":""65e6bbd11850430560c19fcf"",""postTreatment"":""Crosslinking"",""postTreatmentChemicalAgentSmiles"":""C1=CN=CC=C1C2=CC=NC=C"",""postTreatmentChemicalAgentConcentration"":""2.94""}]","Commercial",,93.3,"4596",0,,,,,,,,,,,,,800,,"Brominated poly (2, 6-dimethyl-1, 4-phenylene oxide)",,,,,,,,,,,,,,,,,,,,,,,,,,,,,,,,,,,,,,,,,,,,,,,,,,,,,,,,,,,,,,"[]",,,,,,,,,,,,
"660595b889fd9f3d89bb0840","2024-03-05T06:29:37.749Z","[]","[]","[]","[]",,,"[""Crosslinking""]","[{""postTreatmentChemicalAgentConcentrationUnit"":[""wt%"",""wt%""],""_id"":""65e6bbd11850430560c19fd0"",""postTreatment"":""Crosslinking"",""postTreatmentChemicalAgentSmiles"":""C(CCCN)CCN ; CC(C)O"",""postTreatmentChemicalAgentConcentration"":""3.68 ; 96.32""}]","[]","[]","[]","[]","[]","[]",,,,,false,"Dead-end",4,25,12,"water","Oligomer","Polyethyleneglycol",1500,100,"mg/L",1,"[""FTIR"",""XPS"",""SEM"",""AFM"",""Zeta potential""]",1400,3.61,63.1,true,false,"Accepted","[""TFC""]","[""Polyimide"",""Other""]","[]","[""Polyimide(Lenzig® P84)""]","[""Crosslinking""]","65e6bbd11850430560c19fcc","2024-03-05T06:29:37.662Z","2022-01-01T00:00:00.000Z","Novel crosslinked brominated polyphenylene oxide composite nanofiltration membranes with organic solvent permeability and swelling property","Scientific Report","backOffice","10.1016/j.memsci.2020.118784","65e13b191850430560c199f5","Xu","https://doi.org/10.1016/j.memsci.2020.118784",0,"Composite","CBPPO20-PEG1500","Scientific report","Casting","[{""postTreatmentChemicalAgentConcentrationUnit"":[""wt%""],""_id"":""65e6bbd11850430560c19fcf"",""postTreatment"":""Crosslinking"",""postTreatmentChemicalAgentSmiles"":""C1=CN=CC=C1C2=CC=NC=C"",""postTreatmentChemicalAgentConcentration"":""2.94""}]","Commercial",,99.5,"4597",0,,,,,,,,,,,,,800,,"Brominated poly (2, 6-dimethyl-1, 4-phenylene oxide)",,,,,,,,,,,,,,,,,,,,,,,,,,,,,,,,,,,,,,,,,,,,,,,,,,,,,,,,,,,,,,"[]",,,,,,,,,,,,
"6605975989fd9f3d89bb0862","2024-03-05T06:29:37.749Z","[]","[]","[]","[]",,,"[""Crosslinking""]","[{""postTreatmentChemicalAgentConcentrationUnit"":[""wt%"",""wt%""],""_id"":""65e6bbd11850430560c19fd0"",""postTreatment"":""Crosslinking"",""postTreatmentChemicalAgentSmiles"":""C(CCCN)CCN ; CC(C)O"",""postTreatmentChemicalAgentConcentration"":""3.68 ; 96.32""}]","[]","[]","[]","[]","[]","[]",,,,,false,"Dead-end",4,25,12,"Isopropanol (IPA)","Other","",,,"mg/L",1,"[""FTIR"",""XPS"",""SEM"",""AFM"",""Zeta potential""]",1400,3.61,63.1,true,false,"Accepted","[""TFC""]","[""Polyimide"",""Other""]","[]","[""Polyimide(Lenzig® P84)""]","[""Crosslinking""]","65e6bbd11850430560c19fcc","2024-03-05T06:29:37.662Z","2022-01-01T00:00:00.000Z","Novel crosslinked brominated polyphenylene oxide composite nanofiltration membranes with organic solvent permeability and swelling property","Scientific Report","backOffice","10.1016/j.memsci.2020.118784","65e13b191850430560c199f5","Xu","https://doi.org/10.1016/j.memsci.2020.118784",0,"Composite","CBPPO20-IPA","Scientific report","Casting","[{""postTreatmentChemicalAgentConcentrationUnit"":[""wt%""],""_id"":""65e6bbd11850430560c19fcf"",""postTreatment"":""Crosslinking"",""postTreatmentChemicalAgentSmiles"":""C1=CN=CC=C1C2=CC=NC=C"",""postTreatmentChemicalAgentConcentration"":""2.94""}]","Commercial",,,"4598",0,,,,,,5,,,,,,,,,"Brominated poly (2, 6-dimethyl-1, 4-phenylene oxide)",,,,,,,,,,,,,,,,,,,,,,,,,,,,,,,,,,,,,,,,,,,,,,,,,,,,,,,,,,,,,,"[]",,,,,,,,,,,,
"6605980e89fd9f3d89bb087f","2024-03-05T06:29:37.749Z","[]","[]","[]","[]",,,"[""Crosslinking""]","[{""postTreatmentChemicalAgentConcentrationUnit"":[""wt%"",""wt%""],""_id"":""65e6bbd11850430560c19fd0"",""postTreatment"":""Crosslinking"",""postTreatmentChemicalAgentSmiles"":""C(CCCN)CCN ; CC(C)O"",""postTreatmentChemicalAgentConcentration"":""3.68 ; 96.32""}]","[]","[]","[]","[]","[]","[]",,,,,false,"Dead-end",4,25,12,"1-Methyl-2-pyrrolidinone (NMP)","Other","",,,"mg/L",1,"[""FTIR"",""XPS"",""SEM"",""AFM"",""Zeta potential""]",1400,3.61,63.1,true,false,"Accepted","[""TFC""]","[""Polyimide"",""Other""]","[]","[""Polyimide(Lenzig® P84)""]","[""Crosslinking""]","65e6bbd11850430560c19fcc","2024-03-05T06:29:37.662Z","2022-01-01T00:00:00.000Z","Novel crosslinked brominated polyphenylene oxide composite nanofiltration membranes with organic solvent permeability and swelling property","Scientific Report","backOffice","10.1016/j.memsci.2020.118784","65e13b191850430560c199f5","Xu","https://doi.org/10.1016/j.memsci.2020.118784",0,"Composite","CBPPO20-NMP","Scientific report","Casting","[{""postTreatmentChemicalAgentConcentrationUnit"":[""wt%""],""_id"":""65e6bbd11850430560c19fcf"",""postTreatment"":""Crosslinking"",""postTreatmentChemicalAgentSmiles"":""C1=CN=CC=C1C2=CC=NC=C"",""postTreatmentChemicalAgentConcentration"":""2.94""}]","Commercial",,,"4599",0,,,,,,4.93,,,,,,,,,"Brominated poly (2, 6-dimethyl-1, 4-phenylene oxide)",,,,,,,,,,,,,,,,,,,,,,,,,,,,,,,,,,,,,,,,,,,,,,,,,,,,,,,,,,,,,,"[]",,,,,,,,,,,,
"6605987d89fd9f3d89bb0885","2024-03-05T06:29:37.749Z","[]","[]","[]","[]",,,"[""Crosslinking""]","[{""postTreatmentChemicalAgentConcentrationUnit"":[""wt%"",""wt%""],""_id"":""65e6bbd11850430560c19fd0"",""postTreatment"":""Crosslinking"",""postTreatmentChemicalAgentSmiles"":""C(CCCN)CCN ; CC(C)O"",""postTreatmentChemicalAgentConcentration"":""3.68 ; 96.32""}]","[]","[]","[]","[]","[]","[]",,,,,false,"Dead-end",4,25,12,"Toluene","Other","",,,"mg/L",1,"[""FTIR"",""XPS"",""SEM"",""AFM"",""Zeta potential""]",1400,3.61,63.1,true,false,"Accepted","[""TFC""]","[""Polyimide"",""Other""]","[]","[""Polyimide(Lenzig® P84)""]","[""Crosslinking""]","65e6bbd11850430560c19fcc","2024-03-05T06:29:37.662Z","2022-01-01T00:00:00.000Z","Novel crosslinked brominated polyphenylene oxide composite nanofiltration membranes with organic solvent permeability and swelling property","Scientific Report","backOffice","10.1016/j.memsci.2020.118784","65e13b191850430560c199f5","Xu","https://doi.org/10.1016/j.memsci.2020.118784",0,"Composite","CBPPO20-Toluene","Scientific report","Casting","[{""postTreatmentChemicalAgentConcentrationUnit"":[""wt%""],""_id"":""65e6bbd11850430560c19fcf"",""postTreatment"":""Crosslinking"",""postTreatmentChemicalAgentSmiles"":""C1=CN=CC=C1C2=CC=NC=C"",""postTreatmentChemicalAgentConcentration"":""2.94""}]","Commercial",,,"4600",0,,,,,,14.5,,,,,,,,,"Brominated poly (2, 6-dimethyl-1, 4-phenylene oxide)",,,,,,,,,,,,,,,,,,,,,,,,,,,,,,,,,,,,,,,,,,,,,,,,,,,,,,,,,,,,,,"[]",,,,,,,,,,,,
"6605994389fd9f3d89bb08ec","2024-03-05T06:29:37.749Z","[]","[]","[]","[]",,,"[""Crosslinking""]","[{""postTreatmentChemicalAgentConcentrationUnit"":[""wt%"",""wt%""],""_id"":""65e6bbd11850430560c19fd0"",""postTreatment"":""Crosslinking"",""postTreatmentChemicalAgentSmiles"":""C(CCCN)CCN ; CC(C)O"",""postTreatmentChemicalAgentConcentration"":""3.68 ; 96.32""}]","[]","[]","[]","[]","[]","[]",,,,,false,"Dead-end",4,25,12,"Heptane","Other","",,,"mg/L",1,"[""FTIR"",""XPS"",""SEM"",""AFM"",""Zeta potential""]",1400,3.61,63.1,true,false,"Accepted","[""TFC""]","[""Polyimide"",""Other""]","[]","[""Polyimide(Lenzig® P84)""]","[""Crosslinking""]","65e6bbd11850430560c19fcc","2024-03-05T06:29:37.662Z","2022-01-01T00:00:00.000Z","Novel crosslinked brominated polyphenylene oxide composite nanofiltration membranes with organic solvent permeability and swelling property","Scientific Report","backOffice","10.1016/j.memsci.2020.118784","65e13b191850430560c199f5","Xu","https://doi.org/10.1016/j.memsci.2020.118784",0,"Composite","CBPPO20-n-heptane","Scientific report","Casting","[{""postTreatmentChemicalAgentConcentrationUnit"":[""wt%""],""_id"":""65e6bbd11850430560c19fcf"",""postTreatment"":""Crosslinking"",""postTreatmentChemicalAgentSmiles"":""C1=CN=CC=C1C2=CC=NC=C"",""postTreatmentChemicalAgentConcentration"":""2.94""}]","Commercial",,,"4601",0,,,,,,21.67,,,,,,,,,"Brominated poly (2, 6-dimethyl-1, 4-phenylene oxide)",,,,,,,,,,,,,,,,,,,,,,,,,,,,,,,,,,,,,,,,,,,,,,,,,,,,,,,,,,,,,,"[]",,,,,,,,,,,,
"660599d289fd9f3d89bb0906","2024-03-05T06:29:37.749Z","[]","[]","[]","[]",,,"[""Crosslinking""]","[{""postTreatmentChemicalAgentConcentrationUnit"":[""wt%"",""wt%""],""_id"":""65e6bbd11850430560c19fd0"",""postTreatment"":""Crosslinking"",""postTreatmentChemicalAgentSmiles"":""C(CCCN)CCN ; CC(C)O"",""postTreatmentChemicalAgentConcentration"":""3.68 ; 96.32""}]","[]","[]","[]","[]","[]","[]",,,,,false,"Dead-end",4,25,12,"Methanol","Other","",,,"mg/L",1,"[""FTIR"",""XPS"",""SEM"",""AFM"",""Zeta potential""]",1400,3.61,63.1,true,false,"Accepted","[""TFC""]","[""Polyimide"",""Other""]","[]","[""Polyimide(Lenzig® P84)""]","[""Crosslinking""]","65e6bbd11850430560c19fcc","2024-03-05T06:29:37.662Z","2022-01-01T00:00:00.000Z","Novel crosslinked brominated polyphenylene oxide composite nanofiltration membranes with organic solvent permeability and swelling property","Scientific Report","backOffice","10.1016/j.memsci.2020.118784","65e13b191850430560c199f5","Xu","https://doi.org/10.1016/j.memsci.2020.118784",0,"Composite","CBPPO20-Methanol","Scientific report","Casting","[{""postTreatmentChemicalAgentConcentrationUnit"":[""wt%""],""_id"":""65e6bbd11850430560c19fcf"",""postTreatment"":""Crosslinking"",""postTreatmentChemicalAgentSmiles"":""C1=CN=CC=C1C2=CC=NC=C"",""postTreatmentChemicalAgentConcentration"":""2.94""}]","Commercial",,,"4602",0,,,,,,28,,,,,,,,,"Brominated poly (2, 6-dimethyl-1, 4-phenylene oxide)",,,,,,,,,,,,,,,,,,,,,,,,,,,,,,,,,,,,,,,,,,,,,,,,,,,,,,,,,,,,,,"[]",,,,,,,,,,,,
"66059ae089fd9f3d89bb094f","2024-03-05T06:29:37.749Z","[]","[]","[]","[]",,,"[""Crosslinking""]","[{""postTreatmentChemicalAgentConcentrationUnit"":[""wt%"",""wt%""],""_id"":""65e6bbd11850430560c19fd0"",""postTreatment"":""Crosslinking"",""postTreatmentChemicalAgentSmiles"":""C(CCCN)CCN ; CC(C)O"",""postTreatmentChemicalAgentConcentration"":""3.68 ; 96.32""}]","[]","[]","[]","[]","[]","[]",,,,,false,"Dead-end",4,25,12,"Ethyl acetate","Other","",,,"mg/L",1,"[""FTIR"",""XPS"",""SEM"",""AFM"",""Zeta potential""]",1400,3.61,63.1,true,false,"Accepted","[""TFC""]","[""Polyimide"",""Other""]","[]","[""Polyimide(Lenzig® P84)""]","[""Crosslinking""]","65e6bbd11850430560c19fcc","2024-03-05T06:29:37.662Z","2022-01-01T00:00:00.000Z","Novel crosslinked brominated polyphenylene oxide composite nanofiltration membranes with organic solvent permeability and swelling property","Scientific Report","backOffice","10.1016/j.memsci.2020.118784","65e13b191850430560c199f5","Xu","https://doi.org/10.1016/j.memsci.2020.118784",0,"Composite","CBPPO20-Ethyl acetate","Scientific report","Casting","[{""postTreatmentChemicalAgentConcentrationUnit"":[""wt%""],""_id"":""65e6bbd11850430560c19fcf"",""postTreatment"":""Crosslinking"",""postTreatmentChemicalAgentSmiles"":""C1=CN=CC=C1C2=CC=NC=C"",""postTreatmentChemicalAgentConcentration"":""2.94""}]","Commercial",,,"4603",0,,,,,,27.65,,,,,,,,,"Brominated poly (2, 6-dimethyl-1, 4-phenylene oxide)",,,,,,,,,,,,,,,,,,,,,,,,,,,,,,,,,,,,,,,,,,,,,,,,,,,,,,,,,,,,,,"[]",,,,,,,,,,,,
"66059b3b89fd9f3d89bb0955","2024-03-05T06:29:37.749Z","[]","[]","[]","[]",,,"[""Crosslinking""]","[{""postTreatmentChemicalAgentConcentrationUnit"":[""wt%"",""wt%""],""_id"":""65e6bbd11850430560c19fd0"",""postTreatment"":""Crosslinking"",""postTreatmentChemicalAgentSmiles"":""C(CCCN)CCN ; CC(C)O"",""postTreatmentChemicalAgentConcentration"":""3.68 ; 96.32""}]","[]","[]","[]","[]","[]","[]",,,,,false,"Dead-end",4,25,12,"Hexane","Other","",,,"mg/L",1,"[""FTIR"",""XPS"",""SEM"",""AFM"",""Zeta potential""]",1400,3.61,63.1,true,false,"Accepted","[""TFC""]","[""Polyimide"",""Other""]","[]","[""Polyimide(Lenzig® P84)""]","[""Crosslinking""]","65e6bbd11850430560c19fcc","2024-03-05T06:29:37.662Z","2022-01-01T00:00:00.000Z","Novel crosslinked brominated polyphenylene oxide composite nanofiltration membranes with organic solvent permeability and swelling property","Scientific Report","backOffice","10.1016/j.memsci.2020.118784","65e13b191850430560c199f5","Xu","https://doi.org/10.1016/j.memsci.2020.118784",0,"Composite","CBPPO20-n-Hexane","Scientific report","Casting","[{""postTreatmentChemicalAgentConcentrationUnit"":[""wt%""],""_id"":""65e6bbd11850430560c19fcf"",""postTreatment"":""Crosslinking"",""postTreatmentChemicalAgentSmiles"":""C1=CN=CC=C1C2=CC=NC=C"",""postTreatmentChemicalAgentConcentration"":""2.94""}]","Commercial",,,"4604",0,,,,,,31.72,,,,,,,,,"Brominated poly (2, 6-dimethyl-1, 4-phenylene oxide)",,,,,,,,,,,,,,,,,,,,,,,,,,,,,,,,,,,,,,,,,,,,,,,,,,,,,,,,,,,,,,"[]",,,,,,,,,,,,
"66059be489fd9f3d89bb0968","2024-03-05T06:29:37.749Z","[]","[]","[]","[]",,,"[""Crosslinking""]","[{""postTreatmentChemicalAgentConcentrationUnit"":[""wt%"",""wt%""],""_id"":""65e6bbd11850430560c19fd0"",""postTreatment"":""Crosslinking"",""postTreatmentChemicalAgentSmiles"":""C(CCCN)CCN ; CC(C)O"",""postTreatmentChemicalAgentConcentration"":""3.68 ; 96.32""}]","[]","[]","[]","[]","[]","[]",,,,,false,"Dead-end",4,25,12,"Acetone","Other","",,,"mg/L",1,"[""FTIR"",""XPS"",""SEM"",""AFM"",""Zeta potential""]",1400,3.61,63.1,true,false,"Accepted","[""TFC""]","[""Polyimide"",""Other""]","[]","[""Polyimide(Lenzig® P84)""]","[""Crosslinking""]","65e6bbd11850430560c19fcc","2024-03-05T06:29:37.662Z","2022-01-01T00:00:00.000Z","Novel crosslinked brominated polyphenylene oxide composite nanofiltration membranes with organic solvent permeability and swelling property","Scientific Report","backOffice","10.1016/j.memsci.2020.118784","65e13b191850430560c199f5","Xu","https://doi.org/10.1016/j.memsci.2020.118784",0,"Composite","CBPPO20-Acetone","Scientific report","Casting","[{""postTreatmentChemicalAgentConcentrationUnit"":[""wt%""],""_id"":""65e6bbd11850430560c19fcf"",""postTreatment"":""Crosslinking"",""postTreatmentChemicalAgentSmiles"":""C1=CN=CC=C1C2=CC=NC=C"",""postTreatmentChemicalAgentConcentration"":""2.94""}]","Commercial",,,"4605",0,,,,,,37,,,,,,,,,"Brominated poly (2, 6-dimethyl-1, 4-phenylene oxide)",,,,,,,,,,,,,,,,,,,,,,,,,,,,,,,,,,,,,,,,,,,,,,,,,,,,,,,,,,,,,,"[]",,,,,,,,,,,,
"66059dac89fd9f3d89bb09da","2024-03-05T06:29:37.749Z","[]","[]","[]","[]",,,"[""Crosslinking""]","[{""postTreatmentChemicalAgentConcentrationUnit"":[""wt%"",""wt%""],""_id"":""65e6bbd11850430560c19fd0"",""postTreatment"":""Crosslinking"",""postTreatmentChemicalAgentSmiles"":""C(CCCN)CCN ; CC(C)O"",""postTreatmentChemicalAgentConcentration"":""3.68 ; 96.32""}]","[]","[]","[]","[]","[]","[]",,,,,false,"Dead-end",4,25,12,"water","Other","MgCl2",95,,"mg/L",1,"[""FTIR"",""XPS"",""SEM"",""AFM"",""Zeta potential""]",1400,3.61,63.1,true,false,"Accepted","[""TFC""]","[""Polyimide"",""Other""]","[]","[""Polyimide(Lenzig® P84)""]","[""Crosslinking""]","65e6bbd11850430560c19fcc","2024-03-05T06:29:37.662Z","2022-01-01T00:00:00.000Z","Novel crosslinked brominated polyphenylene oxide composite nanofiltration membranes with organic solvent permeability and swelling property","Scientific Report","backOffice","10.1016/j.memsci.2020.118784","65e13b191850430560c199f5","Xu","https://doi.org/10.1016/j.memsci.2020.118784",0,"Composite","CBPPO20-MgCl2","Scientific report","Casting","[{""postTreatmentChemicalAgentConcentrationUnit"":[""wt%""],""_id"":""65e6bbd11850430560c19fcf"",""postTreatment"":""Crosslinking"",""postTreatmentChemicalAgentSmiles"":""C1=CN=CC=C1C2=CC=NC=C"",""postTreatmentChemicalAgentConcentration"":""2.94""}]","Commercial",,22.58,"4606",0,,,,,,,,,,,,,,,"Brominated poly (2, 6-dimethyl-1, 4-phenylene oxide)",,,,,,,,,,,,,,,,,,,,,,,,,,,,,,,,,,,,,,,,,,,,,,,,,,,,,,,,,,,,,,"[]",,,,,,,,,,,,
"66059de789fd9f3d89bb09e7","2024-03-05T06:29:37.749Z","[]","[]","[]","[]",,,"[""Crosslinking""]","[{""postTreatmentChemicalAgentConcentrationUnit"":[""wt%"",""wt%""],""_id"":""65e6bbd11850430560c19fd0"",""postTreatment"":""Crosslinking"",""postTreatmentChemicalAgentSmiles"":""C(CCCN)CCN ; CC(C)O"",""postTreatmentChemicalAgentConcentration"":""3.68 ; 96.32""}]","[]","[]","[]","[]","[]","[]",,,,,false,"Dead-end",4,25,12,"water","Other","Na2SO4",142,,"mg/L",1,"[""FTIR"",""XPS"",""SEM"",""AFM"",""Zeta potential""]",1400,3.61,63.1,true,false,"Accepted","[""TFC""]","[""Polyimide"",""Other""]","[]","[""Polyimide(Lenzig® P84)""]","[""Crosslinking""]","65e6bbd11850430560c19fcc","2024-03-05T06:29:37.662Z","2022-01-01T00:00:00.000Z","Novel crosslinked brominated polyphenylene oxide composite nanofiltration membranes with organic solvent permeability and swelling property","Scientific Report","backOffice","10.1016/j.memsci.2020.118784","65e13b191850430560c199f5","Xu","https://doi.org/10.1016/j.memsci.2020.118784",0,"Composite","CBPPO20-Na2SO4","Scientific report","Casting","[{""postTreatmentChemicalAgentConcentrationUnit"":[""wt%""],""_id"":""65e6bbd11850430560c19fcf"",""postTreatment"":""Crosslinking"",""postTreatmentChemicalAgentSmiles"":""C1=CN=CC=C1C2=CC=NC=C"",""postTreatmentChemicalAgentConcentration"":""2.94""}]","Commercial",,1.07,"4607",0,,,,,,,,,,,,,,,"Brominated poly (2, 6-dimethyl-1, 4-phenylene oxide)",,,,,,,,,,,,,,,,,,,,,,,,,,,,,,,,,,,,,,,,,,,,,,,,,,,,,,,,,,,,,,"[]",,,,,,,,,,,,
"66059f0689fd9f3d89bb0a0b","2024-03-05T06:29:37.749Z","[]","[]","[]","[]",,,"[""Crosslinking""]","[{""postTreatmentChemicalAgentConcentrationUnit"":[""wt%"",""wt%""],""_id"":""65e6bbd11850430560c19fd0"",""postTreatment"":""Crosslinking"",""postTreatmentChemicalAgentSmiles"":""C(CCCN)CCN ; CC(C)O"",""postTreatmentChemicalAgentConcentration"":""3.68 ; 96.32""}]","[]","[]","[]","[]","[]","[]",,,,,false,"Dead-end",4,25,12,"water","Other","NaCl",58.5,,"mg/L",1,"[""FTIR"",""XPS"",""SEM"",""AFM"",""Zeta potential""]",1400,3.61,63.1,true,false,"Accepted","[""TFC""]","[""Polyimide"",""Other""]","[]","[""Polyimide(Lenzig® P84)""]","[""Crosslinking""]","65e6bbd11850430560c19fcc","2024-03-05T06:29:37.662Z","2022-01-01T00:00:00.000Z","Novel crosslinked brominated polyphenylene oxide composite nanofiltration membranes with organic solvent permeability and swelling property","Scientific Report","backOffice","10.1016/j.memsci.2020.118784","65e13b191850430560c199f5","Xu","https://doi.org/10.1016/j.memsci.2020.118784",0,"Composite","CBPPO20-NaCl","Scientific report","Casting","[{""postTreatmentChemicalAgentConcentrationUnit"":[""wt%""],""_id"":""65e6bbd11850430560c19fcf"",""postTreatment"":""Crosslinking"",""postTreatmentChemicalAgentSmiles"":""C1=CN=CC=C1C2=CC=NC=C"",""postTreatmentChemicalAgentConcentration"":""2.94""}]","Commercial",,15.68,"4608",0,,,,,,,,,,,,,,,"Brominated poly (2, 6-dimethyl-1, 4-phenylene oxide)",,,,,,,,,,,,,,,,,,,,,,,,,,,,,,,,,,,,,,,,,,,,,,,,,,,,,,,,,,,,,,"[]",,,,,,,,,,,,
