Repository: BAMresearch/onf-database

This repository belongs to the the publication "Revealing structure-property-performance relationships of organic solvent nanofiltration membranes using a FAIR, open-access database" published in ADD JOURNAL (DOI). 
It uses a dataset derived from The Open Membrane Database (https://openmembranedatabase.org/). The access date was April 8th 2025. The original dataset is in the repository as OMD_SRNF_2025-04-08.csv file.

The main researchers involved in the study are Sarah Glass (ORCID: 0000-0002-0625-0057), Petra Merten (no ORCID available), Torsten Brinkmann (ORCID: 0000-0002-5114-6259) and Volkan Filiz (ORCID: 0000-0003-0239-8641). 

The repository contains 5 Python files:

File: OMD_SRNF_2025-04-08.csv (part 148 of 184)
"66059f6789fd9f3d89bb0a11","2024-03-05T06:29:37.749Z","[]","[]","[]","[]",,,"[""Crosslinking""]","[{""postTreatmentChemicalAgentConcentrationUnit"":[""wt%"",""wt%""],""_id"":""65e6bbd11850430560c19fd0"",""postTreatment"":""Crosslinking"",""postTreatmentChemicalAgentSmiles"":""C(CCCN)CCN ; CC(C)O"",""postTreatmentChemicalAgentConcentration"":""3.68 ; 96.32""}]","[]","[]","[]","[]","[]","[]",,,,,false,"Dead-end",4,25,12,"water","Other","MgSO4",120,,"mg/L",1,"[""FTIR"",""XPS"",""SEM"",""AFM"",""Zeta potential""]",1400,3.61,63.1,true,false,"Accepted","[""TFC""]","[""Polyimide"",""Other""]","[]","[""Polyimide(Lenzig® P84)""]","[""Crosslinking""]","65e6bbd11850430560c19fcc","2024-03-05T06:29:37.662Z","2022-01-01T00:00:00.000Z","Novel crosslinked brominated polyphenylene oxide composite nanofiltration membranes with organic solvent permeability and swelling property","Scientific Report","backOffice","10.1016/j.memsci.2020.118784","65e13b191850430560c199f5","Xu","https://doi.org/10.1016/j.memsci.2020.118784",0,"Composite","CBPPO20-MgSO4","Scientific report","Casting","[{""postTreatmentChemicalAgentConcentrationUnit"":[""wt%""],""_id"":""65e6bbd11850430560c19fcf"",""postTreatment"":""Crosslinking"",""postTreatmentChemicalAgentSmiles"":""C1=CN=CC=C1C2=CC=NC=C"",""postTreatmentChemicalAgentConcentration"":""2.94""}]","Commercial",,3.33,"4609",0,,,,,,,,,,,,,,,"Brominated poly (2, 6-dimethyl-1, 4-phenylene oxide)",,,,,,,,,,,,,,,,,,,,,,,,,,,,,,,,,,,,,,,,,,,,,,,,,,,,,,,,,,,,,,"[]",,,,,,,,,,,,
"6605a43589fd9f3d89bb0a44","2024-03-27T07:15:06.663Z","[]","[]","[]","[]",,,"[""None""]","[]","[""Dichloromethane (DCM)""]","[""water""]","[""mmol/L""]","[]","[""mol/L""]","[""mol/L""]","C1=CC(=CC=C1N)N(C2=CC=C(C=C2)N)C3=CC=C(C=C3)N; CN1CCN(CC1)CCCN2C3=CC=CC=C3SC4=C2C=C(C=C4)C(F)(F)F","0.06;0.06","none","none",false,"Crossflow",5,25,,"Ethanol","Dye","Rose Bengal (disodium salt)",1017.64,100,"mg/L",1,"[""FTIR"",""XPS"",""AFM""]",300,2.76,,true,false,"Accepted","[""TFN""]","[""Other""]","[]","[""Other""]","[""Pure solvent treatment""]","6603c77ab6f18181f85eae5a","2024-03-27T07:15:06.576Z","2020-01-01T00:00:00.000Z","Self-standing and flexible covalent organic framework  (COF) membranes for molecular separation","Scientific Report","backOffice","10.1126/sciadv.abb1110","65e13b191850430560c199f5","Liu","https://doi.org/10.1126/sciadv.abb1110",0,"Composite","TAPA-TFP COF films-EtOH-RB","Scientific report","Interfacial Polymerization","[{""postTreatmentChemicalAgentConcentrationUnit"":[],""_id"":""6603c77ab6f18181f85eae5d"",""postTreatment"":""Pure solvent treatment"",""postTreatmentChemicalAgentSmiles"":""CCO  ""}]","Inorganic",,52,"4610",0,,,"phase 1 (IFP)","covalent organic framework","0.12",127.3,,,,"alumina",,,,,"covalent organic framework","acetic acid","3",,,,,,,,,,,,,,,,,,,,,,,,,,,,,,,,,,,,,,,,,,,,,,,,,,,,,,,,,,,,"[""mmol/L""]",,,,,,,,,,,,
"66061fac89fd9f3d89bb0b37","2024-03-27T07:15:06.663Z","[]","[]","[]","[]",,,"[""None""]","[]","[""Dichloromethane (DCM)""]","[""water""]","[""mmol/L""]","[]","[""mol/L""]","[""mol/L""]","C1=CC(=CC=C1N)N(C2=CC=C(C=C2)N)C3=CC=C(C=C3)N; CN1CCN(CC1)CCCN2C3=CC=CC=C3SC4=C2C=C(C=C4)C(F)(F)F","0.06;0.06","none","none",false,"Crossflow",5,25,,"Ethanol","Other","Vitamin B12",1355.37,100,"mg/L",1,"[""FTIR"",""XPS"",""AFM""]",300,2.76,,true,false,"Accepted","[""TFN""]","[""Other""]","[]","[""Other""]","[""Pure solvent treatment""]","6603c77ab6f18181f85eae5a","2024-03-27T07:15:06.576Z","2020-01-01T00:00:00.000Z","Self-standing and flexible covalent organic framework  (COF) membranes for molecular separation","Scientific Report","backOffice","10.1126/sciadv.abb1110","65e13b191850430560c199f5","Liu","https://doi.org/10.1126/sciadv.abb1110",0,"Composite","TAPA-TFP COF films-EtOH-VB","Scientific report","Interfacial Polymerization","[{""postTreatmentChemicalAgentConcentrationUnit"":[],""_id"":""6603c77ab6f18181f85eae5d"",""postTreatment"":""Pure solvent treatment"",""postTreatmentChemicalAgentSmiles"":""CCO  ""}]","Inorganic",,92.34,"4611",0,,,"phase 1 (IFP)","covalent organic framework","0.12",127.3,,,,"alumina",,,,,"covalent organic framework","acetic acid","3",,,,,,,,,,,,,,,,,,,,,,,,,,,,,,,,,,,,,,,,,,,,,,,,,,,,,,,,,,,,"[""mmol/L""]",,,,,,,,,,,,
"660621c589fd9f3d89bb0b66","2024-03-05T06:29:37.749Z","[]","[]","[]","[]",,,"[""Crosslinking""]","[{""postTreatmentChemicalAgentConcentrationUnit"":[""wt%"",""wt%""],""_id"":""65e6bbd11850430560c19fd0"",""postTreatment"":""Crosslinking"",""postTreatmentChemicalAgentSmiles"":""C(CCCN)CCN ; CC(C)O"",""postTreatmentChemicalAgentConcentration"":""3.68 ; 96.32""}]","[]","[]","[]","[]","[]","[]",,,,,false,"Dead-end",4,25,12,"Ethanol","Dye","Acid Blue 25 (sodium salt)",416.38,100,"mg/L",1,"[""FTIR"",""XPS"",""SEM"",""AFM"",""Zeta potential""]",1400,3.61,63.1,true,false,"Accepted","[""TFC""]","[""Polyimide"",""Other""]","[]","[""Polyimide(Lenzig® P84)""]","[""Crosslinking""]","65e6bbd11850430560c19fcc","2024-03-05T06:29:37.662Z","2022-01-01T00:00:00.000Z","Novel crosslinked brominated polyphenylene oxide composite nanofiltration membranes with organic solvent permeability and swelling property","Scientific Report","backOffice","10.1016/j.memsci.2020.118784","65e13b191850430560c199f5","Xu","https://doi.org/10.1016/j.memsci.2020.118784",0,"Composite","CBPPO20-EtOH-AB","Scientific report","Casting","[{""postTreatmentChemicalAgentConcentrationUnit"":[""wt%""],""_id"":""65e6bbd11850430560c19fcf"",""postTreatment"":""Crosslinking"",""postTreatmentChemicalAgentSmiles"":""C1=CN=CC=C1C2=CC=NC=C"",""postTreatmentChemicalAgentConcentration"":""2.94""}]","Commercial",,97,"4612",0,,,,,,127.3,,,,,,,,,"Brominated poly (2, 6-dimethyl-1, 4-phenylene oxide)",,,,,,,,,,,,,,,,,,,,,,,,,,,,,,,,,,,,,,,,,,,,,,,,,,,,,,,,,,,,,,"[]",,,,,,,,,,,,
"660622c089fd9f3d89bb0b9b","2024-03-27T07:15:06.663Z","[]","[]","[]","[]",,,"[""None""]","[]","[""Dichloromethane (DCM)""]","[""water""]","[""mmol/L""]","[]","[""mol/L""]","[""mol/L""]","C(=O)C1=C(C(=C(C(=C1O)C=O)O)C=O)O; C1=CC(=CC=C1N)N(C2=CC=C(C=C2)N)C3=CC=C(C=C3)N","0.06;0.06","no","none",false,"Crossflow",5,25,,"Ethanol","Dye","Acid Blue 25 (sodium salt)",416.38,100,"mg/L",1,"[""FTIR"",""XPS"",""AFM""]",300,2.76,,true,false,"Accepted","[""TFN""]","[""Other""]","[]","[""Other""]","[""Pure solvent treatment""]","6603c77ab6f18181f85eae5a","2024-03-27T07:15:06.576Z","2020-01-01T00:00:00.000Z","Self-standing and flexible covalent organic framework  (COF) membranes for molecular separation","Scientific Report","backOffice","10.1126/sciadv.abb1110","65e13b191850430560c199f5","Liu","https://doi.org/10.1126/sciadv.abb1110",0,"Composite","TAPA-TFP COF films-EtOH-AB","Scientific report","Interfacial Polymerization","[{""postTreatmentChemicalAgentConcentrationUnit"":[],""_id"":""6603c77ab6f18181f85eae5d"",""postTreatment"":""Pure solvent treatment"",""postTreatmentChemicalAgentSmiles"":""CCO  ""}]","Inorganic",,97,"4613",0,,,"phase 1 (IFP)","covalent organic framework","0.12",127.3,,,,"alumina",,,,,"covalent organic framework","acetic acid","3",,,,,,,,,,,,,,,,,,,,,,,,,,,,,,,,,,,,,,,,,,,,,,,,,,,,,,,,,,,,"[""mmol/L""]",,,,,,,,,,,,
"6606286e89fd9f3d89bb0bc4","2024-03-27T07:15:06.663Z","[]","[]","[]","[]",,,"[""None""]","[]","[""Dichloromethane (DCM)""]","[""water""]","[""mmol/L""]","[]","[""mol/L""]","[""mol/L""]","C1=C(C=C(C=C1C=O)C=O)C=O;C1=CC(=CC=C1N)N(C2=CC=C(C=C2)N)C3=CC=C(C=C3)N","0.06;0.06","none","none",false,"Crossflow",5,25,,"Ethanol","Dye","Acid Blue 25 (sodium salt)",416.38,100,"mg/L",1,"[""FTIR"",""XPS"",""AFM""]",290,2.03,,true,false,"Accepted","[""TFN""]","[""Other""]","[]","[""Other""]","[""Pure solvent treatment""]","6603c77ab6f18181f85eae5a","2024-03-27T07:15:06.576Z","2020-01-01T00:00:00.000Z","Self-standing and flexible covalent organic framework  (COF) membranes for molecular separation","Scientific Report","backOffice","10.1126/sciadv.abb1110","65e13b191850430560c199f5","Liu","https://doi.org/10.1126/sciadv.abb1110",0,"Composite","TAPA-TFB COF films-Ethanol-AB","Scientific report","Interfacial Polymerization","[{""postTreatmentChemicalAgentConcentrationUnit"":[],""_id"":""6603c77ab6f18181f85eae5d"",""postTreatment"":""Pure solvent treatment"",""postTreatmentChemicalAgentSmiles"":"" CCO  ""}]","Inorganic",,95.76,"4614",0,,,"phase 1 (IFP)","covalent organic framework","0.12",30.5,,,,"alumina",,,,,"covalent organic framework","acetic acid","3",,,,,,,,,,,,,,,,,,,,,,,,,,,,,,,,,,,,,,,,,,,,,,,,,,,,,,,,,,,,"[""mmol/L""]",,,,,,,,,,,,
"660628ed89fd9f3d89bb0bc8","2024-03-27T07:15:06.663Z","[]","[]","[]","[]",,,"[""None""]","[]","[""Dichloromethane (DCM)""]","[""water""]","[""mmol/L""]","[]","[""mol/L""]","[""mol/L""]","C1=CC(=CC=C1N)N(C2=CC=C(C=C2)N)C3=CC=C(C=C3)N; C1=C(C=C(C=C1C=O)C=O)C=O","0.06;0.06","none","none",false,"Crossflow",5,25,,"Ethanol","Other","Vitamin B12",1355.37,100,"mg/L",1,"[""FTIR"",""XPS"",""AFM""]",290,2.03,,true,false,"Accepted","[""TFN""]","[""Other""]","[]","[""Other""]","[""Pure solvent treatment""]","6603c77ab6f18181f85eae5a","2024-03-27T07:15:06.576Z","2020-01-01T00:00:00.000Z","Self-standing and flexible covalent organic framework  (COF) membranes for molecular separation","Scientific Report","backOffice","10.1126/sciadv.abb1110","65e13b191850430560c199f5","Liu","https://doi.org/10.1126/sciadv.abb1110",0,"Composite","TAPA-TFB COF films-Ethanol-VB","Scientific report","Interfacial Polymerization","[{""postTreatmentChemicalAgentConcentrationUnit"":[],""_id"":""6603c77ab6f18181f85eae5d"",""postTreatment"":""Pure solvent treatment"",""postTreatmentChemicalAgentSmiles"":"" CCO  ""}]","Inorganic",,90,"4615",0,,,"phase 1 (IFP)","covalent organic framework","0.12",30.5,,,,"alumina",,,,,"covalent organic framework","acetic acid","3",,,,,,,,,,,,,,,,,,,,,,,,,,,,,,,,,,,,,,,,,,,,,,,,,,,,,,,,,,,,"[""mmol/L""]",,,,,,,,,,,,
"66062a4789fd9f3d89bb0bdb","2024-03-27T07:15:06.663Z","[]","[]","[]","[]",,,"[""None""]","[]","[""Dichloromethane (DCM)""]","[""water""]","[""mmol/L""]","[]","[""mol/L""]","[""mol/L""]","C1=CC(=CC=C1N)N(C2=CC=C(C=C2)N)C3=CC=C(C=C3)N; C1=C(C=C(C=C1C=O)C=O)C=O","0.06;0.06","none","none",false,"Crossflow",5,25,,"Ethanol","Dye","Rose Bengal (disodium salt)",1017.64,100,"mg/L",1,"[""FTIR"",""XPS"",""AFM""]",290,2.03,,true,false,"Accepted","[""TFN""]","[""Other""]","[]","[""Other""]","[""Pure solvent treatment""]","6603c77ab6f18181f85eae5a","2024-03-27T07:15:06.576Z","2020-01-01T00:00:00.000Z","Self-standing and flexible covalent organic framework  (COF) membranes for molecular separation","Scientific Report","backOffice","10.1126/sciadv.abb1110","65e13b191850430560c199f5","Liu","https://doi.org/10.1126/sciadv.abb1110",0,"Composite","TAPA-TFB COF films-Ethanol-RB","Scientific report","Interfacial Polymerization","[{""postTreatmentChemicalAgentConcentrationUnit"":[],""_id"":""6603c77ab6f18181f85eae5d"",""postTreatment"":""Pure solvent treatment"",""postTreatmentChemicalAgentSmiles"":"" CCO  ""}]","Inorganic",,45,"4616",0,,,"phase 1 (IFP)","covalent organic framework","0.12",30.5,,,,"alumina",,,,,"covalent organic framework","acetic acid","3",,,,,,,,,,,,,,,,,,,,,,,,,,,,,,,,,,,,,,,,,,,,,,,,,,,,,,,,,,,,"[""mmol/L""]",,,,,,,,,,,,
"66062c8189fd9f3d89bb0c0c","2024-03-27T07:15:06.663Z","[]","[]","[]","[]",,,"[""None""]","[]","[""Dichloromethane (DCM)""]","[""water""]","[""mmol/L""]","[]","[""mol/L""]","[""mol/L""]","C1=CC(=CC=C1N)N(C2=CC=C(C=C2)N)C3=CC=C(C=C3)N; C1=C(C=C(C=C1C=O)C=O)C=O","0.06;0.06","none","none",false,"Crossflow",5,25,,"Acetonitrile","Other","",,,,1,"[""FTIR"",""XPS"",""AFM""]",290,2.03,,true,false,"Accepted","[""TFN""]","[""Other""]","[]","[""Other""]","[""Pure solvent treatment""]","6603c77ab6f18181f85eae5a","2024-03-27T07:15:06.576Z","2020-01-01T00:00:00.000Z","Self-standing and flexible covalent organic framework  (COF) membranes for molecular separation","Scientific Report","backOffice","10.1126/sciadv.abb1110","65e13b191850430560c199f5","Liu","https://doi.org/10.1126/sciadv.abb1110",0,"Composite","TAPA-TFB COF films-Acetonitrile","Scientific report","Interfacial Polymerization","[{""postTreatmentChemicalAgentConcentrationUnit"":[],""_id"":""6603c77ab6f18181f85eae5d"",""postTreatment"":""Pure solvent treatment"",""postTreatmentChemicalAgentSmiles"":""CC#N  ""}]","Inorganic",,,"4617",0,,,"phase 1 (IFP)","covalent organic framework","0.12",190.2,,,,"alumina",,,,,"covalent organic framework","acetic acid","3",,,,,,,,,,,,,,,,,,,,,,,,,,,,,,,,,,,,,,,,,,,,,,,,,,,,,,,,,,,,"[""mmol/L""]",,,,,,,,,,,,
"66062fe389fd9f3d89bb0c10","2024-03-29T03:05:07.847Z","[""1-Methyl-2-pyrrolidinone (NMP)""]","[""water""]","[""wt%""]","[]","19","300","[""Crosslinking"",""Additive use""]","[{""postTreatmentChemicalAgentConcentrationUnit"":[""wt%""],""_id"":""66062fe389fd9f3d89bb0c12"",""postTreatment"":""Crosslinking"",""postTreatmentChemicalAgentSmiles"":""C(CCCN)CCN"",""postTreatmentChemicalAgentConcentration"":""10""},{""postTreatmentChemicalAgentConcentrationUnit"":[""wt%""],""_id"":""66195a25dd02ff2f9a462e38"",""postTreatment"":""Additive use"",""postTreatmentChemicalAgentSmiles"":""OCC(O)CO"",""postTreatmentChemicalAgentConcentration"":""50""}]","[""water""]","[""Hexane""]","[""wt%""]","[""wt%"",""wt%""]","[""wt%""]","[]","C1=CC(=CC(=C1)N)N","0.05","C1=C(C=C(C=C1C(=O)Cl)C(=O)Cl)C(=O)Cl","0.15",false,"Crossflow",10,25,5,"Ethanol","Dye","Rhodamine B (chloride salt)",479.02,100,"mg/L",1,"[""AFM"",""SEM"",""TEM""]",86,2.19,,true,false,"Accepted","[""TFC""]","[""Polyamide""]","[]","[""Polyimide(Lenzig® P84)""]","[""Pure solvent treatment""]","65e720161850430560c1a0e8","2024-03-05T13:37:26.686Z","2021-01-01T00:00:00.000Z","High separation performance thin film composite and thin film nanocomposite hollow fiber membranes via interfacial polymerization for organic solvent nanofiltration","Scientific Report","backOffice","10.1016/j.seppur.2021.119567","65e452a41850430560c19b6b","Jinghua","https://doi.org/10.1016/j.seppur.2021.119567",0,"Composite","TFC- HF OSN membrane","Scientific report","Interfacial Polymerization","[{""postTreatmentChemicalAgentConcentrationUnit"":[],""_id"":""66062fe389fd9f3d89bb0c11"",""postTreatment"":""Pure solvent treatment"",""postTreatmentChemicalAgentSmiles"":""CN(C)C=O""}]","ISA",1.21,99.97,"4618",0,"C(CO)O","1.0",,,,,,,,,"CCCCCCCCCCCCOS(=O)(=O)[O-].[Na+]; CCN(CC)CC","0.1; 2",,300.09,,,,,,,,,,,,,,,,,,,,,,,,,,,,,,,,,,,,,,,,,,,,,,,,,,,,,,,,,,,,,,,"[]",,,,,,,,,,,,
"660669eb89fd9f3d89bb0c4f","2024-03-05T07:32:09.054Z","[]","[]","[]","[]",,,"[""None""]","[]","[""water""]","[""Hexane""]","[""wt%""]","[]","[""wt%""]","[]","C1=CC(=CC(=C1)N)N","2.0","C1=C(C(=CC(=C1C(=O)Cl)C(=O)Cl)C(=O)Cl)C(=O)Cl","0.3",false,"Crossflow",10,25,,"Ethanol","Dye","Rhodamine B (chloride salt)",479.02,100,"mg/L",1,"[""AFM"",""FTIR"",""SEM"",""TEM"",""XPS""]",165,27.3,,true,false,"Accepted","[""TFN""]","[""Polyimide""]","[]","[""Polyimide(Lenzig® P84)""]","[""Surface treatment"",""Crosslinking"",""Pure solvent treatment""]","65e5d1e61850430560c19de2","2024-03-04T13:51:34.252Z","2019-01-01T00:00:00.000Z","Graphene Quantum Dots-Doped Thin Film Nanocomposite Polyimide Membranes with Enhanced Solvent Resistance for Solvent-Resistant Nanofiltration","Scientific Report","backOffice","10.1021/acsami.8b19834","65e13b191850430560c199f5","Li","https://doi.org/10.1021/acsami.8b19834",0,"Composite","(PI-GQDs-0/PI)60-EtOH","Scientific report","Interfacial Polymerization","[{""postTreatmentChemicalAgentConcentrationUnit"":[""v%"",""v%"",""v%""],""_id"":""65e6ca791850430560c1a00b"",""postTreatment"":""Surface treatment"",""postTreatmentChemicalAgentSmiles"":""CC(=O)OC(=O)C ; CCN(CC)CC ; CC(=O)C"",""postTreatmentChemicalAgentConcentration"":""21.4 ; 7.1 ; 71.4""},{""postTreatmentChemicalAgentConcentrationUnit"":[""wt%"",""wt%""],""_id"":""65e6ca791850430560c1a00c"",""postTreatment"":""Crosslinking"",""postTreatmentChemicalAgentSmiles"":""C(CCCN)CCN ; CC(C)O "",""postTreatmentChemicalAgentConcentration"":""10.0 ; 90.0""},{""postTreatmentChemicalAgentConcentrationUnit"":[],""_id"":""65e6cace1850430560c1a01e"",""postTreatment"":""Pure solvent treatment"",""postTreatmentChemicalAgentSmiles"":""CN(C)C=O ; CCO""}]","Commercial",0.193,97.36,"4623",0,,,"phase 1 (IFP)","graphene quantum dots","0",,,,,,,,,,,,,,,,,,,,,,,,,,,,,,,,,,,,,,,,,,,,,,,,,,,,,,,,,,,,,,,,,,,,,,,,"[""mg/L""]",,,,,,,,,,,,
"66066b2c89fd9f3d89bb0c60","2024-03-05T07:32:09.054Z","[]","[]","[]","[]",,,"[""None""]","[]","[""water""]","[""Hexane""]","[""wt%""]","[]","[""wt%""]","[]","C1=CC(=CC(=C1)N)N","2.0","C1=C(C(=CC(=C1C(=O)Cl)C(=O)Cl)C(=O)Cl)C(=O)Cl","0.3",false,"Crossflow",10,25,,"Ethanol","Dye","Rhodamine B (chloride salt)",479.02,100,"mg/L",1,"[""AFM"",""FTIR"",""SEM"",""TEM"",""XPS""]",165,26.7,,true,false,"Accepted","[""TFN""]","[""Polyimide""]","[]","[""Polyimide(Lenzig® P84)""]","[""Surface treatment"",""Crosslinking"",""Pure solvent treatment""]","65e5d1e61850430560c19de2","2024-03-04T13:51:34.252Z","2019-01-01T00:00:00.000Z","Graphene Quantum Dots-Doped Thin Film Nanocomposite Polyimide Membranes with Enhanced Solvent Resistance for Solvent-Resistant Nanofiltration","Scientific Report","backOffice","10.1021/acsami.8b19834","65e13b191850430560c199f5","Li","https://doi.org/10.1021/acsami.8b19834",0,"Composite","(PI-GQDs-25/PI)60-EtOH","Scientific report","Interfacial Polymerization","[{""postTreatmentChemicalAgentConcentrationUnit"":[""v%"",""v%"",""v%""],""_id"":""65e6ca791850430560c1a00b"",""postTreatment"":""Surface treatment"",""postTreatmentChemicalAgentSmiles"":""CC(=O)OC(=O)C ; CCN(CC)CC ; CC(=O)C"",""postTreatmentChemicalAgentConcentration"":""21.4 ; 7.1 ; 71.4""},{""postTreatmentChemicalAgentConcentrationUnit"":[""wt%"",""wt%""],""_id"":""65e6ca791850430560c1a00c"",""postTreatment"":""Crosslinking"",""postTreatmentChemicalAgentSmiles"":""C(CCCN)CCN ; CC(C)O "",""postTreatmentChemicalAgentConcentration"":""10.0 ; 90.0""},{""postTreatmentChemicalAgentConcentrationUnit"":[],""_id"":""65e6cace1850430560c1a01e"",""postTreatment"":""Pure solvent treatment"",""postTreatmentChemicalAgentSmiles"":""CN(C)C=O ; CCO""}]","Commercial",0.238,97.51,"4624",0,,,"phase 1 (IFP)","graphene quantum dots","25",,,,,,,,,,,,,,,,,,,,,,,,,,,,,,,,,,,,,,,,,,,,,,,,,,,,,,,,,,,,,,,,,,,,,,,,"[""mg/L""]",,,,,,,,,,,,
"660680fd89fd9f3d89bb0c70","2024-03-05T07:32:09.054Z","[]","[]","[]","[]",,,"[""None""]","[]","[""water""]","[""Hexane""]","[""wt%""]","[]","[""wt%""]","[]","C1=CC(=CC(=C1)N)N","2.0","C1=C(C(=CC(=C1C(=O)Cl)C(=O)Cl)C(=O)Cl)C(=O)Cl","0.3",false,"Crossflow",10,25,,"Ethanol","Dye","Rhodamine B (chloride salt)",479.02,100,"mg/L",1,"[""AFM"",""FTIR"",""SEM"",""TEM"",""XPS""]",165,24.3,,true,false,"Accepted","[""TFN""]","[""Polyimide""]","[]","[""Polyimide(Lenzig® P84)""]","[""Surface treatment"",""Crosslinking"",""Pure solvent treatment""]","65e5d1e61850430560c19de2","2024-03-04T13:51:34.252Z","2019-01-01T00:00:00.000Z","Graphene Quantum Dots-Doped Thin Film Nanocomposite Polyimide Membranes with Enhanced Solvent Resistance for Solvent-Resistant Nanofiltration","Scientific Report","backOffice","10.1021/acsami.8b19834","65e13b191850430560c199f5","Li","https://doi.org/10.1021/acsami.8b19834",0,"Composite","(PI-GQDs-75/PI)60-EtOH","Scientific report","Interfacial Polymerization","[{""postTreatmentChemicalAgentConcentrationUnit"":[""v%"",""v%"",""v%""],""_id"":""65e6ca791850430560c1a00b"",""postTreatment"":""Surface treatment"",""postTreatmentChemicalAgentSmiles"":""CC(=O)OC(=O)C ; CCN(CC)CC ; CC(=O)C"",""postTreatmentChemicalAgentConcentration"":""21.4 ; 7.1 ; 71.4""},{""postTreatmentChemicalAgentConcentrationUnit"":[""wt%"",""wt%""],""_id"":""65e6ca791850430560c1a00c"",""postTreatment"":""Crosslinking"",""postTreatmentChemicalAgentSmiles"":""C(CCCN)CCN ; CC(C)O "",""postTreatmentChemicalAgentConcentration"":""10.0 ; 90.0""},{""postTreatmentChemicalAgentConcentrationUnit"":[],""_id"":""65e6cace1850430560c1a01e"",""postTreatment"":""Pure solvent treatment"",""postTreatmentChemicalAgentSmiles"":""CN(C)C=O ; CCO""}]","Commercial",0.282,96.71,"4625",0,,,"phase 1 (IFP)","graphene quantum dots","75",,,,,,,,,,,,,,,,,,,,,,,,,,,,,,,,,,,,,,,,,,,,,,,,,,,,,,,,,,,,,,,,,,,,,,,,"[""mg/L""]",,,,,,,,,,,,
"6606824e89fd9f3d89bb0c79","2024-03-05T07:32:09.054Z","[]","[]","[]","[]",,,"[""None""]","[]","[""water""]","[""Hexane""]","[""wt%""]","[]","[""wt%""]","[]","C1=CC(=CC(=C1)N)N","2.0","C1=C(C(=CC(=C1C(=O)Cl)C(=O)Cl)C(=O)Cl)C(=O)Cl","0.3",false,"Crossflow",10,25,,"Ethanol","Dye","Rhodamine B (chloride salt)",479.02,100,"mg/L",1,"[""AFM"",""FTIR"",""SEM"",""TEM"",""XPS""]",,,,true,false,"Accepted","[""TFN""]","[""Polyimide""]","[]","[""Polyimide(Lenzig® P84)""]","[""Surface treatment"",""Crosslinking"",""Pure solvent treatment""]","65e5d1e61850430560c19de2","2024-03-04T13:51:34.252Z","2019-01-01T00:00:00.000Z","Graphene Quantum Dots-Doped Thin Film Nanocomposite Polyimide Membranes with Enhanced Solvent Resistance for Solvent-Resistant Nanofiltration","Scientific Report","backOffice","10.1021/acsami.8b19834","65e13b191850430560c199f5","Li","https://doi.org/10.1021/acsami.8b19834",0,"Composite","(PI-GQDs-100/PI)60-EtOH","Scientific report","Interfacial Polymerization","[{""postTreatmentChemicalAgentConcentrationUnit"":[""v%"",""v%"",""v%""],""_id"":""65e6ca791850430560c1a00b"",""postTreatment"":""Surface treatment"",""postTreatmentChemicalAgentSmiles"":""CC(=O)OC(=O)C ; CCN(CC)CC ; CC(=O)C"",""postTreatmentChemicalAgentConcentration"":""21.4 ; 7.1 ; 71.4""},{""postTreatmentChemicalAgentConcentrationUnit"":[""wt%"",""wt%""],""_id"":""65e6ca791850430560c1a00c"",""postTreatment"":""Crosslinking"",""postTreatmentChemicalAgentSmiles"":""C(CCCN)CCN ; CC(C)O "",""postTreatmentChemicalAgentConcentration"":""10.0 ; 90.0""},{""postTreatmentChemicalAgentConcentrationUnit"":[],""_id"":""65e6cace1850430560c1a01e"",""postTreatment"":""Pure solvent treatment"",""postTreatmentChemicalAgentSmiles"":""CN(C)C=O ; CCO""}]","Commercial",0.25,97,"4626",0,,,"phase 1 (IFP)","graphene quantum dots","100",,,,,,,,,,,,,,,,,,,,,,,,,,,,,,,,,,,,,,,,,,,,,,,,,,,,,,,,,,,,,,,,,,,,,,,,"[""mg/L""]",,,,,,,,,,,,
"6606830d89fd9f3d89bb0c82","2024-03-05T07:32:09.054Z","[]","[]","[]","[]",,,"[""None""]","[]","[""water""]","[""Hexane""]","[""wt%""]","[]","[""wt%""]","[]","C1=CC(=CC(=C1)N)N","2.0","C1=C(C(=CC(=C1C(=O)Cl)C(=O)Cl)C(=O)Cl)C(=O)Cl","0.3",false,"Crossflow",10,25,,"Ethanol","Dye","Rhodamine B (chloride salt)",479.02,100,"mg/L",1,"[""AFM"",""FTIR"",""SEM"",""TEM"",""XPS""]",,,,true,false,"Accepted","[""TFN""]","[""Polyimide""]","[]","[""Polyimide(Lenzig® P84)""]","[""Surface treatment"",""Crosslinking"",""Pure solvent treatment""]","65e5d1e61850430560c19de2","2024-03-04T13:51:34.252Z","2019-01-01T00:00:00.000Z","Graphene Quantum Dots-Doped Thin Film Nanocomposite Polyimide Membranes with Enhanced Solvent Resistance for Solvent-Resistant Nanofiltration","Scientific Report","backOffice","10.1021/acsami.8b19834","65e13b191850430560c199f5","Li","https://doi.org/10.1021/acsami.8b19834",0,"Composite","(PI-GQDs-200/PI)60-EtOH","Scientific report","Interfacial Polymerization","[{""postTreatmentChemicalAgentConcentrationUnit"":[""v%"",""v%"",""v%""],""_id"":""65e6ca791850430560c1a00b"",""postTreatment"":""Surface treatment"",""postTreatmentChemicalAgentSmiles"":""CC(=O)OC(=O)C ; CCN(CC)CC ; CC(=O)C"",""postTreatmentChemicalAgentConcentration"":""21.4 ; 7.1 ; 71.4""},{""postTreatmentChemicalAgentConcentrationUnit"":[""wt%"",""wt%""],""_id"":""65e6ca791850430560c1a00c"",""postTreatment"":""Crosslinking"",""postTreatmentChemicalAgentSmiles"":""C(CCCN)CCN ; CC(C)O "",""postTreatmentChemicalAgentConcentration"":""10.0 ; 90.0""},{""postTreatmentChemicalAgentConcentrationUnit"":[],""_id"":""65e6cace1850430560c1a01e"",""postTreatment"":""Pure solvent treatment"",""postTreatmentChemicalAgentSmiles"":""CN(C)C=O ; CCO""}]","Commercial",0.24,96.4,"4627",0,,,"phase 1 (IFP)","graphene quantum dots","200",,,,,,,,,,,,,,,,,,,,,,,,,,,,,,,,,,,,,,,,,,,,,,,,,,,,,,,,,,,,,,,,,,,,,,,,"[""mg/L""]",,,,,,,,,,,,
"6606836589fd9f3d89bb0c8b","2024-03-05T07:32:09.054Z","[]","[]","[]","[]",,,"[""None""]","[]","[""water""]","[""Hexane""]","[""wt%""]","[]","[""wt%""]","[]","C1=CC(=CC(=C1)N)N","2.0","C1=C(C(=CC(=C1C(=O)Cl)C(=O)Cl)C(=O)Cl)C(=O)Cl","0.3",false,"Crossflow",10,25,,"Ethanol","Dye","Rhodamine B (chloride salt)",479.02,100,"mg/L",1,"[""AFM"",""FTIR"",""SEM"",""TEM"",""XPS""]",,,,true,false,"Accepted","[""TFN""]","[""Polyimide""]","[]","[""Polyimide(Lenzig® P84)""]","[""Surface treatment"",""Crosslinking"",""Pure solvent treatment""]","65e5d1e61850430560c19de2","2024-03-04T13:51:34.252Z","2019-01-01T00:00:00.000Z","Graphene Quantum Dots-Doped Thin Film Nanocomposite Polyimide Membranes with Enhanced Solvent Resistance for Solvent-Resistant Nanofiltration","Scientific Report","backOffice","10.1021/acsami.8b19834","65e13b191850430560c199f5","Li","https://doi.org/10.1021/acsami.8b19834",0,"Composite","(PI-GQDs-300/PI)60-EtOH","Scientific report","Interfacial Polymerization","[{""postTreatmentChemicalAgentConcentrationUnit"":[""v%"",""v%"",""v%""],""_id"":""65e6ca791850430560c1a00b"",""postTreatment"":""Surface treatment"",""postTreatmentChemicalAgentSmiles"":""CC(=O)OC(=O)C ; CCN(CC)CC ; CC(=O)C"",""postTreatmentChemicalAgentConcentration"":""21.4 ; 7.1 ; 71.4""},{""postTreatmentChemicalAgentConcentrationUnit"":[""wt%"",""wt%""],""_id"":""65e6ca791850430560c1a00c"",""postTreatment"":""Crosslinking"",""postTreatmentChemicalAgentSmiles"":""C(CCCN)CCN ; CC(C)O "",""postTreatmentChemicalAgentConcentration"":""10.0 ; 90.0""},{""postTreatmentChemicalAgentConcentrationUnit"":[],""_id"":""65e6cace1850430560c1a01e"",""postTreatment"":""Pure solvent treatment"",""postTreatmentChemicalAgentSmiles"":""CN(C)C=O ; CCO""}]","Commercial",0.236,96.05,"4628",0,,,"phase 1 (IFP)","graphene quantum dots","300",,,,,,,,,,,,,,,,,,,,,,,,,,,,,,,,,,,,,,,,,,,,,,,,,,,,,,,,,,,,,,,,,,,,,,,,"[""mg/L""]",,,,,,,,,,,,
"66068e7089fd9f3d89bb0ce2","2024-02-20T12:57:42.447Z","[""Dimethylsulfoxide (DMSO)""]","[""water""]","[]","[]","24","250","[""Crosslinking"",""Additive use"",""Pure solvent treatment""]","[{""postTreatmentChemicalAgentConcentrationUnit"":[""g/L""],""_id"":""65d4a1c62e1ebc1414e6d49c"",""postTreatment"":""Crosslinking"",""postTreatmentChemicalAgentSmiles"":""NCCCCCCN"",""postTreatmentChemicalAgentConcentration"":""120""},{""postTreatmentChemicalAgentConcentrationUnit"":[""v%"",""v%""],""_id"":""66068ddd89fd9f3d89bb0cdf"",""postTreatment"":""Additive use"",""postTreatmentChemicalAgentSmiles"":""C(CO)O; CC(O)C"",""postTreatmentChemicalAgentConcentration"":""60;40""},{""postTreatmentChemicalAgentConcentrationUnit"":[],""_id"":""66068ddd89fd9f3d89bb0ce0"",""postTreatment"":""Pure solvent treatment"",""postTreatmentChemicalAgentSmiles"":""CN(C)C=O""}]","[""water""]","[""Hexane""]","[""w/v%""]","[]","[""w/v%""]","[]","C1=CC(=CC(=C1)N)N","2","C1=C(C=C(C=C1C(=O)Cl)C(=O)Cl)C(=O)Cl","0.1",false,"Dead-end",20,23,12,"Methanol","Dye","Sunset yellow  FCF (disodium salt)",452.38,20,"mg/L",1,"[""SEM"",""AFM"",""FTIR"",""TEM"",""XPS""]",,,76,true,false,"Accepted","[""TFC""]","[""Polyamide""]","[]","[""Polyimide(Lenzig® P84)""]","[""Pure solvent treatment""]","65d5b92b2e1ebc1414e6d9b2","2024-02-20T12:57:42.380Z","2019-01-01T00:00:00.000Z","Greener processes in the preparation of thin film nanocomposite membranes with diverse metal-organic frameworks for organic solvent nanofiltration","Scientific Report","backOffice","10.1016/j.jiec.2019.04.057","65c4dd4de95682d43dfe8450","Carlos Tellez","https://doi.org/10.1016/j.jiec.2019.04.057",0,"Composite","TFC DMF AF","Scientific report","Interfacial Polymerization","[{""postTreatmentChemicalAgentConcentrationUnit"":[],""_id"":""66068ddd89fd9f3d89bb0cdd"",""postTreatment"":""Pure solvent treatment"",""postTreatmentChemicalAgentSmiles"":""CN(C)C=O""}]","ISA",4.4,97,"4629",0,,,"coating solution","MOF ZIF-8","One layer",,,,,,,"",,115,,,,,,,,,,,,,,,,,,,,,,,,,,,,,,,,,,,,,,,,,,,,,,,,,,,,,,,,,,,,,,,"[]",,,,,,,,,,,,
"66068ed889fd9f3d89bb0cea","2024-02-20T12:57:42.447Z","[""Dimethylsulfoxide (DMSO)""]","[""water""]","[]","[]","24","250","[""Crosslinking"",""Additive use"",""Pure solvent treatment""]","[{""postTreatmentChemicalAgentConcentrationUnit"":[""g/L""],""_id"":""65d4a1c62e1ebc1414e6d49c"",""postTreatment"":""Crosslinking"",""postTreatmentChemicalAgentSmiles"":""NCCCCCCN"",""postTreatmentChemicalAgentConcentration"":""120""},{""postTreatmentChemicalAgentConcentrationUnit"":[""v%"",""v%""],""_id"":""66068ddd89fd9f3d89bb0cdf"",""postTreatment"":""Additive use"",""postTreatmentChemicalAgentSmiles"":""C(CO)O; CC(O)C"",""postTreatmentChemicalAgentConcentration"":""60;40""},{""postTreatmentChemicalAgentConcentrationUnit"":[],""_id"":""66068ddd89fd9f3d89bb0ce0"",""postTreatment"":""Pure solvent treatment"",""postTreatmentChemicalAgentSmiles"":""CS(=O)C""}]","[""water""]","[""Hexane""]","[""w/v%""]","[]","[""w/v%""]","[]","C1=CC(=CC(=C1)N)N","2","C1=C(C=C(C=C1C(=O)Cl)C(=O)Cl)C(=O)Cl","0.1",false,"Dead-end",20,23,12,"Methanol","Dye","Sunset yellow  FCF (disodium salt)",452.38,20,"mg/L",1,"[""SEM"",""AFM"",""FTIR"",""TEM"",""XPS""]",,,76,true,false,"Accepted","[""TFC""]","[""Polyamide""]","[]","[""Polyimide(Lenzig® P84)""]","[""Pure solvent treatment""]","65d5b92b2e1ebc1414e6d9b2","2024-02-20T12:57:42.380Z","2019-01-01T00:00:00.000Z","Greener processes in the preparation of thin film nanocomposite membranes with diverse metal-organic frameworks for organic solvent nanofiltration","Scientific Report","backOffice","10.1016/j.jiec.2019.04.057","65c4dd4de95682d43dfe8450","Carlos Tellez","https://doi.org/10.1016/j.jiec.2019.04.057",0,"Composite","TFC DMSO BF","Scientific report","Interfacial Polymerization","[{""postTreatmentChemicalAgentConcentrationUnit"":[],""_id"":""66068ddd89fd9f3d89bb0cdd"",""postTreatment"":""Pure solvent treatment"",""postTreatmentChemicalAgentSmiles"":""CS(=O)C""}]","ISA",3.7,91.7,"4630",0,,,"coating solution","MOF ZIF-8","One layer",,,,,,,"",,115,,,,,,,,,,,,,,,,,,,,,,,,,,,,,,,,,,,,,,,,,,,,,,,,,,,,,,,,,,,,,,,"[]",,,,,,,,,,,,
"66068f0c89fd9f3d89bb0cf2","2024-02-20T12:57:42.447Z","[""Dimethylsulfoxide (DMSO)""]","[""water""]","[]","[]","24","250","[""Crosslinking"",""Additive use"",""Pure solvent treatment""]","[{""postTreatmentChemicalAgentConcentrationUnit"":[""g/L""],""_id"":""65d4a1c62e1ebc1414e6d49c"",""postTreatment"":""Crosslinking"",""postTreatmentChemicalAgentSmiles"":""NCCCCCCN"",""postTreatmentChemicalAgentConcentration"":""120""},{""postTreatmentChemicalAgentConcentrationUnit"":[""v%"",""v%""],""_id"":""66068ddd89fd9f3d89bb0cdf"",""postTreatment"":""Additive use"",""postTreatmentChemicalAgentSmiles"":""C(CO)O; CC(O)C"",""postTreatmentChemicalAgentConcentration"":""60;40""},{""postTreatmentChemicalAgentConcentrationUnit"":[],""_id"":""66068ddd89fd9f3d89bb0ce0"",""postTreatment"":""Pure solvent treatment"",""postTreatmentChemicalAgentSmiles"":""CS(=O)C""}]","[""water""]","[""Hexane""]","[""w/v%""]","[]","[""w/v%""]","[]","C1=CC(=CC(=C1)N)N","2","C1=C(C=C(C=C1C(=O)Cl)C(=O)Cl)C(=O)Cl","0.1",false,"Dead-end",20,23,12,"Methanol","Dye","Sunset yellow  FCF (disodium salt)",452.38,20,"mg/L",1,"[""SEM"",""AFM"",""FTIR"",""TEM"",""XPS""]",,,76,true,false,"Accepted","[""TFC""]","[""Polyamide""]","[]","[""Polyimide(Lenzig® P84)""]","[""Pure solvent treatment""]","65d5b92b2e1ebc1414e6d9b2","2024-02-20T12:57:42.380Z","2019-01-01T00:00:00.000Z","Greener processes in the preparation of thin film nanocomposite membranes with diverse metal-organic frameworks for organic solvent nanofiltration","Scientific Report","backOffice","10.1016/j.jiec.2019.04.057","65c4dd4de95682d43dfe8450","Carlos Tellez","https://doi.org/10.1016/j.jiec.2019.04.057",0,"Composite","TFC DMSO AF","Scientific report","Interfacial Polymerization","[{""postTreatmentChemicalAgentConcentrationUnit"":[],""_id"":""66068ddd89fd9f3d89bb0cdd"",""postTreatment"":""Pure solvent treatment"",""postTreatmentChemicalAgentSmiles"":""CS(=O)C""}]","ISA",4.7,97.1,"4631",0,,,"coating solution","MOF ZIF-8","One layer",,,,,,,"",,115,,,,,,,,,,,,,,,,,,,,,,,,,,,,,,,,,,,,,,,,,,,,,,,,,,,,,,,,,,,,,,,"[]",,,,,,,,,,,,
"66068fd589fd9f3d89bb0cfa","2024-02-20T12:57:42.447Z","[""Dimethylsulfoxide (DMSO)""]","[""water""]","[]","[]","24","250","[""Crosslinking"",""Additive use"",""Pure solvent treatment""]","[{""postTreatmentChemicalAgentConcentrationUnit"":[""g/L""],""_id"":""65d4a1c62e1ebc1414e6d49c"",""postTreatment"":""Crosslinking"",""postTreatmentChemicalAgentSmiles"":""NCCCCCCN"",""postTreatmentChemicalAgentConcentration"":""120""},{""postTreatmentChemicalAgentConcentrationUnit"":[""v%"",""v%""],""_id"":""66068ddd89fd9f3d89bb0cdf"",""postTreatment"":""Additive use"",""postTreatmentChemicalAgentSmiles"":""C(CO)O; CC(O)C"",""postTreatmentChemicalAgentConcentration"":""60;40""},{""postTreatmentChemicalAgentConcentrationUnit"":[],""_id"":""66068ddd89fd9f3d89bb0ce0"",""postTreatment"":""Pure solvent treatment"",""postTreatmentChemicalAgentSmiles"":""CS(=O)C""}]","[""water""]","[""Hexane""]","[""w/v%""]","[]","[""w/v%""]","[]","C1=CC(=CC(=C1)N)N","2","C1=C(C=C(C=C1C(=O)Cl)C(=O)Cl)C(=O)Cl","0.1",false,"Dead-end",20,23,12,"Methanol","Dye","Sunset yellow  FCF (disodium salt)",452.38,20,"mg/L",1,"[""SEM"",""AFM"",""FTIR"",""TEM"",""XPS""]",,,64,true,false,"Accepted","[""TFN""]","[""Polyamide""]","[]","[""Polyimide(Lenzig® P84)""]","[""Pure solvent treatment""]","65d5b92b2e1ebc1414e6d9b2","2024-02-20T12:57:42.380Z","2019-01-01T00:00:00.000Z","Greener processes in the preparation of thin film nanocomposite membranes with diverse metal-organic frameworks for organic solvent nanofiltration","Scientific Report","backOffice","10.1016/j.jiec.2019.04.057","65c4dd4de95682d43dfe8450","Carlos Tellez","https://doi.org/10.1016/j.jiec.2019.04.057",0,"Composite","TFN ZIF-93 BF","Scientific report","Interfacial Polymerization","[{""postTreatmentChemicalAgentConcentrationUnit"":[],""_id"":""66068ddd89fd9f3d89bb0cdd"",""postTreatment"":""Pure solvent treatment"",""postTreatmentChemicalAgentSmiles"":""CS(=O)C""}]","ISA",7,91.5,"4632",0,,,"phase 2 (IFP)","MOF ZIF-93","0.2",,,,,,,"",,115,,,,,,,,,,,,,,,,,,,,,,,,,,,,,,,,,,,,,,,,,,,,,,,,,,,,,,,,,,,,,,,"[""w/v%""]",,,,,,,,,,,,
"6606900189fd9f3d89bb0d02","2024-02-20T12:57:42.447Z","[""Dimethylsulfoxide (DMSO)""]","[""water""]","[]","[]","24","250","[""Crosslinking"",""Additive use"",""Pure solvent treatment""]","[{""postTreatmentChemicalAgentConcentrationUnit"":[""g/L""],""_id"":""65d4a1c62e1ebc1414e6d49c"",""postTreatment"":""Crosslinking"",""postTreatmentChemicalAgentSmiles"":""NCCCCCCN"",""postTreatmentChemicalAgentConcentration"":""120""},{""postTreatmentChemicalAgentConcentrationUnit"":[""v%"",""v%""],""_id"":""66068ddd89fd9f3d89bb0cdf"",""postTreatment"":""Additive use"",""postTreatmentChemicalAgentSmiles"":""C(CO)O; CC(O)C"",""postTreatmentChemicalAgentConcentration"":""60;40""},{""postTreatmentChemicalAgentConcentrationUnit"":[],""_id"":""66068ddd89fd9f3d89bb0ce0"",""postTreatment"":""Pure solvent treatment"",""postTreatmentChemicalAgentSmiles"":""CS(=O)C""}]","[""water""]","[""Hexane""]","[""w/v%""]","[]","[""w/v%""]","[]","C1=CC(=CC(=C1)N)N","2","C1=C(C=C(C=C1C(=O)Cl)C(=O)Cl)C(=O)Cl","0.1",false,"Dead-end",20,23,12,"Methanol","Dye","Sunset yellow  FCF (disodium salt)",452.38,20,"mg/L",1,"[""SEM"",""AFM"",""FTIR"",""TEM"",""XPS""]",,,64,true,false,"Accepted","[""TFN""]","[""Polyamide""]","[]","[""Polyimide(Lenzig® P84)""]","[""Pure solvent treatment""]","65d5b92b2e1ebc1414e6d9b2","2024-02-20T12:57:42.380Z","2019-01-01T00:00:00.000Z","Greener processes in the preparation of thin film nanocomposite membranes with diverse metal-organic frameworks for organic solvent nanofiltration","Scientific Report","backOffice","10.1016/j.jiec.2019.04.057","65c4dd4de95682d43dfe8450","Carlos Tellez","https://doi.org/10.1016/j.jiec.2019.04.057",0,"Composite","TFN ZIF-93 AF","Scientific report","Interfacial Polymerization","[{""postTreatmentChemicalAgentConcentrationUnit"":[],""_id"":""66068ddd89fd9f3d89bb0cdd"",""postTreatment"":""Pure solvent treatment"",""postTreatmentChemicalAgentSmiles"":""CS(=O)C""}]","ISA",11,93.1,"4633",0,,,"phase 2 (IFP)","MOF ZIF-93","0.2",,,,,,,"",,115,,,,,,,,,,,,,,,,,,,,,,,,,,,,,,,,,,,,,,,,,,,,,,,,,,,,,,,,,,,,,,,"[""w/v%""]",,,,,,,,,,,,
"6606903889fd9f3d89bb0d0a","2024-02-20T12:57:42.447Z","[""Dimethylsulfoxide (DMSO)""]","[""water""]","[]","[]","24","250","[""Crosslinking"",""Additive use"",""Pure solvent treatment""]","[{""postTreatmentChemicalAgentConcentrationUnit"":[""g/L""],""_id"":""65d4a1c62e1ebc1414e6d49c"",""postTreatment"":""Crosslinking"",""postTreatmentChemicalAgentSmiles"":""NCCCCCCN"",""postTreatmentChemicalAgentConcentration"":""120""},{""postTreatmentChemicalAgentConcentrationUnit"":[""v%"",""v%""],""_id"":""66068ddd89fd9f3d89bb0cdf"",""postTreatment"":""Additive use"",""postTreatmentChemicalAgentSmiles"":""C(CO)O; CC(O)C"",""postTreatmentChemicalAgentConcentration"":""60;40""},{""postTreatmentChemicalAgentConcentrationUnit"":[],""_id"":""66068ddd89fd9f3d89bb0ce0"",""postTreatment"":""Pure solvent treatment"",""postTreatmentChemicalAgentSmiles"":""CS(=O)C""}]","[""water""]","[""Hexane""]","[""w/v%""]","[]","[""w/v%""]","[]","C1=CC(=CC(=C1)N)N","2","C1=C(C=C(C=C1C(=O)Cl)C(=O)Cl)C(=O)Cl","0.1",false,"Dead-end",20,23,12,"Methanol","Dye","Sunset yellow  FCF (disodium salt)",452.38,20,"mg/L",1,"[""SEM"",""AFM"",""FTIR"",""TEM"",""XPS""]",,,65,true,false,"Accepted","[""TFN""]","[""Polyamide""]","[]","[""Polyimide(Lenzig® P84)""]","[""Pure solvent treatment""]","65d5b92b2e1ebc1414e6d9b2","2024-02-20T12:57:42.380Z","2019-01-01T00:00:00.000Z","Greener processes in the preparation of thin film nanocomposite membranes with diverse metal-organic frameworks for organic solvent nanofiltration","Scientific Report","backOffice","10.1016/j.jiec.2019.04.057","65c4dd4de95682d43dfe8450","Carlos Tellez","https://doi.org/10.1016/j.jiec.2019.04.057",0,"Composite","TFN UiO-66 BF","Scientific report","Interfacial Polymerization","[{""postTreatmentChemicalAgentConcentrationUnit"":[],""_id"":""66068ddd89fd9f3d89bb0cdd"",""postTreatment"":""Pure solvent treatment"",""postTreatmentChemicalAgentSmiles"":""CS(=O)C""}]","ISA",8.5,83,"4634",0,,,"phase 2 (IFP)","UiO-66","0.2",,,,,,,"",,115,,,,,,,,,,,,,,,,,,,,,,,,,,,,,,,,,,,,,,,,,,,,,,,,,,,,,,,,,,,,,,,"[""w/v%""]",,,,,,,,,,,,
