Repository: BAMresearch/onf-database

This repository belongs to the the publication "Revealing structure-property-performance relationships of organic solvent nanofiltration membranes using a FAIR, open-access database" published in ADD JOURNAL (DOI). 
It uses a dataset derived from The Open Membrane Database (https://openmembranedatabase.org/). The access date was April 8th 2025. The original dataset is in the repository as OMD_SRNF_2025-04-08.csv file.

The main researchers involved in the study are Sarah Glass (ORCID: 0000-0002-0625-0057), Petra Merten (no ORCID available), Torsten Brinkmann (ORCID: 0000-0002-5114-6259) and Volkan Filiz (ORCID: 0000-0003-0239-8641). 

The repository contains 5 Python files:

File: OMD_SRNF_2025-04-08.csv (part 149 of 184)
"6606905589fd9f3d89bb0d12","2024-02-20T12:57:42.447Z","[""Dimethylsulfoxide (DMSO)""]","[""water""]","[]","[]","24","250","[""Crosslinking"",""Additive use"",""Pure solvent treatment""]","[{""postTreatmentChemicalAgentConcentrationUnit"":[""g/L""],""_id"":""65d4a1c62e1ebc1414e6d49c"",""postTreatment"":""Crosslinking"",""postTreatmentChemicalAgentSmiles"":""NCCCCCCN"",""postTreatmentChemicalAgentConcentration"":""120""},{""postTreatmentChemicalAgentConcentrationUnit"":[""v%"",""v%""],""_id"":""66068ddd89fd9f3d89bb0cdf"",""postTreatment"":""Additive use"",""postTreatmentChemicalAgentSmiles"":""C(CO)O; CC(O)C"",""postTreatmentChemicalAgentConcentration"":""60;40""},{""postTreatmentChemicalAgentConcentrationUnit"":[],""_id"":""66068ddd89fd9f3d89bb0ce0"",""postTreatment"":""Pure solvent treatment"",""postTreatmentChemicalAgentSmiles"":""CS(=O)C""}]","[""water""]","[""Hexane""]","[""w/v%""]","[]","[""w/v%""]","[]","C1=CC(=CC(=C1)N)N","2","C1=C(C=C(C=C1C(=O)Cl)C(=O)Cl)C(=O)Cl","0.1",false,"Dead-end",20,23,12,"Methanol","Dye","Sunset yellow  FCF (disodium salt)",452.38,20,"mg/L",1,"[""SEM"",""AFM"",""FTIR"",""TEM"",""XPS""]",,,65,true,false,"Accepted","[""TFN""]","[""Polyamide""]","[]","[""Polyimide(Lenzig® P84)""]","[""Pure solvent treatment""]","65d5b92b2e1ebc1414e6d9b2","2024-02-20T12:57:42.380Z","2019-01-01T00:00:00.000Z","Greener processes in the preparation of thin film nanocomposite membranes with diverse metal-organic frameworks for organic solvent nanofiltration","Scientific Report","backOffice","10.1016/j.jiec.2019.04.057","65c4dd4de95682d43dfe8450","Carlos Tellez","https://doi.org/10.1016/j.jiec.2019.04.057",0,"Composite","TFN UiO-66 AF","Scientific report","Interfacial Polymerization","[{""postTreatmentChemicalAgentConcentrationUnit"":[],""_id"":""66068ddd89fd9f3d89bb0cdd"",""postTreatment"":""Pure solvent treatment"",""postTreatmentChemicalAgentSmiles"":""CS(=O)C""}]","ISA",11,87.9,"4635",0,,,"phase 2 (IFP)","UiO-66","0.2",,,,,,,"",,115,,,,,,,,,,,,,,,,,,,,,,,,,,,,,,,,,,,,,,,,,,,,,,,,,,,,,,,,,,,,,,,"[""w/v%""]",,,,,,,,,,,,
"6606908789fd9f3d89bb0d1a","2024-02-20T12:57:42.447Z","[""Dimethylsulfoxide (DMSO)""]","[""water""]","[]","[]","24","250","[""Crosslinking"",""Additive use"",""Pure solvent treatment""]","[{""postTreatmentChemicalAgentConcentrationUnit"":[""g/L""],""_id"":""65d4a1c62e1ebc1414e6d49c"",""postTreatment"":""Crosslinking"",""postTreatmentChemicalAgentSmiles"":""NCCCCCCN"",""postTreatmentChemicalAgentConcentration"":""120""},{""postTreatmentChemicalAgentConcentrationUnit"":[""v%"",""v%""],""_id"":""66068ddd89fd9f3d89bb0cdf"",""postTreatment"":""Additive use"",""postTreatmentChemicalAgentSmiles"":""C(CO)O; CC(O)C"",""postTreatmentChemicalAgentConcentration"":""60;40""},{""postTreatmentChemicalAgentConcentrationUnit"":[],""_id"":""66068ddd89fd9f3d89bb0ce0"",""postTreatment"":""Pure solvent treatment"",""postTreatmentChemicalAgentSmiles"":""CS(=O)C""}]","[""water""]","[""Hexane""]","[""w/v%""]","[]","[""w/v%""]","[]","C1=CC(=CC(=C1)N)N","2","C1=C(C=C(C=C1C(=O)Cl)C(=O)Cl)C(=O)Cl","0.1",false,"Dead-end",20,23,12,"Methanol","Dye","Sunset yellow  FCF (disodium salt)",452.38,20,"mg/L",1,"[""SEM"",""AFM"",""FTIR"",""TEM"",""XPS""]",,,78,true,false,"Accepted","[""TFN""]","[""Polyamide""]","[]","[""Polyimide(Lenzig® P84)""]","[""Pure solvent treatment""]","65d5b92b2e1ebc1414e6d9b2","2024-02-20T12:57:42.380Z","2019-01-01T00:00:00.000Z","Greener processes in the preparation of thin film nanocomposite membranes with diverse metal-organic frameworks for organic solvent nanofiltration","Scientific Report","backOffice","10.1016/j.jiec.2019.04.057","65c4dd4de95682d43dfe8450","Carlos Tellez","https://doi.org/10.1016/j.jiec.2019.04.057",0,"Composite","TFN ZIF-8 BF","Scientific report","Interfacial Polymerization","[{""postTreatmentChemicalAgentConcentrationUnit"":[],""_id"":""66068ddd89fd9f3d89bb0cdd"",""postTreatment"":""Pure solvent treatment"",""postTreatmentChemicalAgentSmiles"":""CS(=O)C""}]","ISA",5,91.6,"4636",0,,,"phase 2 (IFP)","ZIF-8","0.2",,,,,,,"",,115,,,,,,,,,,,,,,,,,,,,,,,,,,,,,,,,,,,,,,,,,,,,,,,,,,,,,,,,,,,,,,,"[""w/v%""]",,,,,,,,,,,,
"660690be89fd9f3d89bb0d36","2024-02-20T12:57:42.447Z","[""Dimethylsulfoxide (DMSO)""]","[""water""]","[]","[]","24","250","[""Crosslinking"",""Additive use"",""Pure solvent treatment""]","[{""postTreatmentChemicalAgentConcentrationUnit"":[""g/L""],""_id"":""65d4a1c62e1ebc1414e6d49c"",""postTreatment"":""Crosslinking"",""postTreatmentChemicalAgentSmiles"":""NCCCCCCN"",""postTreatmentChemicalAgentConcentration"":""120""},{""postTreatmentChemicalAgentConcentrationUnit"":[""v%"",""v%""],""_id"":""66068ddd89fd9f3d89bb0cdf"",""postTreatment"":""Additive use"",""postTreatmentChemicalAgentSmiles"":""C(CO)O; CC(O)C"",""postTreatmentChemicalAgentConcentration"":""60;40""},{""postTreatmentChemicalAgentConcentrationUnit"":[],""_id"":""66068ddd89fd9f3d89bb0ce0"",""postTreatment"":""Pure solvent treatment"",""postTreatmentChemicalAgentSmiles"":""CS(=O)C""}]","[""water""]","[""Hexane""]","[""w/v%""]","[]","[""w/v%""]","[]","C1=CC(=CC(=C1)N)N","2","C1=C(C=C(C=C1C(=O)Cl)C(=O)Cl)C(=O)Cl","0.1",false,"Dead-end",20,23,12,"Methanol","Dye","Sunset yellow  FCF (disodium salt)",452.38,20,"mg/L",1,"[""SEM"",""AFM"",""FTIR"",""TEM"",""XPS""]",,,78,true,false,"Accepted","[""TFN""]","[""Polyamide""]","[]","[""Polyimide(Lenzig® P84)""]","[""Pure solvent treatment""]","65d5b92b2e1ebc1414e6d9b2","2024-02-20T12:57:42.380Z","2019-01-01T00:00:00.000Z","Greener processes in the preparation of thin film nanocomposite membranes with diverse metal-organic frameworks for organic solvent nanofiltration","Scientific Report","backOffice","10.1016/j.jiec.2019.04.057","65c4dd4de95682d43dfe8450","Carlos Tellez","https://doi.org/10.1016/j.jiec.2019.04.057",0,"Composite","TFN ZIF-8 AF","Scientific report","Interfacial Polymerization","[{""postTreatmentChemicalAgentConcentrationUnit"":[],""_id"":""66068ddd89fd9f3d89bb0cdd"",""postTreatment"":""Pure solvent treatment"",""postTreatmentChemicalAgentSmiles"":""CS(=O)C""}]","ISA",8.5,93.8,"4637",0,,,"phase 2 (IFP)","ZIF-8","0.2",,,,,,,"",,115,,,,,,,,,,,,,,,,,,,,,,,,,,,,,,,,,,,,,,,,,,,,,,,,,,,,,,,,,,,,,,,"[""w/v%""]",,,,,,,,,,,,
"6606910a89fd9f3d89bb0d3e","2024-02-20T12:57:42.447Z","[""Dimethylsulfoxide (DMSO)""]","[""water""]","[]","[]","24","250","[""Crosslinking"",""Additive use"",""Pure solvent treatment""]","[{""postTreatmentChemicalAgentConcentrationUnit"":[""g/L""],""_id"":""65d4a1c62e1ebc1414e6d49c"",""postTreatment"":""Crosslinking"",""postTreatmentChemicalAgentSmiles"":""NCCCCCCN"",""postTreatmentChemicalAgentConcentration"":""120""},{""postTreatmentChemicalAgentConcentrationUnit"":[""v%"",""v%""],""_id"":""66068ddd89fd9f3d89bb0cdf"",""postTreatment"":""Additive use"",""postTreatmentChemicalAgentSmiles"":""C(CO)O; CC(O)C"",""postTreatmentChemicalAgentConcentration"":""60;40""},{""postTreatmentChemicalAgentConcentrationUnit"":[],""_id"":""66068ddd89fd9f3d89bb0ce0"",""postTreatment"":""Pure solvent treatment"",""postTreatmentChemicalAgentSmiles"":""CN(C)C=O""}]","[""water""]","[""Hexane""]","[""w/v%""]","[]","[""w/v%""]","[]","C1=CC(=CC(=C1)N)N","2","C1=C(C=C(C=C1C(=O)Cl)C(=O)Cl)C(=O)Cl","0.1",false,"Dead-end",20,23,12,"Methanol","Dye","Sunset yellow  FCF (disodium salt)",452.38,20,"mg/L",1,"[""SEM"",""AFM"",""FTIR"",""TEM"",""XPS""]",,,78,true,false,"Accepted","[""TFN""]","[""Polyamide""]","[]","[""Polyimide(Lenzig® P84)""]","[""Pure solvent treatment""]","65d5b92b2e1ebc1414e6d9b2","2024-02-20T12:57:42.380Z","2019-01-01T00:00:00.000Z","Greener processes in the preparation of thin film nanocomposite membranes with diverse metal-organic frameworks for organic solvent nanofiltration","Scientific Report","backOffice","10.1016/j.jiec.2019.04.057","65c4dd4de95682d43dfe8450","Carlos Tellez","https://doi.org/10.1016/j.jiec.2019.04.057",0,"Composite","TFN ZIF-8 DMF BF","Scientific report","Interfacial Polymerization","[{""postTreatmentChemicalAgentConcentrationUnit"":[],""_id"":""66068ddd89fd9f3d89bb0cdd"",""postTreatment"":""Pure solvent treatment"",""postTreatmentChemicalAgentSmiles"":""CN(C)C=O""}]","ISA",4.1,94.7,"4638",0,,,"phase 2 (IFP)","ZIF-8","0.2",,,,,,,"",,115,,,,,,,,,,,,,,,,,,,,,,,,,,,,,,,,,,,,,,,,,,,,,,,,,,,,,,,,,,,,,,,"[""w/v%""]",,,,,,,,,,,,
"6606912e89fd9f3d89bb0d46","2024-02-20T12:57:42.447Z","[""Dimethylsulfoxide (DMSO)""]","[""water""]","[]","[]","24","250","[""Crosslinking"",""Additive use"",""Pure solvent treatment""]","[{""postTreatmentChemicalAgentConcentrationUnit"":[""g/L""],""_id"":""65d4a1c62e1ebc1414e6d49c"",""postTreatment"":""Crosslinking"",""postTreatmentChemicalAgentSmiles"":""NCCCCCCN"",""postTreatmentChemicalAgentConcentration"":""120""},{""postTreatmentChemicalAgentConcentrationUnit"":[""v%"",""v%""],""_id"":""66068ddd89fd9f3d89bb0cdf"",""postTreatment"":""Additive use"",""postTreatmentChemicalAgentSmiles"":""C(CO)O; CC(O)C"",""postTreatmentChemicalAgentConcentration"":""60;40""},{""postTreatmentChemicalAgentConcentrationUnit"":[],""_id"":""66068ddd89fd9f3d89bb0ce0"",""postTreatment"":""Pure solvent treatment"",""postTreatmentChemicalAgentSmiles"":""CN(C)C=O""}]","[""water""]","[""Hexane""]","[""w/v%""]","[]","[""w/v%""]","[]","C1=CC(=CC(=C1)N)N","2","C1=C(C=C(C=C1C(=O)Cl)C(=O)Cl)C(=O)Cl","0.1",false,"Dead-end",20,23,12,"Methanol","Dye","Sunset yellow  FCF (disodium salt)",452.38,20,"mg/L",1,"[""SEM"",""AFM"",""FTIR"",""TEM"",""XPS""]",,,78,true,false,"Accepted","[""TFN""]","[""Polyamide""]","[]","[""Polyimide(Lenzig® P84)""]","[""Pure solvent treatment""]","65d5b92b2e1ebc1414e6d9b2","2024-02-20T12:57:42.380Z","2019-01-01T00:00:00.000Z","Greener processes in the preparation of thin film nanocomposite membranes with diverse metal-organic frameworks for organic solvent nanofiltration","Scientific Report","backOffice","10.1016/j.jiec.2019.04.057","65c4dd4de95682d43dfe8450","Carlos Tellez","https://doi.org/10.1016/j.jiec.2019.04.057",0,"Composite","TFN ZIF-8 DMF AF","Scientific report","Interfacial Polymerization","[{""postTreatmentChemicalAgentConcentrationUnit"":[],""_id"":""66068ddd89fd9f3d89bb0cdd"",""postTreatment"":""Pure solvent treatment"",""postTreatmentChemicalAgentSmiles"":""CN(C)C=O""}]","ISA",6.7,95.2,"4639",0,,,"phase 2 (IFP)","ZIF-8","0.2",,,,,,,"",,115,,,,,,,,,,,,,,,,,,,,,,,,,,,,,,,,,,,,,,,,,,,,,,,,,,,,,,,,,,,,,,,"[""w/v%""]",,,,,,,,,,,,
"6606975a89fd9f3d89bb0e02","2024-02-20T12:57:42.447Z","[""Dimethylformamide (DMF)""]","[""water""]","[]","[]","24",,"[""Crosslinking"",""Additive use""]","[{""postTreatmentChemicalAgentConcentrationUnit"":[""g/L""],""_id"":""65d4a1c62e1ebc1414e6d49c"",""postTreatment"":""Crosslinking"",""postTreatmentChemicalAgentSmiles"":""NCCCCCCN"",""postTreatmentChemicalAgentConcentration"":""120""},{""postTreatmentChemicalAgentConcentrationUnit"":[""v%"",""v%""],""_id"":""660696ce89fd9f3d89bb0dd8"",""postTreatment"":""Additive use"",""postTreatmentChemicalAgentSmiles"":""C(CO)O; CC(O)C"",""postTreatmentChemicalAgentConcentration"":""60;40""}]","[""water""]","[""Hexane""]","[""wt%""]","[]","[""wt%""]","[]","C1=CC(=CC(=C1)N)N","2","C1=C(C=C(C=C1C(=O)Cl)C(=O)Cl)C(=O)Cl","0.2",false,"Dead-end",20,25,12,"Methanol","Dye","Sunset yellow  FCF (disodium salt)",452.38,20,"mg/L",1,"[""SEM"",""TEM"",""FTIR"",""XPS""]",125,,71,true,false,"Accepted","[""TFC""]","[""Polyamide""]","[]","[""Polyimide(Lenzig® P84)""]","[""None""]","65d4a1c62e1ebc1414e6d498","2024-02-20T12:57:42.380Z","2016-01-01T00:00:00.000Z","MOF nanoparticles of MIL-68(Al), MIL-101(Cr) and ZIF-11 for thin film nanocomposite organic solvent nanofiltration membranes","Scientific Report","backOffice","10.1039/c6ra17522h","65c4dd4de95682d43dfe8450","Joaquin Coronas","https://doi.org/10.1039/c6ra17522h",0,"Composite","M0.2/2/1/De","Scientific report","Interfacial Polymerization","[]","ISA",1.2,87.7,"4640",0,,,,,,,,,,,,"",,115,,,,,,,,,,,,,,,,,,,,,,,,,,,,,,,,,,,,,,,,,,,,,,,,,,,,,,,,,,,,,,,"[]",,,,,,,,,,,,
"660697b889fd9f3d89bb0e07","2024-02-20T12:57:42.447Z","[""Dimethylformamide (DMF)""]","[""water""]","[]","[]","24",,"[""Crosslinking"",""Additive use"",""Pure solvent treatment""]","[{""postTreatmentChemicalAgentConcentrationUnit"":[""g/L""],""_id"":""65d4a1c62e1ebc1414e6d49c"",""postTreatment"":""Crosslinking"",""postTreatmentChemicalAgentSmiles"":""NCCCCCCN"",""postTreatmentChemicalAgentConcentration"":""120""},{""postTreatmentChemicalAgentConcentrationUnit"":[""v%"",""v%""],""_id"":""660696ce89fd9f3d89bb0dd8"",""postTreatment"":""Additive use"",""postTreatmentChemicalAgentSmiles"":""C(CO)O; CC(O)C"",""postTreatmentChemicalAgentConcentration"":""60;40""},{""postTreatmentChemicalAgentConcentrationUnit"":[],""_id"":""660697b889fd9f3d89bb0e0a"",""postTreatment"":""Pure solvent treatment"",""postTreatmentChemicalAgentSmiles"":""CN(C)C=O""}]","[""water""]","[""Hexane""]","[""wt%""]","[]","[""wt%""]","[]","C1=CC(=CC(=C1)N)N","2","C1=C(C=C(C=C1C(=O)Cl)C(=O)Cl)C(=O)Cl","0.1",false,"Dead-end",20,25,12,"Methanol","Dye","Sunset yellow  FCF (disodium salt)",452.38,20,"mg/L",1,"[""SEM"",""TEM"",""FTIR"",""XPS""]",125,,71,true,false,"Accepted","[""TFC""]","[""Polyamide""]","[]","[""Polyimide(Lenzig® P84)""]","[""Pure solvent treatment""]","65d4a1c62e1ebc1414e6d498","2024-02-20T12:57:42.380Z","2016-01-01T00:00:00.000Z","MOF nanoparticles of MIL-68(Al), MIL-101(Cr) and ZIF-11 for thin film nanocomposite organic solvent nanofiltration membranes","Scientific Report","backOffice","10.1039/c6ra17522h","65c4dd4de95682d43dfe8450","Joaquin Coronas","https://doi.org/10.1039/c6ra17522h",0,"Composite","M0.1/2/1/De/b","Scientific report","Interfacial Polymerization","[{""postTreatmentChemicalAgentConcentrationUnit"":[],""_id"":""660697b889fd9f3d89bb0e0b"",""postTreatment"":""Pure solvent treatment"",""postTreatmentChemicalAgentSmiles"":""CN(C)C=O""}]","ISA",2.8,90.3,"4641",0,,,,,,,,,,,,"",,115,,,,,,,,,,,,,,,,,,,,,,,,,,,,,,,,,,,,,,,,,,,,,,,,,,,,,,,,,,,,,,,"[]",,,,,,,,,,,,
"6606980289fd9f3d89bb0e17","2024-02-20T12:57:42.447Z","[""Dimethylformamide (DMF)""]","[""water""]","[]","[]","24",,"[""Crosslinking"",""Additive use"",""Pure solvent treatment""]","[{""postTreatmentChemicalAgentConcentrationUnit"":[""g/L""],""_id"":""65d4a1c62e1ebc1414e6d49c"",""postTreatment"":""Crosslinking"",""postTreatmentChemicalAgentSmiles"":""NCCCCCCN"",""postTreatmentChemicalAgentConcentration"":""120""},{""postTreatmentChemicalAgentConcentrationUnit"":[""v%"",""v%""],""_id"":""660696ce89fd9f3d89bb0dd8"",""postTreatment"":""Additive use"",""postTreatmentChemicalAgentSmiles"":""C(CO)O; CC(O)C"",""postTreatmentChemicalAgentConcentration"":""60;40""},{""postTreatmentChemicalAgentConcentrationUnit"":[],""_id"":""660697b889fd9f3d89bb0e0a"",""postTreatment"":""Pure solvent treatment"",""postTreatmentChemicalAgentSmiles"":""CN(C)C=O""}]","[""water""]","[""Hexane""]","[""wt%""]","[]","[""wt%""]","[]","C1=CC(=CC(=C1)N)N","2","C1=C(C=C(C=C1C(=O)Cl)C(=O)Cl)C(=O)Cl","0.2",false,"Dead-end",20,25,12,"Methanol","Dye","Sunset yellow  FCF (disodium salt)",452.38,20,"mg/L",1,"[""SEM"",""TEM"",""FTIR"",""XPS""]",125,,71,true,false,"Accepted","[""TFC""]","[""Polyamide""]","[]","[""Polyimide(Lenzig® P84)""]","[""Pure solvent treatment""]","65d4a1c62e1ebc1414e6d498","2024-02-20T12:57:42.380Z","2016-01-01T00:00:00.000Z","MOF nanoparticles of MIL-68(Al), MIL-101(Cr) and ZIF-11 for thin film nanocomposite organic solvent nanofiltration membranes","Scientific Report","backOffice","10.1039/c6ra17522h","65c4dd4de95682d43dfe8450","Joaquin Coronas","https://doi.org/10.1039/c6ra17522h",0,"Composite","M0.2/2/1/De/f","Scientific report","Interfacial Polymerization","[{""postTreatmentChemicalAgentConcentrationUnit"":[],""_id"":""660697b889fd9f3d89bb0e0b"",""postTreatment"":""Pure solvent treatment"",""postTreatmentChemicalAgentSmiles"":""CN(C)C=O""}]","ISA",1.2,87.7,"4642",0,,,,,,,,,,,,"",,115,,,,,,,,,,,,,,,,,,,,,,,,,,,,,,,,,,,,,,,,,,,,,,,,,,,,,,,,,,,,,,,"[]",,,,,,,,,,,,
"6606984789fd9f3d89bb0e1f","2024-02-20T12:57:42.447Z","[""Dimethylformamide (DMF)""]","[""water""]","[]","[]","24",,"[""Crosslinking"",""Additive use"",""Pure solvent treatment""]","[{""postTreatmentChemicalAgentConcentrationUnit"":[""g/L""],""_id"":""65d4a1c62e1ebc1414e6d49c"",""postTreatment"":""Crosslinking"",""postTreatmentChemicalAgentSmiles"":""NCCCCCCN"",""postTreatmentChemicalAgentConcentration"":""120""},{""postTreatmentChemicalAgentConcentrationUnit"":[""v%"",""v%""],""_id"":""660696ce89fd9f3d89bb0dd8"",""postTreatment"":""Additive use"",""postTreatmentChemicalAgentSmiles"":""C(CO)O; CC(O)C"",""postTreatmentChemicalAgentConcentration"":""60;40""},{""postTreatmentChemicalAgentConcentrationUnit"":[],""_id"":""660697b889fd9f3d89bb0e0a"",""postTreatment"":""Pure solvent treatment"",""postTreatmentChemicalAgentSmiles"":""CN(C)C=O""}]","[""water""]","[""Hexane""]","[""wt%""]","[]","[""wt%""]","[]","C1=CC(=CC(=C1)N)N","2","C1=C(C=C(C=C1C(=O)Cl)C(=O)Cl)C(=O)Cl","0.1",false,"Dead-end",20,25,12,"Methanol","Dye","Sunset yellow  FCF (disodium salt)",452.38,20,"mg/L",1,"[""SEM"",""TEM"",""FTIR"",""XPS""]",125,,71,true,false,"Accepted","[""TFC""]","[""Polyamide""]","[]","[""Polyimide(Lenzig® P84)""]","[""Pure solvent treatment""]","65d4a1c62e1ebc1414e6d498","2024-02-20T12:57:42.380Z","2016-01-01T00:00:00.000Z","MOF nanoparticles of MIL-68(Al), MIL-101(Cr) and ZIF-11 for thin film nanocomposite organic solvent nanofiltration membranes","Scientific Report","backOffice","10.1039/c6ra17522h","65c4dd4de95682d43dfe8450","Joaquin Coronas","https://doi.org/10.1039/c6ra17522h",0,"Composite","M0.1/2/1/De/f","Scientific report","Interfacial Polymerization","[{""postTreatmentChemicalAgentConcentrationUnit"":[],""_id"":""660697b889fd9f3d89bb0e0b"",""postTreatment"":""Pure solvent treatment"",""postTreatmentChemicalAgentSmiles"":""CN(C)C=O""}]","ISA",2.1,94.5,"4643",0,,,,,,4,,,,,,"",,115,,,,,,,,,,,,,,,,,,,,,,,,,,,,,,,,,,,,,,,,,,,,,,,,,,,,,,,,,,,,,,,"[]",,,,,,,,,,,,
"66069a5b89fd9f3d89bb0e27","2024-02-20T12:57:42.447Z","[""Dimethylformamide (DMF)""]","[""water""]","[]","[]","24",,"[""Crosslinking"",""Additive use"",""Pure solvent treatment""]","[{""postTreatmentChemicalAgentConcentrationUnit"":[""g/L""],""_id"":""65d4a1c62e1ebc1414e6d49c"",""postTreatment"":""Crosslinking"",""postTreatmentChemicalAgentSmiles"":""NCCCCCCN"",""postTreatmentChemicalAgentConcentration"":""120""},{""postTreatmentChemicalAgentConcentrationUnit"":[""v%"",""v%""],""_id"":""660696ce89fd9f3d89bb0dd8"",""postTreatment"":""Additive use"",""postTreatmentChemicalAgentSmiles"":""C(CO)O; CC(O)C"",""postTreatmentChemicalAgentConcentration"":""60;40""},{""postTreatmentChemicalAgentConcentrationUnit"":[],""_id"":""660697b889fd9f3d89bb0e0a"",""postTreatment"":""Pure solvent treatment"",""postTreatmentChemicalAgentSmiles"":""CN(C)C=O""}]","[""water""]","[""Hexane""]","[""wt%""]","[]","[""wt%""]","[]","C1=CC(=CC(=C1)N)N","2","C1=C(C=C(C=C1C(=O)Cl)C(=O)Cl)C(=O)Cl","0.1",false,"Dead-end",20,25,12,"Methanol","Dye","Sunset yellow  FCF (disodium salt)",452.38,20,"mg/L",1,"[""SEM"",""TEM"",""FTIR"",""XPS""]",125,,71,true,false,"Accepted","[""TFN""]","[""Polyamide""]","[]","[""Polyimide(Lenzig® P84)""]","[""Pure solvent treatment""]","65d4a1c62e1ebc1414e6d498","2024-02-20T12:57:42.380Z","2016-01-01T00:00:00.000Z","MOF nanoparticles of MIL-68(Al), MIL-101(Cr) and ZIF-11 for thin film nanocomposite organic solvent nanofiltration membranes","Scientific Report","backOffice","10.1039/c6ra17522h","65c4dd4de95682d43dfe8450","Joaquin Coronas","https://doi.org/10.1039/c6ra17522h",0,"Composite","M0.1/2/1/De/b/M101","Scientific report","Interfacial Polymerization","[{""postTreatmentChemicalAgentConcentrationUnit"":[],""_id"":""660697b889fd9f3d89bb0e0b"",""postTreatment"":""Pure solvent treatment"",""postTreatmentChemicalAgentSmiles"":""CN(C)C=O""}]","ISA",3.4,80.8,"4644",0,,,"phase 2 (IFP)","MIL-101(Cr)","0.2",,,,,,,"",,115,,,,,,,,,,,,,,,,,,,,,,,,,,,,,,,,,,,,,,,,,,,,,,,,,,,,,,,,,,,,,,,"[""wt%""]",,,,,,,,,,,,
"66069a7989fd9f3d89bb0e2f","2024-02-20T12:57:42.447Z","[""Dimethylformamide (DMF)""]","[""water""]","[]","[]","24",,"[""Crosslinking"",""Additive use"",""Pure solvent treatment""]","[{""postTreatmentChemicalAgentConcentrationUnit"":[""g/L""],""_id"":""65d4a1c62e1ebc1414e6d49c"",""postTreatment"":""Crosslinking"",""postTreatmentChemicalAgentSmiles"":""NCCCCCCN"",""postTreatmentChemicalAgentConcentration"":""120""},{""postTreatmentChemicalAgentConcentrationUnit"":[""v%"",""v%""],""_id"":""660696ce89fd9f3d89bb0dd8"",""postTreatment"":""Additive use"",""postTreatmentChemicalAgentSmiles"":""C(CO)O; CC(O)C"",""postTreatmentChemicalAgentConcentration"":""60;40""},{""postTreatmentChemicalAgentConcentrationUnit"":[],""_id"":""660697b889fd9f3d89bb0e0a"",""postTreatment"":""Pure solvent treatment"",""postTreatmentChemicalAgentSmiles"":""CN(C)C=O""}]","[""water""]","[""Hexane""]","[""wt%""]","[]","[""wt%""]","[]","C1=CC(=CC(=C1)N)N","2","C1=C(C=C(C=C1C(=O)Cl)C(=O)Cl)C(=O)Cl","0.1",false,"Dead-end",20,25,12,"Methanol","Dye","Sunset yellow  FCF (disodium salt)",452.38,20,"mg/L",1,"[""SEM"",""TEM"",""FTIR"",""XPS""]",125,,71,true,false,"Accepted","[""TFN""]","[""Polyamide""]","[]","[""Polyimide(Lenzig® P84)""]","[""Pure solvent treatment""]","65d4a1c62e1ebc1414e6d498","2024-02-20T12:57:42.380Z","2016-01-01T00:00:00.000Z","MOF nanoparticles of MIL-68(Al), MIL-101(Cr) and ZIF-11 for thin film nanocomposite organic solvent nanofiltration membranes","Scientific Report","backOffice","10.1039/c6ra17522h","65c4dd4de95682d43dfe8450","Joaquin Coronas","https://doi.org/10.1039/c6ra17522h",0,"Composite","M0.1/2/1/De/f/M101","Scientific report","Interfacial Polymerization","[{""postTreatmentChemicalAgentConcentrationUnit"":[],""_id"":""660697b889fd9f3d89bb0e0b"",""postTreatment"":""Pure solvent treatment"",""postTreatmentChemicalAgentSmiles"":""CN(C)C=O""}]","ISA",4.7,96,"4645",0,,,"phase 2 (IFP)","MIL-101(Cr)","0.2",,,,,,,"",,115,,,,,,,,,,,,,,,,,,,,,,,,,,,,,,,,,,,,,,,,,,,,,,,,,,,,,,,,,,,,,,,"[""wt%""]",,,,,,,,,,,,
"66069aab89fd9f3d89bb0e37","2024-02-20T12:57:42.447Z","[""Dimethylformamide (DMF)""]","[""water""]","[]","[]","24",,"[""Crosslinking"",""Additive use"",""Pure solvent treatment""]","[{""postTreatmentChemicalAgentConcentrationUnit"":[""g/L""],""_id"":""65d4a1c62e1ebc1414e6d49c"",""postTreatment"":""Crosslinking"",""postTreatmentChemicalAgentSmiles"":""NCCCCCCN"",""postTreatmentChemicalAgentConcentration"":""120""},{""postTreatmentChemicalAgentConcentrationUnit"":[""v%"",""v%""],""_id"":""660696ce89fd9f3d89bb0dd8"",""postTreatment"":""Additive use"",""postTreatmentChemicalAgentSmiles"":""C(CO)O; CC(O)C"",""postTreatmentChemicalAgentConcentration"":""60;40""},{""postTreatmentChemicalAgentConcentrationUnit"":[],""_id"":""660697b889fd9f3d89bb0e0a"",""postTreatment"":""Pure solvent treatment"",""postTreatmentChemicalAgentSmiles"":""CN(C)C=O""}]","[""water""]","[""Hexane""]","[""wt%""]","[]","[""wt%""]","[]","C1=CC(=CC(=C1)N)N","2","C1=C(C=C(C=C1C(=O)Cl)C(=O)Cl)C(=O)Cl","0.1",false,"Dead-end",20,25,12,"Methanol","Dye","Sunset yellow  FCF (disodium salt)",452.38,20,"mg/L",1,"[""SEM"",""TEM"",""FTIR"",""XPS""]",125,,71,true,false,"Accepted","[""TFN""]","[""Polyamide""]","[]","[""Polyimide(Lenzig® P84)""]","[""Pure solvent treatment""]","65d4a1c62e1ebc1414e6d498","2024-02-20T12:57:42.380Z","2016-01-01T00:00:00.000Z","MOF nanoparticles of MIL-68(Al), MIL-101(Cr) and ZIF-11 for thin film nanocomposite organic solvent nanofiltration membranes","Scientific Report","backOffice","10.1039/c6ra17522h","65c4dd4de95682d43dfe8450","Joaquin Coronas","https://doi.org/10.1039/c6ra17522h",0,"Composite","M0.1/2/1/De/b/M68","Scientific report","Interfacial Polymerization","[{""postTreatmentChemicalAgentConcentrationUnit"":[],""_id"":""660697b889fd9f3d89bb0e0b"",""postTreatment"":""Pure solvent treatment"",""postTreatmentChemicalAgentSmiles"":""CN(C)C=O""}]","ISA",3.1,94.4,"4646",0,,,"phase 2 (IFP)","MIL-68(Al)","0.2",,,,,,,"",,115,,,,,,,,,,,,,,,,,,,,,,,,,,,,,,,,,,,,,,,,,,,,,,,,,,,,,,,,,,,,,,,"[""wt%""]",,,,,,,,,,,,
"66069acb89fd9f3d89bb0e3f","2024-02-20T12:57:42.447Z","[""Dimethylformamide (DMF)""]","[""water""]","[]","[]","24",,"[""Crosslinking"",""Additive use"",""Pure solvent treatment""]","[{""postTreatmentChemicalAgentConcentrationUnit"":[""g/L""],""_id"":""65d4a1c62e1ebc1414e6d49c"",""postTreatment"":""Crosslinking"",""postTreatmentChemicalAgentSmiles"":""NCCCCCCN"",""postTreatmentChemicalAgentConcentration"":""120""},{""postTreatmentChemicalAgentConcentrationUnit"":[""v%"",""v%""],""_id"":""660696ce89fd9f3d89bb0dd8"",""postTreatment"":""Additive use"",""postTreatmentChemicalAgentSmiles"":""C(CO)O; CC(O)C"",""postTreatmentChemicalAgentConcentration"":""60;40""},{""postTreatmentChemicalAgentConcentrationUnit"":[],""_id"":""660697b889fd9f3d89bb0e0a"",""postTreatment"":""Pure solvent treatment"",""postTreatmentChemicalAgentSmiles"":""CN(C)C=O""}]","[""water""]","[""Hexane""]","[""wt%""]","[]","[""wt%""]","[]","C1=CC(=CC(=C1)N)N","2","C1=C(C=C(C=C1C(=O)Cl)C(=O)Cl)C(=O)Cl","0.1",false,"Dead-end",20,25,12,"Methanol","Dye","Sunset yellow  FCF (disodium salt)",452.38,20,"mg/L",1,"[""SEM"",""TEM"",""FTIR"",""XPS""]",125,,71,true,false,"Accepted","[""TFN""]","[""Polyamide""]","[]","[""Polyimide(Lenzig® P84)""]","[""Pure solvent treatment""]","65d4a1c62e1ebc1414e6d498","2024-02-20T12:57:42.380Z","2016-01-01T00:00:00.000Z","MOF nanoparticles of MIL-68(Al), MIL-101(Cr) and ZIF-11 for thin film nanocomposite organic solvent nanofiltration membranes","Scientific Report","backOffice","10.1039/c6ra17522h","65c4dd4de95682d43dfe8450","Joaquin Coronas","https://doi.org/10.1039/c6ra17522h",0,"Composite","M0.1/2/1/De/f/M68","Scientific report","Interfacial Polymerization","[{""postTreatmentChemicalAgentConcentrationUnit"":[],""_id"":""660697b889fd9f3d89bb0e0b"",""postTreatment"":""Pure solvent treatment"",""postTreatmentChemicalAgentSmiles"":""CN(C)C=O""}]","ISA",4.4,93.9,"4647",0,,,"phase 2 (IFP)","MIL-68(Al)","0.2",,,,,,,"",,115,,,,,,,,,,,,,,,,,,,,,,,,,,,,,,,,,,,,,,,,,,,,,,,,,,,,,,,,,,,,,,,"[""wt%""]",,,,,,,,,,,,
"66069af789fd9f3d89bb0e47","2024-02-20T12:57:42.447Z","[""Dimethylformamide (DMF)""]","[""water""]","[]","[]","24",,"[""Crosslinking"",""Additive use"",""Pure solvent treatment""]","[{""postTreatmentChemicalAgentConcentrationUnit"":[""g/L""],""_id"":""65d4a1c62e1ebc1414e6d49c"",""postTreatment"":""Crosslinking"",""postTreatmentChemicalAgentSmiles"":""NCCCCCCN"",""postTreatmentChemicalAgentConcentration"":""120""},{""postTreatmentChemicalAgentConcentrationUnit"":[""v%"",""v%""],""_id"":""660696ce89fd9f3d89bb0dd8"",""postTreatment"":""Additive use"",""postTreatmentChemicalAgentSmiles"":""C(CO)O; CC(O)C"",""postTreatmentChemicalAgentConcentration"":""60;40""},{""postTreatmentChemicalAgentConcentrationUnit"":[],""_id"":""660697b889fd9f3d89bb0e0a"",""postTreatment"":""Pure solvent treatment"",""postTreatmentChemicalAgentSmiles"":""CN(C)C=O""}]","[""water""]","[""Hexane""]","[""wt%""]","[]","[""wt%""]","[]","C1=CC(=CC(=C1)N)N","2","C1=C(C=C(C=C1C(=O)Cl)C(=O)Cl)C(=O)Cl","0.1",false,"Dead-end",20,25,12,"Methanol","Dye","Sunset yellow  FCF (disodium salt)",452.38,20,"mg/L",1,"[""SEM"",""TEM"",""FTIR"",""XPS""]",125,,71,true,false,"Accepted","[""TFN""]","[""Polyamide""]","[]","[""Polyimide(Lenzig® P84)""]","[""Pure solvent treatment""]","65d4a1c62e1ebc1414e6d498","2024-02-20T12:57:42.380Z","2016-01-01T00:00:00.000Z","MOF nanoparticles of MIL-68(Al), MIL-101(Cr) and ZIF-11 for thin film nanocomposite organic solvent nanofiltration membranes","Scientific Report","backOffice","10.1039/c6ra17522h","65c4dd4de95682d43dfe8450","Joaquin Coronas","https://doi.org/10.1039/c6ra17522h",0,"Composite","M0.1/2/1/De/b/Z11","Scientific report","Interfacial Polymerization","[{""postTreatmentChemicalAgentConcentrationUnit"":[],""_id"":""660697b889fd9f3d89bb0e0b"",""postTreatment"":""Pure solvent treatment"",""postTreatmentChemicalAgentSmiles"":""CN(C)C=O""}]","ISA",5,84,"4648",0,,,"phase 2 (IFP)","ZIF - 11","0.2",,,,,,,"",,115,,,,,,,,,,,,,,,,,,,,,,,,,,,,,,,,,,,,,,,,,,,,,,,,,,,,,,,,,,,,,,,"[""wt%""]",,,,,,,,,,,,
"66069b1989fd9f3d89bb0e4f","2024-02-20T12:57:42.447Z","[""Dimethylformamide (DMF)""]","[""water""]","[]","[]","24",,"[""Crosslinking"",""Additive use"",""Pure solvent treatment""]","[{""postTreatmentChemicalAgentConcentrationUnit"":[""g/L""],""_id"":""65d4a1c62e1ebc1414e6d49c"",""postTreatment"":""Crosslinking"",""postTreatmentChemicalAgentSmiles"":""NCCCCCCN"",""postTreatmentChemicalAgentConcentration"":""120""},{""postTreatmentChemicalAgentConcentrationUnit"":[""v%"",""v%""],""_id"":""660696ce89fd9f3d89bb0dd8"",""postTreatment"":""Additive use"",""postTreatmentChemicalAgentSmiles"":""C(CO)O; CC(O)C"",""postTreatmentChemicalAgentConcentration"":""60;40""},{""postTreatmentChemicalAgentConcentrationUnit"":[],""_id"":""660697b889fd9f3d89bb0e0a"",""postTreatment"":""Pure solvent treatment"",""postTreatmentChemicalAgentSmiles"":""CN(C)C=O""}]","[""water""]","[""Hexane""]","[""wt%""]","[]","[""wt%""]","[]","C1=CC(=CC(=C1)N)N","2","C1=C(C=C(C=C1C(=O)Cl)C(=O)Cl)C(=O)Cl","0.1",false,"Dead-end",20,25,12,"Methanol","Dye","Sunset yellow  FCF (disodium salt)",452.38,20,"mg/L",1,"[""SEM"",""TEM"",""FTIR"",""XPS""]",125,,71,true,false,"Accepted","[""TFN""]","[""Polyamide""]","[]","[""Polyimide(Lenzig® P84)""]","[""Pure solvent treatment""]","65d4a1c62e1ebc1414e6d498","2024-02-20T12:57:42.380Z","2016-01-01T00:00:00.000Z","MOF nanoparticles of MIL-68(Al), MIL-101(Cr) and ZIF-11 for thin film nanocomposite organic solvent nanofiltration membranes","Scientific Report","backOffice","10.1039/c6ra17522h","65c4dd4de95682d43dfe8450","Joaquin Coronas","https://doi.org/10.1039/c6ra17522h",0,"Composite","M0.1/2/1/De/f/Z11","Scientific report","Interfacial Polymerization","[{""postTreatmentChemicalAgentConcentrationUnit"":[],""_id"":""660697b889fd9f3d89bb0e0b"",""postTreatment"":""Pure solvent treatment"",""postTreatmentChemicalAgentSmiles"":""CN(C)C=O""}]","ISA",3.4,94.9,"4649",0,,,"phase 2 (IFP)","ZIF - 11","0.2",4.4,,,,,,"",,115,,,,,,,,,,,,,,,,,,,,,,,,,,,,,,,,,,,,,,,,,,,,,,,,,,,,,,,,,,,,,,,"[""wt%""]",,,,,,,,,,,,
"66069bd589fd9f3d89bb0e93","2024-02-20T12:57:42.447Z","[""Dimethylformamide (DMF)""]","[""water""]","[]","[]","24",,"[""Crosslinking"",""Additive use"",""Pure solvent treatment""]","[{""postTreatmentChemicalAgentConcentrationUnit"":[""g/L""],""_id"":""65d4a1c62e1ebc1414e6d49c"",""postTreatment"":""Crosslinking"",""postTreatmentChemicalAgentSmiles"":""NCCCCCCN"",""postTreatmentChemicalAgentConcentration"":""120""},{""postTreatmentChemicalAgentConcentrationUnit"":[""v%"",""v%""],""_id"":""660696ce89fd9f3d89bb0dd8"",""postTreatment"":""Additive use"",""postTreatmentChemicalAgentSmiles"":""C(CO)O; CC(O)C"",""postTreatmentChemicalAgentConcentration"":""60;40""},{""postTreatmentChemicalAgentConcentrationUnit"":[],""_id"":""660697b889fd9f3d89bb0e0a"",""postTreatment"":""Pure solvent treatment"",""postTreatmentChemicalAgentSmiles"":""CN(C)C=O""}]","[""water""]","[""Hexane""]","[""wt%""]","[]","[""wt%""]","[]","C1=CC(=CC(=C1)N)N","2","C1=C(C=C(C=C1C(=O)Cl)C(=O)Cl)C(=O)Cl","0.1",false,"Dead-end",20,25,12,"Methanol","Dye","Acridine orange",265.35,20,"mg/L",1,"[""SEM"",""TEM"",""FTIR"",""XPS""]",125,,71,true,false,"Accepted","[""TFC""]","[""Polyamide""]","[]","[""Polyimide(Lenzig® P84)""]","[""Pure solvent treatment""]","65d4a1c62e1ebc1414e6d498","2024-02-20T12:57:42.380Z","2016-01-01T00:00:00.000Z","MOF nanoparticles of MIL-68(Al), MIL-101(Cr) and ZIF-11 for thin film nanocomposite organic solvent nanofiltration membranes","Scientific Report","backOffice","10.1039/c6ra17522h","65c4dd4de95682d43dfe8450","Joaquin Coronas","https://doi.org/10.1039/c6ra17522h",0,"Composite","M0.1/2/1/De/f AO/methanol filtration","Scientific report","Interfacial Polymerization","[{""postTreatmentChemicalAgentConcentrationUnit"":[],""_id"":""660697b889fd9f3d89bb0e0b"",""postTreatment"":""Pure solvent treatment"",""postTreatmentChemicalAgentSmiles"":""CN(C)C=O""}]","ISA",2.7,92.9,"4650",0,,,,,,4,,,,,,"",,115,,,,,,,,,,,,,,,,,,,,,,,,,,,,,,,,,,,,,,,,,,,,,,,,,,,,,,,,,,,,,,,"[]",,,,,,,,,,,,
"66069bf589fd9f3d89bb0e9b","2024-02-20T12:57:42.447Z","[""Dimethylformamide (DMF)""]","[""water""]","[]","[]","24",,"[""Crosslinking"",""Additive use"",""Pure solvent treatment""]","[{""postTreatmentChemicalAgentConcentrationUnit"":[""g/L""],""_id"":""65d4a1c62e1ebc1414e6d49c"",""postTreatment"":""Crosslinking"",""postTreatmentChemicalAgentSmiles"":""NCCCCCCN"",""postTreatmentChemicalAgentConcentration"":""120""},{""postTreatmentChemicalAgentConcentrationUnit"":[""v%"",""v%""],""_id"":""660696ce89fd9f3d89bb0dd8"",""postTreatment"":""Additive use"",""postTreatmentChemicalAgentSmiles"":""C(CO)O; CC(O)C"",""postTreatmentChemicalAgentConcentration"":""60;40""},{""postTreatmentChemicalAgentConcentrationUnit"":[],""_id"":""660697b889fd9f3d89bb0e0a"",""postTreatment"":""Pure solvent treatment"",""postTreatmentChemicalAgentSmiles"":""CN(C)C=O""}]","[""water""]","[""Hexane""]","[""wt%""]","[]","[""wt%""]","[]","C1=CC(=CC(=C1)N)N","2","C1=C(C=C(C=C1C(=O)Cl)C(=O)Cl)C(=O)Cl","0.1",false,"Dead-end",20,25,12,"Methanol","Dye","Rose Bengal (disodium salt)",1017.64,20,"mg/L",1,"[""SEM"",""TEM"",""FTIR"",""XPS""]",125,,71,true,false,"Accepted","[""TFC""]","[""Polyamide""]","[]","[""Polyimide(Lenzig® P84)""]","[""Pure solvent treatment""]","65d4a1c62e1ebc1414e6d498","2024-02-20T12:57:42.380Z","2016-01-01T00:00:00.000Z","MOF nanoparticles of MIL-68(Al), MIL-101(Cr) and ZIF-11 for thin film nanocomposite organic solvent nanofiltration membranes","Scientific Report","backOffice","10.1039/c6ra17522h","65c4dd4de95682d43dfe8450","Joaquin Coronas","https://doi.org/10.1039/c6ra17522h",0,"Composite","M0.1/2/1/De/f RB/methanol filtration","Scientific report","Interfacial Polymerization","[{""postTreatmentChemicalAgentConcentrationUnit"":[],""_id"":""660697b889fd9f3d89bb0e0b"",""postTreatment"":""Pure solvent treatment"",""postTreatmentChemicalAgentSmiles"":""CN(C)C=O""}]","ISA",2.4,99.6,"4651",0,,,,,,4,,,,,,"",,115,,,,,,,,,,,,,,,,,,,,,,,,,,,,,,,,,,,,,,,,,,,,,,,,,,,,,,,,,,,,,,,"[]",,,,,,,,,,,,
"66069c2489fd9f3d89bb0ea3","2024-02-20T12:57:42.447Z","[""Dimethylformamide (DMF)""]","[""water""]","[]","[]","24",,"[""Crosslinking"",""Additive use"",""Pure solvent treatment""]","[{""postTreatmentChemicalAgentConcentrationUnit"":[""g/L""],""_id"":""65d4a1c62e1ebc1414e6d49c"",""postTreatment"":""Crosslinking"",""postTreatmentChemicalAgentSmiles"":""NCCCCCCN"",""postTreatmentChemicalAgentConcentration"":""120""},{""postTreatmentChemicalAgentConcentrationUnit"":[""v%"",""v%""],""_id"":""660696ce89fd9f3d89bb0dd8"",""postTreatment"":""Additive use"",""postTreatmentChemicalAgentSmiles"":""C(CO)O; CC(O)C"",""postTreatmentChemicalAgentConcentration"":""60;40""},{""postTreatmentChemicalAgentConcentrationUnit"":[],""_id"":""660697b889fd9f3d89bb0e0a"",""postTreatment"":""Pure solvent treatment"",""postTreatmentChemicalAgentSmiles"":""CN(C)C=O""}]","[""water""]","[""Hexane""]","[""wt%""]","[]","[""wt%""]","[]","C1=CC(=CC(=C1)N)N","2","C1=C(C=C(C=C1C(=O)Cl)C(=O)Cl)C(=O)Cl","0.1",false,"Dead-end",20,25,12,"Methanol","Dye","Acridine orange",265.35,20,"mg/L",1,"[""SEM"",""TEM"",""FTIR"",""XPS""]",125,,71,true,false,"Accepted","[""TFN""]","[""Polyamide""]","[]","[""Polyimide(Lenzig® P84)""]","[""Pure solvent treatment""]","65d4a1c62e1ebc1414e6d498","2024-02-20T12:57:42.380Z","2016-01-01T00:00:00.000Z","MOF nanoparticles of MIL-68(Al), MIL-101(Cr) and ZIF-11 for thin film nanocomposite organic solvent nanofiltration membranes","Scientific Report","backOffice","10.1039/c6ra17522h","65c4dd4de95682d43dfe8450","Joaquin Coronas","https://doi.org/10.1039/c6ra17522h",0,"Composite","M0.1/2/1/De/f/Z11 AO/meth filtration","Scientific report","Interfacial Polymerization","[{""postTreatmentChemicalAgentConcentrationUnit"":[],""_id"":""660697b889fd9f3d89bb0e0b"",""postTreatment"":""Pure solvent treatment"",""postTreatmentChemicalAgentSmiles"":""CN(C)C=O""}]","ISA",3.7,74.1,"4652",0,,,"phase 2 (IFP)","ZIF - 11","0.2",4.4,,,,,,"",,115,,,,,,,,,,,,,,,,,,,,,,,,,,,,,,,,,,,,,,,,,,,,,,,,,,,,,,,,,,,,,,,"[""wt%""]",,,,,,,,,,,,
"66069c4189fd9f3d89bb0eab","2024-02-20T12:57:42.447Z","[""Dimethylformamide (DMF)""]","[""water""]","[]","[]","24",,"[""Crosslinking"",""Additive use"",""Pure solvent treatment""]","[{""postTreatmentChemicalAgentConcentrationUnit"":[""g/L""],""_id"":""65d4a1c62e1ebc1414e6d49c"",""postTreatment"":""Crosslinking"",""postTreatmentChemicalAgentSmiles"":""NCCCCCCN"",""postTreatmentChemicalAgentConcentration"":""120""},{""postTreatmentChemicalAgentConcentrationUnit"":[""v%"",""v%""],""_id"":""660696ce89fd9f3d89bb0dd8"",""postTreatment"":""Additive use"",""postTreatmentChemicalAgentSmiles"":""C(CO)O; CC(O)C"",""postTreatmentChemicalAgentConcentration"":""60;40""},{""postTreatmentChemicalAgentConcentrationUnit"":[],""_id"":""660697b889fd9f3d89bb0e0a"",""postTreatment"":""Pure solvent treatment"",""postTreatmentChemicalAgentSmiles"":""CN(C)C=O""}]","[""water""]","[""Hexane""]","[""wt%""]","[]","[""wt%""]","[]","C1=CC(=CC(=C1)N)N","2","C1=C(C=C(C=C1C(=O)Cl)C(=O)Cl)C(=O)Cl","0.1",false,"Dead-end",20,25,12,"Methanol","Dye","Rose Bengal (disodium salt)",1017.64,20,"mg/L",1,"[""SEM"",""TEM"",""FTIR"",""XPS""]",125,,71,true,false,"Accepted","[""TFN""]","[""Polyamide""]","[]","[""Polyimide(Lenzig® P84)""]","[""Pure solvent treatment""]","65d4a1c62e1ebc1414e6d498","2024-02-20T12:57:42.380Z","2016-01-01T00:00:00.000Z","MOF nanoparticles of MIL-68(Al), MIL-101(Cr) and ZIF-11 for thin film nanocomposite organic solvent nanofiltration membranes","Scientific Report","backOffice","10.1039/c6ra17522h","65c4dd4de95682d43dfe8450","Joaquin Coronas","https://doi.org/10.1039/c6ra17522h",0,"Composite","M0.1/2/1/De/f/Z11 RB/meth filtration","Scientific report","Interfacial Polymerization","[{""postTreatmentChemicalAgentConcentrationUnit"":[],""_id"":""660697b889fd9f3d89bb0e0b"",""postTreatment"":""Pure solvent treatment"",""postTreatmentChemicalAgentSmiles"":""CN(C)C=O""}]","ISA",3.8,99.2,"4653",0,,,"phase 2 (IFP)","ZIF - 11","0.2",4.4,,,,,,"",,115,,,,,,,,,,,,,,,,,,,,,,,,,,,,,,,,,,,,,,,,,,,,,,,,,,,,,,,,,,,,,,,"[""wt%""]",,,,,,,,,,,,
"6606a81b89fd9f3d89bb0ff5","2024-02-20T12:57:42.447Z","[""Dimethylformamide (DMF)""]","[""water""]","[]","[]","24",,"[""Crosslinking"",""Additive use"",""Pure solvent treatment""]","[{""postTreatmentChemicalAgentConcentrationUnit"":[""g/L""],""_id"":""65d4a1c62e1ebc1414e6d49c"",""postTreatment"":""Crosslinking"",""postTreatmentChemicalAgentSmiles"":""NCCCCCCN"",""postTreatmentChemicalAgentConcentration"":""120""},{""postTreatmentChemicalAgentConcentrationUnit"":[""v%""],""_id"":""6606a7ca89fd9f3d89bb0ff2"",""postTreatment"":""Additive use"",""postTreatmentChemicalAgentSmiles"":""C(CO)O; CC(O)C"",""postTreatmentChemicalAgentConcentration"":""60;40""},{""postTreatmentChemicalAgentConcentrationUnit"":[],""_id"":""6606a7ca89fd9f3d89bb0ff3"",""postTreatment"":""Pure solvent treatment"",""postTreatmentChemicalAgentSmiles"":""CN(C)C=O""}]","[""water""]","[""Hexane""]","[""w/v%""]","[]","[""w/v%""]","[]","C1=CC(=CC(=C1)N)N","2","C1=C(C=C(C=C1C(=O)Cl)C(=O)Cl)C(=O)Cl","0.1",false,"Dead-end",20,19,12,"Methanol","Dye","Acridine orange",265.35,20,"mg/L",1,"[""SEM"",""TEM""]",125,,71,true,false,"Accepted","[""TFC""]","[""Polyamide""]","[]","[""Polyimide(Lenzig® P84)""]","[""Pure solvent treatment""]","65d4d0bc2e1ebc1414e6d61d","2024-02-20T12:57:42.380Z","2017-01-01T00:00:00.000Z","Simultaneous use of MOFs MIL-101(Cr) and ZIF-11 in thin film nanocomposite membranes for organic solvent nanofiltration","Scientific Report","backOffice","10.1039/c7dt00197e","65c4dd4de95682d43dfe8450","Joaquin Coronas","https://doi.org/10.1039/c7dt00197e",0,"Composite","TFC AO/Meth","Scientific report","Interfacial Polymerization","[{""postTreatmentChemicalAgentConcentrationUnit"":[],""_id"":""65d4cdca2e1ebc1414e6d589"",""postTreatment"":""Pure solvent treatment"",""postTreatmentChemicalAgentSmiles"":""CN(C)C=O""}]","ISA",2.6,93,"4654",0,,,,,,,,,,,,"",,115,,,,,,,,,,,,,,,,,,,,,,,,,,,,,,,,,,,,,,,,,,,,,,,,,,,,,,,,,,,,,,,"[]",,,,,,,,,,,,
