Repository: BAMresearch/onf-database

This repository belongs to the the publication "Revealing structure-property-performance relationships of organic solvent nanofiltration membranes using a FAIR, open-access database" published in ADD JOURNAL (DOI). 
It uses a dataset derived from The Open Membrane Database (https://openmembranedatabase.org/). The access date was April 8th 2025. The original dataset is in the repository as OMD_SRNF_2025-04-08.csv file.

The main researchers involved in the study are Sarah Glass (ORCID: 0000-0002-0625-0057), Petra Merten (no ORCID available), Torsten Brinkmann (ORCID: 0000-0002-5114-6259) and Volkan Filiz (ORCID: 0000-0003-0239-8641). 

The repository contains 5 Python files:

File: OMD_SRNF_2025-04-08.csv (part 150 of 184)
"6606a86f89fd9f3d89bb0ffd","2024-02-20T12:57:42.447Z","[""Dimethylformamide (DMF)""]","[""water""]","[]","[]","24",,"[""Crosslinking"",""Additive use"",""Pure solvent treatment""]","[{""postTreatmentChemicalAgentConcentrationUnit"":[""g/L""],""_id"":""65d4a1c62e1ebc1414e6d49c"",""postTreatment"":""Crosslinking"",""postTreatmentChemicalAgentSmiles"":""NCCCCCCN"",""postTreatmentChemicalAgentConcentration"":""120""},{""postTreatmentChemicalAgentConcentrationUnit"":[""v%""],""_id"":""6606a7ca89fd9f3d89bb0ff2"",""postTreatment"":""Additive use"",""postTreatmentChemicalAgentSmiles"":""C(CO)O; CC(O)C"",""postTreatmentChemicalAgentConcentration"":""60;40""},{""postTreatmentChemicalAgentConcentrationUnit"":[],""_id"":""6606a7ca89fd9f3d89bb0ff3"",""postTreatment"":""Pure solvent treatment"",""postTreatmentChemicalAgentSmiles"":""CN(C)C=O""}]","[""water""]","[""Hexane""]","[""w/v%""]","[]","[""w/v%""]","[]","C1=CC(=CC(=C1)N)N","2","C1=C(C=C(C=C1C(=O)Cl)C(=O)Cl)C(=O)Cl","0.1",false,"Dead-end",20,19,12,"Methanol","Dye","Sunset yellow  FCF (disodium salt)",452.38,20,"mg/L",1,"[""SEM"",""TEM""]",125,,72,true,false,"Accepted","[""TFN""]","[""Polyamide""]","[]","[""Polyimide(Lenzig® P84)""]","[""Pure solvent treatment""]","65d4d0bc2e1ebc1414e6d61d","2024-02-20T12:57:42.380Z","2017-01-01T00:00:00.000Z","Simultaneous use of MOFs MIL-101(Cr) and ZIF-11 in thin film nanocomposite membranes for organic solvent nanofiltration","Scientific Report","backOffice","10.1039/c7dt00197e","65c4dd4de95682d43dfe8450","Joaquin Coronas","https://doi.org/10.1039/c7dt00197e",0,"Composite","TFNZIF11 SY/Meth","Scientific report","Interfacial Polymerization","[{""postTreatmentChemicalAgentConcentrationUnit"":[],""_id"":""65d4cdca2e1ebc1414e6d589"",""postTreatment"":""Pure solvent treatment"",""postTreatmentChemicalAgentSmiles"":""CN(C)C=O""}]","ISA",4.9,84,"4655",0,,,"phase 2 (IFP)","ZIF-11","0.2",,,,,,,"",,115,,,,,,,,,,,,,,,,,,,,,,,,,,,,,,,,,,,,,,,,,,,,,,,,,,,,,,,,,,,,,,,"[""w/v%""]",,,,,,,,,,,,
"6606a88d89fd9f3d89bb1005","2024-02-20T12:57:42.447Z","[""Dimethylformamide (DMF)""]","[""water""]","[]","[]","24",,"[""Crosslinking"",""Additive use"",""Pure solvent treatment""]","[{""postTreatmentChemicalAgentConcentrationUnit"":[""g/L""],""_id"":""65d4a1c62e1ebc1414e6d49c"",""postTreatment"":""Crosslinking"",""postTreatmentChemicalAgentSmiles"":""NCCCCCCN"",""postTreatmentChemicalAgentConcentration"":""120""},{""postTreatmentChemicalAgentConcentrationUnit"":[""v%""],""_id"":""6606a7ca89fd9f3d89bb0ff2"",""postTreatment"":""Additive use"",""postTreatmentChemicalAgentSmiles"":""C(CO)O; CC(O)C"",""postTreatmentChemicalAgentConcentration"":""60;40""},{""postTreatmentChemicalAgentConcentrationUnit"":[],""_id"":""6606a7ca89fd9f3d89bb0ff3"",""postTreatment"":""Pure solvent treatment"",""postTreatmentChemicalAgentSmiles"":""CN(C)C=O""}]","[""water""]","[""Hexane""]","[""w/v%""]","[]","[""w/v%""]","[]","C1=CC(=CC(=C1)N)N","2","C1=C(C=C(C=C1C(=O)Cl)C(=O)Cl)C(=O)Cl","0.1",false,"Dead-end",20,19,12,"Methanol","Dye","Acridine orange",265.35,20,"mg/L",1,"[""SEM"",""TEM""]",125,,72,true,false,"Accepted","[""TFN""]","[""Polyamide""]","[]","[""Polyimide(Lenzig® P84)""]","[""Pure solvent treatment""]","65d4d0bc2e1ebc1414e6d61d","2024-02-20T12:57:42.380Z","2017-01-01T00:00:00.000Z","Simultaneous use of MOFs MIL-101(Cr) and ZIF-11 in thin film nanocomposite membranes for organic solvent nanofiltration","Scientific Report","backOffice","10.1039/c7dt00197e","65c4dd4de95682d43dfe8450","Joaquin Coronas","https://doi.org/10.1039/c7dt00197e",0,"Composite","TFNZIF11 AO/Meth","Scientific report","Interfacial Polymerization","[{""postTreatmentChemicalAgentConcentrationUnit"":[],""_id"":""65d4cdca2e1ebc1414e6d589"",""postTreatment"":""Pure solvent treatment"",""postTreatmentChemicalAgentSmiles"":""CN(C)C=O""}]","ISA",3.1,99,"4656",0,,,"phase 2 (IFP)","ZIF-11","0.2",,,,,,,"",,115,,,,,,,,,,,,,,,,,,,,,,,,,,,,,,,,,,,,,,,,,,,,,,,,,,,,,,,,,,,,,,,"[""w/v%""]",,,,,,,,,,,,
"6606a8c489fd9f3d89bb100d","2024-02-20T12:57:42.447Z","[""Dimethylformamide (DMF)""]","[""water""]","[]","[]","24",,"[""Crosslinking"",""Additive use"",""Pure solvent treatment""]","[{""postTreatmentChemicalAgentConcentrationUnit"":[""g/L""],""_id"":""65d4a1c62e1ebc1414e6d49c"",""postTreatment"":""Crosslinking"",""postTreatmentChemicalAgentSmiles"":""NCCCCCCN"",""postTreatmentChemicalAgentConcentration"":""120""},{""postTreatmentChemicalAgentConcentrationUnit"":[""v%""],""_id"":""6606a7ca89fd9f3d89bb0ff2"",""postTreatment"":""Additive use"",""postTreatmentChemicalAgentSmiles"":""C(CO)O; CC(O)C"",""postTreatmentChemicalAgentConcentration"":""60;40""},{""postTreatmentChemicalAgentConcentrationUnit"":[],""_id"":""6606a7ca89fd9f3d89bb0ff3"",""postTreatment"":""Pure solvent treatment"",""postTreatmentChemicalAgentSmiles"":""CN(C)C=O""}]","[""water""]","[""Hexane""]","[""w/v%""]","[]","[""w/v%""]","[]","C1=CC(=CC(=C1)N)N","2","C1=C(C=C(C=C1C(=O)Cl)C(=O)Cl)C(=O)Cl","0.1",false,"Dead-end",20,19,12,"Methanol","Dye","Sunset yellow  FCF (disodium salt)",452.38,20,"mg/L",1,"[""SEM"",""TEM""]",125,,57,true,false,"Accepted","[""TFN""]","[""Polyamide""]","[]","[""Polyimide(Lenzig® P84)""]","[""Pure solvent treatment""]","65d4d0bc2e1ebc1414e6d61d","2024-02-20T12:57:42.380Z","2017-01-01T00:00:00.000Z","Simultaneous use of MOFs MIL-101(Cr) and ZIF-11 in thin film nanocomposite membranes for organic solvent nanofiltration","Scientific Report","backOffice","10.1039/c7dt00197e","65c4dd4de95682d43dfe8450","Joaquin Coronas","https://doi.org/10.1039/c7dt00197e",0,"Composite","TFNMIL101 SY/Meth","Scientific report","Interfacial Polymerization","[{""postTreatmentChemicalAgentConcentrationUnit"":[],""_id"":""65d4cdca2e1ebc1414e6d589"",""postTreatment"":""Pure solvent treatment"",""postTreatmentChemicalAgentSmiles"":""CN(C)C=O""}]","ISA",3.9,91,"4657",0,,,"phase 2 (IFP)","MIL-101(Cr)","0.2",,,,,,,"",,115,,,,,,,,,,,,,,,,,,,,,,,,,,,,,,,,,,,,,,,,,,,,,,,,,,,,,,,,,,,,,,,"[""w/v%""]",,,,,,,,,,,,
"6606a8f589fd9f3d89bb1015","2024-02-20T12:57:42.447Z","[""Dimethylformamide (DMF)""]","[""water""]","[]","[]","24",,"[""Crosslinking"",""Additive use"",""Pure solvent treatment""]","[{""postTreatmentChemicalAgentConcentrationUnit"":[""g/L""],""_id"":""65d4a1c62e1ebc1414e6d49c"",""postTreatment"":""Crosslinking"",""postTreatmentChemicalAgentSmiles"":""NCCCCCCN"",""postTreatmentChemicalAgentConcentration"":""120""},{""postTreatmentChemicalAgentConcentrationUnit"":[""v%""],""_id"":""6606a7ca89fd9f3d89bb0ff2"",""postTreatment"":""Additive use"",""postTreatmentChemicalAgentSmiles"":""C(CO)O; CC(O)C"",""postTreatmentChemicalAgentConcentration"":""60;40""},{""postTreatmentChemicalAgentConcentrationUnit"":[],""_id"":""6606a7ca89fd9f3d89bb0ff3"",""postTreatment"":""Pure solvent treatment"",""postTreatmentChemicalAgentSmiles"":""CN(C)C=O""}]","[""water""]","[""Hexane""]","[""w/v%""]","[]","[""w/v%""]","[]","C1=CC(=CC(=C1)N)N","2","C1=C(C=C(C=C1C(=O)Cl)C(=O)Cl)C(=O)Cl","0.1",false,"Dead-end",20,19,12,"Methanol","Dye","Acridine orange",265.35,20,"mg/L",1,"[""SEM"",""TEM""]",125,,57,true,false,"Accepted","[""TFN""]","[""Polyamide""]","[]","[""Polyimide(Lenzig® P84)""]","[""Pure solvent treatment""]","65d4d0bc2e1ebc1414e6d61d","2024-02-20T12:57:42.380Z","2017-01-01T00:00:00.000Z","Simultaneous use of MOFs MIL-101(Cr) and ZIF-11 in thin film nanocomposite membranes for organic solvent nanofiltration","Scientific Report","backOffice","10.1039/c7dt00197e","65c4dd4de95682d43dfe8450","Joaquin Coronas","https://doi.org/10.1039/c7dt00197e",0,"Composite","TFNMIL101 AO/Meth","Scientific report","Interfacial Polymerization","[{""postTreatmentChemicalAgentConcentrationUnit"":[],""_id"":""65d4cdca2e1ebc1414e6d589"",""postTreatment"":""Pure solvent treatment"",""postTreatmentChemicalAgentSmiles"":""CN(C)C=O""}]","ISA",3.1,98,"4658",0,,,"phase 2 (IFP)","MIL-101(Cr)","0.2",,,,,,,"",,115,,,,,,,,,,,,,,,,,,,,,,,,,,,,,,,,,,,,,,,,,,,,,,,,,,,,,,,,,,,,,,,"[""w/v%""]",,,,,,,,,,,,
"6606a94a89fd9f3d89bb1027","2024-02-20T12:57:42.447Z","[""Dimethylformamide (DMF)""]","[""water""]","[]","[]","24",,"[""Crosslinking"",""Additive use"",""Pure solvent treatment""]","[{""postTreatmentChemicalAgentConcentrationUnit"":[""g/L""],""_id"":""65d4a1c62e1ebc1414e6d49c"",""postTreatment"":""Crosslinking"",""postTreatmentChemicalAgentSmiles"":""NCCCCCCN"",""postTreatmentChemicalAgentConcentration"":""120""},{""postTreatmentChemicalAgentConcentrationUnit"":[""v%""],""_id"":""6606a7ca89fd9f3d89bb0ff2"",""postTreatment"":""Additive use"",""postTreatmentChemicalAgentSmiles"":""C(CO)O; CC(O)C"",""postTreatmentChemicalAgentConcentration"":""60;40""},{""postTreatmentChemicalAgentConcentrationUnit"":[],""_id"":""6606a7ca89fd9f3d89bb0ff3"",""postTreatment"":""Pure solvent treatment"",""postTreatmentChemicalAgentSmiles"":""CN(C)C=O""}]","[""water""]","[""Hexane""]","[""w/v%""]","[]","[""w/v%""]","[]","C1=CC(=CC(=C1)N)N","2","C1=C(C=C(C=C1C(=O)Cl)C(=O)Cl)C(=O)Cl","0.1",false,"Dead-end",20,19,12,"Methanol","Dye","Sunset yellow  FCF (disodium salt)",452.38,20,"mg/L",1,"[""SEM"",""TEM""]",125,,71,true,false,"Accepted","[""TFN""]","[""Polyamide""]","[]","[""Polyimide(Lenzig® P84)""]","[""Pure solvent treatment""]","65d4d0bc2e1ebc1414e6d61d","2024-02-20T12:57:42.380Z","2017-01-01T00:00:00.000Z","Simultaneous use of MOFs MIL-101(Cr) and ZIF-11 in thin film nanocomposite membranes for organic solvent nanofiltration","Scientific Report","backOffice","10.1039/c7dt00197e","65c4dd4de95682d43dfe8450","Joaquin Coronas","https://doi.org/10.1039/c7dt00197e",0,"Composite","TFNMIL101-ZIF11 SY/Meth","Scientific report","Interfacial Polymerization","[{""postTreatmentChemicalAgentConcentrationUnit"":[],""_id"":""65d4cdca2e1ebc1414e6d589"",""postTreatment"":""Pure solvent treatment"",""postTreatmentChemicalAgentSmiles"":""CN(C)C=O""}]","ISA",4.8,88,"4659",0,,,"phase 2 (IFP)","MIL-101(Cr); ZIF-11","0.1;0.1",,,,,,,"",,115,,,,,,,,,,,,,,,,,,,,,,,,,,,,,,,,,,,,,,,,,,,,,,,,,,,,,,,,,,,,,,,"[""w/v%"",""w/v%""]",,,,,,,,,,,,
"6606a97589fd9f3d89bb102f","2024-02-20T12:57:42.447Z","[""Dimethylformamide (DMF)""]","[""water""]","[]","[]","24",,"[""Crosslinking"",""Additive use"",""Pure solvent treatment""]","[{""postTreatmentChemicalAgentConcentrationUnit"":[""g/L""],""_id"":""65d4a1c62e1ebc1414e6d49c"",""postTreatment"":""Crosslinking"",""postTreatmentChemicalAgentSmiles"":""NCCCCCCN"",""postTreatmentChemicalAgentConcentration"":""120""},{""postTreatmentChemicalAgentConcentrationUnit"":[""v%""],""_id"":""6606a7ca89fd9f3d89bb0ff2"",""postTreatment"":""Additive use"",""postTreatmentChemicalAgentSmiles"":""C(CO)O; CC(O)C"",""postTreatmentChemicalAgentConcentration"":""60;40""},{""postTreatmentChemicalAgentConcentrationUnit"":[],""_id"":""6606a7ca89fd9f3d89bb0ff3"",""postTreatment"":""Pure solvent treatment"",""postTreatmentChemicalAgentSmiles"":""CN(C)C=O""}]","[""water""]","[""Hexane""]","[""w/v%""]","[]","[""w/v%""]","[]","C1=CC(=CC(=C1)N)N","2","C1=C(C=C(C=C1C(=O)Cl)C(=O)Cl)C(=O)Cl","0.1",false,"Dead-end",20,25,12,"Methanol","Dye","Sunset yellow  FCF (disodium salt)",452.38,20,"mg/L",1,"[""SEM"",""TEM""]",125,,71,true,false,"Accepted","[""TFN""]","[""Polyamide""]","[]","[""Polyimide(Lenzig® P84)""]","[""Pure solvent treatment""]","65d4d0bc2e1ebc1414e6d61d","2024-02-20T12:57:42.380Z","2017-01-01T00:00:00.000Z","Simultaneous use of MOFs MIL-101(Cr) and ZIF-11 in thin film nanocomposite membranes for organic solvent nanofiltration","Scientific Report","backOffice","10.1039/c7dt00197e","65c4dd4de95682d43dfe8450","Joaquin Coronas","https://doi.org/10.1039/c7dt00197e",0,"Composite","TFNMIL101-ZIF11 SY/Meth 25°C filtration","Scientific report","Interfacial Polymerization","[{""postTreatmentChemicalAgentConcentrationUnit"":[],""_id"":""65d4cdca2e1ebc1414e6d589"",""postTreatment"":""Pure solvent treatment"",""postTreatmentChemicalAgentSmiles"":""CN(C)C=O""}]","ISA",6.9,89,"4660",0,,,"phase 2 (IFP)","MIL-101(Cr); ZIF-11","0.1;0.1",9,,,,,,"",,115,,,,,,,,,,,,,,,,,,,,,,,,,,,,,,,,,,,,,,,,,,,,,,,,,,,,,,,,,,,,,,,"[""w/v%"",""w/v%""]",,,,,,,,,,,,
"6606aa3289fd9f3d89bb1045","2024-02-20T12:57:42.447Z","[""Dimethylformamide (DMF)""]","[""water""]","[]","[]","24",,"[""Crosslinking"",""Additive use"",""Pure solvent treatment""]","[{""postTreatmentChemicalAgentConcentrationUnit"":[""g/L""],""_id"":""65d4a1c62e1ebc1414e6d49c"",""postTreatment"":""Crosslinking"",""postTreatmentChemicalAgentSmiles"":""NCCCCCCN"",""postTreatmentChemicalAgentConcentration"":""120""},{""postTreatmentChemicalAgentConcentrationUnit"":[""v%""],""_id"":""6606a7ca89fd9f3d89bb0ff2"",""postTreatment"":""Additive use"",""postTreatmentChemicalAgentSmiles"":""C(CO)O; CC(O)C"",""postTreatmentChemicalAgentConcentration"":""60;40""},{""postTreatmentChemicalAgentConcentrationUnit"":[],""_id"":""6606a7ca89fd9f3d89bb0ff3"",""postTreatment"":""Pure solvent treatment"",""postTreatmentChemicalAgentSmiles"":""CN(C)C=O""}]","[""water""]","[""Hexane""]","[""w/v%""]","[]","[""w/v%""]","[]","C1=CC(=CC(=C1)N)N","2","C1=C(C=C(C=C1C(=O)Cl)C(=O)Cl)C(=O)Cl","0.1",false,"Dead-end",20,50,12,"Methanol","Dye","Sunset yellow  FCF (disodium salt)",452.38,20,"mg/L",1,"[""SEM"",""TEM""]",125,,71,true,false,"Accepted","[""TFN""]","[""Polyamide""]","[]","[""Polyimide(Lenzig® P84)""]","[""Pure solvent treatment""]","65d4d0bc2e1ebc1414e6d61d","2024-02-20T12:57:42.380Z","2017-01-01T00:00:00.000Z","Simultaneous use of MOFs MIL-101(Cr) and ZIF-11 in thin film nanocomposite membranes for organic solvent nanofiltration","Scientific Report","backOffice","10.1039/c7dt00197e","65c4dd4de95682d43dfe8450","Joaquin Coronas","https://doi.org/10.1039/c7dt00197e",0,"Composite","TFNMIL101-ZIF11 SY/Meth 50°C filtration","Scientific report","Interfacial Polymerization","[{""postTreatmentChemicalAgentConcentrationUnit"":[],""_id"":""65d4cdca2e1ebc1414e6d589"",""postTreatment"":""Pure solvent treatment"",""postTreatmentChemicalAgentSmiles"":""CN(C)C=O""}]","ISA",9.5,93,"4661",0,,,"phase 2 (IFP)","MIL-101(Cr); ZIF-11","0.1;0.1",13.5,,,,,,"",,115,,,,,,,,,,,,,,,,,,,,,,,,,,,,,,,,,,,,,,,,,,,,,,,,,,,,,,,,,,,,,,,"[""w/v%"",""w/v%""]",,,,,,,,,,,,
"6606ab9b89fd9f3d89bb10f0","2024-03-05T07:32:09.054Z","[]","[]","[]","[]",,,"[""None""]","[]","[""water""]","[""Hexane""]","[""wt%""]","[]","[""wt%""]","[]","C1=CC(=CC(=C1)N)N","2.0","C1=C(C(=CC(=C1C(=O)Cl)C(=O)Cl)C(=O)Cl)C(=O)Cl","0.3",false,"Crossflow",10,25,,"Ethanol","Dye","Rhodamine B (chloride salt)",479.02,100,"mg/L",1,"[""AFM"",""FTIR"",""SEM"",""TEM"",""XPS""]",165,27.3,,true,false,"Accepted","[""TFN""]","[""Polyimide""]","[]","[""Polyimide(Lenzig® P84)""]","[""Surface treatment"",""Crosslinking"",""Pure solvent treatment""]","65e5d1e61850430560c19de2","2024-03-04T13:51:34.252Z","2019-01-01T00:00:00.000Z","Graphene Quantum Dots-Doped Thin Film Nanocomposite Polyimide Membranes with Enhanced Solvent Resistance for Solvent-Resistant Nanofiltration","Scientific Report","backOffice","10.1021/acsami.8b19834","65e13b191850430560c199f5","Li","https://doi.org/10.1021/acsami.8b19834",0,"Composite","(PI-GQDs-0/PI)0-EtOH","Scientific report","Interfacial Polymerization","[{""postTreatmentChemicalAgentConcentrationUnit"":[""v%"",""v%"",""v%""],""_id"":""65e6ca791850430560c1a00b"",""postTreatment"":""Surface treatment"",""postTreatmentChemicalAgentSmiles"":""CC(=O)OC(=O)C ; CCN(CC)CC ; CC(=O)C"",""postTreatmentChemicalAgentConcentration"":""21.4 ; 7.1 ; 71.4""},{""postTreatmentChemicalAgentConcentrationUnit"":[""wt%"",""wt%""],""_id"":""65e6ca791850430560c1a00c"",""postTreatment"":""Crosslinking"",""postTreatmentChemicalAgentSmiles"":""C(CCCN)CCN ; CC(C)O "",""postTreatmentChemicalAgentConcentration"":""10.0 ; 90.0""},{""postTreatmentChemicalAgentConcentrationUnit"":[],""_id"":""65e6cace1850430560c1a01e"",""postTreatment"":""Pure solvent treatment"",""postTreatmentChemicalAgentSmiles"":""CN(C)C=O ; CCO""}]","Commercial",0.373,96.8,"4662",0,,,"phase 1 (IFP)","graphene quantum dots","0",,,,,,,,,,,,,,,,,,,,,,,,,,,,,,,,,,,,,,,,,,,,,,,,,,,,,,,,,,,,,,,,,,,,,,,,"[""mg/L""]",,,,,,,,,,,,
"6606abe489fd9f3d89bb1104","2024-03-05T07:32:09.054Z","[]","[]","[]","[]",,,"[""None""]","[]","[""water""]","[""Hexane""]","[""wt%""]","[]","[""wt%""]","[]","C1=CC(=CC(=C1)N)N","2.0","C1=C(C(=CC(=C1C(=O)Cl)C(=O)Cl)C(=O)Cl)C(=O)Cl","0.3",false,"Crossflow",10,25,,"Ethanol","Dye","Rhodamine B (chloride salt)",479.02,100,"mg/L",1,"[""AFM"",""FTIR"",""SEM"",""TEM"",""XPS""]",165,27.3,,true,false,"Accepted","[""TFN""]","[""Polyimide""]","[]","[""Polyimide(Lenzig® P84)""]","[""Surface treatment"",""Crosslinking"",""Pure solvent treatment""]","65e5d1e61850430560c19de2","2024-03-04T13:51:34.252Z","2019-01-01T00:00:00.000Z","Graphene Quantum Dots-Doped Thin Film Nanocomposite Polyimide Membranes with Enhanced Solvent Resistance for Solvent-Resistant Nanofiltration","Scientific Report","backOffice","10.1021/acsami.8b19834","65e13b191850430560c199f5","Li","https://doi.org/10.1021/acsami.8b19834",0,"Composite","(PI-GQDs-0/PI)30-EtOH","Scientific report","Interfacial Polymerization","[{""postTreatmentChemicalAgentConcentrationUnit"":[""v%"",""v%"",""v%""],""_id"":""65e6ca791850430560c1a00b"",""postTreatment"":""Surface treatment"",""postTreatmentChemicalAgentSmiles"":""CC(=O)OC(=O)C ; CCN(CC)CC ; CC(=O)C"",""postTreatmentChemicalAgentConcentration"":""21.4 ; 7.1 ; 71.4""},{""postTreatmentChemicalAgentConcentrationUnit"":[""wt%"",""wt%""],""_id"":""65e6ca791850430560c1a00c"",""postTreatment"":""Crosslinking"",""postTreatmentChemicalAgentSmiles"":""C(CCCN)CCN ; CC(C)O "",""postTreatmentChemicalAgentConcentration"":""10.0 ; 90.0""},{""postTreatmentChemicalAgentConcentrationUnit"":[],""_id"":""65e6cace1850430560c1a01e"",""postTreatment"":""Pure solvent treatment"",""postTreatmentChemicalAgentSmiles"":""CN(C)C=O ; CCO""}]","Commercial",0.264,96.3,"4663",0,,,"phase 1 (IFP)","graphene quantum dots","0",,,,,,,,,,,,,,,,,,,,,,,,,,,,,,,,,,,,,,,,,,,,,,,,,,,,,,,,,,,,,,,,,,,,,,,,"[""mg/L""]",,,,,,,,,,,,
"6606ac0589fd9f3d89bb110d","2024-03-05T07:32:09.054Z","[]","[]","[]","[]",,,"[""None""]","[]","[""water""]","[""Hexane""]","[""wt%""]","[]","[""wt%""]","[]","C1=CC(=CC(=C1)N)N","2.0","C1=C(C(=CC(=C1C(=O)Cl)C(=O)Cl)C(=O)Cl)C(=O)Cl","0.3",false,"Crossflow",10,25,,"Ethanol","Dye","Rhodamine B (chloride salt)",479.02,100,"mg/L",1,"[""AFM"",""FTIR"",""SEM"",""TEM"",""XPS""]",165,27.3,,true,false,"Accepted","[""TFN""]","[""Polyimide""]","[]","[""Polyimide(Lenzig® P84)""]","[""Surface treatment"",""Crosslinking"",""Pure solvent treatment""]","65e5d1e61850430560c19de2","2024-03-04T13:51:34.252Z","2019-01-01T00:00:00.000Z","Graphene Quantum Dots-Doped Thin Film Nanocomposite Polyimide Membranes with Enhanced Solvent Resistance for Solvent-Resistant Nanofiltration","Scientific Report","backOffice","10.1021/acsami.8b19834","65e13b191850430560c199f5","Li","https://doi.org/10.1021/acsami.8b19834",0,"Composite","(PI-GQDs-0/PI)90-EtOH","Scientific report","Interfacial Polymerization","[{""postTreatmentChemicalAgentConcentrationUnit"":[""v%"",""v%"",""v%""],""_id"":""65e6ca791850430560c1a00b"",""postTreatment"":""Surface treatment"",""postTreatmentChemicalAgentSmiles"":""CC(=O)OC(=O)C ; CCN(CC)CC ; CC(=O)C"",""postTreatmentChemicalAgentConcentration"":""21.4 ; 7.1 ; 71.4""},{""postTreatmentChemicalAgentConcentrationUnit"":[""wt%"",""wt%""],""_id"":""65e6ca791850430560c1a00c"",""postTreatment"":""Crosslinking"",""postTreatmentChemicalAgentSmiles"":""C(CCCN)CCN ; CC(C)O "",""postTreatmentChemicalAgentConcentration"":""10.0 ; 90.0""},{""postTreatmentChemicalAgentConcentrationUnit"":[],""_id"":""65e6cace1850430560c1a01e"",""postTreatment"":""Pure solvent treatment"",""postTreatmentChemicalAgentSmiles"":""CN(C)C=O ; CCO""}]","Commercial",0.198,97.69,"4664",0,,,"phase 1 (IFP)","graphene quantum dots","0",,,,,,,,,,,,,,,,,,,,,,,,,,,,,,,,,,,,,,,,,,,,,,,,,,,,,,,,,,,,,,,,,,,,,,,,"[""mg/L""]",,,,,,,,,,,,
"6606ac2789fd9f3d89bb1116","2024-03-05T07:32:09.054Z","[]","[]","[]","[]",,,"[""None""]","[]","[""water""]","[""Hexane""]","[""wt%""]","[]","[""wt%""]","[]","C1=CC(=CC(=C1)N)N","2.0","C1=C(C(=CC(=C1C(=O)Cl)C(=O)Cl)C(=O)Cl)C(=O)Cl","0.3",false,"Crossflow",10,25,,"Ethanol","Dye","Rhodamine B (chloride salt)",479.02,100,"mg/L",1,"[""AFM"",""FTIR"",""SEM"",""TEM"",""XPS""]",165,27.3,,true,false,"Accepted","[""TFN""]","[""Polyimide""]","[]","[""Polyimide(Lenzig® P84)""]","[""Surface treatment"",""Crosslinking"",""Pure solvent treatment""]","65e5d1e61850430560c19de2","2024-03-04T13:51:34.252Z","2019-01-01T00:00:00.000Z","Graphene Quantum Dots-Doped Thin Film Nanocomposite Polyimide Membranes with Enhanced Solvent Resistance for Solvent-Resistant Nanofiltration","Scientific Report","backOffice","10.1021/acsami.8b19834","65e13b191850430560c199f5","Li","https://doi.org/10.1021/acsami.8b19834",0,"Composite","(PI-GQDs-0/PI)120-EtOH","Scientific report","Interfacial Polymerization","[{""postTreatmentChemicalAgentConcentrationUnit"":[""v%"",""v%"",""v%""],""_id"":""65e6ca791850430560c1a00b"",""postTreatment"":""Surface treatment"",""postTreatmentChemicalAgentSmiles"":""CC(=O)OC(=O)C ; CCN(CC)CC ; CC(=O)C"",""postTreatmentChemicalAgentConcentration"":""21.4 ; 7.1 ; 71.4""},{""postTreatmentChemicalAgentConcentrationUnit"":[""wt%"",""wt%""],""_id"":""65e6ca791850430560c1a00c"",""postTreatment"":""Crosslinking"",""postTreatmentChemicalAgentSmiles"":""C(CCCN)CCN ; CC(C)O "",""postTreatmentChemicalAgentConcentration"":""10.0 ; 90.0""},{""postTreatmentChemicalAgentConcentrationUnit"":[],""_id"":""65e6cace1850430560c1a01e"",""postTreatment"":""Pure solvent treatment"",""postTreatmentChemicalAgentSmiles"":""CN(C)C=O ; CCO""}]","Commercial",0.211,96.26,"4665",0,,,"phase 1 (IFP)","graphene quantum dots","0",,,,,,,,,,,,,,,,,,,,,,,,,,,,,,,,,,,,,,,,,,,,,,,,,,,,,,,,,,,,,,,,,,,,,,,,"[""mg/L""]",,,,,,,,,,,,
"6606b3fd89fd9f3d89bb11f3","2024-03-05T07:32:09.054Z","[]","[]","[]","[]",,,"[""None""]","[]","[""water""]","[""Hexane""]","[""wt%""]","[]","[""wt%""]","[]","C1=CC(=CC(=C1)N)N","2.0","C1=C(C(=CC(=C1C(=O)Cl)C(=O)Cl)C(=O)Cl)C(=O)Cl","0.3",false,"Crossflow",10,25,,"Ethanol","Dye","Rhodamine B (chloride salt)",479.02,100,"mg/L",1,"[""AFM"",""FTIR"",""SEM"",""TEM"",""XPS""]",165,27.3,,true,false,"Accepted","[""TFN""]","[""Polyimide""]","[]","[""Polyimide(Lenzig® P84)""]","[""Surface treatment"",""Crosslinking"",""Pure solvent treatment""]","65e5d1e61850430560c19de2","2024-03-04T13:51:34.252Z","2019-01-01T00:00:00.000Z","Graphene Quantum Dots-Doped Thin Film Nanocomposite Polyimide Membranes with Enhanced Solvent Resistance for Solvent-Resistant Nanofiltration","Scientific Report","backOffice","10.1021/acsami.8b19834","65e13b191850430560c199f5","Li","https://doi.org/10.1021/acsami.8b19834",0,"Composite","(PI-GQDs-0/PI)60A-EtOH","Scientific report","Interfacial Polymerization","[{""postTreatmentChemicalAgentConcentrationUnit"":[""v%"",""v%"",""v%""],""_id"":""65e6ca791850430560c1a00b"",""postTreatment"":""Surface treatment"",""postTreatmentChemicalAgentSmiles"":""CC(=O)OC(=O)C ; CCN(CC)CC ; CC(=O)C"",""postTreatmentChemicalAgentConcentration"":""21.4 ; 7.1 ; 71.4""},{""postTreatmentChemicalAgentConcentrationUnit"":[""wt%"",""wt%""],""_id"":""65e6ca791850430560c1a00c"",""postTreatment"":""Crosslinking"",""postTreatmentChemicalAgentSmiles"":""C(CCCN)CCN ; CC(C)O "",""postTreatmentChemicalAgentConcentration"":""10.0 ; 90.0""},{""postTreatmentChemicalAgentConcentrationUnit"":[],""_id"":""65e6cace1850430560c1a01e"",""postTreatment"":""Pure solvent treatment"",""postTreatmentChemicalAgentSmiles"":""CN(C)C=O ; CCO""}]","Commercial",1.35,98.84,"4666",0,,,"phase 1 (IFP)","graphene quantum dots","0",,,,,,,,,,,,,,,,,,,,,,,,,,,,,,,,,,,,,,,,,,,,,,,,,,,,,,,,,,,,,,,,,,,,,,,,"[""mg/L""]",,,,,,,,,,,,
"6606b49d89fd9f3d89bb1206","2024-03-05T07:32:09.054Z","[]","[]","[]","[]",,,"[""None""]","[]","[""water""]","[""Hexane""]","[""wt%""]","[]","[""wt%""]","[]","C1=CC(=CC(=C1)N)N","2.0","C1=C(C(=CC(=C1C(=O)Cl)C(=O)Cl)C(=O)Cl)C(=O)Cl","0.3",false,"Crossflow",10,25,,"Ethanol","Dye","Rhodamine B (chloride salt)",479.02,100,"mg/L",1,"[""AFM"",""FTIR"",""SEM"",""TEM"",""XPS""]",165,26.7,,true,false,"Accepted","[""TFN""]","[""Polyimide""]","[]","[""Polyimide(Lenzig® P84)""]","[""Surface treatment"",""Crosslinking"",""Pure solvent treatment""]","65e5d1e61850430560c19de2","2024-03-04T13:51:34.252Z","2019-01-01T00:00:00.000Z","Graphene Quantum Dots-Doped Thin Film Nanocomposite Polyimide Membranes with Enhanced Solvent Resistance for Solvent-Resistant Nanofiltration","Scientific Report","backOffice","10.1021/acsami.8b19834","65e13b191850430560c199f5","Li","https://doi.org/10.1021/acsami.8b19834",0,"Composite","(PI-GQDs-25/PI)60A-EtOH","Scientific report","Interfacial Polymerization","[{""postTreatmentChemicalAgentConcentrationUnit"":[""v%"",""v%"",""v%""],""_id"":""65e6ca791850430560c1a00b"",""postTreatment"":""Surface treatment"",""postTreatmentChemicalAgentSmiles"":""CC(=O)OC(=O)C ; CCN(CC)CC ; CC(=O)C"",""postTreatmentChemicalAgentConcentration"":""21.4 ; 7.1 ; 71.4""},{""postTreatmentChemicalAgentConcentrationUnit"":[""wt%"",""wt%""],""_id"":""65e6ca791850430560c1a00c"",""postTreatment"":""Crosslinking"",""postTreatmentChemicalAgentSmiles"":""C(CCCN)CCN ; CC(C)O "",""postTreatmentChemicalAgentConcentration"":""10.0 ; 90.0""},{""postTreatmentChemicalAgentConcentrationUnit"":[],""_id"":""65e6cace1850430560c1a01e"",""postTreatment"":""Pure solvent treatment"",""postTreatmentChemicalAgentSmiles"":""CN(C)C=O ; CCO""}]","Commercial",1.648,98.55,"4667",0,,,"phase 1 (IFP)","graphene quantum dots","25",,,,,,,,,,,,,,,,,,,,,,,,,,,,,,,,,,,,,,,,,,,,,,,,,,,,,,,,,,,,,,,,,,,,,,,,"[""mg/L""]",,,,,,,,,,,,
"6606b52f89fd9f3d89bb122f","2024-03-05T07:32:09.054Z","[]","[]","[]","[]",,,"[""None""]","[]","[""water""]","[""Hexane""]","[""wt%""]","[]","[""wt%""]","[]","C1=CC(=CC(=C1)N)N","2.0","C1=C(C(=CC(=C1C(=O)Cl)C(=O)Cl)C(=O)Cl)C(=O)Cl","0.3",false,"Crossflow",10,25,,"Ethanol","Dye","Rhodamine B (chloride salt)",479.02,100,"mg/L",1,"[""AFM"",""FTIR"",""SEM"",""TEM"",""XPS""]",165,24.5,,true,false,"Accepted","[""TFN""]","[""Polyimide""]","[]","[""Polyimide(Lenzig® P84)""]","[""Surface treatment"",""Crosslinking"",""Pure solvent treatment""]","65e5d1e61850430560c19de2","2024-03-04T13:51:34.252Z","2019-01-01T00:00:00.000Z","Graphene Quantum Dots-Doped Thin Film Nanocomposite Polyimide Membranes with Enhanced Solvent Resistance for Solvent-Resistant Nanofiltration","Scientific Report","backOffice","10.1021/acsami.8b19834","65e13b191850430560c199f5","Li","https://doi.org/10.1021/acsami.8b19834",0,"Composite","(PI-GQDs-50/PI)60A-EtOH","Scientific report","Interfacial Polymerization","[{""postTreatmentChemicalAgentConcentrationUnit"":[""v%"",""v%"",""v%""],""_id"":""65e6ca791850430560c1a00b"",""postTreatment"":""Surface treatment"",""postTreatmentChemicalAgentSmiles"":""CC(=O)OC(=O)C ; CCN(CC)CC ; CC(=O)C"",""postTreatmentChemicalAgentConcentration"":""21.4 ; 7.1 ; 71.4""},{""postTreatmentChemicalAgentConcentrationUnit"":[""wt%"",""wt%""],""_id"":""65e6ca791850430560c1a00c"",""postTreatment"":""Crosslinking"",""postTreatmentChemicalAgentSmiles"":""C(CCCN)CCN ; CC(C)O "",""postTreatmentChemicalAgentConcentration"":""10.0 ; 90.0""},{""postTreatmentChemicalAgentConcentrationUnit"":[],""_id"":""65e6cace1850430560c1a01e"",""postTreatment"":""Pure solvent treatment"",""postTreatmentChemicalAgentSmiles"":""CN(C)C=O ; CCO""}]","Commercial",2.266,98.74,"4668",0,,,"phase 1 (IFP)","graphene quantum dots","50",,,,,,,,,,,,,,,,,,,,,,,,,,,,,,,,,,,,,,,,,,,,,,,,,,,,,,,,,,,,,,,,,,,,,,,,"[""mg/L""]",,,,,,,,,,,,
"6606b6ee89fd9f3d89bb1250","2024-03-05T07:32:09.054Z","[]","[]","[]","[]",,,"[""None""]","[]","[""water""]","[""Hexane""]","[""wt%""]","[]","[""wt%""]","[]","C1=CC(=CC(=C1)N)N","2.0","C1=C(C(=CC(=C1C(=O)Cl)C(=O)Cl)C(=O)Cl)C(=O)Cl","0.3",false,"Crossflow",10,25,,"Ethanol","Dye","Rhodamine B (chloride salt)",479.02,100,"mg/L",1,"[""AFM"",""FTIR"",""SEM"",""TEM"",""XPS""]",165,24.3,,true,false,"Accepted","[""TFN""]","[""Polyimide""]","[]","[""Polyimide(Lenzig® P84)""]","[""Surface treatment"",""Crosslinking"",""Pure solvent treatment""]","65e5d1e61850430560c19de2","2024-03-04T13:51:34.252Z","2019-01-01T00:00:00.000Z","Graphene Quantum Dots-Doped Thin Film Nanocomposite Polyimide Membranes with Enhanced Solvent Resistance for Solvent-Resistant Nanofiltration","Scientific Report","backOffice","10.1021/acsami.8b19834","65e13b191850430560c199f5","Li","https://doi.org/10.1021/acsami.8b19834",0,"Composite","(PI-GQDs-75/PI)60-EtOH","Scientific report","Interfacial Polymerization","[{""postTreatmentChemicalAgentConcentrationUnit"":[""v%"",""v%"",""v%""],""_id"":""65e6ca791850430560c1a00b"",""postTreatment"":""Surface treatment"",""postTreatmentChemicalAgentSmiles"":""CC(=O)OC(=O)C ; CCN(CC)CC ; CC(=O)C"",""postTreatmentChemicalAgentConcentration"":""21.4 ; 7.1 ; 71.4""},{""postTreatmentChemicalAgentConcentrationUnit"":[""wt%"",""wt%""],""_id"":""65e6ca791850430560c1a00c"",""postTreatment"":""Crosslinking"",""postTreatmentChemicalAgentSmiles"":""C(CCCN)CCN ; CC(C)O "",""postTreatmentChemicalAgentConcentration"":""10.0 ; 90.0""},{""postTreatmentChemicalAgentConcentrationUnit"":[],""_id"":""65e6cace1850430560c1a01e"",""postTreatment"":""Pure solvent treatment"",""postTreatmentChemicalAgentSmiles"":""CN(C)C=O ; CCO""}]","Commercial",0.282,96.71,"4669",0,,,"phase 1 (IFP)","graphene quantum dots","75",,,,,,,,,,,,,,,,,,,,,,,,,,,,,,,,,,,,,,,,,,,,,,,,,,,,,,,,,,,,,,,,,,,,,,,,"[""mg/L""]",,,,,,,,,,,,
"6606b7cb89fd9f3d89bb1262","2024-03-05T07:32:09.054Z","[]","[]","[]","[]",,,"[""None""]","[]","[""water""]","[""Hexane""]","[""wt%""]","[]","[""wt%""]","[]","C1=CC(=CC(=C1)N)N","2.0","C1=C(C(=CC(=C1C(=O)Cl)C(=O)Cl)C(=O)Cl)C(=O)Cl","0.3",false,"Crossflow",10,25,,"Ethanol","Dye","Rhodamine B (chloride salt)",479.02,100,"mg/L",1,"[""AFM"",""FTIR"",""SEM"",""TEM"",""XPS""]",165,24.3,,true,false,"Accepted","[""TFN""]","[""Polyimide""]","[]","[""Polyimide(Lenzig® P84)""]","[""Surface treatment"",""Crosslinking"",""Pure solvent treatment""]","65e5d1e61850430560c19de2","2024-03-04T13:51:34.252Z","2019-01-01T00:00:00.000Z","Graphene Quantum Dots-Doped Thin Film Nanocomposite Polyimide Membranes with Enhanced Solvent Resistance for Solvent-Resistant Nanofiltration","Scientific Report","backOffice","10.1021/acsami.8b19834","65e13b191850430560c199f5","Li","https://doi.org/10.1021/acsami.8b19834",0,"Composite","(PI-GQDs-75/PI)60A-EtOH","Scientific report","Interfacial Polymerization","[{""postTreatmentChemicalAgentConcentrationUnit"":[""v%"",""v%"",""v%""],""_id"":""65e6ca791850430560c1a00b"",""postTreatment"":""Surface treatment"",""postTreatmentChemicalAgentSmiles"":""CC(=O)OC(=O)C ; CCN(CC)CC ; CC(=O)C"",""postTreatmentChemicalAgentConcentration"":""21.4 ; 7.1 ; 71.4""},{""postTreatmentChemicalAgentConcentrationUnit"":[""wt%"",""wt%""],""_id"":""65e6ca791850430560c1a00c"",""postTreatment"":""Crosslinking"",""postTreatmentChemicalAgentSmiles"":""C(CCCN)CCN ; CC(C)O "",""postTreatmentChemicalAgentConcentration"":""10.0 ; 90.0""},{""postTreatmentChemicalAgentConcentrationUnit"":[],""_id"":""65e6cace1850430560c1a01e"",""postTreatment"":""Pure solvent treatment"",""postTreatmentChemicalAgentSmiles"":""CN(C)C=O ; CCO""}]","Commercial",2.136,97.48,"4670",0,,,"phase 1 (IFP)","graphene quantum dots","75",,,,,,,,,,,,,,,,,,,,,,,,,,,,,,,,,,,,,,,,,,,,,,,,,,,,,,,,,,,,,,,,,,,,,,,,"[""mg/L""]",,,,,,,,,,,,
"6606b89989fd9f3d89bb12ad","2024-03-05T07:32:09.054Z","[]","[]","[]","[]",,,"[""None""]","[]","[""water""]","[""Hexane""]","[""wt%""]","[]","[""wt%""]","[]","C1=CC(=CC(=C1)N)N","2.0","C1=C(C(=CC(=C1C(=O)Cl)C(=O)Cl)C(=O)Cl)C(=O)Cl","0.3",false,"Crossflow",10,25,,"Ethanol","Dye","Rhodamine B (chloride salt)",479.02,100,"mg/L",1,"[""AFM"",""FTIR"",""SEM"",""TEM"",""XPS""]",,,,true,false,"Accepted","[""TFN""]","[""Polyimide""]","[]","[""Polyimide(Lenzig® P84)""]","[""Surface treatment"",""Crosslinking"",""Pure solvent treatment""]","65e5d1e61850430560c19de2","2024-03-04T13:51:34.252Z","2019-01-01T00:00:00.000Z","Graphene Quantum Dots-Doped Thin Film Nanocomposite Polyimide Membranes with Enhanced Solvent Resistance for Solvent-Resistant Nanofiltration","Scientific Report","backOffice","10.1021/acsami.8b19834","65e13b191850430560c199f5","Li","https://doi.org/10.1021/acsami.8b19834",0,"Composite","(PI-GQDs-100/PI)60A-EtOH","Scientific report","Interfacial Polymerization","[{""postTreatmentChemicalAgentConcentrationUnit"":[""v%"",""v%"",""v%""],""_id"":""65e6ca791850430560c1a00b"",""postTreatment"":""Surface treatment"",""postTreatmentChemicalAgentSmiles"":""CC(=O)OC(=O)C ; CCN(CC)CC ; CC(=O)C"",""postTreatmentChemicalAgentConcentration"":""21.4 ; 7.1 ; 71.4""},{""postTreatmentChemicalAgentConcentrationUnit"":[""wt%"",""wt%""],""_id"":""65e6ca791850430560c1a00c"",""postTreatment"":""Crosslinking"",""postTreatmentChemicalAgentSmiles"":""C(CCCN)CCN ; CC(C)O "",""postTreatmentChemicalAgentConcentration"":""10.0 ; 90.0""},{""postTreatmentChemicalAgentConcentrationUnit"":[],""_id"":""65e6cace1850430560c1a01e"",""postTreatment"":""Pure solvent treatment"",""postTreatmentChemicalAgentSmiles"":""CN(C)C=O ; CCO""}]","Commercial",2.136,98.06,"4671",0,,,"phase 1 (IFP)","graphene quantum dots","100",,,,,,,,,,,,,,,,,,,,,,,,,,,,,,,,,,,,,,,,,,,,,,,,,,,,,,,,,,,,,,,,,,,,,,,,"[""mg/L""]",,,,,,,,,,,,
"6606c05c89fd9f3d89bb12b4","2024-03-29T13:21:32.303Z","[""1-Methyl-2-pyrrolidinone (NMP)""]","[""water""]","[""wt%""]","[]","19","300","[""Crosslinking"",""Additive use""]","[{""postTreatmentChemicalAgentConcentrationUnit"":[""wt%""],""_id"":""6606c05c89fd9f3d89bb12b6"",""postTreatment"":""Crosslinking"",""postTreatmentChemicalAgentSmiles"":""C(CCCN)CCN"",""postTreatmentChemicalAgentConcentration"":""10""},{""postTreatmentChemicalAgentConcentrationUnit"":[""wt%""],""_id"":""66195a6fdd02ff2f9a462e89"",""postTreatment"":""Additive use"",""postTreatmentChemicalAgentSmiles"":""OCC(O)CO"",""postTreatmentChemicalAgentConcentration"":""50""}]","[""water""]","[""Hexane""]","[""wt%""]","[""wt%"",""wt%""]","[""wt%""]","[]","C1=CC(=CC(=C1)N)N","0.05","C1=C(C=C(C=C1C(=O)Cl)C(=O)Cl)C(=O)Cl","0.15",false,"Crossflow",10,25,5,"Ethanol","Dye","Rhodamine B (chloride salt)",479.02,100,,1,"[]",,,,true,false,"Accepted","[""TFN""]","[""Polyamide""]","[]","[""Polyimide(Lenzig® P84)""]","[""Pure solvent treatment""]","65e720161850430560c1a0e8","2024-03-05T13:37:26.686Z","2021-01-01T00:00:00.000Z","High separation performance thin film composite and thin film nanocomposite hollow fiber membranes via interfacial polymerization for organic solvent nanofiltration","Scientific Report","backOffice","10.1016/j.seppur.2021.119567","65e452a41850430560c19b6b","Jinghua","https://doi.org/10.1016/j.seppur.2021.119567",0,"Composite","TFN-15 HF OSN membrane","Scientific report","Interfacial Polymerization","[{""postTreatmentChemicalAgentConcentrationUnit"":[],""_id"":""6606c05c89fd9f3d89bb12b5"",""postTreatment"":""Pure solvent treatment"",""postTreatmentChemicalAgentSmiles"":""CN(C)C=O""}]","ISA",1.65,100,"4672",0,"C(CO)O","1.0","phase 1 (IFP)","graphene oxide","15",,,,,,"CCCCCCCCCCCCOS(=O)(=O)[O-].[Na+]; CCN(CC)CC","0.1; 2",,,,,,,,,,,,,,,,,,,,,,,,,,,,,,,,,,,,,,,,,,,,,,,,,,,,,,,,,,,,,,,,,"[""mg/L""]",,,,,,,,,,,,
"6606c2d089fd9f3d89bb12b9","2024-03-29T13:32:00.092Z","[""1-Methyl-2-pyrrolidinone (NMP)""]","[""water""]","[""wt%""]","[]","19","300","[""Crosslinking"",""Additive use""]","[{""postTreatmentChemicalAgentConcentrationUnit"":[""wt%""],""_id"":""6606c2d089fd9f3d89bb12bb"",""postTreatment"":""Crosslinking"",""postTreatmentChemicalAgentSmiles"":""C(CCCN)CCN"",""postTreatmentChemicalAgentConcentration"":""10""},{""postTreatmentChemicalAgentConcentrationUnit"":[""wt%""],""_id"":""66195a97dd02ff2f9a462e96"",""postTreatment"":""Additive use"",""postTreatmentChemicalAgentSmiles"":""OCC(O)CO"",""postTreatmentChemicalAgentConcentration"":""50""}]","[""water""]","[""Hexane""]","[""wt%""]","[""wt%"",""wt%""]","[""wt%""]","[]","C1=CC(=CC(=C1)N)N","0.05","C1=C(C=C(C=C1C(=O)Cl)C(=O)Cl)C(=O)Cl","0.15",false,"Crossflow",10,25,5,"Ethanol","Dye","Rhodamine B (chloride salt)",479.02,100,"mg/L",1,"[""AFM"",""FTIR"",""SEM""]",,2.86,49,true,false,"Accepted","[""TFN""]","[""Polyamide""]","[]","[""Polyimide(Lenzig® P84)""]","[""Pure solvent treatment""]","65e720161850430560c1a0e8","2024-03-05T13:37:26.686Z","2021-01-01T00:00:00.000Z","High separation performance thin film composite and thin film nanocomposite hollow fiber membranes via interfacial polymerization for organic solvent nanofiltration","Scientific Report","backOffice","10.1016/j.seppur.2021.119567","65e452a41850430560c19b6b","Jinghua","https://doi.org/10.1016/j.seppur.2021.119567",0,"Composite","TFN-25 HF OSN membrane","Scientific report","Interfacial Polymerization","[{""postTreatmentChemicalAgentConcentrationUnit"":[],""_id"":""6606c2d089fd9f3d89bb12ba"",""postTreatment"":""Pure solvent treatment"",""postTreatmentChemicalAgentSmiles"":""CN(C)C=O""}]","ISA",1.475,98.23,"4673",0,"C(CO)O","1.0","phase 1 (IFP)","graphene oxide","25",,,,,,"CCCCCCCCCCCCOS(=O)(=O)[O-].[Na+]; CCN(CC)CC","0.1; 2",,,,,,,,,,,,,,,,,,,,,,,,,,,,,,,,,,,,,,,,,,,,,,,,,,,,,,,,,,,,,,,,,"[""mg/L""]",,,,,,,,,,,,
"6606c4bd89fd9f3d89bb12be","2024-03-29T13:40:13.555Z","[""1-Methyl-2-pyrrolidinone (NMP)""]","[""water""]","[""wt%""]","[]","19","300","[""Crosslinking"",""Additive use""]","[{""postTreatmentChemicalAgentConcentrationUnit"":[""wt%""],""_id"":""6606c4bd89fd9f3d89bb12c0"",""postTreatment"":""Crosslinking"",""postTreatmentChemicalAgentSmiles"":""C(CCCN)CCN"",""postTreatmentChemicalAgentConcentration"":""10""},{""postTreatmentChemicalAgentConcentrationUnit"":[""wt%""],""_id"":""66195acbdd02ff2f9a462ea3"",""postTreatment"":""Additive use"",""postTreatmentChemicalAgentSmiles"":""OCC(O)CO"",""postTreatmentChemicalAgentConcentration"":""50""}]","[""water""]","[""Hexane""]","[""wt%""]","[""wt%"",""wt%""]","[""wt%""]","[]","C1=CC(=CC(=C1)N)N","0.05","C1=C(C=C(C=C1C(=O)Cl)C(=O)Cl)C(=O)Cl","0.15",false,"Crossflow",10,25,5,"Ethanol","Dye","Rhodamine B (chloride salt)",479.02,100,"mg/L",1,"[""AFM"",""SEM""]",,2.62,,true,false,"Accepted","[""TFN""]","[""Polyamide""]","[]","[""Polyimide(Lenzig® P84)""]","[""Pure solvent treatment""]","65e720161850430560c1a0e8","2024-03-05T13:37:26.686Z","2021-01-01T00:00:00.000Z","High separation performance thin film composite and thin film nanocomposite hollow fiber membranes via interfacial polymerization for organic solvent nanofiltration","Scientific Report","backOffice","10.1016/j.seppur.2021.119567","65e452a41850430560c19b6b","Jinghua","https://doi.org/10.1016/j.seppur.2021.119567",0,"Composite","TFN-50 HF OSN membrane","Scientific report","Interfacial Polymerization","[{""postTreatmentChemicalAgentConcentrationUnit"":[],""_id"":""6606c4bd89fd9f3d89bb12bf"",""postTreatment"":""Pure solvent treatment"",""postTreatmentChemicalAgentSmiles"":""CN(C)C=O""}]","ISA",1.688,97.22,"4674",0,"C(CO)O","1.0","phase 1 (IFP)","graphene oxide","50",,,,,,"CCCCCCCCCCCCOS(=O)(=O)[O-].[Na+]; CCN(CC)CC","0.1; 2",,,,,,,,,,,,,,,,,,,,,,,,,,,,,,,,,,,,,,,,,,,,,,,,,,,,,,,,,,,,,,,,,"[""mg/L""]",,,,,,,,,,,,
