Repository: BAMresearch/onf-database

This repository belongs to the the publication "Revealing structure-property-performance relationships of organic solvent nanofiltration membranes using a FAIR, open-access database" published in ADD JOURNAL (DOI). 
It uses a dataset derived from The Open Membrane Database (https://openmembranedatabase.org/). The access date was April 8th 2025. The original dataset is in the repository as OMD_SRNF_2025-04-08.csv file.

The main researchers involved in the study are Sarah Glass (ORCID: 0000-0002-0625-0057), Petra Merten (no ORCID available), Torsten Brinkmann (ORCID: 0000-0002-5114-6259) and Volkan Filiz (ORCID: 0000-0003-0239-8641). 

The repository contains 5 Python files:

File: OMD_SRNF_2025-04-08.csv (part 151 of 184)
"6606c6f389fd9f3d89bb12c3","2024-03-29T13:49:39.335Z","[""1-Methyl-2-pyrrolidinone (NMP)""]","[""water""]","[""wt%""]","[]","19","300","[""Crosslinking"",""Additive use""]","[{""postTreatmentChemicalAgentConcentrationUnit"":[""wt%""],""_id"":""6606c6f389fd9f3d89bb12c5"",""postTreatment"":""Crosslinking"",""postTreatmentChemicalAgentSmiles"":""C(CCCN)CCN"",""postTreatmentChemicalAgentConcentration"":""10""},{""postTreatmentChemicalAgentConcentrationUnit"":[""wt%""],""_id"":""66195af1dd02ff2f9a462ec2"",""postTreatment"":""Additive use"",""postTreatmentChemicalAgentSmiles"":""OCC(O)CO"",""postTreatmentChemicalAgentConcentration"":""50""}]","[""water""]","[""Hexane""]","[""wt%""]","[""wt%"",""wt%""]","[""wt%""]","[]","C1=CC(=CC(=C1)N)N","0.05","C1=C(C=C(C=C1C(=O)Cl)C(=O)Cl)C(=O)Cl","0.15",false,"Crossflow",10,25,5,"Ethanol","Dye","Rhodamine B (chloride salt)",479.02,100,"mg/L",1,"[""AFM"",""SEM""]",,24.03,,true,false,"Accepted","[""TFN""]","[""Polyamide""]","[]","[""Polyimide(Lenzig® P84)""]","[""Pure solvent treatment""]","65e720161850430560c1a0e8","2024-03-05T13:37:26.686Z","2021-01-01T00:00:00.000Z","High separation performance thin film composite and thin film nanocomposite hollow fiber membranes via interfacial polymerization for organic solvent nanofiltration","Scientific Report","backOffice","10.1016/j.seppur.2021.119567","65e452a41850430560c19b6b","Jinghua","https://doi.org/10.1016/j.seppur.2021.119567",0,"Composite","TFN-100 HF OSN membrane","Scientific report","Interfacial Polymerization","[{""postTreatmentChemicalAgentConcentrationUnit"":[],""_id"":""6606c6f389fd9f3d89bb12c4"",""postTreatment"":""Pure solvent treatment"",""postTreatmentChemicalAgentSmiles"":""CN(C)C=O""}]","ISA",1.861,95.29,"4675",0,"C(CO)O","1.0","phase 1 (IFP)","graphene oxide","50",,,,,,"CCCCCCCCCCCCOS(=O)(=O)[O-].[Na+]; CCN(CC)CC","0.1; 2",,,,,,,,,,,,,,,,,,,,,,,,,,,,,,,,,,,,,,,,,,,,,,,,,,,,,,,,,,,,,,,,,"[""mg/L""]",,,,,,,,,,,,
"6606edee89fd9f3d89bb12e7","2024-03-29T16:35:58.111Z","[]","[]","[]","[]",,,"[]","[]","[]","[]","[]","[]","[]","[]",,,,,false,"Crossflow",30,27,17,"Toluene","Other","Grubbs-Hoveyda II",627,0.5,"mmol/L",1,"[]",,,,true,false,"Accepted","[]","[]","[]","[""Not Applicable""]","[""None""]","6606edee89fd9f3d89bb12e6","2024-03-29T16:35:58.036Z","2019-01-01T00:00:00.000Z","On the relative influence of the hydrodynamics of lab-scale set-ups and the membrane materials on the rejection of homogeneous metal catalysts in solvent resistant nanofiltration","Scientific Report","backOffice","10.1080/01496395.2019.1706573","636192a80ead340671ea2b1e","Lejeune","https://doi.org/10.1080/01496395.2019.1706573",0,"Commercial","Starmem - MET set-up GH II kata",,,"[]",,0.6,99.6,"4676",0,,,,,,0.57,,,,,,,,,,,,,,,,,,,,,,,,,,,,,,,,,,,,,,,,,,,,,,,,,,,,,,,,,,,,,,,,,,,,,"Starmem 122",,"[]",,,,,,,,,,,,
"6606ee0489fd9f3d89bb12ec","2024-03-05T07:32:09.054Z","[]","[]","[]","[]",,,"[""None""]","[]","[""water""]","[""Hexane""]","[""wt%""]","[]","[""wt%""]","[]","C1=CC(=CC(=C1)N)N","2.0","C1=C(C(=CC(=C1C(=O)Cl)C(=O)Cl)C(=O)Cl)C(=O)Cl","0.3",false,"Crossflow",10,25,,"Ethanol","Dye","Rose Bengal (disodium salt)",1017.64,100,"mg/L",1,"[""AFM"",""FTIR"",""SEM"",""TEM"",""XPS""]",165,24.5,,true,false,"Accepted","[""TFN""]","[""Polyimide""]","[]","[""Polyimide(Lenzig® P84)""]","[""Surface treatment"",""Crosslinking"",""Pure solvent treatment""]","65e5d1e61850430560c19de2","2024-03-04T13:51:34.252Z","2019-01-01T00:00:00.000Z","Graphene Quantum Dots-Doped Thin Film Nanocomposite Polyimide Membranes with Enhanced Solvent Resistance for Solvent-Resistant Nanofiltration","Scientific Report","backOffice","10.1021/acsami.8b19834","65e13b191850430560c199f5","Li","https://doi.org/10.1021/acsami.8b19834",0,"Composite","(PI-GQDs-50/PI)60-DMFstatic immersion 25h","Scientific report","Interfacial Polymerization","[{""postTreatmentChemicalAgentConcentrationUnit"":[""v%"",""v%"",""v%""],""_id"":""65e6ca791850430560c1a00b"",""postTreatment"":""Surface treatment"",""postTreatmentChemicalAgentSmiles"":""CC(=O)OC(=O)C ; CCN(CC)CC ; CC(=O)C"",""postTreatmentChemicalAgentConcentration"":""21.4 ; 7.1 ; 71.4""},{""postTreatmentChemicalAgentConcentrationUnit"":[""wt%"",""wt%""],""_id"":""65e6ca791850430560c1a00c"",""postTreatment"":""Crosslinking"",""postTreatmentChemicalAgentSmiles"":""C(CCCN)CCN ; CC(C)O "",""postTreatmentChemicalAgentConcentration"":""10.0 ; 90.0""},{""postTreatmentChemicalAgentConcentrationUnit"":[],""_id"":""65e6cace1850430560c1a01e"",""postTreatment"":""Pure solvent treatment"",""postTreatmentChemicalAgentSmiles"":""CN(C)C=O ; CCO""}]","Commercial",1.98,94.68,"4677",0,,,"phase 1 (IFP)","graphene quantum dots","50",,,,,,,,,,,,,,,,,,,,,,,,,,,,,,,,,,,,,,,,,,,,,,,,,,,,,,,,,,,,,,,,,,,,,,,,"[""mg/L""]",,,,,,,,,,,,
"6606ee4b89fd9f3d89bb12f2","2024-03-29T16:35:58.111Z","[]","[]","[]","[]",,,"[]","[]","[]","[]","[]","[]","[]","[]",,,,,false,"Crossflow",30,27,17,"Toluene","Other","Rh(acac)(CO)2",258,0.5,"mmol/L",1,"[]",,,,true,false,"Accepted","[]","[]","[]","[""Not Applicable""]","[""None""]","6606edee89fd9f3d89bb12e6","2024-03-29T16:35:58.036Z","2019-01-01T00:00:00.000Z","On the relative influence of the hydrodynamics of lab-scale set-ups and the membrane materials on the rejection of homogeneous metal catalysts in solvent resistant nanofiltration","Scientific Report","backOffice","10.1080/01496395.2019.1706573","636192a80ead340671ea2b1e","Lejeune","https://doi.org/10.1080/01496395.2019.1706573",0,"Commercial","Starmem - MET set-up Rh kata",,,"[]",,0.57,57.8,"4678",0,,,,,,0.57,,,,,,,,,,,,,,,,,,,,,,,,,,,,,,,,,,,,,,,,,,,,,,,,,,,,,,,,,,,,,,,,,,,,,"Starmem 122",,"[]",,,,,,,,,,,,
"6606ee5089fd9f3d89bb12f7","2024-03-05T07:32:09.054Z","[]","[]","[]","[]",,,"[""None""]","[]","[""water""]","[""Hexane""]","[""wt%""]","[]","[""wt%""]","[]","C1=CC(=CC(=C1)N)N","2.0","C1=C(C(=CC(=C1C(=O)Cl)C(=O)Cl)C(=O)Cl)C(=O)Cl","0.3",false,"Crossflow",10,25,,"Ethanol","Dye","Rose Bengal (disodium salt)",1017.64,100,"mg/L",1,"[""AFM"",""FTIR"",""SEM"",""TEM"",""XPS""]",165,24.5,,true,false,"Accepted","[""TFN""]","[""Polyimide""]","[]","[""Polyimide(Lenzig® P84)""]","[""Surface treatment"",""Crosslinking"",""Pure solvent treatment""]","65e5d1e61850430560c19de2","2024-03-04T13:51:34.252Z","2019-01-01T00:00:00.000Z","Graphene Quantum Dots-Doped Thin Film Nanocomposite Polyimide Membranes with Enhanced Solvent Resistance for Solvent-Resistant Nanofiltration","Scientific Report","backOffice","10.1021/acsami.8b19834","65e13b191850430560c199f5","Li","https://doi.org/10.1021/acsami.8b19834",0,"Composite","(PI-GQDs-50/PI)60-DMFstatic immersion 7h","Scientific report","Interfacial Polymerization","[{""postTreatmentChemicalAgentConcentrationUnit"":[""v%"",""v%"",""v%""],""_id"":""65e6ca791850430560c1a00b"",""postTreatment"":""Surface treatment"",""postTreatmentChemicalAgentSmiles"":""CC(=O)OC(=O)C ; CCN(CC)CC ; CC(=O)C"",""postTreatmentChemicalAgentConcentration"":""21.4 ; 7.1 ; 71.4""},{""postTreatmentChemicalAgentConcentrationUnit"":[""wt%"",""wt%""],""_id"":""65e6ca791850430560c1a00c"",""postTreatment"":""Crosslinking"",""postTreatmentChemicalAgentSmiles"":""C(CCCN)CCN ; CC(C)O "",""postTreatmentChemicalAgentConcentration"":""10.0 ; 90.0""},{""postTreatmentChemicalAgentConcentrationUnit"":[],""_id"":""65e6cace1850430560c1a01e"",""postTreatment"":""Pure solvent treatment"",""postTreatmentChemicalAgentSmiles"":""CN(C)C=O ; CCO""}]","Commercial",1.97,96.29,"4679",0,,,"phase 1 (IFP)","graphene quantum dots","50",,,,,,,,,,,,,,,,,,,,,,,,,,,,,,,,,,,,,,,,,,,,,,,,,,,,,,,,,,,,,,,,,,,,,,,,"[""mg/L""]",,,,,,,,,,,,
"6606eef689fd9f3d89bb1324","2024-03-05T07:32:09.054Z","[]","[]","[]","[]",,,"[""None""]","[]","[""water""]","[""Hexane""]","[""wt%""]","[]","[""wt%""]","[]","C1=CC(=CC(=C1)N)N","2.0","C1=C(C(=CC(=C1C(=O)Cl)C(=O)Cl)C(=O)Cl)C(=O)Cl","0.3",false,"Crossflow",10,25,,"Ethanol","Dye","Rose Bengal (disodium salt)",1017.64,100,"mg/L",1,"[""AFM"",""FTIR"",""SEM"",""TEM"",""XPS""]",165,24.5,,true,false,"Accepted","[""TFN""]","[""Polyimide""]","[]","[""Polyimide(Lenzig® P84)""]","[""Surface treatment"",""Crosslinking"",""Pure solvent treatment""]","65e5d1e61850430560c19de2","2024-03-04T13:51:34.252Z","2019-01-01T00:00:00.000Z","Graphene Quantum Dots-Doped Thin Film Nanocomposite Polyimide Membranes with Enhanced Solvent Resistance for Solvent-Resistant Nanofiltration","Scientific Report","backOffice","10.1021/acsami.8b19834","65e13b191850430560c199f5","Li","https://doi.org/10.1021/acsami.8b19834",0,"Composite","(PI-GQDs-50/PI)60-DMFstatic immersion 0h","Scientific report","Interfacial Polymerization","[{""postTreatmentChemicalAgentConcentrationUnit"":[""v%"",""v%"",""v%""],""_id"":""65e6ca791850430560c1a00b"",""postTreatment"":""Surface treatment"",""postTreatmentChemicalAgentSmiles"":""CC(=O)OC(=O)C ; CCN(CC)CC ; CC(=O)C"",""postTreatmentChemicalAgentConcentration"":""21.4 ; 7.1 ; 71.4""},{""postTreatmentChemicalAgentConcentrationUnit"":[""wt%"",""wt%""],""_id"":""65e6ca791850430560c1a00c"",""postTreatment"":""Crosslinking"",""postTreatmentChemicalAgentSmiles"":""C(CCCN)CCN ; CC(C)O "",""postTreatmentChemicalAgentConcentration"":""10.0 ; 90.0""},{""postTreatmentChemicalAgentConcentrationUnit"":[],""_id"":""65e6cace1850430560c1a01e"",""postTreatment"":""Pure solvent treatment"",""postTreatmentChemicalAgentSmiles"":""CN(C)C=O ; CCO""}]","Commercial",1.32,98.2,"4680",0,,,"phase 1 (IFP)","graphene quantum dots","50",,,,,,,,,,,,,,,,,,,,,,,,,,,,,,,,,,,,,,,,,,,,,,,,,,,,,,,,,,,,,,,,,,,,,,,,"[""mg/L""]",,,,,,,,,,,,
"6606ef1289fd9f3d89bb132a","2024-03-29T16:35:58.111Z","[]","[]","[]","[]",,,"[]","[]","[]","[]","[]","[]","[]","[]",,,,,false,"Dead-end",30,27,1.54,"Toluene","Other","Grubbs-Hoveyda II",627,0.5,"mmol/L",1,"[]",,,,true,false,"Accepted","[]","[]","[]","[""Not Applicable""]","[""None""]","6606edee89fd9f3d89bb12e6","2024-03-29T16:35:58.036Z","2019-01-01T00:00:00.000Z","On the relative influence of the hydrodynamics of lab-scale set-ups and the membrane materials on the rejection of homogeneous metal catalysts in solvent resistant nanofiltration","Scientific Report","backOffice","10.1080/01496395.2019.1706573","636192a80ead340671ea2b1e","Lejeune","https://doi.org/10.1080/01496395.2019.1706573",0,"Commercial","Starmem - HT-system GH II kata",,,"[]",,0.74,99.6,"4681",0,,,,,,0.82,,,,,,,,,,,,,,,,,,,,,,,,,,,,,,,,,,,,,,,,,,,,,,,,,,,,,,,,,,,,,,,,,,,,,"Starmem 122",,"[]",,,,,,,,,,,,
"6606ef2a89fd9f3d89bb132f","2024-03-05T07:32:09.054Z","[]","[]","[]","[]",,,"[""None""]","[]","[""water""]","[""Hexane""]","[""wt%""]","[]","[""wt%""]","[]","C1=CC(=CC(=C1)N)N","2.0","C1=C(C(=CC(=C1C(=O)Cl)C(=O)Cl)C(=O)Cl)C(=O)Cl","0.3",false,"Crossflow",10,25,,"Ethanol","Dye","Rose Bengal (disodium salt)",1017.64,100,"mg/L",1,"[""AFM"",""FTIR"",""SEM"",""TEM"",""XPS""]",165,24.5,,true,false,"Accepted","[""TFN""]","[""Polyimide""]","[]","[""Polyimide(Lenzig® P84)""]","[""Surface treatment"",""Crosslinking"",""Pure solvent treatment""]","65e5d1e61850430560c19de2","2024-03-04T13:51:34.252Z","2019-01-01T00:00:00.000Z","Graphene Quantum Dots-Doped Thin Film Nanocomposite Polyimide Membranes with Enhanced Solvent Resistance for Solvent-Resistant Nanofiltration","Scientific Report","backOffice","10.1021/acsami.8b19834","65e13b191850430560c199f5","Li","https://doi.org/10.1021/acsami.8b19834",0,"Composite","(PI-GQDs-50/PI)60-DMFstatic immersion 60h","Scientific report","Interfacial Polymerization","[{""postTreatmentChemicalAgentConcentrationUnit"":[""v%"",""v%"",""v%""],""_id"":""65e6ca791850430560c1a00b"",""postTreatment"":""Surface treatment"",""postTreatmentChemicalAgentSmiles"":""CC(=O)OC(=O)C ; CCN(CC)CC ; CC(=O)C"",""postTreatmentChemicalAgentConcentration"":""21.4 ; 7.1 ; 71.4""},{""postTreatmentChemicalAgentConcentrationUnit"":[""wt%"",""wt%""],""_id"":""65e6ca791850430560c1a00c"",""postTreatment"":""Crosslinking"",""postTreatmentChemicalAgentSmiles"":""C(CCCN)CCN ; CC(C)O "",""postTreatmentChemicalAgentConcentration"":""10.0 ; 90.0""},{""postTreatmentChemicalAgentConcentrationUnit"":[],""_id"":""65e6cace1850430560c1a01e"",""postTreatment"":""Pure solvent treatment"",""postTreatmentChemicalAgentSmiles"":""CN(C)C=O ; CCO""}]","Commercial",2.64,94.48,"4682",0,,,"phase 1 (IFP)","graphene quantum dots","50",,,,,,,,,,,,,,,,,,,,,,,,,,,,,,,,,,,,,,,,,,,,,,,,,,,,,,,,,,,,,,,,,,,,,,,,"[""mg/L""]",,,,,,,,,,,,
"6606ef6189fd9f3d89bb1335","2024-03-29T16:35:58.111Z","[]","[]","[]","[]",,,"[]","[]","[]","[]","[]","[]","[]","[]",,,,,false,"Dead-end",30,27,1.54,"Toluene","Other","Rh(acac)(CO)2",258,0.5,"mmol/L",1,"[]",,,,true,false,"Accepted","[]","[]","[]","[""Not Applicable""]","[""None""]","6606edee89fd9f3d89bb12e6","2024-03-29T16:35:58.036Z","2019-01-01T00:00:00.000Z","On the relative influence of the hydrodynamics of lab-scale set-ups and the membrane materials on the rejection of homogeneous metal catalysts in solvent resistant nanofiltration","Scientific Report","backOffice","10.1080/01496395.2019.1706573","636192a80ead340671ea2b1e","Lejeune","https://doi.org/10.1080/01496395.2019.1706573",0,"Commercial","Starmem - HT system Rh kata",,,"[]",,0.92,80.8,"4683",0,,,,,,0.82,,,,,,,,,,,,,,,,,,,,,,,,,,,,,,,,,,,,,,,,,,,,,,,,,,,,,,,,,,,,,,,,,,,,,"Starmem 122",,"[]",,,,,,,,,,,,
"6606ef6989fd9f3d89bb133a","2024-03-05T07:32:09.054Z","[]","[]","[]","[]",,,"[""None""]","[]","[""water""]","[""Hexane""]","[""wt%""]","[]","[""wt%""]","[]","C1=CC(=CC(=C1)N)N","2.0","C1=C(C(=CC(=C1C(=O)Cl)C(=O)Cl)C(=O)Cl)C(=O)Cl","0.3",false,"Crossflow",10,25,,"Ethanol","Dye","Rose Bengal (disodium salt)",1017.64,100,"mg/L",1,"[""AFM"",""FTIR"",""SEM"",""TEM"",""XPS""]",165,24.5,,true,false,"Accepted","[""TFN""]","[""Polyimide""]","[]","[""Polyimide(Lenzig® P84)""]","[""Surface treatment"",""Crosslinking"",""Pure solvent treatment""]","65e5d1e61850430560c19de2","2024-03-04T13:51:34.252Z","2019-01-01T00:00:00.000Z","Graphene Quantum Dots-Doped Thin Film Nanocomposite Polyimide Membranes with Enhanced Solvent Resistance for Solvent-Resistant Nanofiltration","Scientific Report","backOffice","10.1021/acsami.8b19834","65e13b191850430560c199f5","Li","https://doi.org/10.1021/acsami.8b19834",0,"Composite","(PI-GQDs-50/PI)60-DMFstatic immersion 100h","Scientific report","Interfacial Polymerization","[{""postTreatmentChemicalAgentConcentrationUnit"":[""v%"",""v%"",""v%""],""_id"":""65e6ca791850430560c1a00b"",""postTreatment"":""Surface treatment"",""postTreatmentChemicalAgentSmiles"":""CC(=O)OC(=O)C ; CCN(CC)CC ; CC(=O)C"",""postTreatmentChemicalAgentConcentration"":""21.4 ; 7.1 ; 71.4""},{""postTreatmentChemicalAgentConcentrationUnit"":[""wt%"",""wt%""],""_id"":""65e6ca791850430560c1a00c"",""postTreatment"":""Crosslinking"",""postTreatmentChemicalAgentSmiles"":""C(CCCN)CCN ; CC(C)O "",""postTreatmentChemicalAgentConcentration"":""10.0 ; 90.0""},{""postTreatmentChemicalAgentConcentrationUnit"":[],""_id"":""65e6cace1850430560c1a01e"",""postTreatment"":""Pure solvent treatment"",""postTreatmentChemicalAgentSmiles"":""CN(C)C=O ; CCO""}]","Commercial",2.83,94.38,"4684",0,,,"phase 1 (IFP)","graphene quantum dots","50",,,,,,,,,,,,,,,,,,,,,,,,,,,,,,,,,,,,,,,,,,,,,,,,,,,,,,,,,,,,,,,,,,,,,,,,"[""mg/L""]",,,,,,,,,,,,
"6606ef8b89fd9f3d89bb1343","2024-03-05T07:32:09.054Z","[]","[]","[]","[]",,,"[""None""]","[]","[""water""]","[""Hexane""]","[""wt%""]","[]","[""wt%""]","[]","C1=CC(=CC(=C1)N)N","2.0","C1=C(C(=CC(=C1C(=O)Cl)C(=O)Cl)C(=O)Cl)C(=O)Cl","0.3",false,"Crossflow",10,25,,"Ethanol","Dye","Rose Bengal (disodium salt)",1017.64,100,"mg/L",1,"[""AFM"",""FTIR"",""SEM"",""TEM"",""XPS""]",165,24.5,,true,false,"Accepted","[""TFN""]","[""Polyimide""]","[]","[""Polyimide(Lenzig® P84)""]","[""Surface treatment"",""Crosslinking"",""Pure solvent treatment""]","65e5d1e61850430560c19de2","2024-03-04T13:51:34.252Z","2019-01-01T00:00:00.000Z","Graphene Quantum Dots-Doped Thin Film Nanocomposite Polyimide Membranes with Enhanced Solvent Resistance for Solvent-Resistant Nanofiltration","Scientific Report","backOffice","10.1021/acsami.8b19834","65e13b191850430560c199f5","Li","https://doi.org/10.1021/acsami.8b19834",0,"Composite","(PI-GQDs-50/PI)60- Before DMF static immersion 365d","Scientific report","Interfacial Polymerization","[{""postTreatmentChemicalAgentConcentrationUnit"":[""v%"",""v%"",""v%""],""_id"":""65e6ca791850430560c1a00b"",""postTreatment"":""Surface treatment"",""postTreatmentChemicalAgentSmiles"":""CC(=O)OC(=O)C ; CCN(CC)CC ; CC(=O)C"",""postTreatmentChemicalAgentConcentration"":""21.4 ; 7.1 ; 71.4""},{""postTreatmentChemicalAgentConcentrationUnit"":[""wt%"",""wt%""],""_id"":""65e6ca791850430560c1a00c"",""postTreatment"":""Crosslinking"",""postTreatmentChemicalAgentSmiles"":""C(CCCN)CCN ; CC(C)O "",""postTreatmentChemicalAgentConcentration"":""10.0 ; 90.0""},{""postTreatmentChemicalAgentConcentrationUnit"":[],""_id"":""65e6cace1850430560c1a01e"",""postTreatment"":""Pure solvent treatment"",""postTreatmentChemicalAgentSmiles"":""CN(C)C=O ""}]","Commercial",2.38,98.35,"4685",0,,,"phase 1 (IFP)","graphene quantum dots","50",,,,,,,,,,,,,,,,,,,,,,,,,,,,,,,,,,,,,,,,,,,,,,,,,,,,,,,,,,,,,,,,,,,,,,,,"[""mg/L""]",,,,,,,,,,,,
"6606eff889fd9f3d89bb1349","2024-03-29T16:35:58.111Z","[]","[]","[]","[]",,,"[]","[]","[]","[]","[]","[]","[]","[]",,,,,false,"Crossflow",30,27,17,"Toluene","Other","Rh(acac)(CO)2",258,0.5,"mmol/L",1,"[]",,,,true,false,"Accepted","[]","[]","[]","[""Not Applicable""]","[""None""]","6606edee89fd9f3d89bb12e6","2024-03-29T16:35:58.036Z","2019-01-01T00:00:00.000Z","On the relative influence of the hydrodynamics of lab-scale set-ups and the membrane materials on the rejection of homogeneous metal catalysts in solvent resistant nanofiltration","Scientific Report","backOffice","10.1080/01496395.2019.1706573","636192a80ead340671ea2b1e","Lejeune","https://doi.org/10.1080/01496395.2019.1706573",0,"Commercial","Sulzer Pervap - MET set-up Rh kata",,,"[]",,3.47,40,"4686",0,,,,,,3.3,,,,,,,,,,,,,,,,,,,,,,,,,,,,,,,,,,,,,,,,,,,,,,,,,,,,,,,,,,,,,,,,,,,,,"Other",,"[]","Pervap 4060","Sulzer",,,,,,,,,,
"6606f0d289fd9f3d89bb135b","2024-03-29T16:35:58.111Z","[]","[]","[]","[]",,,"[]","[]","[]","[]","[]","[]","[]","[]",,,,,false,"Crossflow",30,27,17,"Toluene","Other","Grubbs-Hoveyda II",627,0.5,"mmol/L",1,"[]",,,,true,false,"Accepted","[]","[]","[]","[""Not Applicable""]","[""None""]","6606edee89fd9f3d89bb12e6","2024-03-29T16:35:58.036Z","2019-01-01T00:00:00.000Z","On the relative influence of the hydrodynamics of lab-scale set-ups and the membrane materials on the rejection of homogeneous metal catalysts in solvent resistant nanofiltration","Scientific Report","backOffice","10.1080/01496395.2019.1706573","636192a80ead340671ea2b1e","Lejeune","https://doi.org/10.1080/01496395.2019.1706573",0,"Commercial","Sulzer pervap 4060 - MET set-up GH II kata",,,"[]",,2.94,95.4,"4687",0,,,,,,3.3,,,,,,,,,,,,,,,,,,,,,,,,,,,,,,,,,,,,,,,,,,,,,,,,,,,,,,,,,,,,,,,,,,,,,"Other",,"[]","Pervap 4060","Sulzer",,,,,,,,,,
"6606f13f89fd9f3d89bb1373","2024-03-29T16:35:58.111Z","[]","[]","[]","[]",,,"[]","[]","[]","[]","[]","[]","[]","[]",,,,,false,"Dead-end",30,27,1.54,"Toluene","Other","Grubbs-Hoveyda II",627,0.5,"mmol/L",1,"[]",,,,true,false,"Accepted","[]","[]","[]","[""Not Applicable""]","[""None""]","6606edee89fd9f3d89bb12e6","2024-03-29T16:35:58.036Z","2019-01-01T00:00:00.000Z","On the relative influence of the hydrodynamics of lab-scale set-ups and the membrane materials on the rejection of homogeneous metal catalysts in solvent resistant nanofiltration","Scientific Report","backOffice","10.1080/01496395.2019.1706573","636192a80ead340671ea2b1e","Lejeune","https://doi.org/10.1080/01496395.2019.1706573",0,"Commercial","Sulzer pervap 4060 - HT-system GH II kata",,,"[]",,3.53,90,"4688",0,,,,,,3.53,,,,,,,,,,,,,,,,,,,,,,,,,,,,,,,,,,,,,,,,,,,,,,,,,,,,,,,,,,,,,,,,,,,,,"Other",,"[]","Pervap 4060","Sulzer",,,,,,,,,,
"6606f17f89fd9f3d89bb1375","2024-03-29T16:35:58.111Z","[]","[]","[]","[]",,,"[]","[]","[]","[]","[]","[]","[]","[]",,,,,false,"Dead-end",30,27,1.54,"Toluene","Other","Rh(acac)(CO)2",258,0.5,"mmol/L",1,"[]",,,,true,false,"Accepted","[]","[]","[]","[""Not Applicable""]","[""None""]","6606edee89fd9f3d89bb12e6","2024-03-29T16:35:58.036Z","2019-01-01T00:00:00.000Z","On the relative influence of the hydrodynamics of lab-scale set-ups and the membrane materials on the rejection of homogeneous metal catalysts in solvent resistant nanofiltration","Scientific Report","backOffice","10.1080/01496395.2019.1706573","636192a80ead340671ea2b1e","Lejeune","https://doi.org/10.1080/01496395.2019.1706573",0,"Commercial","Sulzer pervap 4060 - HT system Rh kata",,,"[]",,3.53,60.9,"4689",0,,,,,,3.53,,,,,,,,,,,,,,,,,,,,,,,,,,,,,,,,,,,,,,,,,,,,,,,,,,,,,,,,,,,,,,,,,,,,,"Other",,"[]","Pervap 4060","Sulzer",,,,,,,,,,
"6606f19989fd9f3d89bb137a","2024-03-05T07:32:09.054Z","[]","[]","[]","[]",,,"[""None""]","[]","[""water""]","[""Hexane""]","[""wt%""]","[]","[""wt%""]","[]","C1=CC(=CC(=C1)N)N","2.0","C1=C(C(=CC(=C1C(=O)Cl)C(=O)Cl)C(=O)Cl)C(=O)Cl","0.3",false,"Crossflow",10,25,,"Ethanol","Dye","Rose Bengal (disodium salt)",1017.64,100,"mg/L",1,"[""AFM"",""FTIR"",""SEM"",""TEM"",""XPS""]",165,24.5,,true,false,"Accepted","[""TFN""]","[""Polyimide""]","[]","[""Polyimide(Lenzig® P84)""]","[""Surface treatment"",""Crosslinking"",""Pure solvent treatment""]","65e5d1e61850430560c19de2","2024-03-04T13:51:34.252Z","2019-01-01T00:00:00.000Z","Graphene Quantum Dots-Doped Thin Film Nanocomposite Polyimide Membranes with Enhanced Solvent Resistance for Solvent-Resistant Nanofiltration","Scientific Report","backOffice","10.1021/acsami.8b19834","65e13b191850430560c199f5","Li","https://doi.org/10.1021/acsami.8b19834",0,"Composite","(PI-GQDs-50/PI)60- DMF static immersion 365d","Scientific report","Interfacial Polymerization","[{""postTreatmentChemicalAgentConcentrationUnit"":[""v%"",""v%"",""v%""],""_id"":""65e6ca791850430560c1a00b"",""postTreatment"":""Surface treatment"",""postTreatmentChemicalAgentSmiles"":""CC(=O)OC(=O)C ; CCN(CC)CC ; CC(=O)C"",""postTreatmentChemicalAgentConcentration"":""21.4 ; 7.1 ; 71.4""},{""postTreatmentChemicalAgentConcentrationUnit"":[""wt%"",""wt%""],""_id"":""65e6ca791850430560c1a00c"",""postTreatment"":""Crosslinking"",""postTreatmentChemicalAgentSmiles"":""C(CCCN)CCN ; CC(C)O "",""postTreatmentChemicalAgentConcentration"":""10.0 ; 90.0""},{""postTreatmentChemicalAgentConcentrationUnit"":[],""_id"":""65e6cace1850430560c1a01e"",""postTreatment"":""Pure solvent treatment"",""postTreatmentChemicalAgentSmiles"":""CN(C)C=O ""}]","Commercial",2.16,98.75,"4690",0,,,"phase 1 (IFP)","graphene quantum dots","50",,,,,,,,,,,,,,,,,,,,,,,,,,,,,,,,,,,,,,,,,,,,,,,,,,,,,,,,,,,,,,,,,,,,,,,,"[""mg/L""]",,,,,,,,,,,,
"6606f1fd89fd9f3d89bb1383","2024-03-05T07:32:09.054Z","[]","[]","[]","[]",,,"[""None""]","[]","[""water""]","[""Hexane""]","[""wt%""]","[]","[""wt%""]","[]","C1=CC(=CC(=C1)N)N","2.0","C1=C(C(=CC(=C1C(=O)Cl)C(=O)Cl)C(=O)Cl)C(=O)Cl","0.3",false,"Crossflow",10,25,,"Ethanol","Dye","Rose Bengal (disodium salt)",1017.64,100,"mg/L",1,"[""AFM"",""FTIR"",""SEM"",""TEM"",""XPS""]",165,24.5,,true,false,"Accepted","[""TFN""]","[""Polyimide""]","[]","[""Polyimide(Lenzig® P84)""]","[""Surface treatment"",""Crosslinking"",""Pure solvent treatment""]","65e5d1e61850430560c19de2","2024-03-04T13:51:34.252Z","2019-01-01T00:00:00.000Z","Graphene Quantum Dots-Doped Thin Film Nanocomposite Polyimide Membranes with Enhanced Solvent Resistance for Solvent-Resistant Nanofiltration","Scientific Report","backOffice","10.1021/acsami.8b19834","65e13b191850430560c199f5","Li","https://doi.org/10.1021/acsami.8b19834",0,"Composite","(PI-GQDs-50/PI)60- before Ethanol static immersion 365d","Scientific report","Interfacial Polymerization","[{""postTreatmentChemicalAgentConcentrationUnit"":[""v%"",""v%"",""v%""],""_id"":""65e6ca791850430560c1a00b"",""postTreatment"":""Surface treatment"",""postTreatmentChemicalAgentSmiles"":""CC(=O)OC(=O)C ; CCN(CC)CC ; CC(=O)C"",""postTreatmentChemicalAgentConcentration"":""21.4 ; 7.1 ; 71.4""},{""postTreatmentChemicalAgentConcentrationUnit"":[""wt%"",""wt%""],""_id"":""65e6ca791850430560c1a00c"",""postTreatment"":""Crosslinking"",""postTreatmentChemicalAgentSmiles"":""C(CCCN)CCN ; CC(C)O "",""postTreatmentChemicalAgentConcentration"":""10.0 ; 90.0""},{""postTreatmentChemicalAgentConcentrationUnit"":[],""_id"":""65e6cace1850430560c1a01e"",""postTreatment"":""Pure solvent treatment"",""postTreatmentChemicalAgentSmiles"":""CCO""}]","Commercial",2.27,99.16,"4691",0,,,"phase 1 (IFP)","graphene quantum dots","50",,,,,,,,,,,,,,,,,,,,,,,,,,,,,,,,,,,,,,,,,,,,,,,,,,,,,,,,,,,,,,,,,,,,,,,,"[""mg/L""]",,,,,,,,,,,,
"6606f20089fd9f3d89bb1389","2024-03-29T16:35:58.111Z","[]","[]","[]","[]",,,"[]","[]","[]","[]","[]","[]","[]","[]",,,,,false,"Dead-end",30,27,139,"Toluene","Other","Rh(acac)(CO)2",258,0.5,"mmol/L",1,"[]",,,,true,false,"Accepted","[]","[]","[]","[""Not Applicable""]","[""None""]","6606edee89fd9f3d89bb12e6","2024-03-29T16:35:58.036Z","2019-01-01T00:00:00.000Z","On the relative influence of the hydrodynamics of lab-scale set-ups and the membrane materials on the rejection of homogeneous metal catalysts in solvent resistant nanofiltration","Scientific Report","backOffice","10.1080/01496395.2019.1706573","636192a80ead340671ea2b1e","Lejeune","https://doi.org/10.1080/01496395.2019.1706573",0,"Commercial","Sulzer pervap 4060 - SEPA cell Rh kata",,,"[]",,3.3354,35.1,"4692",0,,,,,,3.27,,,,,,,,,,,,,,,,,,,,,,,,,,,,,,,,,,,,,,,,,,,,,,,,,,,,,,,,,,,,,,,,,,,,,"Other",,"[]","Pervap 4060","Sulzer",,,,,,,,,,
"6606f24989fd9f3d89bb1396","2024-03-05T07:32:09.054Z","[]","[]","[]","[]",,,"[""None""]","[]","[""water""]","[""Hexane""]","[""wt%""]","[]","[""wt%""]","[]","C1=CC(=CC(=C1)N)N","2.0","C1=C(C(=CC(=C1C(=O)Cl)C(=O)Cl)C(=O)Cl)C(=O)Cl","0.3",false,"Crossflow",10,25,,"Ethanol","Dye","Rose Bengal (disodium salt)",1017.64,100,"mg/L",1,"[""AFM"",""FTIR"",""SEM"",""TEM"",""XPS""]",165,24.5,,true,false,"Accepted","[""TFN""]","[""Polyimide""]","[]","[""Polyimide(Lenzig® P84)""]","[""Surface treatment"",""Crosslinking"",""Pure solvent treatment""]","65e5d1e61850430560c19de2","2024-03-04T13:51:34.252Z","2019-01-01T00:00:00.000Z","Graphene Quantum Dots-Doped Thin Film Nanocomposite Polyimide Membranes with Enhanced Solvent Resistance for Solvent-Resistant Nanofiltration","Scientific Report","backOffice","10.1021/acsami.8b19834","65e13b191850430560c199f5","Li","https://doi.org/10.1021/acsami.8b19834",0,"Composite","(PI-GQDs-50/PI)60- Ethanol static immersion 365d","Scientific report","Interfacial Polymerization","[{""postTreatmentChemicalAgentConcentrationUnit"":[""v%"",""v%"",""v%""],""_id"":""65e6ca791850430560c1a00b"",""postTreatment"":""Surface treatment"",""postTreatmentChemicalAgentSmiles"":""CC(=O)OC(=O)C ; CCN(CC)CC ; CC(=O)C"",""postTreatmentChemicalAgentConcentration"":""21.4 ; 7.1 ; 71.4""},{""postTreatmentChemicalAgentConcentrationUnit"":[""wt%"",""wt%""],""_id"":""65e6ca791850430560c1a00c"",""postTreatment"":""Crosslinking"",""postTreatmentChemicalAgentSmiles"":""C(CCCN)CCN ; CC(C)O "",""postTreatmentChemicalAgentConcentration"":""10.0 ; 90.0""},{""postTreatmentChemicalAgentConcentrationUnit"":[],""_id"":""65e6cace1850430560c1a01e"",""postTreatment"":""Pure solvent treatment"",""postTreatmentChemicalAgentSmiles"":""CCO""}]","Commercial",2.03,98.96,"4693",0,,,"phase 1 (IFP)","graphene quantum dots","50",,,,,,,,,,,,,,,,,,,,,,,,,,,,,,,,,,,,,,,,,,,,,,,,,,,,,,,,,,,,,,,,,,,,,,,,"[""mg/L""]",,,,,,,,,,,,
"6606f26389fd9f3d89bb139c","2024-03-29T16:35:58.111Z","[]","[]","[]","[]",,,"[]","[]","[]","[]","[]","[]","[]","[]",,,,,false,"Dead-end",30,27,139,"Toluene","Other","Grubbs-Hoveyda II",627,0.5,"mmol/L",1,"[]",,,,true,false,"Accepted","[]","[]","[]","[""Not Applicable""]","[""None""]","6606edee89fd9f3d89bb12e6","2024-03-29T16:35:58.036Z","2019-01-01T00:00:00.000Z","On the relative influence of the hydrodynamics of lab-scale set-ups and the membrane materials on the rejection of homogeneous metal catalysts in solvent resistant nanofiltration","Scientific Report","backOffice","10.1080/01496395.2019.1706573","636192a80ead340671ea2b1e","Lejeune","https://doi.org/10.1080/01496395.2019.1706573",0,"Commercial","Sulzer pervap 4060 - SEPA cell GH II kata",,,"[]",,3.04,94.9,"4694",0,,,,,,3.27,,,,,,,,,,,,,,,,,,,,,,,,,,,,,,,,,,,,,,,,,,,,,,,,,,,,,,,,,,,,,,,,,,,,,"Other",,"[]","Pervap 4060","Sulzer",,,,,,,,,,
"6606f2a189fd9f3d89bb13a1","2024-03-05T07:32:09.054Z","[]","[]","[]","[]",,,"[""None""]","[]","[""water""]","[""Hexane""]","[""wt%""]","[]","[""wt%""]","[]","C1=CC(=CC(=C1)N)N","2.0","C1=C(C(=CC(=C1C(=O)Cl)C(=O)Cl)C(=O)Cl)C(=O)Cl","0.3",false,"Crossflow",10,25,,"Ethanol","Dye","Rose Bengal (disodium salt)",1017.64,100,"mg/L",1,"[""AFM"",""FTIR"",""SEM"",""TEM"",""XPS""]",165,24.5,,true,false,"Accepted","[""TFN""]","[""Polyimide""]","[]","[""Polyimide(Lenzig® P84)""]","[""Surface treatment"",""Crosslinking"",""Pure solvent treatment""]","65e5d1e61850430560c19de2","2024-03-04T13:51:34.252Z","2019-01-01T00:00:00.000Z","Graphene Quantum Dots-Doped Thin Film Nanocomposite Polyimide Membranes with Enhanced Solvent Resistance for Solvent-Resistant Nanofiltration","Scientific Report","backOffice","10.1021/acsami.8b19834","65e13b191850430560c199f5","Li","https://doi.org/10.1021/acsami.8b19834",0,"Composite","(PI-GQDs-50/PI)60-DMFstatic immersion 120h","Scientific report","Interfacial Polymerization","[{""postTreatmentChemicalAgentConcentrationUnit"":[""v%"",""v%"",""v%""],""_id"":""65e6ca791850430560c1a00b"",""postTreatment"":""Surface treatment"",""postTreatmentChemicalAgentSmiles"":""CC(=O)OC(=O)C ; CCN(CC)CC ; CC(=O)C"",""postTreatmentChemicalAgentConcentration"":""21.4 ; 7.1 ; 71.4""},{""postTreatmentChemicalAgentConcentrationUnit"":[""wt%"",""wt%""],""_id"":""65e6ca791850430560c1a00c"",""postTreatment"":""Crosslinking"",""postTreatmentChemicalAgentSmiles"":""C(CCCN)CCN ; CC(C)O "",""postTreatmentChemicalAgentConcentration"":""10.0 ; 90.0""},{""postTreatmentChemicalAgentConcentrationUnit"":[],""_id"":""65e6cace1850430560c1a01e"",""postTreatment"":""Pure solvent treatment"",""postTreatmentChemicalAgentSmiles"":""CN(C)C=O ; CCO""}]","Commercial",2.68,92.47,"4695",0,,,"phase 1 (IFP)","graphene quantum dots","50",,,,,,,,,,,,,,,,,,,,,,,,,,,,,,,,,,,,,,,,,,,,,,,,,,,,,,,,,,,,,,,,,,,,,,,,"[""mg/L""]",,,,,,,,,,,,
"6607243889fd9f3d89bb13a8","2024-03-29T20:27:36.025Z","[]","[]","[]","[]",,,"[""None""]","[]","[""water""]","[""Hexane""]","[""wt%""]","[]","[""w/v%""]","[]","C1=CC(=CC(=C1)N)N","1","C1=C(C=C(C=C1C(=O)Cl)C(=O)Cl)C(=O)Cl","0.2",false,"Dead-end",8.27,22,55,"water",,,,,,1,"[]",,,,true,false,"Accepted","[""TFC""]","[""Polyamide""]","[]","[""Other""]","[""None""]","660d2db818c3e63754c7e4d1","2024-03-29T20:27:35.930Z","2020-01-01T00:00:00.000Z","Understanding the influence of solvents on the intrinsic properties and performance of polyamide thin film composite membranes","Scientific Report","backOffice","10.1016/j.seppur.2019.116398","6601733ad8454f22e1dfbd7e","McCutcheon","https://doi.org/10.1016/j.seppur.2019.116398",0,"Composite","MPD-TMC based polyamide TFC membrane before activation - Pure water permeance","Scientific report","Interfacial Polymerization","[]","Inorganic",,,"4696",0,,,,,,0.36,,,,"Tubular support membrane with outer coarse layer of alpha-aluminium oxide (poresize - 3 micrometer) and inner fine layer of Titanium dioxide (poresize - 30 nanometer)",,,,,,,,,,,,,,,,,,,,,,,,,,,,,,,,,,,,,,,,,,,,,,,,,,,,,,,,,,,,,,,,,,,"[]",,,,,,,,,,,,
"6607295f89fd9f3d89bb13b3","2024-03-29T20:27:36.025Z","[]","[]","[]","[]",,,"[""None""]","[]","[""water""]","[""Hexane""]","[""wt%""]","[]","[""w/v%""]","[]","C1=CC(=CC(=C1)N)N","1","C1=C(C=C(C=C1C(=O)Cl)C(=O)Cl)C(=O)Cl","0.2",false,"Dead-end",8.27,22,55,"water",,,,,,1,"[]",,,,true,false,"Accepted","[""TFC""]","[""Polyamide""]","[]","[""Other""]","[""Pure solvent treatment""]","660d2db818c3e63754c7e4d1","2024-03-29T20:27:35.930Z","2020-01-01T00:00:00.000Z","Understanding the influence of solvents on the intrinsic properties and performance of polyamide thin film composite membranes","Scientific Report","backOffice","10.1016/j.seppur.2019.116398","6601733ad8454f22e1dfbd7e","McCutcheon","https://doi.org/10.1016/j.seppur.2019.116398",0,"Composite","MPD-TMC based polyamide TFC membrane after methanol activation - Pure water permeance","Scientific report","Interfacial Polymerization","[{""postTreatmentChemicalAgentConcentrationUnit"":[],""_id"":""6607295f89fd9f3d89bb13b4"",""postTreatment"":""Pure solvent treatment"",""postTreatmentChemicalAgentSmiles"":""CO""}]","Inorganic",,,"4697",0,,,,,,3.15,,,,"Tubular support membrane with outer coarse layer of alpha-aluminium oxide (poresize - 3 micrometer) and inner fine layer of Titanium dioxide (poresize - 30 nanometer)",,,,,,,,,,,,,,,,,,,,,,,,,,,,,,,,,,,,,,,,,,,,,,,,,,,,,,,,,,,,,,,,,,,"[]",,,,,,,,,,,,
"660729bc89fd9f3d89bb13b7","2024-02-28T18:35:31.879Z","[""γ-butyrolactone"",""1-Methyl-2-pyrrolidinone (NMP)""]","[""water""]","[]","[]","23","170","[""Crosslinking""]","[{""postTreatmentChemicalAgentConcentrationUnit"":[""wt%""],""_id"":""65df7cf31850430560c1993f"",""postTreatment"":""Crosslinking"",""postTreatmentChemicalAgentSmiles"":""C(CN)CN"",""postTreatmentChemicalAgentConcentration"":""5""}]","[]","[]","[]","[]","[]","[]",,,,,false,"Crossflow",30,25,11.34,"Toluene","Other","iso-octane",114.22,0.1,"mol/L",11,"[""SEM""]",200,,,true,false,"Accepted","[""TFC""]","[""Other""]","[]","[""Polyetherimide""]","[""None""]","660569fcb6f18181f85ec061","2024-02-28T18:35:31.821Z","2023-01-01T00:00:00.000Z","Solution-processable polytriazoles from spirocyclic monomers for membrane-based hydrocarbon separations","Scientific Report","backOffice","10.1038/s41563-023-01682-2","65c93070e95682d43dfe8451","Bruno","https://doi.org/10.1038/s41563-023-01682-2",0,"Composite","Ducky-9 in toluene_12 component","Scientific report","Spincoating","[]","ISA",0.23,16,"4698",0,,,,,,,"70:30",,,,,,,,"polytriazole",,,,,"Other","Tetralin",132.21,0.1,"mol/L","Other","n-butylcycylohexane",140.27,0.1,"mol/L","Other","1-methylnaphthalene",142.2,0.1,"mol/L","Other","Pyrene",202.26,0.1,"mol/L","Other","1,3,5-triisopropylbenzene",204.36,0.1,"mol/L",0.25,19,-3.1,2.5,57,"Other","Iso-cetane",226.45,0.1,"mol/L","Other","n-dodecylbenzene",246.44,0.1,"mol/L","Other","Pristane",268.53,0.1,"mol/L","Other","docosane",310.61,0.1,"mol/L",65,35,73,65,,,,"[]",,,"Other","squalane",422.83,0.1,"mol/L",93,,,,
"66072aa089fd9f3d89bb13c1","2024-03-29T20:27:36.025Z","[]","[]","[]","[]",,,"[""None""]","[]","[""water""]","[""Hexane""]","[""wt%""]","[]","[""w/v%""]","[]","C1=CC(=CC(=C1)N)N","1","C1=C(C=C(C=C1C(=O)Cl)C(=O)Cl)C(=O)Cl","0.2",false,"Dead-end",8.27,22,55,"water",,,,,,1,"[]",,,,true,false,"Accepted","[""TFC""]","[""Polyamide""]","[]","[""Other""]","[""Pure solvent treatment""]","660d2db818c3e63754c7e4d1","2024-03-29T20:27:35.930Z","2020-01-01T00:00:00.000Z","Understanding the influence of solvents on the intrinsic properties and performance of polyamide thin film composite membranes","Scientific Report","backOffice","10.1016/j.seppur.2019.116398","6601733ad8454f22e1dfbd7e","McCutcheon","https://doi.org/10.1016/j.seppur.2019.116398",0,"Composite","MPD-TMC based polyamide TFC membrane after acetone activation - Pure water permeance","Scientific report","Interfacial Polymerization","[{""postTreatmentChemicalAgentConcentrationUnit"":[],""_id"":""6607295f89fd9f3d89bb13b4"",""postTreatment"":""Pure solvent treatment"",""postTreatmentChemicalAgentSmiles"":""CC(=O)C""}]","Inorganic",,,"4699",0,,,,,,3.6,,,,"Tubular support membrane with outer coarse layer of alpha-aluminium oxide (poresize - 3 micrometer) and inner fine layer of Titanium dioxide (poresize - 30 nanometer)",,,,,,,,,,,,,,,,,,,,,,,,,,,,,,,,,,,,,,,,,,,,,,,,,,,,,,,,,,,,,,,,,,,"[]",,,,,,,,,,,,
"66072ad989fd9f3d89bb13c5","2024-02-28T18:35:31.879Z","[""γ-butyrolactone"",""1-Methyl-2-pyrrolidinone (NMP)""]","[""water""]","[]","[]","23","170","[""Crosslinking""]","[{""postTreatmentChemicalAgentConcentrationUnit"":[""wt%""],""_id"":""65df7cf31850430560c1993f"",""postTreatment"":""Crosslinking"",""postTreatmentChemicalAgentSmiles"":""C(CN)CN"",""postTreatmentChemicalAgentConcentration"":""5""}]","[]","[]","[]","[]","[]","[]",,,,,false,"Crossflow",30,25,11.34,"Toluene","Other","iso-octane",114.22,0.1,"mol/L",11,"[""SEM""]",250,,,true,false,"Accepted","[""TFC""]","[""Other""]","[]","[""Polyetherimide""]","[""None""]","660569fcb6f18181f85ec061","2024-02-28T18:35:31.821Z","2023-01-01T00:00:00.000Z","Solution-processable polytriazoles from spirocyclic monomers for membrane-based hydrocarbon separations","Scientific Report","backOffice","10.1038/s41563-023-01682-2","65c93070e95682d43dfe8451","Bruno","https://doi.org/10.1038/s41563-023-01682-2",0,"Composite","Ducky-10 in toluene_12 component","Scientific report","Spincoating","[]","ISA",0.31,-1.3,"4700",0,,,,,,,"70:30",,,,,,,,"polytriazole",,,,,"Other","Tetralin",132.21,0.1,"mol/L","Other","n-butylcycylohexane",140.27,0.1,"mol/L","Other","1-methylnaphthalene",142.2,0.1,"mol/L","Other","Pyrene",202.26,0.1,"mol/L","Other","1,3,5-triisopropylbenzene",204.36,0.1,"mol/L",-5.2,5.8,-6.7,0.49,32,"Other","Iso-cetane",226.45,0.1,"mol/L","Other","n-dodecylbenzene",246.44,0.1,"mol/L","Other","Pristane",268.53,0.1,"mol/L","Other","docosane",310.61,0.1,"mol/L",39,20,49,44,,,,"[]",,,"Other","squalane",422.83,0.1,"mol/L",79,,,,
"66072b4689fd9f3d89bb13d0","2024-03-29T20:27:36.025Z","[]","[]","[]","[]",,,"[""None""]","[]","[""water""]","[""Hexane""]","[""wt%""]","[]","[""w/v%""]","[]","C1=CC(=CC(=C1)N)N","1","C1=C(C=C(C=C1C(=O)Cl)C(=O)Cl)C(=O)Cl","0.2",false,"Dead-end",8.27,22,55,"water",,,,,,1,"[]",,,,true,false,"Accepted","[""TFC""]","[""Polyamide""]","[]","[""Other""]","[""Pure solvent treatment""]","660d2db818c3e63754c7e4d1","2024-03-29T20:27:35.930Z","2020-01-01T00:00:00.000Z","Understanding the influence of solvents on the intrinsic properties and performance of polyamide thin film composite membranes","Scientific Report","backOffice","10.1016/j.seppur.2019.116398","6601733ad8454f22e1dfbd7e","McCutcheon","https://doi.org/10.1016/j.seppur.2019.116398",0,"Composite","MPD-TMC based polyamide TFC membrane after dimethylformamide activation - Pure water permeance","Scientific report","Interfacial Polymerization","[{""postTreatmentChemicalAgentConcentrationUnit"":[],""_id"":""6607295f89fd9f3d89bb13b4"",""postTreatment"":""Pure solvent treatment"",""postTreatmentChemicalAgentSmiles"":""CN(C)C=O""}]","Inorganic",,,"4701",0,,,,,,9.4,,,,"Tubular support membrane with outer coarse layer of alpha-aluminium oxide (poresize - 3 micrometer) and inner fine layer of Titanium dioxide (poresize - 30 nanometer)",,,,,,,,,,,,,,,,,,,,,,,,,,,,,,,,,,,,,,,,,,,,,,,,,,,,,,,,,,,,,,,,,,,"[]",,,,,,,,,,,,
"66072f0e89fd9f3d89bb13d4","2024-03-29T20:27:36.025Z","[]","[]","[]","[]",,,"[""None""]","[]","[""water""]","[""Hexane""]","[""wt%""]","[]","[""w/v%""]","[]","C1=CC(=CC(=C1)N)N","1","C1=C(C=C(C=C1C(=O)Cl)C(=O)Cl)C(=O)Cl","0.2",false,"Dead-end",8.27,22,55,"water","Other","Magnesium sulfate ",120.37,2000,"mg/L",1,"[]",,,,true,false,"Accepted","[""TFC""]","[""Polyamide""]","[]","[""Other""]","[""None""]","660d2db818c3e63754c7e4d1","2024-03-29T20:27:35.930Z","2020-01-01T00:00:00.000Z","Understanding the influence of solvents on the intrinsic properties and performance of polyamide thin film composite membranes","Scientific Report","backOffice","10.1016/j.seppur.2019.116398","6601733ad8454f22e1dfbd7e","McCutcheon","https://doi.org/10.1016/j.seppur.2019.116398",0,"Composite","MPD-TMC based polyamide TFC membrane Pristine - Salt rejection - Magnesium sulfate","Scientific report","Interfacial Polymerization","[]","Inorganic",,98.2,"4702",0,,,,,,,,,,"Tubular support membrane with outer coarse layer of alpha-aluminium oxide (poresize - 3 micrometer) and inner fine layer of Titanium dioxide (poresize - 30 nanometer)",,,,,,,,,,,,,,,,,,,,,,,,,,,,,,,,,,,,,,,,,,,,,,,,,,,,,,,,,,,,,,,,,,,"[]",,,,,,,,,,,,
