Repository: BAMresearch/onf-database

This repository belongs to the the publication "Revealing structure-property-performance relationships of organic solvent nanofiltration membranes using a FAIR, open-access database" published in ADD JOURNAL (DOI). 
It uses a dataset derived from The Open Membrane Database (https://openmembranedatabase.org/). The access date was April 8th 2025. The original dataset is in the repository as OMD_SRNF_2025-04-08.csv file.

The main researchers involved in the study are Sarah Glass (ORCID: 0000-0002-0625-0057), Petra Merten (no ORCID available), Torsten Brinkmann (ORCID: 0000-0002-5114-6259) and Volkan Filiz (ORCID: 0000-0003-0239-8641). 

The repository contains 5 Python files:

File: OMD_SRNF_2025-04-08.csv (part 152 of 184)
"6607303c89fd9f3d89bb13d7","2024-03-29T20:27:36.025Z","[]","[]","[]","[]",,,"[""None""]","[]","[""water""]","[""Hexane""]","[""wt%""]","[]","[""w/v%""]","[]","C1=CC(=CC(=C1)N)N","1","C1=C(C=C(C=C1C(=O)Cl)C(=O)Cl)C(=O)Cl","0.2",false,"Dead-end",8.27,22,55,"water","Other","Sodium chloride ",58.44,2000,"mg/L",1,"[]",,,,true,false,"Accepted","[""TFC""]","[""Polyamide""]","[]","[""Other""]","[""None""]","660d2db818c3e63754c7e4d1","2024-03-29T20:27:35.930Z","2020-01-01T00:00:00.000Z","Understanding the influence of solvents on the intrinsic properties and performance of polyamide thin film composite membranes","Scientific Report","backOffice","10.1016/j.seppur.2019.116398","6601733ad8454f22e1dfbd7e","McCutcheon","https://doi.org/10.1016/j.seppur.2019.116398",0,"Composite","MPD-TMC based polyamide TFC membrane Pristine - Salt rejection - Sodium chloride","Scientific report","Interfacial Polymerization","[]","Inorganic",,96.7,"4703",0,,,,,,,,,,"Tubular support membrane with outer coarse layer of alpha-aluminium oxide (poresize - 3 micrometer) and inner fine layer of Titanium dioxide (poresize - 30 nanometer)",,,,,,,,,,,,,,,,,,,,,,,,,,,,,,,,,,,,,,,,,,,,,,,,,,,,,,,,,,,,,,,,,,,"[]",,,,,,,,,,,,
"6607315589fd9f3d89bb13db","2024-03-29T20:27:36.025Z","[]","[]","[]","[]",,,"[""None""]","[]","[""water""]","[""Hexane""]","[""wt%""]","[]","[""w/v%""]","[]","C1=CC(=CC(=C1)N)N","1","C1=C(C=C(C=C1C(=O)Cl)C(=O)Cl)C(=O)Cl","0.2",false,"Dead-end",8.27,22,55,"water","Other","Magnesium sulfate",120.37,2000,"mg/L",1,"[]",,,,true,false,"Accepted","[""TFC""]","[""Polyamide""]","[]","[""Other""]","[""Pure solvent treatment""]","660d2db818c3e63754c7e4d1","2024-03-29T20:27:35.930Z","2020-01-01T00:00:00.000Z","Understanding the influence of solvents on the intrinsic properties and performance of polyamide thin film composite membranes","Scientific Report","backOffice","10.1016/j.seppur.2019.116398","6601733ad8454f22e1dfbd7e","McCutcheon","https://doi.org/10.1016/j.seppur.2019.116398",0,"Composite","MPD-TMC based polyamide TFC membrane after methanol activation - Salt rejection - Magnesium sulfate","Scientific report","Interfacial Polymerization","[{""postTreatmentChemicalAgentConcentrationUnit"":[],""_id"":""6607295f89fd9f3d89bb13b4"",""postTreatment"":""Pure solvent treatment"",""postTreatmentChemicalAgentSmiles"":""CO""}]","Inorganic",,93.8,"4704",0,,,,,,,,,,"Tubular support membrane with outer coarse layer of alpha-aluminium oxide (poresize - 3 micrometer) and inner fine layer of Titanium dioxide (poresize - 30 nanometer)",,,,,,,,,,,,,,,,,,,,,,,,,,,,,,,,,,,,,,,,,,,,,,,,,,,,,,,,,,,,,,,,,,,"[]",,,,,,,,,,,,
"660731ac89fd9f3d89bb13e0","2024-03-29T20:27:36.025Z","[]","[]","[]","[]",,,"[""None""]","[]","[""water""]","[""Hexane""]","[""wt%""]","[]","[""w/v%""]","[]","C1=CC(=CC(=C1)N)N","1","C1=C(C=C(C=C1C(=O)Cl)C(=O)Cl)C(=O)Cl","0.2",false,"Dead-end",8.27,22,55,"water","Other","Sodium chloride",58.44,2000,"mg/L",1,"[]",,,,true,false,"Accepted","[""TFC""]","[""Polyamide""]","[]","[""Other""]","[""Pure solvent treatment""]","660d2db818c3e63754c7e4d1","2024-03-29T20:27:35.930Z","2020-01-01T00:00:00.000Z","Understanding the influence of solvents on the intrinsic properties and performance of polyamide thin film composite membranes","Scientific Report","backOffice","10.1016/j.seppur.2019.116398","6601733ad8454f22e1dfbd7e","McCutcheon","https://doi.org/10.1016/j.seppur.2019.116398",0,"Composite","MPD-TMC based polyamide TFC membrane after methanol activation - Salt rejection - Sodium chloride","Scientific report","Interfacial Polymerization","[{""postTreatmentChemicalAgentConcentrationUnit"":[],""_id"":""6607295f89fd9f3d89bb13b4"",""postTreatment"":""Pure solvent treatment"",""postTreatmentChemicalAgentSmiles"":""CO""}]","Inorganic",,78.6,"4705",0,,,,,,,,,,"Tubular support membrane with outer coarse layer of alpha-aluminium oxide (poresize - 3 micrometer) and inner fine layer of Titanium dioxide (poresize - 30 nanometer)",,,,,,,,,,,,,,,,,,,,,,,,,,,,,,,,,,,,,,,,,,,,,,,,,,,,,,,,,,,,,,,,,,,"[]",,,,,,,,,,,,
"6607329889fd9f3d89bb13e5","2024-03-29T20:27:36.025Z","[]","[]","[]","[]",,,"[""None""]","[]","[""water""]","[""Hexane""]","[""wt%""]","[]","[""w/v%""]","[]","C1=CC(=CC(=C1)N)N","1","C1=C(C=C(C=C1C(=O)Cl)C(=O)Cl)C(=O)Cl","0.2",false,"Dead-end",8.27,22,55,"water","Other","Magnesium sulfate",120.37,2000,"mg/L",1,"[]",,,,true,false,"Accepted","[""TFC""]","[""Polyamide""]","[]","[""Other""]","[""Pure solvent treatment""]","660d2db818c3e63754c7e4d1","2024-03-29T20:27:35.930Z","2020-01-01T00:00:00.000Z","Understanding the influence of solvents on the intrinsic properties and performance of polyamide thin film composite membranes","Scientific Report","backOffice","10.1016/j.seppur.2019.116398","6601733ad8454f22e1dfbd7e","McCutcheon","https://doi.org/10.1016/j.seppur.2019.116398",0,"Composite","MPD-TMC based polyamide TFC membrane after acetone activation - Salt rejection - Magnesium sulfate","Scientific report","Interfacial Polymerization","[{""postTreatmentChemicalAgentConcentrationUnit"":[],""_id"":""6607295f89fd9f3d89bb13b4"",""postTreatment"":""Pure solvent treatment"",""postTreatmentChemicalAgentSmiles"":""CC(=O)C ""}]","Inorganic",,90.4,"4706",0,,,,,,,,,,"Tubular support membrane with outer coarse layer of alpha-aluminium oxide (poresize - 3 micrometer) and inner fine layer of Titanium dioxide (poresize - 30 nanometer)",,,,,,,,,,,,,,,,,,,,,,,,,,,,,,,,,,,,,,,,,,,,,,,,,,,,,,,,,,,,,,,,,,,"[]",,,,,,,,,,,,
"660732c689fd9f3d89bb13ea","2024-03-29T20:27:36.025Z","[]","[]","[]","[]",,,"[""None""]","[]","[""water""]","[""Hexane""]","[""wt%""]","[]","[""w/v%""]","[]","C1=CC(=CC(=C1)N)N","1","C1=C(C=C(C=C1C(=O)Cl)C(=O)Cl)C(=O)Cl","0.2",false,"Dead-end",8.27,22,55,"water","Other","Sodium chloride",58.44,2000,"mg/L",1,"[]",,,,true,false,"Accepted","[""TFC""]","[""Polyamide""]","[]","[""Other""]","[""Pure solvent treatment""]","660d2db818c3e63754c7e4d1","2024-03-29T20:27:35.930Z","2020-01-01T00:00:00.000Z","Understanding the influence of solvents on the intrinsic properties and performance of polyamide thin film composite membranes","Scientific Report","backOffice","10.1016/j.seppur.2019.116398","6601733ad8454f22e1dfbd7e","McCutcheon","https://doi.org/10.1016/j.seppur.2019.116398",0,"Composite","MPD-TMC based polyamide TFC membrane after acetone activation - Salt rejection - Sodium chloride","Scientific report","Interfacial Polymerization","[{""postTreatmentChemicalAgentConcentrationUnit"":[],""_id"":""6607295f89fd9f3d89bb13b4"",""postTreatment"":""Pure solvent treatment"",""postTreatmentChemicalAgentSmiles"":""CC(=O)C ""}]","Inorganic",,57.1,"4707",0,,,,,,,,,,"Tubular support membrane with outer coarse layer of alpha-aluminium oxide (poresize - 3 micrometer) and inner fine layer of Titanium dioxide (poresize - 30 nanometer)",,,,,,,,,,,,,,,,,,,,,,,,,,,,,,,,,,,,,,,,,,,,,,,,,,,,,,,,,,,,,,,,,,,"[]",,,,,,,,,,,,
"6607332d89fd9f3d89bb13ef","2024-03-29T20:27:36.025Z","[]","[]","[]","[]",,,"[""None""]","[]","[""water""]","[""Hexane""]","[""wt%""]","[]","[""w/v%""]","[]","C1=CC(=CC(=C1)N)N","1","C1=C(C=C(C=C1C(=O)Cl)C(=O)Cl)C(=O)Cl","0.2",false,"Dead-end",8.27,22,55,"water","Other","Magnesium sulfate",120.37,2000,"mg/L",1,"[]",,,,true,false,"Accepted","[""TFC""]","[""Polyamide""]","[]","[""Other""]","[""Pure solvent treatment""]","660d2db818c3e63754c7e4d1","2024-03-29T20:27:35.930Z","2020-01-01T00:00:00.000Z","Understanding the influence of solvents on the intrinsic properties and performance of polyamide thin film composite membranes","Scientific Report","backOffice","10.1016/j.seppur.2019.116398","6601733ad8454f22e1dfbd7e","McCutcheon","https://doi.org/10.1016/j.seppur.2019.116398",0,"Composite","MPD-TMC based polyamide TFC membrane after dimethylformamide (DMF) activation - Salt rejection - Magnesium sulfate","Scientific report","Interfacial Polymerization","[{""postTreatmentChemicalAgentConcentrationUnit"":[],""_id"":""6607295f89fd9f3d89bb13b4"",""postTreatment"":""Pure solvent treatment"",""postTreatmentChemicalAgentSmiles"":""CN(C)C=O""}]","Inorganic",,90.5,"4708",0,,,,,,,,,,"Tubular support membrane with outer coarse layer of alpha-aluminium oxide (poresize - 3 micrometer) and inner fine layer of Titanium dioxide (poresize - 30 nanometer)",,,,,,,,,,,,,,,,,,,,,,,,,,,,,,,,,,,,,,,,,,,,,,,,,,,,,,,,,,,,,,,,,,,"[]",,,,,,,,,,,,
"6607336b89fd9f3d89bb13f4","2024-03-29T20:27:36.025Z","[]","[]","[]","[]",,,"[""None""]","[]","[""water""]","[""Hexane""]","[""wt%""]","[]","[""w/v%""]","[]","C1=CC(=CC(=C1)N)N","1","C1=C(C=C(C=C1C(=O)Cl)C(=O)Cl)C(=O)Cl","0.2",false,"Dead-end",8.27,22,55,"water","Other","Sodium chloride",58.44,2000,"mg/L",1,"[]",,,,true,false,"Accepted","[""TFC""]","[""Polyamide""]","[]","[""Other""]","[""Pure solvent treatment""]","660d2db818c3e63754c7e4d1","2024-03-29T20:27:35.930Z","2020-01-01T00:00:00.000Z","Understanding the influence of solvents on the intrinsic properties and performance of polyamide thin film composite membranes","Scientific Report","backOffice","10.1016/j.seppur.2019.116398","6601733ad8454f22e1dfbd7e","McCutcheon","https://doi.org/10.1016/j.seppur.2019.116398",0,"Composite","MPD-TMC based polyamide TFC membrane after dimethylformamide (DMF) activation - Salt rejection - Sodium chloride","Scientific report","Interfacial Polymerization","[{""postTreatmentChemicalAgentConcentrationUnit"":[],""_id"":""6607295f89fd9f3d89bb13b4"",""postTreatment"":""Pure solvent treatment"",""postTreatmentChemicalAgentSmiles"":""CN(C)C=O""}]","Inorganic",,10.3,"4709",0,,,,,,,,,,"Tubular support membrane with outer coarse layer of alpha-aluminium oxide (poresize - 3 micrometer) and inner fine layer of Titanium dioxide (poresize - 30 nanometer)",,,,,,,,,,,,,,,,,,,,,,,,,,,,,,,,,,,,,,,,,,,,,,,,,,,,,,,,,,,,,,,,,,,"[]",,,,,,,,,,,,
"66073a7589fd9f3d89bb13fe","2024-03-29T20:27:36.025Z","[]","[]","[]","[]",,,"[""None""]","[]","[""water""]","[""Hexane""]","[""wt%""]","[]","[""w/v%""]","[]","C1=CC(=CC(=C1)N)N","1","C1=C(C=C(C=C1C(=O)Cl)C(=O)Cl)C(=O)Cl","0.2",false,"Dead-end",8.27,22,55,"Methanol",,,,,,1,"[]",,,,true,false,"Accepted","[""TFC""]","[""Polyamide""]","[]","[""Other""]","[""Pure solvent treatment""]","660d2db818c3e63754c7e4d1","2024-03-29T20:27:35.930Z","2020-01-01T00:00:00.000Z","Understanding the influence of solvents on the intrinsic properties and performance of polyamide thin film composite membranes","Scientific Report","backOffice","10.1016/j.seppur.2019.116398","6601733ad8454f22e1dfbd7e","McCutcheon","https://doi.org/10.1016/j.seppur.2019.116398",0,"Composite","MPD-TMC based polyamide TFC membrane after dimethylformamide (DMF) activation - Pure methanol permeance","Scientific report","Interfacial Polymerization","[{""postTreatmentChemicalAgentConcentrationUnit"":[],""_id"":""6607295f89fd9f3d89bb13b4"",""postTreatment"":""Pure solvent treatment"",""postTreatmentChemicalAgentSmiles"":""CN(C)C=O""}]","Inorganic",,,"4711",0,,,,,,7.2,,,,"Tubular support membrane with outer coarse layer of alpha-aluminium oxide (poresize - 3 micrometer) and inner fine layer of Titanium dioxide (poresize - 30 nanometer)",,,,,,,,,,,,,,,,,,,,,,,,,,,,,,,,,,,,,,,,,,,,,,,,,,,,,,,,,,,,,,,,,,,"[]",,,,,,,,,,,,
"66073acc89fd9f3d89bb1403","2024-03-29T20:27:36.025Z","[]","[]","[]","[]",,,"[""None""]","[]","[""water""]","[""Hexane""]","[""wt%""]","[]","[""w/v%""]","[]","C1=CC(=CC(=C1)N)N","1","C1=C(C=C(C=C1C(=O)Cl)C(=O)Cl)C(=O)Cl","0.2",false,"Dead-end",8.27,22,55,"Acetone",,,,,,1,"[]",,,,true,false,"Accepted","[""TFC""]","[""Polyamide""]","[]","[""Other""]","[""Pure solvent treatment""]","660d2db818c3e63754c7e4d1","2024-03-29T20:27:35.930Z","2020-01-01T00:00:00.000Z","Understanding the influence of solvents on the intrinsic properties and performance of polyamide thin film composite membranes","Scientific Report","backOffice","10.1016/j.seppur.2019.116398","6601733ad8454f22e1dfbd7e","McCutcheon","https://doi.org/10.1016/j.seppur.2019.116398",0,"Composite","MPD-TMC based polyamide TFC membrane after dimethylformamide (DMF) activation - Pure acetone permeance","Scientific report","Interfacial Polymerization","[{""postTreatmentChemicalAgentConcentrationUnit"":[],""_id"":""6607295f89fd9f3d89bb13b4"",""postTreatment"":""Pure solvent treatment"",""postTreatmentChemicalAgentSmiles"":""CN(C)C=O""}]","Inorganic",,,"4712",0,,,,,,6.6,,,,"Tubular support membrane with outer coarse layer of alpha-aluminium oxide (poresize - 3 micrometer) and inner fine layer of Titanium dioxide (poresize - 30 nanometer)",,,,,,,,,,,,,,,,,,,,,,,,,,,,,,,,,,,,,,,,,,,,,,,,,,,,,,,,,,,,,,,,,,,"[]",,,,,,,,,,,,
"66073b1d89fd9f3d89bb1408","2024-03-29T20:27:36.025Z","[]","[]","[]","[]",,,"[""None""]","[]","[""water""]","[""Hexane""]","[""wt%""]","[]","[""w/v%""]","[]","C1=CC(=CC(=C1)N)N","1","C1=C(C=C(C=C1C(=O)Cl)C(=O)Cl)C(=O)Cl","0.2",false,"Dead-end",8.27,22,55,"Dimethylformamide (DMF)",,,,,,1,"[]",,,,true,false,"Accepted","[""TFC""]","[""Polyamide""]","[]","[""Other""]","[""Pure solvent treatment""]","660d2db818c3e63754c7e4d1","2024-03-29T20:27:35.930Z","2020-01-01T00:00:00.000Z","Understanding the influence of solvents on the intrinsic properties and performance of polyamide thin film composite membranes","Scientific Report","backOffice","10.1016/j.seppur.2019.116398","6601733ad8454f22e1dfbd7e","McCutcheon","https://doi.org/10.1016/j.seppur.2019.116398",0,"Composite","MPD-TMC based polyamide TFC membrane after dimethylformamide (DMF) activation - Pure dimethylformamide (DMF) permeance","Scientific report","Interfacial Polymerization","[{""postTreatmentChemicalAgentConcentrationUnit"":[],""_id"":""6607295f89fd9f3d89bb13b4"",""postTreatment"":""Pure solvent treatment"",""postTreatmentChemicalAgentSmiles"":""CN(C)C=O""}]","Inorganic",,,"4713",0,,,,,,5.4,,,,"Tubular support membrane with outer coarse layer of alpha-aluminium oxide (poresize - 3 micrometer) and inner fine layer of Titanium dioxide (poresize - 30 nanometer)",,,,,,,,,,,,,,,,,,,,,,,,,,,,,,,,,,,,,,,,,,,,,,,,,,,,,,,,,,,,,,,,,,,"[]",,,,,,,,,,,,
"66073cd789fd9f3d89bb1413","2024-03-29T20:27:36.025Z","[]","[]","[]","[]",,,"[""None""]","[]","[""water""]","[""Hexane""]","[""wt%""]","[]","[""w/v%""]","[]","C1=CC(=CC(=C1)N)N","1","C1=C(C=C(C=C1C(=O)Cl)C(=O)Cl)C(=O)Cl","0.2",false,"Dead-end",8.27,22,55,"Methanol","Dye","Disperse red 1",314.34,20,"mg/L",1,"[]",,,,true,false,"Accepted","[""TFC""]","[""Polyamide""]","[]","[""Other""]","[""Pure solvent treatment""]","660d2db818c3e63754c7e4d1","2024-03-29T20:27:35.930Z","2020-01-01T00:00:00.000Z","Understanding the influence of solvents on the intrinsic properties and performance of polyamide thin film composite membranes","Scientific Report","backOffice","10.1016/j.seppur.2019.116398","6601733ad8454f22e1dfbd7e","McCutcheon","https://doi.org/10.1016/j.seppur.2019.116398",0,"Composite","MPD-TMC based polyamide TFC membrane after dimethylformamide (DMF) activation - Dye rejection - Disperse red dissolved in methanol","Scientific report","Interfacial Polymerization","[{""postTreatmentChemicalAgentConcentrationUnit"":[],""_id"":""6607295f89fd9f3d89bb13b4"",""postTreatment"":""Pure solvent treatment"",""postTreatmentChemicalAgentSmiles"":""CN(C)C=O""}]","Inorganic",,17.1,"4714",0,,,,,,,,,,"Tubular support membrane with outer coarse layer of alpha-aluminium oxide (poresize - 3 micrometer) and inner fine layer of Titanium dioxide (poresize - 30 nanometer)",,,,,,,,,,,,,,,,,,,,,,,,,,,,,,,,,,,,,,,,,,,,,,,,,,,,,,,,,,,,,,,,,,,"[]",,,,,,,,,,,,
"66073d9d89fd9f3d89bb1418","2024-03-29T20:27:36.025Z","[]","[]","[]","[]",,,"[""None""]","[]","[""water""]","[""Hexane""]","[""wt%""]","[]","[""w/v%""]","[]","C1=CC(=CC(=C1)N)N","1","C1=C(C=C(C=C1C(=O)Cl)C(=O)Cl)C(=O)Cl","0.2",false,"Dead-end",8.27,22,55,"Acetone","Dye","Disperse red 1",314.34,20,"mg/L",1,"[]",,,,true,false,"Accepted","[""TFC""]","[""Polyamide""]","[]","[""Other""]","[""Pure solvent treatment""]","660d2db818c3e63754c7e4d1","2024-03-29T20:27:35.930Z","2020-01-01T00:00:00.000Z","Understanding the influence of solvents on the intrinsic properties and performance of polyamide thin film composite membranes","Scientific Report","backOffice","10.1016/j.seppur.2019.116398","6601733ad8454f22e1dfbd7e","McCutcheon","https://doi.org/10.1016/j.seppur.2019.116398",0,"Composite","MPD-TMC based polyamide TFC membrane after dimethylformamide (DMF) activation - Dye rejection - Disperse red dissolved in acetone","Scientific report","Interfacial Polymerization","[{""postTreatmentChemicalAgentConcentrationUnit"":[],""_id"":""6607295f89fd9f3d89bb13b4"",""postTreatment"":""Pure solvent treatment"",""postTreatmentChemicalAgentSmiles"":""CN(C)C=O""}]","Inorganic",,36.2,"4715",0,,,,,,,,,,"Tubular support membrane with outer coarse layer of alpha-aluminium oxide (poresize - 3 micrometer) and inner fine layer of Titanium dioxide (poresize - 30 nanometer)",,,,,,,,,,,,,,,,,,,,,,,,,,,,,,,,,,,,,,,,,,,,,,,,,,,,,,,,,,,,,,,,,,,"[]",,,,,,,,,,,,
"66073e1289fd9f3d89bb141d","2024-03-29T20:27:36.025Z","[]","[]","[]","[]",,,"[""None""]","[]","[""water""]","[""Hexane""]","[""wt%""]","[]","[""w/v%""]","[]","C1=CC(=CC(=C1)N)N","1","C1=C(C=C(C=C1C(=O)Cl)C(=O)Cl)C(=O)Cl","0.2",false,"Dead-end",8.27,22,55,"Dimethylformamide (DMF)","Dye","Disperse red 1",314.34,20,"mg/L",1,"[]",,,,true,false,"Accepted","[""TFC""]","[""Polyamide""]","[]","[""Other""]","[""Pure solvent treatment""]","660d2db818c3e63754c7e4d1","2024-03-29T20:27:35.930Z","2020-01-01T00:00:00.000Z","Understanding the influence of solvents on the intrinsic properties and performance of polyamide thin film composite membranes","Scientific Report","backOffice","10.1016/j.seppur.2019.116398","6601733ad8454f22e1dfbd7e","McCutcheon","https://doi.org/10.1016/j.seppur.2019.116398",0,"Composite","MPD-TMC based polyamide TFC membrane after dimethylformamide (DMF) activation - Dye rejection - Disperse red dissolved in DMF","Scientific report","Interfacial Polymerization","[{""postTreatmentChemicalAgentConcentrationUnit"":[],""_id"":""6607295f89fd9f3d89bb13b4"",""postTreatment"":""Pure solvent treatment"",""postTreatmentChemicalAgentSmiles"":""CN(C)C=O""}]","Inorganic",,9.75,"4716",0,,,,,,,,,,"Tubular support membrane with outer coarse layer of alpha-aluminium oxide (poresize - 3 micrometer) and inner fine layer of Titanium dioxide (poresize - 30 nanometer)",,,,,,,,,,,,,,,,,,,,,,,,,,,,,,,,,,,,,,,,,,,,,,,,,,,,,,,,,,,,,,,,,,,"[]",,,,,,,,,,,,
"6607717a89fd9f3d89bb1422","2024-03-30T01:57:14.800Z","[""Dimethylformamide (DMF)""]","[""water""]","[""wt%""]","[]","18","230","[""Crosslinking"",""Gutter layer synthesis""]","[{""postTreatmentChemicalAgentConcentrationUnit"":[""wt%""],""_id"":""6607717a89fd9f3d89bb1424"",""postTreatment"":""Crosslinking"",""postTreatmentChemicalAgentSmiles"":""C(CCCN)CCN"",""postTreatmentChemicalAgentConcentration"":""10""},{""postTreatmentChemicalAgentConcentrationUnit"":[""mmol/L"",""mmol/L""],""_id"":""661954b0dd02ff2f9a462d6d"",""postTreatment"":""Gutter layer synthesis"",""postTreatmentChemicalAgentSmiles"":""C1=C(C=C(C(=C1O)O)O)C(=O)OC2=CC(=CC(=C2O)O)C(=O)OCC3C(C(C(C(O3)OC(=O)C4=CC(=C(C(=C4)OC(=O)C5=CC(=C(C(=C5)O)O)O)O)O)OC(=O)C6=CC(=C(C(=C6)OC(=O)C7=CC(=C(C(=C7)O)O)O)O)O)OC(=O)C8=CC(=C(C(=C8)OC(=O)C9=CC(=C(C(=C9)O)O)O)O)O)OC(=O)C1=CC(=C(C(=C1)OC(=O)C1=CC(=C(C(=C1)O)O)O)O)O ;  [Cu+2].[Cl-].[Cl-]"",""postTreatmentChemicalAgentConcentration"":""1 ; 3""}]","[""water""]","[""Hexane""]","[""wt%""]","[]","[""wt%""]","[]","C1=CC(=CC(=C1)N)N","0.1","C1=C(C=C(C=C1C(=O)Cl)C(=O)Cl)C(=O)Cl","0.005",false,"Crossflow",10,25,28.26,"Ethanol","Dye","Rhodamine B (chloride salt)",479.02,100,"mg/L",1,"[""AFM"",""SEM""]",,1.82,56,true,false,"Accepted","[""TFC""]","[""Polyamide""]","[]","[""Polyimide(Lenzig® P84)""]","[""Pure solvent treatment""]","65e71ff41850430560c1a0e2","2024-03-05T13:36:52.050Z","2020-01-01T00:00:00.000Z","High-throughput thin-film composite membrane via interfacial polymerization using monomers of ultra-low concentration on tannic acid – Copper interlayer for organic solvent nanofiltration","Scientific Report","backOffice","10.1016/j.seppur.2020.118027","65e450b21850430560c19b6a","Yao","https://doi.org/10.1016/j.seppur.2020.118027",0,"Composite","TFC0.1-1/3/20","Scientific report","Interfacial Polymerization","[{""postTreatmentChemicalAgentConcentrationUnit"":[],""_id"":""6607717a89fd9f3d89bb1423"",""postTreatment"":""Pure solvent treatment"",""postTreatmentChemicalAgentSmiles"":""CN(C)C=O""}]","ISA",5.084,97.72,"4717",0,"C(CO)O","1.0","coating solution","tannic acid – copper (TA-Cu) complex","1;3",59.57,,,,,,,280,,,,,,,,,,,,,,,,,,,,,,,,,,,,,,,,,,,,,,,,,,,,,,,,,,,,,,,,,,,,,,,,"[""mmol/L""]",,,,,,,,,,,,
"6607768b89fd9f3d89bb1491","2024-03-05T03:15:22.220Z","[]","[]","[]","[]",,,"[""None""]","[]","[""water""]","[""Hexane""]","[""wt%"",""wt%""]","[]","[""wt%""]","[]","C1=CC(=CC(=C1)N)N ; CC1(CC2(CC(C3=CC(=C(C=C32)O)O)(C)C)C4=CC(=C(C=C41)O)O)C","1.7 ; 0.3","C1=C(C=C(C=C1C(=O)Cl)C(=O)Cl)C(=O)Cl","0.15",false,"Crossflow",5,25,28.26,"Ethanol","Dye","Safranine T (chloride salt)",350.84,100,"mg/L",1,"[""AFM"",""FTIR"",""SEM"",""TEM"",""XPS""]",,44,47.5,true,false,"Accepted","[""TFC""]","[""Polyimide"",""Other""]","[]","[""Polyimide(Lenzig® P84)""]","[""Crosslinking"",""Pure solvent treatment""]","65e68e4a1850430560c19fb6","2024-03-05T03:15:22.150Z","2022-01-01T00:00:00.000Z","High flux thin film composite (TFC) membrane with non-planar rigid twisted structures for organic solvent nanofiltration (OSN)","Scientific Report","backOffice","10.1016/j.seppur.2022.120496","65e13b191850430560c199f5","Li","https://doi.org/10.1016/j.seppur.2022.120496",0,"Composite","((PA- TTSBI)/PI)xa-EtOH-ST","Scientific report","Interfacial Polymerization","[{""postTreatmentChemicalAgentConcentrationUnit"":[""wt%"",""wt%""],""_id"":""65e68e4a1850430560c19fba"",""postTreatment"":""Crosslinking"",""postTreatmentChemicalAgentSmiles"":""C(CCCN)CCN ; CC(C)O "",""postTreatmentChemicalAgentConcentration"":""10.0 ; 90.0""},{""postTreatmentChemicalAgentConcentrationUnit"":[],""_id"":""65e68e4a1850430560c19fbb"",""postTreatment"":""Pure solvent treatment"",""postTreatmentChemicalAgentSmiles"":""CCO""}]","Commercial",5.04,98.2,"4718",0,,,,,,5.37,,,,,"CCN(CC)CC",,350,,"5,5,6,6-tetrahydroxy-3,3,3,3-tetramethylspirobisindane",,,,,,,,,,,,,,,,,,,,,,,,,,,,,,,,,,,,,,,,,,,,,,,,,,,,,,,,,,,,,,"[]",,,,,,,,,,,,
"660776c589fd9f3d89bb1498","2024-03-05T03:15:22.220Z","[]","[]","[]","[]",,,"[""None""]","[]","[""water""]","[""Hexane""]","[""wt%"",""wt%""]","[]","[""wt%""]","[]","C1=CC(=CC(=C1)N)N ; CC1(CC2(CC(C3=CC(=C(C=C32)O)O)(C)C)C4=CC(=C(C=C41)O)O)C","1.7 ; 0.3","C1=C(C=C(C=C1C(=O)Cl)C(=O)Cl)C(=O)Cl","0.15",false,"Crossflow",5,25,28.26,"Ethanol","Dye","Eosin Y",647.89,100,"mg/L",1,"[""AFM"",""FTIR"",""SEM"",""TEM"",""XPS""]",,44,47.5,true,false,"Accepted","[""TFC""]","[""Polyimide"",""Other""]","[]","[""Polyimide(Lenzig® P84)""]","[""Crosslinking"",""Pure solvent treatment""]","65e68e4a1850430560c19fb6","2024-03-05T03:15:22.150Z","2022-01-01T00:00:00.000Z","High flux thin film composite (TFC) membrane with non-planar rigid twisted structures for organic solvent nanofiltration (OSN)","Scientific Report","backOffice","10.1016/j.seppur.2022.120496","65e13b191850430560c199f5","Li","https://doi.org/10.1016/j.seppur.2022.120496",0,"Composite","((PA- TTSBI)/PI)xa-EtOH-EY","Scientific report","Interfacial Polymerization","[{""postTreatmentChemicalAgentConcentrationUnit"":[""wt%"",""wt%""],""_id"":""65e68e4a1850430560c19fba"",""postTreatment"":""Crosslinking"",""postTreatmentChemicalAgentSmiles"":""C(CCCN)CCN ; CC(C)O "",""postTreatmentChemicalAgentConcentration"":""10.0 ; 90.0""},{""postTreatmentChemicalAgentConcentrationUnit"":[],""_id"":""65e68e4a1850430560c19fbb"",""postTreatment"":""Pure solvent treatment"",""postTreatmentChemicalAgentSmiles"":""CCO""}]","Commercial",5.04,97.7,"4719",0,,,,,,5.37,,,,,"CCN(CC)CC",,350,,"5,5,6,6-tetrahydroxy-3,3,3,3-tetramethylspirobisindane",,,,,,,,,,,,,,,,,,,,,,,,,,,,,,,,,,,,,,,,,,,,,,,,,,,,,,,,,,,,,,"[]",,,,,,,,,,,,
"6607771589fd9f3d89bb149f","2024-03-05T03:15:22.220Z","[]","[]","[]","[]",,,"[""None""]","[]","[""water""]","[""Hexane""]","[""wt%"",""wt%""]","[]","[""wt%""]","[]","C1=CC(=CC(=C1)N)N ; CC1(CC2(CC(C3=CC(=C(C=C32)O)O)(C)C)C4=CC(=C(C=C41)O)O)C","1.7 ; 0.3","C1=C(C=C(C=C1C(=O)Cl)C(=O)Cl)C(=O)Cl","0.15",false,"Crossflow",5,25,28.26,"Ethanol","Dye","Brilliant blue G (disodium salt)",854.02,100,"mg/L",1,"[""AFM"",""FTIR"",""SEM"",""TEM"",""XPS""]",,44,47.5,true,false,"Accepted","[""TFC""]","[""Polyimide"",""Other""]","[]","[""Polyimide(Lenzig® P84)""]","[""Crosslinking"",""Pure solvent treatment""]","65e68e4a1850430560c19fb6","2024-03-05T03:15:22.150Z","2022-01-01T00:00:00.000Z","High flux thin film composite (TFC) membrane with non-planar rigid twisted structures for organic solvent nanofiltration (OSN)","Scientific Report","backOffice","10.1016/j.seppur.2022.120496","65e13b191850430560c199f5","Li","https://doi.org/10.1016/j.seppur.2022.120496",0,"Composite","((PA- TTSBI)/PI)xa-EtOH-BbG","Scientific report","Interfacial Polymerization","[{""postTreatmentChemicalAgentConcentrationUnit"":[""wt%"",""wt%""],""_id"":""65e68e4a1850430560c19fba"",""postTreatment"":""Crosslinking"",""postTreatmentChemicalAgentSmiles"":""C(CCCN)CCN ; CC(C)O "",""postTreatmentChemicalAgentConcentration"":""10.0 ; 90.0""},{""postTreatmentChemicalAgentConcentrationUnit"":[],""_id"":""65e68e4a1850430560c19fbb"",""postTreatment"":""Pure solvent treatment"",""postTreatmentChemicalAgentSmiles"":""CCO""}]","Commercial",5.04,99.6,"4720",0,,,,,,5.37,,,,,"CCN(CC)CC",,350,,"5,5,6,6-tetrahydroxy-3,3,3,3-tetramethylspirobisindane",,,,,,,,,,,,,,,,,,,,,,,,,,,,,,,,,,,,,,,,,,,,,,,,,,,,,,,,,,,,,,"[]",,,,,,,,,,,,
"6607774789fd9f3d89bb14a6","2024-03-05T03:15:22.220Z","[]","[]","[]","[]",,,"[""None""]","[]","[""water""]","[""Hexane""]","[""wt%"",""wt%""]","[]","[""wt%""]","[]","C1=CC(=CC(=C1)N)N ; CC1(CC2(CC(C3=CC(=C(C=C32)O)O)(C)C)C4=CC(=C(C=C41)O)O)C","1.7 ; 0.3","C1=C(C=C(C=C1C(=O)Cl)C(=O)Cl)C(=O)Cl","0.15",false,"Crossflow",5,25,28.26,"Ethanol","Dye","Rose Bengal (disodium salt)",1017.64,100,"mg/L",1,"[""AFM"",""FTIR"",""SEM"",""TEM"",""XPS""]",,44,47.5,true,false,"Accepted","[""TFC""]","[""Polyimide"",""Other""]","[]","[""Polyimide(Lenzig® P84)""]","[""Crosslinking"",""Pure solvent treatment""]","65e68e4a1850430560c19fb6","2024-03-05T03:15:22.150Z","2022-01-01T00:00:00.000Z","High flux thin film composite (TFC) membrane with non-planar rigid twisted structures for organic solvent nanofiltration (OSN)","Scientific Report","backOffice","10.1016/j.seppur.2022.120496","65e13b191850430560c199f5","Li","https://doi.org/10.1016/j.seppur.2022.120496",0,"Composite","((PA- TTSBI)/PI6s)x30mina-EtOH-RB","Scientific report","Interfacial Polymerization","[{""postTreatmentChemicalAgentConcentrationUnit"":[""wt%"",""wt%""],""_id"":""65e68e4a1850430560c19fba"",""postTreatment"":""Crosslinking"",""postTreatmentChemicalAgentSmiles"":""C(CCCN)CCN ; CC(C)O "",""postTreatmentChemicalAgentConcentration"":""10.0 ; 90.0""},{""postTreatmentChemicalAgentConcentrationUnit"":[],""_id"":""65e68e4a1850430560c19fbb"",""postTreatment"":""Pure solvent treatment"",""postTreatmentChemicalAgentSmiles"":""CCO""}]","Commercial",5.04,99.2,"4721",0,,,,,,5.37,,,,,"CCN(CC)CC",,350,,"5,5,6,6-tetrahydroxy-3,3,3,3-tetramethylspirobisindane",,,,,,,,,,,,,,,,,,,,,,,,,,,,,,,,,,,,,,,,,,,,,,,,,,,,,,,,,,,,,,"[]",,,,,,,,,,,,
"6607778989fd9f3d89bb14ad","2024-03-05T03:15:22.220Z","[]","[]","[]","[]",,,"[""None""]","[]","[""water""]","[""Hexane""]","[""wt%"",""wt%""]","[]","[""wt%""]","[]","C1=CC(=CC(=C1)N)N ; CC1(CC2(CC(C3=CC(=C(C=C32)O)O)(C)C)C4=CC(=C(C=C41)O)O)C","1.7 ; 0.3","C1=C(C=C(C=C1C(=O)Cl)C(=O)Cl)C(=O)Cl","0.15",false,"Crossflow",5,25,28.26,"Ethanol","Dye","Brilliant blue G (disodium salt)",854.02,100,"mg/L",1,"[""AFM"",""FTIR"",""SEM"",""TEM"",""XPS""]",,44,47.5,true,false,"Accepted","[""TFC""]","[""Polyimide"",""Other""]","[]","[""Polyimide(Lenzig® P84)""]","[""Crosslinking"",""Pure solvent treatment""]","65e68e4a1850430560c19fb6","2024-03-05T03:15:22.150Z","2022-01-01T00:00:00.000Z","High flux thin film composite (TFC) membrane with non-planar rigid twisted structures for organic solvent nanofiltration (OSN)","Scientific Report","backOffice","10.1016/j.seppur.2022.120496","65e13b191850430560c199f5","Li","https://doi.org/10.1016/j.seppur.2022.120496",0,"Composite","((PA- TTSBI)/PI6s)X30min-EtOH-BbG","Scientific report","Interfacial Polymerization","[{""postTreatmentChemicalAgentConcentrationUnit"":[""wt%"",""wt%""],""_id"":""65e68e4a1850430560c19fba"",""postTreatment"":""Crosslinking"",""postTreatmentChemicalAgentSmiles"":""C(CCCN)CCN ; CC(C)O "",""postTreatmentChemicalAgentConcentration"":""10.0 ; 90.0""},{""postTreatmentChemicalAgentConcentrationUnit"":[],""_id"":""65e68e4a1850430560c19fbb"",""postTreatment"":""Pure solvent treatment"",""postTreatmentChemicalAgentSmiles"":""CCO""}]","Commercial",0.36,99.5,"4722",0,,,,,,5.37,,,,,"CCN(CC)CC",,350,,"5,5,6,6-tetrahydroxy-3,3,3,3-tetramethylspirobisindane",,,,,,,,,,,,,,,,,,,,,,,,,,,,,,,,,,,,,,,,,,,,,,,,,,,,,,,,,,,,,,"[]",,,,,,,,,,,,
"6607780489fd9f3d89bb14bc","2024-03-05T03:15:22.220Z","[]","[]","[]","[]",,,"[""None""]","[]","[""water""]","[""Hexane""]","[""wt%"",""wt%""]","[]","[""wt%""]","[]","C1=CC(=CC(=C1)N)N ; CC1(CC2(CC(C3=CC(=C(C=C32)O)O)(C)C)C4=CC(=C(C=C41)O)O)C","1.7 ; 0.3","C1=C(C=C(C=C1C(=O)Cl)C(=O)Cl)C(=O)Cl","0.15",false,"Crossflow",5,25,28.26,"Ethanol","Dye","Eosin Y",647.89,100,"mg/L",1,"[""AFM"",""FTIR"",""SEM"",""TEM"",""XPS""]",,44,47.5,true,false,"Accepted","[""TFC""]","[""Polyimide"",""Other""]","[]","[""Polyimide(Lenzig® P84)""]","[""Crosslinking"",""Pure solvent treatment""]","65e68e4a1850430560c19fb6","2024-03-05T03:15:22.150Z","2022-01-01T00:00:00.000Z","High flux thin film composite (TFC) membrane with non-planar rigid twisted structures for organic solvent nanofiltration (OSN)","Scientific Report","backOffice","10.1016/j.seppur.2022.120496","65e13b191850430560c199f5","Li","https://doi.org/10.1016/j.seppur.2022.120496",0,"Composite","((PA- TTSBI)/PI6s)X30min-EtOH-EY","Scientific report","Interfacial Polymerization","[{""postTreatmentChemicalAgentConcentrationUnit"":[""wt%"",""wt%""],""_id"":""65e68e4a1850430560c19fba"",""postTreatment"":""Crosslinking"",""postTreatmentChemicalAgentSmiles"":""C(CCCN)CCN ; CC(C)O "",""postTreatmentChemicalAgentConcentration"":""10.0 ; 90.0""},{""postTreatmentChemicalAgentConcentrationUnit"":[],""_id"":""65e68e4a1850430560c19fbb"",""postTreatment"":""Pure solvent treatment"",""postTreatmentChemicalAgentSmiles"":""CCO""}]","Commercial",0.36,98.8,"4723",0,,,,,,5.37,,,,,"CCN(CC)CC",,350,,"5,5,6,6-tetrahydroxy-3,3,3,3-tetramethylspirobisindane",,,,,,,,,,,,,,,,,,,,,,,,,,,,,,,,,,,,,,,,,,,,,,,,,,,,,,,,,,,,,,"[]",,,,,,,,,,,,
"6607788789fd9f3d89bb14c3","2024-03-05T03:15:22.220Z","[]","[]","[]","[]",,,"[""None""]","[]","[""water""]","[""Hexane""]","[""wt%"",""wt%""]","[]","[""wt%""]","[]","C1=CC(=CC(=C1)N)N ; CC1(CC2(CC(C3=CC(=C(C=C32)O)O)(C)C)C4=CC(=C(C=C41)O)O)C","1.7 ; 0.3","C1=C(C=C(C=C1C(=O)Cl)C(=O)Cl)C(=O)Cl","0.15",false,"Crossflow",5,25,28.26,"Ethanol","Dye","Rose Bengal (disodium salt)",1017.64,100,"mg/L",1,"[""AFM"",""FTIR"",""SEM"",""TEM"",""XPS""]",,44,47.5,true,false,"Accepted","[""TFC""]","[""Polyimide"",""Other""]","[]","[""Polyimide(Lenzig® P84)""]","[""Crosslinking"",""Pure solvent treatment""]","65e68e4a1850430560c19fb6","2024-03-05T03:15:22.150Z","2022-01-01T00:00:00.000Z","High flux thin film composite (TFC) membrane with non-planar rigid twisted structures for organic solvent nanofiltration (OSN)","Scientific Report","backOffice","10.1016/j.seppur.2022.120496","65e13b191850430560c199f5","Li","https://doi.org/10.1016/j.seppur.2022.120496",0,"Composite","((PA- TTSBI)/PI6s)X30min-EtOH-RB","Scientific report","Interfacial Polymerization","[{""postTreatmentChemicalAgentConcentrationUnit"":[""wt%"",""wt%""],""_id"":""65e68e4a1850430560c19fba"",""postTreatment"":""Crosslinking"",""postTreatmentChemicalAgentSmiles"":""C(CCCN)CCN ; CC(C)O "",""postTreatmentChemicalAgentConcentration"":""10.0 ; 90.0""},{""postTreatmentChemicalAgentConcentrationUnit"":[],""_id"":""65e68e4a1850430560c19fbb"",""postTreatment"":""Pure solvent treatment"",""postTreatmentChemicalAgentSmiles"":""CCO""}]","Commercial",0.36,99.5,"4724",0,,,,,,5.37,,,,,"CCN(CC)CC",,350,,"5,5,6,6-tetrahydroxy-3,3,3,3-tetramethylspirobisindane",,,,,,,,,,,,,,,,,,,,,,,,,,,,,,,,,,,,,,,,,,,,,,,,,,,,,,,,,,,,,,"[]",,,,,,,,,,,,
"660778a889fd9f3d89bb14c9","2024-03-30T02:27:52.490Z","[""Dimethylformamide (DMF)""]","[""water""]","[""wt%""]","[]","18","230","[""Crosslinking""]","[{""postTreatmentChemicalAgentConcentrationUnit"":[""wt%""],""_id"":""660778a889fd9f3d89bb14cb"",""postTreatment"":""Crosslinking"",""postTreatmentChemicalAgentSmiles"":""C(CCCN)CCN"",""postTreatmentChemicalAgentConcentration"":""10""}]","[""water""]","[""Hexane""]","[""wt%""]","[]","[""wt%""]","[]","C1=CC(=CC(=C1)N)N","0.1","C1=C(C=C(C=C1C(=O)Cl)C(=O)Cl)C(=O)Cl","0.005",false,"Crossflow",10,25,28.26,"Ethanol","Dye","Rhodamine B (chloride salt)",479.02,100,"mg/L",1,"[""AFM"",""SEM"",""TEM""]",115,1.8,56,true,false,"Accepted","[""TFC""]","[""Polyamide""]","[]","[""Polyimide(Lenzig® P84)""]","[""Pure solvent treatment""]","65e71ff41850430560c1a0e2","2024-03-05T13:36:52.050Z","2020-01-01T00:00:00.000Z","High-throughput thin-film composite membrane via interfacial polymerization using monomers of ultra-low concentration on tannic acid – Copper interlayer for organic solvent nanofiltration","Scientific Report","backOffice","10.1016/j.seppur.2020.118027","65e450b21850430560c19b6a","Yao","https://doi.org/10.1016/j.seppur.2020.118027",0,"Composite","TFC-0","Scientific report","Interfacial Polymerization","[{""postTreatmentChemicalAgentConcentrationUnit"":[],""_id"":""660778a889fd9f3d89bb14ca"",""postTreatment"":""Pure solvent treatment"",""postTreatmentChemicalAgentSmiles"":""CN(C)C=O""}]","ISA",4.043,82.49,"4725",0,"C(CO)O","1.0",,,,,,,,,,,580,115,,,,,,,,,,,,,,,,,,,,,,,,,,,,,,,,,,,,,,,,,,,,,,,,,,,,,,,,,,,,,,,"[]",,,,,,,,,,,,
"660778c589fd9f3d89bb14cf","2024-03-05T03:15:22.220Z","[]","[]","[]","[]",,,"[""None""]","[]","[""water""]","[""Hexane""]","[""wt%"",""wt%""]","[]","[""wt%""]","[]","C1=CC(=CC(=C1)N)N ; CC1(CC2(CC(C3=CC(=C(C=C32)O)O)(C)C)C4=CC(=C(C=C41)O)O)C","1.7 ; 0.3","C1=C(C=C(C=C1C(=O)Cl)C(=O)Cl)C(=O)Cl","0.15",false,"Crossflow",5,25,28.26,"Ethanol","Dye","Safranine T (chloride salt)",350.84,100,"mg/L",1,"[""AFM"",""FTIR"",""SEM"",""TEM"",""XPS""]",,44,47.5,true,false,"Accepted","[""TFC""]","[""Polyimide"",""Other""]","[]","[""Polyimide(Lenzig® P84)""]","[""Crosslinking"",""Pure solvent treatment""]","65e68e4a1850430560c19fb6","2024-03-05T03:15:22.150Z","2022-01-01T00:00:00.000Z","High flux thin film composite (TFC) membrane with non-planar rigid twisted structures for organic solvent nanofiltration (OSN)","Scientific Report","backOffice","10.1016/j.seppur.2022.120496","65e13b191850430560c199f5","Li","https://doi.org/10.1016/j.seppur.2022.120496",0,"Composite","((PA- TTSBI)/PI6s)X30min-EtOH-ST","Scientific report","Interfacial Polymerization","[{""postTreatmentChemicalAgentConcentrationUnit"":[""wt%"",""wt%""],""_id"":""65e68e4a1850430560c19fba"",""postTreatment"":""Crosslinking"",""postTreatmentChemicalAgentSmiles"":""C(CCCN)CCN ; CC(C)O "",""postTreatmentChemicalAgentConcentration"":""10.0 ; 90.0""},{""postTreatmentChemicalAgentConcentrationUnit"":[],""_id"":""65e68e4a1850430560c19fbb"",""postTreatment"":""Pure solvent treatment"",""postTreatmentChemicalAgentSmiles"":""CCO""}]","Commercial",0.36,96.9,"4726",0,,,,,,5.37,,,,,"CCN(CC)CC",,350,,"5,5,6,6-tetrahydroxy-3,3,3,3-tetramethylspirobisindane",,,,,,,,,,,,,,,,,,,,,,,,,,,,,,,,,,,,,,,,,,,,,,,,,,,,,,,,,,,,,,"[]",,,,,,,,,,,,
"6607793289fd9f3d89bb14d6","2024-03-05T03:15:22.220Z","[]","[]","[]","[]",,,"[""None""]","[]","[""water""]","[""Hexane""]","[""wt%"",""wt%""]","[]","[""wt%""]","[]","C1=CC(=CC(=C1)N)N ; CC1(CC2(CC(C3=CC(=C(C=C32)O)O)(C)C)C4=CC(=C(C=C41)O)O)C","1.7 ; 0.3","C1=C(C=C(C=C1C(=O)Cl)C(=O)Cl)C(=O)Cl","0.15",false,"Crossflow",5,25,28.26,"Ethanol","Dye","Rhodamine B (chloride salt)",479.02,100,"mg/L",1,"[""AFM"",""FTIR"",""SEM"",""TEM"",""XPS""]",,44,47.5,true,false,"Accepted","[""TFC""]","[""Polyimide"",""Other""]","[]","[""Polyimide(Lenzig® P84)""]","[""Crosslinking"",""Pure solvent treatment""]","65e68e4a1850430560c19fb6","2024-03-05T03:15:22.150Z","2022-01-01T00:00:00.000Z","High flux thin film composite (TFC) membrane with non-planar rigid twisted structures for organic solvent nanofiltration (OSN)","Scientific Report","backOffice","10.1016/j.seppur.2022.120496","65e13b191850430560c199f5","Li","https://doi.org/10.1016/j.seppur.2022.120496",0,"Composite","((PA-TTSBI)/PI6s)X30min-EtOH-RDB","Scientific report","Interfacial Polymerization","[{""postTreatmentChemicalAgentConcentrationUnit"":[""wt%"",""wt%""],""_id"":""65e68e4a1850430560c19fba"",""postTreatment"":""Crosslinking"",""postTreatmentChemicalAgentSmiles"":""C(CCCN)CCN ; CC(C)O "",""postTreatmentChemicalAgentConcentration"":""10.0 ; 90.0""},{""postTreatmentChemicalAgentConcentrationUnit"":[],""_id"":""65e68e4a1850430560c19fbb"",""postTreatment"":""Pure solvent treatment"",""postTreatmentChemicalAgentSmiles"":""CCO""}]","Commercial",0.36,86,"4727",0,,,,,,5.37,,,,,"CCN(CC)CC",,350,,"5,5,6,6-tetrahydroxy-3,3,3,3-tetramethylspirobisindane",,,,,,,,,,,,,,,,,,,,,,,,,,,,,,,,,,,,,,,,,,,,,,,,,,,,,,,,,,,,,,"[]",,,,,,,,,,,,
"66077b0389fd9f3d89bb14dc","2024-03-30T02:37:55.481Z","[""Dimethylformamide (DMF)""]","[""water""]","[""wt%""]","[]","18","230","[""Crosslinking"",""Gutter layer synthesis""]","[{""postTreatmentChemicalAgentConcentrationUnit"":[""wt%""],""_id"":""66077b0389fd9f3d89bb14de"",""postTreatment"":""Crosslinking"",""postTreatmentChemicalAgentSmiles"":""C(CCCN)CCN"",""postTreatmentChemicalAgentConcentration"":""10""},{""postTreatmentChemicalAgentConcentrationUnit"":[""mmol/L"",""mmol/L""],""_id"":""66195516dd02ff2f9a462d83"",""postTreatment"":""Gutter layer synthesis"",""postTreatmentChemicalAgentSmiles"":""C1=C(C=C(C(=C1O)O)O)C(=O)OC2=CC(=CC(=C2O)O)C(=O)OCC3C(C(C(C(O3)OC(=O)C4=CC(=C(C(=C4)OC(=O)C5=CC(=C(C(=C5)O)O)O)O)O)OC(=O)C6=CC(=C(C(=C6)OC(=O)C7=CC(=C(C(=C7)O)O)O)O)O)OC(=O)C8=CC(=C(C(=C8)OC(=O)C9=CC(=C(C(=C9)O)O)O)O)O)OC(=O)C1=CC(=C(C(=C1)OC(=O)C1=CC(=C(C(=C1)O)O)O)O)O ;  [Cu+2].[Cl-].[Cl-]"",""postTreatmentChemicalAgentConcentration"":""1 ; 3""}]","[""water""]","[""Hexane""]","[""wt%""]","[]","[""wt%""]","[]","C1=CC(=CC(=C1)N)N","0.025","C1=C(C=C(C=C1C(=O)Cl)C(=O)Cl)C(=O)Cl","0.005",false,"Crossflow",10,25,28.26,"Ethanol","Dye","Rhodamine B (chloride salt)",479.02,100,"mg/L",1,"[""AFM"",""SEM"",""TEM""]",15,2.48,58.8,true,false,"Accepted","[""TFC""]","[""Polyamide""]","[]","[""Polyimide(Lenzig® P84)""]","[""Pure solvent treatment""]","65e71ff41850430560c1a0e2","2024-03-05T13:36:52.050Z","2020-01-01T00:00:00.000Z","High-throughput thin-film composite membrane via interfacial polymerization using monomers of ultra-low concentration on tannic acid – Copper interlayer for organic solvent nanofiltration","Scientific Report","backOffice","10.1016/j.seppur.2020.118027","65e450b21850430560c19b6a","Yao","https://doi.org/10.1016/j.seppur.2020.118027",0,"Composite","TFC0.025-1/3/20","Scientific report","Interfacial Polymerization","[{""postTreatmentChemicalAgentConcentrationUnit"":[],""_id"":""66077b0389fd9f3d89bb14dd"",""postTreatment"":""Pure solvent treatment"",""postTreatmentChemicalAgentSmiles"":""CN(C)C=O""}]","ISA",5.759,97.13,"4728",0,"C(CO)O","1.0","coating solution","tannic acid – copper (TA-Cu) complex","1;3",,,,,,,,,230.095,,,,,,,,,,,,,,,,,,,,,,,,,,,,,,,,,,,,,,,,,,,,,,,,,,,,,,,,,,,,,,,"[""mmol/L""]",,,,,,,,,,,,
