Repository: BAMresearch/onf-database

This repository belongs to the the publication "Revealing structure-property-performance relationships of organic solvent nanofiltration membranes using a FAIR, open-access database" published in ADD JOURNAL (DOI). 
It uses a dataset derived from The Open Membrane Database (https://openmembranedatabase.org/). The access date was April 8th 2025. The original dataset is in the repository as OMD_SRNF_2025-04-08.csv file.

The main researchers involved in the study are Sarah Glass (ORCID: 0000-0002-0625-0057), Petra Merten (no ORCID available), Torsten Brinkmann (ORCID: 0000-0002-5114-6259) and Volkan Filiz (ORCID: 0000-0003-0239-8641). 

The repository contains 5 Python files:

File: OMD_SRNF_2025-04-08.csv (part 153 of 184)
"6607887d89fd9f3d89bb14e1","2024-03-30T03:35:25.086Z","[""Not Applicable""]","[""Not Applicable""]","[]","[]","commercial membrane",,"[""Surface treatment""]","[{""postTreatmentChemicalAgentConcentrationUnit"":[""mol/L""],""_id"":""6607887d89fd9f3d89bb14e3"",""postTreatment"":""Surface treatment"",""postTreatmentChemicalAgentSmiles"":""[OH-].[Na+] "",""postTreatmentChemicalAgentConcentration"":""2""}]","[""water""]","[""Hexane"",""Acetone""]","[""wt%""]","[""wt%""]","[""wt%""]","[]","C1=CC(=CC(=C1)N)N","0.5","C1=C(C(=CC(=C1C(=O)Cl)C(=O)Cl)C(=O)Cl)C(=O)Cl","0.25",false,"Crossflow",10,25,28.26,"water","Other","Na2SO4",142.04,100,"mg/L",1,"[]",,,,true,false,"Accepted","[""TFC""]","[""Polyimide""]","[]","[""Polyacrylonitrile""]","[""Surface treatment""]","65e8797a1850430560c1a1c0","2024-03-06T14:11:06.034Z","2017-01-01T00:00:00.000Z","Polyimide thin film composite (TFC) membranes: Via interfacial polymerization on hydrolyzed polyacrylonitrile support for solvent resistant nanofiltration","Scientific Report","backOffice","10.1039/c7ra08133b","65e450b21850430560c19b6a","Yang","https://doi.org/10.1039/c7ra08133b",0,"Composite","PI/H-PAN 0.1wt% acetone","Scientific report","Interfacial Polymerization","[{""postTreatmentChemicalAgentConcentrationUnit"":[""wt%""],""_id"":""6607887d89fd9f3d89bb14e2"",""postTreatment"":""Surface treatment"",""postTreatmentChemicalAgentSmiles"":""CN(C)C; CC(=O)OC(=O)C ; CC(=O)C "",""postTreatmentChemicalAgentConcentration"":""0.07; 0.21; 0.71""}]","Commercial",6.9,88,"4729",0,,,,,,,,,,,"CCCCCCCCCCCCS(=O)(=O)[O-].[Na+] ;C(=O)([O-])[O-].[K+].[K+] ;CCCC[N+](CCCC)(CCCC)CCCC.[Cl-]","0.16; 0.2; 0.1",,,"polyamide acid",,,,,,,,,,,,,,,,,,,,,,,,,,,,,,,,,,,,,,,,,,,,,,,,,,,,,,,,,,,,,,"[]",,,,,,,,,,,,
"660790f189fd9f3d89bb14e7","2024-03-05T03:15:22.220Z","[]","[]","[]","[]",,,"[""None""]","[]","[""water""]","[""Hexane""]","[""wt%""]","[]","[""wt%""]","[]","C1=CC(=CC(=C1)N)N","2","C1=C(C=C(C=C1C(=O)Cl)C(=O)Cl)C(=O)Cl","0.15",false,"Crossflow",5,25,28.26,"Ethanol","Dye","Rhodamine B (chloride salt)",479.02,100,"mg/L",1,"[""AFM"",""FTIR"",""SEM"",""TEM"",""XPS""]",,63.5,82.9,true,false,"Accepted","[""TFC""]","[""Polyimide"",""Other""]","[]","[""Polyimide(Lenzig® P84)""]","[""Crosslinking"",""Pure solvent treatment""]","65e68e4a1850430560c19fb6","2024-03-05T03:15:22.150Z","2022-01-01T00:00:00.000Z","High flux thin film composite (TFC) membrane with non-planar rigid twisted structures for organic solvent nanofiltration (OSN)","Scientific Report","backOffice","10.1016/j.seppur.2022.120496","65e13b191850430560c199f5","Li","https://doi.org/10.1016/j.seppur.2022.120496",0,"Composite","((PA0/PI6s)x30mina-EtOH-RDB","Scientific report","Interfacial Polymerization","[{""postTreatmentChemicalAgentConcentrationUnit"":[""wt%"",""wt%""],""_id"":""65e68e4a1850430560c19fba"",""postTreatment"":""Crosslinking"",""postTreatmentChemicalAgentSmiles"":""C(CCCN)CCN ; CC(C)O "",""postTreatmentChemicalAgentConcentration"":""10.0 ; 90.0""},{""postTreatmentChemicalAgentConcentrationUnit"":[],""_id"":""65e68e4a1850430560c19fbb"",""postTreatment"":""Pure solvent treatment"",""postTreatmentChemicalAgentSmiles"":""CCO""}]","Commercial",2.3,99.2,"4730",0,,,,,,,,,,,"",,,,"5,5,6,6-tetrahydroxy-3,3,3,3-tetramethylspirobisindane",,,,,,,,,,,,,,,,,,,,,,,,,,,,,,,,,,,,,,,,,,,,,,,,,,,,,,,,,,,,,,"[]",,,,,,,,,,,,
"6607951c89fd9f3d89bb14ee","2024-03-05T03:15:22.220Z","[]","[]","[]","[]",,,"[""None""]","[]","[""water""]","[""Hexane""]","[""wt%""]","[]","[""wt%""]","[]","C1=CC(=CC(=C1)N)N","2","C1=C(C=C(C=C1C(=O)Cl)C(=O)Cl)C(=O)Cl","0.15",false,"Crossflow",5,25,28.26,"Ethanol","Dye","Rhodamine B (chloride salt)",479.02,100,"mg/L",1,"[""AFM"",""FTIR"",""SEM"",""TEM"",""XPS""]",,19.3,74.9,true,false,"Accepted","[""TFC""]","[""Polyimide"",""Other""]","[]","[""Polyimide(Lenzig® P84)""]","[""Crosslinking"",""Pure solvent treatment""]","65e68e4a1850430560c19fb6","2024-03-05T03:15:22.150Z","2022-01-01T00:00:00.000Z","High flux thin film composite (TFC) membrane with non-planar rigid twisted structures for organic solvent nanofiltration (OSN)","Scientific Report","backOffice","10.1016/j.seppur.2022.120496","65e13b191850430560c199f5","Li","https://doi.org/10.1016/j.seppur.2022.120496",0,"Composite","((PA/PI6s)x30mina-EtOH-RDB","Scientific report","Interfacial Polymerization","[{""postTreatmentChemicalAgentConcentrationUnit"":[""wt%"",""wt%""],""_id"":""65e68e4a1850430560c19fba"",""postTreatment"":""Crosslinking"",""postTreatmentChemicalAgentSmiles"":""C(CCCN)CCN ; CC(C)O "",""postTreatmentChemicalAgentConcentration"":""10.0 ; 90.0""},{""postTreatmentChemicalAgentConcentrationUnit"":[],""_id"":""65e68e4a1850430560c19fbb"",""postTreatment"":""Pure solvent treatment"",""postTreatmentChemicalAgentSmiles"":""CCO""}]","Commercial",3,99.1,"4731",0,,,,,,,,,,,"CCN(CC)CC",,,,"5,5,6,6-tetrahydroxy-3,3,3,3-tetramethylspirobisindane",,,,,,,,,,,,,,,,,,,,,,,,,,,,,,,,,,,,,,,,,,,,,,,,,,,,,,,,,,,,,,"[]",,,,,,,,,,,,
"660797ff89fd9f3d89bb14fc","2024-03-05T03:15:22.220Z","[]","[]","[]","[]",,,"[""None""]","[]","[""water""]","[""Hexane""]","[""wt%"",""wt%""]","[]","[""wt%""]","[]","C1=CC(=CC(=C1)N)N; CC1(CC2(CC(C3=CC(=C(C=C32)O)O)(C)C)C4=CC(=C(C=C41)O)O)C","1.9; 0.1","C1=C(C=C(C=C1C(=O)Cl)C(=O)Cl)C(=O)Cl","0.15",false,"Crossflow",5,25,28.26,"Ethanol","Dye","Rhodamine B (chloride salt)",479.02,100,"mg/L",1,"[""AFM"",""FTIR"",""SEM"",""TEM"",""XPS""]",,,66.8,true,false,"Accepted","[""TFC""]","[""Polyimide"",""Other""]","[]","[""Polyimide(Lenzig® P84)""]","[""Crosslinking"",""Pure solvent treatment""]","65e68e4a1850430560c19fb6","2024-03-05T03:15:22.150Z","2022-01-01T00:00:00.000Z","High flux thin film composite (TFC) membrane with non-planar rigid twisted structures for organic solvent nanofiltration (OSN)","Scientific Report","backOffice","10.1016/j.seppur.2022.120496","65e13b191850430560c199f5","Li","https://doi.org/10.1016/j.seppur.2022.120496",0,"Composite","((PA-TTSBI/PI6s)x30mina-EtOH-RDB M3","Scientific report","Interfacial Polymerization","[{""postTreatmentChemicalAgentConcentrationUnit"":[""wt%"",""wt%""],""_id"":""65e68e4a1850430560c19fba"",""postTreatment"":""Crosslinking"",""postTreatmentChemicalAgentSmiles"":""C(CCCN)CCN ; CC(C)O "",""postTreatmentChemicalAgentConcentration"":""10.0 ; 90.0""},{""postTreatmentChemicalAgentConcentrationUnit"":[],""_id"":""65e68e4a1850430560c19fbb"",""postTreatment"":""Pure solvent treatment"",""postTreatmentChemicalAgentSmiles"":""CCO""}]","Commercial",3.6,98.9,"4732",0,,,,,,,,,,,"CCN(CC)CC",,,,"5,5,6,6-tetrahydroxy-3,3,3,3-tetramethylspirobisindane",,,,,,,,,,,,,,,,,,,,,,,,,,,,,,,,,,,,,,,,,,,,,,,,,,,,,,,,,,,,,,"[]",,,,,,,,,,,,
"6607987e89fd9f3d89bb1503","2024-03-05T03:15:22.220Z","[]","[]","[]","[]",,,"[""None""]","[]","[""water""]","[""Hexane""]","[""wt%"",""wt%""]","[]","[""wt%""]","[]","C1=CC(=CC(=C1)N)N; CC1(CC2(CC(C3=CC(=C(C=C32)O)O)(C)C)C4=CC(=C(C=C41)O)O)C","1.875; 0.125","C1=C(C=C(C=C1C(=O)Cl)C(=O)Cl)C(=O)Cl","0.15",false,"Crossflow",5,25,28.26,"Ethanol","Dye","Rhodamine B (chloride salt)",479.02,100,"mg/L",1,"[""AFM"",""FTIR"",""SEM"",""TEM"",""XPS""]",,29.8,62.8,true,false,"Accepted","[""TFC""]","[""Polyimide"",""Other""]","[]","[""Polyimide(Lenzig® P84)""]","[""Crosslinking"",""Pure solvent treatment""]","65e68e4a1850430560c19fb6","2024-03-05T03:15:22.150Z","2022-01-01T00:00:00.000Z","High flux thin film composite (TFC) membrane with non-planar rigid twisted structures for organic solvent nanofiltration (OSN)","Scientific Report","backOffice","10.1016/j.seppur.2022.120496","65e13b191850430560c199f5","Li","https://doi.org/10.1016/j.seppur.2022.120496",0,"Composite","((PA-TTSBI/PI6s)x30mina-EtOH-RDB M4","Scientific report","Interfacial Polymerization","[{""postTreatmentChemicalAgentConcentrationUnit"":[""wt%"",""wt%""],""_id"":""65e68e4a1850430560c19fba"",""postTreatment"":""Crosslinking"",""postTreatmentChemicalAgentSmiles"":""C(CCCN)CCN ; CC(C)O "",""postTreatmentChemicalAgentConcentration"":""10.0 ; 90.0""},{""postTreatmentChemicalAgentConcentrationUnit"":[],""_id"":""65e68e4a1850430560c19fbb"",""postTreatment"":""Pure solvent treatment"",""postTreatmentChemicalAgentSmiles"":""CCO""}]","Commercial",3.7,99.1,"4733",0,,,,,,,,,,,"CCN(CC)CC",,,,"5,5,6,6-tetrahydroxy-3,3,3,3-tetramethylspirobisindane",,,,,,,,,,,,,,,,,,,,,,,,,,,,,,,,,,,,,,,,,,,,,,,,,,,,,,,,,,,,,,"[]",,,,,,,,,,,,
"6607994589fd9f3d89bb150a","2024-03-05T03:15:22.220Z","[]","[]","[]","[]",,,"[""None""]","[]","[""water""]","[""Hexane""]","[""wt%"",""wt%""]","[]","[""wt%""]","[]","C1=CC(=CC(=C1)N)N; CC1(CC2(CC(C3=CC(=C(C=C32)O)O)(C)C)C4=CC(=C(C=C41)O)O)C","1.8; 0.2","C1=C(C=C(C=C1C(=O)Cl)C(=O)Cl)C(=O)Cl","0.15",false,"Crossflow",5,25,28.26,"Ethanol","Dye","Rhodamine B (chloride salt)",479.02,100,"mg/L",1,"[""AFM"",""FTIR"",""SEM"",""TEM"",""XPS""]",,,57.4,true,false,"Accepted","[""TFC""]","[""Polyimide"",""Other""]","[]","[""Polyimide(Lenzig® P84)""]","[""Crosslinking"",""Pure solvent treatment""]","65e68e4a1850430560c19fb6","2024-03-05T03:15:22.150Z","2022-01-01T00:00:00.000Z","High flux thin film composite (TFC) membrane with non-planar rigid twisted structures for organic solvent nanofiltration (OSN)","Scientific Report","backOffice","10.1016/j.seppur.2022.120496","65e13b191850430560c199f5","Li","https://doi.org/10.1016/j.seppur.2022.120496",0,"Composite","((PA-TTSBI/PI6s)x30mina-EtOH-RDB M5","Scientific report","Interfacial Polymerization","[{""postTreatmentChemicalAgentConcentrationUnit"":[""wt%"",""wt%""],""_id"":""65e68e4a1850430560c19fba"",""postTreatment"":""Crosslinking"",""postTreatmentChemicalAgentSmiles"":""C(CCCN)CCN ; CC(C)O "",""postTreatmentChemicalAgentConcentration"":""10.0 ; 90.0""},{""postTreatmentChemicalAgentConcentrationUnit"":[],""_id"":""65e68e4a1850430560c19fbb"",""postTreatment"":""Pure solvent treatment"",""postTreatmentChemicalAgentSmiles"":""CCO""}]","Commercial",3.8,98.9,"4734",0,,,,,,,,,,,"CCN(CC)CC",,,,"5,5,6,6-tetrahydroxy-3,3,3,3-tetramethylspirobisindane",,,,,,,,,,,,,,,,,,,,,,,,,,,,,,,,,,,,,,,,,,,,,,,,,,,,,,,,,,,,,,"[]",,,,,,,,,,,,
"6607999a89fd9f3d89bb1511","2024-03-05T03:15:22.220Z","[]","[]","[]","[]",,,"[""None""]","[]","[""water""]","[""Hexane""]","[""wt%"",""wt%""]","[]","[""wt%""]","[]","C1=CC(=CC(=C1)N)N; CC1(CC2(CC(C3=CC(=C(C=C32)O)O)(C)C)C4=CC(=C(C=C41)O)O)C","1.75; 0.25","C1=C(C=C(C=C1C(=O)Cl)C(=O)Cl)C(=O)Cl","0.15",false,"Crossflow",5,25,28.26,"Ethanol","Dye","Rhodamine B (chloride salt)",479.02,100,"mg/L",1,"[""AFM"",""FTIR"",""SEM"",""TEM"",""XPS""]",,,,true,false,"Accepted","[""TFC""]","[""Polyimide"",""Other""]","[]","[""Polyimide(Lenzig® P84)""]","[""Crosslinking"",""Pure solvent treatment""]","65e68e4a1850430560c19fb6","2024-03-05T03:15:22.150Z","2022-01-01T00:00:00.000Z","High flux thin film composite (TFC) membrane with non-planar rigid twisted structures for organic solvent nanofiltration (OSN)","Scientific Report","backOffice","10.1016/j.seppur.2022.120496","65e13b191850430560c199f5","Li","https://doi.org/10.1016/j.seppur.2022.120496",0,"Composite","((PA-TTSBI/PI6s)x30mina-EtOH-RDB M6-1","Scientific report","Interfacial Polymerization","[{""postTreatmentChemicalAgentConcentrationUnit"":[""wt%"",""wt%""],""_id"":""65e68e4a1850430560c19fba"",""postTreatment"":""Crosslinking"",""postTreatmentChemicalAgentSmiles"":""C(CCCN)CCN ; CC(C)O "",""postTreatmentChemicalAgentConcentration"":""10.0 ; 90.0""},{""postTreatmentChemicalAgentConcentrationUnit"":[],""_id"":""65e68e4a1850430560c19fbb"",""postTreatment"":""Pure solvent treatment"",""postTreatmentChemicalAgentSmiles"":""CCO""}]","Commercial",4.6,99.1,"4735",0,,,,,,,,,,,"CCN(CC)CC",,,,"5,5,6,6-tetrahydroxy-3,3,3,3-tetramethylspirobisindane",,,,,,,,,,,,,,,,,,,,,,,,,,,,,,,,,,,,,,,,,,,,,,,,,,,,,,,,,,,,,,"[]",,,,,,,,,,,,
"660799e389fd9f3d89bb1518","2024-03-05T03:15:22.220Z","[]","[]","[]","[]",,,"[""None""]","[]","[""water""]","[""Hexane""]","[""wt%"",""wt%""]","[]","[""wt%""]","[]","C1=CC(=CC(=C1)N)N; CC1(CC2(CC(C3=CC(=C(C=C32)O)O)(C)C)C4=CC(=C(C=C41)O)O)C","1.65; 0.35","C1=C(C=C(C=C1C(=O)Cl)C(=O)Cl)C(=O)Cl","0.15",false,"Crossflow",5,25,28.26,"Ethanol","Dye","Rhodamine B (chloride salt)",479.02,100,"mg/L",1,"[""AFM"",""FTIR"",""SEM"",""TEM"",""XPS""]",,,,true,false,"Accepted","[""TFC""]","[""Polyimide"",""Other""]","[]","[""Polyimide(Lenzig® P84)""]","[""Crosslinking"",""Pure solvent treatment""]","65e68e4a1850430560c19fb6","2024-03-05T03:15:22.150Z","2022-01-01T00:00:00.000Z","High flux thin film composite (TFC) membrane with non-planar rigid twisted structures for organic solvent nanofiltration (OSN)","Scientific Report","backOffice","10.1016/j.seppur.2022.120496","65e13b191850430560c199f5","Li","https://doi.org/10.1016/j.seppur.2022.120496",0,"Composite","((PA-TTSBI/PI6s)x30mina-EtOH-RDB M6+1","Scientific report","Interfacial Polymerization","[{""postTreatmentChemicalAgentConcentrationUnit"":[""wt%"",""wt%""],""_id"":""65e68e4a1850430560c19fba"",""postTreatment"":""Crosslinking"",""postTreatmentChemicalAgentSmiles"":""C(CCCN)CCN ; CC(C)O "",""postTreatmentChemicalAgentConcentration"":""10.0 ; 90.0""},{""postTreatmentChemicalAgentConcentrationUnit"":[],""_id"":""65e68e4a1850430560c19fbb"",""postTreatment"":""Pure solvent treatment"",""postTreatmentChemicalAgentSmiles"":""CCO""}]","Commercial",4.85,98.9,"4736",0,,,,,,,,,,,"CCN(CC)CC",,,,"5,5,6,6-tetrahydroxy-3,3,3,3-tetramethylspirobisindane",,,,,,,,,,,,,,,,,,,,,,,,,,,,,,,,,,,,,,,,,,,,,,,,,,,,,,,,,,,,,,"[]",,,,,,,,,,,,
"66079a3b89fd9f3d89bb151f","2024-03-05T03:15:22.220Z","[]","[]","[]","[]",,,"[""None""]","[]","[""water""]","[""Hexane""]","[""wt%"",""wt%""]","[]","[""wt%""]","[]","C1=CC(=CC(=C1)N)N; CC1(CC2(CC(C3=CC(=C(C=C32)O)O)(C)C)C4=CC(=C(C=C41)O)O)C","1.6; 0.4","C1=C(C=C(C=C1C(=O)Cl)C(=O)Cl)C(=O)Cl","0.15",false,"Crossflow",5,25,28.26,"Ethanol","Dye","Rhodamine B (chloride salt)",479.02,100,"mg/L",1,"[""AFM"",""FTIR"",""SEM"",""TEM"",""XPS""]",,,58.5,true,false,"Accepted","[""TFC""]","[""Polyimide"",""Other""]","[]","[""Polyimide(Lenzig® P84)""]","[""Crosslinking"",""Pure solvent treatment""]","65e68e4a1850430560c19fb6","2024-03-05T03:15:22.150Z","2022-01-01T00:00:00.000Z","High flux thin film composite (TFC) membrane with non-planar rigid twisted structures for organic solvent nanofiltration (OSN)","Scientific Report","backOffice","10.1016/j.seppur.2022.120496","65e13b191850430560c199f5","Li","https://doi.org/10.1016/j.seppur.2022.120496",0,"Composite","((PA-TTSBI/PI6s)x30mina-EtOH-RDB M7","Scientific report","Interfacial Polymerization","[{""postTreatmentChemicalAgentConcentrationUnit"":[""wt%"",""wt%""],""_id"":""65e68e4a1850430560c19fba"",""postTreatment"":""Crosslinking"",""postTreatmentChemicalAgentSmiles"":""C(CCCN)CCN ; CC(C)O "",""postTreatmentChemicalAgentConcentration"":""10.0 ; 90.0""},{""postTreatmentChemicalAgentConcentrationUnit"":[],""_id"":""65e68e4a1850430560c19fbb"",""postTreatment"":""Pure solvent treatment"",""postTreatmentChemicalAgentSmiles"":""CCO""}]","Commercial",4.3,98.6,"4737",0,,,,,,,,,,,"CCN(CC)CC",,,,"5,5,6,6-tetrahydroxy-3,3,3,3-tetramethylspirobisindane",,,,,,,,,,,,,,,,,,,,,,,,,,,,,,,,,,,,,,,,,,,,,,,,,,,,,,,,,,,,,,"[]",,,,,,,,,,,,
"6607a43989fd9f3d89bb1606","2024-03-05T03:15:22.220Z","[]","[]","[]","[]",,,"[""None""]","[]","[""water""]","[""Hexane""]","[""wt%"",""wt%""]","[]","[""wt%""]","[]","C1=CC(=CC(=C1)N)N ; CC1(CC2(CC(C3=CC(=C(C=C32)O)O)(C)C)C4=CC(=C(C=C41)O)O)C","1.7 ; 0.3","C1=C(C=C(C=C1C(=O)Cl)C(=O)Cl)C(=O)Cl","0.15",false,"Crossflow",5,25,28.26,"Ethanol","Dye","Rhodamine B (chloride salt)",479.02,100,"mg/L",1,"[""AFM"",""FTIR"",""SEM"",""TEM"",""XPS""]",,44,47.5,true,false,"Accepted","[""TFC""]","[""Polyimide"",""Other""]","[]","[""Polyimide(Lenzig® P84)""]","[""Crosslinking"",""Pure solvent treatment""]","65e68e4a1850430560c19fb6","2024-03-05T03:15:22.150Z","2022-01-01T00:00:00.000Z","High flux thin film composite (TFC) membrane with non-planar rigid twisted structures for organic solvent nanofiltration (OSN)","Scientific Report","backOffice","10.1016/j.seppur.2022.120496","65e13b191850430560c199f5","Li","https://doi.org/10.1016/j.seppur.2022.120496",0,"Composite","((PA-TTSBI)/PI15s)X30mina-EtOH-RDB","Scientific report","Interfacial Polymerization","[{""postTreatmentChemicalAgentConcentrationUnit"":[""wt%"",""wt%""],""_id"":""65e68e4a1850430560c19fba"",""postTreatment"":""Crosslinking"",""postTreatmentChemicalAgentSmiles"":""C(CCCN)CCN ; CC(C)O "",""postTreatmentChemicalAgentConcentration"":""10.0 ; 90.0""},{""postTreatmentChemicalAgentConcentrationUnit"":[],""_id"":""65e68e4a1850430560c19fbb"",""postTreatment"":""Pure solvent treatment"",""postTreatmentChemicalAgentSmiles"":""CCO""}]","Commercial",4.7,99.9,"4738",0,,,,,,5.37,,,,,"CCN(CC)CC",,350,,"5,5,6,6-tetrahydroxy-3,3,3,3-tetramethylspirobisindane",,,,,,,,,,,,,,,,,,,,,,,,,,,,,,,,,,,,,,,,,,,,,,,,,,,,,,,,,,,,,,"[]",,,,,,,,,,,,
"6607a44c89fd9f3d89bb160d","2024-03-05T03:15:22.220Z","[]","[]","[]","[]",,,"[""None""]","[]","[""water""]","[""Hexane""]","[""wt%"",""wt%""]","[]","[""wt%""]","[]","C1=CC(=CC(=C1)N)N ; CC1(CC2(CC(C3=CC(=C(C=C32)O)O)(C)C)C4=CC(=C(C=C41)O)O)C","1.7 ; 0.3","C1=C(C=C(C=C1C(=O)Cl)C(=O)Cl)C(=O)Cl","0.15",false,"Crossflow",5,25,28.26,"Ethanol","Dye","Rhodamine B (chloride salt)",479.02,100,"mg/L",1,"[""AFM"",""FTIR"",""SEM"",""TEM"",""XPS""]",,44,47.5,true,false,"Accepted","[""TFC""]","[""Polyimide"",""Other""]","[]","[""Polyimide(Lenzig® P84)""]","[""Crosslinking"",""Pure solvent treatment""]","65e68e4a1850430560c19fb6","2024-03-05T03:15:22.150Z","2022-01-01T00:00:00.000Z","High flux thin film composite (TFC) membrane with non-planar rigid twisted structures for organic solvent nanofiltration (OSN)","Scientific Report","backOffice","10.1016/j.seppur.2022.120496","65e13b191850430560c199f5","Li","https://doi.org/10.1016/j.seppur.2022.120496",0,"Composite","((PA-TTSBI)/PI6s)X30mina-EtOH-RDB","Scientific report","Interfacial Polymerization","[{""postTreatmentChemicalAgentConcentrationUnit"":[""wt%"",""wt%""],""_id"":""65e68e4a1850430560c19fba"",""postTreatment"":""Crosslinking"",""postTreatmentChemicalAgentSmiles"":""C(CCCN)CCN ; CC(C)O "",""postTreatmentChemicalAgentConcentration"":""10.0 ; 90.0""},{""postTreatmentChemicalAgentConcentrationUnit"":[],""_id"":""65e68e4a1850430560c19fbb"",""postTreatment"":""Pure solvent treatment"",""postTreatmentChemicalAgentSmiles"":""CCO""}]","Commercial",5.04,99,"4739",0,,,,,,5.37,,,,,"CCN(CC)CC",,350,,"5,5,6,6-tetrahydroxy-3,3,3,3-tetramethylspirobisindane",,,,,,,,,,,,,,,,,,,,,,,,,,,,,,,,,,,,,,,,,,,,,,,,,,,,,,,,,,,,,,"[]",,,,,,,,,,,,
"6607a5c789fd9f3d89bb1623","2024-03-05T03:15:22.220Z","[]","[]","[]","[]",,,"[""None""]","[]","[""water""]","[""Hexane""]","[""wt%"",""wt%""]","[]","[""wt%""]","[]","C1=CC(=CC(=C1)N)N ; CC1(CC2(CC(C3=CC(=C(C=C32)O)O)(C)C)C4=CC(=C(C=C41)O)O)C","1.7 ; 0.3","C1=C(C=C(C=C1C(=O)Cl)C(=O)Cl)C(=O)Cl","0.15",false,"Crossflow",5,25,28.26,"Ethanol","Dye","Rhodamine B (chloride salt)",479.02,100,"mg/L",1,"[""AFM"",""FTIR"",""SEM"",""TEM"",""XPS""]",,44,47.5,true,false,"Accepted","[""TFC""]","[""Polyimide"",""Other""]","[]","[""Polyimide(Lenzig® P84)""]","[""Crosslinking"",""Pure solvent treatment""]","65e68e4a1850430560c19fb6","2024-03-05T03:15:22.150Z","2022-01-01T00:00:00.000Z","High flux thin film composite (TFC) membrane with non-planar rigid twisted structures for organic solvent nanofiltration (OSN)","Scientific Report","backOffice","10.1016/j.seppur.2022.120496","65e13b191850430560c199f5","Li","https://doi.org/10.1016/j.seppur.2022.120496",0,"Composite","((PA-TTSBI)/PI30s)X30mina-EtOH-RDB","Scientific report","Interfacial Polymerization","[{""postTreatmentChemicalAgentConcentrationUnit"":[""wt%"",""wt%""],""_id"":""65e68e4a1850430560c19fba"",""postTreatment"":""Crosslinking"",""postTreatmentChemicalAgentSmiles"":""C(CCCN)CCN ; CC(C)O "",""postTreatmentChemicalAgentConcentration"":""10.0 ; 90.0""},{""postTreatmentChemicalAgentConcentrationUnit"":[],""_id"":""65e68e4a1850430560c19fbb"",""postTreatment"":""Pure solvent treatment"",""postTreatmentChemicalAgentSmiles"":""CCO""}]","Commercial",4.6,99.9,"4741",0,,,,,,,,,,,"CCN(CC)CC",,,,"5,5,6,6-tetrahydroxy-3,3,3,3-tetramethylspirobisindane",,,,,,,,,,,,,,,,,,,,,,,,,,,,,,,,,,,,,,,,,,,,,,,,,,,,,,,,,,,,,,"[]",,,,,,,,,,,,
"6607a60289fd9f3d89bb162a","2024-03-05T03:15:22.220Z","[]","[]","[]","[]",,,"[""None""]","[]","[""water""]","[""Hexane""]","[""wt%"",""wt%""]","[]","[""wt%""]","[]","C1=CC(=CC(=C1)N)N ; CC1(CC2(CC(C3=CC(=C(C=C32)O)O)(C)C)C4=CC(=C(C=C41)O)O)C","1.7 ; 0.3","C1=C(C=C(C=C1C(=O)Cl)C(=O)Cl)C(=O)Cl","0.15",false,"Crossflow",5,25,28.26,"Ethanol","Dye","Rhodamine B (chloride salt)",479.02,100,"mg/L",1,"[""AFM"",""FTIR"",""SEM"",""TEM"",""XPS""]",,44,47.5,true,false,"Accepted","[""TFC""]","[""Polyimide"",""Other""]","[]","[""Polyimide(Lenzig® P84)""]","[""Crosslinking"",""Pure solvent treatment""]","65e68e4a1850430560c19fb6","2024-03-05T03:15:22.150Z","2022-01-01T00:00:00.000Z","High flux thin film composite (TFC) membrane with non-planar rigid twisted structures for organic solvent nanofiltration (OSN)","Scientific Report","backOffice","10.1016/j.seppur.2022.120496","65e13b191850430560c199f5","Li","https://doi.org/10.1016/j.seppur.2022.120496",0,"Composite","((PA-TTSBI)/PI6s)X15mina-EtOH-RDB","Scientific report","Interfacial Polymerization","[{""postTreatmentChemicalAgentConcentrationUnit"":[""wt%"",""wt%""],""_id"":""65e68e4a1850430560c19fba"",""postTreatment"":""Crosslinking"",""postTreatmentChemicalAgentSmiles"":""C(CCCN)CCN ; CC(C)O "",""postTreatmentChemicalAgentConcentration"":""10.0 ; 90.0""},{""postTreatmentChemicalAgentConcentrationUnit"":[],""_id"":""65e68e4a1850430560c19fbb"",""postTreatment"":""Pure solvent treatment"",""postTreatmentChemicalAgentSmiles"":""CCO""}]","Commercial",5.3,98,"4742",0,,,,,,,,,,,"CCN(CC)CC",,,,"5,5,6,6-tetrahydroxy-3,3,3,3-tetramethylspirobisindane",,,,,,,,,,,,,,,,,,,,,,,,,,,,,,,,,,,,,,,,,,,,,,,,,,,,,,,,,,,,,,"[]",,,,,,,,,,,,
"6607a61f89fd9f3d89bb1631","2024-03-05T03:15:22.220Z","[]","[]","[]","[]",,,"[""None""]","[]","[""water""]","[""Hexane""]","[""wt%"",""wt%""]","[]","[""wt%""]","[]","C1=CC(=CC(=C1)N)N ; CC1(CC2(CC(C3=CC(=C(C=C32)O)O)(C)C)C4=CC(=C(C=C41)O)O)C","1.7 ; 0.3","C1=C(C=C(C=C1C(=O)Cl)C(=O)Cl)C(=O)Cl","0.15",false,"Crossflow",5,25,28.26,"Ethanol","Dye","Rhodamine B (chloride salt)",479.02,100,"mg/L",1,"[""AFM"",""FTIR"",""SEM"",""TEM"",""XPS""]",,44,47.5,true,false,"Accepted","[""TFC""]","[""Polyimide"",""Other""]","[]","[""Polyimide(Lenzig® P84)""]","[""Crosslinking"",""Pure solvent treatment""]","65e68e4a1850430560c19fb6","2024-03-05T03:15:22.150Z","2022-01-01T00:00:00.000Z","High flux thin film composite (TFC) membrane with non-planar rigid twisted structures for organic solvent nanofiltration (OSN)","Scientific Report","backOffice","10.1016/j.seppur.2022.120496","65e13b191850430560c199f5","Li","https://doi.org/10.1016/j.seppur.2022.120496",0,"Composite","((PA-TTSBI)/PI6s)X45mina-EtOH-RDB","Scientific report","Interfacial Polymerization","[{""postTreatmentChemicalAgentConcentrationUnit"":[""wt%"",""wt%""],""_id"":""65e68e4a1850430560c19fba"",""postTreatment"":""Crosslinking"",""postTreatmentChemicalAgentSmiles"":""C(CCCN)CCN ; CC(C)O "",""postTreatmentChemicalAgentConcentration"":""10.0 ; 90.0""},{""postTreatmentChemicalAgentConcentrationUnit"":[],""_id"":""65e68e4a1850430560c19fbb"",""postTreatment"":""Pure solvent treatment"",""postTreatmentChemicalAgentSmiles"":""CCO""}]","Commercial",4.3,99.2,"4743",0,,,,,,,,,,,"CCN(CC)CC",,,,"5,5,6,6-tetrahydroxy-3,3,3,3-tetramethylspirobisindane",,,,,,,,,,,,,,,,,,,,,,,,,,,,,,,,,,,,,,,,,,,,,,,,,,,,,,,,,,,,,,"[]",,,,,,,,,,,,
"6607a63889fd9f3d89bb1638","2024-03-05T03:15:22.220Z","[]","[]","[]","[]",,,"[""None""]","[]","[""water""]","[""Hexane""]","[""wt%"",""wt%""]","[]","[""wt%""]","[]","C1=CC(=CC(=C1)N)N ; CC1(CC2(CC(C3=CC(=C(C=C32)O)O)(C)C)C4=CC(=C(C=C41)O)O)C","1.7 ; 0.3","C1=C(C=C(C=C1C(=O)Cl)C(=O)Cl)C(=O)Cl","0.15",false,"Crossflow",5,25,28.26,"Ethanol","Dye","Rhodamine B (chloride salt)",479.02,100,"mg/L",1,"[""AFM"",""FTIR"",""SEM"",""TEM"",""XPS""]",,44,47.5,true,false,"Accepted","[""TFC""]","[""Polyimide"",""Other""]","[]","[""Polyimide(Lenzig® P84)""]","[""Crosslinking"",""Pure solvent treatment""]","65e68e4a1850430560c19fb6","2024-03-05T03:15:22.150Z","2022-01-01T00:00:00.000Z","High flux thin film composite (TFC) membrane with non-planar rigid twisted structures for organic solvent nanofiltration (OSN)","Scientific Report","backOffice","10.1016/j.seppur.2022.120496","65e13b191850430560c199f5","Li","https://doi.org/10.1016/j.seppur.2022.120496",0,"Composite","((PA-TTSBI)/PI6s)X60mina-EtOH-RDB","Scientific report","Interfacial Polymerization","[{""postTreatmentChemicalAgentConcentrationUnit"":[""wt%"",""wt%""],""_id"":""65e68e4a1850430560c19fba"",""postTreatment"":""Crosslinking"",""postTreatmentChemicalAgentSmiles"":""C(CCCN)CCN ; CC(C)O "",""postTreatmentChemicalAgentConcentration"":""10.0 ; 90.0""},{""postTreatmentChemicalAgentConcentrationUnit"":[],""_id"":""65e68e4a1850430560c19fbb"",""postTreatment"":""Pure solvent treatment"",""postTreatmentChemicalAgentSmiles"":""CCO""}]","Commercial",3.6,98.9,"4744",0,,,,,,,,,,,"CCN(CC)CC",,,,"5,5,6,6-tetrahydroxy-3,3,3,3-tetramethylspirobisindane",,,,,,,,,,,,,,,,,,,,,,,,,,,,,,,,,,,,,,,,,,,,,,,,,,,,,,,,,,,,,,"[]",,,,,,,,,,,,
"6607fdd489fd9f3d89bb164e","2024-03-30T11:56:04.550Z","[""1-Methyl-2-pyrrolidinone (NMP)""]","[""water""]","[]","[]","18",,"[""Surface treatment""]","[{""postTreatmentChemicalAgentConcentrationUnit"":[""wt%""],""_id"":""661900bedd02ff2f9a46258e"",""postTreatment"":""Surface treatment"",""postTreatmentChemicalAgentSmiles"":""[OH-].[Na+]"",""postTreatmentChemicalAgentConcentration"":""10""}]","[]","[]","[]","[]","[]","[]",,,,,false,"Dead-end",5,25,,"Isopropanol (IPA)","Dye","Rose Bengal (disodium salt)",1017.64,,,1,"[]",,,,true,false,"Accepted","[""TFC""]","[""Polypyrrole""]","[]","[""Polyacrylonitrile""]","[""Surface treatment""]","65d2d07d1923a5f169180242","2024-02-19T03:52:29.472Z","2014-01-01T00:00:00.000Z","Tuning the performance of polypyrrole-based solvent-resistant composite nanofiltration membranes by optimizing polymerization conditions and incorporating graphene oxide","Scientific Report","backOffice","10.1016/j.memsci.2013.10.021","65d2b88e1923a5f169180241","Shao","https://doi.org/10.1016/j.memsci.2013.10.021",0,"Composite","Mem-3 (0.5 mol/L FeCl3)","Scientific report","Casting","[{""postTreatmentChemicalAgentConcentrationUnit"":[""mol/L""],""_id"":""661900bedd02ff2f9a46258d"",""postTreatment"":""Surface treatment"",""postTreatmentChemicalAgentSmiles"":""Cl[Fe](Cl)Cl"",""postTreatmentChemicalAgentConcentration"":""0.5""}]","ISA",3.97,93.5,"4746",0,,,,,,,,,,,,,,,,,,,,,,,,,,,,,,,,,,,,,,,,,,,,,,,,,,,,,,,,,,,,,,,,,,,,,,,,,,,,,"[]",,,,,,,,,,,,
"6607fe4489fd9f3d89bb1652","2024-03-30T11:57:56.332Z","[""1-Methyl-2-pyrrolidinone (NMP)""]","[""water""]","[]","[]","18",,"[""Surface treatment""]","[{""postTreatmentChemicalAgentConcentrationUnit"":[""wt%""],""_id"":""66190141dd02ff2f9a4625b4"",""postTreatment"":""Surface treatment"",""postTreatmentChemicalAgentSmiles"":""[OH-].[Na+]"",""postTreatmentChemicalAgentConcentration"":""10""}]","[]","[]","[]","[]","[]","[]",,,,,false,"Dead-end",5,25,,"Isopropanol (IPA)","Dye","Rose Bengal (disodium salt)",1017.64,,,1,"[]",,,,true,false,"Accepted","[""TFC""]","[""Polypyrrole""]","[]","[""Polyacrylonitrile""]","[""Surface treatment""]","65d2d07d1923a5f169180242","2024-02-19T03:52:29.472Z","2014-01-01T00:00:00.000Z","Tuning the performance of polypyrrole-based solvent-resistant composite nanofiltration membranes by optimizing polymerization conditions and incorporating graphene oxide","Scientific Report","backOffice","10.1016/j.memsci.2013.10.021","65d2b88e1923a5f169180241","Shao","https://doi.org/10.1016/j.memsci.2013.10.021",0,"Composite","Mem-4 (0.5 mol/L (NH4)2S2O8)","Scientific report","Casting","[{""postTreatmentChemicalAgentConcentrationUnit"":[""mol/L""],""_id"":""66190141dd02ff2f9a4625b3"",""postTreatment"":""Surface treatment"",""postTreatmentChemicalAgentSmiles"":""[NH4+].[NH4+].[O-]S(=O)(=O)OOS(=O)(=O)[O-]"",""postTreatmentChemicalAgentConcentration"":""0.5""}]","ISA",0.79,99.1,"4747",0,,,,,,,,,,,,,,,,,,,,,,,,,,,,,,,,,,,,,,,,,,,,,,,,,,,,,,,,,,,,,,,,,,,,,,,,,,,,,"[]",,,,,,,,,,,,
"6607ff2d89fd9f3d89bb165a","2024-03-30T12:01:49.327Z","[""1-Methyl-2-pyrrolidinone (NMP)""]","[""water""]","[]","[]","18",,"[""Surface treatment""]","[{""postTreatmentChemicalAgentConcentrationUnit"":[""wt%""],""_id"":""661901b2dd02ff2f9a4625c8"",""postTreatment"":""Surface treatment"",""postTreatmentChemicalAgentSmiles"":""[OH-].[Na+]"",""postTreatmentChemicalAgentConcentration"":""10""}]","[]","[]","[]","[]","[]","[]",,,,,false,"Dead-end",5,25,,"Isopropanol (IPA)","Dye","Rose Bengal (disodium salt)",1017.64,,,1,"[]",,,,true,false,"Accepted","[""TFC""]","[""Polypyrrole""]","[]","[""Polyacrylonitrile""]","[""Surface treatment""]","65d2d07d1923a5f169180242","2024-02-19T03:52:29.472Z","2014-01-01T00:00:00.000Z","Tuning the performance of polypyrrole-based solvent-resistant composite nanofiltration membranes by optimizing polymerization conditions and incorporating graphene oxide","Scientific Report","backOffice","10.1016/j.memsci.2013.10.021","65d2b88e1923a5f169180241","Shao","https://doi.org/10.1016/j.memsci.2013.10.021",0,"Composite","Mem-5 (0.05mol/L (NH4)2S2O8)","Scientific report","Casting","[{""postTreatmentChemicalAgentConcentrationUnit"":[""mol/L""],""_id"":""661901b2dd02ff2f9a4625c7"",""postTreatment"":""Surface treatment"",""postTreatmentChemicalAgentSmiles"":""[NH4+].[NH4+].[O-]S(=O)(=O)OOS(=O)(=O)[O-]"",""postTreatmentChemicalAgentConcentration"":""0.05""}]","ISA",1.31,93.1,"4748",0,,,,,,,,,,,,,,,,,,,,,,,,,,,,,,,,,,,,,,,,,,,,,,,,,,,,,,,,,,,,,,,,,,,,,,,,,,,,,"[]",,,,,,,,,,,,
"6608005a89fd9f3d89bb1679","2024-03-30T12:06:50.364Z","[""1-Methyl-2-pyrrolidinone (NMP)""]","[""water""]","[]","[]","18",,"[""Surface treatment""]","[{""postTreatmentChemicalAgentConcentrationUnit"":[""wt%""],""_id"":""66190225dd02ff2f9a4625da"",""postTreatment"":""Surface treatment"",""postTreatmentChemicalAgentSmiles"":""[OH-].[Na+]"",""postTreatmentChemicalAgentConcentration"":""10""}]","[]","[]","[]","[]","[]","[]",,,,,false,"Dead-end",5,25,,"Isopropanol (IPA)","Dye","Rose Bengal (disodium salt)",1017.64,,,1,"[]",,,,true,false,"Accepted","[""TFC""]","[""Polypyrrole""]","[]","[""Polyacrylonitrile""]","[""Surface treatment""]","65d2d07d1923a5f169180242","2024-02-19T03:52:29.472Z","2014-01-01T00:00:00.000Z","Tuning the performance of polypyrrole-based solvent-resistant composite nanofiltration membranes by optimizing polymerization conditions and incorporating graphene oxide","Scientific Report","backOffice","10.1016/j.memsci.2013.10.021","65d2b88e1923a5f169180241","Shao","https://doi.org/10.1016/j.memsci.2013.10.021",0,"Composite","Mem-6 (0.1mol/L (NH4)2S2O8)","Scientific report","Casting","[{""postTreatmentChemicalAgentConcentrationUnit"":[""mol/L""],""_id"":""66190225dd02ff2f9a4625d9"",""postTreatment"":""Surface treatment"",""postTreatmentChemicalAgentSmiles"":""[NH4+].[NH4+].[O-]S(=O)(=O)OOS(=O)(=O)[O-]"",""postTreatmentChemicalAgentConcentration"":""0.1""}]","ISA",1.31,93.1,"4749",0,,,,,,,,,,,,,,,,,,,,,,,,,,,,,,,,,,,,,,,,,,,,,,,,,,,,,,,,,,,,,,,,,,,,,,,,,,,,,"[]",,,,,,,,,,,,
"66091b0d89fd9f3d89bb188e","2024-03-16T02:09:28.920Z","[]","[]","[]","[]",,,"[""None""]","[]","[""water""]","[""Dichloromethane (DCM)""]","[""wt%""]","[]","[""wt%"",""wt%""]","[]","Nc1cc(N)cc(C(F)(F)F)c1","1","O=C(Cl)c1cc(C(=O)Cl)cc(C(=O)Cl)c1;O=C(Cl)c2ccc(C(c1ccc(C(=O)Cl)cc1)(C(F)(F)F)C(F)(F)F)cc2","0.1 ; 0.1",false,"Dead-end",5,25,1,"Toluene","Other","O-Xylene",107,100,"mg/L",1,"[""AFM"",""SEM"",""TEM"",""FTIR"",""XPS""]",,30.6,100,true,false,"Accepted","[""TFC""]","[""Polyamide""]","[]","[""Polyacrylonitrile""]","[""None""]","65e0cb8c1850430560c199f1","2024-02-29T18:23:08.540Z","2021-01-01T00:00:00.000Z","Fluorinated thin-film composite membranes for nonpolar organic solvent nanofiltration","Scientific Report","backOffice","10.1016/j.seppur.2021.119777","65e0c72f1850430560c199f0","Alduraiei","https://doi.org/10.1016/j.seppur.2021.119777",0,"Composite","TFC-HFBC-DCM O-xylene rejection","Scientific report","Interfacial Polymerization","[]","Commercial",,25,"4825",0,,,,,,10,,,,,,,534,,,"","",,,,,,,,,,,,,,,,,,,,,,,,,,,,,,,,,,,,,,,,,,,,,,,,,,,,,,,,,,,,"[]",,,,,,,,,,,,
"66091b5a89fd9f3d89bb1891","2024-03-16T02:09:28.920Z","[]","[]","[]","[]",,,"[""None""]","[]","[""water""]","[""Dichloromethane (DCM)""]","[""wt%""]","[]","[""wt%"",""wt%""]",,"Nc1cc(N)cc(C(F)(F)F)c1","1","O=C(Cl)c1cc(C(=O)Cl)cc(C(=O)Cl)c1 ; O=C(Cl)c2ccc(C(c1ccc(C(=O)Cl)cc1)(C(F)(F)F)C(F)(F)F)cc2","0.1 ; 0.1",false,"Dead-end",5,25,1,"Toluene","Other","2,4-diphenyl-4-methyl-1-pentene ",236,100,"mg/L",1,"[""AFM"",""SEM"",""TEM"",""FTIR"",""XPS""]",,30.6,100,true,false,"Accepted","[""TFC""]","[""Polyamide""]","[]","[""Polyacrylonitrile""]","[""None""]","65e0cb8c1850430560c199f1","2024-02-29T18:23:08.540Z","2021-01-01T00:00:00.000Z","Fluorinated thin-film composite membranes for nonpolar organic solvent nanofiltration","Scientific Report","backOffice","10.1016/j.seppur.2021.119777","65e0c72f1850430560c199f0","Alduraiei","https://doi.org/10.1016/j.seppur.2021.119777",0,"Composite","TFC-HFBC-DCM 2,4-diphenyl-4-methyl-1-pentene rejection","Scientific report","Interfacial Polymerization","[]","Commercial",,21,"4826",0,,,,,,10,,,,,,,534,,,"","",,,,,,,,,,,,,,,,,,,,,,,,,,,,,,,,,,,,,,,,,,,,,,,,,,,,,,,,,,,,"[]",,,,,,,,,,,,
"66091bbb89fd9f3d89bb1898","2024-03-16T02:09:28.920Z","[]","[]","[]","[]",,,"[""None""]","[]","[""water""]","[""Dichloromethane (DCM)""]","[""wt%""]","[]","[""wt%"",""wt%""]",,"Nc1cc(N)cc(C(F)(F)F)c1","1","O=C(Cl)c1cc(C(=O)Cl)cc(C(=O)Cl)c1 ; O=C(Cl)c2ccc(C(c1ccc(C(=O)Cl)cc1)(C(F)(F)F)C(F)(F)F)cc2","0.1 ; 0.1",false,"Dead-end",5,25,1,"Toluene","Alkanes","n-Docosane",310.61,100,"mg/L",1,"[""AFM"",""SEM"",""TEM"",""FTIR"",""XPS""]",,30.6,100,true,false,"Accepted","[""TFC""]","[""Polyamide""]","[]","[""Polyacrylonitrile""]","[""None""]","65e0cb8c1850430560c199f1","2024-02-29T18:23:08.540Z","2021-01-01T00:00:00.000Z","Fluorinated thin-film composite membranes for nonpolar organic solvent nanofiltration","Scientific Report","backOffice","10.1016/j.seppur.2021.119777","65e0c72f1850430560c199f0","Alduraiei","https://doi.org/10.1016/j.seppur.2021.119777",0,"Composite","TFC-HFBC-DCM n-docosane rejection","Scientific report","Interfacial Polymerization","[]","Commercial",,42,"4827",0,,,,,,10,,,,,,,534,,,"","",,,,,,,,,,,,,,,,,,,,,,,,,,,,,,,,,,,,,,,,,,,,,,,,,,,,,,,,,,,,"[]",,,,,,,,,,,,
"66091c1089fd9f3d89bb189b","2024-03-16T02:09:28.920Z","[]","[]","[]","[]",,,"[""None""]","[]","[""water""]","[""Dichloromethane (DCM)""]","[""wt%""]","[]","[""wt%"",""wt%""]",,"Nc1cc(N)cc(C(F)(F)F)c1","1","O=C(Cl)c1cc(C(=O)Cl)cc(C(=O)Cl)c1 ; O=C(Cl)c2ccc(C(c1ccc(C(=O)Cl)cc1)(C(F)(F)F)C(F)(F)F)cc2","0.1 ; 0.1",false,"Dead-end",5,25,1,"Toluene","Other","Sudan Blue II",350,20,"mg/L",1,"[""AFM"",""SEM"",""TEM"",""FTIR"",""XPS""]",,30.6,100,true,false,"Accepted","[""TFC""]","[""Polyamide""]","[]","[""Polyacrylonitrile""]","[""None""]","65e0cb8c1850430560c199f1","2024-02-29T18:23:08.540Z","2021-01-01T00:00:00.000Z","Fluorinated thin-film composite membranes for nonpolar organic solvent nanofiltration","Scientific Report","backOffice","10.1016/j.seppur.2021.119777","65e0c72f1850430560c199f0","Alduraiei","https://doi.org/10.1016/j.seppur.2021.119777",0,"Composite","TFC-HFBC-DCM SB II rejection","Scientific report","Interfacial Polymerization","[]","Commercial",,43,"4828",0,,,,,,10,,,,,,,534,,,"","",,,,,,,,,,,,,,,,,,,,,,,,,,,,,,,,,,,,,,,,,,,,,,,,,,,,,,,,,,,,"[]",,,,,,,,,,,,
"66091c4689fd9f3d89bb189e","2024-03-16T02:09:28.920Z","[]","[]","[]","[]",,,"[""None""]","[]","[""water""]","[""Dichloromethane (DCM)""]","[""wt%""]","[]","[""wt%"",""wt%""]",,"Nc1cc(N)cc(C(F)(F)F)c1","1","O=C(Cl)c1cc(C(=O)Cl)cc(C(=O)Cl)c1 ; O=C(Cl)c2ccc(C(c1ccc(C(=O)Cl)cc1)(C(F)(F)F)C(F)(F)F)cc2","0.1 ; 0.1",false,"Dead-end",5,25,1,"Toluene","Other","Isodrine",364,100,"mg/L",1,"[""AFM"",""SEM"",""TEM"",""FTIR"",""XPS""]",,30.6,100,true,false,"Accepted","[""TFC""]","[""Polyamide""]","[]","[""Polyacrylonitrile""]","[""None""]","65e0cb8c1850430560c199f1","2024-02-29T18:23:08.540Z","2021-01-01T00:00:00.000Z","Fluorinated thin-film composite membranes for nonpolar organic solvent nanofiltration","Scientific Report","backOffice","10.1016/j.seppur.2021.119777","65e0c72f1850430560c199f0","Alduraiei","https://doi.org/10.1016/j.seppur.2021.119777",0,"Composite","TFC-HFBC-DCM isodrine rejection","Scientific report","Interfacial Polymerization","[]","Commercial",,54,"4829",0,,,,,,10,,,,,,,534,,,"","",,,,,,,,,,,,,,,,,,,,,,,,,,,,,,,,,,,,,,,,,,,,,,,,,,,,,,,,,,,,"[]",,,,,,,,,,,,
"66091c7289fd9f3d89bb18a1","2024-03-16T02:09:28.920Z","[]","[]","[]","[]",,,"[""None""]","[]","[""water""]","[""Dichloromethane (DCM)""]","[""wt%""]","[]","[""wt%"",""wt%""]",,"Nc1cc(N)cc(C(F)(F)F)c1","1","O=C(Cl)c1cc(C(=O)Cl)cc(C(=O)Cl)c1 ; O=C(Cl)c2ccc(C(c1ccc(C(=O)Cl)cc1)(C(F)(F)F)C(F)(F)F)cc2","0.1 ; 0.1",false,"Dead-end",5,25,1,"Toluene","Alkanes","hexaphenylbenzene",534.7,100,"mg/L",1,"[""AFM"",""SEM"",""TEM"",""FTIR"",""XPS""]",,30.6,100,true,false,"Accepted","[""TFC""]","[""Polyamide""]","[]","[""Polyacrylonitrile""]","[""None""]","65e0cb8c1850430560c199f1","2024-02-29T18:23:08.540Z","2021-01-01T00:00:00.000Z","Fluorinated thin-film composite membranes for nonpolar organic solvent nanofiltration","Scientific Report","backOffice","10.1016/j.seppur.2021.119777","65e0c72f1850430560c199f0","Alduraiei","https://doi.org/10.1016/j.seppur.2021.119777",0,"Composite","TFC-HFBC-DCM hexaphenylbenzene rejection","Scientific report","Interfacial Polymerization","[]","Commercial",,87,"4830",0,,,,,,10,,,,,,,534,,,"","",,,,,,,,,,,,,,,,,,,,,,,,,,,,,,,,,,,,,,,,,,,,,,,,,,,,,,,,,,,,"[]",,,,,,,,,,,,
"66091cb589fd9f3d89bb18a4","2024-03-16T02:09:28.920Z","[]","[]","[]","[]",,,"[""None""]","[]","[""water""]","[""Dichloromethane (DCM)""]","[""wt%""]","[]","[""wt%"",""wt%""]",,"Nc1cc(N)cc(C(F)(F)F)c1","1","O=C(Cl)c1cc(C(=O)Cl)cc(C(=O)Cl)c1 ; O=C(Cl)c2ccc(C(c1ccc(C(=O)Cl)cc1)(C(F)(F)F)C(F)(F)F)cc2","0.1 ; 0.1",false,"Dead-end",5,25,1,"Toluene","Dye","Brilliant blue R250 (disodium salt)",825.97,20,"mg/L",1,"[""AFM"",""SEM"",""TEM"",""FTIR"",""XPS""]",,30.6,100,true,false,"Accepted","[""TFC""]","[""Polyamide""]","[]","[""Polyacrylonitrile""]","[""None""]","65e0cb8c1850430560c199f1","2024-02-29T18:23:08.540Z","2021-01-01T00:00:00.000Z","Fluorinated thin-film composite membranes for nonpolar organic solvent nanofiltration","Scientific Report","backOffice","10.1016/j.seppur.2021.119777","65e0c72f1850430560c199f0","Alduraiei","https://doi.org/10.1016/j.seppur.2021.119777",0,"Composite","TFC-HFBC-DCM BB rejection","Scientific report","Interfacial Polymerization","[]","Commercial",,95,"4831",0,,,,,,10,,,,,,,534,,,"","",,,,,,,,,,,,,,,,,,,,,,,,,,,,,,,,,,,,,,,,,,,,,,,,,,,,,,,,,,,,"[]",,,,,,,,,,,,
"66091d7689fd9f3d89bb18aa","2024-03-16T02:09:28.920Z","[]","[]","[]","[]",,,"[""None""]","[]","[""water""]","[""Dichloromethane (DCM)""]","[""wt%""]","[]","[""wt%"",""wt%""]",,"Nc1cc(N)cc(C(F)(F)F)c1","1","O=C(Cl)c1cc(C(=O)Cl)cc(C(=O)Cl)c1 ; O=C(Cl)c2ccc(C(c1ccc(C(=O)Cl)cc1)(C(F)(F)F)C(F)(F)F)cc2","0.1 ; 0.1",false,"Dead-end",5,25,1,"Methanol","Dye","Methyl orange (sodium salt)",327.33,20,"mg/L",1,"[""AFM"",""SEM"",""TEM"",""FTIR"",""XPS""]",,30.6,100,true,false,"Accepted","[""TFC""]","[""Polyamide""]","[]","[""Polyacrylonitrile""]","[""None""]","65e0cb8c1850430560c199f1","2024-02-29T18:23:08.540Z","2021-01-01T00:00:00.000Z","Fluorinated thin-film composite membranes for nonpolar organic solvent nanofiltration","Scientific Report","backOffice","10.1016/j.seppur.2021.119777","65e0c72f1850430560c199f0","Alduraiei","https://doi.org/10.1016/j.seppur.2021.119777",0,"Composite","TFC-HFBC-DCM MO/Methanol","Scientific report","Interfacial Polymerization","[]","Commercial",,66,"4832",0,,,,,,8.3,,,,,,,534,,,"","",,,,,,,,,,,,,,,,,,,,,,,,,,,,,,,,,,,,,,,,,,,,,,,,,,,,,,,,,,,,"[]",,,,,,,,,,,,
