Repository: BAMresearch/onf-database

This repository belongs to the the publication "Revealing structure-property-performance relationships of organic solvent nanofiltration membranes using a FAIR, open-access database" published in ADD JOURNAL (DOI). 
It uses a dataset derived from The Open Membrane Database (https://openmembranedatabase.org/). The access date was April 8th 2025. The original dataset is in the repository as OMD_SRNF_2025-04-08.csv file.

The main researchers involved in the study are Sarah Glass (ORCID: 0000-0002-0625-0057), Petra Merten (no ORCID available), Torsten Brinkmann (ORCID: 0000-0002-5114-6259) and Volkan Filiz (ORCID: 0000-0003-0239-8641). 

The repository contains 5 Python files:

File: OMD_SRNF_2025-04-08.csv (part 154 of 184)
"66091d9289fd9f3d89bb18ad","2024-03-16T02:09:28.920Z","[]","[]","[]","[]",,,"[""None""]","[]","[""water""]","[""Dichloromethane (DCM)""]","[""wt%""]","[]","[""wt%"",""wt%""]",,"Nc1cc(N)cc(C(F)(F)F)c1","1","O=C(Cl)c1cc(C(=O)Cl)cc(C(=O)Cl)c1 ; O=C(Cl)c2ccc(C(c1ccc(C(=O)Cl)cc1)(C(F)(F)F)C(F)(F)F)cc2","0.1 ; 0.1",false,"Dead-end",5,25,1,"Methanol","Dye","Acid fuchsine (trisodium salt)",585.5,20,"mg/L",1,"[""AFM"",""SEM"",""TEM"",""FTIR"",""XPS""]",,30.6,100,true,false,"Accepted","[""TFC""]","[""Polyamide""]","[]","[""Polyacrylonitrile""]","[""None""]","65e0cb8c1850430560c199f1","2024-02-29T18:23:08.540Z","2021-01-01T00:00:00.000Z","Fluorinated thin-film composite membranes for nonpolar organic solvent nanofiltration","Scientific Report","backOffice","10.1016/j.seppur.2021.119777","65e0c72f1850430560c199f0","Alduraiei","https://doi.org/10.1016/j.seppur.2021.119777",0,"Composite","TFC-HFBC-DCM AF/Methanol","Scientific report","Interfacial Polymerization","[]","Commercial",,94,"4833",0,,,,,,8.3,,,,,,,534,,,"","",,,,,,,,,,,,,,,,,,,,,,,,,,,,,,,,,,,,,,,,,,,,,,,,,,,,,,,,,,,,"[]",,,,,,,,,,,,
"66091da889fd9f3d89bb18b0","2024-03-16T02:09:28.920Z","[]","[]","[]","[]",,,"[""None""]","[]","[""water""]","[""Dichloromethane (DCM)""]","[""wt%""]","[]","[""wt%"",""wt%""]",,"Nc1cc(N)cc(C(F)(F)F)c1","1","O=C(Cl)c1cc(C(=O)Cl)cc(C(=O)Cl)c1 ; O=C(Cl)c2ccc(C(c1ccc(C(=O)Cl)cc1)(C(F)(F)F)C(F)(F)F)cc2","0.1 ; 0.1",false,"Dead-end",5,25,1,"Methanol","Dye","Congo red (disodium salt)",696.66,20,"mg/L",1,"[""AFM"",""SEM"",""TEM"",""FTIR"",""XPS""]",,30.6,100,true,false,"Accepted","[""TFC""]","[""Polyamide""]","[]","[""Polyacrylonitrile""]","[""None""]","65e0cb8c1850430560c199f1","2024-02-29T18:23:08.540Z","2021-01-01T00:00:00.000Z","Fluorinated thin-film composite membranes for nonpolar organic solvent nanofiltration","Scientific Report","backOffice","10.1016/j.seppur.2021.119777","65e0c72f1850430560c199f0","Alduraiei","https://doi.org/10.1016/j.seppur.2021.119777",0,"Composite","TFC-HFBC-DCM CR/methanol","Scientific report","Interfacial Polymerization","[]","Commercial",,98,"4834",0,,,,,,8.3,,,,,,,534,,,"","",,,,,,,,,,,,,,,,,,,,,,,,,,,,,,,,,,,,,,,,,,,,,,,,,,,,,,,,,,,,"[]",,,,,,,,,,,,
"66091dbd89fd9f3d89bb18b3","2024-03-16T02:09:28.920Z","[]","[]","[]","[]",,,"[""None""]","[]","[""water""]","[""Dichloromethane (DCM)""]","[""wt%""]","[]","[""wt%"",""wt%""]",,"Nc1cc(N)cc(C(F)(F)F)c1","1","O=C(Cl)c1cc(C(=O)Cl)cc(C(=O)Cl)c1 ; O=C(Cl)c2ccc(C(c1ccc(C(=O)Cl)cc1)(C(F)(F)F)C(F)(F)F)cc2","0.1 ; 0.1",false,"Dead-end",5,25,1,"Methanol","Dye","Direct red 80 (hexasodium salt)",1373.07,20,"mg/L",1,"[""AFM"",""SEM"",""TEM"",""FTIR"",""XPS""]",,30.6,100,true,false,"Accepted","[""TFC""]","[""Polyamide""]","[]","[""Polyacrylonitrile""]","[""None""]","65e0cb8c1850430560c199f1","2024-02-29T18:23:08.540Z","2021-01-01T00:00:00.000Z","Fluorinated thin-film composite membranes for nonpolar organic solvent nanofiltration","Scientific Report","backOffice","10.1016/j.seppur.2021.119777","65e0c72f1850430560c199f0","Alduraiei","https://doi.org/10.1016/j.seppur.2021.119777",0,"Composite","TFC-HFBC-DCM DR/methanol","Scientific report","Interfacial Polymerization","[]","Commercial",,98,"4835",0,,,,,,8.3,,,,,,,534,,,"","",,,,,,,,,,,,,,,,,,,,,,,,,,,,,,,,,,,,,,,,,,,,,,,,,,,,,,,,,,,,"[]",,,,,,,,,,,,
"66091ddc89fd9f3d89bb18b6","2024-03-16T02:09:28.920Z","[]","[]","[]","[]",,,"[""None""]","[]","[""water""]","[""Dichloromethane (DCM)""]","[""wt%""]","[]","[""wt%"",""wt%""]",,"Nc1cc(N)cc(C(F)(F)F)c1","1","O=C(Cl)c1cc(C(=O)Cl)cc(C(=O)Cl)c1 ; O=C(Cl)c2ccc(C(c1ccc(C(=O)Cl)cc1)(C(F)(F)F)C(F)(F)F)cc2","0.1 ; 0.1",false,"Dead-end",5,25,1,"Ethanol",,,1418.93,,"mg/L",1,"[""AFM"",""SEM"",""TEM"",""FTIR"",""XPS""]",,30.6,100,true,false,"Accepted","[""TFC""]","[""Polyamide""]","[]","[""Polyacrylonitrile""]","[""None""]","65e0cb8c1850430560c199f1","2024-02-29T18:23:08.540Z","2021-01-01T00:00:00.000Z","Fluorinated thin-film composite membranes for nonpolar organic solvent nanofiltration","Scientific Report","backOffice","10.1016/j.seppur.2021.119777","65e0c72f1850430560c199f0","Alduraiei","https://doi.org/10.1016/j.seppur.2021.119777",0,"Composite","TFC-HFBC-DCM ethanol permeance","Scientific report","Interfacial Polymerization","[]","Commercial",,,"4836",0,,,,,,3.5,,,,,,,534,,,"","",,,,,,,,,,,,,,,,,,,,,,,,,,,,,,,,,,,,,,,,,,,,,,,,,,,,,,,,,,,,"[]",,,,,,,,,,,,
"66091e6e89fd9f3d89bb18c0","2024-03-16T02:09:28.920Z","[]","[]","[]","[]",,,"[""None""]","[]","[""water""]","[""Dichloromethane (DCM)""]","[""wt%""]","[]","[""wt%"",""wt%""]",,"Nc1cc(N)cc(C(F)(F)F)c1","1","O=C(Cl)c1cc(C(=O)Cl)cc(C(=O)Cl)c1 ; O=C(Cl)c2ccc(C(c1ccc(C(=O)Cl)cc1)(C(F)(F)F)C(F)(F)F)cc2","0.1 ; 0.1",false,"Dead-end",5,25,1,"water",,,1418.93,,"mg/L",1,"[""AFM"",""SEM"",""TEM"",""FTIR"",""XPS""]",,30.6,100,true,false,"Accepted","[""TFC""]","[""Polyamide""]","[]","[""Polyacrylonitrile""]","[""None""]","65e0cb8c1850430560c199f1","2024-02-29T18:23:08.540Z","2021-01-01T00:00:00.000Z","Fluorinated thin-film composite membranes for nonpolar organic solvent nanofiltration","Scientific Report","backOffice","10.1016/j.seppur.2021.119777","65e0c72f1850430560c199f0","Alduraiei","https://doi.org/10.1016/j.seppur.2021.119777",0,"Composite","TFC-HFBC-DCM water permeance","Scientific report","Interfacial Polymerization","[]","Commercial",,,"4837",0,,,,,,7.9,,,,,,,534,,,"","",,,,,,,,,,,,,,,,,,,,,,,,,,,,,,,,,,,,,,,,,,,,,,,,,,,,,,,,,,,,"[]",,,,,,,,,,,,
"66091e9789fd9f3d89bb18c3","2024-03-16T02:09:28.920Z","[]","[]","[]","[]",,,"[""None""]","[]","[""water""]","[""Dichloromethane (DCM)""]","[""wt%""]","[]","[""wt%"",""wt%""]",,"Nc1cc(N)cc(C(F)(F)F)c1","1","O=C(Cl)c1cc(C(=O)Cl)cc(C(=O)Cl)c1 ; O=C(Cl)c2ccc(C(c1ccc(C(=O)Cl)cc1)(C(F)(F)F)C(F)(F)F)cc2","0.1 ; 0.1",false,"Dead-end",5,25,1,"Heptane",,,1418.93,,"mg/L",1,"[""AFM"",""SEM"",""TEM"",""FTIR"",""XPS""]",,30.6,100,true,false,"Accepted","[""TFC""]","[""Polyamide""]","[]","[""Polyacrylonitrile""]","[""None""]","65e0cb8c1850430560c199f1","2024-02-29T18:23:08.540Z","2021-01-01T00:00:00.000Z","Fluorinated thin-film composite membranes for nonpolar organic solvent nanofiltration","Scientific Report","backOffice","10.1016/j.seppur.2021.119777","65e0c72f1850430560c199f0","Alduraiei","https://doi.org/10.1016/j.seppur.2021.119777",0,"Composite","TFC-HFBC-DCM heptane permeance","Scientific report","Interfacial Polymerization","[]","Commercial",,,"4838",0,,,,,,28.9,,,,,,,534,,,"","",,,,,,,,,,,,,,,,,,,,,,,,,,,,,,,,,,,,,,,,,,,,,,,,,,,,,,,,,,,,"[]",,,,,,,,,,,,
"66091ecb89fd9f3d89bb18cb","2024-03-16T02:09:28.920Z","[]","[]","[]","[]",,,"[""None""]","[]","[""water""]","[""Dichloromethane (DCM)""]","[""wt%""]","[]","[""wt%"",""wt%""]",,"Nc1cc(N)cc(C(F)(F)F)c1","1","O=C(Cl)c1cc(C(=O)Cl)cc(C(=O)Cl)c1 ; O=C(Cl)c2ccc(C(c1ccc(C(=O)Cl)cc1)(C(F)(F)F)C(F)(F)F)cc2","0.1 ; 0.1",false,"Dead-end",5,25,1,"Acetone",,,1418.93,,"mg/L",1,"[""AFM"",""SEM"",""TEM"",""FTIR"",""XPS""]",,30.6,100,true,false,"Accepted","[""TFC""]","[""Polyamide""]","[]","[""Polyacrylonitrile""]","[""None""]","65e0cb8c1850430560c199f1","2024-02-29T18:23:08.540Z","2021-01-01T00:00:00.000Z","Fluorinated thin-film composite membranes for nonpolar organic solvent nanofiltration","Scientific Report","backOffice","10.1016/j.seppur.2021.119777","65e0c72f1850430560c199f0","Alduraiei","https://doi.org/10.1016/j.seppur.2021.119777",0,"Composite","TFC-HFBC-DCM acetone permeance","Scientific report","Interfacial Polymerization","[]","Commercial",,,"4839",0,,,,,,23.3,,,,,,,534,,,"","",,,,,,,,,,,,,,,,,,,,,,,,,,,,,,,,,,,,,,,,,,,,,,,,,,,,,,,,,,,,"[]",,,,,,,,,,,,
"66091ee389fd9f3d89bb18ce","2024-03-16T02:09:28.920Z","[]","[]","[]","[]",,,"[""None""]","[]","[""water""]","[""Toluene""]","[""wt%""]","[]","[""wt%"",""wt%""]",,"Nc1cc(N)cc(C(F)(F)F)c1","1","O=C(Cl)c1cc(C(=O)Cl)cc(C(=O)Cl)c1 ; O=C(Cl)c2ccc(C(c1ccc(C(=O)Cl)cc1)(C(F)(F)F)C(F)(F)F)cc2","0.1 ; 0.1",false,"Dead-end",5,25,1,"Toluene","Other","O-Xylene",107,100,"mg/L",1,"[""AFM"",""SEM"",""TEM"",""FTIR"",""XPS""]",,15.4,90,true,false,"Accepted","[""TFC""]","[""Polyamide""]","[]","[""Polyacrylonitrile""]","[""None""]","65e0cb8c1850430560c199f1","2024-02-29T18:23:08.540Z","2021-01-01T00:00:00.000Z","Fluorinated thin-film composite membranes for nonpolar organic solvent nanofiltration","Scientific Report","backOffice","10.1016/j.seppur.2021.119777","65e0c72f1850430560c199f0","Alduraiei","https://doi.org/10.1016/j.seppur.2021.119777",0,"Composite","TFC-HFBC-Toluene O-xylene rejection","Scientific report","Interfacial Polymerization","[]","Commercial",,4,"4840",0,,,,,,40.8,,,,,,,,,,"","",,,,,,,,,,,,,,,,,,,,,,,,,,,,,,,,,,,,,,,,,,,,,,,,,,,,,,,,,,,,"[]",,,,,,,,,,,,
"6609227189fd9f3d89bb18dc","2024-03-16T02:09:28.920Z","[]","[]","[]","[]",,,"[""None""]","[]","[""water""]","[""Toluene""]","[""wt%""]","[]","[""wt%"",""wt%""]",,"Nc1cc(N)cc(C(F)(F)F)c1","1","O=C(Cl)c1cc(C(=O)Cl)cc(C(=O)Cl)c1 : O=C(Cl)c2ccc(C(c1ccc(C(=O)Cl)cc1)(C(F)(F)F)C(F)(F)F)cc2","0.1 ; 0.1",false,"Dead-end",5,25,1,"Toluene","Other","Limonene",136,100,"mg/L",1,"[""AFM"",""SEM"",""TEM"",""FTIR"",""XPS""]",,15.4,90,true,false,"Accepted","[""TFC""]","[""Polyamide""]","[]","[""Polyacrylonitrile""]","[""None""]","65e0cb8c1850430560c199f1","2024-02-29T18:23:08.540Z","2021-01-01T00:00:00.000Z","Fluorinated thin-film composite membranes for nonpolar organic solvent nanofiltration","Scientific Report","backOffice","10.1016/j.seppur.2021.119777","65e0c72f1850430560c199f0","Alduraiei","https://doi.org/10.1016/j.seppur.2021.119777",0,"Composite","TFC-HFBC-Toluene limonene rejection","Scientific report","Interfacial Polymerization","[]","Commercial",,2,"4841",0,,,,,,40.8,,,,,,,,,,"","",,,,,,,,,,,,,,,,,,,,,,,,,,,,,,,,,,,,,,,,,,,,,,,,,,,,,,,,,,,,"[]",,,,,,,,,,,,
"6609229b89fd9f3d89bb18df","2024-03-16T02:09:28.920Z","[]","[]","[]","[]",,,"[""None""]","[]","[""water""]","[""Toluene""]","[""wt%""]","[]","[""wt%"",""wt%""]",,"Nc1cc(N)cc(C(F)(F)F)c1","1","O=C(Cl)c1cc(C(=O)Cl)cc(C(=O)Cl)c1 ; O=C(Cl)c2ccc(C(c1ccc(C(=O)Cl)cc1)(C(F)(F)F)C(F)(F)F)cc2","0.1 ; 0.1",false,"Dead-end",5,25,1,"Toluene","Other","2,4-diphenyl-4-methyl-1-pentene",236,100,"mg/L",1,"[""AFM"",""SEM"",""TEM"",""FTIR"",""XPS""]",,15.4,90,true,false,"Accepted","[""TFC""]","[""Polyamide""]","[]","[""Polyacrylonitrile""]","[""None""]","65e0cb8c1850430560c199f1","2024-02-29T18:23:08.540Z","2021-01-01T00:00:00.000Z","Fluorinated thin-film composite membranes for nonpolar organic solvent nanofiltration","Scientific Report","backOffice","10.1016/j.seppur.2021.119777","65e0c72f1850430560c199f0","Alduraiei","https://doi.org/10.1016/j.seppur.2021.119777",0,"Composite","TFC-HFBC-Toluene 2,4-diphenyl-4-methyl-1-pentene rejection","Scientific report","Interfacial Polymerization","[]","Commercial",,19,"4842",0,,,,,,40.8,,,,,,,,,,"","",,,,,,,,,,,,,,,,,,,,,,,,,,,,,,,,,,,,,,,,,,,,,,,,,,,,,,,,,,,,"[]",,,,,,,,,,,,
"660922be89fd9f3d89bb18e2","2024-03-16T02:09:28.920Z","[]","[]","[]","[]",,,"[""None""]","[]","[""water""]","[""Toluene""]","[""wt%""]","[]","[""wt%""]",,"Nc1cc(N)cc(C(F)(F)F)c1","1","O=C(Cl)c1cc(C(=O)Cl)cc(C(=O)Cl)c1 ; O=C(Cl)c2ccc(C(c1ccc(C(=O)Cl)cc1)(C(F)(F)F)C(F)(F)F)cc2","0.1 ; 0.1",false,"Dead-end",5,25,1,"Toluene","Alkanes","n-Docosane",310.61,100,"mg/L",1,"[""AFM"",""SEM"",""TEM"",""FTIR"",""XPS""]",,15.4,90,true,false,"Accepted","[""TFC""]","[""Polyamide""]","[]","[""Polyacrylonitrile""]","[""None""]","65e0cb8c1850430560c199f1","2024-02-29T18:23:08.540Z","2021-01-01T00:00:00.000Z","Fluorinated thin-film composite membranes for nonpolar organic solvent nanofiltration","Scientific Report","backOffice","10.1016/j.seppur.2021.119777","65e0c72f1850430560c199f0","Alduraiei","https://doi.org/10.1016/j.seppur.2021.119777",0,"Composite","TFC-HFBC-Toluene n-docosane rejection","Scientific report","Interfacial Polymerization","[]","Commercial",,32,"4843",0,,,,,,40.8,,,,,,,,,,"","",,,,,,,,,,,,,,,,,,,,,,,,,,,,,,,,,,,,,,,,,,,,,,,,,,,,,,,,,,,,"[]",,,,,,,,,,,,
"660922e589fd9f3d89bb18e5","2024-03-16T02:09:28.920Z","[]","[]","[]","[]",,,"[""None""]","[]","[""water""]","[""Toluene""]","[""wt%""]","[]","[""wt%"",""wt%""]",,"Nc1cc(N)cc(C(F)(F)F)c1","1","O=C(Cl)c1cc(C(=O)Cl)cc(C(=O)Cl)c1 ; O=C(Cl)c2ccc(C(c1ccc(C(=O)Cl)cc1)(C(F)(F)F)C(F)(F)F)cc2","0.1 ; 0.1",false,"Dead-end",5,25,1,"Toluene","Other","Sudan Blue II",350,20,"mg/L",1,"[""AFM"",""SEM"",""TEM"",""FTIR"",""XPS""]",,15.4,90,true,false,"Accepted","[""TFC""]","[""Polyamide""]","[]","[""Polyacrylonitrile""]","[""None""]","65e0cb8c1850430560c199f1","2024-02-29T18:23:08.540Z","2021-01-01T00:00:00.000Z","Fluorinated thin-film composite membranes for nonpolar organic solvent nanofiltration","Scientific Report","backOffice","10.1016/j.seppur.2021.119777","65e0c72f1850430560c199f0","Alduraiei","https://doi.org/10.1016/j.seppur.2021.119777",0,"Composite","TFC-HFBC-Toluene SB II rejection","Scientific report","Interfacial Polymerization","[]","Commercial",,30,"4844",0,,,,,,40.8,,,,,,,,,,"","",,,,,,,,,,,,,,,,,,,,,,,,,,,,,,,,,,,,,,,,,,,,,,,,,,,,,,,,,,,,"[]",,,,,,,,,,,,
"6609230c89fd9f3d89bb18e8","2024-03-16T02:09:28.920Z","[]","[]","[]","[]",,,"[""None""]","[]","[""water""]","[""Toluene""]","[""wt%""]","[]","[""wt%"",""wt%""]",,"Nc1cc(N)cc(C(F)(F)F)c1","1","O=C(Cl)c1cc(C(=O)Cl)cc(C(=O)Cl)c1 ; O=C(Cl)c2ccc(C(c1ccc(C(=O)Cl)cc1)(C(F)(F)F)C(F)(F)F)cc2","0.1 ; 0.1",false,"Dead-end",5,25,1,"Toluene","Alkanes","hexaphenylbenzene",534.7,100,"mg/L",1,"[""AFM"",""SEM"",""TEM"",""FTIR"",""XPS""]",,15.4,90,true,false,"Accepted","[""TFC""]","[""Polyamide""]","[]","[""Polyacrylonitrile""]","[""None""]","65e0cb8c1850430560c199f1","2024-02-29T18:23:08.540Z","2021-01-01T00:00:00.000Z","Fluorinated thin-film composite membranes for nonpolar organic solvent nanofiltration","Scientific Report","backOffice","10.1016/j.seppur.2021.119777","65e0c72f1850430560c199f0","Alduraiei","https://doi.org/10.1016/j.seppur.2021.119777",0,"Composite","TFC-HFBC-Toluene HXP rejection","Scientific report","Interfacial Polymerization","[]","Commercial",,70.8,"4845",0,,,,,,40.8,,,,,,,,,,"","",,,,,,,,,,,,,,,,,,,,,,,,,,,,,,,,,,,,,,,,,,,,,,,,,,,,,,,,,,,,"[]",,,,,,,,,,,,
"6609236289fd9f3d89bb18ef","2024-03-16T02:09:28.920Z","[]","[]","[]","[]",,,"[""None""]","[]","[""water""]","[""Toluene""]","[""wt%""]","[]","[""wt%"",""wt%""]",,"Nc1cc(N)cc(C(F)(F)F)c1","1","O=C(Cl)c1cc(C(=O)Cl)cc(C(=O)Cl)c1 ; O=C(Cl)c2ccc(C(c1ccc(C(=O)Cl)cc1)(C(F)(F)F)C(F)(F)F)cc2","0.1 ; 0.1",false,"Dead-end",5,25,1,"Toluene","Other","rhodanile blue",778,20,"mg/L",1,"[""AFM"",""SEM"",""TEM"",""FTIR"",""XPS""]",,15.4,90,true,false,"Accepted","[""TFC""]","[""Polyamide""]","[]","[""Polyacrylonitrile""]","[""None""]","65e0cb8c1850430560c199f1","2024-02-29T18:23:08.540Z","2021-01-01T00:00:00.000Z","Fluorinated thin-film composite membranes for nonpolar organic solvent nanofiltration","Scientific Report","backOffice","10.1016/j.seppur.2021.119777","65e0c72f1850430560c199f0","Alduraiei","https://doi.org/10.1016/j.seppur.2021.119777",0,"Composite","TFC-HFBC-Toluene RB rejection","Scientific report","Interfacial Polymerization","[]","Commercial",,83.9,"4846",0,,,,,,40.8,,,,,,,,,,"","",,,,,,,,,,,,,,,,,,,,,,,,,,,,,,,,,,,,,,,,,,,,,,,,,,,,,,,,,,,,"[]",,,,,,,,,,,,
"6609238589fd9f3d89bb18f2","2024-03-16T02:09:28.920Z","[]","[]","[]","[]",,,"[""None""]","[]","[""water""]","[""Toluene""]","[""wt%""]","[]","[""wt%"",""wt%""]",,"Nc1cc(N)cc(C(F)(F)F)c1","1","O=C(Cl)c1cc(C(=O)Cl)cc(C(=O)Cl)c1 ; O=C(Cl)c2ccc(C(c1ccc(C(=O)Cl)cc1)(C(F)(F)F)C(F)(F)F)cc2","0.1 ; 0.1",false,"Dead-end",5,25,1,"Toluene","Dye","Brilliant blue R250 (disodium salt)",825.97,20,"mg/L",1,"[""AFM"",""SEM"",""TEM"",""FTIR"",""XPS""]",,15.4,90,true,false,"Accepted","[""TFC""]","[""Polyamide""]","[]","[""Polyacrylonitrile""]","[""None""]","65e0cb8c1850430560c199f1","2024-02-29T18:23:08.540Z","2021-01-01T00:00:00.000Z","Fluorinated thin-film composite membranes for nonpolar organic solvent nanofiltration","Scientific Report","backOffice","10.1016/j.seppur.2021.119777","65e0c72f1850430560c199f0","Alduraiei","https://doi.org/10.1016/j.seppur.2021.119777",0,"Composite","TFC-HFBC-Toluene BB rejection","Scientific report","Interfacial Polymerization","[]","Commercial",,87.4,"4847",0,,,,,,40.8,,,,,,,,,,"","",,,,,,,,,,,,,,,,,,,,,,,,,,,,,,,,,,,,,,,,,,,,,,,,,,,,,,,,,,,,"[]",,,,,,,,,,,,
"6609240089fd9f3d89bb18f5","2024-03-16T02:09:28.920Z","[]","[]","[]","[]",,,"[""None""]","[]","[""water""]","[""Toluene""]","[""wt%""]","[]","[""wt%"",""wt%""]","[]","Nc1cc(N)cc(C(F)(F)F)c1","1","O=C(Cl)c1cc(C(=O)Cl)cc(C(=O)Cl)c1 ; O=C(Cl)c2ccc(C(c1ccc(C(=O)Cl)cc1)(C(F)(F)F)C(F)(F)F)cc2","0.1 ; 0.1",false,"Dead-end",5,25,1,"Methanol","Dye","Methyl orange (sodium salt)",327.33,20,"mg/L",1,"[""AFM"",""SEM"",""TEM"",""FTIR"",""XPS""]",,15.4,90,true,false,"Accepted","[""TFC""]","[""Polyamide""]","[]","[""Polyacrylonitrile""]","[""None""]","65e0cb8c1850430560c199f1","2024-02-29T18:23:08.540Z","2021-01-01T00:00:00.000Z","Fluorinated thin-film composite membranes for nonpolar organic solvent nanofiltration","Scientific Report","backOffice","10.1016/j.seppur.2021.119777","65e0c72f1850430560c199f0","Alduraiei","https://doi.org/10.1016/j.seppur.2021.119777",0,"Composite","TFC-HFBC-Toluene MO/methanol","Scientific report","Interfacial Polymerization","[]","Commercial",,40,"4848",0,,,,,,27.7,,,,,,,,,,"","",,,,,,,,,,,,,,,,,,,,,,,,,,,,,,,,,,,,,,,,,,,,,,,,,,,,,,,,,,,,"[]",,,,,,,,,,,,
"6609241589fd9f3d89bb18f8","2024-03-16T02:09:28.920Z","[]","[]","[]","[]",,,"[""None""]","[]","[""water""]","[""Toluene""]","[""wt%""]","[]","[""wt%"",""wt%""]",,"Nc1cc(N)cc(C(F)(F)F)c1","1","O=C(Cl)c1cc(C(=O)Cl)cc(C(=O)Cl)c1 ; O=C(Cl)c2ccc(C(c1ccc(C(=O)Cl)cc1)(C(F)(F)F)C(F)(F)F)cc2","0.1 ; 0.1",false,"Dead-end",5,25,1,"Methanol","Dye","Acid fuchsine (trisodium salt)",585.5,20,"mg/L",1,"[""AFM"",""SEM"",""TEM"",""FTIR"",""XPS""]",,15.4,90,true,false,"Accepted","[""TFC""]","[""Polyamide""]","[]","[""Polyacrylonitrile""]","[""None""]","65e0cb8c1850430560c199f1","2024-02-29T18:23:08.540Z","2021-01-01T00:00:00.000Z","Fluorinated thin-film composite membranes for nonpolar organic solvent nanofiltration","Scientific Report","backOffice","10.1016/j.seppur.2021.119777","65e0c72f1850430560c199f0","Alduraiei","https://doi.org/10.1016/j.seppur.2021.119777",0,"Composite","TFC-HFBC-Toluene AF/methanol","Scientific report","Interfacial Polymerization","[]","Commercial",,79,"4849",0,,,,,,27.7,,,,,,,,,,"O=C(Cl)c2ccc(C(c1ccc(C(=O)Cl)cc1)(C(F)(F)F)C(F)(F)F)cc2","",,,,,,,,,,,,,,,,,,,,,,,,,,,,,,,,,,,,,,,,,,,,,,,,,,,,,,,,,,,,"[]",,,,,,,,,,,,
"6609244889fd9f3d89bb18fe","2024-03-16T02:09:28.920Z","[]","[]","[]","[]",,,"[""None""]","[]","[""water""]","[""Toluene""]","[""wt%""]","[]","[""wt%"",""wt%""]",,"Nc1cc(N)cc(C(F)(F)F)c1","1","O=C(Cl)c1cc(C(=O)Cl)cc(C(=O)Cl)c1 ; O=C(Cl)c2ccc(C(c1ccc(C(=O)Cl)cc1)(C(F)(F)F)C(F)(F)F)cc2","0.1 ; 0.1",false,"Dead-end",5,25,1,"Methanol","Dye","Direct red 80 (hexasodium salt)",1373.07,20,"mg/L",1,"[""AFM"",""SEM"",""TEM"",""FTIR"",""XPS""]",,15.4,90,true,false,"Accepted","[""TFC""]","[""Polyamide""]","[]","[""Polyacrylonitrile""]","[""None""]","65e0cb8c1850430560c199f1","2024-02-29T18:23:08.540Z","2021-01-01T00:00:00.000Z","Fluorinated thin-film composite membranes for nonpolar organic solvent nanofiltration","Scientific Report","backOffice","10.1016/j.seppur.2021.119777","65e0c72f1850430560c199f0","Alduraiei","https://doi.org/10.1016/j.seppur.2021.119777",0,"Composite","TFC-HFBC-Toluene DR/methanol","Scientific report","Interfacial Polymerization","[]","Commercial",,98,"4851",0,,,,,,27.7,,,,,,,,,,"","",,,,,,,,,,,,,,,,,,,,,,,,,,,,,,,,,,,,,,,,,,,,,,,,,,,,,,,,,,,,"[]",,,,,,,,,,,,
"6609245c89fd9f3d89bb1901","2024-03-16T02:09:28.920Z","[]","[]","[]","[]",,,"[""None""]","[]","[""water""]","[""Toluene""]","[""wt%""]","[]","[""wt%"",""wt%""]",,"Nc1cc(N)cc(C(F)(F)F)c1","1","O=C(Cl)c1cc(C(=O)Cl)cc(C(=O)Cl)c1 ; O=C(Cl)c2ccc(C(c1ccc(C(=O)Cl)cc1)(C(F)(F)F)C(F)(F)F)cc2","0.1 ; 0.1",false,"Dead-end",5,25,1,"Methanol","Dye","Reactive green 19 (hexasodium salt)",1418.93,20,"mg/L",1,"[""AFM"",""SEM"",""TEM"",""FTIR"",""XPS""]",,15.4,90,true,false,"Accepted","[""TFC""]","[""Polyamide""]","[]","[""Polyacrylonitrile""]","[""None""]","65e0cb8c1850430560c199f1","2024-02-29T18:23:08.540Z","2021-01-01T00:00:00.000Z","Fluorinated thin-film composite membranes for nonpolar organic solvent nanofiltration","Scientific Report","backOffice","10.1016/j.seppur.2021.119777","65e0c72f1850430560c199f0","Alduraiei","https://doi.org/10.1016/j.seppur.2021.119777",0,"Composite","TFC-HFBC-Toluene RG/methanol","Scientific report","Interfacial Polymerization","[]","Commercial",,99.9,"4852",0,,,,,,27.7,,,,,,,,,,"","",,,,,,,,,,,,,,,,,,,,,,,,,,,,,,,,,,,,,,,,,,,,,,,,,,,,,,,,,,,,"[]",,,,,,,,,,,,
"6609251b89fd9f3d89bb1909","2024-03-16T02:09:28.920Z","[]","[]","[]","[]",,,"[""None""]","[]","[""water""]","[""Dichloromethane (DCM)""]","[""wt%""]","[]","[""wt%""]","[]","Nc1cc(N)cc(C(F)(F)F)c1","1","O=C(Cl)c1cc(C(=O)Cl)cc(C(=O)Cl)c1 ; O=C(Cl)c2ccc(C(c1ccc(C(=O)Cl)cc1)(C(F)(F)F)C(F)(F)F)cc2","0.1 ; 0.1",false,"Dead-end",5,25,1,"Toluene","Other","Limonene",136,100,"mg/L",1,"[""AFM"",""SEM"",""TEM"",""FTIR"",""XPS""]",,30.6,100,true,false,"Accepted","[""TFC""]","[""Polyamide""]","[]","[""Polyacrylonitrile""]","[""None""]","65e0cb8c1850430560c199f1","2024-02-29T18:23:08.540Z","2021-01-01T00:00:00.000Z","Fluorinated thin-film composite membranes for nonpolar organic solvent nanofiltration","Scientific Report","backOffice","10.1016/j.seppur.2021.119777","65e0c72f1850430560c199f0","Alduraiei","https://doi.org/10.1016/j.seppur.2021.119777",0,"Composite","TFC-HFBC-DCM limonene rejection","Scientific report","Interfacial Polymerization","[]","Commercial",,24,"4853",0,,,,,,10,,,,,,,534,,,"","",,,,,,,,,,,,,,,,,,,,,,,,,,,,,,,,,,,,,,,,,,,,,,,,,,,,,,,,,,,,"[]",,,,,,,,,,,,
"660925d389fd9f3d89bb190c","2024-03-16T02:09:28.920Z","[]","[]","[]","[]",,,"[""None""]","[]","[""water""]","[""Dichloromethane (DCM)""]","[""wt%""]","[]","[""wt%"",""wt%""]",,"Nc1cc(N)cc(C(F)(F)F)c1","1","O=C(Cl)c1cc(C(=O)Cl)cc(C(=O)Cl)c1 ; O=C(Cl)c2ccc(C(c1ccc(C(=O)Cl)cc1)(C(F)(F)F)C(F)(F)F)cc2","0.1 ; 0.1",false,"Dead-end",5,25,1,"Toluene","Other","rhodanile blue",778,20,"mg/L",1,"[""AFM"",""SEM"",""TEM"",""FTIR"",""XPS""]",,30.6,100,true,false,"Accepted","[""TFC""]","[""Polyamide""]","[]","[""Polyacrylonitrile""]","[""None""]","65e0cb8c1850430560c199f1","2024-02-29T18:23:08.540Z","2021-01-01T00:00:00.000Z","Fluorinated thin-film composite membranes for nonpolar organic solvent nanofiltration","Scientific Report","backOffice","10.1016/j.seppur.2021.119777","65e0c72f1850430560c199f0","Alduraiei","https://doi.org/10.1016/j.seppur.2021.119777",0,"Composite","TFC-HFBC-DCMb RB/rejection","Scientific report","Interfacial Polymerization","[]","Commercial",,95,"4854",0,,,,,,10,,,,,,,534,,,"","",,,,,,,,,,,,,,,,,,,,,,,,,,,,,,,,,,,,,,,,,,,,,,,,,,,,,,,,,,,,"[]",,,,,,,,,,,,
"6609264889fd9f3d89bb1910","2024-03-16T02:09:28.920Z","[]","[]","[]","[]",,,"[""None""]","[]","[""water""]","[""Dichloromethane (DCM)""]","[""wt%""]","[]","[""wt%"",""wt%""]",,"Nc1cc(N)cc(C(F)(F)F)c1","1","O=C(Cl)c1cc(C(=O)Cl)cc(C(=O)Cl)c1 ; O=C(Cl)c2ccc(C(c1ccc(C(=O)Cl)cc1)(C(F)(F)F)C(F)(F)F)cc2","0.1 ; 0.1",false,"Dead-end",5,25,1,"Methanol","Dye","Reactive green 19 (hexasodium salt)",1418.93,20,"mg/L",1,"[""AFM"",""SEM"",""TEM"",""FTIR"",""XPS""]",,30.6,100,true,false,"Accepted","[""TFC""]","[""Polyamide""]","[]","[""Polyacrylonitrile""]","[""None""]","65e0cb8c1850430560c199f1","2024-02-29T18:23:08.540Z","2021-01-01T00:00:00.000Z","Fluorinated thin-film composite membranes for nonpolar organic solvent nanofiltration","Scientific Report","backOffice","10.1016/j.seppur.2021.119777","65e0c72f1850430560c199f0","Alduraiei","https://doi.org/10.1016/j.seppur.2021.119777",0,"Composite","TFC-HFBC-DCM RG/methanol","Scientific report","Interfacial Polymerization","[]","Commercial",,99.8,"4855",0,,,,,,8.3,,,,,,,534,,,"O=C(Cl)c2ccc(C(c1ccc(C(=O)Cl)cc1)(C(F)(F)F)C(F)(F)F)cc2","",,,,,,,,,,,,,,,,,,,,,,,,,,,,,,,,,,,,,,,,,,,,,,,,,,,,,,,,,,,,"[]",,,,,,,,,,,,
"6609270589fd9f3d89bb1913","2024-03-16T02:09:28.920Z","[]","[]","[]","[]",,,"[""None""]","[]","[""water""]","[""Dichloromethane (DCM)""]","[""wt%""]","[]","[""wt%""]",,"Nc1cc(N)cc(C(F)(F)F)c1","1","O=C(Cl)c1cc(C(=O)Cl)cc(C(=O)Cl)c1 ; O=C(Cl)c2ccc(C(c1ccc(C(=O)Cl)cc1)(C(F)(F)F)C(F)(F)F)cc2","0.1 ; 0.1",false,"Dead-end",5,25,1,"Hexane",,,1418.93,,"mg/L",1,"[""AFM"",""SEM"",""TEM"",""FTIR"",""XPS""]",,30.6,100,true,false,"Accepted","[""TFC""]","[""Polyamide""]","[]","[""Polyacrylonitrile""]","[""None""]","65e0cb8c1850430560c199f1","2024-02-29T18:23:08.540Z","2021-01-01T00:00:00.000Z","Fluorinated thin-film composite membranes for nonpolar organic solvent nanofiltration","Scientific Report","backOffice","10.1016/j.seppur.2021.119777","65e0c72f1850430560c199f0","Alduraiei","https://doi.org/10.1016/j.seppur.2021.119777",0,"Composite","TFC-HFBC-DCM hexane permeance","Scientific report","Interfacial Polymerization","[]","Commercial",,,"4856",0,,,,,,23.9,,,,,,,534,,,"","",,,,,,,,,,,,,,,,,,,,,,,,,,,,,,,,,,,,,,,,,,,,,,,,,,,,,,,,,,,,"[]",,,,,,,,,,,,
"6609271f89fd9f3d89bb1916","2024-03-16T02:09:28.920Z","[]","[]","[]","[]",,,"[""None""]","[]","[""water""]","[""Dichloromethane (DCM)""]","[""wt%""]","[]","[""wt%"",""wt%""]",,"Nc1cc(N)cc(C(F)(F)F)c1","1","O=C(Cl)c1cc(C(=O)Cl)cc(C(=O)Cl)c1 ; O=C(Cl)c2ccc(C(c1ccc(C(=O)Cl)cc1)(C(F)(F)F)C(F)(F)F)cc2","0.1 ; 0.1",false,"Dead-end",5,25,1,"Ethyl acetate",,,1418.93,,"mg/L",1,"[""AFM"",""SEM"",""TEM"",""FTIR"",""XPS""]",,30.6,100,true,false,"Accepted","[""TFC""]","[""Polyamide""]","[]","[""Polyacrylonitrile""]","[""None""]","65e0cb8c1850430560c199f1","2024-02-29T18:23:08.540Z","2021-01-01T00:00:00.000Z","Fluorinated thin-film composite membranes for nonpolar organic solvent nanofiltration","Scientific Report","backOffice","10.1016/j.seppur.2021.119777","65e0c72f1850430560c199f0","Alduraiei","https://doi.org/10.1016/j.seppur.2021.119777",0,"Composite","TFC-HFBC-DCM ethyl acetate permeance","Scientific report","Interfacial Polymerization","[]","Commercial",,,"4857",0,,,,,,12.1,,,,,,,534,,,"","",,,,,,,,,,,,,,,,,,,,,,,,,,,,,,,,,,,,,,,,,,,,,,,,,,,,,,,,,,,,"[]",,,,,,,,,,,,
"6609290189fd9f3d89bb191c","2024-03-16T02:09:28.920Z","[]","[]","[]","[]",,,"[""None""]","[]","[""water""]","[""Toluene""]","[""wt%""]","[]","[""wt%""]",,"Nc1cc(N)cc(C(F)(F)F)c1","1","O=C(Cl)c1cc(C(=O)Cl)cc(C(=O)Cl)c1 ; O=C(Cl)c2ccc(C(c1ccc(C(=O)Cl)cc1)(C(F)(F)F)C(F)(F)F)cc2","0.1 ; 0.1",false,"Dead-end",5,25,1,"Toluene","Other","Isodrine",364,100,"mg/L",1,"[""AFM"",""SEM"",""TEM"",""FTIR"",""XPS""]",,15.4,90,true,false,"Accepted","[""TFC""]","[""Polyamide""]","[]","[""Polyacrylonitrile""]","[""None""]","65e0cb8c1850430560c199f1","2024-02-29T18:23:08.540Z","2021-01-01T00:00:00.000Z","Fluorinated thin-film composite membranes for nonpolar organic solvent nanofiltration","Scientific Report","backOffice","10.1016/j.seppur.2021.119777","65e0c72f1850430560c199f0","Alduraiei","https://doi.org/10.1016/j.seppur.2021.119777",0,"Composite","TFC-HFBC-Toluene isodrine rejection","Scientific report","Interfacial Polymerization","[]","Commercial",,54,"4858",0,,,,,,40.8,,,,,,,,,,"","",,,,,,,,,,,,,,,,,,,,,,,,,,,,,,,,,,,,,,,,,,,,,,,,,,,,,,,,,,,,"[]",,,,,,,,,,,,
"6609297089fd9f3d89bb191f","2024-03-16T02:09:28.920Z","[]","[]","[]","[]",,,"[""None""]","[]","[""water""]","[""Toluene""]","[""wt%""]","[]","[""wt%"",""wt%""]",,"Nc1cc(N)cc(C(F)(F)F)c1","1","O=C(Cl)c1cc(C(=O)Cl)cc(C(=O)Cl)c1 ; O=C(Cl)c2ccc(C(c1ccc(C(=O)Cl)cc1)(C(F)(F)F)C(F)(F)F)cc2","0.1 ; 0.1",false,"Dead-end",5,25,1,"Methanol","Dye","Congo red (disodium salt)",696.66,20,"mg/L",1,"[""AFM"",""SEM"",""TEM"",""FTIR"",""XPS""]",,15.4,90,true,false,"Accepted","[""TFC""]","[""Polyamide""]","[]","[""Polyacrylonitrile""]","[""None""]","65e0cb8c1850430560c199f1","2024-02-29T18:23:08.540Z","2021-01-01T00:00:00.000Z","Fluorinated thin-film composite membranes for nonpolar organic solvent nanofiltration","Scientific Report","backOffice","10.1016/j.seppur.2021.119777","65e0c72f1850430560c199f0","Alduraiei","https://doi.org/10.1016/j.seppur.2021.119777",0,"Composite","TFC-HFBC-Toluene CR/methanol","Scientific report","Interfacial Polymerization","[]","Commercial",,98,"4859",0,,,,,,27.7,,,,,,,,,,"","",,,,,,,,,,,,,,,,,,,,,,,,,,,,,,,,,,,,,,,,,,,,,,,,,,,,,,,,,,,,"[]",,,,,,,,,,,,
"660929f289fd9f3d89bb1922","2024-03-16T02:09:28.920Z","[]","[]","[]","[]",,,"[""None""]","[]","[""water""]","[""Toluene""]","[""wt%""]","[]","[""wt%"",""wt%""]",,"Nc1cc(N)cc(C(F)(F)F)c1","1","O=C(Cl)c1cc(C(=O)Cl)cc(C(=O)Cl)c1 ; O=C(Cl)c2ccc(C(c1ccc(C(=O)Cl)cc1)(C(F)(F)F)C(F)(F)F)cc2","0.1 ; 0.1",false,"Dead-end",5,25,1,"Ethanol","Other","",,,"mg/L",1,"[""AFM"",""SEM"",""TEM"",""FTIR"",""XPS""]",,15.4,90,true,false,"Accepted","[""TFC""]","[""Polyamide""]","[]","[""Polyacrylonitrile""]","[""None""]","65e0cb8c1850430560c199f1","2024-02-29T18:23:08.540Z","2021-01-01T00:00:00.000Z","Fluorinated thin-film composite membranes for nonpolar organic solvent nanofiltration","Scientific Report","backOffice","10.1016/j.seppur.2021.119777","65e0c72f1850430560c199f0","Alduraiei","https://doi.org/10.1016/j.seppur.2021.119777",0,"Composite","TFC-HFBC-Toluene ethanol permeance","Scientific report","Interfacial Polymerization","[]","Commercial",,0,"4860",0,,,,,,9.8,,,,,,,,,,"","",,,,,,,,,,,,,,,,,,,,,,,,,,,,,,,,,,,,,,,,,,,,,,,,,,,,,,,,,,,,"[]",,,,,,,,,,,,
"66092a0989fd9f3d89bb1925","2024-03-16T02:09:28.920Z","[]","[]","[]","[]",,,"[""None""]","[]","[""water""]","[""Toluene""]","[""wt%""]","[]","[""wt%"",""wt%""]",,"Nc1cc(N)cc(C(F)(F)F)c1","1","O=C(Cl)c1cc(C(=O)Cl)cc(C(=O)Cl)c1 ; O=C(Cl)c2ccc(C(c1ccc(C(=O)Cl)cc1)(C(F)(F)F)C(F)(F)F)cc2","0.1 ; 0.1",false,"Dead-end",5,25,1,"water","Other","",,,"mg/L",1,"[""AFM"",""SEM"",""TEM"",""FTIR"",""XPS""]",,15.4,90,true,false,"Accepted","[""TFC""]","[""Polyamide""]","[]","[""Polyacrylonitrile""]","[""None""]","65e0cb8c1850430560c199f1","2024-02-29T18:23:08.540Z","2021-01-01T00:00:00.000Z","Fluorinated thin-film composite membranes for nonpolar organic solvent nanofiltration","Scientific Report","backOffice","10.1016/j.seppur.2021.119777","65e0c72f1850430560c199f0","Alduraiei","https://doi.org/10.1016/j.seppur.2021.119777",0,"Composite","TFC-HFBC-Toluene water permeance","Scientific report","Interfacial Polymerization","[]","Commercial",,0,"4861",0,,,,,,19.8,,,,,,,,,,"","",,,,,,,,,,,,,,,,,,,,,,,,,,,,,,,,,,,,,,,,,,,,,,,,,,,,,,,,,,,,"[]",,,,,,,,,,,,
"66092a2189fd9f3d89bb1928","2024-03-16T02:09:28.920Z","[]","[]","[]","[]",,,"[""None""]","[]","[""water""]","[""Toluene""]","[""wt%""]","[]","[""wt%""]",,"Nc1cc(N)cc(C(F)(F)F)c1","1","O=C(Cl)c1cc(C(=O)Cl)cc(C(=O)Cl)c1 ; O=C(Cl)c2ccc(C(c1ccc(C(=O)Cl)cc1)(C(F)(F)F)C(F)(F)F)cc2","0.1 ; 0.1",false,"Dead-end",5,25,1,"Heptane","Other","",,,"mg/L",1,"[""AFM"",""SEM"",""TEM"",""FTIR"",""XPS""]",,15.4,90,true,false,"Accepted","[""TFC""]","[""Polyamide""]","[]","[""Polyacrylonitrile""]","[""None""]","65e0cb8c1850430560c199f1","2024-02-29T18:23:08.540Z","2021-01-01T00:00:00.000Z","Fluorinated thin-film composite membranes for nonpolar organic solvent nanofiltration","Scientific Report","backOffice","10.1016/j.seppur.2021.119777","65e0c72f1850430560c199f0","Alduraiei","https://doi.org/10.1016/j.seppur.2021.119777",0,"Composite","TFC-HFBC-Toluene heptane permeance","Scientific report","Interfacial Polymerization","[]","Commercial",,0,"4862",0,,,,,,54.9,,,,,,,,,,"","",,,,,,,,,,,,,,,,,,,,,,,,,,,,,,,,,,,,,,,,,,,,,,,,,,,,,,,,,,,,"[]",,,,,,,,,,,,
"66092a4b89fd9f3d89bb1930","2024-03-16T02:09:28.920Z","[]","[]","[]","[]",,,"[""None""]","[]","[""water""]","[""Toluene""]","[""wt%""]","[]","[""wt%"",""wt%""]",,"Nc1cc(N)cc(C(F)(F)F)c1","1","O=C(Cl)c1cc(C(=O)Cl)cc(C(=O)Cl)c1 ; O=C(Cl)c2ccc(C(c1ccc(C(=O)Cl)cc1)(C(F)(F)F)C(F)(F)F)cc2","0.1 ; 0.1",false,"Dead-end",5,25,1,"Acetone","Other","",,,"mg/L",1,"[""AFM"",""SEM"",""TEM"",""FTIR"",""XPS""]",,15.4,90,true,false,"Accepted","[""TFC""]","[""Polyamide""]","[]","[""Polyacrylonitrile""]","[""None""]","65e0cb8c1850430560c199f1","2024-02-29T18:23:08.540Z","2021-01-01T00:00:00.000Z","Fluorinated thin-film composite membranes for nonpolar organic solvent nanofiltration","Scientific Report","backOffice","10.1016/j.seppur.2021.119777","65e0c72f1850430560c199f0","Alduraiei","https://doi.org/10.1016/j.seppur.2021.119777",0,"Composite","TFC-HFBC-Toluene acetone permeance","Scientific report","Interfacial Polymerization","[]","Commercial",,0,"4863",0,,,,,,54,,,,,,,,,,"","",,,,,,,,,,,,,,,,,,,,,,,,,,,,,,,,,,,,,,,,,,,,,,,,,,,,,,,,,,,,"[]",,,,,,,,,,,,
"66092a6389fd9f3d89bb1933","2024-03-16T02:09:28.920Z","[]","[]","[]","[]",,,"[""None""]","[]","[""water""]","[""Toluene""]","[""wt%""]","[]","[""wt%"",""wt%""]",,"Nc1cc(N)cc(C(F)(F)F)c1","1","O=C(Cl)c1cc(C(=O)Cl)cc(C(=O)Cl)c1 ; O=C(Cl)c2ccc(C(c1ccc(C(=O)Cl)cc1)(C(F)(F)F)C(F)(F)F)cc2","0.1 ; 0.1",false,"Dead-end",5,25,1,"Hexane","Other","",,,"mg/L",1,"[""AFM"",""SEM"",""TEM"",""FTIR"",""XPS""]",,15.4,90,true,false,"Accepted","[""TFC""]","[""Polyamide""]","[]","[""Polyacrylonitrile""]","[""None""]","65e0cb8c1850430560c199f1","2024-02-29T18:23:08.540Z","2021-01-01T00:00:00.000Z","Fluorinated thin-film composite membranes for nonpolar organic solvent nanofiltration","Scientific Report","backOffice","10.1016/j.seppur.2021.119777","65e0c72f1850430560c199f0","Alduraiei","https://doi.org/10.1016/j.seppur.2021.119777",0,"Composite","TFC-HFBC-Toluene hexane permeance","Scientific report","Interfacial Polymerization","[]","Commercial",,0,"4864",0,,,,,,55.9,,,,,,,,,,"","",,,,,,,,,,,,,,,,,,,,,,,,,,,,,,,,,,,,,,,,,,,,,,,,,,,,,,,,,,,,"[]",,,,,,,,,,,,
"66092a8689fd9f3d89bb1936","2024-03-16T02:09:28.920Z","[]","[]","[]","[]",,,"[""None""]","[]","[""water""]","[""Toluene""]","[""wt%""]","[]","[""wt%""]",,"Nc1cc(N)cc(C(F)(F)F)c1","1","O=C(Cl)c1cc(C(=O)Cl)cc(C(=O)Cl)c1 ; O=C(Cl)c2ccc(C(c1ccc(C(=O)Cl)cc1)(C(F)(F)F)C(F)(F)F)cc2","0.1 ; 0.1",false,"Dead-end",5,25,1,"Ethyl acetate","Other","",,,"mg/L",1,"[""AFM"",""SEM"",""TEM"",""FTIR"",""XPS""]",,15.4,90,true,false,"Accepted","[""TFC""]","[""Polyamide""]","[]","[""Polyacrylonitrile""]","[""None""]","65e0cb8c1850430560c199f1","2024-02-29T18:23:08.540Z","2021-01-01T00:00:00.000Z","Fluorinated thin-film composite membranes for nonpolar organic solvent nanofiltration","Scientific Report","backOffice","10.1016/j.seppur.2021.119777","65e0c72f1850430560c199f0","Alduraiei","https://doi.org/10.1016/j.seppur.2021.119777",0,"Composite","TFC-HFBC-Toluene ethyl acetate permeance","Scientific report","Interfacial Polymerization","[]","Commercial",,0,"4865",0,,,,,,54,,,,,,,,,,"","",,,,,,,,,,,,,,,,,,,,,,,,,,,,,,,,,,,,,,,,,,,,,,,,,,,,,,,,,,,,"[]",,,,,,,,,,,,
"6609384989fd9f3d89bb1959","2024-03-16T15:03:59.896Z","[""Dimethylformamide (DMF)""]","[""water""]","[]","[]","16","200","[]","[]","[]","[]","[]","[]","[]","[]",,,,,false,"Dead-end",5,20,0.95,"Ethanol","Other","",,,,1,"[""FTIR"",""Tensile strength"",""SEM"",""TEM""]",,,,true,false,"Accepted","[""ISA""]","[""Other""]","[]","[""Not Applicable""]","[""Crosslinking"",""Thermal treatment""]","65f5b4df090a66729fd73406","2024-03-16T15:03:59.802Z","2022-01-01T00:00:00.000Z","Polytriazole membranes with ultrathin tunable selective layer for crude oil fractionation","Scientific Report","backOffice","10.1126/science.abm7686","65dd992c1850430560c1989b","Chisca","https://doi.org/10.1126/science.abm7686",0,"ISA/inorganic/dense","D300-3h ethanol permeance","Scientific report",,"[{""postTreatmentChemicalAgentConcentrationUnit"":[],""_id"":""6614ffdef00ca5f21b2fa251"",""postTreatment"":""Crosslinking"",""postTreatmentChemicalAgentSmiles"":""/""},{""postTreatmentChemicalAgentConcentrationUnit"":[],""_id"":""6614ffdef00ca5f21b2fa252"",""postTreatment"":""Thermal treatment"",""postTreatmentChemicalAgentSmiles"":""/""}]",,,,"4868",0,,,,,,7.34,,,,,,,,,"Polytriazole",,,,,,,,,,,,,,,,,,,,,,,,,,,,,,,,,,,,,,,,,,,,,,,,,,,,,,,,,,,,,,"[]",,,,,,,,,,,,
"6609386989fd9f3d89bb195e","2024-03-16T15:03:59.896Z","[""Dimethylformamide (DMF)""]","[""water""]","[]","[]","16","200","[]","[]","[]","[]","[]","[]","[]","[]",,,,,false,"Dead-end",5,20,0.95,"Dimethylformamide (DMF)","Other","",,,,1,"[""FTIR"",""Tensile strength"",""SEM"",""TEM""]",,,,true,false,"Accepted","[""ISA""]","[""Other""]","[]","[""Not Applicable""]","[""Crosslinking"",""Thermal treatment""]","65f5b4df090a66729fd73406","2024-03-16T15:03:59.802Z","2022-01-01T00:00:00.000Z","Polytriazole membranes with ultrathin tunable selective layer for crude oil fractionation","Scientific Report","backOffice","10.1126/science.abm7686","65dd992c1850430560c1989b","Chisca","https://doi.org/10.1126/science.abm7686",0,"ISA/inorganic/dense","D300-3h DMF permeance","Scientific report",,"[{""postTreatmentChemicalAgentConcentrationUnit"":[],""_id"":""6614fff6f00ca5f21b2fa263"",""postTreatment"":""Crosslinking"",""postTreatmentChemicalAgentSmiles"":""/""},{""postTreatmentChemicalAgentConcentrationUnit"":[],""_id"":""6614fff6f00ca5f21b2fa264"",""postTreatment"":""Thermal treatment"",""postTreatmentChemicalAgentSmiles"":""/""}]",,,,"4869",0,,,,,,20.1,,,,,,,,,"Polytriazole",,,,,,,,,,,,,,,,,,,,,,,,,,,,,,,,,,,,,,,,,,,,,,,,,,,,,,,,,,,,,,"[]",,,,,,,,,,,,
"660938c189fd9f3d89bb1975","2024-03-16T15:03:59.896Z","[""Dimethylformamide (DMF)""]","[""water""]","[]","[]","16","200","[]","[]","[]","[]","[]","[]","[]","[]",,,,,false,"Dead-end",5,20,0.95,"Toluene","Other","",,,,1,"[""FTIR"",""Tensile strength"",""SEM"",""TEM""]",,,,true,false,"Accepted","[""ISA""]","[""Other""]","[]","[""Not Applicable""]","[""Crosslinking"",""Thermal treatment""]","65f5b4df090a66729fd73406","2024-03-16T15:03:59.802Z","2022-01-01T00:00:00.000Z","Polytriazole membranes with ultrathin tunable selective layer for crude oil fractionation","Scientific Report","backOffice","10.1126/science.abm7686","65dd992c1850430560c1989b","Chisca","https://doi.org/10.1126/science.abm7686",0,"ISA/inorganic/dense","D300-3h toluene permeance","Scientific report",,"[{""postTreatmentChemicalAgentConcentrationUnit"":[],""_id"":""6615002ef00ca5f21b2fa275"",""postTreatment"":""Crosslinking"",""postTreatmentChemicalAgentSmiles"":""/""},{""postTreatmentChemicalAgentConcentrationUnit"":[],""_id"":""6615002ef00ca5f21b2fa276"",""postTreatment"":""Thermal treatment"",""postTreatmentChemicalAgentSmiles"":""/""}]",,,,"4870",0,,,,,,10,,,,,,,,,"Polytriazole",,,,,,,,,,,,,,,,,,,,,,,,,,,,,,,,,,,,,,,,,,,,,,,,,,,,,,,,,,,,,,"[]",,,,,,,,,,,,
"6609395189fd9f3d89bb198f","2024-03-16T15:03:59.896Z","[""Dimethylformamide (DMF)""]","[""water""]","[]","[]","16","200","[]","[]","[]","[]","[]","[]","[]","[]",,,,,false,"Dead-end",5,20,0.95,"Methanol","Other","",,,,1,"[""FTIR"",""Tensile strength"",""SEM"",""TEM""]",,,,true,false,"Accepted","[""ISA""]","[""Other""]","[]","[""Not Applicable""]","[""Crosslinking"",""Thermal treatment""]","65f5b4df090a66729fd73406","2024-03-16T15:03:59.802Z","2022-01-01T00:00:00.000Z","Polytriazole membranes with ultrathin tunable selective layer for crude oil fractionation","Scientific Report","backOffice","10.1126/science.abm7686","65dd992c1850430560c1989b","Chisca","https://doi.org/10.1126/science.abm7686",0,"ISA/inorganic/dense","D300-3h methanol permeance","Scientific report",,"[{""postTreatmentChemicalAgentConcentrationUnit"":[],""_id"":""66150045f00ca5f21b2fa27f"",""postTreatment"":""Crosslinking"",""postTreatmentChemicalAgentSmiles"":""/""},{""postTreatmentChemicalAgentConcentrationUnit"":[],""_id"":""66150045f00ca5f21b2fa280"",""postTreatment"":""Thermal treatment"",""postTreatmentChemicalAgentSmiles"":""/""}]",,,,"4872",0,,,,,,20.9,,,,,,,,,"Polytriazole",,,,,,,,,,,,,,,,,,,,,,,,,,,,,,,,,,,,,,,,,,,,,,,,,,,,,,,,,,,,,,"[]",,,,,,,,,,,,
