Repository: BAMresearch/onf-database

This repository belongs to the the publication "Revealing structure-property-performance relationships of organic solvent nanofiltration membranes using a FAIR, open-access database" published in ADD JOURNAL (DOI). 
It uses a dataset derived from The Open Membrane Database (https://openmembranedatabase.org/). The access date was April 8th 2025. The original dataset is in the repository as OMD_SRNF_2025-04-08.csv file.

The main researchers involved in the study are Sarah Glass (ORCID: 0000-0002-0625-0057), Petra Merten (no ORCID available), Torsten Brinkmann (ORCID: 0000-0002-5114-6259) and Volkan Filiz (ORCID: 0000-0003-0239-8641). 

The repository contains 5 Python files:

File: OMD_SRNF_2025-04-08.csv (part 155 of 184)
"6609396c89fd9f3d89bb1994","2024-03-16T15:03:59.896Z","[""Dimethylformamide (DMF)""]","[""water""]","[]","[]","16","200","[]","[]","[]","[]","[]","[]","[]","[]",,,,,false,"Dead-end",5,20,0.95,"Tetrahydrofuran (THF)","Other","",,,,1,"[""FTIR"",""Tensile strength"",""SEM"",""TEM""]",,,,true,false,"Accepted","[""ISA""]","[""Other""]","[]","[""Not Applicable""]","[""Thermal treatment"",""Crosslinking""]","65f5b4df090a66729fd73406","2024-03-16T15:03:59.802Z","2022-01-01T00:00:00.000Z","Polytriazole membranes with ultrathin tunable selective layer for crude oil fractionation","Scientific Report","backOffice","10.1126/science.abm7686","65dd992c1850430560c1989b","Chisca","https://doi.org/10.1126/science.abm7686",0,"ISA/inorganic/dense","D300-3h THF permeance","Scientific report",,"[{""postTreatmentChemicalAgentConcentrationUnit"":[],""_id"":""6615006af00ca5f21b2fa289"",""postTreatment"":""Thermal treatment"",""postTreatmentChemicalAgentSmiles"":""/""},{""postTreatmentChemicalAgentConcentrationUnit"":[],""_id"":""6615006af00ca5f21b2fa28a"",""postTreatment"":""Crosslinking"",""postTreatmentChemicalAgentSmiles"":""/""}]",,,,"4873",0,,,,,,24.8,,,,,,,,,"Polytriazole",,,,,,,,,,,,,,,,,,,,,,,,,,,,,,,,,,,,,,,,,,,,,,,,,,,,,,,,,,,,,,"[]",,,,,,,,,,,,
"6609398289fd9f3d89bb1999","2024-03-16T15:03:59.896Z","[""Dimethylformamide (DMF)""]","[""water""]","[]","[]","16","200","[]","[]","[]","[]","[]","[]","[]","[]",,,,,false,"Dead-end",5,20,0.95,"Heptane","Other","",,,,1,"[""FTIR"",""Tensile strength"",""SEM"",""TEM""]",,,,true,false,"Accepted","[""ISA""]","[""Other""]","[]","[""Not Applicable""]","[""Thermal treatment"",""Crosslinking""]","65f5b4df090a66729fd73406","2024-03-16T15:03:59.802Z","2022-01-01T00:00:00.000Z","Polytriazole membranes with ultrathin tunable selective layer for crude oil fractionation","Scientific Report","backOffice","10.1126/science.abm7686","65dd992c1850430560c1989b","Chisca","https://doi.org/10.1126/science.abm7686",0,"ISA/inorganic/dense","D300-3h heptane permeance","Scientific report",,"[{""postTreatmentChemicalAgentConcentrationUnit"":[],""_id"":""66150081f00ca5f21b2fa293"",""postTreatment"":""Thermal treatment"",""postTreatmentChemicalAgentSmiles"":""/""},{""postTreatmentChemicalAgentConcentrationUnit"":[],""_id"":""66150081f00ca5f21b2fa294"",""postTreatment"":""Crosslinking"",""postTreatmentChemicalAgentSmiles"":""/""}]",,,,"4874",0,,,,,,23.8,,,,,,,,,"Polytriazole",,,,,,,,,,,,,,,,,,,,,,,,,,,,,,,,,,,,,,,,,,,,,,,,,,,,,,,,,,,,,,"[]",,,,,,,,,,,,
"6609399d89fd9f3d89bb19a2","2024-03-16T15:03:59.896Z","[""Dimethylformamide (DMF)""]","[""water""]","[]","[]","16","200","[]","[]","[]","[]","[]","[]","[]","[]",,,,,false,"Dead-end",5,20,0.95,"Hexane","Other","",,,,1,"[""FTIR"",""Tensile strength"",""SEM"",""TEM""]",,,,true,false,"Accepted","[""ISA""]","[""Other""]","[]","[""Not Applicable""]","[""Crosslinking"",""Thermal treatment""]","65f5b4df090a66729fd73406","2024-03-16T15:03:59.802Z","2022-01-01T00:00:00.000Z","Polytriazole membranes with ultrathin tunable selective layer for crude oil fractionation","Scientific Report","backOffice","10.1126/science.abm7686","65dd992c1850430560c1989b","Chisca","https://doi.org/10.1126/science.abm7686",0,"ISA/inorganic/dense","D300-3h hexane permeance","Scientific report",,"[{""postTreatmentChemicalAgentConcentrationUnit"":[],""_id"":""6615009bf00ca5f21b2fa29d"",""postTreatment"":""Crosslinking"",""postTreatmentChemicalAgentSmiles"":""/""},{""postTreatmentChemicalAgentConcentrationUnit"":[],""_id"":""6615009bf00ca5f21b2fa29e"",""postTreatment"":""Thermal treatment"",""postTreatmentChemicalAgentSmiles"":""/""}]",,,,"4875",0,,,,,,50.8,,,,,,,,,"Polytriazole",,,,,,,,,,,,,,,,,,,,,,,,,,,,,,,,,,,,,,,,,,,,,,,,,,,,,,,,,,,,,,"[]",,,,,,,,,,,,
"660939b689fd9f3d89bb19a7","2024-03-16T15:03:59.896Z","[""Dimethylformamide (DMF)""]","[""water""]","[]","[]","16","200","[]","[]","[]","[]","[]","[]","[]","[]",,,,,false,"Dead-end",5,20,0.95,"Acetone","Other","",,,,1,"[""FTIR"",""Tensile strength"",""SEM"",""TEM""]",,,,true,false,"Accepted","[""ISA""]","[""Other""]","[]","[""Not Applicable""]","[""Crosslinking"",""Thermal treatment""]","65f5b4df090a66729fd73406","2024-03-16T15:03:59.802Z","2022-01-01T00:00:00.000Z","Polytriazole membranes with ultrathin tunable selective layer for crude oil fractionation","Scientific Report","backOffice","10.1126/science.abm7686","65dd992c1850430560c1989b","Chisca","https://doi.org/10.1126/science.abm7686",0,"ISA/inorganic/dense","D300-3h acetone permeance","Scientific report",,"[{""postTreatmentChemicalAgentConcentrationUnit"":[],""_id"":""661500b5f00ca5f21b2fa2a7"",""postTreatment"":""Crosslinking"",""postTreatmentChemicalAgentSmiles"":""/""},{""postTreatmentChemicalAgentConcentrationUnit"":[],""_id"":""661500b5f00ca5f21b2fa2a8"",""postTreatment"":""Thermal treatment"",""postTreatmentChemicalAgentSmiles"":""/""}]",,,,"4876",0,,,,,,32.9,,,,,,,,,"Polytriazole",,,,,,,,,,,,,,,,,,,,,,,,,,,,,,,,,,,,,,,,,,,,,,,,,,,,,,,,,,,,,,"[]",,,,,,,,,,,,
"66093b0889fd9f3d89bb19ac","2024-03-16T15:03:59.896Z","[""Dimethylformamide (DMF)""]","[""water""]","[]","[]","16","200","[]","[]","[]","[]","[]","[]","[]","[]",,,,,false,"Dead-end",5,30,0.95,"Dimethylformamide (DMF)","Dye","Methyl orange (sodium salt)",327.33,,,1,"[""FTIR"",""Tensile strength"",""SEM"",""TEM""]",,,,true,false,"Accepted","[""ISA""]","[""Other""]","[]","[""Not Applicable""]","[""Crosslinking"",""Thermal treatment""]","65f5b4df090a66729fd73406","2024-03-16T15:03:59.802Z","2022-01-01T00:00:00.000Z","Polytriazole membranes with ultrathin tunable selective layer for crude oil fractionation","Scientific Report","backOffice","10.1126/science.abm7686","65dd992c1850430560c1989b","Chisca","https://doi.org/10.1126/science.abm7686",0,"ISA/inorganic/dense","D300-3h 30°C filtration","Scientific report",,"[{""postTreatmentChemicalAgentConcentrationUnit"":[],""_id"":""661500e3f00ca5f21b2fa2b1"",""postTreatment"":""Crosslinking"",""postTreatmentChemicalAgentSmiles"":""/""},{""postTreatmentChemicalAgentConcentrationUnit"":[],""_id"":""661500e3f00ca5f21b2fa2b2"",""postTreatment"":""Thermal treatment"",""postTreatmentChemicalAgentSmiles"":""/""}]",,21,93.2,"4877",0,,,,,,,,,,,,,,,"Polytriazole",,,,,,,,,,,,,,,,,,,,,,,,,,,,,,,,,,,,,,,,,,,,,,,,,,,,,,,,,,,,,,"[]",,,,,,,,,,,,
"66093b2489fd9f3d89bb19b1","2024-03-16T15:03:59.896Z","[""Dimethylformamide (DMF)""]","[""water""]","[]","[]","16","200","[]","[]","[]","[]","[]","[]","[]","[]",,,,,false,"Dead-end",5,65,0.95,"Dimethylformamide (DMF)","Dye","Methyl orange (sodium salt)",327.33,,,1,"[""FTIR"",""Tensile strength"",""SEM"",""TEM""]",,,,true,false,"Accepted","[""ISA""]","[""Other""]","[]","[""Not Applicable""]","[""Crosslinking"",""Thermal treatment""]","65f5b4df090a66729fd73406","2024-03-16T15:03:59.802Z","2022-01-01T00:00:00.000Z","Polytriazole membranes with ultrathin tunable selective layer for crude oil fractionation","Scientific Report","backOffice","10.1126/science.abm7686","65dd992c1850430560c1989b","Chisca","https://doi.org/10.1126/science.abm7686",0,"ISA/inorganic/dense","D300-3h 65°C filtration","Scientific report",,"[{""postTreatmentChemicalAgentConcentrationUnit"":[],""_id"":""66150297f00ca5f21b2fa2fd"",""postTreatment"":""Crosslinking"",""postTreatmentChemicalAgentSmiles"":""/""},{""postTreatmentChemicalAgentConcentrationUnit"":[],""_id"":""66150297f00ca5f21b2fa2fe"",""postTreatment"":""Thermal treatment"",""postTreatmentChemicalAgentSmiles"":""/""}]",,33.9,92,"4878",0,,,,,,,,,,,,,,,"Polytriazole",,,,,,,,,,,,,,,,,,,,,,,,,,,,,,,,,,,,,,,,,,,,,,,,,,,,,,,,,,,,,,"[]",,,,,,,,,,,,
"66093b4989fd9f3d89bb19b6","2024-03-16T15:03:59.896Z","[""Dimethylformamide (DMF)""]","[""water""]","[]","[]","16","200","[]","[]","[]","[]","[]","[]","[]","[]",,,,,false,"Dead-end",5,90,0.95,"Dimethylformamide (DMF)","Dye","Methyl orange (sodium salt)",327.33,,,1,"[""FTIR"",""Tensile strength"",""SEM"",""TEM""]",,,,true,false,"Accepted","[""ISA""]","[""Other""]","[]","[""Not Applicable""]","[""Crosslinking"",""Thermal treatment""]","65f5b4df090a66729fd73406","2024-03-16T15:03:59.802Z","2022-01-01T00:00:00.000Z","Polytriazole membranes with ultrathin tunable selective layer for crude oil fractionation","Scientific Report","backOffice","10.1126/science.abm7686","65dd992c1850430560c1989b","Chisca","https://doi.org/10.1126/science.abm7686",0,"ISA/inorganic/dense","D300-3h 90°C filtration","Scientific report",,"[{""postTreatmentChemicalAgentConcentrationUnit"":[],""_id"":""661502bbf00ca5f21b2fa30a"",""postTreatment"":""Crosslinking"",""postTreatmentChemicalAgentSmiles"":""/""},{""postTreatmentChemicalAgentConcentrationUnit"":[],""_id"":""661502bbf00ca5f21b2fa30b"",""postTreatment"":""Thermal treatment"",""postTreatmentChemicalAgentSmiles"":""/""}]",,40.1,80.3,"4879",0,,,,,,,,,,,,,,,"Polytriazole",,,,,,,,,,,,,,,,,,,,,,,,,,,,,,,,,,,,,,,,,,,,,,,,,,,,,,,,,,,,,,"[]",,,,,,,,,,,,
"66093bb789fd9f3d89bb19c7","2024-03-16T15:03:59.896Z","[""Dimethylformamide (DMF)""]","[""water""]","[]","[]","16","200","[]","[]","[]","[]","[]","[]","[]","[]",,,,,false,"Dead-end",5,30,0.95,"Dimethylformamide (DMF)","Dye","Methyl orange (sodium salt)",327.33,,,1,"[""FTIR"",""Tensile strength"",""SEM"",""TEM""]",,,,true,false,"Accepted","[""ISA""]","[""Other""]","[]","[""Not Applicable""]","[""Crosslinking"",""Thermal treatment""]","65f5b4df090a66729fd73406","2024-03-16T15:03:59.802Z","2022-01-01T00:00:00.000Z","Polytriazole membranes with ultrathin tunable selective layer for crude oil fractionation","Scientific Report","backOffice","10.1126/science.abm7686","65dd992c1850430560c1989b","Chisca","https://doi.org/10.1126/science.abm7686",0,"ISA/inorganic/dense","D300-2h 30°C filtration","Scientific report",,"[{""postTreatmentChemicalAgentConcentrationUnit"":[],""_id"":""661502d6f00ca5f21b2fa314"",""postTreatment"":""Crosslinking"",""postTreatmentChemicalAgentSmiles"":""/""},{""postTreatmentChemicalAgentConcentrationUnit"":[],""_id"":""661502d6f00ca5f21b2fa315"",""postTreatment"":""Thermal treatment"",""postTreatmentChemicalAgentSmiles"":""/""}]",,40.2,91.7,"4880",0,,,,,,,,,,,,,,,"Polytriazole",,,,,,,,,,,,,,,,,,,,,,,,,,,,,,,,,,,,,,,,,,,,,,,,,,,,,,,,,,,,,,"[]",,,,,,,,,,,,
"66093bdc89fd9f3d89bb19cc","2024-03-16T15:03:59.896Z","[""Dimethylformamide (DMF)""]","[""water""]","[]","[]","16","200","[]","[]","[]","[]","[]","[]","[]","[]",,,,,false,"Dead-end",5,65,0.95,"Dimethylformamide (DMF)","Dye","Methyl orange (sodium salt)",327.33,,,1,"[""FTIR"",""Tensile strength"",""SEM"",""TEM""]",,,,true,false,"Accepted","[""ISA""]","[""Other""]","[]","[""Not Applicable""]","[""Crosslinking"",""Thermal treatment""]","65f5b4df090a66729fd73406","2024-03-16T15:03:59.802Z","2022-01-01T00:00:00.000Z","Polytriazole membranes with ultrathin tunable selective layer for crude oil fractionation","Scientific Report","backOffice","10.1126/science.abm7686","65dd992c1850430560c1989b","Chisca","https://doi.org/10.1126/science.abm7686",0,"ISA/inorganic/dense","D300-2h 65°C filtration","Scientific report",,"[{""postTreatmentChemicalAgentConcentrationUnit"":[],""_id"":""661502f8f00ca5f21b2fa32b"",""postTreatment"":""Crosslinking"",""postTreatmentChemicalAgentSmiles"":""/""},{""postTreatmentChemicalAgentConcentrationUnit"":[],""_id"":""661502f8f00ca5f21b2fa32c"",""postTreatment"":""Thermal treatment"",""postTreatmentChemicalAgentSmiles"":""/""}]",,69.3,76.6,"4881",0,,,,,,,,,,,,,,,"Polytriazole",,,,,,,,,,,,,,,,,,,,,,,,,,,,,,,,,,,,,,,,,,,,,,,,,,,,,,,,,,,,,,"[]",,,,,,,,,,,,
"66093bfb89fd9f3d89bb19d1","2024-03-16T15:03:59.896Z","[""Dimethylformamide (DMF)""]","[""water""]","[]","[]","16","200","[]","[]","[]","[]","[]","[]","[]","[]",,,,,false,"Dead-end",5,90,0.95,"Dimethylformamide (DMF)","Dye","Methyl orange (sodium salt)",327.33,,,1,"[""FTIR"",""Tensile strength"",""SEM"",""TEM""]",,,,true,false,"Accepted","[""ISA""]","[""Other""]","[]","[""Not Applicable""]","[""Crosslinking"",""Thermal treatment""]","65f5b4df090a66729fd73406","2024-03-16T15:03:59.802Z","2022-01-01T00:00:00.000Z","Polytriazole membranes with ultrathin tunable selective layer for crude oil fractionation","Scientific Report","backOffice","10.1126/science.abm7686","65dd992c1850430560c1989b","Chisca","https://doi.org/10.1126/science.abm7686",0,"ISA/inorganic/dense","D300-2h 90°C","Scientific report",,"[{""postTreatmentChemicalAgentConcentrationUnit"":[],""_id"":""6615030ff00ca5f21b2fa335"",""postTreatment"":""Crosslinking"",""postTreatmentChemicalAgentSmiles"":""/""},{""postTreatmentChemicalAgentConcentrationUnit"":[],""_id"":""6615030ff00ca5f21b2fa336"",""postTreatment"":""Thermal treatment"",""postTreatmentChemicalAgentSmiles"":""/""}]",,94.8,34.9,"4882",0,,,,,,,,,,,,,,,"Polytriazole",,,,,,,,,,,,,,,,,,,,,,,,,,,,,,,,,,,,,,,,,,,,,,,,,,,,,,,,,,,,,,"[]",,,,,,,,,,,,
"66093c7889fd9f3d89bb19d6","2024-03-16T15:03:59.896Z","[""Dimethylformamide (DMF)""]","[""water""]","[]","[]","16","200","[]","[]","[]","[]","[]","[]","[]","[]",,,,,false,"Dead-end",5,30,0.95,"Dimethylformamide (DMF)","Dye","Methyl orange (sodium salt)",327.33,,,1,"[""FTIR"",""Tensile strength"",""SEM"",""TEM""]",,,,true,false,"Accepted","[""ISA""]","[""Other""]","[]","[""Not Applicable""]","[""Thermal treatment"",""Crosslinking""]","65f5b4df090a66729fd73406","2024-03-16T15:03:59.802Z","2022-01-01T00:00:00.000Z","Polytriazole membranes with ultrathin tunable selective layer for crude oil fractionation","Scientific Report","backOffice","10.1126/science.abm7686","65dd992c1850430560c1989b","Chisca","https://doi.org/10.1126/science.abm7686",0,"ISA/inorganic/dense","D325-1h 30°C filtration","Scientific report",,"[{""postTreatmentChemicalAgentConcentrationUnit"":[],""_id"":""66150329f00ca5f21b2fa33f"",""postTreatment"":""Thermal treatment"",""postTreatmentChemicalAgentSmiles"":""/""},{""postTreatmentChemicalAgentConcentrationUnit"":[],""_id"":""66150329f00ca5f21b2fa340"",""postTreatment"":""Crosslinking"",""postTreatmentChemicalAgentSmiles"":""/""}]",,11.1,98.6,"4883",0,,,,,,,,,,,,,,,"Polytriazole",,,,,,,,,,,,,,,,,,,,,,,,,,,,,,,,,,,,,,,,,,,,,,,,,,,,,,,,,,,,,,"[]",,,,,,,,,,,,
"66093c9489fd9f3d89bb19db","2024-03-16T15:03:59.896Z","[""Dimethylformamide (DMF)""]","[""water""]","[]","[]","16","200","[]","[]","[]","[]","[]","[]","[]","[]",,,,,false,"Dead-end",5,65,0.95,"Dimethylformamide (DMF)","Dye","Methyl orange (sodium salt)",327.33,,,1,"[""FTIR"",""Tensile strength"",""SEM"",""TEM""]",,,,true,false,"Accepted","[""ISA""]","[""Other""]","[]","[""Not Applicable""]","[""Thermal treatment"",""Crosslinking""]","65f5b4df090a66729fd73406","2024-03-16T15:03:59.802Z","2022-01-01T00:00:00.000Z","Polytriazole membranes with ultrathin tunable selective layer for crude oil fractionation","Scientific Report","backOffice","10.1126/science.abm7686","65dd992c1850430560c1989b","Chisca","https://doi.org/10.1126/science.abm7686",0,"ISA/inorganic/dense","D325-1h 65°C filtration","Scientific report",,"[{""postTreatmentChemicalAgentConcentrationUnit"":[],""_id"":""66150347f00ca5f21b2fa349"",""postTreatment"":""Thermal treatment"",""postTreatmentChemicalAgentSmiles"":""/""},{""postTreatmentChemicalAgentConcentrationUnit"":[],""_id"":""66150347f00ca5f21b2fa34a"",""postTreatment"":""Crosslinking"",""postTreatmentChemicalAgentSmiles"":""/""}]",,21.9,97.1,"4884",0,,,,,,,,,,,,,,,"Polytriazole",,,,,,,,,,,,,,,,,,,,,,,,,,,,,,,,,,,,,,,,,,,,,,,,,,,,,,,,,,,,,,"[]",,,,,,,,,,,,
"66093caf89fd9f3d89bb19e0","2024-03-16T15:03:59.896Z","[""Dimethylformamide (DMF)""]","[""water""]","[]","[]","16","200","[]","[]","[]","[]","[]","[]","[]","[]",,,,,false,"Dead-end",5,90,0.95,"Dimethylformamide (DMF)","Dye","Methyl orange (sodium salt)",327.33,,,1,"[""FTIR"",""Tensile strength"",""SEM"",""TEM""]",,,,true,false,"Accepted","[""ISA""]","[""Other""]","[]","[""Not Applicable""]","[""Crosslinking"",""Thermal treatment""]","65f5b4df090a66729fd73406","2024-03-16T15:03:59.802Z","2022-01-01T00:00:00.000Z","Polytriazole membranes with ultrathin tunable selective layer for crude oil fractionation","Scientific Report","backOffice","10.1126/science.abm7686","65dd992c1850430560c1989b","Chisca","https://doi.org/10.1126/science.abm7686",0,"ISA/inorganic/dense","D325-1h 90°C filtration","Scientific report",,"[{""postTreatmentChemicalAgentConcentrationUnit"":[],""_id"":""6615042bf00ca5f21b2fa366"",""postTreatment"":""Crosslinking"",""postTreatmentChemicalAgentSmiles"":""/""},{""postTreatmentChemicalAgentConcentrationUnit"":[],""_id"":""6615042bf00ca5f21b2fa367"",""postTreatment"":""Thermal treatment"",""postTreatmentChemicalAgentSmiles"":""/""}]",,28.8,93.3,"4885",0,,,,,,,,,,,,,,,"Polytriazole",,,,,,,,,,,,,,,,,,,,,,,,,,,,,,,,,,,,,,,,,,,,,,,,,,,,,,,,,,,,,,"[]",,,,,,,,,,,,
"66093d8189fd9f3d89bb19e5","2024-03-16T15:03:59.896Z","[""Dimethylformamide (DMF)""]","[""water""]","[]","[]","16","200","[]","[]","[]","[]","[]","[]","[]","[]",,,,,false,"Dead-end",5,30,0.95,"Dimethylformamide (DMF)","Dye","Methyl orange (sodium salt)",327.33,,,1,"[""FTIR"",""Tensile strength"",""SEM"",""TEM""]",,,,true,false,"Accepted","[""ISA""]","[""Other""]","[]","[""Not Applicable""]","[""Crosslinking"",""Thermal treatment""]","65f5b4df090a66729fd73406","2024-03-16T15:03:59.802Z","2022-01-01T00:00:00.000Z","Polytriazole membranes with ultrathin tunable selective layer for crude oil fractionation","Scientific Report","backOffice","10.1126/science.abm7686","65dd992c1850430560c1989b","Chisca","https://doi.org/10.1126/science.abm7686",0,"ISA/inorganic/dense","D325-2h 30°C filtration","Scientific report",,"[{""postTreatmentChemicalAgentConcentrationUnit"":[],""_id"":""66150444f00ca5f21b2fa370"",""postTreatment"":""Crosslinking"",""postTreatmentChemicalAgentSmiles"":""/""},{""postTreatmentChemicalAgentConcentrationUnit"":[],""_id"":""66150444f00ca5f21b2fa371"",""postTreatment"":""Thermal treatment"",""postTreatmentChemicalAgentSmiles"":""/""}]",,13.8,96.6,"4886",0,,,,,,,,,,,,,,,"Polytriazole",,,,,,,,,,,,,,,,,,,,,,,,,,,,,,,,,,,,,,,,,,,,,,,,,,,,,,,,,,,,,,"[]",,,,,,,,,,,,
"66093de689fd9f3d89bb19ea","2024-03-16T15:03:59.896Z","[""Dimethylformamide (DMF)""]","[""water""]","[]","[]","16","200","[]","[]","[]","[]","[]","[]","[]","[]",,,,,false,"Dead-end",5,65,0.95,"Dimethylformamide (DMF)","Dye","Methyl orange (sodium salt)",327.33,,,1,"[""FTIR"",""Tensile strength"",""SEM"",""TEM""]",,,,true,false,"Accepted","[""ISA""]","[""Other""]","[]","[""Not Applicable""]","[""Crosslinking"",""Thermal treatment""]","65f5b4df090a66729fd73406","2024-03-16T15:03:59.802Z","2022-01-01T00:00:00.000Z","Polytriazole membranes with ultrathin tunable selective layer for crude oil fractionation","Scientific Report","backOffice","10.1126/science.abm7686","65dd992c1850430560c1989b","Chisca","https://doi.org/10.1126/science.abm7686",0,"ISA/inorganic/dense","D325-2h 65°C filtration","Scientific report",,"[{""postTreatmentChemicalAgentConcentrationUnit"":[],""_id"":""6615045bf00ca5f21b2fa37a"",""postTreatment"":""Crosslinking"",""postTreatmentChemicalAgentSmiles"":""/""},{""postTreatmentChemicalAgentConcentrationUnit"":[],""_id"":""6615045bf00ca5f21b2fa37b"",""postTreatment"":""Thermal treatment"",""postTreatmentChemicalAgentSmiles"":""/""}]",,24.1,95.3,"4887",0,,,,,,,,,,,,,,,"Polytriazole",,,,,,,,,,,,,,,,,,,,,,,,,,,,,,,,,,,,,,,,,,,,,,,,,,,,,,,,,,,,,,"[]",,,,,,,,,,,,
"66093e0989fd9f3d89bb19ef","2024-03-16T15:03:59.896Z","[""Dimethylformamide (DMF)""]","[""water""]","[]","[]","16","200","[]","[]","[]","[]","[]","[]","[]","[]",,,,,false,"Dead-end",5,90,0.95,"Dimethylformamide (DMF)","Dye","Methyl orange (sodium salt)",327.33,,,1,"[""FTIR"",""Tensile strength"",""SEM"",""TEM""]",,,,true,false,"Accepted","[""ISA""]","[""Other""]","[]","[""Not Applicable""]","[""Crosslinking"",""Thermal treatment""]","65f5b4df090a66729fd73406","2024-03-16T15:03:59.802Z","2022-01-01T00:00:00.000Z","Polytriazole membranes with ultrathin tunable selective layer for crude oil fractionation","Scientific Report","backOffice","10.1126/science.abm7686","65dd992c1850430560c1989b","Chisca","https://doi.org/10.1126/science.abm7686",0,"ISA/inorganic/dense","D325-2h 90°C filtration","Scientific report",,"[{""postTreatmentChemicalAgentConcentrationUnit"":[],""_id"":""66150473f00ca5f21b2fa384"",""postTreatment"":""Crosslinking"",""postTreatmentChemicalAgentSmiles"":""/""},{""postTreatmentChemicalAgentConcentrationUnit"":[],""_id"":""66150473f00ca5f21b2fa385"",""postTreatment"":""Thermal treatment"",""postTreatmentChemicalAgentSmiles"":""/""}]",,27.9,94.2,"4888",0,,,,,,,,,,,,,,,"Polytriazole",,,,,,,,,,,,,,,,,,,,,,,,,,,,,,,,,,,,,,,,,,,,,,,,,,,,,,,,,,,,,,"[]",,,,,,,,,,,,
"66093e5f89fd9f3d89bb19f7","2024-03-16T15:03:59.896Z","[""1-Methyl-2-pyrrolidinone (NMP)""]","[""water""]","[]","[]","16","200","[]","[]","[]","[]","[]","[]","[]","[]",,,,,false,"Dead-end",5,30,0.95,"Dimethylformamide (DMF)","Dye","Methyl orange (sodium salt)",327.33,,,1,"[""FTIR"",""Tensile strength"",""SEM"",""TEM""]",,,,true,false,"Accepted","[""ISA""]","[""Other""]","[]","[""Not Applicable""]","[""Crosslinking"",""Thermal treatment""]","65f5b4df090a66729fd73406","2024-03-16T15:03:59.802Z","2022-01-01T00:00:00.000Z","Polytriazole membranes with ultrathin tunable selective layer for crude oil fractionation","Scientific Report","backOffice","10.1126/science.abm7686","65dd992c1850430560c1989b","Chisca","https://doi.org/10.1126/science.abm7686",0,"ISA/inorganic/dense","N300-2h 30°C filtration","Scientific report",,"[{""postTreatmentChemicalAgentConcentrationUnit"":[],""_id"":""66150488f00ca5f21b2fa38e"",""postTreatment"":""Crosslinking"",""postTreatmentChemicalAgentSmiles"":""/""},{""postTreatmentChemicalAgentConcentrationUnit"":[],""_id"":""66150488f00ca5f21b2fa38f"",""postTreatment"":""Thermal treatment"",""postTreatmentChemicalAgentSmiles"":""/""}]",,17.5,95.4,"4890",0,,,,,,,,,,,,,,,"Polytriazole",,,,,,,,,,,,,,,,,,,,,,,,,,,,,,,,,,,,,,,,,,,,,,,,,,,,,,,,,,,,,,"[]",,,,,,,,,,,,
"66093e7e89fd9f3d89bb19ff","2024-03-16T15:03:59.896Z","[""1-Methyl-2-pyrrolidinone (NMP)""]","[""water""]","[]","[]","16","200","[]","[]","[]","[]","[]","[]","[]","[]",,,,,false,"Dead-end",5,65,0.95,"Dimethylformamide (DMF)","Dye","Methyl orange (sodium salt)",327.33,,,1,"[""FTIR"",""Tensile strength"",""SEM"",""TEM""]",,,,true,false,"Accepted","[""ISA""]","[""Other""]","[]","[""Not Applicable""]","[""Crosslinking"",""Thermal treatment""]","65f5b4df090a66729fd73406","2024-03-16T15:03:59.802Z","2022-01-01T00:00:00.000Z","Polytriazole membranes with ultrathin tunable selective layer for crude oil fractionation","Scientific Report","backOffice","10.1126/science.abm7686","65dd992c1850430560c1989b","Chisca","https://doi.org/10.1126/science.abm7686",0,"ISA/inorganic/dense","N300-2h 65°C filtration","Scientific report",,"[{""postTreatmentChemicalAgentConcentrationUnit"":[],""_id"":""66150509f00ca5f21b2fa3a4"",""postTreatment"":""Crosslinking"",""postTreatmentChemicalAgentSmiles"":""/""},{""postTreatmentChemicalAgentConcentrationUnit"":[],""_id"":""66150509f00ca5f21b2fa3a5"",""postTreatment"":""Thermal treatment"",""postTreatmentChemicalAgentSmiles"":""/""}]",,31.7,92.6,"4891",0,,,,,,,,,,,,,,,"Polytriazole",,,,,,,,,,,,,,,,,,,,,,,,,,,,,,,,,,,,,,,,,,,,,,,,,,,,,,,,,,,,,,"[]",,,,,,,,,,,,
"66093ea489fd9f3d89bb1a04","2024-03-16T15:03:59.896Z","[""1-Methyl-2-pyrrolidinone (NMP)""]","[""water""]","[]","[]","16","200","[]","[]","[]","[]","[]","[]","[]","[]",,,,,false,"Dead-end",5,90,0.95,"Dimethylformamide (DMF)","Dye","Methyl orange (sodium salt)",327.33,,,1,"[""FTIR"",""Tensile strength"",""SEM"",""TEM""]",,,,true,false,"Accepted","[""ISA""]","[""Other""]","[]","[""Not Applicable""]","[""Crosslinking"",""Thermal treatment""]","65f5b4df090a66729fd73406","2024-03-16T15:03:59.802Z","2022-01-01T00:00:00.000Z","Polytriazole membranes with ultrathin tunable selective layer for crude oil fractionation","Scientific Report","backOffice","10.1126/science.abm7686","65dd992c1850430560c1989b","Chisca","https://doi.org/10.1126/science.abm7686",0,"ISA/inorganic/dense","N300-2h 90°C filtration","Scientific report",,"[{""postTreatmentChemicalAgentConcentrationUnit"":[],""_id"":""66150521f00ca5f21b2fa3ae"",""postTreatment"":""Crosslinking"",""postTreatmentChemicalAgentSmiles"":""/""},{""postTreatmentChemicalAgentConcentrationUnit"":[],""_id"":""66150521f00ca5f21b2fa3af"",""postTreatment"":""Thermal treatment"",""postTreatmentChemicalAgentSmiles"":""/""}]",,42.5,70.4,"4892",0,,,,,,,,,,,,,,,"Polytriazole",,,,,,,,,,,,,,,,,,,,,,,,,,,,,,,,,,,,,,,,,,,,,,,,,,,,,,,,,,,,,,"[]",,,,,,,,,,,,
"66093f6e89fd9f3d89bb1a0c","2024-03-16T15:03:59.896Z","[""1-Methyl-2-pyrrolidinone (NMP)""]","[""water""]","[]","[]","16","200","[]","[]","[]","[]","[]","[]","[]","[]",,,,,false,"Dead-end",5,30,0.95,"Dimethylformamide (DMF)","Dye","Methyl orange (sodium salt)",327.33,,,1,"[""FTIR"",""Tensile strength"",""SEM"",""TEM""]",,,,true,false,"Accepted","[""ISA""]","[""Other""]","[]","[""Not Applicable""]","[""Crosslinking"",""Thermal treatment""]","65f5b4df090a66729fd73406","2024-03-16T15:03:59.802Z","2022-01-01T00:00:00.000Z","Polytriazole membranes with ultrathin tunable selective layer for crude oil fractionation","Scientific Report","backOffice","10.1126/science.abm7686","65dd992c1850430560c1989b","Chisca","https://doi.org/10.1126/science.abm7686",0,"ISA/inorganic/dense","N300-3h 30°C filtration","Scientific report",,"[{""postTreatmentChemicalAgentConcentrationUnit"":[],""_id"":""6615053af00ca5f21b2fa3b8"",""postTreatment"":""Crosslinking"",""postTreatmentChemicalAgentSmiles"":""/""},{""postTreatmentChemicalAgentConcentrationUnit"":[],""_id"":""6615053af00ca5f21b2fa3b9"",""postTreatment"":""Thermal treatment"",""postTreatmentChemicalAgentSmiles"":""/""}]",,21.1,95.4,"4894",0,,,,,,,,,,,,,,,"Polytriazole",,,,,,,,,,,,,,,,,,,,,,,,,,,,,,,,,,,,,,,,,,,,,,,,,,,,,,,,,,,,,,"[]",,,,,,,,,,,,
"66093f8689fd9f3d89bb1a11","2024-03-16T15:03:59.896Z","[""1-Methyl-2-pyrrolidinone (NMP)""]","[""water""]","[]","[]","16","200","[]","[]","[]","[]","[]","[]","[]","[]",,,,,false,"Dead-end",5,65,0.95,"Dimethylformamide (DMF)","Dye","Methyl orange (sodium salt)",327.33,,,1,"[""FTIR"",""Tensile strength"",""SEM"",""TEM""]",,,,true,false,"Accepted","[""ISA""]","[""Other""]","[]","[""Not Applicable""]","[""Other""]","65f5b4df090a66729fd73406","2024-03-16T15:03:59.802Z","2022-01-01T00:00:00.000Z","Polytriazole membranes with ultrathin tunable selective layer for crude oil fractionation","Scientific Report","backOffice","10.1126/science.abm7686","65dd992c1850430560c1989b","Chisca","https://doi.org/10.1126/science.abm7686",0,"ISA/inorganic/dense","N300-3h 65°C filtration","Scientific report",,"[{""postTreatmentChemicalAgentConcentrationUnit"":[],""_id"":""65f5b4df090a66729fd73409"",""postTreatment"":""Thermal treatment; To crosslink the polytriazole membranes by thermal treatment, we used a Lindberg/Blue M™ 1200°C Split-Hinge Tube Furnaces. The furnace heating rate was set at 5°C per minute. The obtained integral asymmetric membranes were thermally treated in the furnace under an air atmosphere at 120°C for 30 min before continuing the treatment to 300°C for 1h, 2h, and 3h, and to 325°C for 1h and 2h."",""postTreatmentChemicalAgentSmiles"":""NA""}]",,36.3,91.3,"4895",0,,,,,,,,,,,,,,,"Polytriazole",,,,,,,,,,,,,,,,,,,,,,,,,,,,,,,,,,,,,,,,,,,,,,,,,,,,,,,,,,,,,,"[]",,,,,,,,,,,,
"66093fa789fd9f3d89bb1a16","2024-03-16T15:03:59.896Z","[""1-Methyl-2-pyrrolidinone (NMP)""]","[""water""]","[]","[]","16","200","[]","[]","[]","[]","[]","[]","[]","[]",,,,,false,"Dead-end",5,90,0.95,"Dimethylformamide (DMF)","Dye","Methyl orange (sodium salt)",327.33,,,1,"[""FTIR"",""Tensile strength"",""SEM"",""TEM""]",,,,true,false,"Accepted","[""ISA""]","[""Other""]","[]","[""Not Applicable""]","[""Crosslinking"",""Thermal treatment""]","65f5b4df090a66729fd73406","2024-03-16T15:03:59.802Z","2022-01-01T00:00:00.000Z","Polytriazole membranes with ultrathin tunable selective layer for crude oil fractionation","Scientific Report","backOffice","10.1126/science.abm7686","65dd992c1850430560c1989b","Chisca","https://doi.org/10.1126/science.abm7686",0,"ISA/inorganic/dense","N300-3h 90°C filtration","Scientific report",,"[{""postTreatmentChemicalAgentConcentrationUnit"":[],""_id"":""6615056cf00ca5f21b2fa3ca"",""postTreatment"":""Crosslinking"",""postTreatmentChemicalAgentSmiles"":""/""},{""postTreatmentChemicalAgentConcentrationUnit"":[],""_id"":""6615056cf00ca5f21b2fa3cb"",""postTreatment"":""Thermal treatment"",""postTreatmentChemicalAgentSmiles"":""/""}]",,48,80.8,"4896",0,,,,,,,,,,,,,,,"Polytriazole",,,,,,,,,,,,,,,,,,,,,,,,,,,,,,,,,,,,,,,,,,,,,,,,,,,,,,,,,,,,,,"[]",,,,,,,,,,,,
"66093fd489fd9f3d89bb1a1b","2024-03-16T15:03:59.896Z","[""1-Methyl-2-pyrrolidinone (NMP)""]","[""water""]","[]","[]","16","200","[]","[]","[]","[]","[]","[]","[]","[]",,,,,false,"Dead-end",5,30,0.95,"Dimethylformamide (DMF)","Dye","Acid fuchsine (trisodium salt)",585.5,,,1,"[""FTIR"",""Tensile strength"",""SEM"",""TEM""]",,,,true,false,"Accepted","[""ISA""]","[""Other""]","[]","[""Not Applicable""]","[""Crosslinking"",""Thermal treatment""]","65f5b4df090a66729fd73406","2024-03-16T15:03:59.802Z","2022-01-01T00:00:00.000Z","Polytriazole membranes with ultrathin tunable selective layer for crude oil fractionation","Scientific Report","backOffice","10.1126/science.abm7686","65dd992c1850430560c1989b","Chisca","https://doi.org/10.1126/science.abm7686",0,"ISA/inorganic/dense","N300-3h AF/DMF 30°C","Scientific report",,"[{""postTreatmentChemicalAgentConcentrationUnit"":[],""_id"":""6615064df00ca5f21b2fa3d4"",""postTreatment"":""Crosslinking"",""postTreatmentChemicalAgentSmiles"":""/""},{""postTreatmentChemicalAgentConcentrationUnit"":[],""_id"":""6615064df00ca5f21b2fa3d5"",""postTreatment"":""Thermal treatment"",""postTreatmentChemicalAgentSmiles"":""/""}]",,,96.3,"4897",0,,,,,,,,,,,,,,,"Polytriazole",,,,,,,,,,,,,,,,,,,,,,,,,,,,,,,,,,,,,,,,,,,,,,,,,,,,,,,,,,,,,,"[]",,,,,,,,,,,,
"66093fe689fd9f3d89bb1a20","2024-03-16T15:03:59.896Z","[""1-Methyl-2-pyrrolidinone (NMP)""]","[""water""]","[]","[]","16","200","[]","[]","[]","[]","[]","[]","[]","[]",,,,,false,"Dead-end",5,65,0.95,"Dimethylformamide (DMF)","Dye","Acid fuchsine (trisodium salt)",585.5,,,1,"[""FTIR"",""Tensile strength"",""SEM"",""TEM""]",,,,true,false,"Accepted","[""ISA""]","[""Other""]","[]","[""Not Applicable""]","[""Crosslinking"",""Thermal treatment""]","65f5b4df090a66729fd73406","2024-03-16T15:03:59.802Z","2022-01-01T00:00:00.000Z","Polytriazole membranes with ultrathin tunable selective layer for crude oil fractionation","Scientific Report","backOffice","10.1126/science.abm7686","65dd992c1850430560c1989b","Chisca","https://doi.org/10.1126/science.abm7686",0,"ISA/inorganic/dense","N300-3h AF/DMF 65°C","Scientific report",,"[{""postTreatmentChemicalAgentConcentrationUnit"":[],""_id"":""66150669f00ca5f21b2fa3de"",""postTreatment"":""Crosslinking"",""postTreatmentChemicalAgentSmiles"":""/""},{""postTreatmentChemicalAgentConcentrationUnit"":[],""_id"":""66150669f00ca5f21b2fa3df"",""postTreatment"":""Thermal treatment"",""postTreatmentChemicalAgentSmiles"":""/""}]",,,93.7,"4898",0,,,,,,,,,,,,,,,"Polytriazole",,,,,,,,,,,,,,,,,,,,,,,,,,,,,,,,,,,,,,,,,,,,,,,,,,,,,,,,,,,,,,"[]",,,,,,,,,,,,
"66093ff689fd9f3d89bb1a25","2024-03-16T15:03:59.896Z","[""1-Methyl-2-pyrrolidinone (NMP)""]","[""water""]","[]","[]","16","200","[]","[]","[]","[]","[]","[]","[]","[]",,,,,false,"Dead-end",5,90,0.95,"Dimethylformamide (DMF)","Dye","Acid fuchsine (trisodium salt)",585.5,,,1,"[""FTIR"",""Tensile strength"",""SEM"",""TEM""]",,,,true,false,"Accepted","[""ISA""]","[""Other""]","[]","[""Not Applicable""]","[""Crosslinking"",""Thermal treatment""]","65f5b4df090a66729fd73406","2024-03-16T15:03:59.802Z","2022-01-01T00:00:00.000Z","Polytriazole membranes with ultrathin tunable selective layer for crude oil fractionation","Scientific Report","backOffice","10.1126/science.abm7686","65dd992c1850430560c1989b","Chisca","https://doi.org/10.1126/science.abm7686",0,"ISA/inorganic/dense","N300-3h AF/DMF 90°C filtration","Scientific report",,"[{""postTreatmentChemicalAgentConcentrationUnit"":[],""_id"":""66150681f00ca5f21b2fa3e8"",""postTreatment"":""Crosslinking"",""postTreatmentChemicalAgentSmiles"":""/""},{""postTreatmentChemicalAgentConcentrationUnit"":[],""_id"":""66150681f00ca5f21b2fa3e9"",""postTreatment"":""Thermal treatment"",""postTreatmentChemicalAgentSmiles"":""/""}]",,,88.7,"4899",0,,,,,,,,,,,,,,,"Polytriazole",,,,,,,,,,,,,,,,,,,,,,,,,,,,,,,,,,,,,,,,,,,,,,,,,,,,,,,,,,,,,,"[]",,,,,,,,,,,,
"6609403889fd9f3d89bb1a2d","2024-03-16T15:03:59.896Z","[""1-Methyl-2-pyrrolidinone (NMP)""]","[""water""]","[]","[]","16","200","[]","[]","[]","[]","[]","[]","[]","[]",,,,,false,"Dead-end",5,30,0.95,"Dimethylformamide (DMF)","Alkanes","hexaphenylbenzene",534.7,100,"mg/L",1,"[""FTIR"",""Tensile strength"",""SEM"",""TEM""]",,,,true,false,"Accepted","[""ISA""]","[""Other""]","[]","[""Not Applicable""]","[""Crosslinking"",""Thermal treatment""]","65f5b4df090a66729fd73406","2024-03-16T15:03:59.802Z","2022-01-01T00:00:00.000Z","Polytriazole membranes with ultrathin tunable selective layer for crude oil fractionation","Scientific Report","backOffice","10.1126/science.abm7686","65dd992c1850430560c1989b","Chisca","https://doi.org/10.1126/science.abm7686",0,"ISA/inorganic/dense","N300-3h HPB/DMF 30°C","Scientific report",,"[{""postTreatmentChemicalAgentConcentrationUnit"":[],""_id"":""661506a6f00ca5f21b2fa3f2"",""postTreatment"":""Crosslinking"",""postTreatmentChemicalAgentSmiles"":""/""},{""postTreatmentChemicalAgentConcentrationUnit"":[],""_id"":""661506a6f00ca5f21b2fa3f3"",""postTreatment"":""Thermal treatment"",""postTreatmentChemicalAgentSmiles"":""/""}]",,,79.8,"4901",0,,,,,,,,,,,,,,,"Polytriazole",,,,,,,,,,,,,,,,,,,,,,,,,,,,,,,,,,,,,,,,,,,,,,,,,,,,,,,,,,,,,,"[]",,,,,,,,,,,,
"660940db89fd9f3d89bb1a31","2024-03-31T10:01:24.471Z","[]","[]","[]","[]",,,"[]","[]","[]","[]","[]","[]","[]","[]",,,,,false,"Crossflow",20,23,54,"Ethanol","Alkanes","n-Decane",142.29,0.1,"g/L",1,"[]",,,,true,false,"Accepted","[]","[]","[]","[""Not Applicable""]","[""None""]","6609347489fd9f3d89bb194d","2024-03-31T10:01:24.387Z","2021-01-01T00:00:00.000Z","Fundamental insights into the rejection behavior of polyimide-based OSN membranes","Commercial","backOffice","10.1016/j.seppur.2021.118492","6609262d89fd9f3d89bb190f","Thiermeyer","https://doi.org/10.1016/j.seppur.2021.118492",0,"Commercial","DuraMem 300-EtOH-decane",,,"[]",,,52,"4902",0,,,,,,0.8355,,,,,,,,,,,,,,,,,,,,,,,,,,,,,,,,,,,,,,,,,,,,,,,,,,,,,,,,,,,,,,,,,,,,,"Duramem 300",,"[]","PuraMem 280","Evonik",,,,,,,,,,
"6609413d89fd9f3d89bb1a42","2024-03-16T15:03:59.896Z","[""1-Methyl-2-pyrrolidinone (NMP)""]","[""water""]","[]","[]","16","200","[]","[]","[]","[]","[]","[]","[]","[]",,,,,false,"Dead-end",5,30,0.95,"Dimethylformamide (DMF)","Alkanes","1-Methyl-naphthalene",142.2,,,3,"[""FTIR"",""Tensile strength"",""SEM"",""TEM""]",,,,true,false,"Accepted","[""ISA""]","[""Other""]","[]","[""Not Applicable""]","[""Crosslinking"",""Thermal treatment""]","65f5b4df090a66729fd73406","2024-03-16T15:03:59.802Z","2022-01-01T00:00:00.000Z","Polytriazole membranes with ultrathin tunable selective layer for crude oil fractionation","Scientific Report","backOffice","10.1126/science.abm7686","65dd992c1850430560c1989b","Chisca","https://doi.org/10.1126/science.abm7686",0,"ISA/inorganic/dense","N325-1h multicomponent hydrocarbon separation","Scientific report",,"[{""postTreatmentChemicalAgentConcentrationUnit"":[],""_id"":""661506c7f00ca5f21b2fa3fc"",""postTreatment"":""Crosslinking"",""postTreatmentChemicalAgentSmiles"":""/""},{""postTreatmentChemicalAgentConcentrationUnit"":[],""_id"":""661506c7f00ca5f21b2fa3fd"",""postTreatment"":""Thermal treatment"",""postTreatmentChemicalAgentSmiles"":""/""}]",,,11,"4903",0,,,,,,,,,,,,,,,"Polytriazole",,,,,"Other","1,3-diisopropylbenzene",162.27,,,"Alkanes","Pristane",268.53,,,,,,,,,,,,,,,,,,56.9,59.8,,,,,,,,,,,,,,,,,,,,,,,,,,,,,,,"[]",,,,,,,,,,,,
"6609416c89fd9f3d89bb1a47","2024-03-16T15:03:59.896Z","[""1-Methyl-2-pyrrolidinone (NMP)""]","[""water""]","[]","[]","16","200","[]","[]","[]","[]","[]","[]","[]","[]",,,,,false,"Dead-end",5,30,0.95,"Dimethylformamide (DMF)","Dye","Methyl orange (sodium salt)",327.33,,,1,"[""FTIR"",""Tensile strength"",""SEM"",""TEM""]",,,,true,false,"Accepted","[""ISA""]","[""Other""]","[]","[""Not Applicable""]","[""Crosslinking"",""Thermal treatment""]","65f5b4df090a66729fd73406","2024-03-16T15:03:59.802Z","2022-01-01T00:00:00.000Z","Polytriazole membranes with ultrathin tunable selective layer for crude oil fractionation","Scientific Report","backOffice","10.1126/science.abm7686","65dd992c1850430560c1989b","Chisca","https://doi.org/10.1126/science.abm7686",0,"ISA/inorganic/dense","N325-1h 30°C filtration","Scientific report",,"[{""postTreatmentChemicalAgentConcentrationUnit"":[],""_id"":""661506e7f00ca5f21b2fa406"",""postTreatment"":""Crosslinking"",""postTreatmentChemicalAgentSmiles"":""/""},{""postTreatmentChemicalAgentConcentrationUnit"":[],""_id"":""661506e7f00ca5f21b2fa407"",""postTreatment"":""Thermal treatment"",""postTreatmentChemicalAgentSmiles"":""/""}]",,10.2,96.8,"4904",0,,,,,,,,,,,,,,,"Polytriazole",,,,,,,,,,,,,,,,,,,,,,,,,,,,,,,,,,,,,,,,,,,,,,,,,,,,,,,,,,,,,,"[]",,,,,,,,,,,,
"6609418d89fd9f3d89bb1a4c","2024-03-16T15:03:59.896Z","[""1-Methyl-2-pyrrolidinone (NMP)""]","[""water""]","[]","[]","16","200","[]","[]","[]","[]","[]","[]","[]","[]",,,,,false,"Dead-end",5,65,0.95,"Dimethylformamide (DMF)","Dye","Methyl orange (sodium salt)",327.33,,,1,"[""FTIR"",""Tensile strength"",""SEM"",""TEM""]",,,,true,false,"Accepted","[""ISA""]","[""Other""]","[]","[""Not Applicable""]","[""Crosslinking"",""Thermal treatment""]","65f5b4df090a66729fd73406","2024-03-16T15:03:59.802Z","2022-01-01T00:00:00.000Z","Polytriazole membranes with ultrathin tunable selective layer for crude oil fractionation","Scientific Report","backOffice","10.1126/science.abm7686","65dd992c1850430560c1989b","Chisca","https://doi.org/10.1126/science.abm7686",0,"ISA/inorganic/dense","N325-1h 65°C filtration","Scientific report",,"[{""postTreatmentChemicalAgentConcentrationUnit"":[],""_id"":""661506fef00ca5f21b2fa410"",""postTreatment"":""Crosslinking"",""postTreatmentChemicalAgentSmiles"":""/""},{""postTreatmentChemicalAgentConcentrationUnit"":[],""_id"":""661506fef00ca5f21b2fa411"",""postTreatment"":""Thermal treatment"",""postTreatmentChemicalAgentSmiles"":""/""}]",,18.8,94.5,"4905",0,,,,,,,,,,,,,,,"Polytriazole",,,,,,,,,,,,,,,,,,,,,,,,,,,,,,,,,,,,,,,,,,,,,,,,,,,,,,,,,,,,,,"[]",,,,,,,,,,,,
"660941b289fd9f3d89bb1a51","2024-03-16T15:03:59.896Z","[""1-Methyl-2-pyrrolidinone (NMP)""]","[""water""]","[]","[]","16","200","[]","[]","[]","[]","[]","[]","[]","[]",,,,,false,"Dead-end",5,90,0.95,"Dimethylformamide (DMF)","Dye","Methyl orange (sodium salt)",327.33,,,1,"[""FTIR"",""Tensile strength"",""SEM"",""TEM""]",,,,true,false,"Accepted","[""ISA""]","[""Other""]","[]","[""Not Applicable""]","[""Crosslinking"",""Thermal treatment""]","65f5b4df090a66729fd73406","2024-03-16T15:03:59.802Z","2022-01-01T00:00:00.000Z","Polytriazole membranes with ultrathin tunable selective layer for crude oil fractionation","Scientific Report","backOffice","10.1126/science.abm7686","65dd992c1850430560c1989b","Chisca","https://doi.org/10.1126/science.abm7686",0,"ISA/inorganic/dense","N325-1h 90°C filtration","Scientific report",,"[{""postTreatmentChemicalAgentConcentrationUnit"":[],""_id"":""66150768f00ca5f21b2fa483"",""postTreatment"":""Crosslinking"",""postTreatmentChemicalAgentSmiles"":""/""},{""postTreatmentChemicalAgentConcentrationUnit"":[],""_id"":""66150768f00ca5f21b2fa484"",""postTreatment"":""Thermal treatment"",""postTreatmentChemicalAgentSmiles"":""/""}]",,25.9,93.6,"4906",0,,,,,,,,,,,,,,,"Polytriazole",,,,,,,,,,,,,,,,,,,,,,,,,,,,,,,,,,,,,,,,,,,,,,,,,,,,,,,,,,,,,,"[]",,,,,,,,,,,,
