Repository: BAMresearch/onf-database

This repository belongs to the the publication "Revealing structure-property-performance relationships of organic solvent nanofiltration membranes using a FAIR, open-access database" published in ADD JOURNAL (DOI). 
It uses a dataset derived from The Open Membrane Database (https://openmembranedatabase.org/). The access date was April 8th 2025. The original dataset is in the repository as OMD_SRNF_2025-04-08.csv file.

The main researchers involved in the study are Sarah Glass (ORCID: 0000-0002-0625-0057), Petra Merten (no ORCID available), Torsten Brinkmann (ORCID: 0000-0002-5114-6259) and Volkan Filiz (ORCID: 0000-0003-0239-8641). 

The repository contains 5 Python files:

File: OMD_SRNF_2025-04-08.csv (part 156 of 184)
"660941d589fd9f3d89bb1a56","2024-03-16T15:03:59.896Z","[""1-Methyl-2-pyrrolidinone (NMP)""]","[""water""]","[]","[]","16","200","[]","[]","[]","[]","[]","[]","[]","[]",,,,,false,"Dead-end",5,30,0.95,"Dimethylformamide (DMF)","Dye","Methyl orange (sodium salt)",327.33,,,1,"[""FTIR"",""Tensile strength"",""SEM"",""TEM""]",,,,true,false,"Accepted","[""ISA""]","[""Other""]","[]","[""Not Applicable""]","[""Crosslinking"",""Thermal treatment""]","65f5b4df090a66729fd73406","2024-03-16T15:03:59.802Z","2022-01-01T00:00:00.000Z","Polytriazole membranes with ultrathin tunable selective layer for crude oil fractionation","Scientific Report","backOffice","10.1126/science.abm7686","65dd992c1850430560c1989b","Chisca","https://doi.org/10.1126/science.abm7686",0,"ISA/inorganic/dense","N325-2h 30°C filtration","Scientific report",,"[{""postTreatmentChemicalAgentConcentrationUnit"":[],""_id"":""66150781f00ca5f21b2fa48d"",""postTreatment"":""Crosslinking"",""postTreatmentChemicalAgentSmiles"":""/""},{""postTreatmentChemicalAgentConcentrationUnit"":[],""_id"":""66150781f00ca5f21b2fa48e"",""postTreatment"":""Thermal treatment"",""postTreatmentChemicalAgentSmiles"":""/""}]",,8.9,98.1,"4907",0,,,,,,,,,,,,,,,"Polytriazole",,,,,,,,,,,,,,,,,,,,,,,,,,,,,,,,,,,,,,,,,,,,,,,,,,,,,,,,,,,,,,"[]",,,,,,,,,,,,
"660941ed89fd9f3d89bb1a5e","2024-03-16T15:03:59.896Z","[""1-Methyl-2-pyrrolidinone (NMP)""]","[""water""]","[]","[]","16","200","[]","[]","[]","[]","[]","[]","[]","[]",,,,,false,"Dead-end",5,65,0.95,"Dimethylformamide (DMF)","Dye","Methyl orange (sodium salt)",327.33,,,1,"[""FTIR"",""Tensile strength"",""SEM"",""TEM""]",,,,true,false,"Accepted","[""ISA""]","[""Other""]","[]","[""Not Applicable""]","[""Crosslinking"",""Thermal treatment""]","65f5b4df090a66729fd73406","2024-03-16T15:03:59.802Z","2022-01-01T00:00:00.000Z","Polytriazole membranes with ultrathin tunable selective layer for crude oil fractionation","Scientific Report","backOffice","10.1126/science.abm7686","65dd992c1850430560c1989b","Chisca","https://doi.org/10.1126/science.abm7686",0,"ISA/inorganic/dense","N325-2h 65°C filtration","Scientific report",,"[{""postTreatmentChemicalAgentConcentrationUnit"":[],""_id"":""66150796f00ca5f21b2fa497"",""postTreatment"":""Crosslinking"",""postTreatmentChemicalAgentSmiles"":""/""},{""postTreatmentChemicalAgentConcentrationUnit"":[],""_id"":""66150796f00ca5f21b2fa498"",""postTreatment"":""Thermal treatment"",""postTreatmentChemicalAgentSmiles"":""/""}]",,16.9,96,"4909",0,,,,,,,,,,,,,,,"Polytriazole",,,,,,,,,,,,,,,,,,,,,,,,,,,,,,,,,,,,,,,,,,,,,,,,,,,,,,,,,,,,,,"[]",,,,,,,,,,,,
"6609420889fd9f3d89bb1a67","2024-03-16T15:03:59.896Z","[""1-Methyl-2-pyrrolidinone (NMP)""]","[""water""]","[]","[]","16","200","[]","[]","[]","[]","[]","[]","[]","[]",,,,,false,"Dead-end",5,90,0.95,"Dimethylformamide (DMF)","Dye","Methyl orange (sodium salt)",327.33,,,1,"[""FTIR"",""Tensile strength"",""SEM"",""TEM""]",,,,true,false,"Accepted","[""ISA""]","[""Other""]","[]","[""Not Applicable""]","[""Crosslinking"",""Thermal treatment""]","65f5b4df090a66729fd73406","2024-03-16T15:03:59.802Z","2022-01-01T00:00:00.000Z","Polytriazole membranes with ultrathin tunable selective layer for crude oil fractionation","Scientific Report","backOffice","10.1126/science.abm7686","65dd992c1850430560c1989b","Chisca","https://doi.org/10.1126/science.abm7686",0,"ISA/inorganic/dense","N325-2h 90°C filtration","Scientific report",,"[{""postTreatmentChemicalAgentConcentrationUnit"":[],""_id"":""661507acf00ca5f21b2fa4a1"",""postTreatment"":""Crosslinking"",""postTreatmentChemicalAgentSmiles"":""/""},{""postTreatmentChemicalAgentConcentrationUnit"":[],""_id"":""661507acf00ca5f21b2fa4a2"",""postTreatment"":""Thermal treatment"",""postTreatmentChemicalAgentSmiles"":""/""}]",,25,95,"4910",0,,,,,,,,,,,,,,,"Polytriazole",,,,,,,,,,,,,,,,,,,,,,,,,,,,,,,,,,,,,,,,,,,,,,,,,,,,,,,,,,,,,,"[]",,,,,,,,,,,,
"6609434289fd9f3d89bb1a7a","2024-03-31T10:01:24.471Z","[]","[]","[]","[]",,,"[]","[]","[]","[]","[]","[]","[]","[]",,,,,false,"Crossflow",20,23,54,"Ethyl acetate","Alkanes","dodecane",170.33,0.1,"g/L",1,"[]",,,,true,false,"Accepted","[]","[]","[]","[""Not Applicable""]","[""None""]","6609347489fd9f3d89bb194d","2024-03-31T10:01:24.387Z","2021-01-01T00:00:00.000Z","Fundamental insights into the rejection behavior of polyimide-based OSN membranes","Commercial","backOffice","10.1016/j.seppur.2021.118492","6609262d89fd9f3d89bb190f","Thiermeyer","https://doi.org/10.1016/j.seppur.2021.118492",0,"Commercial","DuraMem 300-EtAc-dodecane",,,"[]",,,78,"4912",0,,,,,,0.046,,,,,,,,,,,,,,,,,,,,,,,,,,,,,,,,,,,,,,,,,,,,,,,,,,,,,,,,,,,,,,,,,,,,,"Duramem 300",,"[]","PuraMem 280","Evonik",,,,,,,,,,
"660944ed89fd9f3d89bb1a89","2024-03-15T19:18:06.917Z","[]","[]","[]","[]",,,"[""None""]","[]","[""water""]","[""Hexane""]","[""wt%""]","[""mol/L""]","[""w/v%""]","[]","c1cc7ccc1CNC2CCCCC2NCc3ccc(cc3)CNC4CCCCC4NCc5ccc(cc5)CNC6CCCCC6NC7","2","O=C(Cl)c1ccc(C(Cl)=O)cc1","0.1",false,"Dead-end",1,25,13.8,"Methanol","Dye","Methyl red",296.3,,,1,"[""AFM"",""FTIR"",""SEM"",""XPS"",""TEM""]",3.6,1.4,90,true,false,"Accepted","[""TFC""]","[""Polyamide""]","[]","[""Polyacrylonitrile""]","[""None""]","65f49eee090a66729fd733e7","2024-03-15T19:18:06.843Z","2020-01-01T00:00:00.000Z","Molecularly-porous ultrathin membranes for highly selective organic solvent nanofiltration","Scientific Report","backOffice","10.1038/s41467-020-19404-6","65dd992c1850430560c1989b","Huang","https://doi.org/10.1038/s41467-020-19404-6",0,"Composite","MPCM-2/PAN-10s MR/meth","Scientific report","Interfacial Polymerization","[]","Commercial",,80.1,"4913",0,,,,,,21.7,,,,,"Cl.Cl","0.1",,,,,,,,,,,,,,,,,,,,,,,,,,,,,,,,,,,,,,,,,,,,,,,,,,,,,,,,,,,,,,,,,"[]",,,,,,,,,,,,
"6609450a89fd9f3d89bb1a8c","2024-03-15T19:18:06.917Z","[]","[]","[]","[]",,,"[""None""]","[]","[""water""]","[""Hexane""]","[""wt%""]","[""mol/L""]","[""w/v%""]","[]","c1cc7ccc1CNC2CCCCC2NCc3ccc(cc3)CNC4CCCCC4NCc5ccc(cc5)CNC6CCCCC6NC7","2","O=C(Cl)c1ccc(C(Cl)=O)cc1","0.1",false,"Dead-end",1,25,13.8,"Methanol","Dye","Methyl orange (sodium salt)",327.33,,,1,"[""AFM"",""FTIR"",""SEM"",""XPS"",""TEM""]",3.6,1.4,90,true,false,"Accepted","[""TFC""]","[""Polyamide""]","[]","[""Polyacrylonitrile""]","[""None""]","65f49eee090a66729fd733e7","2024-03-15T19:18:06.843Z","2020-01-01T00:00:00.000Z","Molecularly-porous ultrathin membranes for highly selective organic solvent nanofiltration","Scientific Report","backOffice","10.1038/s41467-020-19404-6","65dd992c1850430560c1989b","Huang","https://doi.org/10.1038/s41467-020-19404-6",0,"Composite","MPCM-2/PAN-10s MO/meth","Scientific report","Interfacial Polymerization","[]","Commercial",,71.8,"4914",0,,,,,,21.7,,,,,"Cl.Cl","0.1",,,,,,,,,,,,,,,,,,,,,,,,,,,,,,,,,,,,,,,,,,,,,,,,,,,,,,,,,,,,,,,,,"[]",,,,,,,,,,,,
"6609452489fd9f3d89bb1a8f","2024-03-15T19:18:06.917Z","[]","[]","[]","[]",,,"[""None""]","[]","[""water""]","[""Hexane""]","[""wt%""]","[""mol/L""]","[""w/v%""]","[]","c1cc7ccc1CNC2CCCCC2NCc3ccc(cc3)CNC4CCCCC4NCc5ccc(cc5)CNC6CCCCC6NC7","2","O=C(Cl)c1ccc(C(Cl)=O)cc1","0.1",false,"Dead-end",1,25,13.8,"Methanol","Dye","Orange G (disodium salt)",452.38,,,1,"[""AFM"",""FTIR"",""SEM"",""XPS"",""TEM""]",3.6,1.4,90,true,false,"Accepted","[""TFC""]","[""Polyamide""]","[]","[""Polyacrylonitrile""]","[""None""]","65f49eee090a66729fd733e7","2024-03-15T19:18:06.843Z","2020-01-01T00:00:00.000Z","Molecularly-porous ultrathin membranes for highly selective organic solvent nanofiltration","Scientific Report","backOffice","10.1038/s41467-020-19404-6","65dd992c1850430560c1989b","Huang","https://doi.org/10.1038/s41467-020-19404-6",0,"Composite","MPCM-2/PAN-10s OG/meth","Scientific report","Interfacial Polymerization","[]","Commercial",,94,"4915",0,,,,,,21.7,,,,,"Cl.Cl","0.1",,,,,,,,,,,,,,,,,,,,,,,,,,,,,,,,,,,,,,,,,,,,,,,,,,,,,,,,,,,,,,,,,"[]",,,,,,,,,,,,
"6609454189fd9f3d89bb1a92","2024-03-15T19:18:06.917Z","[]","[]","[]","[]",,,"[""None""]","[]","[""water""]","[""Hexane""]","[""wt%""]","[""mol/L""]","[""w/v%""]","[]","c1cc7ccc1CNC2CCCCC2NCc3ccc(cc3)CNC4CCCCC4NCc5ccc(cc5)CNC6CCCCC6NC7","2","O=C(Cl)c1ccc(C(Cl)=O)cc1","0.1",false,"Dead-end",1,25,13.8,"Methanol","Dye","Acid fuchsine (trisodium salt)",585.5,,,1,"[""AFM"",""FTIR"",""SEM"",""XPS"",""TEM""]",3.6,1.4,90,true,false,"Accepted","[""TFC""]","[""Polyamide""]","[]","[""Polyacrylonitrile""]","[""None""]","65f49eee090a66729fd733e7","2024-03-15T19:18:06.843Z","2020-01-01T00:00:00.000Z","Molecularly-porous ultrathin membranes for highly selective organic solvent nanofiltration","Scientific Report","backOffice","10.1038/s41467-020-19404-6","65dd992c1850430560c1989b","Huang","https://doi.org/10.1038/s41467-020-19404-6",0,"Composite","MPCM-2/PAN-10s AF/Meth","Scientific report","Interfacial Polymerization","[]","Commercial",,96.5,"4916",0,,,,,,21.7,,,,,"Cl.Cl","0.1",,,,,,,,,,,,,,,,,,,,,,,,,,,,,,,,,,,,,,,,,,,,,,,,,,,,,,,,,,,,,,,,,"[]",,,,,,,,,,,,
"6609455689fd9f3d89bb1a95","2024-03-15T19:18:06.917Z","[]","[]","[]","[]",,,"[""None""]","[]","[""water""]","[""Hexane""]","[""wt%""]","[""mol/L""]","[""w/v%""]","[]","c1cc7ccc1CNC2CCCCC2NCc3ccc(cc3)CNC4CCCCC4NCc5ccc(cc5)CNC6CCCCC6NC7","2","O=C(Cl)c1ccc(C(Cl)=O)cc1","0.1",false,"Dead-end",1,25,13.8,"water",,"Congo red (disodium salt)",696.66,,,1,"[""AFM"",""FTIR"",""SEM"",""XPS"",""TEM""]",5.1,3.6,90,true,false,"Accepted","[""TFC""]","[""Polyamide""]","[]","[""Polyacrylonitrile""]","[""None""]","65f49eee090a66729fd733e7","2024-03-15T19:18:06.843Z","2020-01-01T00:00:00.000Z","Molecularly-porous ultrathin membranes for highly selective organic solvent nanofiltration","Scientific Report","backOffice","10.1038/s41467-020-19404-6","65dd992c1850430560c1989b","Huang","https://doi.org/10.1038/s41467-020-19404-6",0,"Composite","MPCM-2/PAN-30s water permeance","Scientific report","Interfacial Polymerization","[]","Commercial",,,"4917",0,,,,,,13,,,,,"Cl.Cl","0.1",,,,,,,,,,,,,,,,,,,,,,,,,,,,,,,,,,,,,,,,,,,,,,,,,,,,,,,,,,,,,,,,,"[]",,,,,,,,,,,,
"6609464d89fd9f3d89bb1aa1","2024-03-15T19:18:06.917Z","[]","[]","[]","[]",,,"[""None""]","[]","[""water""]","[""Hexane""]","[""wt%""]","[""mol/L""]","[""w/v%""]","[]","c1cc7ccc1CNC2CCCCC2NCc3ccc(cc3)CNC4CCCCC4NCc5ccc(cc5)CNC6CCCCC6NC7","2","O=C(Cl)c1ccc(C(Cl)=O)cc1","0.1",false,"Dead-end",1,25,13.8,"Methanol","Dye","Congo red (disodium salt)",696.66,,,1,"[""AFM"",""FTIR"",""SEM"",""XPS"",""TEM""]",3.6,1.4,90,true,false,"Accepted","[""TFC""]","[""Polyamide""]","[]","[""Polyacrylonitrile""]","[""None""]","65f49eee090a66729fd733e7","2024-03-15T19:18:06.843Z","2020-01-01T00:00:00.000Z","Molecularly-porous ultrathin membranes for highly selective organic solvent nanofiltration","Scientific Report","backOffice","10.1038/s41467-020-19404-6","65dd992c1850430560c1989b","Huang","https://doi.org/10.1038/s41467-020-19404-6",0,"Composite","MPCM-2/PAN-10s CR/Meth","Scientific report","Interfacial Polymerization","[]","Commercial",,96.5,"4918",0,,,,,,21.7,,,,,"Cl.Cl","0.1",,,,,,,,,,,,,,,,,,,,,,,,,,,,,,,,,,,,,,,,,,,,,,,,,,,,,,,,,,,,,,,,,"[]",,,,,,,,,,,,
"660946e789fd9f3d89bb1aa4","2024-03-15T19:18:06.917Z","[]","[]","[]","[]",,,"[""None""]","[]","[""water""]","[""Hexane""]","[""wt%""]","[""mol/L""]","[""w/v%""]","[]","c1cc7ccc1CNC2CCCCC2NCc3ccc(cc3)CNC4CCCCC4NCc5ccc(cc5)CNC6CCCCC6NC7","2","O=C(Cl)c1ccc(C(Cl)=O)cc1","0.1",false,"Dead-end",1,25,13.8,"Methanol","Dye","Methyl red",296.3,,,1,"[""AFM"",""FTIR"",""SEM"",""XPS"",""TEM""]",5.1,3.6,90,true,false,"Accepted","[""TFC""]","[""Polyamide""]","[]","[""Polyacrylonitrile""]","[""None""]","65f49eee090a66729fd733e7","2024-03-15T19:18:06.843Z","2020-01-01T00:00:00.000Z","Molecularly-porous ultrathin membranes for highly selective organic solvent nanofiltration","Scientific Report","backOffice","10.1038/s41467-020-19404-6","65dd992c1850430560c1989b","Huang","https://doi.org/10.1038/s41467-020-19404-6",0,"Composite","MPCM-2/PAN-30s MR/Meth","Scientific report","Interfacial Polymerization","[]","Commercial",,75.8,"4919",0,,,,,,19.8,,,,,"Cl.Cl","0.1",,,,,,,,,,,,,,,,,,,,,,,,,,,,,,,,,,,,,,,,,,,,,,,,,,,,,,,,,,,,,,,,,"[]",,,,,,,,,,,,
"6609470489fd9f3d89bb1aa7","2024-03-15T19:18:06.917Z","[]","[]","[]","[]",,,"[""None""]","[]","[""water""]","[""Hexane""]","[""wt%""]","[""mol/L""]","[""w/v%""]","[]","c1cc7ccc1CNC2CCCCC2NCc3ccc(cc3)CNC4CCCCC4NCc5ccc(cc5)CNC6CCCCC6NC7","2","O=C(Cl)c1ccc(C(Cl)=O)cc1","0.1",false,"Dead-end",1,25,13.8,"Methanol","Dye","Methyl orange (sodium salt)",327.33,,,1,"[""AFM"",""FTIR"",""SEM"",""XPS"",""TEM""]",5.1,3.6,90,true,false,"Accepted","[""TFC""]","[""Polyamide""]","[]","[""Polyacrylonitrile""]","[""None""]","65f49eee090a66729fd733e7","2024-03-15T19:18:06.843Z","2020-01-01T00:00:00.000Z","Molecularly-porous ultrathin membranes for highly selective organic solvent nanofiltration","Scientific Report","backOffice","10.1038/s41467-020-19404-6","65dd992c1850430560c1989b","Huang","https://doi.org/10.1038/s41467-020-19404-6",0,"Composite","MPCM-2/PAN-30s MO/Meth","Scientific report","Interfacial Polymerization","[]","Commercial",,75.4,"4920",0,,,,,,19.8,,,,,"Cl.Cl","0.1",,,,,,,,,,,,,,,,,,,,,,,,,,,,,,,,,,,,,,,,,,,,,,,,,,,,,,,,,,,,,,,,,"[]",,,,,,,,,,,,
"6609472889fd9f3d89bb1aaa","2024-03-15T19:18:06.917Z","[]","[]","[]","[]",,,"[""None""]","[]","[""water""]","[""Hexane""]","[""wt%""]","[""mol/L""]","[""w/v%""]","[]","c1cc7ccc1CNC2CCCCC2NCc3ccc(cc3)CNC4CCCCC4NCc5ccc(cc5)CNC6CCCCC6NC7","2","O=C(Cl)c1ccc(C(Cl)=O)cc1","0.1",false,"Dead-end",1,25,13.8,"Methanol","Dye","Orange G (disodium salt)",452.38,,,1,"[""AFM"",""FTIR"",""SEM"",""XPS"",""TEM""]",5.1,3.6,90,true,false,"Accepted","[""TFC""]","[""Polyamide""]","[]","[""Polyacrylonitrile""]","[""None""]","65f49eee090a66729fd733e7","2024-03-15T19:18:06.843Z","2020-01-01T00:00:00.000Z","Molecularly-porous ultrathin membranes for highly selective organic solvent nanofiltration","Scientific Report","backOffice","10.1038/s41467-020-19404-6","65dd992c1850430560c1989b","Huang","https://doi.org/10.1038/s41467-020-19404-6",0,"Composite","MPCM-2/PAN-30s OG/Meth","Scientific report","Interfacial Polymerization","[]","Commercial",,96.1,"4921",0,,,,,,19.8,,,,,"Cl.Cl","0.1",,,,,,,,,,,,,,,,,,,,,,,,,,,,,,,,,,,,,,,,,,,,,,,,,,,,,,,,,,,,,,,,,"[]",,,,,,,,,,,,
"6609473e89fd9f3d89bb1aad","2024-03-15T19:18:06.917Z","[]","[]","[]","[]",,,"[""None""]","[]","[""water""]","[""Hexane""]","[""wt%""]","[""mol/L""]","[""w/v%""]","[]","c1cc7ccc1CNC2CCCCC2NCc3ccc(cc3)CNC4CCCCC4NCc5ccc(cc5)CNC6CCCCC6NC7","2","O=C(Cl)c1ccc(C(Cl)=O)cc1","0.1",false,"Dead-end",1,25,13.8,"Methanol","Dye","Acid fuchsine (trisodium salt)",585.5,,,1,"[""AFM"",""FTIR"",""SEM"",""XPS"",""TEM""]",5.1,3.6,90,true,false,"Accepted","[""TFC""]","[""Polyamide""]","[]","[""Polyacrylonitrile""]","[""None""]","65f49eee090a66729fd733e7","2024-03-15T19:18:06.843Z","2020-01-01T00:00:00.000Z","Molecularly-porous ultrathin membranes for highly selective organic solvent nanofiltration","Scientific Report","backOffice","10.1038/s41467-020-19404-6","65dd992c1850430560c1989b","Huang","https://doi.org/10.1038/s41467-020-19404-6",0,"Composite","MPCM-2/PAN-30s AF/Meth","Scientific report","Interfacial Polymerization","[]","Commercial",,95.9,"4922",0,,,,,,19.8,,,,,"Cl.Cl","0.1",,,,,,,,,,,,,,,,,,,,,,,,,,,,,,,,,,,,,,,,,,,,,,,,,,,,,,,,,,,,,,,,,"[]",,,,,,,,,,,,
"6609475589fd9f3d89bb1ab0","2024-03-15T19:18:06.917Z","[]","[]","[]","[]",,,"[""None""]","[]","[""water""]","[""Hexane""]","[""wt%""]","[""mol/L""]","[""w/v%""]","[]","c1cc7ccc1CNC2CCCCC2NCc3ccc(cc3)CNC4CCCCC4NCc5ccc(cc5)CNC6CCCCC6NC7","2","O=C(Cl)c1ccc(C(Cl)=O)cc1","0.1",false,"Dead-end",1,25,13.8,"Methanol","Dye","Congo red (disodium salt)",696.66,,,1,"[""AFM"",""FTIR"",""SEM"",""XPS"",""TEM""]",5.1,3.6,90,true,false,"Accepted","[""TFC""]","[""Polyamide""]","[]","[""Polyacrylonitrile""]","[""None""]","65f49eee090a66729fd733e7","2024-03-15T19:18:06.843Z","2020-01-01T00:00:00.000Z","Molecularly-porous ultrathin membranes for highly selective organic solvent nanofiltration","Scientific Report","backOffice","10.1038/s41467-020-19404-6","65dd992c1850430560c1989b","Huang","https://doi.org/10.1038/s41467-020-19404-6",0,"Composite","MPCM-2/PAN-30s CR/Meth","Scientific report","Interfacial Polymerization","[]","Commercial",,97.1,"4923",0,,,,,,19.8,,,,,"Cl.Cl","0.1",,,,,,,,,,,,,,,,,,,,,,,,,,,,,,,,,,,,,,,,,,,,,,,,,,,,,,,,,,,,,,,,,"[]",,,,,,,,,,,,
"660947df89fd9f3d89bb1ab3","2024-03-15T19:18:06.917Z","[]","[]","[]","[]",,,"[""None""]","[]","[""water""]","[""Hexane""]","[""wt%""]","[""mol/L""]","[""w/v%""]","[]","c1cc7ccc1CNC2CCCCC2NCc3ccc(cc3)CNC4CCCCC4NCc5ccc(cc5)CNC6CCCCC6NC7","2","O=C(Cl)c1ccc(C(Cl)=O)cc1","0.1",false,"Dead-end",1,25,13.8,"water",,,696.66,,,1,"[""AFM"",""FTIR"",""SEM"",""XPS"",""TEM""]",6,4.5,90,true,false,"Accepted","[""TFC""]","[""Polyamide""]","[]","[""Polyacrylonitrile""]","[""None""]","65f49eee090a66729fd733e7","2024-03-15T19:18:06.843Z","2020-01-01T00:00:00.000Z","Molecularly-porous ultrathin membranes for highly selective organic solvent nanofiltration","Scientific Report","backOffice","10.1038/s41467-020-19404-6","65dd992c1850430560c1989b","Huang","https://doi.org/10.1038/s41467-020-19404-6",0,"Composite","MPCM-2/PAN-1min water permeance","Scientific report","Interfacial Polymerization","[]","Commercial",,,"4924",0,,,,,,11.7,,,,,"Cl.Cl","0.1",,,,,,,,,,,,,,,,,,,,,,,,,,,,,,,,,,,,,,,,,,,,,,,,,,,,,,,,,,,,,,,,,"[]",,,,,,,,,,,,
"6609482689fd9f3d89bb1ab6","2024-03-15T19:18:06.917Z","[]","[]","[]","[]",,,"[""None""]","[]","[""water""]","[""Hexane""]","[""wt%""]","[""mol/L""]","[""w/v%""]","[]","c1cc7ccc1CNC2CCCCC2NCc3ccc(cc3)CNC4CCCCC4NCc5ccc(cc5)CNC6CCCCC6NC7","2","O=C(Cl)c1ccc(C(Cl)=O)cc1","0.1",false,"Dead-end",1,25,13.8,"Methanol","Dye","Methyl red",296.3,,,1,"[""AFM"",""FTIR"",""SEM"",""XPS"",""TEM""]",6,4.5,90,true,false,"Accepted","[""TFC""]","[""Polyamide""]","[]","[""Polyacrylonitrile""]","[""None""]","65f49eee090a66729fd733e7","2024-03-15T19:18:06.843Z","2020-01-01T00:00:00.000Z","Molecularly-porous ultrathin membranes for highly selective organic solvent nanofiltration","Scientific Report","backOffice","10.1038/s41467-020-19404-6","65dd992c1850430560c1989b","Huang","https://doi.org/10.1038/s41467-020-19404-6",0,"Composite","MPCM-2/PAN-1min MR/Meth","Scientific report","Interfacial Polymerization","[]","Commercial",,78.7,"4925",0,,,,,,18.4,,,,,"Cl.Cl","0.1",,,,,,,,,,,,,,,,,,,,,,,,,,,,,,,,,,,,,,,,,,,,,,,,,,,,,,,,,,,,,,,,,"[]",,,,,,,,,,,,
"6609484689fd9f3d89bb1ab9","2024-03-15T19:18:06.917Z","[]","[]","[]","[]",,,"[""None""]","[]","[""water""]","[""Hexane""]","[""wt%""]","[""mol/L""]","[""w/v%""]","[]","c1cc7ccc1CNC2CCCCC2NCc3ccc(cc3)CNC4CCCCC4NCc5ccc(cc5)CNC6CCCCC6NC7","2","O=C(Cl)c1ccc(C(Cl)=O)cc1","0.1",false,"Dead-end",1,25,13.8,"Methanol","Dye","Methyl orange (sodium salt)",327.33,,,1,"[""AFM"",""FTIR"",""SEM"",""XPS"",""TEM""]",6,4.5,90,true,false,"Accepted","[""TFC""]","[""Polyamide""]","[]","[""Polyacrylonitrile""]","[""None""]","65f49eee090a66729fd733e7","2024-03-15T19:18:06.843Z","2020-01-01T00:00:00.000Z","Molecularly-porous ultrathin membranes for highly selective organic solvent nanofiltration","Scientific Report","backOffice","10.1038/s41467-020-19404-6","65dd992c1850430560c1989b","Huang","https://doi.org/10.1038/s41467-020-19404-6",0,"Composite","MPCM-2/PAN-1min MO/Meth","Scientific report","Interfacial Polymerization","[]","Commercial",,73.6,"4926",0,,,,,,18.4,,,,,"Cl.Cl","0.1",,,,,,,,,,,,,,,,,,,,,,,,,,,,,,,,,,,,,,,,,,,,,,,,,,,,,,,,,,,,,,,,,"[]",,,,,,,,,,,,
"6609485f89fd9f3d89bb1abc","2024-03-15T19:18:06.917Z","[]","[]","[]","[]",,,"[""None""]","[]","[""water""]","[""Hexane""]","[""wt%""]","[""mol/L""]","[""w/v%""]","[]","c1cc7ccc1CNC2CCCCC2NCc3ccc(cc3)CNC4CCCCC4NCc5ccc(cc5)CNC6CCCCC6NC7","2","O=C(Cl)c1ccc(C(Cl)=O)cc1","0.1",false,"Dead-end",1,25,13.8,"Methanol","Dye","Orange G (disodium salt)",452.38,,,1,"[""AFM"",""FTIR"",""SEM"",""XPS"",""TEM""]",6,4.5,90,true,false,"Accepted","[""TFC""]","[""Polyamide""]","[]","[""Polyacrylonitrile""]","[""None""]","65f49eee090a66729fd733e7","2024-03-15T19:18:06.843Z","2020-01-01T00:00:00.000Z","Molecularly-porous ultrathin membranes for highly selective organic solvent nanofiltration","Scientific Report","backOffice","10.1038/s41467-020-19404-6","65dd992c1850430560c1989b","Huang","https://doi.org/10.1038/s41467-020-19404-6",0,"Composite","MPCM-2/PAN-1min OG/Meth","Scientific report","Interfacial Polymerization","[]","Commercial",,97.5,"4927",0,,,,,,18.4,,,,,"Cl.Cl","0.1",,,,,,,,,,,,,,,,,,,,,,,,,,,,,,,,,,,,,,,,,,,,,,,,,,,,,,,,,,,,,,,,,"[]",,,,,,,,,,,,
"6609487689fd9f3d89bb1abf","2024-03-15T19:18:06.917Z","[]","[]","[]","[]",,,"[""None""]","[]","[""water""]","[""Hexane""]","[""wt%""]","[""mol/L""]","[""w/v%""]","[]","c1cc7ccc1CNC2CCCCC2NCc3ccc(cc3)CNC4CCCCC4NCc5ccc(cc5)CNC6CCCCC6NC7","2","O=C(Cl)c1ccc(C(Cl)=O)cc1","0.1",false,"Dead-end",1,25,13.8,"Methanol","Dye","Acid fuchsine (trisodium salt)",585.5,,,1,"[""AFM"",""FTIR"",""SEM"",""XPS"",""TEM""]",6,4.5,90,true,false,"Accepted","[""TFC""]","[""Polyamide""]","[]","[""Polyacrylonitrile""]","[""None""]","65f49eee090a66729fd733e7","2024-03-15T19:18:06.843Z","2020-01-01T00:00:00.000Z","Molecularly-porous ultrathin membranes for highly selective organic solvent nanofiltration","Scientific Report","backOffice","10.1038/s41467-020-19404-6","65dd992c1850430560c1989b","Huang","https://doi.org/10.1038/s41467-020-19404-6",0,"Composite","MPCM-2/PAN-1min AF/Meth","Scientific report","Interfacial Polymerization","[]","Commercial",,96.8,"4928",0,,,,,,18.4,,,,,"Cl.Cl","0.1",,,,,,,,,,,,,,,,,,,,,,,,,,,,,,,,,,,,,,,,,,,,,,,,,,,,,,,,,,,,,,,,,"[]",,,,,,,,,,,,
"6609488f89fd9f3d89bb1ac2","2024-03-15T19:18:06.917Z","[]","[]","[]","[]",,,"[""None""]","[]","[""water""]","[""Hexane""]","[""wt%""]","[""mol/L""]","[""w/v%""]","[]","c1cc7ccc1CNC2CCCCC2NCc3ccc(cc3)CNC4CCCCC4NCc5ccc(cc5)CNC6CCCCC6NC7","2","O=C(Cl)c1ccc(C(Cl)=O)cc1","0.1",false,"Dead-end",1,25,13.8,"Methanol","Dye","Congo red (disodium salt)",696.66,,,1,"[""AFM"",""FTIR"",""SEM"",""XPS"",""TEM""]",6,4.5,90,true,false,"Accepted","[""TFC""]","[""Polyamide""]","[]","[""Polyacrylonitrile""]","[""None""]","65f49eee090a66729fd733e7","2024-03-15T19:18:06.843Z","2020-01-01T00:00:00.000Z","Molecularly-porous ultrathin membranes for highly selective organic solvent nanofiltration","Scientific Report","backOffice","10.1038/s41467-020-19404-6","65dd992c1850430560c1989b","Huang","https://doi.org/10.1038/s41467-020-19404-6",0,"Composite","MPCM-2/PAN-1min CR/Meth","Scientific report","Interfacial Polymerization","[]","Commercial",,96.6,"4929",0,,,,,,18.4,,,,,"Cl.Cl","0.1",,,,,,,,,,,,,,,,,,,,,,,,,,,,,,,,,,,,,,,,,,,,,,,,,,,,,,,,,,,,,,,,,"[]",,,,,,,,,,,,
"660948cf89fd9f3d89bb1ac5","2024-03-15T19:18:06.917Z","[]","[]","[]","[]",,,"[""None""]","[]","[""water""]","[""Hexane""]","[""wt%""]","[""mol/L""]","[""w/v%""]","[]","c1cc7ccc1CNC2CCCCC2NCc3ccc(cc3)CNC4CCCCC4NCc5ccc(cc5)CNC6CCCCC6NC7","2","O=C(Cl)c1ccc(C(Cl)=O)cc1","0.1",false,"Dead-end",1,25,13.8,"water",,,696.66,,,1,"[""AFM"",""FTIR"",""SEM"",""XPS"",""TEM""]",8.3,6.9,90,true,false,"Accepted","[""TFC""]","[""Polyamide""]","[]","[""Polyacrylonitrile""]","[""None""]","65f49eee090a66729fd733e7","2024-03-15T19:18:06.843Z","2020-01-01T00:00:00.000Z","Molecularly-porous ultrathin membranes for highly selective organic solvent nanofiltration","Scientific Report","backOffice","10.1038/s41467-020-19404-6","65dd992c1850430560c1989b","Huang","https://doi.org/10.1038/s41467-020-19404-6",0,"Composite","MPCM-2/PAN-2min water permeance","Scientific report","Interfacial Polymerization","[]","Commercial",,,"4930",0,,,,,,8,,,,,"Cl.Cl","0.1",,,,,,,,,,,,,,,,,,,,,,,,,,,,,,,,,,,,,,,,,,,,,,,,,,,,,,,,,,,,,,,,,"[]",,,,,,,,,,,,
"6609490c89fd9f3d89bb1ac8","2024-03-15T19:18:06.917Z","[]","[]","[]","[]",,,"[""None""]","[]","[""water""]","[""Hexane""]","[""wt%""]","[""mol/L""]","[""w/v%""]","[]","c1cc7ccc1CNC2CCCCC2NCc3ccc(cc3)CNC4CCCCC4NCc5ccc(cc5)CNC6CCCCC6NC7","2","O=C(Cl)c1ccc(C(Cl)=O)cc1","0.1",false,"Dead-end",1,25,13.8,"Methanol","Dye","Methyl red",296.3,,,1,"[""AFM"",""FTIR"",""SEM"",""XPS"",""TEM""]",8.3,6.9,90,true,false,"Accepted","[""TFC""]","[""Polyamide""]","[]","[""Polyacrylonitrile""]","[""None""]","65f49eee090a66729fd733e7","2024-03-15T19:18:06.843Z","2020-01-01T00:00:00.000Z","Molecularly-porous ultrathin membranes for highly selective organic solvent nanofiltration","Scientific Report","backOffice","10.1038/s41467-020-19404-6","65dd992c1850430560c1989b","Huang","https://doi.org/10.1038/s41467-020-19404-6",0,"Composite","MPCM-2/PAN-2min MR/Meth","Scientific report","Interfacial Polymerization","[]","Commercial",,78.3,"4931",0,,,,,,14.3,,,,,"Cl.Cl","0.1",,,,,,,,,,,,,,,,,,,,,,,,,,,,,,,,,,,,,,,,,,,,,,,,,,,,,,,,,,,,,,,,,"[]",,,,,,,,,,,,
"6609492989fd9f3d89bb1acb","2024-03-15T19:18:06.917Z","[]","[]","[]","[]",,,"[""None""]","[]","[""water""]","[""Hexane""]","[""wt%""]","[""mol/L""]","[""w/v%""]","[]","c1cc7ccc1CNC2CCCCC2NCc3ccc(cc3)CNC4CCCCC4NCc5ccc(cc5)CNC6CCCCC6NC7","2","O=C(Cl)c1ccc(C(Cl)=O)cc1","0.1",false,"Dead-end",1,25,13.8,"Methanol","Dye","Methyl orange (sodium salt)",327.33,,,1,"[""AFM"",""FTIR"",""SEM"",""XPS"",""TEM""]",8.3,6.9,90,true,false,"Accepted","[""TFC""]","[""Polyamide""]","[]","[""Polyacrylonitrile""]","[""None""]","65f49eee090a66729fd733e7","2024-03-15T19:18:06.843Z","2020-01-01T00:00:00.000Z","Molecularly-porous ultrathin membranes for highly selective organic solvent nanofiltration","Scientific Report","backOffice","10.1038/s41467-020-19404-6","65dd992c1850430560c1989b","Huang","https://doi.org/10.1038/s41467-020-19404-6",0,"Composite","MPCM-2/PAN-2min MO/Meth","Scientific report","Interfacial Polymerization","[]","Commercial",,75.1,"4932",0,,,,,,14.3,,,,,"Cl.Cl","0.1",,,,,,,,,,,,,,,,,,,,,,,,,,,,,,,,,,,,,,,,,,,,,,,,,,,,,,,,,,,,,,,,,"[]",,,,,,,,,,,,
"6609494089fd9f3d89bb1ace","2024-03-15T19:18:06.917Z","[]","[]","[]","[]",,,"[""None""]","[]","[""water""]","[""Hexane""]","[""wt%""]","[""mol/L""]","[""w/v%""]","[]","c1cc7ccc1CNC2CCCCC2NCc3ccc(cc3)CNC4CCCCC4NCc5ccc(cc5)CNC6CCCCC6NC7","2","O=C(Cl)c1ccc(C(Cl)=O)cc1","0.1",false,"Dead-end",1,25,13.8,"Methanol","Dye","Orange G (disodium salt)",452.38,,,1,"[""AFM"",""FTIR"",""SEM"",""XPS"",""TEM""]",8.3,6.9,90,true,false,"Accepted","[""TFC""]","[""Polyamide""]","[]","[""Polyacrylonitrile""]","[""None""]","65f49eee090a66729fd733e7","2024-03-15T19:18:06.843Z","2020-01-01T00:00:00.000Z","Molecularly-porous ultrathin membranes for highly selective organic solvent nanofiltration","Scientific Report","backOffice","10.1038/s41467-020-19404-6","65dd992c1850430560c1989b","Huang","https://doi.org/10.1038/s41467-020-19404-6",0,"Composite","MPCM-2/PAN-2min OG/Meth","Scientific report","Interfacial Polymerization","[]","Commercial",,95.9,"4933",0,,,,,,14.3,,,,,"Cl.Cl","0.1",,,,,,,,,,,,,,,,,,,,,,,,,,,,,,,,,,,,,,,,,,,,,,,,,,,,,,,,,,,,,,,,,"[]",,,,,,,,,,,,
"6609495889fd9f3d89bb1ad1","2024-03-15T19:18:06.917Z","[]","[]","[]","[]",,,"[""None""]","[]","[""water""]","[""Hexane""]","[""wt%""]","[""mol/L""]","[""w/v%""]","[]","c1cc7ccc1CNC2CCCCC2NCc3ccc(cc3)CNC4CCCCC4NCc5ccc(cc5)CNC6CCCCC6NC7","2","O=C(Cl)c1ccc(C(Cl)=O)cc1","0.1",false,"Dead-end",1,25,13.8,"Methanol","Dye","Acid fuchsine (trisodium salt)",585.5,,,1,"[""AFM"",""FTIR"",""SEM"",""XPS"",""TEM""]",8.3,6.9,90,true,false,"Accepted","[""TFC""]","[""Polyamide""]","[]","[""Polyacrylonitrile""]","[""None""]","65f49eee090a66729fd733e7","2024-03-15T19:18:06.843Z","2020-01-01T00:00:00.000Z","Molecularly-porous ultrathin membranes for highly selective organic solvent nanofiltration","Scientific Report","backOffice","10.1038/s41467-020-19404-6","65dd992c1850430560c1989b","Huang","https://doi.org/10.1038/s41467-020-19404-6",0,"Composite","MPCM-2/PAN-2min AF/Meth","Scientific report","Interfacial Polymerization","[]","Commercial",,98.5,"4934",0,,,,,,14.3,,,,,"Cl.Cl","0.1",,,,,,,,,,,,,,,,,,,,,,,,,,,,,,,,,,,,,,,,,,,,,,,,,,,,,,,,,,,,,,,,,"[]",,,,,,,,,,,,
"6609496d89fd9f3d89bb1ad4","2024-03-15T19:18:06.917Z","[]","[]","[]","[]",,,"[""None""]","[]","[""water""]","[""Hexane""]","[""wt%""]","[""mol/L""]","[""w/v%""]","[]","c1cc7ccc1CNC2CCCCC2NCc3ccc(cc3)CNC4CCCCC4NCc5ccc(cc5)CNC6CCCCC6NC7","2","O=C(Cl)c1ccc(C(Cl)=O)cc1","0.1",false,"Dead-end",1,25,13.8,"Methanol","Dye","Congo red (disodium salt)",696.66,,,1,"[""AFM"",""FTIR"",""SEM"",""XPS"",""TEM""]",8.3,6.9,90,true,false,"Accepted","[""TFC""]","[""Polyamide""]","[]","[""Polyacrylonitrile""]","[""None""]","65f49eee090a66729fd733e7","2024-03-15T19:18:06.843Z","2020-01-01T00:00:00.000Z","Molecularly-porous ultrathin membranes for highly selective organic solvent nanofiltration","Scientific Report","backOffice","10.1038/s41467-020-19404-6","65dd992c1850430560c1989b","Huang","https://doi.org/10.1038/s41467-020-19404-6",0,"Composite","MPCM-2/PAN-2min CR/Meth","Scientific report","Interfacial Polymerization","[]","Commercial",,97.9,"4935",0,,,,,,14.3,,,,,"Cl.Cl","0.1",,,,,,,,,,,,,,,,,,,,,,,,,,,,,,,,,,,,,,,,,,,,,,,,,,,,,,,,,,,,,,,,,"[]",,,,,,,,,,,,
"660949b989fd9f3d89bb1ad7","2024-03-15T19:18:06.917Z","[]","[]","[]","[]",,,"[""None""]","[]","[""water""]","[""Hexane""]","[""wt%""]","[""mol/L""]","[""w/v%""]","[]","c1cc7ccc1CNC2CCCCC2NCc3ccc(cc3)CNC4CCCCC4NCc5ccc(cc5)CNC6CCCCC6NC7","2","O=C(Cl)c1ccc(C(Cl)=O)cc1","0.1",false,"Dead-end",1,25,13.8,"water",,,696.66,,,1,"[""AFM"",""FTIR"",""SEM"",""XPS"",""TEM""]",9.8,9,90,true,false,"Accepted","[""TFC""]","[""Polyamide""]","[]","[""Polyacrylonitrile""]","[""None""]","65f49eee090a66729fd733e7","2024-03-15T19:18:06.843Z","2020-01-01T00:00:00.000Z","Molecularly-porous ultrathin membranes for highly selective organic solvent nanofiltration","Scientific Report","backOffice","10.1038/s41467-020-19404-6","65dd992c1850430560c1989b","Huang","https://doi.org/10.1038/s41467-020-19404-6",0,"Composite","MPCM-2/PAN-4min water permeance","Scientific report","Interfacial Polymerization","[]","Commercial",,,"4936",0,,,,,,5.3,,,,,"Cl.Cl","0.1",,,,,,,,,,,,,,,,,,,,,,,,,,,,,,,,,,,,,,,,,,,,,,,,,,,,,,,,,,,,,,,,,"[]",,,,,,,,,,,,
"660949eb89fd9f3d89bb1ada","2024-03-15T19:18:06.917Z","[]","[]","[]","[]",,,"[""None""]","[]","[""water""]","[""Hexane""]","[""wt%""]","[""mol/L""]","[""w/v%""]","[]","c1cc7ccc1CNC2CCCCC2NCc3ccc(cc3)CNC4CCCCC4NCc5ccc(cc5)CNC6CCCCC6NC7","2","O=C(Cl)c1ccc(C(Cl)=O)cc1","0.1",false,"Dead-end",1,25,13.8,"Methanol","Dye","Methyl red",296.3,,,1,"[""AFM"",""FTIR"",""SEM"",""XPS"",""TEM""]",9.8,9,90,true,false,"Accepted","[""TFC""]","[""Polyamide""]","[]","[""Polyacrylonitrile""]","[""None""]","65f49eee090a66729fd733e7","2024-03-15T19:18:06.843Z","2020-01-01T00:00:00.000Z","Molecularly-porous ultrathin membranes for highly selective organic solvent nanofiltration","Scientific Report","backOffice","10.1038/s41467-020-19404-6","65dd992c1850430560c1989b","Huang","https://doi.org/10.1038/s41467-020-19404-6",0,"Composite","MPCM-2/PAN-4min MR/Meth","Scientific report","Interfacial Polymerization","[]","Commercial",,76.1,"4937",0,,,,,,11.1,,,,,"Cl.Cl","0.1",,,,,,,,,,,,,,,,,,,,,,,,,,,,,,,,,,,,,,,,,,,,,,,,,,,,,,,,,,,,,,,,,"[]",,,,,,,,,,,,
"66094a0789fd9f3d89bb1add","2024-03-15T19:18:06.917Z","[]","[]","[]","[]",,,"[""None""]","[]","[""water""]","[""Hexane""]","[""wt%""]","[""mol/L""]","[""w/v%""]","[]","c1cc7ccc1CNC2CCCCC2NCc3ccc(cc3)CNC4CCCCC4NCc5ccc(cc5)CNC6CCCCC6NC7","2","O=C(Cl)c1ccc(C(Cl)=O)cc1","0.1",false,"Dead-end",1,25,13.8,"Methanol","Dye","Methyl orange (sodium salt)",327.33,,,1,"[""AFM"",""FTIR"",""SEM"",""XPS"",""TEM""]",9.8,9,90,true,false,"Accepted","[""TFC""]","[""Polyamide""]","[]","[""Polyacrylonitrile""]","[""None""]","65f49eee090a66729fd733e7","2024-03-15T19:18:06.843Z","2020-01-01T00:00:00.000Z","Molecularly-porous ultrathin membranes for highly selective organic solvent nanofiltration","Scientific Report","backOffice","10.1038/s41467-020-19404-6","65dd992c1850430560c1989b","Huang","https://doi.org/10.1038/s41467-020-19404-6",0,"Composite","MPCM-2/PAN-4min MO/Meth","Scientific report","Interfacial Polymerization","[]","Commercial",,75.7,"4938",0,,,,,,11.1,,,,,"Cl.Cl","0.1",,,,,,,,,,,,,,,,,,,,,,,,,,,,,,,,,,,,,,,,,,,,,,,,,,,,,,,,,,,,,,,,,"[]",,,,,,,,,,,,
"66094a2389fd9f3d89bb1ae0","2024-03-15T19:18:06.917Z","[]","[]","[]","[]",,,"[""None""]","[]","[""water""]","[""Hexane""]","[""wt%""]","[""mol/L""]","[""w/v%""]","[]","c1cc7ccc1CNC2CCCCC2NCc3ccc(cc3)CNC4CCCCC4NCc5ccc(cc5)CNC6CCCCC6NC7","2","O=C(Cl)c1ccc(C(Cl)=O)cc1","0.1",false,"Dead-end",1,25,13.8,"Methanol","Dye","Orange G (disodium salt)",452.38,,,1,"[""AFM"",""FTIR"",""SEM"",""XPS"",""TEM""]",9.8,9,90,true,false,"Accepted","[""TFC""]","[""Polyamide""]","[]","[""Polyacrylonitrile""]","[""None""]","65f49eee090a66729fd733e7","2024-03-15T19:18:06.843Z","2020-01-01T00:00:00.000Z","Molecularly-porous ultrathin membranes for highly selective organic solvent nanofiltration","Scientific Report","backOffice","10.1038/s41467-020-19404-6","65dd992c1850430560c1989b","Huang","https://doi.org/10.1038/s41467-020-19404-6",0,"Composite","MPCM-2/PAN-4min OG/Meth","Scientific report","Interfacial Polymerization","[]","Commercial",,96.6,"4939",0,,,,,,11.1,,,,,"Cl.Cl","0.1",,,,,,,,,,,,,,,,,,,,,,,,,,,,,,,,,,,,,,,,,,,,,,,,,,,,,,,,,,,,,,,,,"[]",,,,,,,,,,,,
"66094a3b89fd9f3d89bb1ae3","2024-03-15T19:18:06.917Z","[]","[]","[]","[]",,,"[""None""]","[]","[""water""]","[""Hexane""]","[""wt%""]","[""mol/L""]","[""w/v%""]","[]","c1cc7ccc1CNC2CCCCC2NCc3ccc(cc3)CNC4CCCCC4NCc5ccc(cc5)CNC6CCCCC6NC7","2","O=C(Cl)c1ccc(C(Cl)=O)cc1","0.1",false,"Dead-end",1,25,13.8,"Methanol","Dye","Acid fuchsine (trisodium salt)",585.5,,,1,"[""AFM"",""FTIR"",""SEM"",""XPS"",""TEM""]",9.8,9,90,true,false,"Accepted","[""TFC""]","[""Polyamide""]","[]","[""Polyacrylonitrile""]","[""None""]","65f49eee090a66729fd733e7","2024-03-15T19:18:06.843Z","2020-01-01T00:00:00.000Z","Molecularly-porous ultrathin membranes for highly selective organic solvent nanofiltration","Scientific Report","backOffice","10.1038/s41467-020-19404-6","65dd992c1850430560c1989b","Huang","https://doi.org/10.1038/s41467-020-19404-6",0,"Composite","MPCM-2/PAN-4min AF/Meth","Scientific report","Interfacial Polymerization","[]","Commercial",,97.5,"4940",0,,,,,,11.1,,,,,"Cl.Cl","0.1",,,,,,,,,,,,,,,,,,,,,,,,,,,,,,,,,,,,,,,,,,,,,,,,,,,,,,,,,,,,,,,,,"[]",,,,,,,,,,,,
"66094a4e89fd9f3d89bb1ae6","2024-03-15T19:18:06.917Z","[]","[]","[]","[]",,,"[""None""]","[]","[""water""]","[""Hexane""]","[""wt%""]","[""mol/L""]","[""w/v%""]","[]","c1cc7ccc1CNC2CCCCC2NCc3ccc(cc3)CNC4CCCCC4NCc5ccc(cc5)CNC6CCCCC6NC7","2","O=C(Cl)c1ccc(C(Cl)=O)cc1","0.1",false,"Dead-end",1,25,13.8,"Methanol","Dye","Congo red (disodium salt)",696.66,,,1,"[""AFM"",""FTIR"",""SEM"",""XPS"",""TEM""]",9.8,9,90,true,false,"Accepted","[""TFC""]","[""Polyamide""]","[]","[""Polyacrylonitrile""]","[""None""]","65f49eee090a66729fd733e7","2024-03-15T19:18:06.843Z","2020-01-01T00:00:00.000Z","Molecularly-porous ultrathin membranes for highly selective organic solvent nanofiltration","Scientific Report","backOffice","10.1038/s41467-020-19404-6","65dd992c1850430560c1989b","Huang","https://doi.org/10.1038/s41467-020-19404-6",0,"Composite","MPCM-2/PAN-4min CR/Meth","Scientific report","Interfacial Polymerization","[]","Commercial",,98.5,"4941",0,,,,,,11.1,,,,,"Cl.Cl","0.1",,,,,,,,,,,,,,,,,,,,,,,,,,,,,,,,,,,,,,,,,,,,,,,,,,,,,,,,,,,,,,,,,"[]",,,,,,,,,,,,
"66094a8589fd9f3d89bb1ae9","2024-03-15T19:18:06.917Z","[]","[]","[]","[]",,,"[""None""]","[]","[""water""]","[""Hexane""]","[""wt%""]","[""mol/L""]","[""w/v%""]","[]","c1cc7ccc1CNC2CCCCC2NCc3ccc(cc3)CNC4CCCCC4NCc5ccc(cc5)CNC6CCCCC6NC7","2","O=C(Cl)c1ccc(C(Cl)=O)cc1","0.1",false,"Dead-end",1,25,13.8,"water",,,696.66,,,1,"[""AFM"",""FTIR"",""SEM"",""XPS"",""TEM""]",9.9,9.2,90,true,false,"Accepted","[""TFC""]","[""Polyamide""]","[]","[""Polyacrylonitrile""]","[""None""]","65f49eee090a66729fd733e7","2024-03-15T19:18:06.843Z","2020-01-01T00:00:00.000Z","Molecularly-porous ultrathin membranes for highly selective organic solvent nanofiltration","Scientific Report","backOffice","10.1038/s41467-020-19404-6","65dd992c1850430560c1989b","Huang","https://doi.org/10.1038/s41467-020-19404-6",0,"Composite","MPCM-2/PAN-10min water permeance","Scientific report","Interfacial Polymerization","[]","Commercial",,,"4942",0,,,,,,5,,,,,"Cl.Cl","0.1",,,,,,,,,,,,,,,,,,,,,,,,,,,,,,,,,,,,,,,,,,,,,,,,,,,,,,,,,,,,,,,,,"[]",,,,,,,,,,,,
"66094b3789fd9f3d89bb1aec","2024-03-15T19:18:06.917Z","[]","[]","[]","[]",,,"[""None""]","[]","[""water""]","[""Hexane""]","[""wt%""]","[""mol/L""]","[""w/v%""]","[]","c1cc7ccc1CNC2CCCCC2NCc3ccc(cc3)CNC4CCCCC4NCc5ccc(cc5)CNC6CCCCC6NC7","2","O=C(Cl)c1ccc(C(Cl)=O)cc1","0.1",false,"Dead-end",1,25,13.8,"Methanol","Dye","Methyl red",296.3,,,1,"[""AFM"",""FTIR"",""SEM"",""XPS"",""TEM""]",9.9,9.2,90,true,false,"Accepted","[""TFC""]","[""Polyamide""]","[]","[""Polyacrylonitrile""]","[""None""]","65f49eee090a66729fd733e7","2024-03-15T19:18:06.843Z","2020-01-01T00:00:00.000Z","Molecularly-porous ultrathin membranes for highly selective organic solvent nanofiltration","Scientific Report","backOffice","10.1038/s41467-020-19404-6","65dd992c1850430560c1989b","Huang","https://doi.org/10.1038/s41467-020-19404-6",0,"Composite","MPCM-2/PAN-10min MR/meth","Scientific report","Interfacial Polymerization","[]","Commercial",,82.8,"4943",0,,,,,,8.7,,,,,"Cl.Cl","0.1",,,,,,,,,,,,,,,,,,,,,,,,,,,,,,,,,,,,,,,,,,,,,,,,,,,,,,,,,,,,,,,,,"[]",,,,,,,,,,,,
"66094b5289fd9f3d89bb1aef","2024-03-15T19:18:06.917Z","[]","[]","[]","[]",,,"[""None""]","[]","[""water""]","[""Hexane""]","[""wt%""]","[""mol/L""]","[""w/v%""]","[]","c1cc7ccc1CNC2CCCCC2NCc3ccc(cc3)CNC4CCCCC4NCc5ccc(cc5)CNC6CCCCC6NC7","2","O=C(Cl)c1ccc(C(Cl)=O)cc1","0.1",false,"Dead-end",1,25,13.8,"Methanol","Dye","Methyl orange (sodium salt)",327.33,,,1,"[""AFM"",""FTIR"",""SEM"",""XPS"",""TEM""]",9.9,9.2,90,true,false,"Accepted","[""TFC""]","[""Polyamide""]","[]","[""Polyacrylonitrile""]","[""None""]","65f49eee090a66729fd733e7","2024-03-15T19:18:06.843Z","2020-01-01T00:00:00.000Z","Molecularly-porous ultrathin membranes for highly selective organic solvent nanofiltration","Scientific Report","backOffice","10.1038/s41467-020-19404-6","65dd992c1850430560c1989b","Huang","https://doi.org/10.1038/s41467-020-19404-6",0,"Composite","MPCM-2/PAN-10min MO/meth","Scientific report","Interfacial Polymerization","[]","Commercial",,75.5,"4944",0,,,,,,8.7,,,,,"Cl.Cl","0.1",,,,,,,,,,,,,,,,,,,,,,,,,,,,,,,,,,,,,,,,,,,,,,,,,,,,,,,,,,,,,,,,,"[]",,,,,,,,,,,,
"66094b6b89fd9f3d89bb1af2","2024-03-15T19:18:06.917Z","[]","[]","[]","[]",,,"[""None""]","[]","[""water""]","[""Hexane""]","[""wt%""]","[""mol/L""]","[""w/v%""]","[]","c1cc7ccc1CNC2CCCCC2NCc3ccc(cc3)CNC4CCCCC4NCc5ccc(cc5)CNC6CCCCC6NC7","2","O=C(Cl)c1ccc(C(Cl)=O)cc1","0.1",false,"Dead-end",1,25,13.8,"Methanol","Dye","Orange G (disodium salt)",452.38,,,1,"[""AFM"",""FTIR"",""SEM"",""XPS"",""TEM""]",9.9,9.2,90,true,false,"Accepted","[""TFC""]","[""Polyamide""]","[]","[""Polyacrylonitrile""]","[""None""]","65f49eee090a66729fd733e7","2024-03-15T19:18:06.843Z","2020-01-01T00:00:00.000Z","Molecularly-porous ultrathin membranes for highly selective organic solvent nanofiltration","Scientific Report","backOffice","10.1038/s41467-020-19404-6","65dd992c1850430560c1989b","Huang","https://doi.org/10.1038/s41467-020-19404-6",0,"Composite","MPCM-2/PAN-10min OG/meth","Scientific report","Interfacial Polymerization","[]","Commercial",,96.8,"4945",0,,,,,,8.7,,,,,"Cl.Cl","0.1",,,,,,,,,,,,,,,,,,,,,,,,,,,,,,,,,,,,,,,,,,,,,,,,,,,,,,,,,,,,,,,,,"[]",,,,,,,,,,,,
