Repository: BAMresearch/onf-database

This repository belongs to the the publication "Revealing structure-property-performance relationships of organic solvent nanofiltration membranes using a FAIR, open-access database" published in ADD JOURNAL (DOI). 
It uses a dataset derived from The Open Membrane Database (https://openmembranedatabase.org/). The access date was April 8th 2025. The original dataset is in the repository as OMD_SRNF_2025-04-08.csv file.

The main researchers involved in the study are Sarah Glass (ORCID: 0000-0002-0625-0057), Petra Merten (no ORCID available), Torsten Brinkmann (ORCID: 0000-0002-5114-6259) and Volkan Filiz (ORCID: 0000-0003-0239-8641). 

The repository contains 5 Python files:

File: OMD_SRNF_2025-04-08.csv (part 157 of 184)
"66094b7c89fd9f3d89bb1af5","2024-03-15T19:18:06.917Z","[]","[]","[]","[]",,,"[""None""]","[]","[""water""]","[""Hexane""]","[""wt%""]","[""mol/L""]","[""w/v%""]","[]","c1cc7ccc1CNC2CCCCC2NCc3ccc(cc3)CNC4CCCCC4NCc5ccc(cc5)CNC6CCCCC6NC7","2","O=C(Cl)c1ccc(C(Cl)=O)cc1","0.1",false,"Dead-end",1,25,13.8,"Methanol","Dye","Acid fuchsine (trisodium salt)",585.5,,,1,"[""AFM"",""FTIR"",""SEM"",""XPS"",""TEM""]",9.9,9.2,90,true,false,"Accepted","[""TFC""]","[""Polyamide""]","[]","[""Polyacrylonitrile""]","[""None""]","65f49eee090a66729fd733e7","2024-03-15T19:18:06.843Z","2020-01-01T00:00:00.000Z","Molecularly-porous ultrathin membranes for highly selective organic solvent nanofiltration","Scientific Report","backOffice","10.1038/s41467-020-19404-6","65dd992c1850430560c1989b","Huang","https://doi.org/10.1038/s41467-020-19404-6",0,"Composite","MPCM-2/PAN-10min AF/meth","Scientific report","Interfacial Polymerization","[]","Commercial",,99.7,"4946",0,,,,,,8.7,,,,,"Cl.Cl","0.1",,,,,,,,,,,,,,,,,,,,,,,,,,,,,,,,,,,,,,,,,,,,,,,,,,,,,,,,,,,,,,,,,"[]",,,,,,,,,,,,
"66094b9089fd9f3d89bb1af8","2024-03-15T19:18:06.917Z","[]","[]","[]","[]",,,"[""None""]","[]","[""water""]","[""Hexane""]","[""wt%""]","[""mol/L""]","[""w/v%""]","[]","c1cc7ccc1CNC2CCCCC2NCc3ccc(cc3)CNC4CCCCC4NCc5ccc(cc5)CNC6CCCCC6NC7","2","O=C(Cl)c1ccc(C(Cl)=O)cc1","0.1",false,"Dead-end",1,25,13.8,"Methanol","Dye","Congo red (disodium salt)",696.66,,,1,"[""AFM"",""FTIR"",""SEM"",""XPS"",""TEM""]",9.9,9.2,90,true,false,"Accepted","[""TFC""]","[""Polyamide""]","[]","[""Polyacrylonitrile""]","[""None""]","65f49eee090a66729fd733e7","2024-03-15T19:18:06.843Z","2020-01-01T00:00:00.000Z","Molecularly-porous ultrathin membranes for highly selective organic solvent nanofiltration","Scientific Report","backOffice","10.1038/s41467-020-19404-6","65dd992c1850430560c1989b","Huang","https://doi.org/10.1038/s41467-020-19404-6",0,"Composite","MPCM-2/PAN-10min CR/meth","Scientific report","Interfacial Polymerization","[]","Commercial",,99.8,"4947",0,,,,,,8.7,,,,,"Cl.Cl","0.1",,,,,,,,,,,,,,,,,,,,,,,,,,,,,,,,,,,,,,,,,,,,,,,,,,,,,,,,,,,,,,,,,"[]",,,,,,,,,,,,
"66094c0f89fd9f3d89bb1afb","2024-03-15T19:18:06.917Z","[]","[]","[]","[]",,,"[""None""]","[]","[""water""]","[""Hexane""]","[""wt%""]","[""mol/L""]","[""w/v%""]","[]","c1cc7ccc1CNC2CCCCC2NCc3ccc(cc3)CNC4CCCCC4NCc5ccc(cc5)CNC6CCCCC6NC7","2","O=C(Cl)c1ccc(C(Cl)=O)cc1","0.1",false,"Dead-end",1,25,13.8,"Methanol","Dye","Nile red",318.4,,,2,"[""AFM"",""FTIR"",""SEM"",""XPS"",""TEM""]",,,90,true,false,"Accepted","[""TFC""]","[""Polyamide""]","[]","[""Polyacrylonitrile""]","[""None""]","65f49eee090a66729fd733e7","2024-03-15T19:18:06.843Z","2020-01-01T00:00:00.000Z","Molecularly-porous ultrathin membranes for highly selective organic solvent nanofiltration","Scientific Report","backOffice","10.1038/s41467-020-19404-6","65dd992c1850430560c1989b","Huang","https://doi.org/10.1038/s41467-020-19404-6",0,"Composite","MPCM-2/PAN NR/MO meth fractionation","Scientific report","Interfacial Polymerization","[]","Commercial",,15.9,"4948",0,,,,,,8.7,,,,,"Cl.Cl","0.1",,,,,,,,"Dye","Methyl orange (sodium salt)",327.33,,"mg/L",,,,,,,,,,,,,,,,,,,,,83.1,,,,,,,,,,,,,,,,,,,,,,,,,,,,,,,,"[]",,,,,,,,,,,,
"66094cbe89fd9f3d89bb1afe","2024-03-15T19:18:06.917Z","[]","[]","[]","[]",,,"[""None""]","[]","[""water""]","[""Hexane""]","[""wt%""]","[""mol/L""]","[""w/v%""]","[]","c1cc7ccc1CNC2CCCCC2NCc3ccc(cc3)CNC4CCCCC4NCc5ccc(cc5)CNC6CCCCC6NC7","1","O=C(Cl)c1ccc(C(Cl)=O)cc1","0.1",false,"Dead-end",1,25,13.8,"water",,,318.4,,,1,"[""AFM"",""FTIR"",""SEM"",""XPS"",""TEM""]",,,90,true,false,"Accepted","[""TFC""]","[""Polyamide""]","[]","[""Polyacrylonitrile""]","[""None""]","65f49eee090a66729fd733e7","2024-03-15T19:18:06.843Z","2020-01-01T00:00:00.000Z","Molecularly-porous ultrathin membranes for highly selective organic solvent nanofiltration","Scientific Report","backOffice","10.1038/s41467-020-19404-6","65dd992c1850430560c1989b","Huang","https://doi.org/10.1038/s41467-020-19404-6",0,"Composite","MPCM-1/PAN-10s water permeance","Scientific report","Interfacial Polymerization","[]","Commercial",,,"4949",0,,,,,,34.8,,,,,"Cl.Cl","0.1",,,,,,,,,,,,,,,,,,,,,,,,,,,,,,,,,,,,,,,,,,,,,,,,,,,,,,,,,,,,,,,,,"[]",,,,,,,,,,,,
"66094cdd89fd9f3d89bb1b01","2024-03-15T19:18:06.917Z","[]","[]","[]","[]",,,"[""None""]","[]","[""water""]","[""Hexane""]","[""wt%""]","[""mol/L""]","[""w/v%""]","[]","c1cc7ccc1CNC2CCCCC2NCc3ccc(cc3)CNC4CCCCC4NCc5ccc(cc5)CNC6CCCCC6NC7","1","O=C(Cl)c1ccc(C(Cl)=O)cc1","0.1",false,"Dead-end",1,25,13.8,"Acetone",,,318.4,,,1,"[""AFM"",""FTIR"",""SEM"",""XPS"",""TEM""]",,,90,true,false,"Accepted","[""TFC""]","[""Polyamide""]","[]","[""Polyacrylonitrile""]","[""None""]","65f49eee090a66729fd733e7","2024-03-15T19:18:06.843Z","2020-01-01T00:00:00.000Z","Molecularly-porous ultrathin membranes for highly selective organic solvent nanofiltration","Scientific Report","backOffice","10.1038/s41467-020-19404-6","65dd992c1850430560c1989b","Huang","https://doi.org/10.1038/s41467-020-19404-6",0,"Composite","MPCM-1/PAN-10s acetone permeance","Scientific report","Interfacial Polymerization","[]","Commercial",,,"4950",0,,,,,,77.5,,,,,"Cl.Cl","0.1",,,,,,,,,,,,,,,,,,,,,,,,,,,,,,,,,,,,,,,,,,,,,,,,,,,,,,,,,,,,,,,,,"[]",,,,,,,,,,,,
"66094cf689fd9f3d89bb1b04","2024-03-15T19:18:06.917Z","[]","[]","[]","[]",,,"[""None""]","[]","[""water""]","[""Hexane""]","[""wt%""]","[""mol/L""]","[""w/v%""]","[]","c1cc7ccc1CNC2CCCCC2NCc3ccc(cc3)CNC4CCCCC4NCc5ccc(cc5)CNC6CCCCC6NC7","1","O=C(Cl)c1ccc(C(Cl)=O)cc1","0.1",false,"Dead-end",1,25,13.8,"Hexane",,,318.4,,,1,"[""AFM"",""FTIR"",""SEM"",""XPS"",""TEM""]",,,90,true,false,"Accepted","[""TFC""]","[""Polyamide""]","[]","[""Polyacrylonitrile""]","[""None""]","65f49eee090a66729fd733e7","2024-03-15T19:18:06.843Z","2020-01-01T00:00:00.000Z","Molecularly-porous ultrathin membranes for highly selective organic solvent nanofiltration","Scientific Report","backOffice","10.1038/s41467-020-19404-6","65dd992c1850430560c1989b","Huang","https://doi.org/10.1038/s41467-020-19404-6",0,"Composite","MPCM-1/PAN-10s hexane permeance","Scientific report","Interfacial Polymerization","[]","Commercial",,,"4951",0,,,,,,65.3,,,,,"Cl.Cl","0.1",,,,,,,,,,,,,,,,,,,,,,,,,,,,,,,,,,,,,,,,,,,,,,,,,,,,,,,,,,,,,,,,,"[]",,,,,,,,,,,,
"66094d0d89fd9f3d89bb1b07","2024-03-15T19:18:06.917Z","[]","[]","[]","[]",,,"[""None""]","[]","[""water""]","[""Hexane""]","[""wt%""]","[""mol/L""]","[""w/v%""]","[]","c1cc7ccc1CNC2CCCCC2NCc3ccc(cc3)CNC4CCCCC4NCc5ccc(cc5)CNC6CCCCC6NC7","1","O=C(Cl)c1ccc(C(Cl)=O)cc1","0.1",false,"Dead-end",1,25,13.8,"Tetrahydrofuran (THF)",,,318.4,,,1,"[""AFM"",""FTIR"",""SEM"",""XPS"",""TEM""]",,,90,true,false,"Accepted","[""TFC""]","[""Polyamide""]","[]","[""Polyacrylonitrile""]","[""None""]","65f49eee090a66729fd733e7","2024-03-15T19:18:06.843Z","2020-01-01T00:00:00.000Z","Molecularly-porous ultrathin membranes for highly selective organic solvent nanofiltration","Scientific Report","backOffice","10.1038/s41467-020-19404-6","65dd992c1850430560c1989b","Huang","https://doi.org/10.1038/s41467-020-19404-6",0,"Composite","MPCM-1/PAN-10s THF permeance","Scientific report","Interfacial Polymerization","[]","Commercial",,,"4952",0,,,,,,51.6,,,,,"Cl.Cl","0.1",,,,,,,,,,,,,,,,,,,,,,,,,,,,,,,,,,,,,,,,,,,,,,,,,,,,,,,,,,,,,,,,,"[]",,,,,,,,,,,,
"66094d3289fd9f3d89bb1b0a","2024-03-15T19:18:06.917Z","[]","[]","[]","[]",,,"[""None""]","[]","[""water""]","[""Hexane""]","[""wt%""]","[""mol/L""]","[""w/v%""]","[]","c1cc7ccc1CNC2CCCCC2NCc3ccc(cc3)CNC4CCCCC4NCc5ccc(cc5)CNC6CCCCC6NC7","1","O=C(Cl)c1ccc(C(Cl)=O)cc1","0.1",false,"Dead-end",1,25,13.8,"Toluene",,,318.4,,,1,"[""AFM"",""FTIR"",""SEM"",""XPS"",""TEM""]",,,90,true,false,"Accepted","[""TFC""]","[""Polyamide""]","[]","[""Polyacrylonitrile""]","[""None""]","65f49eee090a66729fd733e7","2024-03-15T19:18:06.843Z","2020-01-01T00:00:00.000Z","Molecularly-porous ultrathin membranes for highly selective organic solvent nanofiltration","Scientific Report","backOffice","10.1038/s41467-020-19404-6","65dd992c1850430560c1989b","Huang","https://doi.org/10.1038/s41467-020-19404-6",0,"Composite","MPCM-1/PAN-10s toluene permeance","Scientific report","Interfacial Polymerization","[]","Commercial",,,"4953",0,,,,,,35.5,,,,,"Cl.Cl","0.1",,,,,,,,,,,,,,,,,,,,,,,,,,,,,,,,,,,,,,,,,,,,,,,,,,,,,,,,,,,,,,,,,"[]",,,,,,,,,,,,
"66094d6289fd9f3d89bb1b0d","2024-03-15T19:18:06.917Z","[]","[]","[]","[]",,,"[""None""]","[]","[""water""]","[""Hexane""]","[""wt%""]","[""mol/L""]","[""w/v%""]","[]","c1cc7ccc1CNC2CCCCC2NCc3ccc(cc3)CNC4CCCCC4NCc5ccc(cc5)CNC6CCCCC6NC7","1","O=C(Cl)c1ccc(C(Cl)=O)cc1","0.1",false,"Dead-end",1,25,13.8,"Ethanol",,,318.4,,,1,"[""AFM"",""FTIR"",""SEM"",""XPS"",""TEM""]",,,90,true,false,"Accepted","[""TFC""]","[""Polyamide""]","[]","[""Polyacrylonitrile""]","[""None""]","65f49eee090a66729fd733e7","2024-03-15T19:18:06.843Z","2020-01-01T00:00:00.000Z","Molecularly-porous ultrathin membranes for highly selective organic solvent nanofiltration","Scientific Report","backOffice","10.1038/s41467-020-19404-6","65dd992c1850430560c1989b","Huang","https://doi.org/10.1038/s41467-020-19404-6",0,"Composite","MPCM-1/PAN-10s ethanol permeance","Scientific report","Interfacial Polymerization","[]","Commercial",,,"4954",0,,,,,,21.5,,,,,"Cl.Cl","0.1",,,,,,,,,,,,,,,,,,,,,,,,,,,,,,,,,,,,,,,,,,,,,,,,,,,,,,,,,,,,,,,,,"[]",,,,,,,,,,,,
"66094da489fd9f3d89bb1b14","2024-03-15T19:18:06.917Z","[]","[]","[]","[]",,,"[""None""]","[]","[""water""]","[""Hexane""]","[""wt%""]","[""mol/L""]","[""w/v%""]","[]","c1cc7ccc1CNC2CCCCC2NCc3ccc(cc3)CNC4CCCCC4NCc5ccc(cc5)CNC6CCCCC6NC7","1","O=C(Cl)c1ccc(C(Cl)=O)cc1","0.1",false,"Dead-end",1,25,13.8,"Isopropanol (IPA)",,,296.3,,,1,"[""AFM"",""FTIR"",""SEM"",""XPS"",""TEM""]",,,90,true,false,"Accepted","[""TFC""]","[""Polyamide""]","[]","[""Polyacrylonitrile""]","[""None""]","65f49eee090a66729fd733e7","2024-03-15T19:18:06.843Z","2020-01-01T00:00:00.000Z","Molecularly-porous ultrathin membranes for highly selective organic solvent nanofiltration","Scientific Report","backOffice","10.1038/s41467-020-19404-6","65dd992c1850430560c1989b","Huang","https://doi.org/10.1038/s41467-020-19404-6",0,"Composite","MPCM-1/PAN-10s IPA permeance","Scientific report","Interfacial Polymerization","[]","Commercial",,,"4955",0,,,,,,9.7,,,,,"Cl.Cl","0.1",,,,,,,,,,,,,,,,,,,,,,,,,,,,,,,,,,,,,,,,,,,,,,,,,,,,,,,,,,,,,,,,,"[]",,,,,,,,,,,,
"66094eb189fd9f3d89bb1b27","2024-03-15T19:18:06.917Z","[]","[]","[]","[]",,,"[""None""]","[]","[""water""]","[""Hexane""]","[""wt%""]","[""mol/L""]","[""w/v%""]","[]","c1cc7ccc1CNC2CCCCC2NCc3ccc(cc3)CNC4CCCCC4NCc5ccc(cc5)CNC6CCCCC6NC7","1","O=C(Cl)c1ccc(C(Cl)=O)cc1","0.1",false,"Dead-end",1,25,13.8,"Methanol","Dye","Methyl red",296.3,,,1,"[""AFM"",""FTIR"",""SEM"",""XPS"",""TEM""]",,,90,true,false,"Accepted","[""TFC""]","[""Polyamide""]","[]","[""Polyacrylonitrile""]","[""None""]","65f49eee090a66729fd733e7","2024-03-15T19:18:06.843Z","2020-01-01T00:00:00.000Z","Molecularly-porous ultrathin membranes for highly selective organic solvent nanofiltration","Scientific Report","backOffice","10.1038/s41467-020-19404-6","65dd992c1850430560c1989b","Huang","https://doi.org/10.1038/s41467-020-19404-6",0,"Composite","MPCM-1/PAN-10s MR/Meth","Scientific report","Interfacial Polymerization","[]","Commercial",,68.9,"4956",0,,,,,,39.2,,,,,"Cl.Cl","0.1",,,,,,,,,,,,,,,,,,,,,,,,,,,,,,,,,,,,,,,,,,,,,,,,,,,,,,,,,,,,,,,,,"[]",,,,,,,,,,,,
"66094ecd89fd9f3d89bb1b2a","2024-03-15T19:18:06.917Z","[]","[]","[]","[]",,,"[""None""]","[]","[""water""]","[""Hexane""]","[""wt%""]","[""mol/L""]","[""w/v%""]","[]","c1cc7ccc1CNC2CCCCC2NCc3ccc(cc3)CNC4CCCCC4NCc5ccc(cc5)CNC6CCCCC6NC7","1","O=C(Cl)c1ccc(C(Cl)=O)cc1","0.1",false,"Dead-end",1,25,13.8,"Methanol","Dye","Methyl orange (sodium salt)",327.33,,,1,"[""AFM"",""FTIR"",""SEM"",""XPS"",""TEM""]",,,90,true,false,"Accepted","[""TFC""]","[""Polyamide""]","[]","[""Polyacrylonitrile""]","[""None""]","65f49eee090a66729fd733e7","2024-03-15T19:18:06.843Z","2020-01-01T00:00:00.000Z","Molecularly-porous ultrathin membranes for highly selective organic solvent nanofiltration","Scientific Report","backOffice","10.1038/s41467-020-19404-6","65dd992c1850430560c1989b","Huang","https://doi.org/10.1038/s41467-020-19404-6",0,"Composite","MPCM-1/PAN-10s MO/meth","Scientific report","Interfacial Polymerization","[]","Commercial",,68.1,"4957",0,,,,,,39.2,,,,,"Cl.Cl","0.1",,,,,,,,,,,,,,,,,,,,,,,,,,,,,,,,,,,,,,,,,,,,,,,,,,,,,,,,,,,,,,,,,"[]",,,,,,,,,,,,
"66094ee389fd9f3d89bb1b2d","2024-03-15T19:18:06.917Z","[]","[]","[]","[]",,,"[""None""]","[]","[""water""]","[""Hexane""]","[""wt%""]","[""mol/L""]","[""w/v%""]","[]","c1cc7ccc1CNC2CCCCC2NCc3ccc(cc3)CNC4CCCCC4NCc5ccc(cc5)CNC6CCCCC6NC7","1","O=C(Cl)c1ccc(C(Cl)=O)cc1","0.1",false,"Dead-end",1,25,13.8,"Methanol","Dye","Orange G (disodium salt)",452.38,,,1,"[""AFM"",""FTIR"",""SEM"",""XPS"",""TEM""]",,,90,true,false,"Accepted","[""TFC""]","[""Polyamide""]","[]","[""Polyacrylonitrile""]","[""None""]","65f49eee090a66729fd733e7","2024-03-15T19:18:06.843Z","2020-01-01T00:00:00.000Z","Molecularly-porous ultrathin membranes for highly selective organic solvent nanofiltration","Scientific Report","backOffice","10.1038/s41467-020-19404-6","65dd992c1850430560c1989b","Huang","https://doi.org/10.1038/s41467-020-19404-6",0,"Composite","MPCM-1/PAN-10s OG/meth","Scientific report","Interfacial Polymerization","[]","Commercial",,91,"4958",0,,,,,,39.2,,,,,"Cl.Cl","0.1",,,,,,,,,,,,,,,,,,,,,,,,,,,,,,,,,,,,,,,,,,,,,,,,,,,,,,,,,,,,,,,,,"[]",,,,,,,,,,,,
"66094ef689fd9f3d89bb1b30","2024-03-15T19:18:06.917Z","[]","[]","[]","[]",,,"[""None""]","[]","[""water""]","[""Hexane""]","[""wt%""]","[""mol/L""]","[""w/v%""]","[]","c1cc7ccc1CNC2CCCCC2NCc3ccc(cc3)CNC4CCCCC4NCc5ccc(cc5)CNC6CCCCC6NC7","1","O=C(Cl)c1ccc(C(Cl)=O)cc1","0.1",false,"Dead-end",1,25,13.8,"Methanol","Dye","Acid fuchsine (trisodium salt)",585.5,,,1,"[""AFM"",""FTIR"",""SEM"",""XPS"",""TEM""]",,,90,true,false,"Accepted","[""TFC""]","[""Polyamide""]","[]","[""Polyacrylonitrile""]","[""None""]","65f49eee090a66729fd733e7","2024-03-15T19:18:06.843Z","2020-01-01T00:00:00.000Z","Molecularly-porous ultrathin membranes for highly selective organic solvent nanofiltration","Scientific Report","backOffice","10.1038/s41467-020-19404-6","65dd992c1850430560c1989b","Huang","https://doi.org/10.1038/s41467-020-19404-6",0,"Composite","MPCM-1/PAN-10s AF/meth","Scientific report","Interfacial Polymerization","[]","Commercial",,91.8,"4959",0,,,,,,39.2,,,,,"Cl.Cl","0.1",,,,,,,,,,,,,,,,,,,,,,,,,,,,,,,,,,,,,,,,,,,,,,,,,,,,,,,,,,,,,,,,,"[]",,,,,,,,,,,,
"66094f1489fd9f3d89bb1b33","2024-03-15T19:18:06.917Z","[]","[]","[]","[]",,,"[""None""]","[]","[""water""]","[""Hexane""]","[""wt%""]","[""mol/L""]","[""w/v%""]","[]","c1cc7ccc1CNC2CCCCC2NCc3ccc(cc3)CNC4CCCCC4NCc5ccc(cc5)CNC6CCCCC6NC7","1","O=C(Cl)c1ccc(C(Cl)=O)cc1","0.1",false,"Dead-end",1,25,13.8,"Methanol","Dye","Congo red (disodium salt)",696.66,,,1,"[""AFM"",""FTIR"",""SEM"",""XPS"",""TEM""]",,,90,true,false,"Accepted","[""TFC""]","[""Polyamide""]","[]","[""Polyacrylonitrile""]","[""None""]","65f49eee090a66729fd733e7","2024-03-15T19:18:06.843Z","2020-01-01T00:00:00.000Z","Molecularly-porous ultrathin membranes for highly selective organic solvent nanofiltration","Scientific Report","backOffice","10.1038/s41467-020-19404-6","65dd992c1850430560c1989b","Huang","https://doi.org/10.1038/s41467-020-19404-6",0,"Composite","MPCM-1/PAN-10s CR/meth","Scientific report","Interfacial Polymerization","[]","Commercial",,94.2,"4960",0,,,,,,39.2,,,,,"Cl.Cl","0.1",,,,,,,,,,,,,,,,,,,,,,,,,,,,,,,,,,,,,,,,,,,,,,,,,,,,,,,,,,,,,,,,,"[]",,,,,,,,,,,,
"66094f7689fd9f3d89bb1b36","2024-03-15T19:18:06.917Z","[]","[]","[]","[]",,,"[""None""]","[]","[""water""]","[""Hexane""]","[""wt%""]","[""mol/L""]","[""w/v%""]","[]","c1cc7ccc1CNC2CCCCC2NCc3ccc(cc3)CNC4CCCCC4NCc5ccc(cc5)CNC6CCCCC6NC7","1","O=C(Cl)c1ccc(C(Cl)=O)cc1","0.1",false,"Dead-end",1,25,13.8,"water",,,696.66,,,1,"[""AFM"",""FTIR"",""SEM"",""XPS"",""TEM""]",,,90,true,false,"Accepted","[""TFC""]","[""Polyamide""]","[]","[""Polyacrylonitrile""]","[""None""]","65f49eee090a66729fd733e7","2024-03-15T19:18:06.843Z","2020-01-01T00:00:00.000Z","Molecularly-porous ultrathin membranes for highly selective organic solvent nanofiltration","Scientific Report","backOffice","10.1038/s41467-020-19404-6","65dd992c1850430560c1989b","Huang","https://doi.org/10.1038/s41467-020-19404-6",0,"Composite","MPCM-1/PAN-30s water permeance","Scientific report","Interfacial Polymerization","[]","Commercial",,,"4961",0,,,,,,28.3,,,,,"Cl.Cl","0.1",,,,,,,,,,,,,,,,,,,,,,,,,,,,,,,,,,,,,,,,,,,,,,,,,,,,,,,,,,,,,,,,,"[]",,,,,,,,,,,,
"66094fa289fd9f3d89bb1b39","2024-03-15T19:18:06.917Z","[]","[]","[]","[]",,,"[""None""]","[]","[""water""]","[""Hexane""]","[""wt%""]","[""mol/L""]","[""w/v%""]","[]","c1cc7ccc1CNC2CCCCC2NCc3ccc(cc3)CNC4CCCCC4NCc5ccc(cc5)CNC6CCCCC6NC7","1","O=C(Cl)c1ccc(C(Cl)=O)cc1","0.1",false,"Dead-end",1,25,13.8,"Methanol","Dye","Methyl red",296.3,,,1,"[""AFM"",""FTIR"",""SEM"",""XPS"",""TEM""]",,,90,true,false,"Accepted","[""TFC""]","[""Polyamide""]","[]","[""Polyacrylonitrile""]","[""None""]","65f49eee090a66729fd733e7","2024-03-15T19:18:06.843Z","2020-01-01T00:00:00.000Z","Molecularly-porous ultrathin membranes for highly selective organic solvent nanofiltration","Scientific Report","backOffice","10.1038/s41467-020-19404-6","65dd992c1850430560c1989b","Huang","https://doi.org/10.1038/s41467-020-19404-6",0,"Composite","MPCM-1/PAN-30s MR/meth","Scientific report","Interfacial Polymerization","[]","Commercial",,70.8,"4962",0,,,,,,32.5,,,,,"Cl.Cl","0.1",,,,,,,,,,,,,,,,,,,,,,,,,,,,,,,,,,,,,,,,,,,,,,,,,,,,,,,,,,,,,,,,,"[]",,,,,,,,,,,,
"66094fc589fd9f3d89bb1b3c","2024-03-15T19:18:06.917Z","[]","[]","[]","[]",,,"[""None""]","[]","[""water""]","[""Hexane""]","[""wt%""]","[""mol/L""]","[""w/v%""]","[]","c1cc7ccc1CNC2CCCCC2NCc3ccc(cc3)CNC4CCCCC4NCc5ccc(cc5)CNC6CCCCC6NC7","1","O=C(Cl)c1ccc(C(Cl)=O)cc1","0.1",false,"Dead-end",1,25,13.8,"Methanol","Dye","Methyl orange (sodium salt)",327.33,,,1,"[""AFM"",""FTIR"",""SEM"",""XPS"",""TEM""]",,,90,true,false,"Accepted","[""TFC""]","[""Polyamide""]","[]","[""Polyacrylonitrile""]","[""None""]","65f49eee090a66729fd733e7","2024-03-15T19:18:06.843Z","2020-01-01T00:00:00.000Z","Molecularly-porous ultrathin membranes for highly selective organic solvent nanofiltration","Scientific Report","backOffice","10.1038/s41467-020-19404-6","65dd992c1850430560c1989b","Huang","https://doi.org/10.1038/s41467-020-19404-6",0,"Composite","MPCM-1/PAN-30s MO/meth","Scientific report","Interfacial Polymerization","[]","Commercial",,69.8,"4963",0,,,,,,32.5,,,,,"Cl.Cl","0.1",,,,,,,,,,,,,,,,,,,,,,,,,,,,,,,,,,,,,,,,,,,,,,,,,,,,,,,,,,,,,,,,,"[]",,,,,,,,,,,,
"66094fef89fd9f3d89bb1b42","2024-03-15T19:18:06.917Z","[]","[]","[]","[]",,,"[""None""]","[]","[""water""]","[""Hexane""]","[""wt%""]","[""mol/L""]","[""w/v%""]","[]","c1cc7ccc1CNC2CCCCC2NCc3ccc(cc3)CNC4CCCCC4NCc5ccc(cc5)CNC6CCCCC6NC7","1","O=C(Cl)c1ccc(C(Cl)=O)cc1","0.1",false,"Dead-end",1,25,13.8,"Methanol","Dye","Orange G (disodium salt)",452.38,,,1,"[""AFM"",""FTIR"",""SEM"",""XPS"",""TEM""]",,,90,true,false,"Accepted","[""TFC""]","[""Polyamide""]","[]","[""Polyacrylonitrile""]","[""None""]","65f49eee090a66729fd733e7","2024-03-15T19:18:06.843Z","2020-01-01T00:00:00.000Z","Molecularly-porous ultrathin membranes for highly selective organic solvent nanofiltration","Scientific Report","backOffice","10.1038/s41467-020-19404-6","65dd992c1850430560c1989b","Huang","https://doi.org/10.1038/s41467-020-19404-6",0,"Composite","MPCM-1/PAN-30s OG/meth","Scientific report","Interfacial Polymerization","[]","Commercial",,91.9,"4964",0,,,,,,32.5,,,,,"Cl.Cl","0.1",,,,,,,,,,,,,,,,,,,,,,,,,,,,,,,,,,,,,,,,,,,,,,,,,,,,,,,,,,,,,,,,,"[]",,,,,,,,,,,,
"6609500889fd9f3d89bb1b45","2024-03-15T19:18:06.917Z","[]","[]","[]","[]",,,"[""None""]","[]","[""water""]","[""Hexane""]","[""wt%""]","[""mol/L""]","[""w/v%""]","[]","c1cc7ccc1CNC2CCCCC2NCc3ccc(cc3)CNC4CCCCC4NCc5ccc(cc5)CNC6CCCCC6NC7","1","O=C(Cl)c1ccc(C(Cl)=O)cc1","0.1",false,"Dead-end",1,25,13.8,"Methanol","Dye","Acid fuchsine (trisodium salt)",585.5,,,1,"[""AFM"",""FTIR"",""SEM"",""XPS"",""TEM""]",,,90,true,false,"Accepted","[""TFC""]","[""Polyamide""]","[]","[""Polyacrylonitrile""]","[""None""]","65f49eee090a66729fd733e7","2024-03-15T19:18:06.843Z","2020-01-01T00:00:00.000Z","Molecularly-porous ultrathin membranes for highly selective organic solvent nanofiltration","Scientific Report","backOffice","10.1038/s41467-020-19404-6","65dd992c1850430560c1989b","Huang","https://doi.org/10.1038/s41467-020-19404-6",0,"Composite","MPCM-1/PAN-30s AF/meth","Scientific report","Interfacial Polymerization","[]","Commercial",,94.1,"4965",0,,,,,,32.5,,,,,"Cl.Cl","0.1",,,,,,,,,,,,,,,,,,,,,,,,,,,,,,,,,,,,,,,,,,,,,,,,,,,,,,,,,,,,,,,,,"[]",,,,,,,,,,,,
"6609501b89fd9f3d89bb1b48","2024-03-15T19:18:06.917Z","[]","[]","[]","[]",,,"[""None""]","[]","[""water""]","[""Hexane""]","[""wt%""]","[""mol/L""]","[""w/v%""]","[]","c1cc7ccc1CNC2CCCCC2NCc3ccc(cc3)CNC4CCCCC4NCc5ccc(cc5)CNC6CCCCC6NC7","1","O=C(Cl)c1ccc(C(Cl)=O)cc1","0.1",false,"Dead-end",1,25,13.8,"Methanol","Dye","Congo red (disodium salt)",696.66,,,1,"[""AFM"",""FTIR"",""SEM"",""XPS"",""TEM""]",,,90,true,false,"Accepted","[""TFC""]","[""Polyamide""]","[]","[""Polyacrylonitrile""]","[""None""]","65f49eee090a66729fd733e7","2024-03-15T19:18:06.843Z","2020-01-01T00:00:00.000Z","Molecularly-porous ultrathin membranes for highly selective organic solvent nanofiltration","Scientific Report","backOffice","10.1038/s41467-020-19404-6","65dd992c1850430560c1989b","Huang","https://doi.org/10.1038/s41467-020-19404-6",0,"Composite","MPCM-1/PAN-30s CR/meth","Scientific report","Interfacial Polymerization","[]","Commercial",,95.2,"4966",0,,,,,,32.5,,,,,"Cl.Cl","0.1",,,,,,,,,,,,,,,,,,,,,,,,,,,,,,,,,,,,,,,,,,,,,,,,,,,,,,,,,,,,,,,,,"[]",,,,,,,,,,,,
"6609508a89fd9f3d89bb1b4b","2024-03-15T19:18:06.917Z","[]","[]","[]","[]",,,"[""None""]","[]","[""water""]","[""Hexane""]","[""wt%""]","[""mol/L""]","[""w/v%""]","[]","c1cc7ccc1CNC2CCCCC2NCc3ccc(cc3)CNC4CCCCC4NCc5ccc(cc5)CNC6CCCCC6NC7","1","O=C(Cl)c1ccc(C(Cl)=O)cc1","0.1",false,"Dead-end",1,25,13.8,"water",,,696.66,,,1,"[""AFM"",""FTIR"",""SEM"",""XPS"",""TEM""]",,,90,true,false,"Accepted","[""TFC""]","[""Polyamide""]","[]","[""Polyacrylonitrile""]","[""None""]","65f49eee090a66729fd733e7","2024-03-15T19:18:06.843Z","2020-01-01T00:00:00.000Z","Molecularly-porous ultrathin membranes for highly selective organic solvent nanofiltration","Scientific Report","backOffice","10.1038/s41467-020-19404-6","65dd992c1850430560c1989b","Huang","https://doi.org/10.1038/s41467-020-19404-6",0,"Composite","MPCM-1/PAN-1min water permeance","Scientific report","Interfacial Polymerization","[]","Commercial",,,"4967",0,,,,,,23.5,,,,,"Cl.Cl","0.1",,,,,,,,,,,,,,,,,,,,,,,,,,,,,,,,,,,,,,,,,,,,,,,,,,,,,,,,,,,,,,,,,"[]",,,,,,,,,,,,
"660950b389fd9f3d89bb1b4e","2024-03-15T19:18:06.917Z","[]","[]","[]","[]",,,"[""None""]","[]","[""water""]","[""Hexane""]","[""wt%""]","[""mol/L""]","[""w/v%""]","[]","c1cc7ccc1CNC2CCCCC2NCc3ccc(cc3)CNC4CCCCC4NCc5ccc(cc5)CNC6CCCCC6NC7","1","O=C(Cl)c1ccc(C(Cl)=O)cc1","0.1",false,"Dead-end",1,25,13.8,"Methanol","Dye","Methyl red",296.3,,,1,"[""AFM"",""FTIR"",""SEM"",""XPS"",""TEM""]",,,90,true,false,"Accepted","[""TFC""]","[""Polyamide""]","[]","[""Polyacrylonitrile""]","[""None""]","65f49eee090a66729fd733e7","2024-03-15T19:18:06.843Z","2020-01-01T00:00:00.000Z","Molecularly-porous ultrathin membranes for highly selective organic solvent nanofiltration","Scientific Report","backOffice","10.1038/s41467-020-19404-6","65dd992c1850430560c1989b","Huang","https://doi.org/10.1038/s41467-020-19404-6",0,"Composite","MPCM-1/PAN-1min MR/meth","Scientific report","Interfacial Polymerization","[]","Commercial",,71.6,"4968",0,,,,,,28.3,,,,,"Cl.Cl","0.1",,,,,,,,,,,,,,,,,,,,,,,,,,,,,,,,,,,,,,,,,,,,,,,,,,,,,,,,,,,,,,,,,"[]",,,,,,,,,,,,
"660950d489fd9f3d89bb1b51","2024-03-15T19:18:06.917Z","[]","[]","[]","[]",,,"[""None""]","[]","[""water""]","[""Hexane""]","[""wt%""]","[""mol/L""]","[""w/v%""]","[]","c1cc7ccc1CNC2CCCCC2NCc3ccc(cc3)CNC4CCCCC4NCc5ccc(cc5)CNC6CCCCC6NC7","1","O=C(Cl)c1ccc(C(Cl)=O)cc1","0.1",false,"Dead-end",1,25,13.8,"Methanol","Dye","Methyl orange (sodium salt)",327.33,,,1,"[""AFM"",""FTIR"",""SEM"",""XPS"",""TEM""]",,,90,true,false,"Accepted","[""TFC""]","[""Polyamide""]","[]","[""Polyacrylonitrile""]","[""None""]","65f49eee090a66729fd733e7","2024-03-15T19:18:06.843Z","2020-01-01T00:00:00.000Z","Molecularly-porous ultrathin membranes for highly selective organic solvent nanofiltration","Scientific Report","backOffice","10.1038/s41467-020-19404-6","65dd992c1850430560c1989b","Huang","https://doi.org/10.1038/s41467-020-19404-6",0,"Composite","MPCM-1/PAN-1min MO/meth","Scientific report","Interfacial Polymerization","[]","Commercial",,72.9,"4969",0,,,,,,28.3,,,,,"Cl.Cl","0.1",,,,,,,,,,,,,,,,,,,,,,,,,,,,,,,,,,,,,,,,,,,,,,,,,,,,,,,,,,,,,,,,,"[]",,,,,,,,,,,,
"660950e989fd9f3d89bb1b54","2024-03-15T19:18:06.917Z","[]","[]","[]","[]",,,"[""None""]","[]","[""water""]","[""Hexane""]","[""wt%""]","[""mol/L""]","[""w/v%""]","[]","c1cc7ccc1CNC2CCCCC2NCc3ccc(cc3)CNC4CCCCC4NCc5ccc(cc5)CNC6CCCCC6NC7","1","O=C(Cl)c1ccc(C(Cl)=O)cc1","0.1",false,"Dead-end",1,25,13.8,"Methanol","Dye","Orange G (disodium salt)",452.38,,,1,"[""AFM"",""FTIR"",""SEM"",""XPS"",""TEM""]",,,90,true,false,"Accepted","[""TFC""]","[""Polyamide""]","[]","[""Polyacrylonitrile""]","[""None""]","65f49eee090a66729fd733e7","2024-03-15T19:18:06.843Z","2020-01-01T00:00:00.000Z","Molecularly-porous ultrathin membranes for highly selective organic solvent nanofiltration","Scientific Report","backOffice","10.1038/s41467-020-19404-6","65dd992c1850430560c1989b","Huang","https://doi.org/10.1038/s41467-020-19404-6",0,"Composite","MPCM-1/PAN-1min OG/meth","Scientific report","Interfacial Polymerization","[]","Commercial",,92.8,"4970",0,,,,,,28.3,,,,,"Cl.Cl","0.1",,,,,,,,,,,,,,,,,,,,,,,,,,,,,,,,,,,,,,,,,,,,,,,,,,,,,,,,,,,,,,,,,"[]",,,,,,,,,,,,
"6609511389fd9f3d89bb1b57","2024-03-15T19:18:06.917Z","[]","[]","[]","[]",,,"[""None""]","[]","[""water""]","[""Hexane""]","[""wt%""]","[""mol/L""]","[""w/v%""]","[]","c1cc7ccc1CNC2CCCCC2NCc3ccc(cc3)CNC4CCCCC4NCc5ccc(cc5)CNC6CCCCC6NC7","1","O=C(Cl)c1ccc(C(Cl)=O)cc1","0.1",false,"Dead-end",1,25,13.8,"Methanol","Dye","Acid fuchsine (trisodium salt)",585.5,,,1,"[""AFM"",""FTIR"",""SEM"",""XPS"",""TEM""]",,,90,true,false,"Accepted","[""TFC""]","[""Polyamide""]","[]","[""Polyacrylonitrile""]","[""None""]","65f49eee090a66729fd733e7","2024-03-15T19:18:06.843Z","2020-01-01T00:00:00.000Z","Molecularly-porous ultrathin membranes for highly selective organic solvent nanofiltration","Scientific Report","backOffice","10.1038/s41467-020-19404-6","65dd992c1850430560c1989b","Huang","https://doi.org/10.1038/s41467-020-19404-6",0,"Composite","MPCM-1/PAN-1min AF/meth","Scientific report","Interfacial Polymerization","[]","Commercial",,94.7,"4971",0,,,,,,28.3,,,,,"Cl.Cl","0.1",,,,,,,,,,,,,,,,,,,,,,,,,,,,,,,,,,,,,,,,,,,,,,,,,,,,,,,,,,,,,,,,,"[]",,,,,,,,,,,,
"6609513089fd9f3d89bb1b5a","2024-03-15T19:18:06.917Z","[]","[]","[]","[]",,,"[""None""]","[]","[""water""]","[""Hexane""]","[""wt%""]","[""mol/L""]","[""w/v%""]","[]","c1cc7ccc1CNC2CCCCC2NCc3ccc(cc3)CNC4CCCCC4NCc5ccc(cc5)CNC6CCCCC6NC7","1","O=C(Cl)c1ccc(C(Cl)=O)cc1","0.1",false,"Dead-end",1,25,13.8,"Methanol","Dye","Congo red (disodium salt)",696.66,,,1,"[""AFM"",""FTIR"",""SEM"",""XPS"",""TEM""]",,,90,true,false,"Accepted","[""TFC""]","[""Polyamide""]","[]","[""Polyacrylonitrile""]","[""None""]","65f49eee090a66729fd733e7","2024-03-15T19:18:06.843Z","2020-01-01T00:00:00.000Z","Molecularly-porous ultrathin membranes for highly selective organic solvent nanofiltration","Scientific Report","backOffice","10.1038/s41467-020-19404-6","65dd992c1850430560c1989b","Huang","https://doi.org/10.1038/s41467-020-19404-6",0,"Composite","MPCM-1/PAN-1min CR/meth","Scientific report","Interfacial Polymerization","[]","Commercial",,96.8,"4972",0,,,,,,28.3,,,,,"Cl.Cl","0.1",,,,,,,,,,,,,,,,,,,,,,,,,,,,,,,,,,,,,,,,,,,,,,,,,,,,,,,,,,,,,,,,,"[]",,,,,,,,,,,,
"6609515989fd9f3d89bb1b5d","2024-03-15T19:18:06.917Z","[]","[]","[]","[]",,,"[""None""]","[]","[""water""]","[""Hexane""]","[""wt%""]","[""mol/L""]","[""w/v%""]","[]","c1cc7ccc1CNC2CCCCC2NCc3ccc(cc3)CNC4CCCCC4NCc5ccc(cc5)CNC6CCCCC6NC7","1","O=C(Cl)c1ccc(C(Cl)=O)cc1","0.1",false,"Dead-end",1,25,13.8,"water",,,696.66,,,1,"[""AFM"",""FTIR"",""SEM"",""XPS"",""TEM""]",,,90,true,false,"Accepted","[""TFC""]","[""Polyamide""]","[]","[""Polyacrylonitrile""]","[""None""]","65f49eee090a66729fd733e7","2024-03-15T19:18:06.843Z","2020-01-01T00:00:00.000Z","Molecularly-porous ultrathin membranes for highly selective organic solvent nanofiltration","Scientific Report","backOffice","10.1038/s41467-020-19404-6","65dd992c1850430560c1989b","Huang","https://doi.org/10.1038/s41467-020-19404-6",0,"Composite","MPCM-1/PAN-2min water permeance","Scientific report","Interfacial Polymerization","[]","Commercial",,,"4973",0,,,,,,21.2,,,,,"Cl.Cl","0.1",,,,,,,,,,,,,,,,,,,,,,,,,,,,,,,,,,,,,,,,,,,,,,,,,,,,,,,,,,,,,,,,,"[]",,,,,,,,,,,,
"6609517f89fd9f3d89bb1b60","2024-03-15T19:18:06.917Z","[]","[]","[]","[]",,,"[""None""]","[]","[""water""]","[""Hexane""]","[""wt%""]","[""mol/L""]","[""w/v%""]","[]","c1cc7ccc1CNC2CCCCC2NCc3ccc(cc3)CNC4CCCCC4NCc5ccc(cc5)CNC6CCCCC6NC7","1","O=C(Cl)c1ccc(C(Cl)=O)cc1","0.1",false,"Dead-end",1,25,13.8,"Methanol","Dye","Methyl red",296.3,,,1,"[""AFM"",""FTIR"",""SEM"",""XPS"",""TEM""]",,,90,true,false,"Accepted","[""TFC""]","[""Polyamide""]","[]","[""Polyacrylonitrile""]","[""None""]","65f49eee090a66729fd733e7","2024-03-15T19:18:06.843Z","2020-01-01T00:00:00.000Z","Molecularly-porous ultrathin membranes for highly selective organic solvent nanofiltration","Scientific Report","backOffice","10.1038/s41467-020-19404-6","65dd992c1850430560c1989b","Huang","https://doi.org/10.1038/s41467-020-19404-6",0,"Composite","MPCM-1/PAN-2min MR/meth","Scientific report","Interfacial Polymerization","[]","Commercial",,74.9,"4974",0,,,,,,26.1,,,,,"Cl.Cl","0.1",,,,,,,,,,,,,,,,,,,,,,,,,,,,,,,,,,,,,,,,,,,,,,,,,,,,,,,,,,,,,,,,,"[]",,,,,,,,,,,,
"6609519789fd9f3d89bb1b63","2024-03-15T19:18:06.917Z","[]","[]","[]","[]",,,"[""None""]","[]","[""water""]","[""Hexane""]","[""wt%""]","[""mol/L""]","[""w/v%""]","[]","c1cc7ccc1CNC2CCCCC2NCc3ccc(cc3)CNC4CCCCC4NCc5ccc(cc5)CNC6CCCCC6NC7","1","O=C(Cl)c1ccc(C(Cl)=O)cc1","0.1",false,"Dead-end",1,25,13.8,"Methanol","Dye","Methyl orange (sodium salt)",327.33,,,1,"[""AFM"",""FTIR"",""SEM"",""XPS"",""TEM""]",,,90,true,false,"Accepted","[""TFC""]","[""Polyamide""]","[]","[""Polyacrylonitrile""]","[""None""]","65f49eee090a66729fd733e7","2024-03-15T19:18:06.843Z","2020-01-01T00:00:00.000Z","Molecularly-porous ultrathin membranes for highly selective organic solvent nanofiltration","Scientific Report","backOffice","10.1038/s41467-020-19404-6","65dd992c1850430560c1989b","Huang","https://doi.org/10.1038/s41467-020-19404-6",0,"Composite","MPCM-1/PAN-2min MO/meth","Scientific report","Interfacial Polymerization","[]","Commercial",,73.9,"4975",0,,,,,,26.1,,,,,"Cl.Cl","0.1",,,,,,,,,,,,,,,,,,,,,,,,,,,,,,,,,,,,,,,,,,,,,,,,,,,,,,,,,,,,,,,,,"[]",,,,,,,,,,,,
"660951b089fd9f3d89bb1b66","2024-03-15T19:18:06.917Z","[]","[]","[]","[]",,,"[""None""]","[]","[""water""]","[""Hexane""]","[""wt%""]","[""mol/L""]","[""w/v%""]","[]","c1cc7ccc1CNC2CCCCC2NCc3ccc(cc3)CNC4CCCCC4NCc5ccc(cc5)CNC6CCCCC6NC7","1","O=C(Cl)c1ccc(C(Cl)=O)cc1","0.1",false,"Dead-end",1,25,13.8,"Methanol","Dye","Orange G (disodium salt)",452.38,,,1,"[""AFM"",""FTIR"",""SEM"",""XPS"",""TEM""]",,,90,true,false,"Accepted","[""TFC""]","[""Polyamide""]","[]","[""Polyacrylonitrile""]","[""None""]","65f49eee090a66729fd733e7","2024-03-15T19:18:06.843Z","2020-01-01T00:00:00.000Z","Molecularly-porous ultrathin membranes for highly selective organic solvent nanofiltration","Scientific Report","backOffice","10.1038/s41467-020-19404-6","65dd992c1850430560c1989b","Huang","https://doi.org/10.1038/s41467-020-19404-6",0,"Composite","MPCM-1/PAN-2min OG/meth","Scientific report","Interfacial Polymerization","[]","Commercial",,92.2,"4976",0,,,,,,26.1,,,,,"Cl.Cl","0.1",,,,,,,,,,,,,,,,,,,,,,,,,,,,,,,,,,,,,,,,,,,,,,,,,,,,,,,,,,,,,,,,,"[]",,,,,,,,,,,,
"660951c889fd9f3d89bb1b69","2024-03-15T19:18:06.917Z","[]","[]","[]","[]",,,"[""None""]","[]","[""water""]","[""Hexane""]","[""wt%""]","[""mol/L""]","[""w/v%""]","[]","c1cc7ccc1CNC2CCCCC2NCc3ccc(cc3)CNC4CCCCC4NCc5ccc(cc5)CNC6CCCCC6NC7","1","O=C(Cl)c1ccc(C(Cl)=O)cc1","0.1",false,"Dead-end",1,25,13.8,"Methanol","Dye","Acid fuchsine (trisodium salt)",585.5,,,1,"[""AFM"",""FTIR"",""SEM"",""XPS"",""TEM""]",,,90,true,false,"Accepted","[""TFC""]","[""Polyamide""]","[]","[""Polyacrylonitrile""]","[""None""]","65f49eee090a66729fd733e7","2024-03-15T19:18:06.843Z","2020-01-01T00:00:00.000Z","Molecularly-porous ultrathin membranes for highly selective organic solvent nanofiltration","Scientific Report","backOffice","10.1038/s41467-020-19404-6","65dd992c1850430560c1989b","Huang","https://doi.org/10.1038/s41467-020-19404-6",0,"Composite","MPCM-1/PAN-2min AF/meth","Scientific report","Interfacial Polymerization","[]","Commercial",,95.3,"4977",0,,,,,,26.1,,,,,"Cl.Cl","0.1",,,,,,,,,,,,,,,,,,,,,,,,,,,,,,,,,,,,,,,,,,,,,,,,,,,,,,,,,,,,,,,,,"[]",,,,,,,,,,,,
"660951db89fd9f3d89bb1b6c","2024-03-15T19:18:06.917Z","[]","[]","[]","[]",,,"[""None""]","[]","[""water""]","[""Hexane""]","[""wt%""]","[""mol/L""]","[""w/v%""]","[]","c1cc7ccc1CNC2CCCCC2NCc3ccc(cc3)CNC4CCCCC4NCc5ccc(cc5)CNC6CCCCC6NC7","1","O=C(Cl)c1ccc(C(Cl)=O)cc1","0.1",false,"Dead-end",1,25,13.8,"Methanol","Dye","Congo red (disodium salt)",696.66,,,1,"[""AFM"",""FTIR"",""SEM"",""XPS"",""TEM""]",,,90,true,false,"Accepted","[""TFC""]","[""Polyamide""]","[]","[""Polyacrylonitrile""]","[""None""]","65f49eee090a66729fd733e7","2024-03-15T19:18:06.843Z","2020-01-01T00:00:00.000Z","Molecularly-porous ultrathin membranes for highly selective organic solvent nanofiltration","Scientific Report","backOffice","10.1038/s41467-020-19404-6","65dd992c1850430560c1989b","Huang","https://doi.org/10.1038/s41467-020-19404-6",0,"Composite","MPCM-1/PAN-2min CR/meth","Scientific report","Interfacial Polymerization","[]","Commercial",,97.3,"4978",0,,,,,,26.1,,,,,"Cl.Cl","0.1",,,,,,,,,,,,,,,,,,,,,,,,,,,,,,,,,,,,,,,,,,,,,,,,,,,,,,,,,,,,,,,,,"[]",,,,,,,,,,,,
"6609524889fd9f3d89bb1b6f","2024-03-15T19:18:06.917Z","[]","[]","[]","[]",,,"[""None""]","[]","[""water""]","[""Hexane""]","[""wt%""]","[""mol/L""]","[""w/v%""]","[]","c1cc7ccc1CNC2CCCCC2NCc3ccc(cc3)CNC4CCCCC4NCc5ccc(cc5)CNC6CCCCC6NC7","1","O=C(Cl)c1ccc(C(Cl)=O)cc1","0.1",false,"Dead-end",1,25,13.8,"water",,,696.66,,,1,"[""AFM"",""FTIR"",""SEM"",""XPS"",""TEM""]",,,90,true,false,"Accepted","[""TFC""]","[""Polyamide""]","[]","[""Polyacrylonitrile""]","[""None""]","65f49eee090a66729fd733e7","2024-03-15T19:18:06.843Z","2020-01-01T00:00:00.000Z","Molecularly-porous ultrathin membranes for highly selective organic solvent nanofiltration","Scientific Report","backOffice","10.1038/s41467-020-19404-6","65dd992c1850430560c1989b","Huang","https://doi.org/10.1038/s41467-020-19404-6",0,"Composite","MPCM-1/PAN-4min water permeance","Scientific report","Interfacial Polymerization","[]","Commercial",,,"4979",0,,,,,,16.6,,,,,"Cl.Cl","0.1",,,,,,,,,,,,,,,,,,,,,,,,,,,,,,,,,,,,,,,,,,,,,,,,,,,,,,,,,,,,,,,,,"[]",,,,,,,,,,,,
"6609527889fd9f3d89bb1b72","2024-03-15T19:18:06.917Z","[]","[]","[]","[]",,,"[""None""]","[]","[""water""]","[""Hexane""]","[""wt%""]","[""mol/L""]","[""w/v%""]","[]","c1cc7ccc1CNC2CCCCC2NCc3ccc(cc3)CNC4CCCCC4NCc5ccc(cc5)CNC6CCCCC6NC7","1","O=C(Cl)c1ccc(C(Cl)=O)cc1","0.1",false,"Dead-end",1,25,13.8,"Methanol","Dye","Methyl red",296.3,,,1,"[""AFM"",""FTIR"",""SEM"",""XPS"",""TEM""]",,,90,true,false,"Accepted","[""TFC""]","[""Polyamide""]","[]","[""Polyacrylonitrile""]","[""None""]","65f49eee090a66729fd733e7","2024-03-15T19:18:06.843Z","2020-01-01T00:00:00.000Z","Molecularly-porous ultrathin membranes for highly selective organic solvent nanofiltration","Scientific Report","backOffice","10.1038/s41467-020-19404-6","65dd992c1850430560c1989b","Huang","https://doi.org/10.1038/s41467-020-19404-6",0,"Composite","MPCM-1/PAN-4min MR/meth","Scientific report","Interfacial Polymerization","[]","Commercial",,75,"4980",0,,,,,,23.8,,,,,"Cl.Cl","0.1",,,,,,,,,,,,,,,,,,,,,,,,,,,,,,,,,,,,,,,,,,,,,,,,,,,,,,,,,,,,,,,,,"[]",,,,,,,,,,,,
"6609528589fd9f3d89bb1b75","2024-03-15T19:18:06.917Z","[]","[]","[]","[]",,,"[""None""]","[]","[""water""]","[""Hexane""]","[""wt%""]","[""mol/L""]","[""w/v%""]","[]","c1cc7ccc1CNC2CCCCC2NCc3ccc(cc3)CNC4CCCCC4NCc5ccc(cc5)CNC6CCCCC6NC7","1","O=C(Cl)c1ccc(C(Cl)=O)cc1","0.1",false,"Dead-end",1,25,13.8,"Methanol","Dye","Methyl orange (sodium salt)",327.33,,,1,"[""AFM"",""FTIR"",""SEM"",""XPS"",""TEM""]",,,90,true,false,"Accepted","[""TFC""]","[""Polyamide""]","[]","[""Polyacrylonitrile""]","[""None""]","65f49eee090a66729fd733e7","2024-03-15T19:18:06.843Z","2020-01-01T00:00:00.000Z","Molecularly-porous ultrathin membranes for highly selective organic solvent nanofiltration","Scientific Report","backOffice","10.1038/s41467-020-19404-6","65dd992c1850430560c1989b","Huang","https://doi.org/10.1038/s41467-020-19404-6",0,"Composite","MPCM-1/PAN-4min MO/meth","Scientific report","Interfacial Polymerization","[]","Commercial",,75.8,"4981",0,,,,,,23.8,,,,,"Cl.Cl","0.1",,,,,,,,,,,,,,,,,,,,,,,,,,,,,,,,,,,,,,,,,,,,,,,,,,,,,,,,,,,,,,,,,"[]",,,,,,,,,,,,
"6609529289fd9f3d89bb1b78","2024-03-15T19:18:06.917Z","[]","[]","[]","[]",,,"[""None""]","[]","[""water""]","[""Hexane""]","[""wt%""]","[""mol/L""]","[""w/v%""]","[]","c1cc7ccc1CNC2CCCCC2NCc3ccc(cc3)CNC4CCCCC4NCc5ccc(cc5)CNC6CCCCC6NC7","1","O=C(Cl)c1ccc(C(Cl)=O)cc1","0.1",false,"Dead-end",1,25,13.8,"Methanol","Dye","Orange G (disodium salt)",452.38,,,1,"[""AFM"",""FTIR"",""SEM"",""XPS"",""TEM""]",,,90,true,false,"Accepted","[""TFC""]","[""Polyamide""]","[]","[""Polyacrylonitrile""]","[""None""]","65f49eee090a66729fd733e7","2024-03-15T19:18:06.843Z","2020-01-01T00:00:00.000Z","Molecularly-porous ultrathin membranes for highly selective organic solvent nanofiltration","Scientific Report","backOffice","10.1038/s41467-020-19404-6","65dd992c1850430560c1989b","Huang","https://doi.org/10.1038/s41467-020-19404-6",0,"Composite","MPCM-1/PAN-4min OG/meth","Scientific report","Interfacial Polymerization","[]","Commercial",,93.2,"4982",0,,,,,,23.8,,,,,"Cl.Cl","0.1",,,,,,,,,,,,,,,,,,,,,,,,,,,,,,,,,,,,,,,,,,,,,,,,,,,,,,,,,,,,,,,,,"[]",,,,,,,,,,,,
"660952b589fd9f3d89bb1b7b","2024-03-15T19:18:06.917Z","[]","[]","[]","[]",,,"[""None""]","[]","[""water""]","[""Hexane""]","[""wt%""]","[""mol/L""]","[""w/v%""]","[]","c1cc7ccc1CNC2CCCCC2NCc3ccc(cc3)CNC4CCCCC4NCc5ccc(cc5)CNC6CCCCC6NC7","1","O=C(Cl)c1ccc(C(Cl)=O)cc1","0.1",false,"Dead-end",1,25,13.8,"Methanol","Dye","Acid fuchsine (trisodium salt)",585.5,,,1,"[""AFM"",""FTIR"",""SEM"",""XPS"",""TEM""]",,,90,true,false,"Accepted","[""TFC""]","[""Polyamide""]","[]","[""Polyacrylonitrile""]","[""None""]","65f49eee090a66729fd733e7","2024-03-15T19:18:06.843Z","2020-01-01T00:00:00.000Z","Molecularly-porous ultrathin membranes for highly selective organic solvent nanofiltration","Scientific Report","backOffice","10.1038/s41467-020-19404-6","65dd992c1850430560c1989b","Huang","https://doi.org/10.1038/s41467-020-19404-6",0,"Composite","MPCM-1/PAN-4min AF/meth","Scientific report","Interfacial Polymerization","[]","Commercial",,95.1,"4983",0,,,,,,23.8,,,,,"Cl.Cl","0.1",,,,,,,,,,,,,,,,,,,,,,,,,,,,,,,,,,,,,,,,,,,,,,,,,,,,,,,,,,,,,,,,,"[]",,,,,,,,,,,,
