Repository: BAMresearch/onf-database

This repository belongs to the the publication "Revealing structure-property-performance relationships of organic solvent nanofiltration membranes using a FAIR, open-access database" published in ADD JOURNAL (DOI). 
It uses a dataset derived from The Open Membrane Database (https://openmembranedatabase.org/). The access date was April 8th 2025. The original dataset is in the repository as OMD_SRNF_2025-04-08.csv file.

The main researchers involved in the study are Sarah Glass (ORCID: 0000-0002-0625-0057), Petra Merten (no ORCID available), Torsten Brinkmann (ORCID: 0000-0002-5114-6259) and Volkan Filiz (ORCID: 0000-0003-0239-8641). 

The repository contains 5 Python files:

File: OMD_SRNF_2025-04-08.csv (part 158 of 184)
"6609530789fd9f3d89bb1b84","2024-03-15T19:18:06.917Z","[]","[]","[]","[]",,,"[""None""]","[]","[""water""]","[""Hexane""]","[""wt%""]","[""mol/L""]","[""w/v%""]","[]","c1cc7ccc1CNC2CCCCC2NCc3ccc(cc3)CNC4CCCCC4NCc5ccc(cc5)CNC6CCCCC6NC7","1","O=C(Cl)c1ccc(C(Cl)=O)cc1","0.1",false,"Dead-end",1,25,13.8,"Methanol","Dye","Congo red (disodium salt)",696.66,,,1,"[""AFM"",""FTIR"",""SEM"",""XPS"",""TEM""]",,,90,true,false,"Accepted","[""TFC""]","[""Polyamide""]","[]","[""Polyacrylonitrile""]","[""None""]","65f49eee090a66729fd733e7","2024-03-15T19:18:06.843Z","2020-01-01T00:00:00.000Z","Molecularly-porous ultrathin membranes for highly selective organic solvent nanofiltration","Scientific Report","backOffice","10.1038/s41467-020-19404-6","65dd992c1850430560c1989b","Huang","https://doi.org/10.1038/s41467-020-19404-6",0,"Composite","MPCM-1/PAN-4min CR/meth","Scientific report","Interfacial Polymerization","[]","Commercial",,96.2,"4984",0,,,,,,23.8,,,,,"Cl.Cl","0.1",,,,,,,,,,,,,,,,,,,,,,,,,,,,,,,,,,,,,,,,,,,,,,,,,,,,,,,,,,,,,,,,,"[]",,,,,,,,,,,,
"6609533089fd9f3d89bb1b87","2024-03-15T19:18:06.917Z","[]","[]","[]","[]",,,"[""None""]","[]","[""water""]","[""Hexane""]","[""wt%""]","[""mol/L""]","[""w/v%""]","[]","c1cc7ccc1CNC2CCCCC2NCc3ccc(cc3)CNC4CCCCC4NCc5ccc(cc5)CNC6CCCCC6NC7","1","O=C(Cl)c1ccc(C(Cl)=O)cc1","0.1",false,"Dead-end",1,25,13.8,"water",,,696.66,,,1,"[""AFM"",""FTIR"",""SEM"",""XPS"",""TEM""]",,,90,true,false,"Accepted","[""TFC""]","[""Polyamide""]","[]","[""Polyacrylonitrile""]","[""None""]","65f49eee090a66729fd733e7","2024-03-15T19:18:06.843Z","2020-01-01T00:00:00.000Z","Molecularly-porous ultrathin membranes for highly selective organic solvent nanofiltration","Scientific Report","backOffice","10.1038/s41467-020-19404-6","65dd992c1850430560c1989b","Huang","https://doi.org/10.1038/s41467-020-19404-6",0,"Composite","MPCM-1/PAN-10min water permeance","Scientific report","Interfacial Polymerization","[]","Commercial",,,"4985",0,,,,,,14.3,,,,,"Cl.Cl","0.1",,,,,,,,,,,,,,,,,,,,,,,,,,,,,,,,,,,,,,,,,,,,,,,,,,,,,,,,,,,,,,,,,"[]",,,,,,,,,,,,
"6609535189fd9f3d89bb1b8a","2024-03-15T19:18:06.917Z","[]","[]","[]","[]",,,"[""None""]","[]","[""water""]","[""Hexane""]","[""wt%""]","[""mol/L""]","[""w/v%""]","[]","c1cc7ccc1CNC2CCCCC2NCc3ccc(cc3)CNC4CCCCC4NCc5ccc(cc5)CNC6CCCCC6NC7","1","O=C(Cl)c1ccc(C(Cl)=O)cc1","0.1",false,"Dead-end",1,25,13.8,"Methanol","Dye","Methyl red",296.3,,,1,"[""AFM"",""FTIR"",""SEM"",""XPS"",""TEM""]",,,90,true,false,"Accepted","[""TFC""]","[""Polyamide""]","[]","[""Polyacrylonitrile""]","[""None""]","65f49eee090a66729fd733e7","2024-03-15T19:18:06.843Z","2020-01-01T00:00:00.000Z","Molecularly-porous ultrathin membranes for highly selective organic solvent nanofiltration","Scientific Report","backOffice","10.1038/s41467-020-19404-6","65dd992c1850430560c1989b","Huang","https://doi.org/10.1038/s41467-020-19404-6",0,"Composite","MPCM-1/PAN-10min MR/meth","Scientific report","Interfacial Polymerization","[]","Commercial",,75,"4986",0,,,,,,21.2,,,,,"Cl.Cl","0.1",,,,,,,,,,,,,,,,,,,,,,,,,,,,,,,,,,,,,,,,,,,,,,,,,,,,,,,,,,,,,,,,,"[]",,,,,,,,,,,,
"6609536489fd9f3d89bb1b8d","2024-03-15T19:18:06.917Z","[]","[]","[]","[]",,,"[""None""]","[]","[""water""]","[""Hexane""]","[""wt%""]","[""mol/L""]","[""w/v%""]","[]","c1cc7ccc1CNC2CCCCC2NCc3ccc(cc3)CNC4CCCCC4NCc5ccc(cc5)CNC6CCCCC6NC7","1","O=C(Cl)c1ccc(C(Cl)=O)cc1","0.1",false,"Dead-end",1,25,13.8,"Methanol","Dye","Methyl orange (sodium salt)",327.33,,,1,"[""AFM"",""FTIR"",""SEM"",""XPS"",""TEM""]",,,90,true,false,"Accepted","[""TFC""]","[""Polyamide""]","[]","[""Polyacrylonitrile""]","[""None""]","65f49eee090a66729fd733e7","2024-03-15T19:18:06.843Z","2020-01-01T00:00:00.000Z","Molecularly-porous ultrathin membranes for highly selective organic solvent nanofiltration","Scientific Report","backOffice","10.1038/s41467-020-19404-6","65dd992c1850430560c1989b","Huang","https://doi.org/10.1038/s41467-020-19404-6",0,"Composite","MPCM-1/PAN-10min MO/meth","Scientific report","Interfacial Polymerization","[]","Commercial",,72.8,"4987",0,,,,,,21.2,,,,,"Cl.Cl","0.1",,,,,,,,,,,,,,,,,,,,,,,,,,,,,,,,,,,,,,,,,,,,,,,,,,,,,,,,,,,,,,,,,"[]",,,,,,,,,,,,
"6609537789fd9f3d89bb1b90","2024-03-15T19:18:06.917Z","[]","[]","[]","[]",,,"[""None""]","[]","[""water""]","[""Hexane""]","[""wt%""]","[""mol/L""]","[""w/v%""]","[]","c1cc7ccc1CNC2CCCCC2NCc3ccc(cc3)CNC4CCCCC4NCc5ccc(cc5)CNC6CCCCC6NC7","1","O=C(Cl)c1ccc(C(Cl)=O)cc1","0.1",false,"Dead-end",1,25,13.8,"Methanol","Dye","Orange G (disodium salt)",452.38,,,1,"[""AFM"",""FTIR"",""SEM"",""XPS"",""TEM""]",,,90,true,false,"Accepted","[""TFC""]","[""Polyamide""]","[]","[""Polyacrylonitrile""]","[""None""]","65f49eee090a66729fd733e7","2024-03-15T19:18:06.843Z","2020-01-01T00:00:00.000Z","Molecularly-porous ultrathin membranes for highly selective organic solvent nanofiltration","Scientific Report","backOffice","10.1038/s41467-020-19404-6","65dd992c1850430560c1989b","Huang","https://doi.org/10.1038/s41467-020-19404-6",0,"Composite","MPCM-1/PAN-10min OG/meth","Scientific report","Interfacial Polymerization","[]","Commercial",,91.9,"4988",0,,,,,,21.2,,,,,"Cl.Cl","0.1",,,,,,,,,,,,,,,,,,,,,,,,,,,,,,,,,,,,,,,,,,,,,,,,,,,,,,,,,,,,,,,,,"[]",,,,,,,,,,,,
"6609538b89fd9f3d89bb1b93","2024-03-15T19:18:06.917Z","[]","[]","[]","[]",,,"[""None""]","[]","[""water""]","[""Hexane""]","[""wt%""]","[""mol/L""]","[""w/v%""]","[]","c1cc7ccc1CNC2CCCCC2NCc3ccc(cc3)CNC4CCCCC4NCc5ccc(cc5)CNC6CCCCC6NC7","1","O=C(Cl)c1ccc(C(Cl)=O)cc1","0.1",false,"Dead-end",1,25,13.8,"Methanol","Dye","Acid fuchsine (trisodium salt)",585.5,,,1,"[""AFM"",""FTIR"",""SEM"",""XPS"",""TEM""]",,,90,true,false,"Accepted","[""TFC""]","[""Polyamide""]","[]","[""Polyacrylonitrile""]","[""None""]","65f49eee090a66729fd733e7","2024-03-15T19:18:06.843Z","2020-01-01T00:00:00.000Z","Molecularly-porous ultrathin membranes for highly selective organic solvent nanofiltration","Scientific Report","backOffice","10.1038/s41467-020-19404-6","65dd992c1850430560c1989b","Huang","https://doi.org/10.1038/s41467-020-19404-6",0,"Composite","MPCM-1/PAN-10min AF/meth","Scientific report","Interfacial Polymerization","[]","Commercial",,94.9,"4989",0,,,,,,21.2,,,,,"Cl.Cl","0.1",,,,,,,,,,,,,,,,,,,,,,,,,,,,,,,,,,,,,,,,,,,,,,,,,,,,,,,,,,,,,,,,,"[]",,,,,,,,,,,,
"660953ac89fd9f3d89bb1b96","2024-03-15T19:18:06.917Z","[]","[]","[]","[]",,,"[""None""]","[]","[""water""]","[""Hexane""]","[""wt%""]","[""mol/L""]","[""w/v%""]","[]","c1cc7ccc1CNC2CCCCC2NCc3ccc(cc3)CNC4CCCCC4NCc5ccc(cc5)CNC6CCCCC6NC7","1","O=C(Cl)c1ccc(C(Cl)=O)cc1","0.1",false,"Dead-end",1,25,13.8,"Methanol","Dye","Congo red (disodium salt)",696.66,,,1,"[""AFM"",""FTIR"",""SEM"",""XPS"",""TEM""]",,,90,true,false,"Accepted","[""TFC""]","[""Polyamide""]","[]","[""Polyacrylonitrile""]","[""None""]","65f49eee090a66729fd733e7","2024-03-15T19:18:06.843Z","2020-01-01T00:00:00.000Z","Molecularly-porous ultrathin membranes for highly selective organic solvent nanofiltration","Scientific Report","backOffice","10.1038/s41467-020-19404-6","65dd992c1850430560c1989b","Huang","https://doi.org/10.1038/s41467-020-19404-6",0,"Composite","MPCM-1/PAN-10min CR/meth","Scientific report","Interfacial Polymerization","[]","Commercial",,97,"4990",0,,,,,,21.2,,,,,"Cl.Cl","0.1",,,,,,,,,,,,,,,,,,,,,,,,,,,,,,,,,,,,,,,,,,,,,,,,,,,,,,,,,,,,,,,,,"[]",,,,,,,,,,,,
"660953ed89fd9f3d89bb1b99","2024-03-15T19:18:06.917Z","[]","[]","[]","[]",,,"[""None""]","[]","[""water""]","[""Hexane""]","[""wt%""]","[""mol/L""]","[""w/v%""]","[]","c1cc7ccc1CNC2CCCCC2NCc3ccc(cc3)CNC4CCCCC4NCc5ccc(cc5)CNC6CCCCC6NC7","1","O=C(Cl)c1ccc(C(Cl)=O)cc1","0.01",false,"Dead-end",1,25,13.8,"water",,,696.66,,,1,"[""AFM"",""FTIR"",""SEM"",""XPS"",""TEM""]",,,90,true,false,"Accepted","[""TFC""]","[""Polyamide""]","[]","[""Polyacrylonitrile""]","[""None""]","65f49eee090a66729fd733e7","2024-03-15T19:18:06.843Z","2020-01-01T00:00:00.000Z","Molecularly-porous ultrathin membranes for highly selective organic solvent nanofiltration","Scientific Report","backOffice","10.1038/s41467-020-19404-6","65dd992c1850430560c1989b","Huang","https://doi.org/10.1038/s41467-020-19404-6",0,"Composite","MPCM-1/PAN-10s 0.01 w/v% TPC water permeance","Scientific report","Interfacial Polymerization","[]","Commercial",,,"4991",0,,,,,,57.4,,,,,"Cl.Cl","0.1",,,,,,,,,,,,,,,,,,,,,,,,,,,,,,,,,,,,,,,,,,,,,,,,,,,,,,,,,,,,,,,,,"[]",,,,,,,,,,,,
"6609541c89fd9f3d89bb1b9c","2024-03-15T19:18:06.917Z","[]","[]","[]","[]",,,"[""None""]","[]","[""water""]","[""Hexane""]","[""wt%""]","[""mol/L""]","[""w/v%""]","[]","c1cc7ccc1CNC2CCCCC2NCc3ccc(cc3)CNC4CCCCC4NCc5ccc(cc5)CNC6CCCCC6NC7","1","O=C(Cl)c1ccc(C(Cl)=O)cc1","0.01",false,"Dead-end",1,25,13.8,"Methanol","Dye","Methyl orange (sodium salt)",327.33,,,1,"[""AFM"",""FTIR"",""SEM"",""XPS"",""TEM""]",,,90,true,false,"Accepted","[""TFC""]","[""Polyamide""]","[]","[""Polyacrylonitrile""]","[""None""]","65f49eee090a66729fd733e7","2024-03-15T19:18:06.843Z","2020-01-01T00:00:00.000Z","Molecularly-porous ultrathin membranes for highly selective organic solvent nanofiltration","Scientific Report","backOffice","10.1038/s41467-020-19404-6","65dd992c1850430560c1989b","Huang","https://doi.org/10.1038/s41467-020-19404-6",0,"Composite","MPCM-1/PAN-10s 0.01 w/v% TPC MO/meth","Scientific report","Interfacial Polymerization","[]","Commercial",,46,"4992",0,,,,,,77.8,,,,,"Cl.Cl","0.1",,,,,,,,,,,,,,,,,,,,,,,,,,,,,,,,,,,,,,,,,,,,,,,,,,,,,,,,,,,,,,,,,"[]",,,,,,,,,,,,
"6609543389fd9f3d89bb1b9f","2024-03-15T19:18:06.917Z","[]","[]","[]","[]",,,"[""None""]","[]","[""water""]","[""Hexane""]","[""wt%""]","[""mol/L""]","[""w/v%""]","[]","c1cc7ccc1CNC2CCCCC2NCc3ccc(cc3)CNC4CCCCC4NCc5ccc(cc5)CNC6CCCCC6NC7","1","O=C(Cl)c1ccc(C(Cl)=O)cc1","0.01",false,"Dead-end",1,25,13.8,"Methanol","Dye","Orange G (disodium salt)",452.38,,,1,"[""AFM"",""FTIR"",""SEM"",""XPS"",""TEM""]",,,90,true,false,"Accepted","[""TFC""]","[""Polyamide""]","[]","[""Polyacrylonitrile""]","[""None""]","65f49eee090a66729fd733e7","2024-03-15T19:18:06.843Z","2020-01-01T00:00:00.000Z","Molecularly-porous ultrathin membranes for highly selective organic solvent nanofiltration","Scientific Report","backOffice","10.1038/s41467-020-19404-6","65dd992c1850430560c1989b","Huang","https://doi.org/10.1038/s41467-020-19404-6",0,"Composite","MPCM-1/PAN-10s 0.01 w/v% TPC OG/meth","Scientific report","Interfacial Polymerization","[]","Commercial",,70.1,"4993",0,,,,,,77.8,,,,,"Cl.Cl","0.1",,,,,,,,,,,,,,,,,,,,,,,,,,,,,,,,,,,,,,,,,,,,,,,,,,,,,,,,,,,,,,,,,"[]",,,,,,,,,,,,
"6609546689fd9f3d89bb1ba2","2024-03-15T19:18:06.917Z","[]","[]","[]","[]",,,"[""None""]","[]","[""water""]","[""Hexane""]","[""wt%""]","[""mol/L""]","[""w/v%""]","[]","c1cc7ccc1CNC2CCCCC2NCc3ccc(cc3)CNC4CCCCC4NCc5ccc(cc5)CNC6CCCCC6NC7","1","O=C(Cl)c1ccc(C(Cl)=O)cc1","0.025",false,"Dead-end",1,25,13.8,"water",,,452.38,,,1,"[""AFM"",""FTIR"",""SEM"",""XPS"",""TEM""]",,,90,true,false,"Accepted","[""TFC""]","[""Polyamide""]","[]","[""Polyacrylonitrile""]","[""None""]","65f49eee090a66729fd733e7","2024-03-15T19:18:06.843Z","2020-01-01T00:00:00.000Z","Molecularly-porous ultrathin membranes for highly selective organic solvent nanofiltration","Scientific Report","backOffice","10.1038/s41467-020-19404-6","65dd992c1850430560c1989b","Huang","https://doi.org/10.1038/s41467-020-19404-6",0,"Composite","MPCM-1/PAN-10s 0.025 w/v% TPC water permeance","Scientific report","Interfacial Polymerization","[]","Commercial",,,"4994",0,,,,,,44.9,,,,,"Cl.Cl","0.1",,,,,,,,,,,,,,,,,,,,,,,,,,,,,,,,,,,,,,,,,,,,,,,,,,,,,,,,,,,,,,,,,"[]",,,,,,,,,,,,
"6609549389fd9f3d89bb1ba5","2024-03-15T19:18:06.917Z","[]","[]","[]","[]",,,"[""None""]","[]","[""water""]","[""Hexane""]","[""wt%""]","[""mol/L""]","[""w/v%""]","[]","c1cc7ccc1CNC2CCCCC2NCc3ccc(cc3)CNC4CCCCC4NCc5ccc(cc5)CNC6CCCCC6NC7","1","O=C(Cl)c1ccc(C(Cl)=O)cc1","0.025",false,"Dead-end",1,25,13.8,"Methanol","Dye","Methyl orange (sodium salt)",327.33,,,1,"[""AFM"",""FTIR"",""SEM"",""XPS"",""TEM""]",,,90,true,false,"Accepted","[""TFC""]","[""Polyamide""]","[]","[""Polyacrylonitrile""]","[""None""]","65f49eee090a66729fd733e7","2024-03-15T19:18:06.843Z","2020-01-01T00:00:00.000Z","Molecularly-porous ultrathin membranes for highly selective organic solvent nanofiltration","Scientific Report","backOffice","10.1038/s41467-020-19404-6","65dd992c1850430560c1989b","Huang","https://doi.org/10.1038/s41467-020-19404-6",0,"Composite","MPCM-1/PAN-10s 0.025 w/v% TPC MO/meth","Scientific report","Interfacial Polymerization","[]","Commercial",,57,"4995",0,,,,,,53.7,,,,,"Cl.Cl","0.1",,,,,,,,,,,,,,,,,,,,,,,,,,,,,,,,,,,,,,,,,,,,,,,,,,,,,,,,,,,,,,,,,"[]",,,,,,,,,,,,
"660954a789fd9f3d89bb1ba8","2024-03-15T19:18:06.917Z","[]","[]","[]","[]",,,"[""None""]","[]","[""water""]","[""Hexane""]","[""wt%""]","[""mol/L""]","[""w/v%""]","[]","c1cc7ccc1CNC2CCCCC2NCc3ccc(cc3)CNC4CCCCC4NCc5ccc(cc5)CNC6CCCCC6NC7","1","O=C(Cl)c1ccc(C(Cl)=O)cc1","0.025",false,"Dead-end",1,25,13.8,"Methanol","Dye","Orange G (disodium salt)",452.38,,,1,"[""AFM"",""FTIR"",""SEM"",""XPS"",""TEM""]",,,90,true,false,"Accepted","[""TFC""]","[""Polyamide""]","[]","[""Polyacrylonitrile""]","[""None""]","65f49eee090a66729fd733e7","2024-03-15T19:18:06.843Z","2020-01-01T00:00:00.000Z","Molecularly-porous ultrathin membranes for highly selective organic solvent nanofiltration","Scientific Report","backOffice","10.1038/s41467-020-19404-6","65dd992c1850430560c1989b","Huang","https://doi.org/10.1038/s41467-020-19404-6",0,"Composite","MPCM-1/PAN-10s 0.025 w/v% TPC OG/meth","Scientific report","Interfacial Polymerization","[]","Commercial",,79.9,"4996",0,,,,,,53.7,,,,,"Cl.Cl","0.1",,,,,,,,,,,,,,,,,,,,,,,,,,,,,,,,,,,,,,,,,,,,,,,,,,,,,,,,,,,,,,,,,"[]",,,,,,,,,,,,
"660954ce89fd9f3d89bb1bab","2024-03-15T19:18:06.917Z","[]","[]","[]","[]",,,"[""None""]","[]","[""water""]","[""Hexane""]","[""wt%""]","[""mol/L""]","[""w/v%""]","[]","c1cc7ccc1CNC2CCCCC2NCc3ccc(cc3)CNC4CCCCC4NCc5ccc(cc5)CNC6CCCCC6NC7","1","O=C(Cl)c1ccc(C(Cl)=O)cc1","0.05",false,"Dead-end",1,25,13.8,"water",,,452.38,,,1,"[""AFM"",""FTIR"",""SEM"",""XPS"",""TEM""]",,,90,true,false,"Accepted","[""TFC""]","[""Polyamide""]","[]","[""Polyacrylonitrile""]","[""None""]","65f49eee090a66729fd733e7","2024-03-15T19:18:06.843Z","2020-01-01T00:00:00.000Z","Molecularly-porous ultrathin membranes for highly selective organic solvent nanofiltration","Scientific Report","backOffice","10.1038/s41467-020-19404-6","65dd992c1850430560c1989b","Huang","https://doi.org/10.1038/s41467-020-19404-6",0,"Composite","MPCM-1/PAN-10s 0.05 w/v% TPC water permeance","Scientific report","Interfacial Polymerization","[]","Commercial",,,"4997",0,,,,,,41.3,,,,,"Cl.Cl","0.1",,,,,,,,,,,,,,,,,,,,,,,,,,,,,,,,,,,,,,,,,,,,,,,,,,,,,,,,,,,,,,,,,"[]",,,,,,,,,,,,
"6609550289fd9f3d89bb1bae","2024-03-15T19:18:06.917Z","[]","[]","[]","[]",,,"[""None""]","[]","[""water""]","[""Hexane""]","[""wt%""]","[""mol/L""]","[""w/v%""]","[]","c1cc7ccc1CNC2CCCCC2NCc3ccc(cc3)CNC4CCCCC4NCc5ccc(cc5)CNC6CCCCC6NC7","1","O=C(Cl)c1ccc(C(Cl)=O)cc1","0.05",false,"Dead-end",1,25,13.8,"Methanol","Dye","Methyl orange (sodium salt)",327.33,,,1,"[""AFM"",""FTIR"",""SEM"",""XPS"",""TEM""]",,,90,true,false,"Accepted","[""TFC""]","[""Polyamide""]","[]","[""Polyacrylonitrile""]","[""None""]","65f49eee090a66729fd733e7","2024-03-15T19:18:06.843Z","2020-01-01T00:00:00.000Z","Molecularly-porous ultrathin membranes for highly selective organic solvent nanofiltration","Scientific Report","backOffice","10.1038/s41467-020-19404-6","65dd992c1850430560c1989b","Huang","https://doi.org/10.1038/s41467-020-19404-6",0,"Composite","MPCM-1/PAN-10s 0.05 w/v% TPC MO/meth","Scientific report","Interfacial Polymerization","[]","Commercial",,66.2,"4998",0,,,,,,46.8,,,,,"Cl.Cl","0.1",,,,,,,,,,,,,,,,,,,,,,,,,,,,,,,,,,,,,,,,,,,,,,,,,,,,,,,,,,,,,,,,,"[]",,,,,,,,,,,,
"6609552b89fd9f3d89bb1bb1","2024-03-15T19:18:06.917Z","[]","[]","[]","[]",,,"[""None""]","[]","[""water""]","[""Hexane""]","[""wt%""]","[""mol/L""]","[""w/v%""]","[]","c1cc7ccc1CNC2CCCCC2NCc3ccc(cc3)CNC4CCCCC4NCc5ccc(cc5)CNC6CCCCC6NC7","1","O=C(Cl)c1ccc(C(Cl)=O)cc1","0.05",false,"Dead-end",1,25,13.8,"Methanol","Dye","Orange G (disodium salt)",452.38,,,1,"[""AFM"",""FTIR"",""SEM"",""XPS"",""TEM""]",,,90,true,false,"Accepted","[""TFC""]","[""Polyamide""]","[]","[""Polyacrylonitrile""]","[""None""]","65f49eee090a66729fd733e7","2024-03-15T19:18:06.843Z","2020-01-01T00:00:00.000Z","Molecularly-porous ultrathin membranes for highly selective organic solvent nanofiltration","Scientific Report","backOffice","10.1038/s41467-020-19404-6","65dd992c1850430560c1989b","Huang","https://doi.org/10.1038/s41467-020-19404-6",0,"Composite","MPCM-1/PAN-10s 0.05 w/v% TPC OG/meth","Scientific report","Interfacial Polymerization","[]","Commercial",,89.1,"4999",0,,,,,,46.8,,,,,"Cl.Cl","0.1",,,,,,,,,,,,,,,,,,,,,,,,,,,,,,,,,,,,,,,,,,,,,,,,,,,,,,,,,,,,,,,,,"[]",,,,,,,,,,,,
"6609558889fd9f3d89bb1bb7","2024-03-15T19:18:06.917Z","[]","[]","[]","[]",,,"[""None""]","[]","[""water""]","[""Hexane""]","[""wt%""]","[""mol/L""]","[""w/v%""]","[]","c1cc7ccc1CNC2CCCCC2NCc3ccc(cc3)CNC4CCCCC4NCc5ccc(cc5)CNC6CCCCC6NC7","1","O=C(Cl)c1ccc(C(Cl)=O)cc1","0.1",false,"Dead-end",1,25,13.8,"water",,,452.38,,,1,"[""AFM"",""FTIR"",""SEM"",""XPS"",""TEM""]",,,90,true,false,"Accepted","[""TFC""]","[""Polyamide""]","[]","[""Polyacrylonitrile""]","[""None""]","65f49eee090a66729fd733e7","2024-03-15T19:18:06.843Z","2020-01-01T00:00:00.000Z","Molecularly-porous ultrathin membranes for highly selective organic solvent nanofiltration","Scientific Report","backOffice","10.1038/s41467-020-19404-6","65dd992c1850430560c1989b","Huang","https://doi.org/10.1038/s41467-020-19404-6",0,"Composite","MPCM-1/PAN-10s 0.1 w/v% TPC water permeance","Scientific report","Interfacial Polymerization","[]","Commercial",,,"5000",0,,,,,,35.2,,,,,"Cl","0.1",,,,,,,,,,,,,,,,,,,,,,,,,,,,,,,,,,,,,,,,,,,,,,,,,,,,,,,,,,,,,,,,,"[]",,,,,,,,,,,,
"660955b989fd9f3d89bb1bba","2024-03-15T19:18:06.917Z","[]","[]","[]","[]",,,"[""None""]","[]","[""water""]","[""Hexane""]","[""wt%""]","[""mol/L""]","[""w/v%""]","[]","c1cc7ccc1CNC2CCCCC2NCc3ccc(cc3)CNC4CCCCC4NCc5ccc(cc5)CNC6CCCCC6NC7","1","O=C(Cl)c1ccc(C(Cl)=O)cc1","0.1",false,"Dead-end",1,25,13.8,"Methanol","Dye","Methyl orange (sodium salt)",327.33,,,1,"[""AFM"",""FTIR"",""SEM"",""XPS"",""TEM""]",,,90,true,false,"Accepted","[""TFC""]","[""Polyamide""]","[]","[""Polyacrylonitrile""]","[""None""]","65f49eee090a66729fd733e7","2024-03-15T19:18:06.843Z","2020-01-01T00:00:00.000Z","Molecularly-porous ultrathin membranes for highly selective organic solvent nanofiltration","Scientific Report","backOffice","10.1038/s41467-020-19404-6","65dd992c1850430560c1989b","Huang","https://doi.org/10.1038/s41467-020-19404-6",0,"Composite","MPCM-1/PAN-10s 1 w/v% TPC MO/meth","Scientific report","Interfacial Polymerization","[]","Commercial",,68.1,"5001",0,,,,,,39.1,,,,,"Cl","0.1",,,,,,,,,,,,,,,,,,,,,,,,,,,,,,,,,,,,,,,,,,,,,,,,,,,,,,,,,,,,,,,,,"[]",,,,,,,,,,,,
"6609560789fd9f3d89bb1bc0","2024-03-15T19:18:06.917Z","[]","[]","[]","[]",,,"[""None""]","[]","[""water""]","[""Hexane""]","[""wt%""]","[""mol/L""]","[""w/v%""]","[]","c1cc7ccc1CNC2CCCCC2NCc3ccc(cc3)CNC4CCCCC4NCc5ccc(cc5)CNC6CCCCC6NC7","1","O=C(Cl)c1ccc(C(Cl)=O)cc1","0.2",false,"Dead-end",1,25,13.8,"water",,,452.38,,,1,"[""AFM"",""FTIR"",""SEM"",""XPS"",""TEM""]",,,90,true,false,"Accepted","[""TFC""]","[""Polyamide""]","[]","[""Polyacrylonitrile""]","[""None""]","65f49eee090a66729fd733e7","2024-03-15T19:18:06.843Z","2020-01-01T00:00:00.000Z","Molecularly-porous ultrathin membranes for highly selective organic solvent nanofiltration","Scientific Report","backOffice","10.1038/s41467-020-19404-6","65dd992c1850430560c1989b","Huang","https://doi.org/10.1038/s41467-020-19404-6",0,"Composite","MPCM-1/PAN-10s 0.2 w/v% TPC water permeance","Scientific report","Interfacial Polymerization","[]","Commercial",,,"5003",0,,,,,,24.4,,,,,"Cl.Cl","0.1",,,,,,,,,,,,,,,,,,,,,,,,,,,,,,,,,,,,,,,,,,,,,,,,,,,,,,,,,,,,,,,,,"[]",,,,,,,,,,,,
"6609562889fd9f3d89bb1bc3","2024-03-15T19:18:06.917Z","[]","[]","[]","[]",,,"[""None""]","[]","[""water""]","[""Hexane""]","[""wt%""]","[""mol/L""]","[""w/v%""]","[]","c1cc7ccc1CNC2CCCCC2NCc3ccc(cc3)CNC4CCCCC4NCc5ccc(cc5)CNC6CCCCC6NC7","1","O=C(Cl)c1ccc(C(Cl)=O)cc1","0.2",false,"Dead-end",1,25,13.8,"Methanol","Dye","Methyl orange (sodium salt)",327.33,,,1,"[""AFM"",""FTIR"",""SEM"",""XPS"",""TEM""]",,,90,true,false,"Accepted","[""TFC""]","[""Polyamide""]","[]","[""Polyacrylonitrile""]","[""None""]","65f49eee090a66729fd733e7","2024-03-15T19:18:06.843Z","2020-01-01T00:00:00.000Z","Molecularly-porous ultrathin membranes for highly selective organic solvent nanofiltration","Scientific Report","backOffice","10.1038/s41467-020-19404-6","65dd992c1850430560c1989b","Huang","https://doi.org/10.1038/s41467-020-19404-6",0,"Composite","MPCM-1/PAN-10s 0.2 w/v% MO/meth","Scientific report","Interfacial Polymerization","[]","Commercial",,75.4,"5004",0,,,,,,31.1,,,,,"Cl.Cl","0.1",,,,,,,,,,,,,,,,,,,,,,,,,,,,,,,,,,,,,,,,,,,,,,,,,,,,,,,,,,,,,,,,,"[]",,,,,,,,,,,,
"6609563e89fd9f3d89bb1bc6","2024-03-15T19:18:06.917Z","[]","[]","[]","[]",,,"[""None""]","[]","[""water""]","[""Hexane""]","[""wt%""]","[""mol/L""]","[""w/v%""]","[]","c1cc7ccc1CNC2CCCCC2NCc3ccc(cc3)CNC4CCCCC4NCc5ccc(cc5)CNC6CCCCC6NC7","1","O=C(Cl)c1ccc(C(Cl)=O)cc1","0.2",false,"Dead-end",1,25,13.8,"Methanol","Dye","Orange G (disodium salt)",452.38,,,1,"[""AFM"",""FTIR"",""SEM"",""XPS"",""TEM""]",,,90,true,false,"Accepted","[""TFC""]","[""Polyamide""]","[]","[""Polyacrylonitrile""]","[""None""]","65f49eee090a66729fd733e7","2024-03-15T19:18:06.843Z","2020-01-01T00:00:00.000Z","Molecularly-porous ultrathin membranes for highly selective organic solvent nanofiltration","Scientific Report","backOffice","10.1038/s41467-020-19404-6","65dd992c1850430560c1989b","Huang","https://doi.org/10.1038/s41467-020-19404-6",0,"Composite","MPCM-1/PAN-10s 0.2 w/v% TPC OG/meth","Scientific report","Interfacial Polymerization","[]","Commercial",,92.4,"5005",0,,,,,,31.1,,,,,"Cl.Cl","0.1",,,,,,,,,,,,,,,,,,,,,,,,,,,,,,,,,,,,,,,,,,,,,,,,,,,,,,,,,,,,,,,,,"[]",,,,,,,,,,,,
"6609566789fd9f3d89bb1bc9","2024-03-15T19:18:06.917Z","[]","[]","[]","[]",,,"[""None""]","[]","[""water""]","[""Hexane""]","[""wt%""]","[""mol/L""]","[""w/v%""]","[]","c1cc7ccc1CNC2CCCCC2NCc3ccc(cc3)CNC4CCCCC4NCc5ccc(cc5)CNC6CCCCC6NC7","1","O=C(Cl)c1ccc(C(Cl)=O)cc1","0.5",false,"Dead-end",1,25,13.8,"water",,,452.38,,,1,"[""AFM"",""FTIR"",""SEM"",""XPS"",""TEM""]",,,90,true,false,"Accepted","[""TFC""]","[""Polyamide""]","[]","[""Polyacrylonitrile""]","[""None""]","65f49eee090a66729fd733e7","2024-03-15T19:18:06.843Z","2020-01-01T00:00:00.000Z","Molecularly-porous ultrathin membranes for highly selective organic solvent nanofiltration","Scientific Report","backOffice","10.1038/s41467-020-19404-6","65dd992c1850430560c1989b","Huang","https://doi.org/10.1038/s41467-020-19404-6",0,"Composite","MPCM-1/PAN-10s 0.5 w/v% TPC water permeance","Scientific report","Interfacial Polymerization","[]","Commercial",,,"5006",0,,,,,,22.5,,,,,"Cl.Cl","0.1",,,,,,,,,,,,,,,,,,,,,,,,,,,,,,,,,,,,,,,,,,,,,,,,,,,,,,,,,,,,,,,,,"[]",,,,,,,,,,,,
"6609569589fd9f3d89bb1bcc","2024-03-15T19:18:06.917Z","[]","[]","[]","[]",,,"[""None""]","[]","[""water""]","[""Hexane""]","[""wt%""]","[""mol/L""]","[""w/v%""]","[]","c1cc7ccc1CNC2CCCCC2NCc3ccc(cc3)CNC4CCCCC4NCc5ccc(cc5)CNC6CCCCC6NC7","1","O=C(Cl)c1ccc(C(Cl)=O)cc1","0.5",false,"Dead-end",1,25,13.8,"Methanol","Dye","Methyl orange (sodium salt)",327.33,,,1,"[""AFM"",""FTIR"",""SEM"",""XPS"",""TEM""]",,,90,true,false,"Accepted","[""TFC""]","[""Polyamide""]","[]","[""Polyacrylonitrile""]","[""None""]","65f49eee090a66729fd733e7","2024-03-15T19:18:06.843Z","2020-01-01T00:00:00.000Z","Molecularly-porous ultrathin membranes for highly selective organic solvent nanofiltration","Scientific Report","backOffice","10.1038/s41467-020-19404-6","65dd992c1850430560c1989b","Huang","https://doi.org/10.1038/s41467-020-19404-6",0,"Composite","MPCM-1/PAN-10s 0.5 w/v% TPC MO/meth","Scientific report","Interfacial Polymerization","[]","Commercial",,76.4,"5007",0,,,,,,27.5,,,,,"Cl.Cl","0.1",,,,,,,,,,,,,,,,,,,,,,,,,,,,,,,,,,,,,,,,,,,,,,,,,,,,,,,,,,,,,,,,,"[]",,,,,,,,,,,,
"660956b989fd9f3d89bb1bcf","2024-03-15T19:18:06.917Z","[]","[]","[]","[]",,,"[""None""]","[]","[""water""]","[""Hexane""]","[""wt%""]","[""mol/L""]","[""w/v%""]","[]","c1cc7ccc1CNC2CCCCC2NCc3ccc(cc3)CNC4CCCCC4NCc5ccc(cc5)CNC6CCCCC6NC7","1","O=C(Cl)c1ccc(C(Cl)=O)cc1","0.5",false,"Dead-end",1,25,13.8,"Methanol","Dye","Orange G (disodium salt)",452.38,,,1,"[""AFM"",""FTIR"",""SEM"",""XPS"",""TEM""]",,,90,true,false,"Accepted","[""TFC""]","[""Polyamide""]","[]","[""Polyacrylonitrile""]","[""None""]","65f49eee090a66729fd733e7","2024-03-15T19:18:06.843Z","2020-01-01T00:00:00.000Z","Molecularly-porous ultrathin membranes for highly selective organic solvent nanofiltration","Scientific Report","backOffice","10.1038/s41467-020-19404-6","65dd992c1850430560c1989b","Huang","https://doi.org/10.1038/s41467-020-19404-6",0,"Composite","MPCM-1/PAN-10s 0.5 w/v% TPC OG/meth","Scientific report","Interfacial Polymerization","[]","Commercial",,93.4,"5008",0,,,,,,27.5,,,,,"Cl.Cl","0.1",,,,,,,,,,,,,,,,,,,,,,,,,,,,,,,,,,,,,,,,,,,,,,,,,,,,,,,,,,,,,,,,,"[]",,,,,,,,,,,,
"6609582d89fd9f3d89bb1bd6","2024-03-15T21:39:46.177Z","[]","[]","[]","[]",,,"[""None""]","[]","[""water""]","[""Isopar G""]","[""wt%""]","[""mol/L""]","[""w/v%""]","[]","C(C1C2C(C(C(O1)OC3C(OC(C(C3O)O)OC4C(OC(C(C4O)O)OC5C(OC(C(C5O)O)OC6C(OC(C(C6O)O)OC7C(OC(C(C7O)O)OC8C(OC(O2)C(C8O)O)CN)CN)CN)CN)CN)CN)O)O)N","0.16","O=C(Cl)c1ccc(C(Cl)=O)cc1","0.05",false,"Dead-end",1,25,13.8,"water",,,296.3,,"mg/L",1,"[""AFM"",""FTIR"",""SEM"",""XPS""]",1,,72,true,false,"Accepted","[""TFC""]","[""Polyamide""]","[]","[""Polyacrylonitrile""]","[""None""]","65f4c022090a66729fd733eb","2024-03-15T21:39:46.119Z","2019-01-01T00:00:00.000Z","Ultrathin 2D-Layered Cyclodextrin Membranes for High- Performance Organic Solvent Nanofiltration","Scientific Report","backOffice","10.1002/adfm.201906797","65dd992c1850430560c1989b","Huang","https://doi.org/10.1002/adfm.201906797",0,"Composite","Polyamide-CD0.16/PAN water permeance","Scientific report","Interfacial Polymerization","[]","Commercial",,,"5009",0,,,,,,52,,,,,"Cl.Cl","0.1",,,,,,,,,,,,,,,,,,,,,,,,,,,,,,,,,,,,,,,,,,,,,,,,,,,,,,,,,,,,,,,,,"[]",,,,,,,,,,,,
"660958c089fd9f3d89bb1bf0","2024-03-15T21:39:46.177Z","[]","[]","[]","[]",,,"[""None""]","[]","[""water""]","[""Isopar G""]","[""wt%""]","[""mol/L""]","[""w/v%""]","[]","C(C1C2C(C(C(O1)OC3C(OC(C(C3O)O)OC4C(OC(C(C4O)O)OC5C(OC(C(C5O)O)OC6C(OC(C(C6O)O)OC7C(OC(C(C7O)O)OC8C(OC(O2)C(C8O)O)CN)CN)CN)CN)CN)CN)O)O)N","0.16","O=C(Cl)c1ccc(C(Cl)=O)cc1","0.05",false,"Dead-end",1,25,13.8,"Methanol","Dye","Methyl red",296.3,,"mg/L",1,"[""AFM"",""FTIR"",""SEM"",""XPS""]",1,,72,true,false,"Accepted","[""TFC""]","[""Polyamide""]","[]","[""Polyacrylonitrile""]","[""None""]","65f4c022090a66729fd733eb","2024-03-15T21:39:46.119Z","2019-01-01T00:00:00.000Z","Ultrathin 2D-Layered Cyclodextrin Membranes for High- Performance Organic Solvent Nanofiltration","Scientific Report","backOffice","10.1002/adfm.201906797","65dd992c1850430560c1989b","Huang","https://doi.org/10.1002/adfm.201906797",0,"Composite","Polyamide-CD0.16/PAN MR/methanol","Scientific report","Interfacial Polymerization","[]","Commercial",,63.6,"5010",0,,,,,,66,,,,,"Cl.Cl","0.1",,,,,,,,,,,,,,,,,,,,,,,,,,,,,,,,,,,,,,,,,,,,,,,,,,,,,,,,,,,,,,,,,"[]",,,,,,,,,,,,
"660958e089fd9f3d89bb1bf3","2024-03-15T21:39:46.177Z","[]","[]","[]","[]",,,"[""None""]","[]","[""water""]","[""Isopar G""]","[""wt%""]","[""mol/L""]","[""w/v%""]","[]","C(C1C2C(C(C(O1)OC3C(OC(C(C3O)O)OC4C(OC(C(C4O)O)OC5C(OC(C(C5O)O)OC6C(OC(C(C6O)O)OC7C(OC(C(C7O)O)OC8C(OC(O2)C(C8O)O)CN)CN)CN)CN)CN)CN)O)O)N","0.16","O=C(Cl)c1ccc(C(Cl)=O)cc1","0.05",false,"Dead-end",1,25,13.8,"Methanol","Dye","Methyl orange (sodium salt)",327.33,,"mg/L",1,"[""AFM"",""FTIR"",""SEM"",""XPS""]",1,,72,true,false,"Accepted","[""TFC""]","[""Polyamide""]","[]","[""Polyacrylonitrile""]","[""None""]","65f4c022090a66729fd733eb","2024-03-15T21:39:46.119Z","2019-01-01T00:00:00.000Z","Ultrathin 2D-Layered Cyclodextrin Membranes for High- Performance Organic Solvent Nanofiltration","Scientific Report","backOffice","10.1002/adfm.201906797","65dd992c1850430560c1989b","Huang","https://doi.org/10.1002/adfm.201906797",0,"Composite","Polyamide-CD0.16/PAN MO/methanol","Scientific report","Interfacial Polymerization","[]","Commercial",,74.6,"5011",0,,,,,,66,,,,,"Cl.Cl","0.1",,,,,,,,,,,,,,,,,,,,,,,,,,,,,,,,,,,,,,,,,,,,,,,,,,,,,,,,,,,,,,,,,"[]",,,,,,,,,,,,
"660958fe89fd9f3d89bb1bf6","2024-03-15T21:39:46.177Z","[]","[]","[]","[]",,,"[""None""]","[]","[""water""]","[""Isopar G""]","[""wt%""]","[""mol/L""]","[""w/v%""]","[]","C(C1C2C(C(C(O1)OC3C(OC(C(C3O)O)OC4C(OC(C(C4O)O)OC5C(OC(C(C5O)O)OC6C(OC(C(C6O)O)OC7C(OC(C(C7O)O)OC8C(OC(O2)C(C8O)O)CN)CN)CN)CN)CN)CN)O)O)N","0.16","O=C(Cl)c1ccc(C(Cl)=O)cc1","0.05",false,"Dead-end",1,25,13.8,"Methanol","Dye","Orange G (disodium salt)",452.38,,"mg/L",1,"[""AFM"",""FTIR"",""SEM"",""XPS""]",1,,72,true,false,"Accepted","[""TFC""]","[""Polyamide""]","[]","[""Polyacrylonitrile""]","[""None""]","65f4c022090a66729fd733eb","2024-03-15T21:39:46.119Z","2019-01-01T00:00:00.000Z","Ultrathin 2D-Layered Cyclodextrin Membranes for High- Performance Organic Solvent Nanofiltration","Scientific Report","backOffice","10.1002/adfm.201906797","65dd992c1850430560c1989b","Huang","https://doi.org/10.1002/adfm.201906797",0,"Composite","Polyamide-CD0.16/PAN OG/methanol","Scientific report","Interfacial Polymerization","[]","Commercial",,96,"5012",0,,,,,,66,,,,,"Cl.Cl","0.1",,,,,,,,,,,,,,,,,,,,,,,,,,,,,,,,,,,,,,,,,,,,,,,,,,,,,,,,,,,,,,,,,"[]",,,,,,,,,,,,
"6609593789fd9f3d89bb1bf9","2024-03-15T21:39:46.177Z","[]","[]","[]","[]",,,"[""None""]","[]","[""water""]","[""Isopar G""]","[""wt%""]","[""mol/L""]","[""w/v%""]","[]","C(C1C2C(C(C(O1)OC3C(OC(C(C3O)O)OC4C(OC(C(C4O)O)OC5C(OC(C(C5O)O)OC6C(OC(C(C6O)O)OC7C(OC(C(C7O)O)OC8C(OC(O2)C(C8O)O)CN)CN)CN)CN)CN)CN)O)O)N","0.16","O=C(Cl)c1ccc(C(Cl)=O)cc1","0.05",false,"Dead-end",1,25,13.8,"Methanol","Other","Protoporphyrin IX disodium salt",606,,"mg/L",1,"[""AFM"",""FTIR"",""SEM"",""XPS""]",1,,72,true,false,"Accepted","[""TFC""]","[""Polyamide""]","[]","[""Polyacrylonitrile""]","[""None""]","65f4c022090a66729fd733eb","2024-03-15T21:39:46.119Z","2019-01-01T00:00:00.000Z","Ultrathin 2D-Layered Cyclodextrin Membranes for High- Performance Organic Solvent Nanofiltration","Scientific Report","backOffice","10.1002/adfm.201906797","65dd992c1850430560c1989b","Huang","https://doi.org/10.1002/adfm.201906797",0,"Composite","Polyamide-CD0.16/PAN PP X/methanol","Scientific report","Interfacial Polymerization","[]","Commercial",,98.1,"5013",0,,,,,,66,,,,,"Cl.Cl","0.1",,,,,,,,,,,,,,,,,,,,,,,,,,,,,,,,,,,,,,,,,,,,,,,,,,,,,,,,,,,,,,,,,"[]",,,,,,,,,,,,
"6609595a89fd9f3d89bb1bfc","2024-03-15T21:39:46.177Z","[]","[]","[]","[]",,,"[""None""]","[]","[""water""]","[""Isopar G""]","[""wt%""]","[""mol/L""]","[""w/v%""]","[]","C(C1C2C(C(C(O1)OC3C(OC(C(C3O)O)OC4C(OC(C(C4O)O)OC5C(OC(C(C5O)O)OC6C(OC(C(C6O)O)OC7C(OC(C(C7O)O)OC8C(OC(O2)C(C8O)O)CN)CN)CN)CN)CN)CN)O)O)N","0.16","O=C(Cl)c1ccc(C(Cl)=O)cc1","0.05",false,"Dead-end",1,25,13.8,"Methanol","Dye","Congo red (disodium salt)",696.66,,"mg/L",1,"[""AFM"",""FTIR"",""SEM"",""XPS""]",1,,72,true,false,"Accepted","[""TFC""]","[""Polyamide""]","[]","[""Polyacrylonitrile""]","[""None""]","65f4c022090a66729fd733eb","2024-03-15T21:39:46.119Z","2019-01-01T00:00:00.000Z","Ultrathin 2D-Layered Cyclodextrin Membranes for High- Performance Organic Solvent Nanofiltration","Scientific Report","backOffice","10.1002/adfm.201906797","65dd992c1850430560c1989b","Huang","https://doi.org/10.1002/adfm.201906797",0,"Composite","Polyamide-CD0.16/PAN CR/methanol","Scientific report","Interfacial Polymerization","[]","Commercial",,98.4,"5014",0,,,,,,66,,,,,"Cl.Cl","0.1",,,,,,,,,,,,,,,,,,,,,,,,,,,,,,,,,,,,,,,,,,,,,,,,,,,,,,,,,,,,,,,,,"[]",,,,,,,,,,,,
"6609598389fd9f3d89bb1bff","2024-03-15T21:39:46.177Z","[]","[]","[]","[]",,,"[""None""]","[]","[""water""]","[""Isopar G""]","[""wt%""]","[""mol/L""]","[""w/v%""]","[]","C(C1C2C(C(C(O1)OC3C(OC(C(C3O)O)OC4C(OC(C(C4O)O)OC5C(OC(C(C5O)O)OC6C(OC(C(C6O)O)OC7C(OC(C(C7O)O)OC8C(OC(O2)C(C8O)O)CN)CN)CN)CN)CN)CN)O)O)N","0.16","O=C(Cl)c1ccc(C(Cl)=O)cc1","0.05",false,"Dead-end",1,25,13.8,"Methanol","Dye","Brilliant blue R250 (disodium salt)",825.97,,"mg/L",1,"[""AFM"",""FTIR"",""SEM"",""XPS""]",1,,72,true,false,"Accepted","[""TFC""]","[""Polyamide""]","[]","[""Polyacrylonitrile""]","[""None""]","65f4c022090a66729fd733eb","2024-03-15T21:39:46.119Z","2019-01-01T00:00:00.000Z","Ultrathin 2D-Layered Cyclodextrin Membranes for High- Performance Organic Solvent Nanofiltration","Scientific Report","backOffice","10.1002/adfm.201906797","65dd992c1850430560c1989b","Huang","https://doi.org/10.1002/adfm.201906797",0,"Composite","Polyamide-CD0.16/PAN BB/methanol","Scientific report","Interfacial Polymerization","[]","Commercial",,99,"5015",0,,,,,,66,,,,,"Cl.Cl","0.1",,,,,,,,,,,,,,,,,,,,,,,,,,,,,,,,,,,,,,,,,,,,,,,,,,,,,,,,,,,,,,,,,"[]",,,,,,,,,,,,
"660959e489fd9f3d89bb1c02","2024-03-15T21:39:46.177Z","[]","[]","[]","[]",,,"[""None""]","[]","[""water""]","[""Isopar G""]","[""wt%""]","[""mol/L""]","[""w/v%""]","[]","C(C1C2C(C(C(O1)OC3C(OC(C(C3O)O)OC4C(OC(C(C4O)O)OC5C(OC(C(C5O)O)OC6C(OC(C(C6O)O)OC7C(OC(C(C7O)O)OC8C(OC(O2)C(C8O)O)CN)CN)CN)CN)CN)CN)O)O)N","0.32","O=C(Cl)c1ccc(C(Cl)=O)cc1","0.05",false,"Dead-end",1,25,13.8,"water",,,825.97,,"mg/L",1,"[""AFM"",""FTIR"",""SEM"",""XPS""]",3.3,,72,true,false,"Accepted","[""TFC""]","[""Polyamide""]","[]","[""Polyacrylonitrile""]","[""None""]","65f4c022090a66729fd733eb","2024-03-15T21:39:46.119Z","2019-01-01T00:00:00.000Z","Ultrathin 2D-Layered Cyclodextrin Membranes for High- Performance Organic Solvent Nanofiltration","Scientific Report","backOffice","10.1002/adfm.201906797","65dd992c1850430560c1989b","Huang","https://doi.org/10.1002/adfm.201906797",0,"Composite","Polyamide-CD0.32/PAN water permeance","Scientific report","Interfacial Polymerization","[]","Commercial",,,"5016",0,,,,,,41.1,,,,,"Cl.Cl","0.1",,,,,,,,,,,,,,,,,,,,,,,,,,,,,,,,,,,,,,,,,,,,,,,,,,,,,,,,,,,,,,,,,"[]",,,,,,,,,,,,
"66095a4d89fd9f3d89bb1c05","2024-03-15T21:39:46.177Z","[]","[]","[]","[]",,,"[""None""]","[]","[""water""]","[""Isopar G""]","[""wt%""]","[""mol/L""]","[""w/v%""]","[]","C(C1C2C(C(C(O1)OC3C(OC(C(C3O)O)OC4C(OC(C(C4O)O)OC5C(OC(C(C5O)O)OC6C(OC(C(C6O)O)OC7C(OC(C(C7O)O)OC8C(OC(O2)C(C8O)O)CN)CN)CN)CN)CN)CN)O)O)N","0.32","O=C(Cl)c1ccc(C(Cl)=O)cc1","0.05",false,"Dead-end",1,25,13.8,"Methanol","Dye","Methyl red",296.3,,"mg/L",1,"[""AFM"",""FTIR"",""SEM"",""XPS""]",3.3,,72,true,false,"Accepted","[""TFC""]","[""Polyamide""]","[]","[""Polyacrylonitrile""]","[""None""]","65f4c022090a66729fd733eb","2024-03-15T21:39:46.119Z","2019-01-01T00:00:00.000Z","Ultrathin 2D-Layered Cyclodextrin Membranes for High- Performance Organic Solvent Nanofiltration","Scientific Report","backOffice","10.1002/adfm.201906797","65dd992c1850430560c1989b","Huang","https://doi.org/10.1002/adfm.201906797",0,"Composite","Polyamide-CD0.32/PAN MR/methanol","Scientific report","Interfacial Polymerization","[]","Commercial",,73.3,"5017",0,,,,,,47.7,,,,,"Cl.Cl","0.1",,,,,,,,,,,,,,,,,,,,,,,,,,,,,,,,,,,,,,,,,,,,,,,,,,,,,,,,,,,,,,,,,"[]",,,,,,,,,,,,
"66095aa889fd9f3d89bb1c08","2024-03-15T21:39:46.177Z","[]","[]","[]","[]",,,"[""None""]","[]","[""water""]","[""Isopar G""]","[""wt%""]","[""mol/L""]","[""w/v%""]","[]","C(C1C2C(C(C(O1)OC3C(OC(C(C3O)O)OC4C(OC(C(C4O)O)OC5C(OC(C(C5O)O)OC6C(OC(C(C6O)O)OC7C(OC(C(C7O)O)OC8C(OC(O2)C(C8O)O)CN)CN)CN)CN)CN)CN)O)O)N","0.32","O=C(Cl)c1ccc(C(Cl)=O)cc1","0.05",false,"Dead-end",1,25,13.8,"Methanol","Dye","Methyl orange (sodium salt)",327.33,,"mg/L",1,"[""AFM"",""FTIR"",""SEM"",""XPS""]",3.3,,72,true,false,"Accepted","[""TFC""]","[""Polyamide""]","[]","[""Polyacrylonitrile""]","[""None""]","65f4c022090a66729fd733eb","2024-03-15T21:39:46.119Z","2019-01-01T00:00:00.000Z","Ultrathin 2D-Layered Cyclodextrin Membranes for High- Performance Organic Solvent Nanofiltration","Scientific Report","backOffice","10.1002/adfm.201906797","65dd992c1850430560c1989b","Huang","https://doi.org/10.1002/adfm.201906797",0,"Composite","Polyamide-CD0.32/PAN MO/methanol","Scientific report","Interfacial Polymerization","[]","Commercial",,82.6,"5018",0,,,,,,47.7,,,,,"Cl.Cl","0.1",,,,,,,,,,,,,,,,,,,,,,,,,,,,,,,,,,,,,,,,,,,,,,,,,,,,,,,,,,,,,,,,,"[]",,,,,,,,,,,,
"66095ac789fd9f3d89bb1c0b","2024-03-15T21:39:46.177Z","[]","[]","[]","[]",,,"[""None""]","[]","[""water""]","[""Isopar G""]","[""wt%""]","[""mol/L""]","[""w/v%""]","[]","C(C1C2C(C(C(O1)OC3C(OC(C(C3O)O)OC4C(OC(C(C4O)O)OC5C(OC(C(C5O)O)OC6C(OC(C(C6O)O)OC7C(OC(C(C7O)O)OC8C(OC(O2)C(C8O)O)CN)CN)CN)CN)CN)CN)O)O)N","0.32","O=C(Cl)c1ccc(C(Cl)=O)cc1","0.05",false,"Dead-end",1,25,13.8,"Methanol","Dye","Orange G (disodium salt)",452.38,,"mg/L",1,"[""AFM"",""FTIR"",""SEM"",""XPS""]",3.3,,72,true,false,"Accepted","[""TFC""]","[""Polyamide""]","[]","[""Polyacrylonitrile""]","[""None""]","65f4c022090a66729fd733eb","2024-03-15T21:39:46.119Z","2019-01-01T00:00:00.000Z","Ultrathin 2D-Layered Cyclodextrin Membranes for High- Performance Organic Solvent Nanofiltration","Scientific Report","backOffice","10.1002/adfm.201906797","65dd992c1850430560c1989b","Huang","https://doi.org/10.1002/adfm.201906797",0,"Composite","Polyamide-CD0.32/PAN OG/methanol","Scientific report","Interfacial Polymerization","[]","Commercial",,97.1,"5019",0,,,,,,47.7,,,,,"Cl.Cl","0.1",,,,,,,,,,,,,,,,,,,,,,,,,,,,,,,,,,,,,,,,,,,,,,,,,,,,,,,,,,,,,,,,,"[]",,,,,,,,,,,,
"66095aeb89fd9f3d89bb1c0e","2024-03-15T21:39:46.177Z","[]","[]","[]","[]",,,"[""None""]","[]","[""water""]","[""Isopar G""]","[""wt%""]","[""mol/L""]","[""w/v%""]","[]","C(C1C2C(C(C(O1)OC3C(OC(C(C3O)O)OC4C(OC(C(C4O)O)OC5C(OC(C(C5O)O)OC6C(OC(C(C6O)O)OC7C(OC(C(C7O)O)OC8C(OC(O2)C(C8O)O)CN)CN)CN)CN)CN)CN)O)O)N","0.32","O=C(Cl)c1ccc(C(Cl)=O)cc1","0.05",false,"Dead-end",1,25,13.8,"Methanol","Other","Protoporphyrin IX disodium salt",606,,"mg/L",1,"[""AFM"",""FTIR"",""SEM"",""XPS""]",3.3,,72,true,false,"Accepted","[""TFC""]","[""Polyamide""]","[]","[""Polyacrylonitrile""]","[""None""]","65f4c022090a66729fd733eb","2024-03-15T21:39:46.119Z","2019-01-01T00:00:00.000Z","Ultrathin 2D-Layered Cyclodextrin Membranes for High- Performance Organic Solvent Nanofiltration","Scientific Report","backOffice","10.1002/adfm.201906797","65dd992c1850430560c1989b","Huang","https://doi.org/10.1002/adfm.201906797",0,"Composite","Polyamide-CD0.32/PAN PP IX/methanol","Scientific report","Interfacial Polymerization","[]","Commercial",,97.8,"5020",0,,,,,,47.7,,,,,"Cl.Cl","0.1",,,,,,,,,,,,,,,,,,,,,,,,,,,,,,,,,,,,,,,,,,,,,,,,,,,,,,,,,,,,,,,,,"[]",,,,,,,,,,,,
"66095b0889fd9f3d89bb1c11","2024-03-15T21:39:46.177Z","[]","[]","[]","[]",,,"[""None""]","[]","[""water""]","[""Isopar G""]","[""wt%""]","[""mol/L""]","[""w/v%""]","[]","C(C1C2C(C(C(O1)OC3C(OC(C(C3O)O)OC4C(OC(C(C4O)O)OC5C(OC(C(C5O)O)OC6C(OC(C(C6O)O)OC7C(OC(C(C7O)O)OC8C(OC(O2)C(C8O)O)CN)CN)CN)CN)CN)CN)O)O)N","0.32","O=C(Cl)c1ccc(C(Cl)=O)cc1","0.05",false,"Dead-end",1,25,13.8,"Methanol","Dye","Congo red (disodium salt)",696.66,,"mg/L",1,"[""AFM"",""FTIR"",""SEM"",""XPS""]",3.3,,72,true,false,"Accepted","[""TFC""]","[""Polyamide""]","[]","[""Polyacrylonitrile""]","[""None""]","65f4c022090a66729fd733eb","2024-03-15T21:39:46.119Z","2019-01-01T00:00:00.000Z","Ultrathin 2D-Layered Cyclodextrin Membranes for High- Performance Organic Solvent Nanofiltration","Scientific Report","backOffice","10.1002/adfm.201906797","65dd992c1850430560c1989b","Huang","https://doi.org/10.1002/adfm.201906797",0,"Composite","Polyamide-CD0.32/PAN CR/methanol","Scientific report","Interfacial Polymerization","[]","Commercial",,98.8,"5021",0,,,,,,47.7,,,,,"Cl.Cl","0.1",,,,,,,,,,,,,,,,,,,,,,,,,,,,,,,,,,,,,,,,,,,,,,,,,,,,,,,,,,,,,,,,,"[]",,,,,,,,,,,,
