Repository: BAMresearch/onf-database

This repository belongs to the the publication "Revealing structure-property-performance relationships of organic solvent nanofiltration membranes using a FAIR, open-access database" published in ADD JOURNAL (DOI). 
It uses a dataset derived from The Open Membrane Database (https://openmembranedatabase.org/). The access date was April 8th 2025. The original dataset is in the repository as OMD_SRNF_2025-04-08.csv file.

The main researchers involved in the study are Sarah Glass (ORCID: 0000-0002-0625-0057), Petra Merten (no ORCID available), Torsten Brinkmann (ORCID: 0000-0002-5114-6259) and Volkan Filiz (ORCID: 0000-0003-0239-8641). 

The repository contains 5 Python files:

File: OMD_SRNF_2025-04-08.csv (part 159 of 184)
"66095b1a89fd9f3d89bb1c14","2024-03-15T21:39:46.177Z","[]","[]","[]","[]",,,"[""None""]","[]","[""water""]","[""Isopar G""]","[""wt%""]","[""mol/L""]","[""w/v%""]","[]","C(C1C2C(C(C(O1)OC3C(OC(C(C3O)O)OC4C(OC(C(C4O)O)OC5C(OC(C(C5O)O)OC6C(OC(C(C6O)O)OC7C(OC(C(C7O)O)OC8C(OC(O2)C(C8O)O)CN)CN)CN)CN)CN)CN)O)O)N","0.32","O=C(Cl)c1ccc(C(Cl)=O)cc1","0.05",false,"Dead-end",1,25,13.8,"Methanol","Dye","Brilliant blue R250 (disodium salt)",825.97,,"mg/L",1,"[""AFM"",""FTIR"",""SEM"",""XPS""]",3.3,,72,true,false,"Accepted","[""TFC""]","[""Polyamide""]","[]","[""Polyacrylonitrile""]","[""None""]","65f4c022090a66729fd733eb","2024-03-15T21:39:46.119Z","2019-01-01T00:00:00.000Z","Ultrathin 2D-Layered Cyclodextrin Membranes for High- Performance Organic Solvent Nanofiltration","Scientific Report","backOffice","10.1002/adfm.201906797","65dd992c1850430560c1989b","Huang","https://doi.org/10.1002/adfm.201906797",0,"Composite","Polyamide-CD0.32/PAN BB/Methanol","Scientific report","Interfacial Polymerization","[]","Commercial",,98.9,"5022",0,,,,,,47.7,,,,,"Cl.Cl","0.1",,,,,,,,,,,,,,,,,,,,,,,,,,,,,,,,,,,,,,,,,,,,,,,,,,,,,,,,,,,,,,,,,"[]",,,,,,,,,,,,
"66095fba89fd9f3d89bb1c17","2024-03-15T21:39:46.177Z","[]","[]","[]","[]",,,"[""None""]","[]","[""water""]","[""Isopar G""]","[""wt%""]","[""mol/L""]","[""w/v%""]","[]","C(C1C2C(C(C(O1)OC3C(OC(C(C3O)O)OC4C(OC(C(C4O)O)OC5C(OC(C(C5O)O)OC6C(OC(C(C6O)O)OC7C(OC(C(C7O)O)OC8C(OC(O2)C(C8O)O)CN)CN)CN)CN)CN)CN)O)O)N","0.64","O=C(Cl)c1ccc(C(Cl)=O)cc1","0.05",false,"Dead-end",1,25,13.8,"water",,,825.97,,"mg/L",1,"[""AFM"",""FTIR"",""SEM"",""XPS""]",6.3,,72,true,false,"Accepted","[""TFC""]","[""Polyamide""]","[]","[""Polyacrylonitrile""]","[""None""]","65f4c022090a66729fd733eb","2024-03-15T21:39:46.119Z","2019-01-01T00:00:00.000Z","Ultrathin 2D-Layered Cyclodextrin Membranes for High- Performance Organic Solvent Nanofiltration","Scientific Report","backOffice","10.1002/adfm.201906797","65dd992c1850430560c1989b","Huang","https://doi.org/10.1002/adfm.201906797",0,"Composite","Polyamide-CD0.64/PAN water permeance","Scientific report","Interfacial Polymerization","[]","Commercial",,,"5023",0,,,,,,26.4,,,,,"Cl.Cl","0.1",,,,,,,,,,,,,,,,,,,,,,,,,,,,,,,,,,,,,,,,,,,,,,,,,,,,,,,,,,,,,,,,,"[]",,,,,,,,,,,,
"66095fdb89fd9f3d89bb1c1a","2024-03-15T21:39:46.177Z","[]","[]","[]","[]",,,"[""None""]","[]","[""water""]","[""Isopar G""]","[""wt%""]","[""mol/L""]","[""w/v%""]","[]","C(C1C2C(C(C(O1)OC3C(OC(C(C3O)O)OC4C(OC(C(C4O)O)OC5C(OC(C(C5O)O)OC6C(OC(C(C6O)O)OC7C(OC(C(C7O)O)OC8C(OC(O2)C(C8O)O)CN)CN)CN)CN)CN)CN)O)O)N","0.64","O=C(Cl)c1ccc(C(Cl)=O)cc1","0.05",false,"Dead-end",1,25,13.8,"Ethanol",,,825.97,,"mg/L",1,"[""AFM"",""FTIR"",""SEM"",""XPS""]",6.3,,72,true,false,"Accepted","[""TFC""]","[""Polyamide""]","[]","[""Polyacrylonitrile""]","[""None""]","65f4c022090a66729fd733eb","2024-03-15T21:39:46.119Z","2019-01-01T00:00:00.000Z","Ultrathin 2D-Layered Cyclodextrin Membranes for High- Performance Organic Solvent Nanofiltration","Scientific Report","backOffice","10.1002/adfm.201906797","65dd992c1850430560c1989b","Huang","https://doi.org/10.1002/adfm.201906797",0,"Composite","Polyamide-CD0.64/PAN ethanol permeance","Scientific report","Interfacial Polymerization","[]","Commercial",,,"5024",0,,,,,,6.8,,,,,"Cl.Cl","0.1",,,,,,,,,,,,,,,,,,,,,,,,,,,,,,,,,,,,,,,,,,,,,,,,,,,,,,,,,,,,,,,,,"[]",,,,,,,,,,,,
"66095ff989fd9f3d89bb1c1d","2024-03-15T21:39:46.177Z","[]","[]","[]","[]",,,"[""None""]","[]","[""water""]","[""Isopar G""]","[""wt%""]","[""mol/L""]","[""w/v%""]","[]","C(C1C2C(C(C(O1)OC3C(OC(C(C3O)O)OC4C(OC(C(C4O)O)OC5C(OC(C(C5O)O)OC6C(OC(C(C6O)O)OC7C(OC(C(C7O)O)OC8C(OC(O2)C(C8O)O)CN)CN)CN)CN)CN)CN)O)O)N","0.64","O=C(Cl)c1ccc(C(Cl)=O)cc1","0.05",false,"Dead-end",1,25,13.8,"Isopropanol (IPA)",,,825.97,,"mg/L",1,"[""AFM"",""FTIR"",""SEM"",""XPS""]",6.3,,72,true,false,"Accepted","[""TFC""]","[""Polyamide""]","[]","[""Polyacrylonitrile""]","[""None""]","65f4c022090a66729fd733eb","2024-03-15T21:39:46.119Z","2019-01-01T00:00:00.000Z","Ultrathin 2D-Layered Cyclodextrin Membranes for High- Performance Organic Solvent Nanofiltration","Scientific Report","backOffice","10.1002/adfm.201906797","65dd992c1850430560c1989b","Huang","https://doi.org/10.1002/adfm.201906797",0,"Composite","Polyamide-CD0.64/PAN IPA permeance","Scientific report","Interfacial Polymerization","[]","Commercial",,,"5025",0,,,,,,2.2,,,,,"Cl.Cl","0.1",,,,,,,,,,,,,,,,,,,,,,,,,,,,,,,,,,,,,,,,,,,,,,,,,,,,,,,,,,,,,,,,,"[]",,,,,,,,,,,,
"6609601c89fd9f3d89bb1c20","2024-03-15T21:39:46.177Z","[]","[]","[]","[]",,,"[""None""]","[]","[""water""]","[""Isopar G""]","[""wt%""]","[""mol/L""]","[""w/v%""]","[]","C(C1C2C(C(C(O1)OC3C(OC(C(C3O)O)OC4C(OC(C(C4O)O)OC5C(OC(C(C5O)O)OC6C(OC(C(C6O)O)OC7C(OC(C(C7O)O)OC8C(OC(O2)C(C8O)O)CN)CN)CN)CN)CN)CN)O)O)N","0.64","O=C(Cl)c1ccc(C(Cl)=O)cc1","0.05",false,"Dead-end",1,25,13.8,"Acetone",,,825.97,,"mg/L",1,"[""AFM"",""FTIR"",""SEM"",""XPS""]",6.3,,72,true,false,"Accepted","[""TFC""]","[""Polyamide""]","[]","[""Polyacrylonitrile""]","[""None""]","65f4c022090a66729fd733eb","2024-03-15T21:39:46.119Z","2019-01-01T00:00:00.000Z","Ultrathin 2D-Layered Cyclodextrin Membranes for High- Performance Organic Solvent Nanofiltration","Scientific Report","backOffice","10.1002/adfm.201906797","65dd992c1850430560c1989b","Huang","https://doi.org/10.1002/adfm.201906797",0,"Composite","Polyamide-CD0.64/PAN acetone permeance","Scientific report","Interfacial Polymerization","[]","Commercial",,,"5026",0,,,,,,24.6,,,,,"Cl.Cl","0.1",,,,,,,,,,,,,,,,,,,,,,,,,,,,,,,,,,,,,,,,,,,,,,,,,,,,,,,,,,,,,,,,,"[]",,,,,,,,,,,,
"6609603689fd9f3d89bb1c23","2024-03-15T21:39:46.177Z","[]","[]","[]","[]",,,"[""None""]","[]","[""water""]","[""Isopar G""]","[""wt%""]","[""mol/L""]","[""w/v%""]","[]","C(C1C2C(C(C(O1)OC3C(OC(C(C3O)O)OC4C(OC(C(C4O)O)OC5C(OC(C(C5O)O)OC6C(OC(C(C6O)O)OC7C(OC(C(C7O)O)OC8C(OC(O2)C(C8O)O)CN)CN)CN)CN)CN)CN)O)O)N","0.64","O=C(Cl)c1ccc(C(Cl)=O)cc1","0.05",false,"Dead-end",1,25,13.8,"Hexane",,,825.97,,"mg/L",1,"[""AFM"",""FTIR"",""SEM"",""XPS""]",6.3,,72,true,false,"Accepted","[""TFC""]","[""Polyamide""]","[]","[""Polyacrylonitrile""]","[""None""]","65f4c022090a66729fd733eb","2024-03-15T21:39:46.119Z","2019-01-01T00:00:00.000Z","Ultrathin 2D-Layered Cyclodextrin Membranes for High- Performance Organic Solvent Nanofiltration","Scientific Report","backOffice","10.1002/adfm.201906797","65dd992c1850430560c1989b","Huang","https://doi.org/10.1002/adfm.201906797",0,"Composite","Polyamide-CD0.64/PAN hexane permeance","Scientific report","Interfacial Polymerization","[]","Commercial",,,"5027",0,,,,,,16.5,,,,,"Cl.Cl","0.1",,,,,,,,,,,,,,,,,,,,,,,,,,,,,,,,,,,,,,,,,,,,,,,,,,,,,,,,,,,,,,,,,"[]",,,,,,,,,,,,
"6609605c89fd9f3d89bb1c26","2024-03-15T21:39:46.177Z","[]","[]","[]","[]",,,"[""None""]","[]","[""water""]","[""Isopar G""]","[""wt%""]","[""mol/L""]","[""w/v%""]","[]","C(C1C2C(C(C(O1)OC3C(OC(C(C3O)O)OC4C(OC(C(C4O)O)OC5C(OC(C(C5O)O)OC6C(OC(C(C6O)O)OC7C(OC(C(C7O)O)OC8C(OC(O2)C(C8O)O)CN)CN)CN)CN)CN)CN)O)O)N","0.64","O=C(Cl)c1ccc(C(Cl)=O)cc1","0.05",false,"Dead-end",1,25,13.8,"Toluene",,,825.97,,"mg/L",1,"[""AFM"",""FTIR"",""SEM"",""XPS""]",6.3,,72,true,false,"Accepted","[""TFC""]","[""Polyamide""]","[]","[""Polyacrylonitrile""]","[""None""]","65f4c022090a66729fd733eb","2024-03-15T21:39:46.119Z","2019-01-01T00:00:00.000Z","Ultrathin 2D-Layered Cyclodextrin Membranes for High- Performance Organic Solvent Nanofiltration","Scientific Report","backOffice","10.1002/adfm.201906797","65dd992c1850430560c1989b","Huang","https://doi.org/10.1002/adfm.201906797",0,"Composite","Polyamide-CD0.64/PAN toluene permeance","Scientific report","Interfacial Polymerization","[]","Commercial",,,"5028",0,,,,,,19.9,,,,,"Cl.Cl","0.1",,,,,,,,,,,,,,,,,,,,,,,,,,,,,,,,,,,,,,,,,,,,,,,,,,,,,,,,,,,,,,,,,"[]",,,,,,,,,,,,
"6609607889fd9f3d89bb1c29","2024-03-15T21:39:46.177Z","[]","[]","[]","[]",,,"[""None""]","[]","[""water""]","[""Isopar G""]","[""wt%""]","[""mol/L""]","[""w/v%""]","[]","C(C1C2C(C(C(O1)OC3C(OC(C(C3O)O)OC4C(OC(C(C4O)O)OC5C(OC(C(C5O)O)OC6C(OC(C(C6O)O)OC7C(OC(C(C7O)O)OC8C(OC(O2)C(C8O)O)CN)CN)CN)CN)CN)CN)O)O)N","0.64","O=C(Cl)c1ccc(C(Cl)=O)cc1","0.05",false,"Dead-end",1,25,13.8,"Tetrahydrofuran (THF)",,,825.97,,"mg/L",1,"[""AFM"",""FTIR"",""SEM"",""XPS""]",6.3,,72,true,false,"Accepted","[""TFC""]","[""Polyamide""]","[]","[""Polyacrylonitrile""]","[""None""]","65f4c022090a66729fd733eb","2024-03-15T21:39:46.119Z","2019-01-01T00:00:00.000Z","Ultrathin 2D-Layered Cyclodextrin Membranes for High- Performance Organic Solvent Nanofiltration","Scientific Report","backOffice","10.1002/adfm.201906797","65dd992c1850430560c1989b","Huang","https://doi.org/10.1002/adfm.201906797",0,"Composite","Polyamide-CD0.64/PAN THF permeance","Scientific report","Interfacial Polymerization","[]","Commercial",,,"5029",0,,,,,,17.12,,,,,"Cl.Cl","0.1",,,,,,,,,,,,,,,,,,,,,,,,,,,,,,,,,,,,,,,,,,,,,,,,,,,,,,,,,,,,,,,,,"[]",,,,,,,,,,,,
"660960c689fd9f3d89bb1c2c","2024-03-15T21:39:46.177Z","[]","[]","[]","[]",,,"[""None""]","[]","[""water""]","[""Isopar G""]","[""wt%""]","[""mol/L""]","[""w/v%""]","[]","C(C1C2C(C(C(O1)OC3C(OC(C(C3O)O)OC4C(OC(C(C4O)O)OC5C(OC(C(C5O)O)OC6C(OC(C(C6O)O)OC7C(OC(C(C7O)O)OC8C(OC(O2)C(C8O)O)CN)CN)CN)CN)CN)CN)O)O)N","0.64","O=C(Cl)c1ccc(C(Cl)=O)cc1","0.05",false,"Dead-end",1,25,13.8,"Methanol","Dye","Methyl red",296.3,,"mg/L",1,"[""AFM"",""FTIR"",""SEM"",""XPS""]",6.3,,72,true,false,"Accepted","[""TFC""]","[""Polyamide""]","[]","[""Polyacrylonitrile""]","[""None""]","65f4c022090a66729fd733eb","2024-03-15T21:39:46.119Z","2019-01-01T00:00:00.000Z","Ultrathin 2D-Layered Cyclodextrin Membranes for High- Performance Organic Solvent Nanofiltration","Scientific Report","backOffice","10.1002/adfm.201906797","65dd992c1850430560c1989b","Huang","https://doi.org/10.1002/adfm.201906797",0,"Composite","Polyamide-CD0.64/PAN MR/methanol","Scientific report","Interfacial Polymerization","[]","Commercial",,81.1,"5030",0,,,,,,17.5,,,,,"Cl.Cl","0.1",,,,,,,,,,,,,,,,,,,,,,,,,,,,,,,,,,,,,,,,,,,,,,,,,,,,,,,,,,,,,,,,,"[]",,,,,,,,,,,,
"660982fe89fd9f3d89bb1c3b","2024-03-31T10:01:24.471Z","[]","[]","[]","[]",,,"[]","[]","[]","[]","[]","[]","[]","[]",,,,,false,"Crossflow",20,23,54,"Toluene","Alkanes","dodecane",170.33,0.1,"g/L",1,"[]",,,,true,false,"Accepted","[]","[]","[]","[""Not Applicable""]","[""None""]","65003abe9af97755a1fa1148","2023-09-12T10:17:34.191Z","1970-01-01T00:00:02.018Z","Solvent dependent membrane-solute sensitivity of OSN membranes","Scientific Report","backOffice","10.1016/j.memsci.2018.08.052","65003a2e9af97755a1fa02ed","Yvonne Thiermeyer and Stefanie Blumenschein and Mirko Skiborowski","https://doi.org/10.1016/j.memsci.2018.08.052",0,"Commercial","PAN-PDMS composite-tol-dodecane",,,"[]",,,20,"5035",0,,,,,,3.493,,,,,,,,,,,,,,,,,,,,,,,,,,,,,,,,,,,,,,,,,,,,,,,,,,,,,,,,,,,,,,,,,,,,,"Other",,"[]","PAN-PDMS composite (HZG)","HZG/HEREON",,,,,,,,,,
"6609875389fd9f3d89bb1c44","2024-03-15T21:39:46.177Z","[]","[]","[]","[]",,,"[""None""]","[]","[""water""]","[""Isopar G""]","[""wt%""]","[""mol/L""]","[""w/v%""]","[]","C(C1C2C(C(C(O1)OC3C(OC(C(C3O)O)OC4C(OC(C(C4O)O)OC5C(OC(C(C5O)O)OC6C(OC(C(C6O)O)OC7C(OC(C(C7O)O)OC8C(OC(O2)C(C8O)O)CN)CN)CN)CN)CN)CN)O)O)N","0.64","O=C(Cl)c1ccc(C(Cl)=O)cc1","0.05",false,"Dead-end",1,25,13.8,"Methanol","Dye","Methyl orange (sodium salt)",327.33,,"mg/L",1,"[""AFM"",""FTIR"",""SEM"",""XPS""]",6.3,,72,true,false,"Accepted","[""TFC""]","[""Polyamide""]","[]","[""Polyacrylonitrile""]","[""None""]","65f4c022090a66729fd733eb","2024-03-15T21:39:46.119Z","2019-01-01T00:00:00.000Z","Ultrathin 2D-Layered Cyclodextrin Membranes for High- Performance Organic Solvent Nanofiltration","Scientific Report","backOffice","10.1002/adfm.201906797","65dd992c1850430560c1989b","Huang","https://doi.org/10.1002/adfm.201906797",0,"Composite","Polyamide-CD0.64/PAN MO/methanol","Scientific report","Interfacial Polymerization","[]","Commercial",,87.7,"5037",0,,,,,,17.5,,,,,"Cl.Cl","0.1",,,,,,,,,,,,,,,,,,,,,,,,,,,,,,,,,,,,,,,,,,,,,,,,,,,,,,,,,,,,,,,,,"[]",,,,,,,,,,,,
"6609876e89fd9f3d89bb1c47","2024-03-15T21:39:46.177Z","[]","[]","[]","[]",,,"[""None""]","[]","[""water""]","[""Isopar G""]","[""wt%""]","[""mol/L""]","[""w/v%""]","[]","C(C1C2C(C(C(O1)OC3C(OC(C(C3O)O)OC4C(OC(C(C4O)O)OC5C(OC(C(C5O)O)OC6C(OC(C(C6O)O)OC7C(OC(C(C7O)O)OC8C(OC(O2)C(C8O)O)CN)CN)CN)CN)CN)CN)O)O)N","0.64","O=C(Cl)c1ccc(C(Cl)=O)cc1","0.05",false,"Dead-end",1,25,13.8,"Methanol","Dye","Orange G (disodium salt)",452.38,,"mg/L",1,"[""AFM"",""FTIR"",""SEM"",""XPS""]",6.3,,72,true,false,"Accepted","[""TFC""]","[""Polyamide""]","[]","[""Polyacrylonitrile""]","[""None""]","65f4c022090a66729fd733eb","2024-03-15T21:39:46.119Z","2019-01-01T00:00:00.000Z","Ultrathin 2D-Layered Cyclodextrin Membranes for High- Performance Organic Solvent Nanofiltration","Scientific Report","backOffice","10.1002/adfm.201906797","65dd992c1850430560c1989b","Huang","https://doi.org/10.1002/adfm.201906797",0,"Composite","Polyamide-CD0.64/PAN OG/methanol","Scientific report","Interfacial Polymerization","[]","Commercial",,98.8,"5038",0,,,,,,17.5,,,,,"Cl.Cl","0.1",,,,,,,,,,,,,,,,,,,,,,,,,,,,,,,,,,,,,,,,,,,,,,,,,,,,,,,,,,,,,,,,,"[]",,,,,,,,,,,,
"6609879289fd9f3d89bb1c4a","2024-03-15T21:39:46.177Z","[]","[]","[]","[]",,,"[""None""]","[]","[""water""]","[""Isopar G""]","[""wt%""]","[""mol/L""]","[""w/v%""]","[]","C(C1C2C(C(C(O1)OC3C(OC(C(C3O)O)OC4C(OC(C(C4O)O)OC5C(OC(C(C5O)O)OC6C(OC(C(C6O)O)OC7C(OC(C(C7O)O)OC8C(OC(O2)C(C8O)O)CN)CN)CN)CN)CN)CN)O)O)N","0.64","O=C(Cl)c1ccc(C(Cl)=O)cc1","0.05",false,"Dead-end",1,25,13.8,"Methanol","Other","Protoporphyrin IX disodium salt",606,,"mg/L",1,"[""AFM"",""FTIR"",""SEM"",""XPS""]",6.3,,72,true,false,"Accepted","[""TFC""]","[""Polyamide""]","[]","[""Polyacrylonitrile""]","[""None""]","65f4c022090a66729fd733eb","2024-03-15T21:39:46.119Z","2019-01-01T00:00:00.000Z","Ultrathin 2D-Layered Cyclodextrin Membranes for High- Performance Organic Solvent Nanofiltration","Scientific Report","backOffice","10.1002/adfm.201906797","65dd992c1850430560c1989b","Huang","https://doi.org/10.1002/adfm.201906797",0,"Composite","Polyamide-CD0.64/PAN PP IX/methanol","Scientific report","Interfacial Polymerization","[]","Commercial",,98.9,"5039",0,,,,,,17.5,,,,,"Cl.Cl","0.1",,,,,,,,,,,,,,,,,,,,,,,,,,,,,,,,,,,,,,,,,,,,,,,,,,,,,,,,,,,,,,,,,"[]",,,,,,,,,,,,
"660987b289fd9f3d89bb1c4d","2024-03-15T21:39:46.177Z","[]","[]","[]","[]",,,"[""None""]","[]","[""water""]","[""Isopar G""]","[""wt%""]","[""mol/L""]","[""w/v%""]","[]","C(C1C2C(C(C(O1)OC3C(OC(C(C3O)O)OC4C(OC(C(C4O)O)OC5C(OC(C(C5O)O)OC6C(OC(C(C6O)O)OC7C(OC(C(C7O)O)OC8C(OC(O2)C(C8O)O)CN)CN)CN)CN)CN)CN)O)O)N","0.64","O=C(Cl)c1ccc(C(Cl)=O)cc1","0.05",false,"Dead-end",1,25,13.8,"Methanol","Dye","Congo red (disodium salt)",696.66,,"mg/L",1,"[""AFM"",""FTIR"",""SEM"",""XPS""]",6.3,,72,true,false,"Accepted","[""TFC""]","[""Polyamide""]","[]","[""Polyacrylonitrile""]","[""None""]","65f4c022090a66729fd733eb","2024-03-15T21:39:46.119Z","2019-01-01T00:00:00.000Z","Ultrathin 2D-Layered Cyclodextrin Membranes for High- Performance Organic Solvent Nanofiltration","Scientific Report","backOffice","10.1002/adfm.201906797","65dd992c1850430560c1989b","Huang","https://doi.org/10.1002/adfm.201906797",0,"Composite","Polyamide-CD0.64/PAN CR/methanol","Scientific report","Interfacial Polymerization","[]","Commercial",,98.9,"5040",0,,,,,,17.5,,,,,"Cl.Cl","0.1",,,,,,,,,,,,,,,,,,,,,,,,,,,,,,,,,,,,,,,,,,,,,,,,,,,,,,,,,,,,,,,,,"[]",,,,,,,,,,,,
"660987c489fd9f3d89bb1c50","2024-03-15T21:39:46.177Z","[]","[]","[]","[]",,,"[""None""]","[]","[""water""]","[""Isopar G""]","[""wt%""]","[""mol/L""]","[""w/v%""]","[]","C(C1C2C(C(C(O1)OC3C(OC(C(C3O)O)OC4C(OC(C(C4O)O)OC5C(OC(C(C5O)O)OC6C(OC(C(C6O)O)OC7C(OC(C(C7O)O)OC8C(OC(O2)C(C8O)O)CN)CN)CN)CN)CN)CN)O)O)N","0.64","O=C(Cl)c1ccc(C(Cl)=O)cc1","0.05",false,"Dead-end",1,25,13.8,"Methanol","Dye","Brilliant blue R250 (disodium salt)",825.97,,"mg/L",1,"[""AFM"",""FTIR"",""SEM"",""XPS""]",6.3,,72,true,false,"Accepted","[""TFC""]","[""Polyamide""]","[]","[""Polyacrylonitrile""]","[""None""]","65f4c022090a66729fd733eb","2024-03-15T21:39:46.119Z","2019-01-01T00:00:00.000Z","Ultrathin 2D-Layered Cyclodextrin Membranes for High- Performance Organic Solvent Nanofiltration","Scientific Report","backOffice","10.1002/adfm.201906797","65dd992c1850430560c1989b","Huang","https://doi.org/10.1002/adfm.201906797",0,"Composite","Polyamide-CD0.64/PAN BB/methanol","Scientific report","Interfacial Polymerization","[]","Commercial",,98.9,"5041",0,,,,,,17.5,,,,,"Cl.Cl","0.1",,,,,,,,,,,,,,,,,,,,,,,,,,,,,,,,,,,,,,,,,,,,,,,,,,,,,,,,,,,,,,,,,"[]",,,,,,,,,,,,
"6609881389fd9f3d89bb1c53","2024-03-15T21:39:46.177Z","[]","[]","[]","[]",,,"[""None""]","[]","[""water""]","[""Isopar G""]","[""wt%""]","[""mol/L""]","[""w/v%""]","[]","C(C1C2C(C(C(O1)OC3C(OC(C(C3O)O)OC4C(OC(C(C4O)O)OC5C(OC(C(C5O)O)OC6C(OC(C(C6O)O)OC7C(OC(C(C7O)O)OC8C(OC(O2)C(C8O)O)CN)CN)CN)CN)CN)CN)O)O)N","1.28","O=C(Cl)c1ccc(C(Cl)=O)cc1","0.05",false,"Dead-end",1,25,13.8,"water",,,825.97,,"mg/L",1,"[""AFM"",""FTIR"",""SEM"",""XPS""]",10.6,,72,true,false,"Accepted","[""TFC""]","[""Polyamide""]","[]","[""Polyacrylonitrile""]","[""None""]","65f4c022090a66729fd733eb","2024-03-15T21:39:46.119Z","2019-01-01T00:00:00.000Z","Ultrathin 2D-Layered Cyclodextrin Membranes for High- Performance Organic Solvent Nanofiltration","Scientific Report","backOffice","10.1002/adfm.201906797","65dd992c1850430560c1989b","Huang","https://doi.org/10.1002/adfm.201906797",0,"Composite","Polyamide-CD1.28/PAN- water permeance","Scientific report","Interfacial Polymerization","[]","Commercial",,,"5042",0,,,,,,4.1,,,,,"Cl.Cl","0.1",,,,,,,,,,,,,,,,,,,,,,,,,,,,,,,,,,,,,,,,,,,,,,,,,,,,,,,,,,,,,,,,,"[]",,,,,,,,,,,,
"660988fe89fd9f3d89bb1c5d","2024-03-15T21:39:46.177Z","[]","[]","[]","[]",,,"[""None""]","[]","[""water""]","[""Isopar G""]","[""wt%""]","[""mol/L""]","[""w/v%""]","[]","C(C1C2C(C(C(O1)OC3C(OC(C(C3O)O)OC4C(OC(C(C4O)O)OC5C(OC(C(C5O)O)OC6C(OC(C(C6O)O)OC7C(OC(C(C7O)O)OC8C(OC(O2)C(C8O)O)CN)CN)CN)CN)CN)CN)O)O)N","1.28","O=C(Cl)c1ccc(C(Cl)=O)cc1","0.05",false,"Dead-end",1,25,13.8,"Methanol","Dye","Methyl red",296.3,,"mg/L",1,"[""AFM"",""FTIR"",""SEM"",""XPS""]",10.6,,72,true,false,"Accepted","[""TFC""]","[""Polyamide""]","[]","[""Polyacrylonitrile""]","[""None""]","65f4c022090a66729fd733eb","2024-03-15T21:39:46.119Z","2019-01-01T00:00:00.000Z","Ultrathin 2D-Layered Cyclodextrin Membranes for High- Performance Organic Solvent Nanofiltration","Scientific Report","backOffice","10.1002/adfm.201906797","65dd992c1850430560c1989b","Huang","https://doi.org/10.1002/adfm.201906797",0,"Composite","Polyamide-CD1.28/PAN MR/methanol","Scientific report","Interfacial Polymerization","[]","Commercial",,85.9,"5044",0,,,,,,2.3,,,,,"Cl.Cl","0.1",,,,,,,,,,,,,,,,,,,,,,,,,,,,,,,,,,,,,,,,,,,,,,,,,,,,,,,,,,,,,,,,,"[]",,,,,,,,,,,,
"6609892789fd9f3d89bb1c60","2024-03-15T21:39:46.177Z","[]","[]","[]","[]",,,"[""None""]","[]","[""water""]","[""Isopar G""]","[""wt%""]","[""mol/L""]","[""w/v%""]","[]","C(C1C2C(C(C(O1)OC3C(OC(C(C3O)O)OC4C(OC(C(C4O)O)OC5C(OC(C(C5O)O)OC6C(OC(C(C6O)O)OC7C(OC(C(C7O)O)OC8C(OC(O2)C(C8O)O)CN)CN)CN)CN)CN)CN)O)O)N","1.28","O=C(Cl)c1ccc(C(Cl)=O)cc1","0.05",false,"Dead-end",1,25,13.8,"Methanol","Dye","Nile red",318.4,,"mg/L",1,"[""AFM"",""FTIR"",""SEM"",""XPS""]",10.6,,72,true,false,"Accepted","[""TFC""]","[""Polyamide""]","[]","[""Polyacrylonitrile""]","[""None""]","65f4c022090a66729fd733eb","2024-03-15T21:39:46.119Z","2019-01-01T00:00:00.000Z","Ultrathin 2D-Layered Cyclodextrin Membranes for High- Performance Organic Solvent Nanofiltration","Scientific Report","backOffice","10.1002/adfm.201906797","65dd992c1850430560c1989b","Huang","https://doi.org/10.1002/adfm.201906797",0,"Composite","Polyamide-CD1.28/PAN NR/methanol","Scientific report","Interfacial Polymerization","[]","Commercial",,21.3,"5045",0,,,,,,2.3,,,,,"Cl.Cl","0.1",,,,,,,,,,,,,,,,,,,,,,,,,,,,,,,,,,,,,,,,,,,,,,,,,,,,,,,,,,,,,,,,,"[]",,,,,,,,,,,,
"6609893d89fd9f3d89bb1c63","2024-03-31T10:01:24.471Z","[]","[]","[]","[]",,,"[]","[]","[]","[]","[]","[]","[]","[]",,,,,false,"Crossflow",20,23,54,"Methyl ethyl ketone (MEK)","Alkanes","dodecane",170.33,0.1,"g/L",1,"[]",,,,true,false,"Accepted","[]","[]","[]","[""Not Applicable""]","[""None""]","65003abe9af97755a1fa1148","2023-09-12T10:17:34.191Z","1970-01-01T00:00:02.018Z","Solvent dependent membrane-solute sensitivity of OSN membranes","Scientific Report","backOffice","10.1016/j.memsci.2018.08.052","65003a2e9af97755a1fa02ed","Yvonne Thiermeyer and Stefanie Blumenschein and Mirko Skiborowski","https://doi.org/10.1016/j.memsci.2018.08.052",0,"Commercial","PAN-PDMS composite-MEK-dodecane",,,"[]",,,-9,"5046",0,,,,,,4.1715,,,,,,,,,,,,,,,,,,,,,,,,,,,,,,,,,,,,,,,,,,,,,,,,,,,,,,,,,,,,,,,,,,,,,"Other",,"[]","PAN-PDMS composite (HZG)","HZG/HEREON",,,,,,,,,,
"6609893f89fd9f3d89bb1c66","2024-03-15T21:39:46.177Z","[]","[]","[]","[]",,,"[""None""]","[]","[""water""]","[""Isopar G""]","[""wt%""]","[""mol/L""]","[""w/v%""]","[]","C(C1C2C(C(C(O1)OC3C(OC(C(C3O)O)OC4C(OC(C(C4O)O)OC5C(OC(C(C5O)O)OC6C(OC(C(C6O)O)OC7C(OC(C(C7O)O)OC8C(OC(O2)C(C8O)O)CN)CN)CN)CN)CN)CN)O)O)N","1.28","O=C(Cl)c1ccc(C(Cl)=O)cc1","0.05",false,"Dead-end",1,25,13.8,"Methanol","Dye","Methyl orange (sodium salt)",327.33,,"mg/L",1,"[""AFM"",""FTIR"",""SEM"",""XPS""]",10.6,,72,true,false,"Accepted","[""TFC""]","[""Polyamide""]","[]","[""Polyacrylonitrile""]","[""None""]","65f4c022090a66729fd733eb","2024-03-15T21:39:46.119Z","2019-01-01T00:00:00.000Z","Ultrathin 2D-Layered Cyclodextrin Membranes for High- Performance Organic Solvent Nanofiltration","Scientific Report","backOffice","10.1002/adfm.201906797","65dd992c1850430560c1989b","Huang","https://doi.org/10.1002/adfm.201906797",0,"Composite","Polyamide-CD1.28/PAN MO/methanol","Scientific report","Interfacial Polymerization","[]","Commercial",,92.7,"5047",0,,,,,,2.3,,,,,"Cl.Cl","0.1",,,,,,,,,,,,,,,,,,,,,,,,,,,,,,,,,,,,,,,,,,,,,,,,,,,,,,,,,,,,,,,,,"[]",,,,,,,,,,,,
"6609895589fd9f3d89bb1c69","2024-03-15T21:39:46.177Z","[]","[]","[]","[]",,,"[""None""]","[]","[""water""]","[""Isopar G""]","[""wt%""]","[""mol/L""]","[""w/v%""]","[]","C(C1C2C(C(C(O1)OC3C(OC(C(C3O)O)OC4C(OC(C(C4O)O)OC5C(OC(C(C5O)O)OC6C(OC(C(C6O)O)OC7C(OC(C(C7O)O)OC8C(OC(O2)C(C8O)O)CN)CN)CN)CN)CN)CN)O)O)N","1.28","O=C(Cl)c1ccc(C(Cl)=O)cc1","0.05",false,"Dead-end",1,25,13.8,"Methanol","Dye","Rhodamine B base",442.55,,"mg/L",1,"[""AFM"",""FTIR"",""SEM"",""XPS""]",10.6,,72,true,false,"Accepted","[""TFC""]","[""Polyamide""]","[]","[""Polyacrylonitrile""]","[""None""]","65f4c022090a66729fd733eb","2024-03-15T21:39:46.119Z","2019-01-01T00:00:00.000Z","Ultrathin 2D-Layered Cyclodextrin Membranes for High- Performance Organic Solvent Nanofiltration","Scientific Report","backOffice","10.1002/adfm.201906797","65dd992c1850430560c1989b","Huang","https://doi.org/10.1002/adfm.201906797",0,"Composite","Polyamide-CD1.28/PAN RhB/methanol","Scientific report","Interfacial Polymerization","[]","Commercial",,66,"5048",0,,,,,,2.3,,,,,"Cl.Cl","0.1",,,,,,,,,,,,,,,,,,,,,,,,,,,,,,,,,,,,,,,,,,,,,,,,,,,,,,,,,,,,,,,,,"[]",,,,,,,,,,,,
"6609896889fd9f3d89bb1c6f","2024-03-15T21:39:46.177Z","[]","[]","[]","[]",,,"[""None""]","[]","[""water""]","[""Isopar G""]","[""wt%""]","[""mol/L""]","[""w/v%""]","[]","C(C1C2C(C(C(O1)OC3C(OC(C(C3O)O)OC4C(OC(C(C4O)O)OC5C(OC(C(C5O)O)OC6C(OC(C(C6O)O)OC7C(OC(C(C7O)O)OC8C(OC(O2)C(C8O)O)CN)CN)CN)CN)CN)CN)O)O)N","1.28","O=C(Cl)c1ccc(C(Cl)=O)cc1","0.05",false,"Dead-end",1,25,13.8,"Methanol","Dye","Orange G (disodium salt)",452.38,,"mg/L",1,"[""AFM"",""FTIR"",""SEM"",""XPS""]",10.6,,72,true,false,"Accepted","[""TFC""]","[""Polyamide""]","[]","[""Polyacrylonitrile""]","[""None""]","65f4c022090a66729fd733eb","2024-03-15T21:39:46.119Z","2019-01-01T00:00:00.000Z","Ultrathin 2D-Layered Cyclodextrin Membranes for High- Performance Organic Solvent Nanofiltration","Scientific Report","backOffice","10.1002/adfm.201906797","65dd992c1850430560c1989b","Huang","https://doi.org/10.1002/adfm.201906797",0,"Composite","Polyamide-CD1.28/PAN OG/methanol","Scientific report","Interfacial Polymerization","[]","Commercial",,98.9,"5049",0,,,,,,2.3,,,,,"Cl.Cl","0.1",,,,,,,,,,,,,,,,,,,,,,,,,,,,,,,,,,,,,,,,,,,,,,,,,,,,,,,,,,,,,,,,,"[]",,,,,,,,,,,,
"6609898889fd9f3d89bb1c72","2024-03-15T21:39:46.177Z","[]","[]","[]","[]",,,"[""None""]","[]","[""water""]","[""Isopar G""]","[""wt%""]","[""mol/L""]","[""w/v%""]","[]","C(C1C2C(C(C(O1)OC3C(OC(C(C3O)O)OC4C(OC(C(C4O)O)OC5C(OC(C(C5O)O)OC6C(OC(C(C6O)O)OC7C(OC(C(C7O)O)OC8C(OC(O2)C(C8O)O)CN)CN)CN)CN)CN)CN)O)O)N","1.28","O=C(Cl)c1ccc(C(Cl)=O)cc1","0.05",false,"Dead-end",1,25,13.8,"Methanol","Other","Protoporphyrin IX disodium salt",606,,"mg/L",1,"[""AFM"",""FTIR"",""SEM"",""XPS""]",10.6,,72,true,false,"Accepted","[""TFC""]","[""Polyamide""]","[]","[""Polyacrylonitrile""]","[""None""]","65f4c022090a66729fd733eb","2024-03-15T21:39:46.119Z","2019-01-01T00:00:00.000Z","Ultrathin 2D-Layered Cyclodextrin Membranes for High- Performance Organic Solvent Nanofiltration","Scientific Report","backOffice","10.1002/adfm.201906797","65dd992c1850430560c1989b","Huang","https://doi.org/10.1002/adfm.201906797",0,"Composite","Polyamide-CD1.28/PAN PP IX/methanol","Scientific report","Interfacial Polymerization","[]","Commercial",,99,"5050",0,,,,,,2.3,,,,,"Cl.Cl","0.1",,,,,,,,,,,,,,,,,,,,,,,,,,,,,,,,,,,,,,,,,,,,,,,,,,,,,,,,,,,,,,,,,"[]",,,,,,,,,,,,
"660989a689fd9f3d89bb1c75","2024-03-15T21:39:46.177Z","[]","[]","[]","[]",,,"[""None""]","[]","[""water""]","[""Isopar G""]","[""wt%""]","[""mol/L""]","[""w/v%""]","[]","C(C1C2C(C(C(O1)OC3C(OC(C(C3O)O)OC4C(OC(C(C4O)O)OC5C(OC(C(C5O)O)OC6C(OC(C(C6O)O)OC7C(OC(C(C7O)O)OC8C(OC(O2)C(C8O)O)CN)CN)CN)CN)CN)CN)O)O)N","1.28","O=C(Cl)c1ccc(C(Cl)=O)cc1","0.05",false,"Dead-end",1,25,13.8,"Methanol","Dye","Congo red (disodium salt)",696.66,,"mg/L",1,"[""AFM"",""FTIR"",""SEM"",""XPS""]",10.6,,72,true,false,"Accepted","[""TFC""]","[""Polyamide""]","[]","[""Polyacrylonitrile""]","[""None""]","65f4c022090a66729fd733eb","2024-03-15T21:39:46.119Z","2019-01-01T00:00:00.000Z","Ultrathin 2D-Layered Cyclodextrin Membranes for High- Performance Organic Solvent Nanofiltration","Scientific Report","backOffice","10.1002/adfm.201906797","65dd992c1850430560c1989b","Huang","https://doi.org/10.1002/adfm.201906797",0,"Composite","Polyamide-CD1.28/PAN CR/methanol","Scientific report","Interfacial Polymerization","[]","Commercial",,99.1,"5051",0,,,,,,2.3,,,,,"Cl.Cl","0.1",,,,,,,,,,,,,,,,,,,,,,,,,,,,,,,,,,,,,,,,,,,,,,,,,,,,,,,,,,,,,,,,,"[]",,,,,,,,,,,,
"660989be89fd9f3d89bb1c78","2024-03-15T21:39:46.177Z","[]","[]","[]","[]",,,"[""None""]","[]","[""water""]","[""Isopar G""]","[""wt%""]","[""mol/L""]","[""w/v%""]","[]","C(C1C2C(C(C(O1)OC3C(OC(C(C3O)O)OC4C(OC(C(C4O)O)OC5C(OC(C(C5O)O)OC6C(OC(C(C6O)O)OC7C(OC(C(C7O)O)OC8C(OC(O2)C(C8O)O)CN)CN)CN)CN)CN)CN)O)O)N","1.28","O=C(Cl)c1ccc(C(Cl)=O)cc1","0.05",false,"Dead-end",1,25,13.8,"Methanol","Dye","Brilliant blue R250 (disodium salt)",825.97,,"mg/L",1,"[""AFM"",""FTIR"",""SEM"",""XPS""]",10.6,,72,true,false,"Accepted","[""TFC""]","[""Polyamide""]","[]","[""Polyacrylonitrile""]","[""None""]","65f4c022090a66729fd733eb","2024-03-15T21:39:46.119Z","2019-01-01T00:00:00.000Z","Ultrathin 2D-Layered Cyclodextrin Membranes for High- Performance Organic Solvent Nanofiltration","Scientific Report","backOffice","10.1002/adfm.201906797","65dd992c1850430560c1989b","Huang","https://doi.org/10.1002/adfm.201906797",0,"Composite","Polyamide-CD1.28/PAN BB/methanol","Scientific report","Interfacial Polymerization","[]","Commercial",,99,"5052",0,,,,,,2.3,,,,,"Cl.Cl","0.1",,,,,,,,,,,,,,,,,,,,,,,,,,,,,,,,,,,,,,,,,,,,,,,,,,,,,,,,,,,,,,,,,"[]",,,,,,,,,,,,
"660989eb89fd9f3d89bb1c7e","2024-03-15T21:39:46.177Z","[]","[]","[]","[]",,,"[""None""]","[]","[""water""]","[""Isopar G""]","[""wt%""]","[""mol/L""]","[""w/v%""]","[]","C(C1C2C(C(C(O1)OC3C(OC(C(C3O)O)OC4C(OC(C(C4O)O)OC5C(OC(C(C5O)O)OC6C(OC(C(C6O)O)OC7C(OC(C(C7O)O)OC8C(OC(O2)C(C8O)O)CN)CN)CN)CN)CN)CN)O)O)N","1.28","O=C(Cl)c1ccc(C(Cl)=O)cc1","0.05",false,"Dead-end",1,25,13.8,"Methanol","Oligomer","Polyethyleneglycol",1000,,"mg/L",1,"[""AFM"",""FTIR"",""SEM"",""XPS""]",10.6,,72,true,false,"Accepted","[""TFC""]","[""Polyamide""]","[]","[""Polyacrylonitrile""]","[""None""]","65f4c022090a66729fd733eb","2024-03-15T21:39:46.119Z","2019-01-01T00:00:00.000Z","Ultrathin 2D-Layered Cyclodextrin Membranes for High- Performance Organic Solvent Nanofiltration","Scientific Report","backOffice","10.1002/adfm.201906797","65dd992c1850430560c1989b","Huang","https://doi.org/10.1002/adfm.201906797",0,"Composite","Polyamide-CD1.28/PAN PEG1000/methanol","Scientific report","Interfacial Polymerization","[]","Commercial",,34.4,"5054",0,,,,,,2.3,,,,,"Cl.Cl","0.1",,,,,,,,,,,,,,,,,,,,,,,,,,,,,,,,,,,,,,,,,,,,,,,,,,,,,,,,,,,,,,,,,"[]",,,,,,,,,,,,
"66098a4389fd9f3d89bb1c86","2024-03-15T21:39:46.177Z","[]","[]","[]","[]",,,"[""None""]","[]","[""water""]","[""Isopar G""]","[""wt%""]","[""mol/L""]","[""w/v%""]","[]","C(C1C2C(C(C(O1)OC3C(OC(C(C3O)O)OC4C(OC(C(C4O)O)OC5C(OC(C(C5O)O)OC6C(OC(C(C6O)O)OC7C(OC(C(C7O)O)OC8C(OC(O2)C(C8O)O)CN)CN)CN)CN)CN)CN)O)O)N","1.28","O=C(Cl)c1ccc(C(Cl)=O)cc1","0.05",false,"Dead-end",1,25,13.8,"Methanol","Other","alpha-cyclodextrin",972.8,,"mg/L",1,"[""AFM"",""FTIR"",""SEM"",""XPS""]",10.6,,72,true,false,"Accepted","[""TFC""]","[""Polyamide""]","[]","[""Polyacrylonitrile""]","[""None""]","65f4c022090a66729fd733eb","2024-03-15T21:39:46.119Z","2019-01-01T00:00:00.000Z","Ultrathin 2D-Layered Cyclodextrin Membranes for High- Performance Organic Solvent Nanofiltration","Scientific Report","backOffice","10.1002/adfm.201906797","65dd992c1850430560c1989b","Huang","https://doi.org/10.1002/adfm.201906797",0,"Composite","Polyamide-CD1.28/PAN ACD/methanol","Scientific report","Interfacial Polymerization","[]","Commercial",,77.6,"5055",0,,,,,,2.3,,,,,"Cl.Cl","0.1",,,,,,,,,,,,,,,,,,,,,,,,,,,,,,,,,,,,,,,,,,,,,,,,,,,,,,,,,,,,,,,,,"[]",,,,,,,,,,,,
"66098a8589fd9f3d89bb1c8f","2024-03-15T21:39:46.177Z","[]","[]","[]","[]",,,"[""None""]","[]","[""water""]","[""Isopar G""]","[""wt%""]","[""mol/L""]","[""w/v%""]","[]","C(C1C2C(C(C(O1)OC3C(OC(C(C3O)O)OC4C(OC(C(C4O)O)OC5C(OC(C(C5O)O)OC6C(OC(C(C6O)O)OC7C(OC(C(C7O)O)OC8C(OC(O2)C(C8O)O)CN)CN)CN)CN)CN)CN)O)O)N","1.28","O=C(Cl)c1ccc(C(Cl)=O)cc1","0.05",false,"Dead-end",1,25,13.8,"Methanol","Other","trimethylolpropane ethoxylate",,,"mg/L",1,"[""AFM"",""FTIR"",""SEM"",""XPS""]",10.6,,72,true,false,"Accepted","[""TFC""]","[""Polyamide""]","[]","[""Polyacrylonitrile""]","[""None""]","65f4c022090a66729fd733eb","2024-03-15T21:39:46.119Z","2019-01-01T00:00:00.000Z","Ultrathin 2D-Layered Cyclodextrin Membranes for High- Performance Organic Solvent Nanofiltration","Scientific Report","backOffice","10.1002/adfm.201906797","65dd992c1850430560c1989b","Huang","https://doi.org/10.1002/adfm.201906797",0,"Composite","Polyamide-CD1.28/PAN TPEO/methanol","Scientific report","Interfacial Polymerization","[]","Commercial",,71.9,"5056",0,,,,,,2.3,,,,,"Cl.Cl","0.1",,,,,,,,,,,,,,,,,,,,,,,,,,,,,,,,,,,,,,,,,,,,,,,,,,,,,,,,,,,,,,,,,"[]",,,,,,,,,,,,
"66098adb89fd9f3d89bb1c92","2024-03-15T21:39:46.177Z","[]","[]","[]","[]",,,"[""None""]","[]","[""water""]","[""Isopar G""]","[""wt%""]","[""mol/L""]","[""w/v%""]","[]","C(C1C2C(C(C(O1)OC3C(OC(C(C3O)O)OC4C(OC(C(C4O)O)OC5C(OC(C(C5O)O)OC6C(OC(C(C6O)O)OC7C(OC(C(C7O)O)OC8C(OC(O2)C(C8O)O)CN)CN)CN)CN)CN)CN)O)O)N","1.28","O=C(Cl)c1ccc(C(Cl)=O)cc1","0.05",false,"Dead-end",1,25,13.8,"Methanol","Dye","Methylene blue (chloride salt)",319.85,,"mg/L",2,"[""AFM"",""FTIR"",""SEM"",""XPS""]",10.6,,72,true,false,"Accepted","[""TFC""]","[""Polyamide""]","[]","[""Polyacrylonitrile""]","[""None""]","65f4c022090a66729fd733eb","2024-03-15T21:39:46.119Z","2019-01-01T00:00:00.000Z","Ultrathin 2D-Layered Cyclodextrin Membranes for High- Performance Organic Solvent Nanofiltration","Scientific Report","backOffice","10.1002/adfm.201906797","65dd992c1850430560c1989b","Huang","https://doi.org/10.1002/adfm.201906797",0,"Composite","Polyamide-CD1.28/PAN MB/SO separation in methanol","Scientific report","Interfacial Polymerization","[]","Commercial",,37.4,"5057",0,,,,,,2.3,,,,,"Cl.Cl","0.1",,,,,,,,"Other","Safranine O",350,,"mg/L",,,,,,,,,,,,,,,,,,,,,70.7,,,,,,,,,,,,,,,,,,,,,,,,,,,,,,,,"[]",,,,,,,,,,,,
"6609cb9789fd9f3d89bb1cb1","2024-03-29T20:27:36.025Z","[]","[]","[]","[]",,,"[""None""]","[]","[""water""]","[""Hexane""]","[""wt%""]","[]","[""w/v%""]","[]","C1=CC(=CC(=C1)N)N","1","C1=C(C=C(C=C1C(=O)Cl)C(=O)Cl)C(=O)Cl","0.2",false,"Dead-end",8.27,22,55,"Methanol","Dye","Protoporphyrin-IX",562.66,20,"mg/L",1,"[]",,,,true,false,"Accepted","[""TFC""]","[""Polyamide""]","[]","[""Other""]","[""Pure solvent treatment""]","660d2db818c3e63754c7e4d1","2024-03-29T20:27:35.930Z","2020-01-01T00:00:00.000Z","Understanding the influence of solvents on the intrinsic properties and performance of polyamide thin film composite membranes","Scientific Report","backOffice","10.1016/j.seppur.2019.116398","6601733ad8454f22e1dfbd7e","McCutcheon","https://doi.org/10.1016/j.seppur.2019.116398",0,"Composite","MPD-TMC based polyamide TFC membrane after dimethylformamide (DMF) activation - Dye rejection - Protoporphyrin dissolved in methanol","Scientific report","Interfacial Polymerization","[{""postTreatmentChemicalAgentConcentrationUnit"":[],""_id"":""6607295f89fd9f3d89bb13b4"",""postTreatment"":""Pure solvent treatment"",""postTreatmentChemicalAgentSmiles"":""CN(C)C=O""}]","Inorganic",,98.9,"5059",0,,,,,,,,,,"Tubular support membrane with outer coarse layer of alpha-aluminium oxide (poresize - 3 micrometer) and inner fine layer of Titanium dioxide (poresize - 30 nanometer)",,,,,,,,,,,,,,,,,,,,,,,,,,,,,,,,,,,,,,,,,,,,,,,,,,,,,,,,,,,,,,,,,,,"[]",,,,,,,,,,,,
"6609cbff89fd9f3d89bb1cb6","2024-03-29T20:27:36.025Z","[]","[]","[]","[]",,,"[""None""]","[]","[""water""]","[""Hexane""]","[""wt%""]","[]","[""w/v%""]","[]","C1=CC(=CC(=C1)N)N","1","C1=C(C=C(C=C1C(=O)Cl)C(=O)Cl)C(=O)Cl","0.2",false,"Dead-end",8.27,22,55,"Acetone","Dye","Protoporphyrin-IX",562.66,20,"mg/L",1,"[]",,,,true,false,"Accepted","[""TFC""]","[""Polyamide""]","[]","[""Other""]","[""Pure solvent treatment""]","660d2db818c3e63754c7e4d1","2024-03-29T20:27:35.930Z","2020-01-01T00:00:00.000Z","Understanding the influence of solvents on the intrinsic properties and performance of polyamide thin film composite membranes","Scientific Report","backOffice","10.1016/j.seppur.2019.116398","6601733ad8454f22e1dfbd7e","McCutcheon","https://doi.org/10.1016/j.seppur.2019.116398",0,"Composite","MPD-TMC based polyamide TFC membrane after dimethylformamide (DMF) activation - Dye rejection - Protoporphyrin dissolved in acetone","Scientific report","Interfacial Polymerization","[{""postTreatmentChemicalAgentConcentrationUnit"":[],""_id"":""6607295f89fd9f3d89bb13b4"",""postTreatment"":""Pure solvent treatment"",""postTreatmentChemicalAgentSmiles"":""CN(C)C=O""}]","Inorganic",,99.6,"5060",0,,,,,,,,,,"Tubular support membrane with outer coarse layer of alpha-aluminium oxide (poresize - 3 micrometer) and inner fine layer of Titanium dioxide (poresize - 30 nanometer)",,,,,,,,,,,,,,,,,,,,,,,,,,,,,,,,,,,,,,,,,,,,,,,,,,,,,,,,,,,,,,,,,,,"[]",,,,,,,,,,,,
"6609cc7389fd9f3d89bb1cbb","2024-03-29T20:27:36.025Z","[]","[]","[]","[]",,,"[""None""]","[]","[""water""]","[""Hexane""]","[""wt%""]","[]","[""w/v%""]","[]","C1=CC(=CC(=C1)N)N","1","C1=C(C=C(C=C1C(=O)Cl)C(=O)Cl)C(=O)Cl","0.2",false,"Dead-end",8.27,22,55,"Dimethylformamide (DMF)","Dye","Protoporphyrin-IX",562.66,20,"mg/L",1,"[]",,,,true,false,"Accepted","[""TFC""]","[""Polyamide""]","[]","[""Other""]","[""Pure solvent treatment""]","660d2db818c3e63754c7e4d1","2024-03-29T20:27:35.930Z","2020-01-01T00:00:00.000Z","Understanding the influence of solvents on the intrinsic properties and performance of polyamide thin film composite membranes","Scientific Report","backOffice","10.1016/j.seppur.2019.116398","6601733ad8454f22e1dfbd7e","McCutcheon","https://doi.org/10.1016/j.seppur.2019.116398",0,"Composite","MPD-TMC based polyamide TFC membrane after dimethylformamide (DMF) activation - Dye rejection - Protoporphyrin dissolved in DMF","Scientific report","Interfacial Polymerization","[{""postTreatmentChemicalAgentConcentrationUnit"":[],""_id"":""6607295f89fd9f3d89bb13b4"",""postTreatment"":""Pure solvent treatment"",""postTreatmentChemicalAgentSmiles"":""CN(C)C=O""}]","Inorganic",,99.3,"5061",0,,,,,,,,,,"Tubular support membrane with outer coarse layer of alpha-aluminium oxide (poresize - 3 micrometer) and inner fine layer of Titanium dioxide (poresize - 30 nanometer)",,,,,,,,,,,,,,,,,,,,,,,,,,,,,,,,,,,,,,,,,,,,,,,,,,,,,,,,,,,,,,,,,,,"[]",,,,,,,,,,,,
"6609cd1d89fd9f3d89bb1cc8","2024-03-29T20:27:36.025Z","[]","[]","[]","[]",,,"[""None""]","[]","[""water""]","[""Hexane""]","[""wt%""]","[]","[""w/v%""]","[]","C1=CC(=CC(=C1)N)N","1","C1=C(C=C(C=C1C(=O)Cl)C(=O)Cl)C(=O)Cl","0.2",false,"Dead-end",8.27,22,55,"Methanol","Dye","Methyl orange (sodium salt)",327.33,20,"mg/L",1,"[]",,,,true,false,"Accepted","[""TFC""]","[""Polyamide""]","[]","[""Other""]","[""Pure solvent treatment""]","660d2db818c3e63754c7e4d1","2024-03-29T20:27:35.930Z","2020-01-01T00:00:00.000Z","Understanding the influence of solvents on the intrinsic properties and performance of polyamide thin film composite membranes","Scientific Report","backOffice","10.1016/j.seppur.2019.116398","6601733ad8454f22e1dfbd7e","McCutcheon","https://doi.org/10.1016/j.seppur.2019.116398",0,"Composite","MPD-TMC based polyamide TFC membrane after dimethylformamide (DMF) activation - Dye rejection - Methyl orange dissolved in methanol","Scientific report","Interfacial Polymerization","[{""postTreatmentChemicalAgentConcentrationUnit"":[],""_id"":""6607295f89fd9f3d89bb13b4"",""postTreatment"":""Pure solvent treatment"",""postTreatmentChemicalAgentSmiles"":""CN(C)C=O""}]","Inorganic",,74.69,"5062",0,,,,,,,,,,"Tubular support membrane with outer coarse layer of alpha-aluminium oxide (poresize - 3 micrometer) and inner fine layer of Titanium dioxide (poresize - 30 nanometer)",,,,,,,,,,,,,,,,,,,,,,,,,,,,,,,,,,,,,,,,,,,,,,,,,,,,,,,,,,,,,,,,,,,"[]",,,,,,,,,,,,
"6609cda889fd9f3d89bb1ce0","2024-03-29T20:27:36.025Z","[]","[]","[]","[]",,,"[""None""]","[]","[""water""]","[""Hexane""]","[""wt%""]","[]","[""w/v%""]","[]","C1=CC(=CC(=C1)N)N","1","C1=C(C=C(C=C1C(=O)Cl)C(=O)Cl)C(=O)Cl","0.2",false,"Dead-end",8.27,22,55,"Acetone","Dye","Methyl orange (sodium salt)",327.33,20,"mg/L",1,"[]",,,,true,false,"Accepted","[""TFC""]","[""Polyamide""]","[]","[""Other""]","[""Pure solvent treatment""]","660d2db818c3e63754c7e4d1","2024-03-29T20:27:35.930Z","2020-01-01T00:00:00.000Z","Understanding the influence of solvents on the intrinsic properties and performance of polyamide thin film composite membranes","Scientific Report","backOffice","10.1016/j.seppur.2019.116398","6601733ad8454f22e1dfbd7e","McCutcheon","https://doi.org/10.1016/j.seppur.2019.116398",0,"Composite","MPD-TMC based polyamide TFC membrane after dimethylformamide (DMF) activation - Dye rejection - Methyl orange dissolved in acetone","Scientific report","Interfacial Polymerization","[{""postTreatmentChemicalAgentConcentrationUnit"":[],""_id"":""6607295f89fd9f3d89bb13b4"",""postTreatment"":""Pure solvent treatment"",""postTreatmentChemicalAgentSmiles"":""CN(C)C=O""}]","Inorganic",,98.3,"5063",0,,,,,,,,,,"Tubular support membrane with outer coarse layer of alpha-aluminium oxide (poresize - 3 micrometer) and inner fine layer of Titanium dioxide (poresize - 30 nanometer)",,,,,,,,,,,,,,,,,,,,,,,,,,,,,,,,,,,,,,,,,,,,,,,,,,,,,,,,,,,,,,,,,,,"[]",,,,,,,,,,,,
