Repository: BAMresearch/onf-database

This repository belongs to the the publication "Revealing structure-property-performance relationships of organic solvent nanofiltration membranes using a FAIR, open-access database" published in ADD JOURNAL (DOI). 
It uses a dataset derived from The Open Membrane Database (https://openmembranedatabase.org/). The access date was April 8th 2025. The original dataset is in the repository as OMD_SRNF_2025-04-08.csv file.

The main researchers involved in the study are Sarah Glass (ORCID: 0000-0002-0625-0057), Petra Merten (no ORCID available), Torsten Brinkmann (ORCID: 0000-0002-5114-6259) and Volkan Filiz (ORCID: 0000-0003-0239-8641). 

The repository contains 5 Python files:

File: OMD_SRNF_2025-04-08.csv (part 160 of 184)
"6609cdea89fd9f3d89bb1ce5","2024-03-29T20:27:36.025Z","[]","[]","[]","[]",,,"[""None""]","[]","[""water""]","[""Hexane""]","[""wt%""]","[]","[""w/v%""]","[]","C1=CC(=CC(=C1)N)N","1","C1=C(C=C(C=C1C(=O)Cl)C(=O)Cl)C(=O)Cl","0.2",false,"Dead-end",8.27,22,55,"Dimethylformamide (DMF)","Dye","Methyl orange (sodium salt)",327.33,20,"mg/L",1,"[]",,,,true,false,"Accepted","[""TFC""]","[""Polyamide""]","[]","[""Other""]","[""Pure solvent treatment""]","660d2db818c3e63754c7e4d1","2024-03-29T20:27:35.930Z","2020-01-01T00:00:00.000Z","Understanding the influence of solvents on the intrinsic properties and performance of polyamide thin film composite membranes","Scientific Report","backOffice","10.1016/j.seppur.2019.116398","6601733ad8454f22e1dfbd7e","McCutcheon","https://doi.org/10.1016/j.seppur.2019.116398",0,"Composite","MPD-TMC based polyamide TFC membrane after dimethylformamide (DMF) activation - Dye rejection - Methyl orange dissolved in DMF","Scientific report","Interfacial Polymerization","[{""postTreatmentChemicalAgentConcentrationUnit"":[],""_id"":""6607295f89fd9f3d89bb13b4"",""postTreatment"":""Pure solvent treatment"",""postTreatmentChemicalAgentSmiles"":""CN(C)C=O""}]","Inorganic",,20.8,"5064",0,,,,,,,,,,"Tubular support membrane with outer coarse layer of alpha-aluminium oxide (poresize - 3 micrometer) and inner fine layer of Titanium dioxide (poresize - 30 nanometer)",,,,,,,,,,,,,,,,,,,,,,,,,,,,,,,,,,,,,,,,,,,,,,,,,,,,,,,,,,,,,,,,,,,"[]",,,,,,,,,,,,
"6609ce4b89fd9f3d89bb1cea","2024-03-29T20:27:36.025Z","[]","[]","[]","[]",,,"[""None""]","[]","[""water""]","[""Hexane""]","[""wt%""]","[]","[""w/v%""]","[]","C1=CC(=CC(=C1)N)N","1","C1=C(C=C(C=C1C(=O)Cl)C(=O)Cl)C(=O)Cl","0.2",false,"Dead-end",8.27,22,55,"Methanol","Dye","Acid fuchsine (trisodium salt)",585.5,20,"mg/L",1,"[]",,,,true,false,"Accepted","[""TFC""]","[""Polyamide""]","[]","[""Other""]","[""Pure solvent treatment""]","660d2db818c3e63754c7e4d1","2024-03-29T20:27:35.930Z","2020-01-01T00:00:00.000Z","Understanding the influence of solvents on the intrinsic properties and performance of polyamide thin film composite membranes","Scientific Report","backOffice","10.1016/j.seppur.2019.116398","6601733ad8454f22e1dfbd7e","McCutcheon","https://doi.org/10.1016/j.seppur.2019.116398",0,"Composite","MPD-TMC based polyamide TFC membrane after dimethylformamide (DMF) activation - Dye rejection - Acid Fuchsin dissolved in methanol","Scientific report","Interfacial Polymerization","[{""postTreatmentChemicalAgentConcentrationUnit"":[],""_id"":""6607295f89fd9f3d89bb13b4"",""postTreatment"":""Pure solvent treatment"",""postTreatmentChemicalAgentSmiles"":""CN(C)C=O""}]","Inorganic",,93.6,"5065",0,,,,,,,,,,"Tubular support membrane with outer coarse layer of alpha-aluminium oxide (poresize - 3 micrometer) and inner fine layer of Titanium dioxide (poresize - 30 nanometer)",,,,,,,,,,,,,,,,,,,,,,,,,,,,,,,,,,,,,,,,,,,,,,,,,,,,,,,,,,,,,,,,,,,"[]",,,,,,,,,,,,
"6609ce6c89fd9f3d89bb1cef","2024-03-29T20:27:36.025Z","[]","[]","[]","[]",,,"[""None""]","[]","[""water""]","[""Hexane""]","[""wt%""]","[]","[""w/v%""]","[]","C1=CC(=CC(=C1)N)N","1","C1=C(C=C(C=C1C(=O)Cl)C(=O)Cl)C(=O)Cl","0.2",false,"Dead-end",8.27,22,55,"Acetone","Dye","Acid fuchsine (trisodium salt)",585.5,20,"mg/L",1,"[]",,,,true,false,"Accepted","[""TFC""]","[""Polyamide""]","[]","[""Other""]","[""Pure solvent treatment""]","660d2db818c3e63754c7e4d1","2024-03-29T20:27:35.930Z","2020-01-01T00:00:00.000Z","Understanding the influence of solvents on the intrinsic properties and performance of polyamide thin film composite membranes","Scientific Report","backOffice","10.1016/j.seppur.2019.116398","6601733ad8454f22e1dfbd7e","McCutcheon","https://doi.org/10.1016/j.seppur.2019.116398",0,"Composite","MPD-TMC based polyamide TFC membrane after dimethylformamide (DMF) activation - Dye rejection - Acid Fuchsin dissolved in acetone","Scientific report","Interfacial Polymerization","[{""postTreatmentChemicalAgentConcentrationUnit"":[],""_id"":""6607295f89fd9f3d89bb13b4"",""postTreatment"":""Pure solvent treatment"",""postTreatmentChemicalAgentSmiles"":""CN(C)C=O""}]","Inorganic",,99.3,"5066",0,,,,,,,,,,"Tubular support membrane with outer coarse layer of alpha-aluminium oxide (poresize - 3 micrometer) and inner fine layer of Titanium dioxide (poresize - 30 nanometer)",,,,,,,,,,,,,,,,,,,,,,,,,,,,,,,,,,,,,,,,,,,,,,,,,,,,,,,,,,,,,,,,,,,"[]",,,,,,,,,,,,
"6609ce9289fd9f3d89bb1cf4","2024-03-29T20:27:36.025Z","[]","[]","[]","[]",,,"[""None""]","[]","[""water""]","[""Hexane""]","[""wt%""]","[]","[""w/v%""]","[]","C1=CC(=CC(=C1)N)N","1","C1=C(C=C(C=C1C(=O)Cl)C(=O)Cl)C(=O)Cl","0.2",false,"Dead-end",8.27,22,55,"Dimethylformamide (DMF)","Dye","Acid fuchsine (trisodium salt)",585.5,20,"mg/L",1,"[]",,,,true,false,"Accepted","[""TFC""]","[""Polyamide""]","[]","[""Other""]","[""Pure solvent treatment""]","660d2db818c3e63754c7e4d1","2024-03-29T20:27:35.930Z","2020-01-01T00:00:00.000Z","Understanding the influence of solvents on the intrinsic properties and performance of polyamide thin film composite membranes","Scientific Report","backOffice","10.1016/j.seppur.2019.116398","6601733ad8454f22e1dfbd7e","McCutcheon","https://doi.org/10.1016/j.seppur.2019.116398",0,"Composite","MPD-TMC based polyamide TFC membrane after dimethylformamide (DMF) activation - Dye rejection - Acid Fuchsin dissolved in DMF","Scientific report","Interfacial Polymerization","[{""postTreatmentChemicalAgentConcentrationUnit"":[],""_id"":""6607295f89fd9f3d89bb13b4"",""postTreatment"":""Pure solvent treatment"",""postTreatmentChemicalAgentSmiles"":""CN(C)C=O""}]","Inorganic",,86.6,"5067",0,,,,,,,,,,"Tubular support membrane with outer coarse layer of alpha-aluminium oxide (poresize - 3 micrometer) and inner fine layer of Titanium dioxide (poresize - 30 nanometer)",,,,,,,,,,,,,,,,,,,,,,,,,,,,,,,,,,,,,,,,,,,,,,,,,,,,,,,,,,,,,,,,,,,"[]",,,,,,,,,,,,
"660d6e2318c3e63754c7ebcc","2024-04-03T14:56:35.521Z","[]","[]","[]","[]",,,"[]","[]","[]","[]","[]","[]","[]","[]",,,,,false,"Crossflow",20,20,14,"Methanol","Other","triphenylphosphine",262,0.01,"wt%",1,"[]",,,,true,false,"Accepted","[]","[]","[]","[""Not Applicable""]","[""None""]","660d6e2318c3e63754c7ebcb","2024-04-03T14:56:35.440Z","2020-01-01T00:00:00.000Z","Conceptual study of co-product separation from catalyst-rich recycle streams in thermomorphic multiphase systems by OSN","Scientific Report","backOffice","10.1016/j.cherd.2020.02.028","6609262d89fd9f3d89bb190f","Scharzec","https://doi.org/10.1016/j.cherd.2020.02.028",0,"Commercial","AMS NanoPro S-3011-MeOH",,,"[]",,0.22355,81.29,"5068",0,,,,,,0.1976,,,,,,,,,,,,,,,,,,,,,,,,,,,,,,,,,,,,,,,,,,,,,,,,,,,,,,,,,,,,,,,,,,,,,"Nanopro S-3011",,"[]",,,,,,,,,,,,
"660d6f5d18c3e63754c7ec4d","2024-04-03T14:56:35.521Z","[]","[]","[]","[]",,,"[]","[]","[]","[]","[]","[]","[]","[]",,,,,true,"Crossflow",20,20,14,"Methanol","Other","triphenylphosphine",262,0.01,"wt%",1,"[]",,,,true,false,"Accepted","[]","[]","[]","[""Not Applicable""]","[""None""]","660d6e2318c3e63754c7ebcb","2024-04-03T14:56:35.440Z","2020-01-01T00:00:00.000Z","Conceptual study of co-product separation from catalyst-rich recycle streams in thermomorphic multiphase systems by OSN","Scientific Report","backOffice","10.1016/j.cherd.2020.02.028","6609262d89fd9f3d89bb190f","Scharzec","https://doi.org/10.1016/j.cherd.2020.02.028",0,"Commercial","AMS NanoPro S-3011-MeOH-H2O",,,"[]",,0.2152,81.75,"5069",0,,,,,,,,,,,,,,,,,,"water","96:4",,,,,,,,,,,,,,,,,,,,,,,,,,,,,,,,,,,,,,,,,,,,,,,,,,,,,,,,"Nanopro S-3011",,"[]",,,,,,,,,,,,
"660d700018c3e63754c7ecb7","2024-04-03T14:56:35.521Z","[]","[]","[]","[]",,,"[]","[]","[]","[]","[]","[]","[]","[]",,,,,true,"Crossflow",20,20,14,"Methanol","Other","triphenylphosphine",262,0.01,"wt%",1,"[]",,,,true,false,"Accepted","[]","[]","[]","[""Not Applicable""]","[""None""]","660d6e2318c3e63754c7ebcb","2024-04-03T14:56:35.440Z","2020-01-01T00:00:00.000Z","Conceptual study of co-product separation from catalyst-rich recycle streams in thermomorphic multiphase systems by OSN","Scientific Report","backOffice","10.1016/j.cherd.2020.02.028","6609262d89fd9f3d89bb190f","Scharzec","https://doi.org/10.1016/j.cherd.2020.02.028",0,"Commercial","DuraMem 150-MeOH-H2O",,,"[]",,0.292,99.68,"5070",0,,,,,,,,,,,,,,,,,,"water","96:4",,,,,,,,,,,,,,,,,,,,,,,,,,,,,,,,,,,,,,,,,,,,,,,,,,,,,,,,"Duramem 150",,"[]",,,,,,,,,,,,
"660d708d18c3e63754c7ed2b","2024-04-03T14:56:35.521Z","[]","[]","[]","[]",,,"[]","[]","[]","[]","[]","[]","[]","[]",,,,,false,"Crossflow",20,20,14,"Methanol","Other","triphenylphosphine",262,0.01,"wt%",1,"[]",,,,true,false,"Accepted","[]","[]","[]","[""Not Applicable""]","[""None""]","660d6e2318c3e63754c7ebcb","2024-04-03T14:56:35.440Z","2020-01-01T00:00:00.000Z","Conceptual study of co-product separation from catalyst-rich recycle streams in thermomorphic multiphase systems by OSN","Scientific Report","backOffice","10.1016/j.cherd.2020.02.028","6609262d89fd9f3d89bb190f","Scharzec","https://doi.org/10.1016/j.cherd.2020.02.028",0,"Commercial","DuraMem 150-MeOH",,,"[]",,0.3329,99.9,"5071",0,,,,,,0.354,,,,,,,,,,,,,,,,,,,,,,,,,,,,,,,,,,,,,,,,,,,,,,,,,,,,,,,,,,,,,,,,,,,,,"Duramem 150",,"[]",,,,,,,,,,,,
"660d70f918c3e63754c7ed8a","2024-04-03T14:56:35.521Z","[]","[]","[]","[]",,,"[]","[]","[]","[]","[]","[]","[]","[]",,,,,false,"Crossflow",20,20,14,"Methanol","Other","triphenylphosphine",262,0.01,"wt%",1,"[]",,,,true,false,"Accepted","[]","[]","[]","[""Not Applicable""]","[""None""]","660d6e2318c3e63754c7ebcb","2024-04-03T14:56:35.440Z","2020-01-01T00:00:00.000Z","Conceptual study of co-product separation from catalyst-rich recycle streams in thermomorphic multiphase systems by OSN","Scientific Report","backOffice","10.1016/j.cherd.2020.02.028","6609262d89fd9f3d89bb190f","Scharzec","https://doi.org/10.1016/j.cherd.2020.02.028",0,"Commercial","PolyAn ONF M1-MeOH",,,"[]",,0.2359,14.26,"5072",0,,,,,,0.13955,,,,,,,,,,,,,,,,,,,,,,,,,,,,,,,,,,,,,,,,,,,,,,,,,,,,,,,,,,,,,,,,,,,,,"oNF-1",,"[]",,,,,,,,,,,,
"660d715c18c3e63754c7ed9f","2024-04-03T14:56:35.521Z","[]","[]","[]","[]",,,"[]","[]","[]","[]","[]","[]","[]","[]",,,,,true,"Crossflow",20,20,14,"Methanol","Other","triphenylphosphine",262,0.01,"wt%",1,"[]",,,,true,false,"Accepted","[]","[]","[]","[""Not Applicable""]","[""None""]","660d6e2318c3e63754c7ebcb","2024-04-03T14:56:35.440Z","2020-01-01T00:00:00.000Z","Conceptual study of co-product separation from catalyst-rich recycle streams in thermomorphic multiphase systems by OSN","Scientific Report","backOffice","10.1016/j.cherd.2020.02.028","6609262d89fd9f3d89bb190f","Scharzec","https://doi.org/10.1016/j.cherd.2020.02.028",0,"Commercial","PolyAn ONF M1-MeOH-H2O",,,"[]",,0.1609,40.34,"5073",0,,,,,,,,,,,,,,,,,,"water","96:4",,,,,,,,,,,,,,,,,,,,,,,,,,,,,,,,,,,,,,,,,,,,,,,,,,,,,,,,"oNF-1",,"[]",,,,,,,,,,,,
"660d71cb18c3e63754c7eda2","2024-04-03T14:56:35.521Z","[]","[]","[]","[]",,,"[]","[]","[]","[]","[]","[]","[]","[]",,,,,false,"Crossflow",20,20,14,"Methanol","Other","triphenylphosphine",262,0.01,"wt%",1,"[]",,,,true,false,"Accepted","[]","[]","[]","[""Not Applicable""]","[""None""]","660d6e2318c3e63754c7ebcb","2024-04-03T14:56:35.440Z","2020-01-01T00:00:00.000Z","Conceptual study of co-product separation from catalyst-rich recycle streams in thermomorphic multiphase systems by OSN","Scientific Report","backOffice","10.1016/j.cherd.2020.02.028","6609262d89fd9f3d89bb190f","Scharzec","https://doi.org/10.1016/j.cherd.2020.02.028",0,"Commercial","SolSep NF090101-MeOH",,,"[]",,0.2158,82.03,"5074",0,,,,,,0.22425,,,,,,,,,,,,,,,,,,,,,,,,,,,,,,,,,,,,,,,,,,,,,,,,,,,,,,,,,,,,,,,,,,,,,"NF090101",,"[]",,,,,,,,,,,,
"660d721218c3e63754c7eda5","2024-04-03T14:56:35.521Z","[]","[]","[]","[]",,,"[]","[]","[]","[]","[]","[]","[]","[]",,,,,true,"Crossflow",20,20,14,"Methanol","Other","triphenylphosphine",262,0.01,"wt%",1,"[]",,,,true,false,"Accepted","[]","[]","[]","[""Not Applicable""]","[""None""]","660d6e2318c3e63754c7ebcb","2024-04-03T14:56:35.440Z","2020-01-01T00:00:00.000Z","Conceptual study of co-product separation from catalyst-rich recycle streams in thermomorphic multiphase systems by OSN","Scientific Report","backOffice","10.1016/j.cherd.2020.02.028","6609262d89fd9f3d89bb190f","Scharzec","https://doi.org/10.1016/j.cherd.2020.02.028",0,"Commercial","SolSep NF090101-MeOH-H2O",,,"[]",,0.203,92.87,"5075",0,,,,,,,,,,,,,,,,,,"water","96:4",,,,,,,,,,,,,,,,,,,,,,,,,,,,,,,,,,,,,,,,,,,,,,,,,,,,,,,,"NF090101",,"[]",,,,,,,,,,,,
"660eb73018c3e63754c7f7a2","2024-02-15T05:46:59.670Z","[]","[]","[]","[]",,,"[""None""]","[]","[]","[]","[]","[]","[]","[]",,,,,false,"Dead-end",5,25,4.523,"Isopropanol (IPA)","Dye","Congo red (disodium salt)",696.66,10,"mg/L",1,"[""AFM"",""FTIR"",""SEM"",""TEM"",""XPS""]",200,,91.6,true,false,"Accepted","[""TFC""]","[""Nanoporous graphene""]","[]","[""Polyamide""]","[""None""]","65cda5531923a5f16917fa74","2024-02-15T05:46:59.631Z","2020-01-01T00:00:00.000Z","Turbostratic nanoporous carbon sheet membrane for ultrafast and selective nanofiltration in viscous green solvents","Scientific Report","backOffice","10.1039/D0TA00804D","65bade66e95682d43dfe844a","Jang","https://doi.org/10.1039/D0TA00804D",0,"Composite","TNCS - CR/IPA","Scientific report","Vacuum filtration","[]","Commercial",614,98,"5076",0,,,,,,1839,,,,,,,600,,,,,,,,,,,,,,,,,,,,,,,,,,,,,,,,,,,,,,,,,,,,,,,,,,,,,,,,,,,,,,,,"[]",,,,,,,,,,,,
"660eb76818c3e63754c7f7a4","2024-02-15T05:46:59.670Z","[]","[]","[]","[]",,,"[""None""]","[]","[]","[]","[]","[]","[]","[]",,,,,false,"Dead-end",5,25,4.523,"Isopropanol (IPA)","Dye","Evans blue (tetrasodium salt)",960.81,10,"mg/L",1,"[""AFM"",""FTIR"",""SEM"",""TEM"",""XPS""]",200,,91.6,true,false,"Accepted","[""TFC""]","[""Nanoporous graphene""]","[]","[""Polyamide""]","[""None""]","65cda5531923a5f16917fa74","2024-02-15T05:46:59.631Z","2020-01-01T00:00:00.000Z","Turbostratic nanoporous carbon sheet membrane for ultrafast and selective nanofiltration in viscous green solvents","Scientific Report","backOffice","10.1039/D0TA00804D","65bade66e95682d43dfe844a","Jang","https://doi.org/10.1039/D0TA00804D",0,"Composite","TNCS - EB/IPA","Scientific report","Vacuum filtration","[]","Commercial",442,100,"5077",0,,,,,,1839,,,,,,,600,,,,,,,,,,,,,,,,,,,,,,,,,,,,,,,,,,,,,,,,,,,,,,,,,,,,,,,,,,,,,,,,"[]",,,,,,,,,,,,
"660eb7ce18c3e63754c7f7a6","2024-02-15T05:46:59.670Z","[]","[]","[]","[]",,,"[""None""]","[]","[]","[]","[]","[]","[]","[]",,,,,false,"Dead-end",5,25,4.523,"Isopropanol (IPA)","Dye","Rhodamine B (chloride salt)",479.02,10,"mg/L",1,"[""AFM"",""FTIR"",""SEM"",""TEM"",""XPS""]",200,,91.6,true,false,"Accepted","[""TFC""]","[""Nanoporous graphene""]","[]","[""Polyamide""]","[""None""]","65cda5531923a5f16917fa74","2024-02-15T05:46:59.631Z","2020-01-01T00:00:00.000Z","Turbostratic nanoporous carbon sheet membrane for ultrafast and selective nanofiltration in viscous green solvents","Scientific Report","backOffice","10.1039/D0TA00804D","65bade66e95682d43dfe844a","Jang","https://doi.org/10.1039/D0TA00804D",0,"Composite","TNCS - RB/IPA","Scientific report","Vacuum filtration","[]","Commercial",962,17,"5078",0,,,,,,1839,,,,,,,600,,,,,,,,,,,,,,,,,,,,,,,,,,,,,,,,,,,,,,,,,,,,,,,,,,,,,,,,,,,,,,,,"[]",,,,,,,,,,,,
"660eb81518c3e63754c7f7a8","2024-02-15T05:46:59.670Z","[]","[]","[]","[]",,,"[""None""]","[]","[]","[]","[]","[]","[]","[]",,,,,false,"Dead-end",5,25,4.523,"Isopropanol (IPA)","Dye","Methylene blue (chloride salt)",319.85,10,"mg/L",1,"[""AFM"",""FTIR"",""SEM"",""TEM"",""XPS""]",200,,91.6,true,false,"Accepted","[""TFC""]","[""Nanoporous graphene""]","[]","[""Polyamide""]","[""None""]","65cda5531923a5f16917fa74","2024-02-15T05:46:59.631Z","2020-01-01T00:00:00.000Z","Turbostratic nanoporous carbon sheet membrane for ultrafast and selective nanofiltration in viscous green solvents","Scientific Report","backOffice","10.1039/D0TA00804D","65bade66e95682d43dfe844a","Jang","https://doi.org/10.1039/D0TA00804D",0,"Composite","TNCS - MnB/IPA","Scientific report","Vacuum filtration","[]","Commercial",1097,20,"5079",0,,,,,,1839,,,,,,,600,,,,,,,,,,,,,,,,,,,,,,,,,,,,,,,,,,,,,,,,,,,,,,,,,,,,,,,,,,,,,,,,"[]",,,,,,,,,,,,
"660ebb8e18c3e63754c7f7cd","2024-02-15T06:06:57.156Z","[]","[]","[]","[]",,,"[""None""]","[]","[]","[]","[]","[]","[]","[]",,,,,false,"Dead-end",3,25,4.523,"water","Dye","Methylene blue (chloride salt)",319.85,10,"mg/L",1,"[""AFM"",""FTIR"",""SEM"",""XPS"",""Zeta potential""]",,376,52.6,true,false,"Accepted","[""TFC""]","[""Graphene oxide""]","[]","[""Polyamide""]","[""None""]","65cdaa011923a5f16917fa7d","2024-02-15T06:06:57.111Z","2021-01-01T00:00:00.000Z","Graphene-based ultrafast nanofiltration membrane under cross-flow operation: Effect of high-flux and filtered solute on membrane performance","Scientific Report","backOffice","10.1016/j.carbon.2021.09.060","65bade66e95682d43dfe844a","Ruiz-Torres","https://doi.org/10.1016/j.carbon.2021.09.060",0,"Composite","SFGO - MnB/IPA","Scientific report","Vacuum filtration","[]","Commercial",720,5,"5080",0,,,,,,720,,,,,,,696,,,,,,,,,,,,,,,,,,,,,,,,,,,,,,,,,,,,,,,,,,,,,,,,,,,,,,,,,,,,,,,,"[]",,,,,,,,,,,,
"660ec00718c3e63754c7f83e","2024-02-15T06:15:40.384Z","[]","[]","[]","[]",,,"[""Drying""]","[{""postTreatmentChemicalAgentConcentrationUnit"":[],""_id"":""660ebe6e18c3e63754c7f7eb"",""postTreatment"":""Drying"",""postTreatmentChemicalAgentSmiles"":""/""}]","[]","[]","[]","[]","[]","[]",,,,,false,"Dead-end",3,25,4.5,"Isopropanol (IPA)","Dye","Evans blue (tetrasodium salt)",960.81,10,"mg/L",1,"[""FTIR"",""SEM"",""TEM"",""XPS""]",750,,,true,false,"Accepted","[""TFC""]","[""Nanoporous graphene""]","[]","[""Polyamide""]","[""Drying""]","65cdac0c1923a5f16917fa80","2024-02-15T06:15:40.332Z","2021-01-01T00:00:00.000Z","Thermally-induced pore size tuning of multilayer nanoporous graphene for organic solvent nanofiltration","Scientific Report","backOffice","10.1016/j.memsci.2021.119620","65bade66e95682d43dfe844a","Kang","https://doi.org/10.1016/j.memsci.2021.119620",0,"Composite","NG-200 EB/IPA","Scientific report","Vacuum filtration","[{""postTreatmentChemicalAgentConcentrationUnit"":[],""_id"":""660ebe6e18c3e63754c7f7ea"",""postTreatment"":""Drying"",""postTreatmentChemicalAgentSmiles"":""/""}]","Commercial",,99.9,"5082",0,,,,,,241,,,,,,,616,,,,,,,,,,,,,,,,,,,,,,,,,,,,,,,,,,,,,,,,,,,,,,,,,,,,,,,,,,,,,,,,"[]",,,,,,,,,,,,
"660ec02618c3e63754c7f843","2024-02-15T06:15:40.384Z","[]","[]","[]","[]",,,"[""Drying""]","[{""postTreatmentChemicalAgentConcentrationUnit"":[],""_id"":""660ebe6e18c3e63754c7f7eb"",""postTreatment"":""Drying"",""postTreatmentChemicalAgentSmiles"":""/""}]","[]","[]","[]","[]","[]","[]",,,,,false,"Dead-end",3,25,4.5,"Isopropanol (IPA)","Dye","Congo red (disodium salt)",696.66,10,"mg/L",1,"[""FTIR"",""SEM"",""TEM"",""XPS""]",750,,,true,false,"Accepted","[""TFC""]","[""Nanoporous graphene""]","[]","[""Polyamide""]","[""Drying""]","65cdac0c1923a5f16917fa80","2024-02-15T06:15:40.332Z","2021-01-01T00:00:00.000Z","Thermally-induced pore size tuning of multilayer nanoporous graphene for organic solvent nanofiltration","Scientific Report","backOffice","10.1016/j.memsci.2021.119620","65bade66e95682d43dfe844a","Kang","https://doi.org/10.1016/j.memsci.2021.119620",0,"Composite","NG-200 CR/IPA","Scientific report","Vacuum filtration","[{""postTreatmentChemicalAgentConcentrationUnit"":[],""_id"":""660ebe6e18c3e63754c7f7ea"",""postTreatment"":""Drying"",""postTreatmentChemicalAgentSmiles"":""/""}]","Commercial",,98.9,"5083",0,,,,,,241,,,,,,,616,,,,,,,,,,,,,,,,,,,,,,,,,,,,,,,,,,,,,,,,,,,,,,,,,,,,,,,,,,,,,,,,"[]",,,,,,,,,,,,
"660ec06a18c3e63754c7f84f","2024-02-15T06:15:40.384Z","[]","[]","[]","[]",,,"[""Drying""]","[{""postTreatmentChemicalAgentConcentrationUnit"":[],""_id"":""660ebe6e18c3e63754c7f7eb"",""postTreatment"":""Drying"",""postTreatmentChemicalAgentSmiles"":""/""}]","[]","[]","[]","[]","[]","[]",,,,,false,"Dead-end",3,25,4.5,"Isopropanol (IPA)","Dye","Rhodamine B (chloride salt)",479.02,10,"mg/L",1,"[""FTIR"",""SEM"",""TEM"",""XPS""]",750,,,true,false,"Accepted","[""TFC""]","[""Nanoporous graphene""]","[]","[""Polyamide""]","[""Drying""]","65cdac0c1923a5f16917fa80","2024-02-15T06:15:40.332Z","2021-01-01T00:00:00.000Z","Thermally-induced pore size tuning of multilayer nanoporous graphene for organic solvent nanofiltration","Scientific Report","backOffice","10.1016/j.memsci.2021.119620","65bade66e95682d43dfe844a","Kang","https://doi.org/10.1016/j.memsci.2021.119620",0,"Composite","NG-200 RhB/IPA","Scientific report","Vacuum filtration","[{""postTreatmentChemicalAgentConcentrationUnit"":[],""_id"":""660ebe6e18c3e63754c7f7ea"",""postTreatment"":""Drying"",""postTreatmentChemicalAgentSmiles"":""/""}]","Commercial",,31.5,"5084",0,,,,,,241,,,,,,,616,,,,,,,,,,,,,,,,,,,,,,,,,,,,,,,,,,,,,,,,,,,,,,,,,,,,,,,,,,,,,,,,"[]",,,,,,,,,,,,
"660ec07e18c3e63754c7f854","2024-02-15T06:15:40.384Z","[]","[]","[]","[]",,,"[""Drying""]","[{""postTreatmentChemicalAgentConcentrationUnit"":[],""_id"":""660ebe6e18c3e63754c7f7eb"",""postTreatment"":""Drying"",""postTreatmentChemicalAgentSmiles"":""/""}]","[]","[]","[]","[]","[]","[]",,,,,false,"Dead-end",3,25,4.5,"Isopropanol (IPA)","Dye","Methylene blue (chloride salt)",319.85,10,"mg/L",1,"[""FTIR"",""SEM"",""TEM"",""XPS""]",750,,,true,false,"Accepted","[""TFC""]","[""Nanoporous graphene""]","[]","[""Polyamide""]","[""Drying""]","65cdac0c1923a5f16917fa80","2024-02-15T06:15:40.332Z","2021-01-01T00:00:00.000Z","Thermally-induced pore size tuning of multilayer nanoporous graphene for organic solvent nanofiltration","Scientific Report","backOffice","10.1016/j.memsci.2021.119620","65bade66e95682d43dfe844a","Kang","https://doi.org/10.1016/j.memsci.2021.119620",0,"Composite","NG-200 MnB/IPA","Scientific report","Vacuum filtration","[{""postTreatmentChemicalAgentConcentrationUnit"":[],""_id"":""660ebe6e18c3e63754c7f7ea"",""postTreatment"":""Drying"",""postTreatmentChemicalAgentSmiles"":""/""}]","Commercial",,18.2,"5085",0,,,,,,241,,,,,,,616,,,,,,,,,,,,,,,,,,,,,,,,,,,,,,,,,,,,,,,,,,,,,,,,,,,,,,,,,,,,,,,,"[]",,,,,,,,,,,,
"660fd17caf449de7c3c6bf35","2024-02-15T08:39:18.062Z","[]","[]","[]","[]",,,"[""Drying"",""Thermal treatment""]","[{""postTreatmentChemicalAgentConcentrationUnit"":[],""_id"":""660fd113af449de7c3c6bf09"",""postTreatment"":""Drying"",""postTreatmentChemicalAgentSmiles"":""/""},{""postTreatmentChemicalAgentConcentrationUnit"":[],""_id"":""660fd113af449de7c3c6bf0a"",""postTreatment"":""Thermal treatment"",""postTreatmentChemicalAgentSmiles"":""/""}]","[]","[]","[]","[]","[]","[]",,,,,false,"Dead-end",3,25,9.08,"Ethanol","Dye","Amido black (disodium salt)",616.49,10,"mg/L",1,"[""AFM"",""FTIR"",""SEM"",""TEM"",""XPS""]",200,48,57,true,false,"Accepted","[""TFC""]","[""Nanoporous graphene""]","[]","[""Polyamide""]","[""Thermal treatment"",""Drying""]","65cdcdb51923a5f16917faf5","2024-02-15T08:39:17.986Z","2023-01-01T00:00:00.000Z","Scalable fabrication of nanoporous multilayer graphene oxide membrane for organic solvent nanofiltration","Scientific Report","backOffice","10.1016/j.carbon.2023.03.008","65bade66e95682d43dfe844a","Kim","https://doi.org/10.1016/j.carbon.2023.03.008",0,"Composite","NMG 1h NBB/eth","Scientific report","Casting","[{""postTreatmentChemicalAgentConcentrationUnit"":[],""_id"":""65cdcdb61923a5f16917faf8"",""postTreatment"":""Thermal treatment"",""postTreatmentChemicalAgentSmiles"":""/""},{""postTreatmentChemicalAgentConcentrationUnit"":[],""_id"":""660fd113af449de7c3c6bf08"",""postTreatment"":""Drying"",""postTreatmentChemicalAgentSmiles"":""/""}]","Commercial",,91,"5086",0,,,,,,312,,,,,,,500,150,,,,,,,,,,,,,,,,,,,,,,,,,,,,,,,,,,,,,,,,,,,,,,,,,,,,,,,,,,,,,,,"[]",,,,,,,,,,,,
"660fd1e5af449de7c3c6bf3d","2024-02-15T08:39:18.062Z","[]","[]","[]","[]",,,"[""Drying"",""Thermal treatment""]","[{""postTreatmentChemicalAgentConcentrationUnit"":[],""_id"":""660fd113af449de7c3c6bf09"",""postTreatment"":""Drying"",""postTreatmentChemicalAgentSmiles"":""/""},{""postTreatmentChemicalAgentConcentrationUnit"":[],""_id"":""660fd113af449de7c3c6bf0a"",""postTreatment"":""Thermal treatment"",""postTreatmentChemicalAgentSmiles"":""/""}]","[]","[]","[]","[]","[]","[]",,,,,false,"Dead-end",3,25,9.08,"Ethanol","Other","Acid red 1",509.4,10,"mg/L",1,"[""AFM"",""FTIR"",""SEM"",""TEM"",""XPS""]",200,48,57,true,false,"Accepted","[""TFC""]","[""Nanoporous graphene""]","[]","[""Polyamide""]","[""Thermal treatment"",""Drying""]","65cdcdb51923a5f16917faf5","2024-02-15T08:39:17.986Z","2023-01-01T00:00:00.000Z","Scalable fabrication of nanoporous multilayer graphene oxide membrane for organic solvent nanofiltration","Scientific Report","backOffice","10.1016/j.carbon.2023.03.008","65bade66e95682d43dfe844a","Kim","https://doi.org/10.1016/j.carbon.2023.03.008",0,"Composite","NMG 1h AR/eth","Scientific report","Casting","[{""postTreatmentChemicalAgentConcentrationUnit"":[],""_id"":""65cdcdb61923a5f16917faf8"",""postTreatment"":""Thermal treatment"",""postTreatmentChemicalAgentSmiles"":""/""},{""postTreatmentChemicalAgentConcentrationUnit"":[],""_id"":""660fd113af449de7c3c6bf08"",""postTreatment"":""Drying"",""postTreatmentChemicalAgentSmiles"":""/""}]","Commercial",,97.7,"5087",0,,,,,,312,,,,,,,500,150,,,,,,,,,,,,,,,,,,,,,,,,,,,,,,,,,,,,,,,,,,,,,,,,,,,,,,,,,,,,,,,"[]",,,,,,,,,,,,
"660fd216af449de7c3c6bf45","2024-02-15T08:39:18.062Z","[]","[]","[]","[]",,,"[""Drying"",""Thermal treatment""]","[{""postTreatmentChemicalAgentConcentrationUnit"":[],""_id"":""660fd113af449de7c3c6bf09"",""postTreatment"":""Drying"",""postTreatmentChemicalAgentSmiles"":""/""},{""postTreatmentChemicalAgentConcentrationUnit"":[],""_id"":""660fd113af449de7c3c6bf0a"",""postTreatment"":""Thermal treatment"",""postTreatmentChemicalAgentSmiles"":""/""}]","[]","[]","[]","[]","[]","[]",,,,,false,"Dead-end",3,25,9.08,"Ethanol","Dye","Rhodamine B (chloride salt)",479.02,10,"mg/L",1,"[""AFM"",""FTIR"",""SEM"",""TEM"",""XPS""]",200,48,57,true,false,"Accepted","[""TFC""]","[""Nanoporous graphene""]","[]","[""Polyamide""]","[""Thermal treatment"",""Drying""]","65cdcdb51923a5f16917faf5","2024-02-15T08:39:17.986Z","2023-01-01T00:00:00.000Z","Scalable fabrication of nanoporous multilayer graphene oxide membrane for organic solvent nanofiltration","Scientific Report","backOffice","10.1016/j.carbon.2023.03.008","65bade66e95682d43dfe844a","Kim","https://doi.org/10.1016/j.carbon.2023.03.008",0,"Composite","NMG 1h RhB/eth","Scientific report","Casting","[{""postTreatmentChemicalAgentConcentrationUnit"":[],""_id"":""65cdcdb61923a5f16917faf8"",""postTreatment"":""Thermal treatment"",""postTreatmentChemicalAgentSmiles"":""/""},{""postTreatmentChemicalAgentConcentrationUnit"":[],""_id"":""660fd113af449de7c3c6bf08"",""postTreatment"":""Drying"",""postTreatmentChemicalAgentSmiles"":""/""}]","Commercial",,5.7,"5088",0,,,,,,312,,,,,,,500,150,,,,,,,,,,,,,,,,,,,,,,,,,,,,,,,,,,,,,,,,,,,,,,,,,,,,,,,,,,,,,,,"[]",,,,,,,,,,,,
"660fd22aaf449de7c3c6bf4d","2024-02-15T08:39:18.062Z","[]","[]","[]","[]",,,"[""Drying"",""Thermal treatment""]","[{""postTreatmentChemicalAgentConcentrationUnit"":[],""_id"":""660fd113af449de7c3c6bf09"",""postTreatment"":""Drying"",""postTreatmentChemicalAgentSmiles"":""/""},{""postTreatmentChemicalAgentConcentrationUnit"":[],""_id"":""660fd113af449de7c3c6bf0a"",""postTreatment"":""Thermal treatment"",""postTreatmentChemicalAgentSmiles"":""/""}]","[]","[]","[]","[]","[]","[]",,,,,false,"Dead-end",3,25,9.08,"Ethanol","Dye","Methylene blue (chloride salt)",319.85,10,"mg/L",1,"[""AFM"",""FTIR"",""SEM"",""TEM"",""XPS""]",200,48,57,true,false,"Accepted","[""TFC""]","[""Nanoporous graphene""]","[]","[""Polyamide""]","[""Thermal treatment"",""Drying""]","65cdcdb51923a5f16917faf5","2024-02-15T08:39:17.986Z","2023-01-01T00:00:00.000Z","Scalable fabrication of nanoporous multilayer graphene oxide membrane for organic solvent nanofiltration","Scientific Report","backOffice","10.1016/j.carbon.2023.03.008","65bade66e95682d43dfe844a","Kim","https://doi.org/10.1016/j.carbon.2023.03.008",0,"Composite","NMG 1h MnB/eth","Scientific report","Casting","[{""postTreatmentChemicalAgentConcentrationUnit"":[],""_id"":""65cdcdb61923a5f16917faf8"",""postTreatment"":""Thermal treatment"",""postTreatmentChemicalAgentSmiles"":""/""},{""postTreatmentChemicalAgentConcentrationUnit"":[],""_id"":""660fd113af449de7c3c6bf08"",""postTreatment"":""Drying"",""postTreatmentChemicalAgentSmiles"":""/""}]","Commercial",,3.3,"5089",0,,,,,,312,,,,,,,500,150,,,,,,,,,,,,,,,,,,,,,,,,,,,,,,,,,,,,,,,,,,,,,,,,,,,,,,,,,,,,,,,"[]",,,,,,,,,,,,
"660fe23caf449de7c3c6bf54","2024-02-15T05:40:38.814Z","[]","[]","[]","[]",,,"[""Thermal treatment""]","[{""postTreatmentChemicalAgentConcentrationUnit"":[],""_id"":""660d20ce18c3e63754c7e356"",""postTreatment"":""Thermal treatment"",""postTreatmentChemicalAgentSmiles"":""/""}]","[]","[]","[]","[]","[]","[]",,,,,false,"Dead-end",5,25,10.17,"Hexane",,,319.85,,,1,"[""XPS"",""SEM"",""TEM"",""FTIR""]",250,,67,true,false,"Accepted","[""TFC""]","[""Carbon nanotube"",""Other""]","[]","[""Polyethersulfone""]","[""Thermal treatment""]","65cda3d61923a5f16917fa6e","2024-02-15T05:40:38.752Z","2024-01-01T00:00:00.000Z","Organic mixture fractionation enabled by carbon nanotube/graphene nanoribbon organic solvent nanofiltration membrane","Scientific Report","backOffice","10.1016/j.memsci.2024.122473","65bade66e95682d43dfe844a","Kim","https://doi.org/10.1016/j.memsci.2024.122473",0,"Composite","MWNT/GNR(H) pure hexane","Scientific report","Casting","[{""postTreatmentChemicalAgentConcentrationUnit"":[],""_id"":""65cda3d61923a5f16917fa71"",""postTreatment"":""Thermal treatment"",""postTreatmentChemicalAgentSmiles"":""/""}]","Commercial",,,"5090",0,,,,,,4.1,,,,,,,961,150,"Graphene nanoribbon",,,,,,,,,,,,,,,,,,,,,,,,,,,,,,,,,,,,,,,,,,,,,,,,,,,,,,,,,,,,,,"[]",,,,,,,,,,,,
"660fe272af449de7c3c6bf5a","2024-02-15T05:40:38.814Z","[]","[]","[]","[]",,,"[""Thermal treatment""]","[{""postTreatmentChemicalAgentConcentrationUnit"":[],""_id"":""660d20ce18c3e63754c7e356"",""postTreatment"":""Thermal treatment"",""postTreatmentChemicalAgentSmiles"":""/""}]","[]","[]","[]","[]","[]","[]",,,,,false,"Dead-end",5,25,10.17,"Toluene",,,319.85,,,1,"[""XPS"",""SEM"",""TEM"",""FTIR""]",250,,67,true,false,"Accepted","[""TFC""]","[""Carbon nanotube"",""Other""]","[]","[""Polyethersulfone""]","[""Thermal treatment""]","65cda3d61923a5f16917fa6e","2024-02-15T05:40:38.752Z","2024-01-01T00:00:00.000Z","Organic mixture fractionation enabled by carbon nanotube/graphene nanoribbon organic solvent nanofiltration membrane","Scientific Report","backOffice","10.1016/j.memsci.2024.122473","65bade66e95682d43dfe844a","Kim","https://doi.org/10.1016/j.memsci.2024.122473",0,"Composite","MWNT/GNR(H) pure toluene","Scientific report","Casting","[{""postTreatmentChemicalAgentConcentrationUnit"":[],""_id"":""65cda3d61923a5f16917fa71"",""postTreatment"":""Thermal treatment"",""postTreatmentChemicalAgentSmiles"":""/""}]","Commercial",,,"5091",0,,,,,,408,,,,,,,961,150,"Graphene nanoribbon",,,,,,,,,,,,,,,,,,,,,,,,,,,,,,,,,,,,,,,,,,,,,,,,,,,,,,,,,,,,,,"[]",,,,,,,,,,,,
"660fe2deaf449de7c3c6bf60","2024-02-15T05:40:38.814Z","[]","[]","[]","[]",,,"[""Thermal treatment""]","[{""postTreatmentChemicalAgentConcentrationUnit"":[],""_id"":""660d20ce18c3e63754c7e356"",""postTreatment"":""Thermal treatment"",""postTreatmentChemicalAgentSmiles"":""/""}]","[]","[]","[]","[]","[]","[]",,,,,false,"Dead-end",5,25,10.17,"Toluene",,,319.85,,,1,"[""XPS"",""SEM"",""TEM"",""FTIR""]",250,,67,true,false,"Details required","[""TFC""]","[""Carbon nanotube"",""Other""]","[]","[""Polyethersulfone""]","[""Thermal treatment""]","65cda3d61923a5f16917fa6e","2024-02-15T05:40:38.752Z","2024-01-01T00:00:00.000Z","Organic mixture fractionation enabled by carbon nanotube/graphene nanoribbon organic solvent nanofiltration membrane","Scientific Report","backOffice","10.1016/j.memsci.2024.122473","65bade66e95682d43dfe844a","Kim","https://doi.org/10.1016/j.memsci.2024.122473",0,"Composite","MWNT/GNR(H) pure toluene","Scientific report","Casting","[{""postTreatmentChemicalAgentConcentrationUnit"":[],""_id"":""65cda3d61923a5f16917fa71"",""postTreatment"":""Thermal treatment"",""postTreatmentChemicalAgentSmiles"":""/""}]","Commercial",,,"5092",0,,,,,,1114,,,,,,,,150,"Graphene nanoribbon",,,,,,,,,,,,,,,,,,,,,,,,,,,,,,,,,,,,,,,,,,,,,,,,,,,,,,,,,,,,,,"[]",,,,,,,,,,,,
"660fe2feaf449de7c3c6bf66","2024-02-15T05:40:38.814Z","[]","[]","[]","[]",,,"[""Thermal treatment""]","[{""postTreatmentChemicalAgentConcentrationUnit"":[],""_id"":""660d20ce18c3e63754c7e356"",""postTreatment"":""Thermal treatment"",""postTreatmentChemicalAgentSmiles"":""/""}]","[]","[]","[]","[]","[]","[]",,,,,false,"Dead-end",5,25,10.17,"water",,,319.85,,,1,"[""XPS"",""SEM"",""TEM"",""FTIR""]",250,,67,true,false,"Accepted","[""TFC""]","[""Carbon nanotube"",""Other""]","[]","[""Polyethersulfone""]","[""Thermal treatment""]","65cda3d61923a5f16917fa6e","2024-02-15T05:40:38.752Z","2024-01-01T00:00:00.000Z","Organic mixture fractionation enabled by carbon nanotube/graphene nanoribbon organic solvent nanofiltration membrane","Scientific Report","backOffice","10.1016/j.memsci.2024.122473","65bade66e95682d43dfe844a","Kim","https://doi.org/10.1016/j.memsci.2024.122473",0,"Composite","MWNT/GNR(H) pure water","Scientific report","Casting","[{""postTreatmentChemicalAgentConcentrationUnit"":[],""_id"":""65cda3d61923a5f16917fa71"",""postTreatment"":""Thermal treatment"",""postTreatmentChemicalAgentSmiles"":""/""}]","Commercial",,,"5093",0,,,,,,0,,,,,,,,150,"Graphene nanoribbon",,,,,,,,,,,,,,,,,,,,,,,,,,,,,,,,,,,,,,,,,,,,,,,,,,,,,,,,,,,,,,"[]",,,,,,,,,,,,
"660fe323af449de7c3c6bf6c","2024-02-15T05:40:38.814Z","[]","[]","[]","[]",,,"[""Thermal treatment""]","[{""postTreatmentChemicalAgentConcentrationUnit"":[],""_id"":""660d20ce18c3e63754c7e356"",""postTreatment"":""Thermal treatment"",""postTreatmentChemicalAgentSmiles"":""/""}]","[]","[]","[]","[]","[]","[]",,,,,false,"Dead-end",5,25,10.17,"Ethanol",,,319.85,,,1,"[""XPS"",""SEM"",""TEM"",""FTIR""]",250,,67,true,false,"Accepted","[""TFC""]","[""Carbon nanotube"",""Other""]","[]","[""Polyethersulfone""]","[""Thermal treatment""]","65cda3d61923a5f16917fa6e","2024-02-15T05:40:38.752Z","2024-01-01T00:00:00.000Z","Organic mixture fractionation enabled by carbon nanotube/graphene nanoribbon organic solvent nanofiltration membrane","Scientific Report","backOffice","10.1016/j.memsci.2024.122473","65bade66e95682d43dfe844a","Kim","https://doi.org/10.1016/j.memsci.2024.122473",0,"Composite","MWNT/GNR(H) pure ethanol","Scientific report","Casting","[{""postTreatmentChemicalAgentConcentrationUnit"":[],""_id"":""65cda3d61923a5f16917fa71"",""postTreatment"":""Thermal treatment"",""postTreatmentChemicalAgentSmiles"":""/""}]","Commercial",,,"5094",0,,,,,,145.87,,,,,,,,150,"Graphene nanoribbon",,,,,,,,,,,,,,,,,,,,,,,,,,,,,,,,,,,,,,,,,,,,,,,,,,,,,,,,,,,,,,"[]",,,,,,,,,,,,
"660fe350af449de7c3c6bf72","2024-02-15T05:40:38.814Z","[]","[]","[]","[]",,,"[""Thermal treatment""]","[{""postTreatmentChemicalAgentConcentrationUnit"":[],""_id"":""660d20ce18c3e63754c7e356"",""postTreatment"":""Thermal treatment"",""postTreatmentChemicalAgentSmiles"":""/""}]","[]","[]","[]","[]","[]","[]",,,,,false,"Dead-end",5,25,10.17,"Isopropanol (IPA)",,,319.85,,,1,"[""XPS"",""SEM"",""TEM"",""FTIR""]",250,,67,true,false,"Accepted","[""TFC""]","[""Carbon nanotube"",""Other""]","[]","[""Polyethersulfone""]","[""Thermal treatment""]","65cda3d61923a5f16917fa6e","2024-02-15T05:40:38.752Z","2024-01-01T00:00:00.000Z","Organic mixture fractionation enabled by carbon nanotube/graphene nanoribbon organic solvent nanofiltration membrane","Scientific Report","backOffice","10.1016/j.memsci.2024.122473","65bade66e95682d43dfe844a","Kim","https://doi.org/10.1016/j.memsci.2024.122473",0,"Composite","MWNT/GNR(H) pure IPA","Scientific report","Casting","[{""postTreatmentChemicalAgentConcentrationUnit"":[],""_id"":""65cda3d61923a5f16917fa71"",""postTreatment"":""Thermal treatment"",""postTreatmentChemicalAgentSmiles"":""/""}]","Commercial",,,"5095",0,,,,,,56,,,,,,,961,150,"Graphene nanoribbon",,,,,,,,,,,,,,,,,,,,,,,,,,,,,,,,,,,,,,,,,,,,,,,,,,,,,,,,,,,,,,"[]",,,,,,,,,,,,
"660fe3d0af449de7c3c6bf8a","2024-02-15T05:40:38.814Z","[]","[]","[]","[]",,,"[""None""]","[]","[]","[]","[]","[]","[]","[]",,,,,false,"Dead-end",5,25,10.17,"Toluene",,,319.85,,,1,"[""XPS"",""SEM"",""TEM"",""FTIR""]",250,,28,true,false,"Accepted","[""TFC""]","[""Carbon nanotube"",""Other""]","[]","[""Polyethersulfone""]","[""None""]","65cda3d61923a5f16917fa6e","2024-02-15T05:40:38.752Z","2024-01-01T00:00:00.000Z","Organic mixture fractionation enabled by carbon nanotube/graphene nanoribbon organic solvent nanofiltration membrane","Scientific Report","backOffice","10.1016/j.memsci.2024.122473","65bade66e95682d43dfe844a","Kim","https://doi.org/10.1016/j.memsci.2024.122473",0,"Composite","MWNT/GONR pure toluene","Scientific report","Casting","[]","Commercial",,0,"5096",0,,,,,,195.515,,,,,,,,150,"Graphene nanoribbon",,,,,,,,,,,,,,,,,,,,,,,,,,,,,,,,,,,,,,,,,,,,,,,,,,,,,,,,,,,,,,"[]",,,,,,,,,,,,
"660fe3e8af449de7c3c6bf8d","2024-02-15T05:40:38.814Z","[]","[]","[]","[]",,,"[""None""]","[]","[]","[]","[]","[]","[]","[]",,,,,false,"Dead-end",5,25,10.17,"Toluene",,,319.85,,,1,"[""XPS"",""SEM"",""TEM"",""FTIR""]",250,,28,true,false,"Details required","[""TFC""]","[""Carbon nanotube"",""Other""]","[]","[""Polyethersulfone""]","[""None""]","65cda3d61923a5f16917fa6e","2024-02-15T05:40:38.752Z","2024-01-01T00:00:00.000Z","Organic mixture fractionation enabled by carbon nanotube/graphene nanoribbon organic solvent nanofiltration membrane","Scientific Report","backOffice","10.1016/j.memsci.2024.122473","65bade66e95682d43dfe844a","Kim","https://doi.org/10.1016/j.memsci.2024.122473",0,"Composite","MWNT/GONR pure benzene","Scientific report","Casting","[]","Commercial",,0,"5097",0,,,,,,265.17,,,,,,,,150,"Graphene nanoribbon",,,,,,,,,,,,,,,,,,,,,,,,,,,,,,,,,,,,,,,,,,,,,,,,,,,,,,,,,,,,,,"[]",,,,,,,,,,,,
"660fe3ffaf449de7c3c6bf90","2024-02-15T05:40:38.814Z","[]","[]","[]","[]",,,"[""None""]","[]","[]","[]","[]","[]","[]","[]",,,,,false,"Dead-end",5,25,10.17,"water",,,319.85,,,1,"[""XPS"",""SEM"",""TEM"",""FTIR""]",250,,28,true,false,"Accepted","[""TFC""]","[""Carbon nanotube"",""Other""]","[]","[""Polyethersulfone""]","[""None""]","65cda3d61923a5f16917fa6e","2024-02-15T05:40:38.752Z","2024-01-01T00:00:00.000Z","Organic mixture fractionation enabled by carbon nanotube/graphene nanoribbon organic solvent nanofiltration membrane","Scientific Report","backOffice","10.1016/j.memsci.2024.122473","65bade66e95682d43dfe844a","Kim","https://doi.org/10.1016/j.memsci.2024.122473",0,"Composite","MWNT/GONR pure water","Scientific report","Casting","[]","Commercial",,0,"5098",0,,,,,,49.3,,,,,,,,150,"Graphene nanoribbon",,,,,,,,,,,,,,,,,,,,,,,,,,,,,,,,,,,,,,,,,,,,,,,,,,,,,,,,,,,,,,"[]",,,,,,,,,,,,
"660fe422af449de7c3c6bf93","2024-02-15T05:40:38.814Z","[]","[]","[]","[]",,,"[""None""]","[]","[]","[]","[]","[]","[]","[]",,,,,false,"Dead-end",5,25,10.17,"Ethanol",,,319.85,,,1,"[""XPS"",""SEM"",""TEM"",""FTIR""]",250,,28,true,false,"Accepted","[""TFC""]","[""Carbon nanotube"",""Other""]","[]","[""Polyethersulfone""]","[""None""]","65cda3d61923a5f16917fa6e","2024-02-15T05:40:38.752Z","2024-01-01T00:00:00.000Z","Organic mixture fractionation enabled by carbon nanotube/graphene nanoribbon organic solvent nanofiltration membrane","Scientific Report","backOffice","10.1016/j.memsci.2024.122473","65bade66e95682d43dfe844a","Kim","https://doi.org/10.1016/j.memsci.2024.122473",0,"Composite","MWNT/GONR pure ethanol","Scientific report","Casting","[]","Commercial",,0,"5099",0,,,,,,49.3,,,,,,,,150,"Graphene nanoribbon",,,,,,,,,,,,,,,,,,,,,,,,,,,,,,,,,,,,,,,,,,,,,,,,,,,,,,,,,,,,,,"[]",,,,,,,,,,,,
