Repository: BAMresearch/onf-database

This repository belongs to the the publication "Revealing structure-property-performance relationships of organic solvent nanofiltration membranes using a FAIR, open-access database" published in ADD JOURNAL (DOI). 
It uses a dataset derived from The Open Membrane Database (https://openmembranedatabase.org/). The access date was April 8th 2025. The original dataset is in the repository as OMD_SRNF_2025-04-08.csv file.

The main researchers involved in the study are Sarah Glass (ORCID: 0000-0002-0625-0057), Petra Merten (no ORCID available), Torsten Brinkmann (ORCID: 0000-0002-5114-6259) and Volkan Filiz (ORCID: 0000-0003-0239-8641). 

The repository contains 5 Python files:

File: OMD_SRNF_2025-04-08.csv (part 161 of 184)
"660fe443af449de7c3c6bf96","2024-02-15T05:40:38.814Z","[]","[]","[]","[]",,,"[""None""]","[]","[]","[]","[]","[]","[]","[]",,,,,false,"Dead-end",5,25,10.17,"Isopropanol (IPA)",,,319.85,,,1,"[""XPS"",""SEM"",""TEM"",""FTIR""]",250,,28,true,false,"Accepted","[""TFC""]","[""Carbon nanotube"",""Other""]","[]","[""Polyethersulfone""]","[""None""]","65cda3d61923a5f16917fa6e","2024-02-15T05:40:38.752Z","2024-01-01T00:00:00.000Z","Organic mixture fractionation enabled by carbon nanotube/graphene nanoribbon organic solvent nanofiltration membrane","Scientific Report","backOffice","10.1016/j.memsci.2024.122473","65bade66e95682d43dfe844a","Kim","https://doi.org/10.1016/j.memsci.2024.122473",0,"Composite","MWNT/GONR pure IPA","Scientific report","Casting","[]","Commercial",,0,"5100",0,,,,,,47.2,,,,,,,,150,"Graphene nanoribbon",,,,,,,,,,,,,,,,,,,,,,,,,,,,,,,,,,,,,,,,,,,,,,,,,,,,,,,,,,,,,,"[]",,,,,,,,,,,,
"660fe48daf449de7c3c6bf99","2024-02-15T05:40:38.814Z","[]","[]","[]","[]",,,"[""None""]","[]","[]","[]","[]","[]","[]","[]",,,,,false,"Dead-end",5,25,10.17,"Hexane",,,319.85,,,1,"[""XPS"",""SEM"",""TEM"",""FTIR""]",250,,28,true,false,"Accepted","[""TFC""]","[""Carbon nanotube"",""Other""]","[]","[""Polyethersulfone""]","[""None""]","65cda3d61923a5f16917fa6e","2024-02-15T05:40:38.752Z","2024-01-01T00:00:00.000Z","Organic mixture fractionation enabled by carbon nanotube/graphene nanoribbon organic solvent nanofiltration membrane","Scientific Report","backOffice","10.1016/j.memsci.2024.122473","65bade66e95682d43dfe844a","Kim","https://doi.org/10.1016/j.memsci.2024.122473",0,"Composite","MWNT/GONR pure hexane","Scientific report","Casting","[]","Commercial",,0,"5101",0,,,,,,42,,,,,,,,150,"Graphene nanoribbon",,,,,,,,,,,,,,,,,,,,,,,,,,,,,,,,,,,,,,,,,,,,,,,,,,,,,,,,,,,,,,"[]",,,,,,,,,,,,
"660ffc53af449de7c3c6bf9c","2024-04-03T14:56:35.521Z","[]","[]","[]","[]",,,"[]","[]","[]","[]","[]","[]","[]","[]",,,,,false,"Crossflow",20,20,14,"Dimethylformamide (DMF)","Other","triphenylphosphine",262,0.01,"wt%",1,"[]",,,,true,false,"Accepted","[]","[]","[]","[""Not Applicable""]","[""None""]","660d6e2318c3e63754c7ebcb","2024-04-03T14:56:35.440Z","2020-01-01T00:00:00.000Z","Conceptual study of co-product separation from catalyst-rich recycle streams in thermomorphic multiphase systems by OSN","Scientific Report","backOffice","10.1016/j.cherd.2020.02.028","6609262d89fd9f3d89bb190f","Scharzec","https://doi.org/10.1016/j.cherd.2020.02.028",0,"Commercial","DuraMem 150-DMF",,,"[]",,0.17245,98.49,"5102",0,,,,,,0.1544,,,,,,,,,,,,,,,,,,,,,,,,,,,,,,,,,,,,,,,,,,,,,,,,,,,,,,,,,,,,,,,,,,,,,"Duramem 150",,"[]",,,,,,,,,,,,
"660ffc9faf449de7c3c6bf9f","2024-04-03T14:56:35.521Z","[]","[]","[]","[]",,,"[]","[]","[]","[]","[]","[]","[]","[]",,,,,true,"Crossflow",20,20,14,"Dimethylformamide (DMF)","Other","triphenylphosphine",262,0.01,"wt%",1,"[]",,,,true,false,"Accepted","[]","[]","[]","[""Not Applicable""]","[""None""]","660d6e2318c3e63754c7ebcb","2024-04-03T14:56:35.440Z","2020-01-01T00:00:00.000Z","Conceptual study of co-product separation from catalyst-rich recycle streams in thermomorphic multiphase systems by OSN","Scientific Report","backOffice","10.1016/j.cherd.2020.02.028","6609262d89fd9f3d89bb190f","Scharzec","https://doi.org/10.1016/j.cherd.2020.02.028",0,"Commercial","DuraMem 150-DMFwater",,,"[]",,0.13225,98.49,"5103",0,,,,,,,,,,,,,,,,,,"water","96:4",,,,,,,,,,,,,,,,,,,,,,,,,,,,,,,,,,,,,,,,,,,,,,,,,,,,,,,,"Duramem 150",,"[]",,,,,,,,,,,,
"660ffd2daf449de7c3c6bfb2","2024-04-03T14:56:35.521Z","[]","[]","[]","[]",,,"[]","[]","[]","[]","[]","[]","[]","[]",,,,,false,"Crossflow",20,20,14,"Dimethylformamide (DMF)","Other","triphenylphosphine",262,0.01,"wt%",1,"[]",,,,true,false,"Accepted","[]","[]","[]","[""Not Applicable""]","[""None""]","660d6e2318c3e63754c7ebcb","2024-04-03T14:56:35.440Z","2020-01-01T00:00:00.000Z","Conceptual study of co-product separation from catalyst-rich recycle streams in thermomorphic multiphase systems by OSN","Scientific Report","backOffice","10.1016/j.cherd.2020.02.028","6609262d89fd9f3d89bb190f","Scharzec","https://doi.org/10.1016/j.cherd.2020.02.028",0,"Commercial","DuraMem 200-DMF",,,"[]",,0.3741,84.32,"5104",0,,,,,,0.4295,,,,,,,,,,,,,,,,,,,,,,,,,,,,,,,,,,,,,,,,,,,,,,,,,,,,,,,,,,,,,,,,,,,,,"Duramem 200",,"[]",,,,,,,,,,,,
"660ffd62af449de7c3c6bfb5","2024-04-03T14:56:35.521Z","[]","[]","[]","[]",,,"[]","[]","[]","[]","[]","[]","[]","[]",,,,,true,"Crossflow",20,20,14,"Dimethylformamide (DMF)","Other","triphenylphosphine",262,0.01,"wt%",1,"[]",,,,true,false,"Accepted","[]","[]","[]","[""Not Applicable""]","[""None""]","660d6e2318c3e63754c7ebcb","2024-04-03T14:56:35.440Z","2020-01-01T00:00:00.000Z","Conceptual study of co-product separation from catalyst-rich recycle streams in thermomorphic multiphase systems by OSN","Scientific Report","backOffice","10.1016/j.cherd.2020.02.028","6609262d89fd9f3d89bb190f","Scharzec","https://doi.org/10.1016/j.cherd.2020.02.028",0,"Commercial","DuraMem 200-DMFwater",,,"[]",,0.2482,81.71,"5105",0,,,,,,,,,,,,,,,,,,"water","96:4",,,,,,,,,,,,,,,,,,,,,,,,,,,,,,,,,,,,,,,,,,,,,,,,,,,,,,,,"Duramem 200",,"[]",,,,,,,,,,,,
"660ffdc4af449de7c3c6bfb8","2024-04-03T14:56:35.521Z","[]","[]","[]","[]",,,"[]","[]","[]","[]","[]","[]","[]","[]",,,,,false,"Crossflow",20,20,14,"Acetonitrile","Other","triphenylphosphine",262,0.01,"wt%",1,"[]",,,,true,false,"Accepted","[]","[]","[]","[""Not Applicable""]","[""None""]","660d6e2318c3e63754c7ebcb","2024-04-03T14:56:35.440Z","2020-01-01T00:00:00.000Z","Conceptual study of co-product separation from catalyst-rich recycle streams in thermomorphic multiphase systems by OSN","Scientific Report","backOffice","10.1016/j.cherd.2020.02.028","6609262d89fd9f3d89bb190f","Scharzec","https://doi.org/10.1016/j.cherd.2020.02.028",0,"Commercial","AMS NanoPro S-3011-ACN",,,"[]",,0.0444,42.29,"5106",0,,,,,,0.0647,,,,,,,,,,,,,,,,,,,,,,,,,,,,,,,,,,,,,,,,,,,,,,,,,,,,,,,,,,,,,,,,,,,,,"Nanopro S-3011",,"[]",,,,,,,,,,,,
"660ffe2daf449de7c3c6bfc3","2024-04-03T14:56:35.521Z","[]","[]","[]","[]",,,"[]","[]","[]","[]","[]","[]","[]","[]",,,,,false,"Crossflow",20,20,14,"Acetonitrile","Other","triphenylphosphine",262,0.01,"wt%",1,"[]",,,,true,false,"Accepted","[]","[]","[]","[""Not Applicable""]","[""None""]","660d6e2318c3e63754c7ebcb","2024-04-03T14:56:35.440Z","2020-01-01T00:00:00.000Z","Conceptual study of co-product separation from catalyst-rich recycle streams in thermomorphic multiphase systems by OSN","Scientific Report","backOffice","10.1016/j.cherd.2020.02.028","6609262d89fd9f3d89bb190f","Scharzec","https://doi.org/10.1016/j.cherd.2020.02.028",0,"Commercial","DuraMem 150-ACN",,,"[]",,0.23245,99.9,"5107",0,,,,,,0.1446,,,,,,,,,,,,,,,,,,,,,,,,,,,,,,,,,,,,,,,,,,,,,,,,,,,,,,,,,,,,,,,,,,,,,"Duramem 150",,"[]",,,,,,,,,,,,
"660ffebbaf449de7c3c6bfd9","2024-04-03T14:56:35.521Z","[]","[]","[]","[]",,,"[]","[]","[]","[]","[]","[]","[]","[]",,,,,true,"Crossflow",20,20,14,"Acetonitrile","Other","triphenylphosphine",262,0.01,"wt%",1,"[]",,,,true,false,"Accepted","[]","[]","[]","[""Not Applicable""]","[""None""]","660d6e2318c3e63754c7ebcb","2024-04-03T14:56:35.440Z","2020-01-01T00:00:00.000Z","Conceptual study of co-product separation from catalyst-rich recycle streams in thermomorphic multiphase systems by OSN","Scientific Report","backOffice","10.1016/j.cherd.2020.02.028","6609262d89fd9f3d89bb190f","Scharzec","https://doi.org/10.1016/j.cherd.2020.02.028",0,"Commercial","DuraMem 150-AC-H2O",,,"[]",,0.08525,99.9,"5108",0,,,,,,,,,,,,,,,,,,"water","96:4",,,,,,,,,,,,,,,,,,,,,,,,,,,,,,,,,,,,,,,,,,,,,,,,,,,,,,,,"Duramem 150",,"[]",,,,,,,,,,,,
"660fff36af449de7c3c6bfe8","2024-04-03T14:56:35.521Z","[]","[]","[]","[]",,,"[]","[]","[]","[]","[]","[]","[]","[]",,,,,true,"Crossflow",20,20,14,"Acetonitrile","Other","triphenylphosphine",262,0.01,"wt%",1,"[]",,,,true,false,"Accepted","[]","[]","[]","[""Not Applicable""]","[""None""]","660d6e2318c3e63754c7ebcb","2024-04-03T14:56:35.440Z","2020-01-01T00:00:00.000Z","Conceptual study of co-product separation from catalyst-rich recycle streams in thermomorphic multiphase systems by OSN","Scientific Report","backOffice","10.1016/j.cherd.2020.02.028","6609262d89fd9f3d89bb190f","Scharzec","https://doi.org/10.1016/j.cherd.2020.02.028",0,"Commercial","AMS NanoPro S-3011-ACN-H2O",,,"[]",,0.04995,7.08,"5109",0,,,,,,,,,,,,,,,,,,"water","96:4",,,,,,,,,,,,,,,,,,,,,,,,,,,,,,,,,,,,,,,,,,,,,,,,,,,,,,,,"Nanopro S-3011",,"[]",,,,,,,,,,,,
"660fff69af449de7c3c6bfeb","2024-04-03T14:56:35.521Z","[]","[]","[]","[]",,,"[]","[]","[]","[]","[]","[]","[]","[]",,,,,false,"Crossflow",20,20,14,"Acetonitrile","Other","triphenylphosphine",262,0.01,"wt%",1,"[]",,,,true,false,"Accepted","[]","[]","[]","[""Not Applicable""]","[""None""]","660d6e2318c3e63754c7ebcb","2024-04-03T14:56:35.440Z","2020-01-01T00:00:00.000Z","Conceptual study of co-product separation from catalyst-rich recycle streams in thermomorphic multiphase systems by OSN","Scientific Report","backOffice","10.1016/j.cherd.2020.02.028","6609262d89fd9f3d89bb190f","Scharzec","https://doi.org/10.1016/j.cherd.2020.02.028",0,"Commercial","PolyAn ONF M1-ACN",,,"[]",,0.3712,55.15,"5110",0,,,,,,0.3074,,,,,,,,,,,,,,,,,,,,,,,,,,,,,,,,,,,,,,,,,,,,,,,,,,,,,,,,,,,,,,,,,,,,,"oNF-1",,"[]",,,,,,,,,,,,
"660fffb5af449de7c3c6bfee","2024-04-03T14:56:35.521Z","[]","[]","[]","[]",,,"[]","[]","[]","[]","[]","[]","[]","[]",,,,,true,"Crossflow",20,20,14,"Acetonitrile","Other","triphenylphosphine",262,0.01,"wt%",1,"[]",,,,true,false,"Accepted","[]","[]","[]","[""Not Applicable""]","[""None""]","660d6e2318c3e63754c7ebcb","2024-04-03T14:56:35.440Z","2020-01-01T00:00:00.000Z","Conceptual study of co-product separation from catalyst-rich recycle streams in thermomorphic multiphase systems by OSN","Scientific Report","backOffice","10.1016/j.cherd.2020.02.028","6609262d89fd9f3d89bb190f","Scharzec","https://doi.org/10.1016/j.cherd.2020.02.028",0,"Commercial","PolyAn ONF M1-ACN-H2O",,,"[]",,0.4955,40.39,"5111",0,,,,,,,,,,,,,,,,,,"water","96:4",,,,,,,,,,,,,,,,,,,,,,,,,,,,,,,,,,,,,,,,,,,,,,,,,,,,,,,,"oNF-1",,"[]",,,,,,,,,,,,
"6610f969af449de7c3c6c015","2024-02-15T08:39:18.062Z","[]","[]","[]","[]",,,"[""Drying"",""Thermal treatment""]","[{""postTreatmentChemicalAgentConcentrationUnit"":[],""_id"":""660fd0e6af449de7c3c6befd"",""postTreatment"":""Drying"",""postTreatmentChemicalAgentSmiles"":""/""},{""postTreatmentChemicalAgentConcentrationUnit"":[],""_id"":""660fd124af449de7c3c6bf21"",""postTreatment"":""Thermal treatment"",""postTreatmentChemicalAgentSmiles"":""/""}]","[]","[]","[]","[]","[]","[]",,,,,false,"Dead-end",3,25,9.08,"Ethanol","Dye","Methyl blue (trisodium salt)",799.8,10,"mg/L",1,"[""AFM"",""FTIR"",""SEM"",""TEM"",""XPS""]",190,48,62,true,false,"Accepted","[""TFC""]","[""Nanoporous graphene""]","[]","[""Polyamide""]","[""Thermal treatment"",""Drying""]","65cdcdb51923a5f16917faf5","2024-02-15T08:39:17.986Z","2023-01-01T00:00:00.000Z","Scalable fabrication of nanoporous multilayer graphene oxide membrane for organic solvent nanofiltration","Scientific Report","backOffice","10.1016/j.carbon.2023.03.008","65bade66e95682d43dfe844a","Kim","https://doi.org/10.1016/j.carbon.2023.03.008",0,"Composite","NMG 5h MB/eth dead-end","Scientific report","Casting","[{""postTreatmentChemicalAgentConcentrationUnit"":[],""_id"":""65cdcdb61923a5f16917faf8"",""postTreatment"":""Thermal treatment"",""postTreatmentChemicalAgentSmiles"":""/""},{""postTreatmentChemicalAgentConcentrationUnit"":[],""_id"":""660fd0e6af449de7c3c6befc"",""postTreatment"":""Drying"",""postTreatmentChemicalAgentSmiles"":""/""}]","Commercial",,98.6,"5112",0,,,,,,626.9,,,,,,,799,150,,,,,,,,,,,,,,,,,,,,,,,,,,,,,,,,,,,,,,,,,,,,,,,,,,,,,,,,,,,,,,,"[]",,,,,,,,,,,,
"6610fb97af449de7c3c6c01d","2024-02-15T08:39:18.062Z","[]","[]","[]","[]",,,"[""Drying"",""Thermal treatment""]","[{""postTreatmentChemicalAgentConcentrationUnit"":[],""_id"":""660fd0e6af449de7c3c6befd"",""postTreatment"":""Drying"",""postTreatmentChemicalAgentSmiles"":""/""},{""postTreatmentChemicalAgentConcentrationUnit"":[],""_id"":""660fd124af449de7c3c6bf21"",""postTreatment"":""Thermal treatment"",""postTreatmentChemicalAgentSmiles"":""/""}]","[]","[]","[]","[]","[]","[]",,,,,false,"Dead-end",3,25,9.08,"Ethanol","Dye","Congo red (disodium salt)",696.66,10,"mg/L",1,"[""AFM"",""FTIR"",""SEM"",""TEM"",""XPS""]",190,48,62,true,false,"Accepted","[""TFC""]","[""Nanoporous graphene""]","[]","[""Polyamide""]","[""Thermal treatment"",""Drying""]","65cdcdb51923a5f16917faf5","2024-02-15T08:39:17.986Z","2023-01-01T00:00:00.000Z","Scalable fabrication of nanoporous multilayer graphene oxide membrane for organic solvent nanofiltration","Scientific Report","backOffice","10.1016/j.carbon.2023.03.008","65bade66e95682d43dfe844a","Kim","https://doi.org/10.1016/j.carbon.2023.03.008",0,"Composite","NMG 5h CR/eth dead-end","Scientific report","Casting","[{""postTreatmentChemicalAgentConcentrationUnit"":[],""_id"":""65cdcdb61923a5f16917faf8"",""postTreatment"":""Thermal treatment"",""postTreatmentChemicalAgentSmiles"":""/""},{""postTreatmentChemicalAgentConcentrationUnit"":[],""_id"":""660fd0e6af449de7c3c6befc"",""postTreatment"":""Drying"",""postTreatmentChemicalAgentSmiles"":""/""}]","Commercial",,86.1,"5113",0,,,,,,626.9,,,,,,,799,150,,,,,,,,,,,,,,,,,,,,,,,,,,,,,,,,,,,,,,,,,,,,,,,,,,,,,,,,,,,,,,,"[]",,,,,,,,,,,,
"6610fcc9af449de7c3c6c043","2024-02-15T08:39:18.062Z","[]","[]","[]","[]",,,"[""Drying"",""Thermal treatment""]","[{""postTreatmentChemicalAgentConcentrationUnit"":[],""_id"":""660fd0e6af449de7c3c6befd"",""postTreatment"":""Drying"",""postTreatmentChemicalAgentSmiles"":""/""},{""postTreatmentChemicalAgentConcentrationUnit"":[],""_id"":""660fd124af449de7c3c6bf21"",""postTreatment"":""Thermal treatment"",""postTreatmentChemicalAgentSmiles"":""/""}]","[]","[]","[]","[]","[]","[]",,,,,false,"Dead-end",3,25,9.08,"Ethanol","Dye","Evans blue (tetrasodium salt)",960.81,10,"mg/L",1,"[""AFM"",""FTIR"",""SEM"",""TEM"",""XPS""]",190,45,63,true,false,"Accepted","[""TFC""]","[""Nanoporous graphene""]","[]","[""Polyamide""]","[""Thermal treatment"",""Drying""]","65cdcdb51923a5f16917faf5","2024-02-15T08:39:17.986Z","2023-01-01T00:00:00.000Z","Scalable fabrication of nanoporous multilayer graphene oxide membrane for organic solvent nanofiltration","Scientific Report","backOffice","10.1016/j.carbon.2023.03.008","65bade66e95682d43dfe844a","Kim","https://doi.org/10.1016/j.carbon.2023.03.008",0,"Composite","NMG 12h EB/eth dead-end","Scientific report","Casting","[{""postTreatmentChemicalAgentConcentrationUnit"":[],""_id"":""65cdcdb61923a5f16917faf8"",""postTreatment"":""Thermal treatment"",""postTreatmentChemicalAgentSmiles"":""/""},{""postTreatmentChemicalAgentConcentrationUnit"":[],""_id"":""660fd0e6af449de7c3c6befc"",""postTreatment"":""Drying"",""postTreatmentChemicalAgentSmiles"":""/""}]","Commercial",,89.5,"5114",0,,,,,,114.2,,,,,,,800,150,,,,,,,,,,,,,,,,,,,,,,,,,,,,,,,,,,,,,,,,,,,,,,,,,,,,,,,,,,,,,,,"[]",,,,,,,,,,,,
"661100d8af449de7c3c6c055","2024-02-15T08:39:18.062Z","[]","[]","[]","[]",,,"[""Drying"",""Thermal treatment""]","[{""postTreatmentChemicalAgentConcentrationUnit"":[],""_id"":""660fd0e6af449de7c3c6befd"",""postTreatment"":""Drying"",""postTreatmentChemicalAgentSmiles"":""/""},{""postTreatmentChemicalAgentConcentrationUnit"":[],""_id"":""660fd124af449de7c3c6bf21"",""postTreatment"":""Thermal treatment"",""postTreatmentChemicalAgentSmiles"":""/""}]","[]","[]","[]","[]","[]","[]",,,,,false,"Dead-end",3,25,9.08,"Ethanol","Dye","Methyl blue (trisodium salt)",799.8,10,"mg/L",1,"[""AFM"",""FTIR"",""SEM"",""TEM"",""XPS""]",190,45,63,true,false,"Accepted","[""TFC""]","[""Nanoporous graphene""]","[]","[""Polyamide""]","[""Thermal treatment"",""Drying""]","65cdcdb51923a5f16917faf5","2024-02-15T08:39:17.986Z","2023-01-01T00:00:00.000Z","Scalable fabrication of nanoporous multilayer graphene oxide membrane for organic solvent nanofiltration","Scientific Report","backOffice","10.1016/j.carbon.2023.03.008","65bade66e95682d43dfe844a","Kim","https://doi.org/10.1016/j.carbon.2023.03.008",0,"Composite","NMG 12h MB/eth dead-end","Scientific report","Casting","[{""postTreatmentChemicalAgentConcentrationUnit"":[],""_id"":""65cdcdb61923a5f16917faf8"",""postTreatment"":""Thermal treatment"",""postTreatmentChemicalAgentSmiles"":""/""},{""postTreatmentChemicalAgentConcentrationUnit"":[],""_id"":""660fd0e6af449de7c3c6befc"",""postTreatment"":""Drying"",""postTreatmentChemicalAgentSmiles"":""/""}]","Commercial",,99.3,"5115",0,,,,,,114.2,,,,,,,800,150,,,,,,,,,,,,,,,,,,,,,,,,,,,,,,,,,,,,,,,,,,,,,,,,,,,,,,,,,,,,,,,"[]",,,,,,,,,,,,
"661100f7af449de7c3c6c05d","2024-02-15T08:39:18.062Z","[]","[]","[]","[]",,,"[""Drying"",""Thermal treatment""]","[{""postTreatmentChemicalAgentConcentrationUnit"":[],""_id"":""660fd0e6af449de7c3c6befd"",""postTreatment"":""Drying"",""postTreatmentChemicalAgentSmiles"":""/""},{""postTreatmentChemicalAgentConcentrationUnit"":[],""_id"":""660fd124af449de7c3c6bf21"",""postTreatment"":""Thermal treatment"",""postTreatmentChemicalAgentSmiles"":""/""}]","[]","[]","[]","[]","[]","[]",,,,,false,"Dead-end",3,25,9.08,"Ethanol","Dye","Congo red (disodium salt)",696.66,10,"mg/L",1,"[""AFM"",""FTIR"",""SEM"",""TEM"",""XPS""]",190,45,63,true,false,"Accepted","[""TFC""]","[""Nanoporous graphene""]","[]","[""Polyamide""]","[""Thermal treatment"",""Drying""]","65cdcdb51923a5f16917faf5","2024-02-15T08:39:17.986Z","2023-01-01T00:00:00.000Z","Scalable fabrication of nanoporous multilayer graphene oxide membrane for organic solvent nanofiltration","Scientific Report","backOffice","10.1016/j.carbon.2023.03.008","65bade66e95682d43dfe844a","Kim","https://doi.org/10.1016/j.carbon.2023.03.008",0,"Composite","NMG 12h CR/eth dead-end","Scientific report","Casting","[{""postTreatmentChemicalAgentConcentrationUnit"":[],""_id"":""65cdcdb61923a5f16917faf8"",""postTreatment"":""Thermal treatment"",""postTreatmentChemicalAgentSmiles"":""/""},{""postTreatmentChemicalAgentConcentrationUnit"":[],""_id"":""660fd0e6af449de7c3c6befc"",""postTreatment"":""Drying"",""postTreatmentChemicalAgentSmiles"":""/""}]","Commercial",,83.5,"5116",0,,,,,,114.2,,,,,,,800,150,,,,,,,,,,,,,,,,,,,,,,,,,,,,,,,,,,,,,,,,,,,,,,,,,,,,,,,,,,,,,,,"[]",,,,,,,,,,,,
"6611023baf449de7c3c6c07d","2024-02-15T08:39:18.062Z","[]","[]","[]","[]",,,"[""Drying"",""Thermal treatment""]","[{""postTreatmentChemicalAgentConcentrationUnit"":[],""_id"":""660fd113af449de7c3c6bf09"",""postTreatment"":""Drying"",""postTreatmentChemicalAgentSmiles"":""/""},{""postTreatmentChemicalAgentConcentrationUnit"":[],""_id"":""660fd113af449de7c3c6bf0a"",""postTreatment"":""Thermal treatment"",""postTreatmentChemicalAgentSmiles"":""/""}]","[]","[]","[]","[]","[]","[]",,,,,false,"Dead-end",3,25,9.08,"Toluene",,,696.66,10,"mg/L",1,"[""AFM"",""FTIR"",""SEM"",""TEM"",""XPS""]",200,48,57,true,false,"Accepted","[""TFC""]","[""Nanoporous graphene""]","[]","[""Polyamide""]","[""Thermal treatment"",""Drying""]","65cdcdb51923a5f16917faf5","2024-02-15T08:39:17.986Z","2023-01-01T00:00:00.000Z","Scalable fabrication of nanoporous multilayer graphene oxide membrane for organic solvent nanofiltration","Scientific Report","backOffice","10.1016/j.carbon.2023.03.008","65bade66e95682d43dfe844a","Kim","https://doi.org/10.1016/j.carbon.2023.03.008",0,"Composite","NMG 1h/Pure Toluene","Scientific report","Casting","[{""postTreatmentChemicalAgentConcentrationUnit"":[],""_id"":""65cdcdb61923a5f16917faf8"",""postTreatment"":""Thermal treatment"",""postTreatmentChemicalAgentSmiles"":""/""},{""postTreatmentChemicalAgentConcentrationUnit"":[],""_id"":""660fd113af449de7c3c6bf08"",""postTreatment"":""Drying"",""postTreatmentChemicalAgentSmiles"":""/""}]","Commercial",,,"5117",0,,,,,,15.5668,,,,,,,,150,,,,,,,,,,,,,,,,,,,,,,,,,,,,,,,,,,,,,,,,,,,,,,,,,,,,,,,,,,,,,,,"[]",,,,,,,,,,,,
"6611029aaf449de7c3c6c0a2","2024-02-15T08:39:18.062Z","[]","[]","[]","[]",,,"[""Drying"",""Thermal treatment""]","[{""postTreatmentChemicalAgentConcentrationUnit"":[],""_id"":""660fd113af449de7c3c6bf09"",""postTreatment"":""Drying"",""postTreatmentChemicalAgentSmiles"":""/""},{""postTreatmentChemicalAgentConcentrationUnit"":[],""_id"":""660fd113af449de7c3c6bf0a"",""postTreatment"":""Thermal treatment"",""postTreatmentChemicalAgentSmiles"":""/""}]","[]","[]","[]","[]","[]","[]",,,,,false,"Dead-end",3,25,9.08,"water",,,696.66,10,"mg/L",1,"[""AFM"",""FTIR"",""SEM"",""TEM"",""XPS""]",200,48,57,true,false,"Accepted","[""TFC""]","[""Nanoporous graphene""]","[]","[""Polyamide""]","[""Thermal treatment"",""Drying""]","65cdcdb51923a5f16917faf5","2024-02-15T08:39:17.986Z","2023-01-01T00:00:00.000Z","Scalable fabrication of nanoporous multilayer graphene oxide membrane for organic solvent nanofiltration","Scientific Report","backOffice","10.1016/j.carbon.2023.03.008","65bade66e95682d43dfe844a","Kim","https://doi.org/10.1016/j.carbon.2023.03.008",0,"Composite","NMG 1h/Pure Water","Scientific report","Casting","[{""postTreatmentChemicalAgentConcentrationUnit"":[],""_id"":""65cdcdb61923a5f16917faf8"",""postTreatment"":""Thermal treatment"",""postTreatmentChemicalAgentSmiles"":""/""},{""postTreatmentChemicalAgentConcentrationUnit"":[],""_id"":""660fd113af449de7c3c6bf08"",""postTreatment"":""Drying"",""postTreatmentChemicalAgentSmiles"":""/""}]","Commercial",,,"5118",0,,,,,,53.8,,,,,,,,150,,,,,,,,,,,,,,,,,,,,,,,,,,,,,,,,,,,,,,,,,,,,,,,,,,,,,,,,,,,,,,,"[]",,,,,,,,,,,,
"661102edaf449de7c3c6c0ab","2024-02-15T08:39:18.062Z","[]","[]","[]","[]",,,"[""Drying"",""Thermal treatment""]","[{""postTreatmentChemicalAgentConcentrationUnit"":[],""_id"":""660fd113af449de7c3c6bf09"",""postTreatment"":""Drying"",""postTreatmentChemicalAgentSmiles"":""/""},{""postTreatmentChemicalAgentConcentrationUnit"":[],""_id"":""660fd113af449de7c3c6bf0a"",""postTreatment"":""Thermal treatment"",""postTreatmentChemicalAgentSmiles"":""/""}]","[]","[]","[]","[]","[]","[]",,,,,false,"Dead-end",3,25,9.08,"N-butyl-2-pyrrolidinone (tamisolve)",,,696.66,10,"mg/L",1,"[""AFM"",""FTIR"",""SEM"",""TEM"",""XPS""]",200,48,57,true,false,"Accepted","[""TFC""]","[""Nanoporous graphene""]","[]","[""Polyamide""]","[""Thermal treatment"",""Drying""]","65cdcdb51923a5f16917faf5","2024-02-15T08:39:17.986Z","2023-01-01T00:00:00.000Z","Scalable fabrication of nanoporous multilayer graphene oxide membrane for organic solvent nanofiltration","Scientific Report","backOffice","10.1016/j.carbon.2023.03.008","65bade66e95682d43dfe844a","Kim","https://doi.org/10.1016/j.carbon.2023.03.008",0,"Composite","NMG 1h/Pure NMP","Scientific report","Casting","[{""postTreatmentChemicalAgentConcentrationUnit"":[],""_id"":""65cdcdb61923a5f16917faf8"",""postTreatment"":""Thermal treatment"",""postTreatmentChemicalAgentSmiles"":""/""},{""postTreatmentChemicalAgentConcentrationUnit"":[],""_id"":""660fd113af449de7c3c6bf08"",""postTreatment"":""Drying"",""postTreatmentChemicalAgentSmiles"":""/""}]","Commercial",,,"5119",0,,,,,,93.6,,,,,,,,150,,,,,,,,,,,,,,,,,,,,,,,,,,,,,,,,,,,,,,,,,,,,,,,,,,,,,,,,,,,,,,,"[]",,,,,,,,,,,,
"6611031eaf449de7c3c6c0b4","2024-02-15T08:39:18.062Z","[]","[]","[]","[]",,,"[""Drying"",""Thermal treatment""]","[{""postTreatmentChemicalAgentConcentrationUnit"":[],""_id"":""660fd113af449de7c3c6bf09"",""postTreatment"":""Drying"",""postTreatmentChemicalAgentSmiles"":""/""},{""postTreatmentChemicalAgentConcentrationUnit"":[],""_id"":""660fd113af449de7c3c6bf0a"",""postTreatment"":""Thermal treatment"",""postTreatmentChemicalAgentSmiles"":""/""}]","[]","[]","[]","[]","[]","[]",,,,,false,"Dead-end",3,25,9.08,"Isopropanol (IPA)",,,696.66,10,"mg/L",1,"[""AFM"",""FTIR"",""SEM"",""TEM"",""XPS""]",200,48,57,true,false,"Accepted","[""TFC""]","[""Nanoporous graphene""]","[]","[""Polyamide""]","[""Thermal treatment"",""Drying""]","65cdcdb51923a5f16917faf5","2024-02-15T08:39:17.986Z","2023-01-01T00:00:00.000Z","Scalable fabrication of nanoporous multilayer graphene oxide membrane for organic solvent nanofiltration","Scientific Report","backOffice","10.1016/j.carbon.2023.03.008","65bade66e95682d43dfe844a","Kim","https://doi.org/10.1016/j.carbon.2023.03.008",0,"Composite","NMG 1h/Pure IPA","Scientific report","Casting","[{""postTreatmentChemicalAgentConcentrationUnit"":[],""_id"":""65cdcdb61923a5f16917faf8"",""postTreatment"":""Thermal treatment"",""postTreatmentChemicalAgentSmiles"":""/""},{""postTreatmentChemicalAgentConcentrationUnit"":[],""_id"":""660fd113af449de7c3c6bf08"",""postTreatment"":""Drying"",""postTreatmentChemicalAgentSmiles"":""/""}]","Commercial",,,"5120",0,,,,,,108.3,,,,,,,,150,,,,,,,,,,,,,,,,,,,,,,,,,,,,,,,,,,,,,,,,,,,,,,,,,,,,,,,,,,,,,,,"[]",,,,,,,,,,,,
"66110359af449de7c3c6c0bd","2024-02-15T08:39:18.062Z","[]","[]","[]","[]",,,"[""Drying"",""Thermal treatment""]","[{""postTreatmentChemicalAgentConcentrationUnit"":[],""_id"":""660fd113af449de7c3c6bf09"",""postTreatment"":""Drying"",""postTreatmentChemicalAgentSmiles"":""/""},{""postTreatmentChemicalAgentConcentrationUnit"":[],""_id"":""660fd113af449de7c3c6bf0a"",""postTreatment"":""Thermal treatment"",""postTreatmentChemicalAgentSmiles"":""/""}]","[]","[]","[]","[]","[]","[]",,,,,false,"Dead-end",3,25,9.08,"Butanol",,,696.66,10,"mg/L",1,"[""AFM"",""FTIR"",""SEM"",""TEM"",""XPS""]",200,48,57,true,false,"Accepted","[""TFC""]","[""Nanoporous graphene""]","[]","[""Polyamide""]","[""Thermal treatment"",""Drying""]","65cdcdb51923a5f16917faf5","2024-02-15T08:39:17.986Z","2023-01-01T00:00:00.000Z","Scalable fabrication of nanoporous multilayer graphene oxide membrane for organic solvent nanofiltration","Scientific Report","backOffice","10.1016/j.carbon.2023.03.008","65bade66e95682d43dfe844a","Kim","https://doi.org/10.1016/j.carbon.2023.03.008",0,"Composite","NMG 1h/Pure Butanol","Scientific report","Casting","[{""postTreatmentChemicalAgentConcentrationUnit"":[],""_id"":""65cdcdb61923a5f16917faf8"",""postTreatment"":""Thermal treatment"",""postTreatmentChemicalAgentSmiles"":""/""},{""postTreatmentChemicalAgentConcentrationUnit"":[],""_id"":""660fd113af449de7c3c6bf08"",""postTreatment"":""Drying"",""postTreatmentChemicalAgentSmiles"":""/""}]","Commercial",,,"5121",0,,,,,,115.6,,,,,,,,150,,,,,,,,,,,,,,,,,,,,,,,,,,,,,,,,,,,,,,,,,,,,,,,,,,,,,,,,,,,,,,,"[]",,,,,,,,,,,,
"661217b3af449de7c3c6c0e3","2024-02-15T05:46:59.670Z","[]","[]","[]","[]",,,"[""None""]","[]","[]","[]","[]","[]","[]","[]",,,,,false,"Dead-end",5,25,4.523,"1-Methyl-2-pyrrolidinone (NMP)",,,799.8,,,1,"[""AFM"",""FTIR"",""SEM"",""TEM"",""XPS""]",200,,91.6,true,false,"Accepted","[""TFC""]","[""Nanoporous graphene""]","[]","[""Polyamide""]","[""None""]","65cda5531923a5f16917fa74","2024-02-15T05:46:59.631Z","2020-01-01T00:00:00.000Z","Turbostratic nanoporous carbon sheet membrane for ultrafast and selective nanofiltration in viscous green solvents","Scientific Report","backOffice","10.1039/D0TA00804D","65bade66e95682d43dfe844a","Jang","https://doi.org/10.1039/D0TA00804D",0,"Composite","TNCS - Pure NMP","Scientific report","Vacuum filtration","[]","Commercial",,,"5122",0,,,,,,2700,,,,,,,,,,,,,,,,,,,,,,,,,,,,,,,,,,,,,,,,,,,,,,,,,,,,,,,,,,,,,,,,,,,,,,,"[]",,,,,,,,,,,,
"6612195caf449de7c3c6c0ee","2024-02-15T06:29:28.004Z","[]","[]","[]","[]",,,"[""Drying""]","[{""postTreatmentChemicalAgentConcentrationUnit"":[],""_id"":""660fba2baf449de7c3c6bdf0"",""postTreatment"":""Drying"",""postTreatmentChemicalAgentSmiles"":""/""}]","[]","[]","[]","[]","[]","[]",,,,,false,"Dead-end",3,25,10.17,"Isopropanol (IPA)","Dye","Evans blue (tetrasodium salt)",960.81,10,"mg/L",1,"[""AFM"",""FTIR"",""SEM"",""TEM"",""XPS""]",200,,80,true,false,"Accepted","[""TFC""]","[""Nanoporous graphene""]","[]","[""Polyamide""]","[""Drying""]","65cdaf471923a5f16917fa83","2024-02-15T06:29:27.962Z","2023-01-01T00:00:00.000Z","Microwave-assisted design of nanoporous graphene membrane for ultrafast and switchable organic solvent nanofiltration","Scientific Report","backOffice","10.1038/s41467-023-36524-x","65bade66e95682d43dfe844a","Kang","https://doi.org/10.1038/s41467-023-36524-x",0,"Composite","MNG EB/MeOH","Scientific report","Vacuum filtration","[{""postTreatmentChemicalAgentConcentrationUnit"":[],""_id"":""660fba2baf449de7c3c6bdef"",""postTreatment"":""Drying"",""postTreatmentChemicalAgentSmiles"":""/""}]","Commercial",,97,"5123",0,,,,,,,,,,,,,750,,,,,,,,,,,,,,,,,,,,,,,,,,,,,,,,,,,,,,,,,,,,,,,,,,,,,,,,,,,,,,,,"[]",,,,,,,,,,,,
"661219d3af449de7c3c6c0fa","2024-02-15T06:29:28.004Z","[]","[]","[]","[]",,,"[""Drying""]","[{""postTreatmentChemicalAgentConcentrationUnit"":[],""_id"":""660fba70af449de7c3c6be06"",""postTreatment"":""Drying"",""postTreatmentChemicalAgentSmiles"":""/""}]","[]","[]","[]","[]","[]","[]",,,,,false,"Dead-end",3,25,10.17,"Acetone","Dye","Rhodamine B (chloride salt)",479.02,10,"mg/L",1,"[""AFM"",""FTIR"",""SEM"",""TEM"",""XPS""]",200,,80,true,false,"Accepted","[""TFC""]","[""Nanoporous graphene""]","[]","[""Polyamide""]","[""Drying""]","65cdaf471923a5f16917fa83","2024-02-15T06:29:27.962Z","2023-01-01T00:00:00.000Z","Microwave-assisted design of nanoporous graphene membrane for ultrafast and switchable organic solvent nanofiltration","Scientific Report","backOffice","10.1038/s41467-023-36524-x","65bade66e95682d43dfe844a","Kang","https://doi.org/10.1038/s41467-023-36524-x",0,"Composite","MNG RhB/Acetone","Scientific report","Vacuum filtration","[{""postTreatmentChemicalAgentConcentrationUnit"":[],""_id"":""660fba70af449de7c3c6be05"",""postTreatment"":""Drying"",""postTreatmentChemicalAgentSmiles"":""/""}]","Commercial",,99.9,"5124",0,,,,,,,,,,,,,450,,,,,,,,,,,,,,,,,,,,,,,,,,,,,,,,,,,,,,,,,,,,,,,,,,,,,,,,,,,,,,,,"[]",,,,,,,,,,,,
"66121ae1af449de7c3c6c0ff","2024-02-15T06:29:28.004Z","[]","[]","[]","[]",,,"[""Drying""]","[{""postTreatmentChemicalAgentConcentrationUnit"":[],""_id"":""660fbf53af449de7c3c6be1c"",""postTreatment"":""Drying"",""postTreatmentChemicalAgentSmiles"":""/""}]","[]","[]","[]","[]","[]","[]",,,,,false,"Dead-end",3,25,10.17,"Ethanol","Dye","Congo red (disodium salt)",696.66,10,"mg/L",1,"[""AFM"",""FTIR"",""SEM"",""TEM"",""XPS""]",200,,80,true,false,"Accepted","[""TFC""]","[""Nanoporous graphene""]","[]","[""Polyamide""]","[""Drying""]","65cdaf471923a5f16917fa83","2024-02-15T06:29:27.962Z","2023-01-01T00:00:00.000Z","Microwave-assisted design of nanoporous graphene membrane for ultrafast and switchable organic solvent nanofiltration","Scientific Report","backOffice","10.1038/s41467-023-36524-x","65bade66e95682d43dfe844a","Kang","https://doi.org/10.1038/s41467-023-36524-x",0,"Composite","MNG CR/eth","Scientific report","Vacuum filtration","[{""postTreatmentChemicalAgentConcentrationUnit"":[],""_id"":""660fbf53af449de7c3c6be1b"",""postTreatment"":""Drying"",""postTreatmentChemicalAgentSmiles"":""/""}]","Commercial",,65,"5125",0,,,,,,3684,,,,,,,800,,,,,,,,,,,,,,,,,,,,,,,,,,,,,,,,,,,,,,,,,,,,,,,,,,,,,,,,,,,,,,,,"[]",,,,,,,,,,,,
"66121b10af449de7c3c6c104","2024-02-15T06:29:28.004Z","[]","[]","[]","[]",,,"[""Drying""]","[{""postTreatmentChemicalAgentConcentrationUnit"":[],""_id"":""660fbf53af449de7c3c6be1c"",""postTreatment"":""Drying"",""postTreatmentChemicalAgentSmiles"":""/""}]","[]","[]","[]","[]","[]","[]",,,,,false,"Dead-end",3,25,10.17,"Ethanol","Dye","Rhodamine B (chloride salt)",479.02,10,"mg/L",1,"[""AFM"",""FTIR"",""SEM"",""TEM"",""XPS""]",200,,80,true,false,"Accepted","[""TFC""]","[""Nanoporous graphene""]","[]","[""Polyamide""]","[""Drying""]","65cdaf471923a5f16917fa83","2024-02-15T06:29:27.962Z","2023-01-01T00:00:00.000Z","Microwave-assisted design of nanoporous graphene membrane for ultrafast and switchable organic solvent nanofiltration","Scientific Report","backOffice","10.1038/s41467-023-36524-x","65bade66e95682d43dfe844a","Kang","https://doi.org/10.1038/s41467-023-36524-x",0,"Composite","MNG RhB/eth","Scientific report","Vacuum filtration","[{""postTreatmentChemicalAgentConcentrationUnit"":[],""_id"":""660fbf53af449de7c3c6be1b"",""postTreatment"":""Drying"",""postTreatmentChemicalAgentSmiles"":""/""}]","Commercial",,12,"5126",0,,,,,,3684,,,,,,,800,,,,,,,,,,,,,,,,,,,,,,,,,,,,,,,,,,,,,,,,,,,,,,,,,,,,,,,,,,,,,,,,"[]",,,,,,,,,,,,
"66121b37af449de7c3c6c109","2024-02-15T06:29:28.004Z","[]","[]","[]","[]",,,"[""Drying""]","[{""postTreatmentChemicalAgentConcentrationUnit"":[],""_id"":""660fbf53af449de7c3c6be1c"",""postTreatment"":""Drying"",""postTreatmentChemicalAgentSmiles"":""/""}]","[]","[]","[]","[]","[]","[]",,,,,false,"Dead-end",3,25,10.17,"Ethanol","Dye","Methylene blue (chloride salt)",319.85,10,"mg/L",1,"[""AFM"",""FTIR"",""SEM"",""TEM"",""XPS""]",200,,80,true,false,"Accepted","[""TFC""]","[""Nanoporous graphene""]","[]","[""Polyamide""]","[""Drying""]","65cdaf471923a5f16917fa83","2024-02-15T06:29:27.962Z","2023-01-01T00:00:00.000Z","Microwave-assisted design of nanoporous graphene membrane for ultrafast and switchable organic solvent nanofiltration","Scientific Report","backOffice","10.1038/s41467-023-36524-x","65bade66e95682d43dfe844a","Kang","https://doi.org/10.1038/s41467-023-36524-x",0,"Composite","MNG MnB/eth","Scientific report","Vacuum filtration","[{""postTreatmentChemicalAgentConcentrationUnit"":[],""_id"":""660fbf53af449de7c3c6be1b"",""postTreatment"":""Drying"",""postTreatmentChemicalAgentSmiles"":""/""}]","Commercial",,3,"5127",0,,,,,,3684,,,,,,,800,,,,,,,,,,,,,,,,,,,,,,,,,,,,,,,,,,,,,,,,,,,,,,,,,,,,,,,,,,,,,,,,"[]",,,,,,,,,,,,
"66121c3eaf449de7c3c6c10e","2024-02-15T06:29:28.004Z","[]","[]","[]","[]",,,"[""Drying""]","[{""postTreatmentChemicalAgentConcentrationUnit"":[],""_id"":""660fbf53af449de7c3c6be1c"",""postTreatment"":""Drying"",""postTreatmentChemicalAgentSmiles"":""/""}]","[]","[]","[]","[]","[]","[]",,,,,false,"Dead-end",3,25,10.17,"1-Methyl-2-pyrrolidinone (NMP)","Dye","Methylene blue (chloride salt)",319.85,10,"mg/L",1,"[""AFM"",""FTIR"",""SEM"",""TEM"",""XPS""]",200,,80,true,false,"Accepted","[""TFC""]","[""Nanoporous graphene""]","[]","[""Polyamide""]","[""Drying""]","65cdaf471923a5f16917fa83","2024-02-15T06:29:27.962Z","2023-01-01T00:00:00.000Z","Microwave-assisted design of nanoporous graphene membrane for ultrafast and switchable organic solvent nanofiltration","Scientific Report","backOffice","10.1038/s41467-023-36524-x","65bade66e95682d43dfe844a","Kang","https://doi.org/10.1038/s41467-023-36524-x",0,"Composite","MNG MnB/NMP","Scientific report","Vacuum filtration","[{""postTreatmentChemicalAgentConcentrationUnit"":[],""_id"":""660fbf53af449de7c3c6be1b"",""postTreatment"":""Drying"",""postTreatmentChemicalAgentSmiles"":""/""}]","Commercial",,15,"5128",0,,,,,,2100,,,,,,,,,,,,,,,,,,,,,,,,,,,,,,,,,,,,,,,,,,,,,,,,,,,,,,,,,,,,,,,,,,,,,,,"[]",,,,,,,,,,,,
"66121c65af449de7c3c6c113","2024-02-15T06:29:28.004Z","[]","[]","[]","[]",,,"[""Drying""]","[{""postTreatmentChemicalAgentConcentrationUnit"":[],""_id"":""660fbf53af449de7c3c6be1c"",""postTreatment"":""Drying"",""postTreatmentChemicalAgentSmiles"":""/""}]","[]","[]","[]","[]","[]","[]",,,,,false,"Dead-end",3,25,10.17,"1-Methyl-2-pyrrolidinone (NMP)","Dye","Congo red (disodium salt)",696.66,10,"mg/L",1,"[""AFM"",""FTIR"",""SEM"",""TEM"",""XPS""]",200,,80,true,false,"Accepted","[""TFC""]","[""Nanoporous graphene""]","[]","[""Polyamide""]","[""Drying""]","65cdaf471923a5f16917fa83","2024-02-15T06:29:27.962Z","2023-01-01T00:00:00.000Z","Microwave-assisted design of nanoporous graphene membrane for ultrafast and switchable organic solvent nanofiltration","Scientific Report","backOffice","10.1038/s41467-023-36524-x","65bade66e95682d43dfe844a","Kang","https://doi.org/10.1038/s41467-023-36524-x",0,"Composite","MNG CR/NMP","Scientific report","Vacuum filtration","[{""postTreatmentChemicalAgentConcentrationUnit"":[],""_id"":""660fbf53af449de7c3c6be1b"",""postTreatment"":""Drying"",""postTreatmentChemicalAgentSmiles"":""/""}]","Commercial",,4,"5129",0,,,,,,2100,,,,,,,,,,,,,,,,,,,,,,,,,,,,,,,,,,,,,,,,,,,,,,,,,,,,,,,,,,,,,,,,,,,,,,,"[]",,,,,,,,,,,,
"66121c85af449de7c3c6c118","2024-02-15T06:29:28.004Z","[]","[]","[]","[]",,,"[""Drying""]","[{""postTreatmentChemicalAgentConcentrationUnit"":[],""_id"":""660fbf53af449de7c3c6be1c"",""postTreatment"":""Drying"",""postTreatmentChemicalAgentSmiles"":""/""}]","[]","[]","[]","[]","[]","[]",,,,,false,"Dead-end",3,25,10.17,"1-Methyl-2-pyrrolidinone (NMP)","Dye","Brilliant blue G (disodium salt)",854.02,10,"mg/L",1,"[""AFM"",""FTIR"",""SEM"",""TEM"",""XPS""]",200,,80,true,false,"Accepted","[""TFC""]","[""Nanoporous graphene""]","[]","[""Polyamide""]","[""Drying""]","65cdaf471923a5f16917fa83","2024-02-15T06:29:27.962Z","2023-01-01T00:00:00.000Z","Microwave-assisted design of nanoporous graphene membrane for ultrafast and switchable organic solvent nanofiltration","Scientific Report","backOffice","10.1038/s41467-023-36524-x","65bade66e95682d43dfe844a","Kang","https://doi.org/10.1038/s41467-023-36524-x",0,"Composite","MNG BBG/NMP","Scientific report","Vacuum filtration","[{""postTreatmentChemicalAgentConcentrationUnit"":[],""_id"":""660fbf53af449de7c3c6be1b"",""postTreatment"":""Drying"",""postTreatmentChemicalAgentSmiles"":""/""}]","Commercial",,6,"5130",0,,,,,,2100,,,,,,,,,,,,,,,,,,,,,,,,,,,,,,,,,,,,,,,,,,,,,,,,,,,,,,,,,,,,,,,,,,,,,,,"[]",,,,,,,,,,,,
"66121cafaf449de7c3c6c11d","2024-02-15T06:29:28.004Z","[]","[]","[]","[]",,,"[""Drying""]","[{""postTreatmentChemicalAgentConcentrationUnit"":[],""_id"":""660fbf53af449de7c3c6be1c"",""postTreatment"":""Drying"",""postTreatmentChemicalAgentSmiles"":""/""}]","[]","[]","[]","[]","[]","[]",,,,,false,"Dead-end",3,25,10.17,"1-Methyl-2-pyrrolidinone (NMP)","Dye","Evans blue (tetrasodium salt)",960.81,10,"mg/L",1,"[""AFM"",""FTIR"",""SEM"",""TEM"",""XPS""]",200,,80,true,false,"Accepted","[""TFC""]","[""Nanoporous graphene""]","[]","[""Polyamide""]","[""Drying""]","65cdaf471923a5f16917fa83","2024-02-15T06:29:27.962Z","2023-01-01T00:00:00.000Z","Microwave-assisted design of nanoporous graphene membrane for ultrafast and switchable organic solvent nanofiltration","Scientific Report","backOffice","10.1038/s41467-023-36524-x","65bade66e95682d43dfe844a","Kang","https://doi.org/10.1038/s41467-023-36524-x",0,"Composite","MNG EB/NMP","Scientific report","Vacuum filtration","[{""postTreatmentChemicalAgentConcentrationUnit"":[],""_id"":""660fbf53af449de7c3c6be1b"",""postTreatment"":""Drying"",""postTreatmentChemicalAgentSmiles"":""/""}]","Commercial",,9,"5131",0,,,,,,2100,,,,,,,,,,,,,,,,,,,,,,,,,,,,,,,,,,,,,,,,,,,,,,,,,,,,,,,,,,,,,,,,,,,,,,,"[]",,,,,,,,,,,,
"66121d80af449de7c3c6c129","2024-02-15T06:29:28.004Z","[]","[]","[]","[]",,,"[""Drying""]","[{""postTreatmentChemicalAgentConcentrationUnit"":[],""_id"":""660fba70af449de7c3c6be06"",""postTreatment"":""Drying"",""postTreatmentChemicalAgentSmiles"":""/""}]","[]","[]","[]","[]","[]","[]",,,,,false,"Dead-end",3,25,10.17,"Acetone","Dye","Methyl blue (trisodium salt)",799.8,10,"mg/L",1,"[""AFM"",""FTIR"",""SEM"",""TEM"",""XPS""]",200,,80,true,false,"Accepted","[""TFC""]","[""Nanoporous graphene""]","[]","[""Polyamide""]","[""Drying""]","65cdaf471923a5f16917fa83","2024-02-15T06:29:27.962Z","2023-01-01T00:00:00.000Z","Microwave-assisted design of nanoporous graphene membrane for ultrafast and switchable organic solvent nanofiltration","Scientific Report","backOffice","10.1038/s41467-023-36524-x","65bade66e95682d43dfe844a","Kang","https://doi.org/10.1038/s41467-023-36524-x",0,"Composite","MNG MB/Acetone","Scientific report","Vacuum filtration","[{""postTreatmentChemicalAgentConcentrationUnit"":[],""_id"":""660fba70af449de7c3c6be05"",""postTreatment"":""Drying"",""postTreatmentChemicalAgentSmiles"":""/""}]","Commercial",,99,"5132",0,,,,,,,,,,,,,450,,,,,,,,,,,,,,,,,,,,,,,,,,,,,,,,,,,,,,,,,,,,,,,,,,,,,,,,,,,,,,,,"[]",,,,,,,,,,,,
