Repository: BAMresearch/onf-database

This repository belongs to the the publication "Revealing structure-property-performance relationships of organic solvent nanofiltration membranes using a FAIR, open-access database" published in ADD JOURNAL (DOI). 
It uses a dataset derived from The Open Membrane Database (https://openmembranedatabase.org/). The access date was April 8th 2025. The original dataset is in the repository as OMD_SRNF_2025-04-08.csv file.

The main researchers involved in the study are Sarah Glass (ORCID: 0000-0002-0625-0057), Petra Merten (no ORCID available), Torsten Brinkmann (ORCID: 0000-0002-5114-6259) and Volkan Filiz (ORCID: 0000-0003-0239-8641). 

The repository contains 5 Python files:

File: OMD_SRNF_2025-04-08.csv (part 162 of 184)
"66121dd5af449de7c3c6c141","2024-02-15T06:29:28.004Z","[]","[]","[]","[]",,,"[""Drying""]","[{""postTreatmentChemicalAgentConcentrationUnit"":[],""_id"":""660fba70af449de7c3c6be06"",""postTreatment"":""Drying"",""postTreatmentChemicalAgentSmiles"":""/""}]","[]","[]","[]","[]","[]","[]",,,,,false,"Dead-end",3,25,10.17,"Acetone","Dye","Evans blue (tetrasodium salt)",960.81,10,"mg/L",1,"[""AFM"",""FTIR"",""SEM"",""TEM"",""XPS""]",200,,80,true,false,"Accepted","[""TFC""]","[""Nanoporous graphene""]","[]","[""Polyamide""]","[""Drying""]","65cdaf471923a5f16917fa83","2024-02-15T06:29:27.962Z","2023-01-01T00:00:00.000Z","Microwave-assisted design of nanoporous graphene membrane for ultrafast and switchable organic solvent nanofiltration","Scientific Report","backOffice","10.1038/s41467-023-36524-x","65bade66e95682d43dfe844a","Kang","https://doi.org/10.1038/s41467-023-36524-x",0,"Composite","MNG EB/Acetone","Scientific report","Vacuum filtration","[{""postTreatmentChemicalAgentConcentrationUnit"":[],""_id"":""660fba70af449de7c3c6be05"",""postTreatment"":""Drying"",""postTreatmentChemicalAgentSmiles"":""/""}]","Commercial",,99.9,"5133",0,,,,,,,,,,,,,450,,,,,,,,,,,,,,,,,,,,,,,,,,,,,,,,,,,,,,,,,,,,,,,,,,,,,,,,,,,,,,,,"[]",,,,,,,,,,,,
"66121e1eaf449de7c3c6c152","2024-02-15T06:29:28.004Z","[]","[]","[]","[]",,,"[""Drying""]","[{""postTreatmentChemicalAgentConcentrationUnit"":[],""_id"":""660fba2baf449de7c3c6bdf0"",""postTreatment"":""Drying"",""postTreatmentChemicalAgentSmiles"":""/""}]","[]","[]","[]","[]","[]","[]",,,,,false,"Dead-end",3,25,10.17,"Methanol","Dye","Methylene blue (chloride salt)",319.85,10,"mg/L",1,"[""AFM"",""FTIR"",""SEM"",""TEM"",""XPS""]",200,,80,true,false,"Accepted","[""TFC""]","[""Nanoporous graphene""]","[]","[""Polyamide""]","[""Drying""]","65cdaf471923a5f16917fa83","2024-02-15T06:29:27.962Z","2023-01-01T00:00:00.000Z","Microwave-assisted design of nanoporous graphene membrane for ultrafast and switchable organic solvent nanofiltration","Scientific Report","backOffice","10.1038/s41467-023-36524-x","65bade66e95682d43dfe844a","Kang","https://doi.org/10.1038/s41467-023-36524-x",0,"Composite","MNG MnB/MeOH","Scientific report","Vacuum filtration","[{""postTreatmentChemicalAgentConcentrationUnit"":[],""_id"":""660fba2baf449de7c3c6bdef"",""postTreatment"":""Drying"",""postTreatmentChemicalAgentSmiles"":""/""}]","Commercial",,5,"5134",0,,,,,,,,,,,,,750,,,,,,,,,,,,,,,,,,,,,,,,,,,,,,,,,,,,,,,,,,,,,,,,,,,,,,,,,,,,,,,,"[]",,,,,,,,,,,,
"66121e33af449de7c3c6c157","2024-02-15T06:29:28.004Z","[]","[]","[]","[]",,,"[""Drying""]","[{""postTreatmentChemicalAgentConcentrationUnit"":[],""_id"":""660fba2baf449de7c3c6bdf0"",""postTreatment"":""Drying"",""postTreatmentChemicalAgentSmiles"":""/""}]","[]","[]","[]","[]","[]","[]",,,,,false,"Dead-end",3,25,10.17,"Methanol","Dye","Rhodamine B (chloride salt)",479.02,10,"mg/L",1,"[""AFM"",""FTIR"",""SEM"",""TEM"",""XPS""]",200,,80,true,false,"Accepted","[""TFC""]","[""Nanoporous graphene""]","[]","[""Polyamide""]","[""Drying""]","65cdaf471923a5f16917fa83","2024-02-15T06:29:27.962Z","2023-01-01T00:00:00.000Z","Microwave-assisted design of nanoporous graphene membrane for ultrafast and switchable organic solvent nanofiltration","Scientific Report","backOffice","10.1038/s41467-023-36524-x","65bade66e95682d43dfe844a","Kang","https://doi.org/10.1038/s41467-023-36524-x",0,"Composite","MNG RhB/MeOH","Scientific report","Vacuum filtration","[{""postTreatmentChemicalAgentConcentrationUnit"":[],""_id"":""660fba2baf449de7c3c6bdef"",""postTreatment"":""Drying"",""postTreatmentChemicalAgentSmiles"":""/""}]","Commercial",,4,"5135",0,,,,,,,,,,,,,750,,,,,,,,,,,,,,,,,,,,,,,,,,,,,,,,,,,,,,,,,,,,,,,,,,,,,,,,,,,,,,,,"[]",,,,,,,,,,,,
"66122016af449de7c3c6c188","2024-02-15T06:29:28.004Z","[]","[]","[]","[]",,,"[""Drying""]","[{""postTreatmentChemicalAgentConcentrationUnit"":[],""_id"":""660fba2baf449de7c3c6bdf0"",""postTreatment"":""Drying"",""postTreatmentChemicalAgentSmiles"":""/""}]","[]","[]","[]","[]","[]","[]",,,,,false,"Dead-end",3,25,10.17,"Isopropanol (IPA)","Other","Acid red 1 (sodium salt)",509.4,10,"mg/L",1,"[""AFM"",""FTIR"",""SEM"",""TEM"",""XPS""]",200,,80,true,false,"Accepted","[""TFC""]","[""Nanoporous graphene""]","[]","[""Polyamide""]","[""Drying""]","65cdaf471923a5f16917fa83","2024-02-15T06:29:27.962Z","2023-01-01T00:00:00.000Z","Microwave-assisted design of nanoporous graphene membrane for ultrafast and switchable organic solvent nanofiltration","Scientific Report","backOffice","10.1038/s41467-023-36524-x","65bade66e95682d43dfe844a","Kang","https://doi.org/10.1038/s41467-023-36524-x",0,"Composite","NG AR/IPA","Scientific report","Vacuum filtration","[{""postTreatmentChemicalAgentConcentrationUnit"":[],""_id"":""660fba2baf449de7c3c6bdef"",""postTreatment"":""Drying"",""postTreatmentChemicalAgentSmiles"":""/""}]","Commercial",,85,"5136",0,,,,,,590,,,,,,,616,,,,,,,,,,,,,,,,,,,,,,,,,,,,,,,,,,,,,,,,,,,,,,,,,,,,,,,,,,,,,,,,"[]",,,,,,,,,,,,
"66122035af449de7c3c6c18d","2024-02-15T06:29:28.004Z","[]","[]","[]","[]",,,"[""Drying""]","[{""postTreatmentChemicalAgentConcentrationUnit"":[],""_id"":""660fba2baf449de7c3c6bdf0"",""postTreatment"":""Drying"",""postTreatmentChemicalAgentSmiles"":""/""}]","[]","[]","[]","[]","[]","[]",,,,,false,"Dead-end",3,25,10.17,"Isopropanol (IPA)","Dye","Congo red (disodium salt)",696.66,10,"mg/L",1,"[""AFM"",""FTIR"",""SEM"",""TEM"",""XPS""]",200,,80,true,false,"Accepted","[""TFC""]","[""Nanoporous graphene""]","[]","[""Polyamide""]","[""Drying""]","65cdaf471923a5f16917fa83","2024-02-15T06:29:27.962Z","2023-01-01T00:00:00.000Z","Microwave-assisted design of nanoporous graphene membrane for ultrafast and switchable organic solvent nanofiltration","Scientific Report","backOffice","10.1038/s41467-023-36524-x","65bade66e95682d43dfe844a","Kang","https://doi.org/10.1038/s41467-023-36524-x",0,"Composite","NG CR/IPA","Scientific report","Vacuum filtration","[{""postTreatmentChemicalAgentConcentrationUnit"":[],""_id"":""660fba2baf449de7c3c6bdef"",""postTreatment"":""Drying"",""postTreatmentChemicalAgentSmiles"":""/""}]","Commercial",,99,"5137",0,,,,,,590,,,,,,,616,,,,,,,,,,,,,,,,,,,,,,,,,,,,,,,,,,,,,,,,,,,,,,,,,,,,,,,,,,,,,,,,"[]",,,,,,,,,,,,
"6612205daf449de7c3c6c192","2024-02-15T06:29:28.004Z","[]","[]","[]","[]",,,"[""Drying""]","[{""postTreatmentChemicalAgentConcentrationUnit"":[],""_id"":""660fba2baf449de7c3c6bdf0"",""postTreatment"":""Drying"",""postTreatmentChemicalAgentSmiles"":""/""}]","[]","[]","[]","[]","[]","[]",,,,,false,"Dead-end",3,25,10.17,"Isopropanol (IPA)","Dye","Methylene blue (chloride salt)",319.85,10,"mg/L",1,"[""AFM"",""FTIR"",""SEM"",""TEM"",""XPS""]",200,,80,true,false,"Accepted","[""TFC""]","[""Nanoporous graphene""]","[]","[""Polyamide""]","[""Drying""]","65cdaf471923a5f16917fa83","2024-02-15T06:29:27.962Z","2023-01-01T00:00:00.000Z","Microwave-assisted design of nanoporous graphene membrane for ultrafast and switchable organic solvent nanofiltration","Scientific Report","backOffice","10.1038/s41467-023-36524-x","65bade66e95682d43dfe844a","Kang","https://doi.org/10.1038/s41467-023-36524-x",0,"Composite","NG MnB/IPA","Scientific report","Vacuum filtration","[{""postTreatmentChemicalAgentConcentrationUnit"":[],""_id"":""660fba2baf449de7c3c6bdef"",""postTreatment"":""Drying"",""postTreatmentChemicalAgentSmiles"":""/""}]","Commercial",,18,"5138",0,,,,,,590,,,,,,,616,,,,,,,,,,,,,,,,,,,,,,,,,,,,,,,,,,,,,,,,,,,,,,,,,,,,,,,,,,,,,,,,"[]",,,,,,,,,,,,
"6612206faf449de7c3c6c197","2024-02-15T06:29:28.004Z","[]","[]","[]","[]",,,"[""Drying""]","[{""postTreatmentChemicalAgentConcentrationUnit"":[],""_id"":""660fba2baf449de7c3c6bdf0"",""postTreatment"":""Drying"",""postTreatmentChemicalAgentSmiles"":""/""}]","[]","[]","[]","[]","[]","[]",,,,,false,"Dead-end",3,25,10.17,"Acetone",,,479.02,,,1,"[""AFM"",""FTIR"",""SEM"",""TEM"",""XPS""]",200,,80,true,false,"Accepted","[""TFC""]","[""Nanoporous graphene""]","[]","[""Polyamide""]","[""Drying""]","65cdaf471923a5f16917fa83","2024-02-15T06:29:27.962Z","2023-01-01T00:00:00.000Z","Microwave-assisted design of nanoporous graphene membrane for ultrafast and switchable organic solvent nanofiltration","Scientific Report","backOffice","10.1038/s41467-023-36524-x","65bade66e95682d43dfe844a","Kang","https://doi.org/10.1038/s41467-023-36524-x",0,"Composite","NG - Pure acetone","Scientific report","Vacuum filtration","[{""postTreatmentChemicalAgentConcentrationUnit"":[],""_id"":""660fba2baf449de7c3c6bdef"",""postTreatment"":""Drying"",""postTreatmentChemicalAgentSmiles"":""/""}]","Commercial",,,"5139",0,,,,,,1600,,,,,,,,,,,,,,,,,,,,,,,,,,,,,,,,,,,,,,,,,,,,,,,,,,,,,,,,,,,,,,,,,,,,,,,"[]",,,,,,,,,,,,
"661221b4af449de7c3c6c1ee","2024-02-15T05:46:59.670Z","[]","[]","[]","[]",,,"[""None""]","[]","[]","[]","[]","[]","[]","[]",,,,,false,"Dead-end",5,25,4.523,"water",,,799.8,,,1,"[""AFM"",""FTIR"",""SEM"",""TEM"",""XPS""]",200,,91.6,true,false,"Accepted","[""TFC""]","[""Nanoporous graphene""]","[]","[""Polyamide""]","[""None""]","65cda5531923a5f16917fa74","2024-02-15T05:46:59.631Z","2020-01-01T00:00:00.000Z","Turbostratic nanoporous carbon sheet membrane for ultrafast and selective nanofiltration in viscous green solvents","Scientific Report","backOffice","10.1039/D0TA00804D","65bade66e95682d43dfe844a","Jang","https://doi.org/10.1039/D0TA00804D",0,"Composite","TNCS - Pure water","Scientific report","Vacuum filtration","[]","Commercial",,,"5140",0,,,,,,400,,,,,,,,,,,,,,,,,,,,,,,,,,,,,,,,,,,,,,,,,,,,,,,,,,,,,,,,,,,,,,,,,,,,,,,"[]",,,,,,,,,,,,
"6612231faf449de7c3c6c204","2024-02-15T05:46:59.670Z","[]","[]","[]","[]",,,"[""None""]","[]","[]","[]","[]","[]","[]","[]",,,,,false,"Dead-end",5,25,4.523,"Ethanol",,,799.8,,,1,"[""AFM"",""FTIR"",""SEM"",""TEM"",""XPS""]",200,,91.6,true,false,"Accepted","[""TFC""]","[""Nanoporous graphene""]","[]","[""Polyamide""]","[""None""]","65cda5531923a5f16917fa74","2024-02-15T05:46:59.631Z","2020-01-01T00:00:00.000Z","Turbostratic nanoporous carbon sheet membrane for ultrafast and selective nanofiltration in viscous green solvents","Scientific Report","backOffice","10.1039/D0TA00804D","65bade66e95682d43dfe844a","Jang","https://doi.org/10.1039/D0TA00804D",0,"Composite","TNCS - Pure Ethanol","Scientific report","Vacuum filtration","[]","Commercial",,,"5141",0,,,,,,2600,,,,,,,,,,,,,,,,,,,,,,,,,,,,,,,,,,,,,,,,,,,,,,,,,,,,,,,,,,,,,,,,,,,,,,,"[]",,,,,,,,,,,,
"66122600af449de7c3c6c244","2024-02-15T06:29:28.004Z","[]","[]","[]","[]",,,"[""Drying""]","[{""postTreatmentChemicalAgentConcentrationUnit"":[],""_id"":""660fba2baf449de7c3c6bdf0"",""postTreatment"":""Drying"",""postTreatmentChemicalAgentSmiles"":""/""}]","[]","[]","[]","[]","[]","[]",,,,,false,"Dead-end",3,25,10.17,"Butanol",,,479.02,,,1,"[""AFM"",""FTIR"",""SEM"",""TEM"",""XPS""]",200,,80,true,false,"Accepted","[""TFC""]","[""Nanoporous graphene""]","[]","[""Polyamide""]","[""Drying""]","65cdaf471923a5f16917fa83","2024-02-15T06:29:27.962Z","2023-01-01T00:00:00.000Z","Microwave-assisted design of nanoporous graphene membrane for ultrafast and switchable organic solvent nanofiltration","Scientific Report","backOffice","10.1038/s41467-023-36524-x","65bade66e95682d43dfe844a","Kang","https://doi.org/10.1038/s41467-023-36524-x",0,"Composite","NG - Pure 1-butanol","Scientific report","Vacuum filtration","[{""postTreatmentChemicalAgentConcentrationUnit"":[],""_id"":""660fba2baf449de7c3c6bdef"",""postTreatment"":""Drying"",""postTreatmentChemicalAgentSmiles"":""/""}]","Commercial",,,"5142",0,,,,,,110,,,,,,,,,,,,,,,,,,,,,,,,,,,,,,,,,,,,,,,,,,,,,,,,,,,,,,,,,,,,,,,,,,,,,,,"[]",,,,,,,,,,,,
"66124f87af449de7c3c6c35d","2024-04-07T07:47:19.247Z","[]","[]","[]","[]",,,"[""Drying""]","[{""postTreatmentChemicalAgentConcentrationUnit"":[],""_id"":""66124f87af449de7c3c6c35f"",""postTreatment"":""Drying"",""postTreatmentChemicalAgentSmiles"":""/""}]","[]","[]","[]","[]","[]","[]",,,,,false,"Crossflow",1,25,7.07,"Isopropanol (IPA)","Dye","Methyl red",296.3,10,"mg/L",1,"[""SEM"",""XPS"",""FTIR"",""TEM""]",40,,41,true,false,"Accepted","[""TFC""]","[""Other"",""Carbon nanotube""]","[]","[""Polyethersulfone""]","[""Drying""]","65cdc4601923a5f16917fab8","2024-02-15T07:09:03.125Z","2022-01-01T00:00:00.000Z","Shear-Induced Assembly of High-Aspect-Ratio Graphene Nanoribbon Nanosheets in a Confined Microchannel: Membrane Fabrication for Ultrafast Organic Solvent Nanofiltration","Scientific Report","backOffice","10.1016/j.carbon.2022.02.026","65bade66e95682d43dfe844a","Kim","https://doi.org/10.1016/j.carbon.2022.02.026",0,"Composite","GONR nanosheet 40nm/IPA cross-flow","Scientific report","Casting","[{""postTreatmentChemicalAgentConcentrationUnit"":[],""_id"":""66124f87af449de7c3c6c35e"",""postTreatment"":""Drying"",""postTreatmentChemicalAgentSmiles"":""/""}]","Commercial",,10,"5143",0,,,,,,679,,,,,,,961,150,"Graphene oxide nanoribbon",,,,,,,,,,,,,,,,,,,,,,,,,,,,,,,,,,,,,,,,,,,,,,,,,,,,,,,,,,,,,,"[]",,,,,,,,,,,,
"66125455af449de7c3c6c363","2024-04-07T08:07:49.295Z","[]","[]","[]","[]",,,"[""Drying""]","[{""postTreatmentChemicalAgentConcentrationUnit"":[],""_id"":""66125455af449de7c3c6c364"",""postTreatment"":""Drying"",""postTreatmentChemicalAgentSmiles"":""/""}]","[]","[]","[]","[]","[]","[]",,,,,false,"Crossflow",1,25,7.07,"Isopropanol (IPA)","Dye","Methylene blue (chloride salt)",319.85,10,"mg/L",1,"[""TEM"",""SEM"",""FTIR"",""XPS""]",40,,41,true,false,"Accepted","[""TFC""]","[""Carbon nanotube"",""Other""]","[]","[""Polyethersulfone""]","[""Drying""]","65cdc4601923a5f16917fab8","2024-02-15T07:09:03.125Z","2022-01-01T00:00:00.000Z","Shear-Induced Assembly of High-Aspect-Ratio Graphene Nanoribbon Nanosheets in a Confined Microchannel: Membrane Fabrication for Ultrafast Organic Solvent Nanofiltration","Scientific Report","backOffice","10.1016/j.carbon.2022.02.026","65bade66e95682d43dfe844a","Kim","https://doi.org/10.1016/j.carbon.2022.02.026",0,"Composite","GONR nanosheet 40nm/IPA cross-flow","Scientific report","Casting","[{""postTreatmentChemicalAgentConcentrationUnit"":[],""_id"":""66125455af449de7c3c6c365"",""postTreatment"":""Drying"",""postTreatmentChemicalAgentSmiles"":""/""}]","Commercial",250,6,"5144",0,,,,,,679,,,,,,,961,150,"Graphene oxide nanoribbon",,,,,,,,,,,,,,,,,,,,,,,,,,,,,,,,,,,,,,,,,,,,,,,,,,,,,,,,,,,,,,"[]",,,,,,,,,,,,
"661257beaf449de7c3c6c368","2024-04-07T08:22:22.095Z","[]","[]","[]","[]",,,"[""Drying""]","[{""postTreatmentChemicalAgentConcentrationUnit"":[""mg/L""],""_id"":""661257beaf449de7c3c6c36a"",""postTreatment"":""Drying"",""postTreatmentChemicalAgentSmiles"":""/""}]","[]","[]","[]","[]","[]","[]",,,,,false,"Crossflow",1,25,7.07,"Isopropanol (IPA)","Dye","Brilliant blue G (disodium salt)",854.02,10,"mg/L",1,"[""TEM"",""SEM"",""XPS"",""FTIR""]",40,,41,true,false,"Accepted","[""TFC""]","[""Carbon nanotube"",""Other""]","[]","[""Polyethersulfone""]","[""Drying""]","65cdc4601923a5f16917fab8","2024-02-15T07:09:03.125Z","2022-01-01T00:00:00.000Z","Shear-Induced Assembly of High-Aspect-Ratio Graphene Nanoribbon Nanosheets in a Confined Microchannel: Membrane Fabrication for Ultrafast Organic Solvent Nanofiltration","Scientific Report","backOffice","10.1016/j.carbon.2022.02.026","65bade66e95682d43dfe844a","Kim","https://doi.org/10.1016/j.carbon.2022.02.026",0,"Composite","GONR nanosheet 40nm/IPA cross-flow","Scientific report","Casting","[{""postTreatmentChemicalAgentConcentrationUnit"":[],""_id"":""661257beaf449de7c3c6c369"",""postTreatment"":""Drying"",""postTreatmentChemicalAgentSmiles"":""/""}]","Commercial",,25.8,"5145",0,,,,,,679,,,,,,,961,150,"Graphene oxide nanoribbon",,,,,,,,,,,,,,,,,,,,,,,,,,,,,,,,,,,,,,,,,,,,,,,,,,,,,,,,,,,,,,"[]",,,,,,,,,,,,
"66125acaaf449de7c3c6c36d","2024-04-07T08:35:22.710Z","[]","[]","[]","[]",,,"[""Drying""]","[{""postTreatmentChemicalAgentConcentrationUnit"":[],""_id"":""66125acaaf449de7c3c6c36f"",""postTreatment"":""Drying"",""postTreatmentChemicalAgentSmiles"":""/""}]","[]","[]","[]","[]","[]","[]",,,,,false,"Crossflow",1,25,7.07,"Isopropanol (IPA)","Dye","Evans blue (tetrasodium salt)",960.81,10,"mg/L",1,"[""AFM"",""SEM"",""FTIR"",""XPS""]",40,,41,true,false,"Accepted","[""TFC""]","[""Other"",""Carbon nanotube""]","[]","[""Polyethersulfone""]","[""Drying""]","65cdc4601923a5f16917fab8","2024-02-15T07:09:03.125Z","2022-01-01T00:00:00.000Z","Shear-Induced Assembly of High-Aspect-Ratio Graphene Nanoribbon Nanosheets in a Confined Microchannel: Membrane Fabrication for Ultrafast Organic Solvent Nanofiltration","Scientific Report","backOffice","10.1016/j.carbon.2022.02.026","65bade66e95682d43dfe844a","Kim","https://doi.org/10.1016/j.carbon.2022.02.026",0,"Composite","GONR nanosheet 40nm/IPA cross-flow","Scientific report","Casting","[{""postTreatmentChemicalAgentConcentrationUnit"":[],""_id"":""66125acaaf449de7c3c6c36e"",""postTreatment"":""Drying"",""postTreatmentChemicalAgentSmiles"":""/""}]","Commercial",,99.9,"5146",0,,,,,,679,,,,,,,961,150,"Graphene oxide nanoribbon",,,,,,,,,,,,,,,,,,,,,,,,,,,,,,,,,,,,,,,,,,,,,,,,,,,,,,,,,,,,,,"[]",,,,,,,,,,,,
"66125dbcaf449de7c3c6c372","2024-04-07T08:47:56.434Z","[]","[]","[]","[]",,,"[""Drying""]","[{""postTreatmentChemicalAgentConcentrationUnit"":[],""_id"":""66125dbcaf449de7c3c6c374"",""postTreatment"":""Drying"",""postTreatmentChemicalAgentSmiles"":""/""}]","[]","[]","[]","[]","[]","[]",,,,,false,"Dead-end",1,25,4.52,"Isopropanol (IPA)","Dye","Methyl red",296.3,10,"mg/L",1,"[""AFM"",""TEM"",""SEM"",""XPS""]",40,,41,true,false,"Accepted","[""TFC""]","[""Other"",""Carbon nanotube""]","[]","[""Polyethersulfone""]","[""Drying""]","65cdc4601923a5f16917fab8","2024-02-15T07:09:03.125Z","2022-01-01T00:00:00.000Z","Shear-Induced Assembly of High-Aspect-Ratio Graphene Nanoribbon Nanosheets in a Confined Microchannel: Membrane Fabrication for Ultrafast Organic Solvent Nanofiltration","Scientific Report","backOffice","10.1016/j.carbon.2022.02.026","65bade66e95682d43dfe844a","Kim","https://doi.org/10.1016/j.carbon.2022.02.026",0,"Composite","GONR nanosheet 40nm/IPA dead-end","Scientific report","Casting","[{""postTreatmentChemicalAgentConcentrationUnit"":[],""_id"":""66125dbcaf449de7c3c6c373"",""postTreatment"":""Drying"",""postTreatmentChemicalAgentSmiles"":""/""}]","Commercial",,41.3,"5147",0,,,,,,186,,,,,,,961,150,"Graphene oxide nanoribbon",,,,,,,,,,,,,,,,,,,,,,,,,,,,,,,,,,,,,,,,,,,,,,,,,,,,,,,,,,,,,,"[]",,,,,,,,,,,,
"66125f53af449de7c3c6c395","2024-04-07T08:54:43.252Z","[]","[]","[]","[]",,,"[""Drying""]","[{""postTreatmentChemicalAgentConcentrationUnit"":[],""_id"":""66125f53af449de7c3c6c397"",""postTreatment"":""Drying"",""postTreatmentChemicalAgentSmiles"":""/""}]","[]","[]","[]","[]","[]","[]",,,,,false,"Dead-end",1,25,4.52,"Isopropanol (IPA)","Dye","Methylene blue (chloride salt)",319.85,10,"mg/L",1,"[""AFM"",""SEM"",""TEM"",""FTIR""]",40,,41,true,false,"Accepted","[""TFC""]","[""Other"",""Carbon nanotube""]","[]","[""Polyethersulfone""]","[""Drying""]","65cdc4601923a5f16917fab8","2024-02-15T07:09:03.125Z","2022-01-01T00:00:00.000Z","Shear-Induced Assembly of High-Aspect-Ratio Graphene Nanoribbon Nanosheets in a Confined Microchannel: Membrane Fabrication for Ultrafast Organic Solvent Nanofiltration","Scientific Report","backOffice","10.1016/j.carbon.2022.02.026","65bade66e95682d43dfe844a","Kim","https://doi.org/10.1016/j.carbon.2022.02.026",0,"Composite","GONR nanosheet 40nm/IPA dead-end","Scientific report","Casting","[{""postTreatmentChemicalAgentConcentrationUnit"":[],""_id"":""66125f53af449de7c3c6c396"",""postTreatment"":""Drying"",""postTreatmentChemicalAgentSmiles"":""/""}]","Commercial",,33.3,"5148",0,,,,,,186,,,,,,,961,150,"Graphene oxide nanoribbon",,,,,,,,,,,,,,,,,,,,,,,,,,,,,,,,,,,,,,,,,,,,,,,,,,,,,,,,,,,,,,"[]",,,,,,,,,,,,
"6612603eaf449de7c3c6c3d6","2024-04-07T08:58:38.783Z","[]","[]","[]","[]",,,"[""Drying""]","[{""postTreatmentChemicalAgentConcentrationUnit"":[],""_id"":""6612603eaf449de7c3c6c3d8"",""postTreatment"":""Drying"",""postTreatmentChemicalAgentSmiles"":""/""}]","[]","[]","[]","[]","[]","[]",,,,,false,"Dead-end",1,25,4.52,"Isopropanol (IPA)","Dye","Brilliant blue G (disodium salt)",854.02,10,"mg/L",1,"[""AFM"",""SEM"",""TEM"",""XPS""]",40,,41,true,false,"Accepted","[""TFC""]","[""Other"",""Carbon nanotube""]","[]","[""Polyethersulfone""]","[""Drying""]","65cdc4601923a5f16917fab8","2024-02-15T07:09:03.125Z","2022-01-01T00:00:00.000Z","Shear-Induced Assembly of High-Aspect-Ratio Graphene Nanoribbon Nanosheets in a Confined Microchannel: Membrane Fabrication for Ultrafast Organic Solvent Nanofiltration","Scientific Report","backOffice","10.1016/j.carbon.2022.02.026","65bade66e95682d43dfe844a","Kim","https://doi.org/10.1016/j.carbon.2022.02.026",0,"Composite","GONR nanosheet 40nm/IPA dead-end","Scientific report","Casting","[{""postTreatmentChemicalAgentConcentrationUnit"":[],""_id"":""6612603eaf449de7c3c6c3d7"",""postTreatment"":""Drying"",""postTreatmentChemicalAgentSmiles"":""/""}]","Commercial",,51.7,"5149",0,,,,,,186,,,,,,,961,150,"Graphene oxide nanoribbon",,,,,,,,,,,,,,,,,,,,,,,,,,,,,,,,,,,,,,,,,,,,,,,,,,,,,,,,,,,,,,"[]",,,,,,,,,,,,
"66126157af449de7c3c6c41d","2024-04-07T09:03:19.650Z","[]","[]","[]","[]",,,"[""Drying""]","[{""postTreatmentChemicalAgentConcentrationUnit"":[],""_id"":""66126157af449de7c3c6c41f"",""postTreatment"":""Drying"",""postTreatmentChemicalAgentSmiles"":""/""}]","[]","[]","[]","[]","[]","[]",,,,,false,"Dead-end",1,25,4.52,"Isopropanol (IPA)","Dye","Evans blue (tetrasodium salt)",960.81,10,"mg/L",1,"[""AFM"",""SEM"",""TEM"",""XPS""]",40,,41,true,false,"Accepted","[""TFC""]","[""Other"",""Carbon nanotube""]","[]","[""Polyethersulfone""]","[""Drying""]","65cdc4601923a5f16917fab8","2024-02-15T07:09:03.125Z","2022-01-01T00:00:00.000Z","Shear-Induced Assembly of High-Aspect-Ratio Graphene Nanoribbon Nanosheets in a Confined Microchannel: Membrane Fabrication for Ultrafast Organic Solvent Nanofiltration","Scientific Report","backOffice","10.1016/j.carbon.2022.02.026","65bade66e95682d43dfe844a","Kim","https://doi.org/10.1016/j.carbon.2022.02.026",0,"Composite","GONR nanosheet 40nm/IPA dead-end","Scientific report","Casting","[{""postTreatmentChemicalAgentConcentrationUnit"":[],""_id"":""66126157af449de7c3c6c41e"",""postTreatment"":""Drying"",""postTreatmentChemicalAgentSmiles"":""/""}]","Commercial",,93.1,"5150",0,,,,,,186,,,,,,,961,150,"Graphene oxide nanoribbon",,,,,,,,,,,,,,,,,,,,,,,,,,,,,,,,,,,,,,,,,,,,,,,,,,,,,,,,,,,,,,"[]",,,,,,,,,,,,
"6612628eaf449de7c3c6c444","2024-04-07T09:08:30.152Z","[]","[]","[]","[]",,,"[""Drying""]","[{""postTreatmentChemicalAgentConcentrationUnit"":[],""_id"":""6612628eaf449de7c3c6c446"",""postTreatment"":""Drying"",""postTreatmentChemicalAgentSmiles"":""/""}]","[]","[]","[]","[]","[]","[]",,,,,false,"Dead-end",1,25,4.52,"Isopropanol (IPA)","Dye","Rose Bengal (disodium salt)",1017.64,10,"mg/L",1,"[""AFM"",""SEM"",""TEM"",""XPS""]",40,,41,true,false,"Accepted","[""TFC""]","[""Other"",""Carbon nanotube""]","[]","[""Polyethersulfone""]","[""Drying""]","65cdc4601923a5f16917fab8","2024-02-15T07:09:03.125Z","2022-01-01T00:00:00.000Z","Shear-Induced Assembly of High-Aspect-Ratio Graphene Nanoribbon Nanosheets in a Confined Microchannel: Membrane Fabrication for Ultrafast Organic Solvent Nanofiltration","Scientific Report","backOffice","10.1016/j.carbon.2022.02.026","65bade66e95682d43dfe844a","Kim","https://doi.org/10.1016/j.carbon.2022.02.026",0,"Composite","GONR nanosheet 40nm/IPA dead-end","Scientific report","Casting","[{""postTreatmentChemicalAgentConcentrationUnit"":[],""_id"":""6612628eaf449de7c3c6c445"",""postTreatment"":""Drying"",""postTreatmentChemicalAgentSmiles"":""/""}]","Commercial",,72.8,"5151",0,,,,,,186,,,,,,,961,150,"Graphene oxide nanoribbon",,,,,,,,,,,,,,,,,,,,,,,,,,,,,,,,,,,,,,,,,,,,,,,,,,,,,,,,,,,,,,"[]",,,,,,,,,,,,
"661266d3af449de7c3c6c496","2024-04-07T09:26:43.064Z","[]","[]","[]","[]",,,"[""Drying""]","[{""postTreatmentChemicalAgentConcentrationUnit"":[],""_id"":""661266d3af449de7c3c6c498"",""postTreatment"":""Drying"",""postTreatmentChemicalAgentSmiles"":""/""}]","[]","[]","[]","[]","[]","[]",,,,,false,"Dead-end",1,25,4.52,"Isopropanol (IPA)","Dye","Methyl red",296.3,10,"mg/L",1,"[""AFM"",""SEM"",""TEM"",""XPS""]",150,,41,true,false,"Accepted","[""TFC""]","[""Other"",""Carbon nanotube""]","[]","[""Polyethersulfone""]","[""Drying""]","65cdc4601923a5f16917fab8","2024-02-15T07:09:03.125Z","2022-01-01T00:00:00.000Z","Shear-Induced Assembly of High-Aspect-Ratio Graphene Nanoribbon Nanosheets in a Confined Microchannel: Membrane Fabrication for Ultrafast Organic Solvent Nanofiltration","Scientific Report","backOffice","10.1016/j.carbon.2022.02.026","65bade66e95682d43dfe844a","Kim","https://doi.org/10.1016/j.carbon.2022.02.026",0,"Composite","GONR nanosheet 150nm/IPA dead-end","Scientific report","Casting","[{""postTreatmentChemicalAgentConcentrationUnit"":[],""_id"":""661266d3af449de7c3c6c497"",""postTreatment"":""Drying"",""postTreatmentChemicalAgentSmiles"":""/""}]","Commercial",30.04,43.5,"5152",0,,,,,,34.86,,,,,,,961,150,"Graphene oxide nanoribbon",,,,,,,,,,,,,,,,,,,,,,,,,,,,,,,,,,,,,,,,,,,,,,,,,,,,,,,,,,,,,,"[]",,,,,,,,,,,,
"661267a6af449de7c3c6c49b","2024-04-07T09:30:14.061Z","[]","[]","[]","[]",,,"[""Drying""]","[{""postTreatmentChemicalAgentConcentrationUnit"":[],""_id"":""661267a6af449de7c3c6c49d"",""postTreatment"":""Drying"",""postTreatmentChemicalAgentSmiles"":""/""}]","[]","[]","[]","[]","[]","[]",,,,,false,"Dead-end",1,25,4.52,"Isopropanol (IPA)","Dye","Methylene blue (chloride salt)",319.85,10,"mg/L",1,"[""AFM"",""SEM"",""TEM"",""XPS""]",150,,41,true,false,"Accepted","[""TFC""]","[""Other"",""Carbon nanotube""]","[]","[""Polyethersulfone""]","[""Drying""]","65cdc4601923a5f16917fab8","2024-02-15T07:09:03.125Z","2022-01-01T00:00:00.000Z","Shear-Induced Assembly of High-Aspect-Ratio Graphene Nanoribbon Nanosheets in a Confined Microchannel: Membrane Fabrication for Ultrafast Organic Solvent Nanofiltration","Scientific Report","backOffice","10.1016/j.carbon.2022.02.026","65bade66e95682d43dfe844a","Kim","https://doi.org/10.1016/j.carbon.2022.02.026",0,"Composite","GONR nanosheet 150nm/IPA dead-end","Scientific report","Casting","[{""postTreatmentChemicalAgentConcentrationUnit"":[],""_id"":""661267a6af449de7c3c6c49c"",""postTreatment"":""Drying"",""postTreatmentChemicalAgentSmiles"":""/""}]","Commercial",19.8,78.5,"5153",0,,,,,,34.86,,,,,,,961,150,"Graphene oxide nanoribbon",,,,,,,,,,,,,,,,,,,,,,,,,,,,,,,,,,,,,,,,,,,,,,,,,,,,,,,,,,,,,,"[]",,,,,,,,,,,,
"661268bbaf449de7c3c6c4a0","2024-04-07T09:34:51.420Z","[]","[]","[]","[]",,,"[""Drying""]","[{""postTreatmentChemicalAgentConcentrationUnit"":[],""_id"":""661268bbaf449de7c3c6c4a2"",""postTreatment"":""Drying"",""postTreatmentChemicalAgentSmiles"":""/""}]","[]","[]","[]","[]","[]","[]",,,,,false,"Dead-end",1,25,4.52,"Isopropanol (IPA)","Dye","Brilliant blue G (disodium salt)",854.02,10,"mg/L",1,"[""AFM"",""SEM"",""TEM"",""XPS""]",150,,41,true,false,"Accepted","[""TFC""]","[""Other"",""Carbon nanotube""]","[]","[""Polyethersulfone""]","[""Drying""]","65cdc4601923a5f16917fab8","2024-02-15T07:09:03.125Z","2022-01-01T00:00:00.000Z","Shear-Induced Assembly of High-Aspect-Ratio Graphene Nanoribbon Nanosheets in a Confined Microchannel: Membrane Fabrication for Ultrafast Organic Solvent Nanofiltration","Scientific Report","backOffice","10.1016/j.carbon.2022.02.026","65bade66e95682d43dfe844a","Kim","https://doi.org/10.1016/j.carbon.2022.02.026",0,"Composite","GONR nanosheet 150nm/IPA dead-end","Scientific report","Casting","[{""postTreatmentChemicalAgentConcentrationUnit"":[],""_id"":""661268bbaf449de7c3c6c4a1"",""postTreatment"":""Drying"",""postTreatmentChemicalAgentSmiles"":""/""}]","Commercial",8.4,86.5,"5154",0,,,,,,34.86,,,,,,,961,150,"Graphene oxide nanoribbon",,,,,,,,,,,,,,,,,,,,,,,,,,,,,,,,,,,,,,,,,,,,,,,,,,,,,,,,,,,,,,"[]",,,,,,,,,,,,
"66126975af449de7c3c6c4a5","2024-04-07T09:37:57.071Z","[]","[]","[]","[]",,,"[""Drying""]","[{""postTreatmentChemicalAgentConcentrationUnit"":[],""_id"":""66126975af449de7c3c6c4a7"",""postTreatment"":""Drying"",""postTreatmentChemicalAgentSmiles"":""/""}]","[]","[]","[]","[]","[]","[]",,,,,false,"Dead-end",1,25,4.52,"Isopropanol (IPA)","Dye","Evans blue (tetrasodium salt)",960.81,10,"mg/L",1,"[""AFM"",""SEM"",""TEM"",""XPS""]",150,,41,true,false,"Accepted","[""TFC""]","[""Other"",""Carbon nanotube""]","[]","[""Polyethersulfone""]","[""Drying""]","65cdc4601923a5f16917fab8","2024-02-15T07:09:03.125Z","2022-01-01T00:00:00.000Z","Shear-Induced Assembly of High-Aspect-Ratio Graphene Nanoribbon Nanosheets in a Confined Microchannel: Membrane Fabrication for Ultrafast Organic Solvent Nanofiltration","Scientific Report","backOffice","10.1016/j.carbon.2022.02.026","65bade66e95682d43dfe844a","Kim","https://doi.org/10.1016/j.carbon.2022.02.026",0,"Composite","GONR nanosheet 150nm/IPA dead-end","Scientific report","Casting","[{""postTreatmentChemicalAgentConcentrationUnit"":[],""_id"":""66126975af449de7c3c6c4a6"",""postTreatment"":""Drying"",""postTreatmentChemicalAgentSmiles"":""/""}]","Commercial",7.3,99.4,"5155",0,,,,,,34.86,,,,,,,961,150,"Graphene oxide nanoribbon",,,,,,,,,,,,,,,,,,,,,,,,,,,,,,,,,,,,,,,,,,,,,,,,,,,,,,,,,,,,,,"[]",,,,,,,,,,,,
"66126aaeaf449de7c3c6c4bf","2024-04-07T09:43:10.795Z","[]","[]","[]","[]",,,"[""Drying""]","[{""postTreatmentChemicalAgentConcentrationUnit"":[],""_id"":""66126aaeaf449de7c3c6c4c1"",""postTreatment"":""Drying"",""postTreatmentChemicalAgentSmiles"":""/""}]","[]","[]","[]","[]","[]","[]",,,,,false,"Dead-end",1,25,4.52,"Isopropanol (IPA)","Dye","Rose Bengal (disodium salt)",1017.64,10,"mg/L",1,"[""AFM"",""SEM"",""TEM"",""FTIR""]",150,,41,true,false,"Accepted","[""TFC""]","[""Carbon nanotube"",""Other""]","[]","[""Polyethersulfone""]","[""Drying""]","65cdc4601923a5f16917fab8","2024-02-15T07:09:03.125Z","2022-01-01T00:00:00.000Z","Shear-Induced Assembly of High-Aspect-Ratio Graphene Nanoribbon Nanosheets in a Confined Microchannel: Membrane Fabrication for Ultrafast Organic Solvent Nanofiltration","Scientific Report","backOffice","10.1016/j.carbon.2022.02.026","65bade66e95682d43dfe844a","Kim","https://doi.org/10.1016/j.carbon.2022.02.026",0,"Composite","GONR nanosheet 150nm/IPA dead-end","Scientific report","Casting","[{""postTreatmentChemicalAgentConcentrationUnit"":[],""_id"":""66126aaeaf449de7c3c6c4c0"",""postTreatment"":""Drying"",""postTreatmentChemicalAgentSmiles"":""/""}]","Commercial",16.9,84.2,"5156",0,,,,,,34.8,,,,,,,961,150,"Graphene oxide nanoribbon",,,,,,,,,,,,,,,,,,,,,,,,,,,,,,,,,,,,,,,,,,,,,,,,,,,,,,,,,,,,,,"[]",,,,,,,,,,,,
"66126be4af449de7c3c6c4c4","2024-04-07T09:48:20.341Z","[]","[]","[]","[]",,,"[""Drying""]","[{""postTreatmentChemicalAgentConcentrationUnit"":[],""_id"":""66126be4af449de7c3c6c4c6"",""postTreatment"":""Drying"",""postTreatmentChemicalAgentSmiles"":""/""}]","[]","[]","[]","[]","[]","[]",,,,,false,"Crossflow",1,25,7.07,"Isopropanol (IPA)","Dye","Methyl red",296.3,20,"mg/L",2,"[""AFM"",""FTIR"",""SEM"",""TEM""]",40,,41,true,false,"Accepted","[""TFC""]","[""Other"",""Carbon nanotube""]","[]","[""Polyethersulfone""]","[""Drying""]","65cdc4601923a5f16917fab8","2024-02-15T07:09:03.125Z","2022-01-01T00:00:00.000Z","Shear-Induced Assembly of High-Aspect-Ratio Graphene Nanoribbon Nanosheets in a Confined Microchannel: Membrane Fabrication for Ultrafast Organic Solvent Nanofiltration","Scientific Report","backOffice","10.1016/j.carbon.2022.02.026","65bade66e95682d43dfe844a","Kim","https://doi.org/10.1016/j.carbon.2022.02.026",0,"Composite","GONR nanosheet 40nm/IPA cross-flow MR/EB separation","Scientific report","Casting","[{""postTreatmentChemicalAgentConcentrationUnit"":[],""_id"":""66126be4af449de7c3c6c4c5"",""postTreatment"":""Drying"",""postTreatmentChemicalAgentSmiles"":""/""}]","Commercial",,1,"5157",0,,,,,,679,,,,,,,961,150,"Graphene oxide nanoribbon",,,,,"Dye","Evans blue (tetrasodium salt)",960.81,20,"mg/L",,,,,,,,,,,,,,,,,,,,,99,,,,,,,,,,,,,,,,,,,,,,,,,,,,,,,,"[]",,,,,,,,,,,,
"6613028faf449de7c3c6c966","2024-04-07T20:31:11.116Z","[]","[]","[]","[]",,,"[]","[]","[]","[]","[]","[]","[]","[]",,,,,false,"Dead-end",20,20,,"Hexane","Dye","Sudan Black B",456.54,8000,"mg/L",1,"[]",,,95,true,false,"Accepted","[""Inorganic""]","[""Ceramics""]","[]","[""Not Applicable""]","[""Surface treatment""]","669145dc1cc70c8f464cd857","2024-04-07T20:31:11.043Z","2016-01-01T00:00:00.000Z","Interpreting rejection in SRNF across grafted ceramic membranes through the Spiegler-Kedem model","Scientific Report","backOffice","10.1016/j.memsci.2016.12.013","65d677342e1ebc1414e6dd5b","Winnnubst","https://doi.org/10.1016/j.memsci.2016.12.013",0,"ISA/inorganic/dense","M2-PMDS (n=39) grafted alumina membrane - hexane / SB","Scientific report",,"[{""postTreatmentChemicalAgentConcentrationUnit"":[],""_id"":""6613028faf449de7c3c6c967"",""postTreatment"":""Surface treatment"",""postTreatmentChemicalAgentSmiles"":""10.1016/j.memsci.2016.12.013"",""postTreatmentChemicalAgentConcentration"":""""}]",,2.8,88,"5158",0,,,,,,,,,,,,,,,,,,,,,,,,,,,,,,,,,,,,,,,,,,,,,,,,,,,,,,,,,,,,,,,,,,,,,,,,,,,,,"[]",,,,,,,,,,,,
"66130441af449de7c3c6c96b","2024-04-07T20:38:25.590Z","[]","[]","[]","[]",,,"[]","[]","[]","[]","[]","[]","[]","[]",,,,,false,"Dead-end",15,20,,"Ethanol","Dye","Sudan Black B",456.54,,,1,"[]",,,,true,false,"Accepted","[""Inorganic""]","[""Ceramics""]","[]","[""Not Applicable""]","[""Surface treatment""]","66130441af449de7c3c6c969","2024-04-07T20:38:25.528Z","2020-01-01T00:00:00.000Z","New Method toward a Robust Covalently Attached Cross-Linked Nanofiltration Membrane","Scientific Report","backOffice","10.1021/acsami.0c13339","65d677342e1ebc1414e6dd5b","Pizzoccaro-Zilamy","https://doi.org/10.1021/acsami.0c13339",0,"ISA/inorganic/dense","Al-SiM/TE membrane","Scientific report",,"[{""postTreatmentChemicalAgentConcentrationUnit"":[],""_id"":""669150381cc70c8f464cd9b9"",""postTreatment"":""Surface treatment"",""postTreatmentChemicalAgentSmiles"":""C1=C(C=C(C=C1CBr)CBr)CBr; CO[Si](CCCS)(OC)OC; C1=CC(=CC(=C1)S)S; C(CO)N(CCO)CCO""}]",,,50,"5159",0,,,,,,0.5,,,,,,,,,,,,,,,,,,,,,,,,,,,,,,,,,,,,,,,,,,,,,,,,,,,,,,,,,,,,,,,,,,,,,,,"[]",,,,,,,,,,,,
"6613c4bcaf449de7c3c6d16e","2024-03-31T10:01:24.471Z","[]","[]","[]","[]",,,"[]","[]","[]","[]","[]","[]","[]","[]",,,,,false,"Crossflow",20,23,54,"Ethyl acetate","Alkanes","tetradecane ",198.39,0.1,"g/L",1,"[]",,,,true,false,"Accepted","[]","[]","[]","[""Not Applicable""]","[""None""]","6609347489fd9f3d89bb194d","2024-03-31T10:01:24.387Z","2021-01-01T00:00:00.000Z","Fundamental insights into the rejection behavior of polyimide-based OSN membranes","Commercial","backOffice","10.1016/j.seppur.2021.118492","6609262d89fd9f3d89bb190f","Thiermeyer","https://doi.org/10.1016/j.seppur.2021.118492",0,"Commercial","DuraMem 300-EtAc-tetradecane",,,"[]",,,85,"5160",0,,,,,,0.046,,,,,,,,,,,,,,,,,,,,,,,,,,,,,,,,,,,,,,,,,,,,,,,,,,,,,,,,,,,,,,,,,,,,,"Duramem 300",,"[]","PuraMem 280","Evonik",,,,,,,,,,
"6613c520af449de7c3c6d178","2024-03-31T10:01:24.471Z","[]","[]","[]","[]",,,"[]","[]","[]","[]","[]","[]","[]","[]",,,,,false,"Crossflow",20,23,54,"Ethyl acetate","Alkanes","hexadecane",226.44,0.1,"g/L",1,"[]",,,,true,false,"Accepted","[]","[]","[]","[""Not Applicable""]","[""None""]","6609347489fd9f3d89bb194d","2024-03-31T10:01:24.387Z","2021-01-01T00:00:00.000Z","Fundamental insights into the rejection behavior of polyimide-based OSN membranes","Commercial","backOffice","10.1016/j.seppur.2021.118492","6609262d89fd9f3d89bb190f","Thiermeyer","https://doi.org/10.1016/j.seppur.2021.118492",0,"Commercial","DuraMem 300-EtAc-hexadecane",,,"[]",,,90,"5161",0,,,,,,0.046,,,,,,,,,,,,,,,,,,,,,,,,,,,,,,,,,,,,,,,,,,,,,,,,,,,,,,,,,,,,,,,,,,,,,"Duramem 300",,"[]","PuraMem 280","Evonik",,,,,,,,,,
"6613c54baf449de7c3c6d17b","2024-03-31T10:01:24.471Z","[]","[]","[]","[]",,,"[]","[]","[]","[]","[]","[]","[]","[]",,,,,false,"Crossflow",20,23,54,"Ethyl acetate","Alkanes","octadecane",254.5,0.1,"g/L",1,"[]",,,,true,false,"Accepted","[]","[]","[]","[""Not Applicable""]","[""None""]","6609347489fd9f3d89bb194d","2024-03-31T10:01:24.387Z","2021-01-01T00:00:00.000Z","Fundamental insights into the rejection behavior of polyimide-based OSN membranes","Commercial","backOffice","10.1016/j.seppur.2021.118492","6609262d89fd9f3d89bb190f","Thiermeyer","https://doi.org/10.1016/j.seppur.2021.118492",0,"Commercial","DuraMem 300-EtAc-octadecane",,,"[]",,,93,"5162",0,,,,,,0.046,,,,,,,,,,,,,,,,,,,,,,,,,,,,,,,,,,,,,,,,,,,,,,,,,,,,,,,,,,,,,,,,,,,,,"Duramem 300",,"[]","PuraMem 280","Evonik",,,,,,,,,,
"6613c57baf449de7c3c6d17e","2024-03-31T10:01:24.471Z","[]","[]","[]","[]",,,"[]","[]","[]","[]","[]","[]","[]","[]",,,,,false,"Crossflow",20,23,54,"Ethyl acetate","Alkanes","n-Docosane",310.61,0.1,"g/L",1,"[]",,,,true,false,"Accepted","[]","[]","[]","[""Not Applicable""]","[""None""]","6609347489fd9f3d89bb194d","2024-03-31T10:01:24.387Z","2021-01-01T00:00:00.000Z","Fundamental insights into the rejection behavior of polyimide-based OSN membranes","Commercial","backOffice","10.1016/j.seppur.2021.118492","6609262d89fd9f3d89bb190f","Thiermeyer","https://doi.org/10.1016/j.seppur.2021.118492",0,"Commercial","DuraMem 300-EtAc-docosane",,,"[]",,,96,"5163",0,,,,,,0.046,,,,,,,,,,,,,,,,,,,,,,,,,,,,,,,,,,,,,,,,,,,,,,,,,,,,,,,,,,,,,,,,,,,,,"Duramem 300",,"[]","PuraMem 280","Evonik",,,,,,,,,,
"6613c5d9af449de7c3c6d196","2024-03-31T10:01:24.471Z","[]","[]","[]","[]",,,"[]","[]","[]","[]","[]","[]","[]","[]",,,,,false,"Crossflow",20,23,54,"Ethyl acetate","Oligomer","Polystyrene",266,0.1,"g/L",1,"[]",,,,true,false,"Accepted","[]","[]","[]","[""Not Applicable""]","[""None""]","6609347489fd9f3d89bb194d","2024-03-31T10:01:24.387Z","2021-01-01T00:00:00.000Z","Fundamental insights into the rejection behavior of polyimide-based OSN membranes","Commercial","backOffice","10.1016/j.seppur.2021.118492","6609262d89fd9f3d89bb190f","Thiermeyer","https://doi.org/10.1016/j.seppur.2021.118492",0,"Commercial","DuraMem 300-EtAc-PS",,,"[]",,,68,"5164",0,,,,,,0.046,,,,,,,,,,,,,,,,,,,,,,,,,,,,,,,,,,,,,,,,,,,,,,,,,,,,,,,,,,,,,,,,,,,,,"Duramem 300",,"[]","PuraMem 280","Evonik",,,,,,,,,,
"6613c5ffaf449de7c3c6d199","2024-03-31T10:01:24.471Z","[]","[]","[]","[]",,,"[]","[]","[]","[]","[]","[]","[]","[]",,,,,false,"Crossflow",20,23,54,"Ethyl acetate","Other","MMA trimer",300,0.1,"g/L",1,"[]",,,,true,false,"Accepted","[]","[]","[]","[""Not Applicable""]","[""None""]","6609347489fd9f3d89bb194d","2024-03-31T10:01:24.387Z","2021-01-01T00:00:00.000Z","Fundamental insights into the rejection behavior of polyimide-based OSN membranes","Commercial","backOffice","10.1016/j.seppur.2021.118492","6609262d89fd9f3d89bb190f","Thiermeyer","https://doi.org/10.1016/j.seppur.2021.118492",0,"Commercial","DuraMem 300-EtAc-MMAtrimer",,,"[]",,,98,"5165",0,,,,,,0.046,,,,,,,,,,,,,,,,,,,,,,,,,,,,,,,,,,,,,,,,,,,,,,,,,,,,,,,,,,,,,,,,,,,,,"Duramem 300",,"[]","PuraMem 280","Evonik",,,,,,,,,,
"6613c622af449de7c3c6d19c","2024-03-31T10:01:24.471Z","[]","[]","[]","[]",,,"[]","[]","[]","[]","[]","[]","[]","[]",,,,,false,"Crossflow",20,23,54,"Ethyl acetate","Other","salicylamide",137,0.1,"g/L",1,"[]",,,,true,false,"Accepted","[]","[]","[]","[""Not Applicable""]","[""None""]","6609347489fd9f3d89bb194d","2024-03-31T10:01:24.387Z","2021-01-01T00:00:00.000Z","Fundamental insights into the rejection behavior of polyimide-based OSN membranes","Commercial","backOffice","10.1016/j.seppur.2021.118492","6609262d89fd9f3d89bb190f","Thiermeyer","https://doi.org/10.1016/j.seppur.2021.118492",0,"Commercial","DuraMem 300-EtAc-salicylamide",,,"[]",,,45,"5166",0,,,,,,0.046,,,,,,,,,,,,,,,,,,,,,,,,,,,,,,,,,,,,,,,,,,,,,,,,,,,,,,,,,,,,,,,,,,,,,"Duramem 300",,"[]","PuraMem 280","Evonik",,,,,,,,,,
