Repository: BAMresearch/onf-database

This repository belongs to the the publication "Revealing structure-property-performance relationships of organic solvent nanofiltration membranes using a FAIR, open-access database" published in ADD JOURNAL (DOI). 
It uses a dataset derived from The Open Membrane Database (https://openmembranedatabase.org/). The access date was April 8th 2025. The original dataset is in the repository as OMD_SRNF_2025-04-08.csv file.

The main researchers involved in the study are Sarah Glass (ORCID: 0000-0002-0625-0057), Petra Merten (no ORCID available), Torsten Brinkmann (ORCID: 0000-0002-5114-6259) and Volkan Filiz (ORCID: 0000-0003-0239-8641). 

The repository contains 5 Python files:

File: OMD_SRNF_2025-04-08.csv (part 163 of 184)
"6613c63baf449de7c3c6d19f","2024-03-31T10:01:24.471Z","[]","[]","[]","[]",,,"[]","[]","[]","[]","[]","[]","[]","[]",,,,,false,"Crossflow",20,23,54,"Ethyl acetate","Industrial Model Solute","paracetamol",151.16,0.1,"g/L",1,"[]",,,,true,false,"Accepted","[]","[]","[]","[""Not Applicable""]","[""None""]","6609347489fd9f3d89bb194d","2024-03-31T10:01:24.387Z","2021-01-01T00:00:00.000Z","Fundamental insights into the rejection behavior of polyimide-based OSN membranes","Commercial","backOffice","10.1016/j.seppur.2021.118492","6609262d89fd9f3d89bb190f","Thiermeyer","https://doi.org/10.1016/j.seppur.2021.118492",0,"Commercial","DuraMem 300-EtAc-paracetamol",,,"[]",,,54,"5167",0,,,,,,0.046,,,,,,,,,,,,,,,,,,,,,,,,,,,,,,,,,,,,,,,,,,,,,,,,,,,,,,,,,,,,,,,,,,,,,"Duramem 300",,"[]","PuraMem 280","Evonik",,,,,,,,,,
"6613c66daf449de7c3c6d1a6","2024-03-31T10:01:24.471Z","[]","[]","[]","[]",,,"[]","[]","[]","[]","[]","[]","[]","[]",,,,,false,"Crossflow",20,23,54,"Ethyl acetate","Alkanes","n-Decane",142.29,0.1,"g/L",1,"[]",,,,true,false,"Accepted","[]","[]","[]","[""Not Applicable""]","[""None""]","6609347489fd9f3d89bb194d","2024-03-31T10:01:24.387Z","2021-01-01T00:00:00.000Z","Fundamental insights into the rejection behavior of polyimide-based OSN membranes","Commercial","backOffice","10.1016/j.seppur.2021.118492","6609262d89fd9f3d89bb190f","Thiermeyer","https://doi.org/10.1016/j.seppur.2021.118492",0,"Commercial","DuraMem 300-EtAc-decane",,,"[]",,,65,"5168",0,,,,,,0.046,,,,,,,,,,,,,,,,,,,,,,,,,,,,,,,,,,,,,,,,,,,,,,,,,,,,,,,,,,,,,,,,,,,,,"Duramem 300",,"[]","PuraMem 280","Evonik",,,,,,,,,,
"6613c6b921a647ea64a5b99b","2024-03-31T10:01:24.471Z","[]","[]","[]","[]",,,"[]","[]","[]","[]","[]","[]","[]","[]",,,,,false,"Crossflow",20,23,54,"Ethyl acetate","Alkanes","tetracosane",338.7,0.1,"g/L",1,"[]",,,,true,false,"Accepted","[]","[]","[]","[""Not Applicable""]","[""None""]","6609347489fd9f3d89bb194d","2024-03-31T10:01:24.387Z","2021-01-01T00:00:00.000Z","Fundamental insights into the rejection behavior of polyimide-based OSN membranes","Commercial","backOffice","10.1016/j.seppur.2021.118492","6609262d89fd9f3d89bb190f","Thiermeyer","https://doi.org/10.1016/j.seppur.2021.118492",0,"Commercial","DuraMem 300-EtAc-tetracosane",,,"[]",,,96,"5169",0,,,,,,0.046,,,,,,,,,,,,,,,,,,,,,,,,,,,,,,,,,,,,,,,,,,,,,,,,,,,,,,,,,,,,,,,,,,,,,"Duramem 300",,"[]","PuraMem 280","Evonik",,,,,,,,,,
"6613c6d921a647ea64a5b99e","2024-03-31T10:01:24.471Z","[]","[]","[]","[]",,,"[]","[]","[]","[]","[]","[]","[]","[]",,,,,false,"Crossflow",20,23,54,"Ethyl acetate","Other","3-Isopropyl-2,5-piperazinedione",156,0.1,"g/L",1,"[]",,,,true,false,"Accepted","[]","[]","[]","[""Not Applicable""]","[""None""]","6609347489fd9f3d89bb194d","2024-03-31T10:01:24.387Z","2021-01-01T00:00:00.000Z","Fundamental insights into the rejection behavior of polyimide-based OSN membranes","Commercial","backOffice","10.1016/j.seppur.2021.118492","6609262d89fd9f3d89bb190f","Thiermeyer","https://doi.org/10.1016/j.seppur.2021.118492",0,"Commercial","DuraMem 300-EtAc-3-Isopropyl-2,5-piperazinedione",,,"[]",,,64,"5170",0,,,,,,0.046,,,,,,,,,,,,,,,,,,,,,,,,,,,,,,,,,,,,,,,,,,,,,,,,,,,,,,,,,,,,,,,,,,,,,"Duramem 300",,"[]","PuraMem 280","Evonik",,,,,,,,,,
"6613c6fa21a647ea64a5b9a1","2024-03-31T10:01:24.471Z","[]","[]","[]","[]",,,"[]","[]","[]","[]","[]","[]","[]","[]",,,,,false,"Crossflow",20,23,54,"Ethyl acetate","Other","Acetylsalicylic acid",180,0.1,"g/L",1,"[]",,,,true,false,"Accepted","[]","[]","[]","[""Not Applicable""]","[""None""]","6609347489fd9f3d89bb194d","2024-03-31T10:01:24.387Z","2021-01-01T00:00:00.000Z","Fundamental insights into the rejection behavior of polyimide-based OSN membranes","Commercial","backOffice","10.1016/j.seppur.2021.118492","6609262d89fd9f3d89bb190f","Thiermeyer","https://doi.org/10.1016/j.seppur.2021.118492",0,"Commercial","DuraMem 300-EtAc-Acetylsalicylic acid",,,"[]",,,64,"5171",0,,,,,,0.046,,,,,,,,,,,,,,,,,,,,,,,,,,,,,,,,,,,,,,,,,,,,,,,,,,,,,,,,,,,,,,,,,,,,,"Duramem 300",,"[]","PuraMem 280","Evonik",,,,,,,,,,
"6613c71721a647ea64a5b9a4","2024-03-31T10:01:24.471Z","[]","[]","[]","[]",,,"[]","[]","[]","[]","[]","[]","[]","[]",,,,,false,"Crossflow",20,23,54,"Ethyl acetate","Other","Glycine anhydride",114,0.1,"g/L",1,"[]",,,,true,false,"Accepted","[]","[]","[]","[""Not Applicable""]","[""None""]","6609347489fd9f3d89bb194d","2024-03-31T10:01:24.387Z","2021-01-01T00:00:00.000Z","Fundamental insights into the rejection behavior of polyimide-based OSN membranes","Commercial","backOffice","10.1016/j.seppur.2021.118492","6609262d89fd9f3d89bb190f","Thiermeyer","https://doi.org/10.1016/j.seppur.2021.118492",0,"Commercial","DuraMem 300-EtAc-Glycine anhydride",,,"[]",,,22,"5172",0,,,,,,0.046,,,,,,,,,,,,,,,,,,,,,,,,,,,,,,,,,,,,,,,,,,,,,,,,,,,,,,,,,,,,,,,,,,,,,"Duramem 300",,"[]","PuraMem 280","Evonik",,,,,,,,,,
"6613c8c821a647ea64a5b9ac","2024-03-31T10:01:24.471Z","[]","[]","[]","[]",,,"[]","[]","[]","[]","[]","[]","[]","[]",,,,,false,"Crossflow",20,23,54,"Ethyl acetate","Other","Alanine anhydride",142,0.1,"g/L",1,"[]",,,,true,false,"Accepted","[]","[]","[]","[""Not Applicable""]","[""None""]","6609347489fd9f3d89bb194d","2024-03-31T10:01:24.387Z","2021-01-01T00:00:00.000Z","Fundamental insights into the rejection behavior of polyimide-based OSN membranes","Commercial","backOffice","10.1016/j.seppur.2021.118492","6609262d89fd9f3d89bb190f","Thiermeyer","https://doi.org/10.1016/j.seppur.2021.118492",0,"Commercial","DuraMem 300-EtAc-Alanine anhydride",,,"[]",,,40,"5173",0,,,,,,0.046,,,,,,,,,,,,,,,,,,,,,,,,,,,,,,,,,,,,,,,,,,,,,,,,,,,,,,,,,,,,,,,,,,,,,"Duramem 300",,"[]","PuraMem 280","Evonik",,,,,,,,,,
"6613cb2a21a647ea64a5ba06","2024-03-31T10:01:24.471Z","[]","[]","[]","[]",,,"[]","[]","[]","[]","[]","[]","[]","[]",,,,,false,"Crossflow",20,23,54,"Toluene","Alkanes","dodecane",170.33,0.1,"g/L",1,"[]",,,,true,false,"Accepted","[]","[]","[]","[""Not Applicable""]","[""None""]","6609347489fd9f3d89bb194d","2024-03-31T10:01:24.387Z","2021-01-01T00:00:00.000Z","Fundamental insights into the rejection behavior of polyimide-based OSN membranes","Commercial","backOffice","10.1016/j.seppur.2021.118492","6609262d89fd9f3d89bb190f","Thiermeyer","https://doi.org/10.1016/j.seppur.2021.118492",0,"Commercial","DuraMem 300-tol-dodecane",,,"[]",,,11,"5174",0,,,,,,0.259,,,,,,,,,,,,,,,,,,,,,,,,,,,,,,,,,,,,,,,,,,,,,,,,,,,,,,,,,,,,,,,,,,,,,"Duramem 300",,"[]","PuraMem 280","Evonik",,,,,,,,,,
"6613cbed21a647ea64a5ba09","2024-03-31T10:01:24.471Z","[]","[]","[]","[]",,,"[]","[]","[]","[]","[]","[]","[]","[]",,,,,false,"Crossflow",20,23,54,"Toluene","Alkanes","tetradecane ",198.39,0.1,"g/L",1,"[]",,,,true,false,"Accepted","[]","[]","[]","[""Not Applicable""]","[""None""]","6609347489fd9f3d89bb194d","2024-03-31T10:01:24.387Z","2021-01-01T00:00:00.000Z","Fundamental insights into the rejection behavior of polyimide-based OSN membranes","Commercial","backOffice","10.1016/j.seppur.2021.118492","6609262d89fd9f3d89bb190f","Thiermeyer","https://doi.org/10.1016/j.seppur.2021.118492",0,"Commercial","DuraMem 300-tol-tetradecane",,,"[]",,,13,"5175",0,,,,,,0.259,,,,,,,,,,,,,,,,,,,,,,,,,,,,,,,,,,,,,,,,,,,,,,,,,,,,,,,,,,,,,,,,,,,,,"Duramem 300",,"[]","PuraMem 280","Evonik",,,,,,,,,,
"6613cc0921a647ea64a5ba0c","2024-03-31T10:01:24.471Z","[]","[]","[]","[]",,,"[]","[]","[]","[]","[]","[]","[]","[]",,,,,false,"Crossflow",20,23,54,"Toluene","Alkanes","hexadecane",226.44,0.1,"g/L",1,"[]",,,,true,false,"Accepted","[]","[]","[]","[""Not Applicable""]","[""None""]","6609347489fd9f3d89bb194d","2024-03-31T10:01:24.387Z","2021-01-01T00:00:00.000Z","Fundamental insights into the rejection behavior of polyimide-based OSN membranes","Commercial","backOffice","10.1016/j.seppur.2021.118492","6609262d89fd9f3d89bb190f","Thiermeyer","https://doi.org/10.1016/j.seppur.2021.118492",0,"Commercial","DuraMem 300-tol-hexadecane",,,"[]",,,16,"5176",0,,,,,,0.259,,,,,,,,,,,,,,,,,,,,,,,,,,,,,,,,,,,,,,,,,,,,,,,,,,,,,,,,,,,,,,,,,,,,,"Duramem 300",,"[]","PuraMem 280","Evonik",,,,,,,,,,
"6613cc2021a647ea64a5ba0f","2024-03-31T10:01:24.471Z","[]","[]","[]","[]",,,"[]","[]","[]","[]","[]","[]","[]","[]",,,,,false,"Crossflow",20,23,54,"Toluene","Alkanes","octadecane",254.5,0.1,"g/L",1,"[]",,,,true,false,"Accepted","[]","[]","[]","[""Not Applicable""]","[""None""]","6609347489fd9f3d89bb194d","2024-03-31T10:01:24.387Z","2021-01-01T00:00:00.000Z","Fundamental insights into the rejection behavior of polyimide-based OSN membranes","Commercial","backOffice","10.1016/j.seppur.2021.118492","6609262d89fd9f3d89bb190f","Thiermeyer","https://doi.org/10.1016/j.seppur.2021.118492",0,"Commercial","DuraMem 300-tol-octadecane",,,"[]",,,17,"5177",0,,,,,,0.259,,,,,,,,,,,,,,,,,,,,,,,,,,,,,,,,,,,,,,,,,,,,,,,,,,,,,,,,,,,,,,,,,,,,,"Duramem 300",,"[]","PuraMem 280","Evonik",,,,,,,,,,
"6613cc3821a647ea64a5ba12","2024-03-31T10:01:24.471Z","[]","[]","[]","[]",,,"[]","[]","[]","[]","[]","[]","[]","[]",,,,,false,"Crossflow",20,23,54,"Toluene","Alkanes","n-Docosane",310.61,0.1,"g/L",1,"[]",,,,true,false,"Accepted","[]","[]","[]","[""Not Applicable""]","[""None""]","6609347489fd9f3d89bb194d","2024-03-31T10:01:24.387Z","2021-01-01T00:00:00.000Z","Fundamental insights into the rejection behavior of polyimide-based OSN membranes","Commercial","backOffice","10.1016/j.seppur.2021.118492","6609262d89fd9f3d89bb190f","Thiermeyer","https://doi.org/10.1016/j.seppur.2021.118492",0,"Commercial","DuraMem 300-tol-docosane",,,"[]",,,22,"5178",0,,,,,,0.259,,,,,,,,,,,,,,,,,,,,,,,,,,,,,,,,,,,,,,,,,,,,,,,,,,,,,,,,,,,,,,,,,,,,,"Duramem 300",,"[]","PuraMem 280","Evonik",,,,,,,,,,
"6613cc5921a647ea64a5ba15","2024-03-31T10:01:24.471Z","[]","[]","[]","[]",,,"[]","[]","[]","[]","[]","[]","[]","[]",,,,,false,"Crossflow",20,23,54,"Toluene","Oligomer","Polystyrene",266,0.1,"g/L",1,"[]",,,,true,false,"Accepted","[]","[]","[]","[""Not Applicable""]","[""None""]","6609347489fd9f3d89bb194d","2024-03-31T10:01:24.387Z","2021-01-01T00:00:00.000Z","Fundamental insights into the rejection behavior of polyimide-based OSN membranes","Commercial","backOffice","10.1016/j.seppur.2021.118492","6609262d89fd9f3d89bb190f","Thiermeyer","https://doi.org/10.1016/j.seppur.2021.118492",0,"Commercial","DuraMem 300-tol-PS",,,"[]",,,19,"5179",0,,,,,,0.259,,,,,,,,,,,,,,,,,,,,,,,,,,,,,,,,,,,,,,,,,,,,,,,,,,,,,,,,,,,,,,,,,,,,,"Duramem 300",,"[]","PuraMem 280","Evonik",,,,,,,,,,
"6613cc7821a647ea64a5ba18","2024-03-31T10:01:24.471Z","[]","[]","[]","[]",,,"[]","[]","[]","[]","[]","[]","[]","[]",,,,,false,"Crossflow",20,23,54,"Toluene","Other","MMA trimer",300,0.1,"g/L",1,"[]",,,,true,false,"Accepted","[]","[]","[]","[""Not Applicable""]","[""None""]","6609347489fd9f3d89bb194d","2024-03-31T10:01:24.387Z","2021-01-01T00:00:00.000Z","Fundamental insights into the rejection behavior of polyimide-based OSN membranes","Commercial","backOffice","10.1016/j.seppur.2021.118492","6609262d89fd9f3d89bb190f","Thiermeyer","https://doi.org/10.1016/j.seppur.2021.118492",0,"Commercial","DuraMem 300-tol-MMAtrimer",,,"[]",,,39,"5180",0,,,,,,0.259,,,,,,,,,,,,,,,,,,,,,,,,,,,,,,,,,,,,,,,,,,,,,,,,,,,,,,,,,,,,,,,,,,,,,"Duramem 300",,"[]","PuraMem 280","Evonik",,,,,,,,,,
"6613cc8f21a647ea64a5ba1b","2024-03-31T10:01:24.471Z","[]","[]","[]","[]",,,"[]","[]","[]","[]","[]","[]","[]","[]",,,,,false,"Crossflow",20,23,54,"Toluene","Other","Salicylamide",137,0.1,"g/L",1,"[]",,,,true,false,"Accepted","[]","[]","[]","[""Not Applicable""]","[""None""]","6609347489fd9f3d89bb194d","2024-03-31T10:01:24.387Z","2021-01-01T00:00:00.000Z","Fundamental insights into the rejection behavior of polyimide-based OSN membranes","Commercial","backOffice","10.1016/j.seppur.2021.118492","6609262d89fd9f3d89bb190f","Thiermeyer","https://doi.org/10.1016/j.seppur.2021.118492",0,"Commercial","DuraMem 300-tol-Salicylamide",,,"[]",,,4,"5181",0,,,,,,0.259,,,,,,,,,,,,,,,,,,,,,,,,,,,,,,,,,,,,,,,,,,,,,,,,,,,,,,,,,,,,,,,,,,,,,"Duramem 300",,"[]","PuraMem 280","Evonik",,,,,,,,,,
"6613cca821a647ea64a5ba1e","2024-03-31T10:01:24.471Z","[]","[]","[]","[]",,,"[]","[]","[]","[]","[]","[]","[]","[]",,,,,false,"Crossflow",20,23,54,"Toluene","Industrial Model Solute","paracetamol",151.16,0.1,"g/L",1,"[]",,,,true,false,"Accepted","[]","[]","[]","[""Not Applicable""]","[""None""]","6609347489fd9f3d89bb194d","2024-03-31T10:01:24.387Z","2021-01-01T00:00:00.000Z","Fundamental insights into the rejection behavior of polyimide-based OSN membranes","Commercial","backOffice","10.1016/j.seppur.2021.118492","6609262d89fd9f3d89bb190f","Thiermeyer","https://doi.org/10.1016/j.seppur.2021.118492",0,"Commercial","DuraMem 300-tol-paracetamol",,,"[]",,,14,"5182",0,,,,,,0.259,,,,,,,,,,,,,,,,,,,,,,,,,,,,,,,,,,,,,,,,,,,,,,,,,,,,,,,,,,,,,,,,,,,,,"Duramem 300",,"[]","PuraMem 280","Evonik",,,,,,,,,,
"6613ccc421a647ea64a5ba21","2024-03-31T10:01:24.471Z","[]","[]","[]","[]",,,"[]","[]","[]","[]","[]","[]","[]","[]",,,,,false,"Crossflow",20,23,54,"Toluene","Other","Acetylsalicylic acid",180,0.1,"g/L",1,"[]",,,,true,false,"Accepted","[]","[]","[]","[""Not Applicable""]","[""None""]","6609347489fd9f3d89bb194d","2024-03-31T10:01:24.387Z","2021-01-01T00:00:00.000Z","Fundamental insights into the rejection behavior of polyimide-based OSN membranes","Commercial","backOffice","10.1016/j.seppur.2021.118492","6609262d89fd9f3d89bb190f","Thiermeyer","https://doi.org/10.1016/j.seppur.2021.118492",0,"Commercial","DuraMem 300-tol-Acetylsalicylic acid",,,"[]",,,6,"5183",0,,,,,,0.259,,,,,,,,,,,,,,,,,,,,,,,,,,,,,,,,,,,,,,,,,,,,,,,,,,,,,,,,,,,,,,,,,,,,,"Duramem 300",,"[]","PuraMem 280","Evonik",,,,,,,,,,
"6613cce021a647ea64a5ba24","2024-03-31T10:01:24.471Z","[]","[]","[]","[]",,,"[]","[]","[]","[]","[]","[]","[]","[]",,,,,false,"Crossflow",20,23,54,"Toluene","Alkanes","n-Decane",142.29,0.1,"g/L",1,"[]",,,,true,false,"Accepted","[]","[]","[]","[""Not Applicable""]","[""None""]","6609347489fd9f3d89bb194d","2024-03-31T10:01:24.387Z","2021-01-01T00:00:00.000Z","Fundamental insights into the rejection behavior of polyimide-based OSN membranes","Commercial","backOffice","10.1016/j.seppur.2021.118492","6609262d89fd9f3d89bb190f","Thiermeyer","https://doi.org/10.1016/j.seppur.2021.118492",0,"Commercial","DuraMem 300-tol-decane",,,"[]",,,8,"5184",0,,,,,,0.259,,,,,,,,,,,,,,,,,,,,,,,,,,,,,,,,,,,,,,,,,,,,,,,,,,,,,,,,,,,,,,,,,,,,,"Duramem 300",,"[]","PuraMem 280","Evonik",,,,,,,,,,
"6613ccf821a647ea64a5ba27","2024-03-31T10:01:24.471Z","[]","[]","[]","[]",,,"[]","[]","[]","[]","[]","[]","[]","[]",,,,,false,"Crossflow",20,23,54,"Toluene","Alkanes","tetracosane",338.7,0.1,"g/L",1,"[]",,,,true,false,"Accepted","[]","[]","[]","[""Not Applicable""]","[""None""]","6609347489fd9f3d89bb194d","2024-03-31T10:01:24.387Z","2021-01-01T00:00:00.000Z","Fundamental insights into the rejection behavior of polyimide-based OSN membranes","Commercial","backOffice","10.1016/j.seppur.2021.118492","6609262d89fd9f3d89bb190f","Thiermeyer","https://doi.org/10.1016/j.seppur.2021.118492",0,"Commercial","DuraMem 300-tol-tetracosane",,,"[]",,,24,"5185",0,,,,,,0.259,,,,,,,,,,,,,,,,,,,,,,,,,,,,,,,,,,,,,,,,,,,,,,,,,,,,,,,,,,,,,,,,,,,,,"Duramem 300",,"[]","PuraMem 280","Evonik",,,,,,,,,,
"6613cd1221a647ea64a5ba2a","2024-03-31T10:01:24.471Z","[]","[]","[]","[]",,,"[]","[]","[]","[]","[]","[]","[]","[]",,,,,false,"Crossflow",20,23,54,"Toluene","Other","3-Isopropyl-2,5-piperazinedione",156,0.1,"g/L",1,"[]",,,,true,false,"Accepted","[]","[]","[]","[""Not Applicable""]","[""None""]","6609347489fd9f3d89bb194d","2024-03-31T10:01:24.387Z","2021-01-01T00:00:00.000Z","Fundamental insights into the rejection behavior of polyimide-based OSN membranes","Commercial","backOffice","10.1016/j.seppur.2021.118492","6609262d89fd9f3d89bb190f","Thiermeyer","https://doi.org/10.1016/j.seppur.2021.118492",0,"Commercial","DuraMem 300-tol-3-Isopropyl-2,5-piperazinedione",,,"[]",,,52,"5186",0,,,,,,0.259,,,,,,,,,,,,,,,,,,,,,,,,,,,,,,,,,,,,,,,,,,,,,,,,,,,,,,,,,,,,,,,,,,,,,"Duramem 300",,"[]","PuraMem 280","Evonik",,,,,,,,,,
"6613cd3021a647ea64a5ba2d","2024-03-31T10:01:24.471Z","[]","[]","[]","[]",,,"[]","[]","[]","[]","[]","[]","[]","[]",,,,,false,"Crossflow",20,23,54,"Toluene","Other","Alanine anhydride",142,0.1,"g/L",1,"[]",,,,true,false,"Accepted","[]","[]","[]","[""Not Applicable""]","[""None""]","6609347489fd9f3d89bb194d","2024-03-31T10:01:24.387Z","2021-01-01T00:00:00.000Z","Fundamental insights into the rejection behavior of polyimide-based OSN membranes","Commercial","backOffice","10.1016/j.seppur.2021.118492","6609262d89fd9f3d89bb190f","Thiermeyer","https://doi.org/10.1016/j.seppur.2021.118492",0,"Commercial","DuraMem 300-tol-Alanine anhydride",,,"[]",,,51,"5187",0,,,,,,0.259,,,,,,,,,,,,,,,,,,,,,,,,,,,,,,,,,,,,,,,,,,,,,,,,,,,,,,,,,,,,,,,,,,,,,"Duramem 300",,"[]","PuraMem 280","Evonik",,,,,,,,,,
"6613fdadf00ca5f21b2f9f5f","2024-03-31T10:01:24.471Z","[]","[]","[]","[]",,,"[]","[]","[]","[]","[]","[]","[]","[]",,,,,false,"Crossflow",20,23,54,"Methyl ethyl ketone (MEK)","Alkanes","dodecane",170.33,0.1,"g/L",1,"[]",,,,true,false,"Accepted","[]","[]","[]","[""Not Applicable""]","[""None""]","6609347489fd9f3d89bb194d","2024-03-31T10:01:24.387Z","2021-01-01T00:00:00.000Z","Fundamental insights into the rejection behavior of polyimide-based OSN membranes","Commercial","backOffice","10.1016/j.seppur.2021.118492","6609262d89fd9f3d89bb190f","Thiermeyer","https://doi.org/10.1016/j.seppur.2021.118492",0,"Commercial","DuraMem 300-MEK-dodecane",,,"[]",,,91,"5188",0,,,,,,0.6635,,,,,,,,,,,,,,,,,,,,,,,,,,,,,,,,,,,,,,,,,,,,,,,,,,,,,,,,,,,,,,,,,,,,,"Duramem 300",,"[]","PuraMem 280","Evonik",,,,,,,,,,
"6613fdf4f00ca5f21b2f9f62","2024-03-31T10:01:24.471Z","[]","[]","[]","[]",,,"[]","[]","[]","[]","[]","[]","[]","[]",,,,,false,"Crossflow",20,23,54,"Methyl ethyl ketone (MEK)","Alkanes","tetradecane ",198.39,0.1,"g/L",1,"[]",,,,true,false,"Accepted","[]","[]","[]","[""Not Applicable""]","[""None""]","6609347489fd9f3d89bb194d","2024-03-31T10:01:24.387Z","2021-01-01T00:00:00.000Z","Fundamental insights into the rejection behavior of polyimide-based OSN membranes","Commercial","backOffice","10.1016/j.seppur.2021.118492","6609262d89fd9f3d89bb190f","Thiermeyer","https://doi.org/10.1016/j.seppur.2021.118492",0,"Commercial","DuraMem 300-MEK-tetradecane",,,"[]",,,94,"5189",0,,,,,,0.6635,,,,,,,,,,,,,,,,,,,,,,,,,,,,,,,,,,,,,,,,,,,,,,,,,,,,,,,,,,,,,,,,,,,,,"Duramem 300",,"[]","PuraMem 280","Evonik",,,,,,,,,,
"6613fe13f00ca5f21b2f9f69","2024-03-31T10:01:24.471Z","[]","[]","[]","[]",,,"[]","[]","[]","[]","[]","[]","[]","[]",,,,,false,"Crossflow",20,23,54,"Methyl ethyl ketone (MEK)","Alkanes","hexadecane",226.44,0.1,"g/L",1,"[]",,,,true,false,"Accepted","[]","[]","[]","[""Not Applicable""]","[""None""]","6609347489fd9f3d89bb194d","2024-03-31T10:01:24.387Z","2021-01-01T00:00:00.000Z","Fundamental insights into the rejection behavior of polyimide-based OSN membranes","Commercial","backOffice","10.1016/j.seppur.2021.118492","6609262d89fd9f3d89bb190f","Thiermeyer","https://doi.org/10.1016/j.seppur.2021.118492",0,"Commercial","DuraMem 300-MEK-hexadecane",,,"[]",,,96,"5190",0,,,,,,0.6635,,,,,,,,,,,,,,,,,,,,,,,,,,,,,,,,,,,,,,,,,,,,,,,,,,,,,,,,,,,,,,,,,,,,,"Duramem 300",,"[]","PuraMem 280","Evonik",,,,,,,,,,
"6613fe2af00ca5f21b2f9f6c","2024-03-31T10:01:24.471Z","[]","[]","[]","[]",,,"[]","[]","[]","[]","[]","[]","[]","[]",,,,,false,"Crossflow",20,23,54,"Methyl ethyl ketone (MEK)","Alkanes","octadecane",254.5,0.1,"g/L",1,"[]",,,,true,false,"Accepted","[]","[]","[]","[""Not Applicable""]","[""None""]","6609347489fd9f3d89bb194d","2024-03-31T10:01:24.387Z","2021-01-01T00:00:00.000Z","Fundamental insights into the rejection behavior of polyimide-based OSN membranes","Commercial","backOffice","10.1016/j.seppur.2021.118492","6609262d89fd9f3d89bb190f","Thiermeyer","https://doi.org/10.1016/j.seppur.2021.118492",0,"Commercial","DuraMem 300-MEK-octadecane",,,"[]",,,97,"5191",0,,,,,,0.6635,,,,,,,,,,,,,,,,,,,,,,,,,,,,,,,,,,,,,,,,,,,,,,,,,,,,,,,,,,,,,,,,,,,,,"Duramem 300",,"[]","PuraMem 280","Evonik",,,,,,,,,,
"6613fe41f00ca5f21b2f9f6f","2024-03-31T10:01:24.471Z","[]","[]","[]","[]",,,"[]","[]","[]","[]","[]","[]","[]","[]",,,,,false,"Crossflow",20,23,54,"Methyl ethyl ketone (MEK)","Alkanes","n-Docosane",310.61,0.1,"g/L",1,"[]",,,,true,false,"Accepted","[]","[]","[]","[""Not Applicable""]","[""None""]","6609347489fd9f3d89bb194d","2024-03-31T10:01:24.387Z","2021-01-01T00:00:00.000Z","Fundamental insights into the rejection behavior of polyimide-based OSN membranes","Commercial","backOffice","10.1016/j.seppur.2021.118492","6609262d89fd9f3d89bb190f","Thiermeyer","https://doi.org/10.1016/j.seppur.2021.118492",0,"Commercial","DuraMem 300-MEK-docosane",,,"[]",,,98,"5192",0,,,,,,0.6635,,,,,,,,,,,,,,,,,,,,,,,,,,,,,,,,,,,,,,,,,,,,,,,,,,,,,,,,,,,,,,,,,,,,,"Duramem 300",,"[]","PuraMem 280","Evonik",,,,,,,,,,
"6613fe5ef00ca5f21b2f9f72","2024-03-31T10:01:24.471Z","[]","[]","[]","[]",,,"[]","[]","[]","[]","[]","[]","[]","[]",,,,,false,"Crossflow",20,23,54,"Methyl ethyl ketone (MEK)","Oligomer","Polystyrene",266,0.1,"g/L",1,"[]",,,,true,false,"Accepted","[]","[]","[]","[""Not Applicable""]","[""None""]","6609347489fd9f3d89bb194d","2024-03-31T10:01:24.387Z","2021-01-01T00:00:00.000Z","Fundamental insights into the rejection behavior of polyimide-based OSN membranes","Commercial","backOffice","10.1016/j.seppur.2021.118492","6609262d89fd9f3d89bb190f","Thiermeyer","https://doi.org/10.1016/j.seppur.2021.118492",0,"Commercial","DuraMem 300-MEK-PS",,,"[]",,,88,"5193",0,,,,,,0.6635,,,,,,,,,,,,,,,,,,,,,,,,,,,,,,,,,,,,,,,,,,,,,,,,,,,,,,,,,,,,,,,,,,,,,"Duramem 300",,"[]","PuraMem 280","Evonik",,,,,,,,,,
"6613fe80f00ca5f21b2f9f75","2024-03-31T10:01:24.471Z","[]","[]","[]","[]",,,"[]","[]","[]","[]","[]","[]","[]","[]",,,,,false,"Crossflow",20,23,54,"Methyl ethyl ketone (MEK)","Other","MMA trimer",300,0.1,"g/L",1,"[]",,,,true,false,"Accepted","[]","[]","[]","[""Not Applicable""]","[""None""]","6609347489fd9f3d89bb194d","2024-03-31T10:01:24.387Z","2021-01-01T00:00:00.000Z","Fundamental insights into the rejection behavior of polyimide-based OSN membranes","Commercial","backOffice","10.1016/j.seppur.2021.118492","6609262d89fd9f3d89bb190f","Thiermeyer","https://doi.org/10.1016/j.seppur.2021.118492",0,"Commercial","DuraMem 300-MEK-MMAtrimer",,,"[]",,,99,"5194",0,,,,,,0.6635,,,,,,,,,,,,,,,,,,,,,,,,,,,,,,,,,,,,,,,,,,,,,,,,,,,,,,,,,,,,,,,,,,,,,"Duramem 300",,"[]","PuraMem 280","Evonik",,,,,,,,,,
"6613fe9bf00ca5f21b2f9f78","2024-03-31T10:01:24.471Z","[]","[]","[]","[]",,,"[]","[]","[]","[]","[]","[]","[]","[]",,,,,false,"Crossflow",20,23,54,"Methyl ethyl ketone (MEK)","Other","Salicylamide",137,0.1,"g/L",1,"[]",,,,true,false,"Accepted","[]","[]","[]","[""Not Applicable""]","[""None""]","6609347489fd9f3d89bb194d","2024-03-31T10:01:24.387Z","2021-01-01T00:00:00.000Z","Fundamental insights into the rejection behavior of polyimide-based OSN membranes","Commercial","backOffice","10.1016/j.seppur.2021.118492","6609262d89fd9f3d89bb190f","Thiermeyer","https://doi.org/10.1016/j.seppur.2021.118492",0,"Commercial","DuraMem 300-MEK-Salicylamide",,,"[]",,,63,"5195",0,,,,,,0.6635,,,,,,,,,,,,,,,,,,,,,,,,,,,,,,,,,,,,,,,,,,,,,,,,,,,,,,,,,,,,,,,,,,,,,"Duramem 300",,"[]","PuraMem 280","Evonik",,,,,,,,,,
"6613feb8f00ca5f21b2f9f7b","2024-03-31T10:01:24.471Z","[]","[]","[]","[]",,,"[]","[]","[]","[]","[]","[]","[]","[]",,,,,false,"Crossflow",20,23,54,"Methyl ethyl ketone (MEK)","Industrial Model Solute","paracetamol",151.16,0.1,"g/L",1,"[]",,,,true,false,"Accepted","[]","[]","[]","[""Not Applicable""]","[""None""]","6609347489fd9f3d89bb194d","2024-03-31T10:01:24.387Z","2021-01-01T00:00:00.000Z","Fundamental insights into the rejection behavior of polyimide-based OSN membranes","Commercial","backOffice","10.1016/j.seppur.2021.118492","6609262d89fd9f3d89bb190f","Thiermeyer","https://doi.org/10.1016/j.seppur.2021.118492",0,"Commercial","DuraMem 300-MEK-paracetamol",,,"[]",,,74,"5196",0,,,,,,0.6635,,,,,,,,,,,,,,,,,,,,,,,,,,,,,,,,,,,,,,,,,,,,,,,,,,,,,,,,,,,,,,,,,,,,,"Duramem 300",,"[]","PuraMem 280","Evonik",,,,,,,,,,
"6613fed1f00ca5f21b2f9f7e","2024-03-31T10:01:24.471Z","[]","[]","[]","[]",,,"[]","[]","[]","[]","[]","[]","[]","[]",,,,,false,"Crossflow",20,23,54,"Methyl ethyl ketone (MEK)","Other","Acetylsalicylic acid",180,0.1,"g/L",1,"[]",,,,true,false,"Accepted","[]","[]","[]","[""Not Applicable""]","[""None""]","6609347489fd9f3d89bb194d","2024-03-31T10:01:24.387Z","2021-01-01T00:00:00.000Z","Fundamental insights into the rejection behavior of polyimide-based OSN membranes","Commercial","backOffice","10.1016/j.seppur.2021.118492","6609262d89fd9f3d89bb190f","Thiermeyer","https://doi.org/10.1016/j.seppur.2021.118492",0,"Commercial","DuraMem 300-MEK-Acetylsalicylic acid",,,"[]",,,91,"5197",0,,,,,,0.6635,,,,,,,,,,,,,,,,,,,,,,,,,,,,,,,,,,,,,,,,,,,,,,,,,,,,,,,,,,,,,,,,,,,,,"Duramem 300",,"[]","PuraMem 280","Evonik",,,,,,,,,,
"6613fef1f00ca5f21b2f9f81","2024-03-31T10:01:24.471Z","[]","[]","[]","[]",,,"[]","[]","[]","[]","[]","[]","[]","[]",,,,,false,"Crossflow",20,23,54,"Methyl ethyl ketone (MEK)","Alkanes","tetracosane",338.7,0.1,"g/L",1,"[]",,,,true,false,"Accepted","[]","[]","[]","[""Not Applicable""]","[""None""]","6609347489fd9f3d89bb194d","2024-03-31T10:01:24.387Z","2021-01-01T00:00:00.000Z","Fundamental insights into the rejection behavior of polyimide-based OSN membranes","Commercial","backOffice","10.1016/j.seppur.2021.118492","6609262d89fd9f3d89bb190f","Thiermeyer","https://doi.org/10.1016/j.seppur.2021.118492",0,"Commercial","DuraMem 300-MEK-tetracosane",,,"[]",,,97,"5198",0,,,,,,0.6635,,,,,,,,,,,,,,,,,,,,,,,,,,,,,,,,,,,,,,,,,,,,,,,,,,,,,,,,,,,,,,,,,,,,,"Duramem 300",,"[]","PuraMem 280","Evonik",,,,,,,,,,
"6613ff0cf00ca5f21b2f9f84","2024-03-31T10:01:24.471Z","[]","[]","[]","[]",,,"[]","[]","[]","[]","[]","[]","[]","[]",,,,,false,"Crossflow",20,23,54,"Methyl ethyl ketone (MEK)","Other","3-Isopropyl-2,5-piperazinedione",156,0.1,"g/L",1,"[]",,,,true,false,"Accepted","[]","[]","[]","[""Not Applicable""]","[""None""]","6609347489fd9f3d89bb194d","2024-03-31T10:01:24.387Z","2021-01-01T00:00:00.000Z","Fundamental insights into the rejection behavior of polyimide-based OSN membranes","Commercial","backOffice","10.1016/j.seppur.2021.118492","6609262d89fd9f3d89bb190f","Thiermeyer","https://doi.org/10.1016/j.seppur.2021.118492",0,"Commercial","DuraMem 300-MEK-3-Isopropyl-2,5-piperazinedione",,,"[]",,,84,"5199",0,,,,,,0.6635,,,,,,,,,,,,,,,,,,,,,,,,,,,,,,,,,,,,,,,,,,,,,,,,,,,,,,,,,,,,,,,,,,,,,"Duramem 300",,"[]","PuraMem 280","Evonik",,,,,,,,,,
"6613ff26f00ca5f21b2f9f87","2024-03-31T10:01:24.471Z","[]","[]","[]","[]",,,"[]","[]","[]","[]","[]","[]","[]","[]",,,,,false,"Crossflow",20,23,54,"Methyl ethyl ketone (MEK)","Other","Alanine anhydride",142,0.1,"g/L",1,"[]",,,,true,false,"Accepted","[]","[]","[]","[""Not Applicable""]","[""None""]","6609347489fd9f3d89bb194d","2024-03-31T10:01:24.387Z","2021-01-01T00:00:00.000Z","Fundamental insights into the rejection behavior of polyimide-based OSN membranes","Commercial","backOffice","10.1016/j.seppur.2021.118492","6609262d89fd9f3d89bb190f","Thiermeyer","https://doi.org/10.1016/j.seppur.2021.118492",0,"Commercial","DuraMem 300-MEK-Alanine anhydride",,,"[]",,,69,"5200",0,,,,,,0.6635,,,,,,,,,,,,,,,,,,,,,,,,,,,,,,,,,,,,,,,,,,,,,,,,,,,,,,,,,,,,,,,,,,,,,"Duramem 300",,"[]","PuraMem 280","Evonik",,,,,,,,,,
"6613ff42f00ca5f21b2f9f8a","2024-03-31T10:01:24.471Z","[]","[]","[]","[]",,,"[]","[]","[]","[]","[]","[]","[]","[]",,,,,false,"Crossflow",20,23,54,"Methyl ethyl ketone (MEK)","Other","Glycine anhydride",114,0.1,"g/L",1,"[]",,,,true,false,"Accepted","[]","[]","[]","[""Not Applicable""]","[""None""]","6609347489fd9f3d89bb194d","2024-03-31T10:01:24.387Z","2021-01-01T00:00:00.000Z","Fundamental insights into the rejection behavior of polyimide-based OSN membranes","Commercial","backOffice","10.1016/j.seppur.2021.118492","6609262d89fd9f3d89bb190f","Thiermeyer","https://doi.org/10.1016/j.seppur.2021.118492",0,"Commercial","DuraMem 300-MEK-3-Isopropyl-Glycine anhydride",,,"[]",,,26,"5201",0,,,,,,0.6635,,,,,,,,,,,,,,,,,,,,,,,,,,,,,,,,,,,,,,,,,,,,,,,,,,,,,,,,,,,,,,,,,,,,,"Duramem 300",,"[]","PuraMem 280","Evonik",,,,,,,,,,
"66140025f00ca5f21b2f9f91","2024-03-31T10:01:24.471Z","[]","[]","[]","[]",,,"[]","[]","[]","[]","[]","[]","[]","[]",,,,,false,"Crossflow",20,23,54,"Methyl ethyl ketone (MEK)","Alkanes","n-Decane",142.29,0.1,"g/L",1,"[]",,,,true,false,"Accepted","[]","[]","[]","[""Not Applicable""]","[""None""]","6609347489fd9f3d89bb194d","2024-03-31T10:01:24.387Z","2021-01-01T00:00:00.000Z","Fundamental insights into the rejection behavior of polyimide-based OSN membranes","Commercial","backOffice","10.1016/j.seppur.2021.118492","6609262d89fd9f3d89bb190f","Thiermeyer","https://doi.org/10.1016/j.seppur.2021.118492",0,"Commercial","DuraMem 300-MEK-decane",,,"[]",,,80,"5202",0,,,,,,0.6635,,,,,,,,,,,,,,,,,,,,,,,,,,,,,,,,,,,,,,,,,,,,,,,,,,,,,,,,,,,,,,,,,,,,,"Duramem 300",,"[]","PuraMem 280","Evonik",,,,,,,,,,
"6614010af00ca5f21b2f9fc6","2024-03-31T10:01:24.471Z","[]","[]","[]","[]",,,"[]","[]","[]","[]","[]","[]","[]","[]",,,,,false,"Crossflow",20,23,54,"Ethanol","Alkanes","dodecane",170.33,0.1,"g/L",1,"[]",,,,true,false,"Accepted","[]","[]","[]","[""Not Applicable""]","[""None""]","6609347489fd9f3d89bb194d","2024-03-31T10:01:24.387Z","2021-01-01T00:00:00.000Z","Fundamental insights into the rejection behavior of polyimide-based OSN membranes","Commercial","backOffice","10.1016/j.seppur.2021.118492","6609262d89fd9f3d89bb190f","Thiermeyer","https://doi.org/10.1016/j.seppur.2021.118492",0,"Commercial","DuraMem 300-EtOH-dodecane",,,"[]",,,57,"5204",0,,,,,,0.8355,,,,,,,,,,,,,,,,,,,,,,,,,,,,,,,,,,,,,,,,,,,,,,,,,,,,,,,,,,,,,,,,,,,,,"Duramem 300",,"[]","PuraMem 280","Evonik",,,,,,,,,,
"66140121f00ca5f21b2f9fc9","2024-03-31T10:01:24.471Z","[]","[]","[]","[]",,,"[]","[]","[]","[]","[]","[]","[]","[]",,,,,false,"Crossflow",20,23,54,"Ethanol","Alkanes","tetradecane ",198.39,0.1,"g/L",1,"[]",,,,true,false,"Accepted","[]","[]","[]","[""Not Applicable""]","[""None""]","6609347489fd9f3d89bb194d","2024-03-31T10:01:24.387Z","2021-01-01T00:00:00.000Z","Fundamental insights into the rejection behavior of polyimide-based OSN membranes","Commercial","backOffice","10.1016/j.seppur.2021.118492","6609262d89fd9f3d89bb190f","Thiermeyer","https://doi.org/10.1016/j.seppur.2021.118492",0,"Commercial","DuraMem 300-EtOH-tetradecane",,,"[]",,,60,"5205",0,,,,,,0.8355,,,,,,,,,,,,,,,,,,,,,,,,,,,,,,,,,,,,,,,,,,,,,,,,,,,,,,,,,,,,,,,,,,,,,"Duramem 300",,"[]","PuraMem 280","Evonik",,,,,,,,,,
"6614013bf00ca5f21b2f9fcc","2024-03-31T10:01:24.471Z","[]","[]","[]","[]",,,"[]","[]","[]","[]","[]","[]","[]","[]",,,,,false,"Crossflow",20,23,54,"Ethanol","Alkanes","hexadecane",226.44,0.1,"g/L",1,"[]",,,,true,false,"Accepted","[]","[]","[]","[""Not Applicable""]","[""None""]","6609347489fd9f3d89bb194d","2024-03-31T10:01:24.387Z","2021-01-01T00:00:00.000Z","Fundamental insights into the rejection behavior of polyimide-based OSN membranes","Commercial","backOffice","10.1016/j.seppur.2021.118492","6609262d89fd9f3d89bb190f","Thiermeyer","https://doi.org/10.1016/j.seppur.2021.118492",0,"Commercial","DuraMem 300-EtOH-hexadecane",,,"[]",,,63,"5206",0,,,,,,0.8355,,,,,,,,,,,,,,,,,,,,,,,,,,,,,,,,,,,,,,,,,,,,,,,,,,,,,,,,,,,,,,,,,,,,,"Duramem 300",,"[]","PuraMem 280","Evonik",,,,,,,,,,
"66140151f00ca5f21b2f9fcf","2024-03-31T10:01:24.471Z","[]","[]","[]","[]",,,"[]","[]","[]","[]","[]","[]","[]","[]",,,,,false,"Crossflow",20,23,54,"Ethanol","Alkanes","octadecane",254.5,0.1,"g/L",1,"[]",,,,true,false,"Accepted","[]","[]","[]","[""Not Applicable""]","[""None""]","6609347489fd9f3d89bb194d","2024-03-31T10:01:24.387Z","2021-01-01T00:00:00.000Z","Fundamental insights into the rejection behavior of polyimide-based OSN membranes","Commercial","backOffice","10.1016/j.seppur.2021.118492","6609262d89fd9f3d89bb190f","Thiermeyer","https://doi.org/10.1016/j.seppur.2021.118492",0,"Commercial","DuraMem 300-EtOH-octadecane",,,"[]",,,68,"5207",0,,,,,,0.8355,,,,,,,,,,,,,,,,,,,,,,,,,,,,,,,,,,,,,,,,,,,,,,,,,,,,,,,,,,,,,,,,,,,,,"Duramem 300",,"[]","PuraMem 280","Evonik",,,,,,,,,,
"6614017cf00ca5f21b2f9fd2","2024-03-31T10:01:24.471Z","[]","[]","[]","[]",,,"[]","[]","[]","[]","[]","[]","[]","[]",,,,,false,"Crossflow",20,23,54,"Ethanol","Oligomer","Polystyrene",266,0.1,"g/L",1,"[]",,,,true,false,"Accepted","[]","[]","[]","[""Not Applicable""]","[""None""]","6609347489fd9f3d89bb194d","2024-03-31T10:01:24.387Z","2021-01-01T00:00:00.000Z","Fundamental insights into the rejection behavior of polyimide-based OSN membranes","Commercial","backOffice","10.1016/j.seppur.2021.118492","6609262d89fd9f3d89bb190f","Thiermeyer","https://doi.org/10.1016/j.seppur.2021.118492",0,"Commercial","DuraMem 300-EtOH-PS",,,"[]",,,89,"5208",0,,,,,,0.8355,,,,,,,,,,,,,,,,,,,,,,,,,,,,,,,,,,,,,,,,,,,,,,,,,,,,,,,,,,,,,,,,,,,,,"Duramem 300",,"[]","PuraMem 280","Evonik",,,,,,,,,,
"661401b5f00ca5f21b2f9fd8","2024-03-31T10:01:24.471Z","[]","[]","[]","[]",,,"[]","[]","[]","[]","[]","[]","[]","[]",,,,,false,"Crossflow",20,23,54,"Ethanol","Other","MMA trimer",300,0.1,"g/L",1,"[]",,,,true,false,"Accepted","[]","[]","[]","[""Not Applicable""]","[""None""]","6609347489fd9f3d89bb194d","2024-03-31T10:01:24.387Z","2021-01-01T00:00:00.000Z","Fundamental insights into the rejection behavior of polyimide-based OSN membranes","Commercial","backOffice","10.1016/j.seppur.2021.118492","6609262d89fd9f3d89bb190f","Thiermeyer","https://doi.org/10.1016/j.seppur.2021.118492",0,"Commercial","DuraMem 300-EtOH-MMAtrimer",,,"[]",,,84,"5209",0,,,,,,0.8355,,,,,,,,,,,,,,,,,,,,,,,,,,,,,,,,,,,,,,,,,,,,,,,,,,,,,,,,,,,,,,,,,,,,,"Duramem 300",,"[]","PuraMem 280","Evonik",,,,,,,,,,
"661401d2f00ca5f21b2f9fdb","2024-03-31T10:01:24.471Z","[]","[]","[]","[]",,,"[]","[]","[]","[]","[]","[]","[]","[]",,,,,false,"Crossflow",20,23,54,"Ethanol","Other","Salicylamide",137,0.1,"g/L",1,"[]",,,,true,false,"Accepted","[]","[]","[]","[""Not Applicable""]","[""None""]","6609347489fd9f3d89bb194d","2024-03-31T10:01:24.387Z","2021-01-01T00:00:00.000Z","Fundamental insights into the rejection behavior of polyimide-based OSN membranes","Commercial","backOffice","10.1016/j.seppur.2021.118492","6609262d89fd9f3d89bb190f","Thiermeyer","https://doi.org/10.1016/j.seppur.2021.118492",0,"Commercial","DuraMem 300-EtOH-Salicylamide",,,"[]",,,44,"5210",0,,,,,,0.8355,,,,,,,,,,,,,,,,,,,,,,,,,,,,,,,,,,,,,,,,,,,,,,,,,,,,,,,,,,,,,,,,,,,,,"Duramem 300",,"[]","PuraMem 280","Evonik",,,,,,,,,,
"66140211f00ca5f21b2f9fde","2024-03-31T10:01:24.471Z","[]","[]","[]","[]",,,"[]","[]","[]","[]","[]","[]","[]","[]",,,,,false,"Crossflow",20,23,54,"Ethanol","Industrial Model Solute","paracetamol",151.16,0.1,"g/L",1,"[]",,,,true,false,"Accepted","[]","[]","[]","[""Not Applicable""]","[""None""]","6609347489fd9f3d89bb194d","2024-03-31T10:01:24.387Z","2021-01-01T00:00:00.000Z","Fundamental insights into the rejection behavior of polyimide-based OSN membranes","Commercial","backOffice","10.1016/j.seppur.2021.118492","6609262d89fd9f3d89bb190f","Thiermeyer","https://doi.org/10.1016/j.seppur.2021.118492",0,"Commercial","DuraMem 300-EtOH-paracetamol",,,"[]",,,75,"5211",0,,,,,,0.8355,,,,,,,,,,,,,,,,,,,,,,,,,,,,,,,,,,,,,,,,,,,,,,,,,,,,,,,,,,,,,,,,,,,,,"Duramem 300",,"[]","PuraMem 280","Evonik",,,,,,,,,,
"6614022af00ca5f21b2f9fe1","2024-03-31T10:01:24.471Z","[]","[]","[]","[]",,,"[]","[]","[]","[]","[]","[]","[]","[]",,,,,false,"Crossflow",20,23,54,"Ethanol","Other","Acetylsalicylic acid",180,0.1,"g/L",1,"[]",,,,true,false,"Accepted","[]","[]","[]","[""Not Applicable""]","[""None""]","6609347489fd9f3d89bb194d","2024-03-31T10:01:24.387Z","2021-01-01T00:00:00.000Z","Fundamental insights into the rejection behavior of polyimide-based OSN membranes","Commercial","backOffice","10.1016/j.seppur.2021.118492","6609262d89fd9f3d89bb190f","Thiermeyer","https://doi.org/10.1016/j.seppur.2021.118492",0,"Commercial","DuraMem 300-EtOH-Acetylsalicylic acid",,,"[]",,,85,"5212",0,,,,,,0.8355,,,,,,,,,,,,,,,,,,,,,,,,,,,,,,,,,,,,,,,,,,,,,,,,,,,,,,,,,,,,,,,,,,,,,"Duramem 300",,"[]","PuraMem 280","Evonik",,,,,,,,,,
"66140244f00ca5f21b2f9fe4","2024-03-31T10:01:24.471Z","[]","[]","[]","[]",,,"[]","[]","[]","[]","[]","[]","[]","[]",,,,,false,"Crossflow",20,23,54,"Ethanol","Other","L-Phenylalanine",165,0.05,"g/L",1,"[]",,,,true,false,"Accepted","[]","[]","[]","[""Not Applicable""]","[""None""]","6609347489fd9f3d89bb194d","2024-03-31T10:01:24.387Z","2021-01-01T00:00:00.000Z","Fundamental insights into the rejection behavior of polyimide-based OSN membranes","Commercial","backOffice","10.1016/j.seppur.2021.118492","6609262d89fd9f3d89bb190f","Thiermeyer","https://doi.org/10.1016/j.seppur.2021.118492",0,"Commercial","DuraMem 300-EtOH-L-Phenylalanine",,,"[]",,,92,"5213",0,,,,,,0.8355,,,,,,,,,,,,,,,,,,,,,,,,,,,,,,,,,,,,,,,,,,,,,,,,,,,,,,,,,,,,,,,,,,,,,"Duramem 300",,"[]","PuraMem 280","Evonik",,,,,,,,,,
"66140282f00ca5f21b2f9fea","2024-03-31T10:01:24.471Z","[]","[]","[]","[]",,,"[]","[]","[]","[]","[]","[]","[]","[]",,,,,false,"Crossflow",20,23,54,"Ethanol","Other","L-Tryptophane",204,0.05,"g/L",1,"[]",,,,true,false,"Accepted","[]","[]","[]","[""Not Applicable""]","[""None""]","6609347489fd9f3d89bb194d","2024-03-31T10:01:24.387Z","2021-01-01T00:00:00.000Z","Fundamental insights into the rejection behavior of polyimide-based OSN membranes","Commercial","backOffice","10.1016/j.seppur.2021.118492","6609262d89fd9f3d89bb190f","Thiermeyer","https://doi.org/10.1016/j.seppur.2021.118492",0,"Commercial","DuraMem 300-EtOH-L-Tryptophane",,,"[]",,,91,"5214",0,,,,,,0.8355,,,,,,,,,,,,,,,,,,,,,,,,,,,,,,,,,,,,,,,,,,,,,,,,,,,,,,,,,,,,,,,,,,,,,"Duramem 300",,"[]","PuraMem 280","Evonik",,,,,,,,,,
"661402a3f00ca5f21b2f9fed","2024-03-31T10:01:24.471Z","[]","[]","[]","[]",,,"[]","[]","[]","[]","[]","[]","[]","[]",,,,,false,"Crossflow",20,23,54,"Ethanol","Other","3-Isopropyl-2,5-piperazinedione",156,0.1,"g/L",1,"[]",,,,true,false,"Accepted","[]","[]","[]","[""Not Applicable""]","[""None""]","6609347489fd9f3d89bb194d","2024-03-31T10:01:24.387Z","2021-01-01T00:00:00.000Z","Fundamental insights into the rejection behavior of polyimide-based OSN membranes","Commercial","backOffice","10.1016/j.seppur.2021.118492","6609262d89fd9f3d89bb190f","Thiermeyer","https://doi.org/10.1016/j.seppur.2021.118492",0,"Commercial","DuraMem 300-EtOH-3-Isopropyl-2,5-piperazinedione",,,"[]",,,85,"5215",0,,,,,,0.8355,,,,,,,,,,,,,,,,,,,,,,,,,,,,,,,,,,,,,,,,,,,,,,,,,,,,,,,,,,,,,,,,,,,,,"Duramem 300",,"[]","PuraMem 280","Evonik",,,,,,,,,,
"661402c0f00ca5f21b2f9ff0","2024-03-31T10:01:24.471Z","[]","[]","[]","[]",,,"[]","[]","[]","[]","[]","[]","[]","[]",,,,,false,"Crossflow",20,23,54,"Ethanol","Other","Alanine anhydride",142,0.1,"g/L",1,"[]",,,,true,false,"Accepted","[]","[]","[]","[""Not Applicable""]","[""None""]","6609347489fd9f3d89bb194d","2024-03-31T10:01:24.387Z","2021-01-01T00:00:00.000Z","Fundamental insights into the rejection behavior of polyimide-based OSN membranes","Commercial","backOffice","10.1016/j.seppur.2021.118492","6609262d89fd9f3d89bb190f","Thiermeyer","https://doi.org/10.1016/j.seppur.2021.118492",0,"Commercial","DuraMem 300-EtOH-Alanine anhydride",,,"[]",,,83,"5216",0,,,,,,0.8355,,,,,,,,,,,,,,,,,,,,,,,,,,,,,,,,,,,,,,,,,,,,,,,,,,,,,,,,,,,,,,,,,,,,,"Duramem 300",,"[]","PuraMem 280","Evonik",,,,,,,,,,
"661402d5f00ca5f21b2f9ff3","2024-03-31T10:01:24.471Z","[]","[]","[]","[]",,,"[]","[]","[]","[]","[]","[]","[]","[]",,,,,false,"Crossflow",20,23,54,"Ethanol","Other","Glycine anhydride",114,0.1,"g/L",1,"[]",,,,true,false,"Accepted","[]","[]","[]","[""Not Applicable""]","[""None""]","6609347489fd9f3d89bb194d","2024-03-31T10:01:24.387Z","2021-01-01T00:00:00.000Z","Fundamental insights into the rejection behavior of polyimide-based OSN membranes","Commercial","backOffice","10.1016/j.seppur.2021.118492","6609262d89fd9f3d89bb190f","Thiermeyer","https://doi.org/10.1016/j.seppur.2021.118492",0,"Commercial","DuraMem 300-EtOH-Glycine anhydride",,,"[]",,,61,"5217",0,,,,,,0.8355,,,,,,,,,,,,,,,,,,,,,,,,,,,,,,,,,,,,,,,,,,,,,,,,,,,,,,,,,,,,,,,,,,,,,"Duramem 300",,"[]","PuraMem 280","Evonik",,,,,,,,,,
