Repository: BAMresearch/onf-database

This repository belongs to the the publication "Revealing structure-property-performance relationships of organic solvent nanofiltration membranes using a FAIR, open-access database" published in ADD JOURNAL (DOI). 
It uses a dataset derived from The Open Membrane Database (https://openmembranedatabase.org/). The access date was April 8th 2025. The original dataset is in the repository as OMD_SRNF_2025-04-08.csv file.

The main researchers involved in the study are Sarah Glass (ORCID: 0000-0002-0625-0057), Petra Merten (no ORCID available), Torsten Brinkmann (ORCID: 0000-0002-5114-6259) and Volkan Filiz (ORCID: 0000-0003-0239-8641). 

The repository contains 5 Python files:

File: OMD_SRNF_2025-04-08.csv (part 165 of 184)
"6614f349f00ca5f21b2fa167","2024-03-31T10:01:24.471Z","[]","[]","[]","[]",,,"[]","[]","[]","[]","[]","[]","[]","[]",,,,,false,"Crossflow",20,23,54,"Methyl ethyl ketone (MEK)","Alkanes","n-Docosane",310.61,0.1,"g/L",1,"[]",,,,true,false,"Accepted","[]","[]","[]","[""Not Applicable""]","[""None""]","6609347489fd9f3d89bb194d","2024-03-31T10:01:24.387Z","2021-01-01T00:00:00.000Z","Fundamental insights into the rejection behavior of polyimide-based OSN membranes","Commercial","backOffice","10.1016/j.seppur.2021.118492","6609262d89fd9f3d89bb190f","Thiermeyer","https://doi.org/10.1016/j.seppur.2021.118492",0,"Commercial","PuraMem 280-MEK-docosane",,,"[]",,,79,"5268",0,,,,,,7.5965,,,,,,,,,,,,,,,,,,,,,,,,,,,,,,,,,,,,,,,,,,,,,,,,,,,,,,,,,,,,,,,,,,,,,"Other",,"[]","PuraMem 280","Evonik",,,,,,,,,,
"6614f365f00ca5f21b2fa16a","2024-03-31T10:01:24.471Z","[]","[]","[]","[]",,,"[]","[]","[]","[]","[]","[]","[]","[]",,,,,false,"Crossflow",20,23,54,"Methyl ethyl ketone (MEK)","Oligomer","Polystyrene",266,0.1,"g/L",1,"[]",,,,true,false,"Accepted","[]","[]","[]","[""Not Applicable""]","[""None""]","6609347489fd9f3d89bb194d","2024-03-31T10:01:24.387Z","2021-01-01T00:00:00.000Z","Fundamental insights into the rejection behavior of polyimide-based OSN membranes","Commercial","backOffice","10.1016/j.seppur.2021.118492","6609262d89fd9f3d89bb190f","Thiermeyer","https://doi.org/10.1016/j.seppur.2021.118492",0,"Commercial","PuraMem 280-MEK-PS",,,"[]",,,85,"5269",0,,,,,,7.5965,,,,,,,,,,,,,,,,,,,,,,,,,,,,,,,,,,,,,,,,,,,,,,,,,,,,,,,,,,,,,,,,,,,,,"Other",,"[]","PuraMem 280","Evonik",,,,,,,,,,
"6614f37ef00ca5f21b2fa16d","2024-03-31T10:01:24.471Z","[]","[]","[]","[]",,,"[]","[]","[]","[]","[]","[]","[]","[]",,,,,false,"Crossflow",20,23,54,"Methyl ethyl ketone (MEK)","Other","MMA trimer",300,0.1,"g/L",1,"[]",,,,true,false,"Accepted","[]","[]","[]","[""Not Applicable""]","[""None""]","6609347489fd9f3d89bb194d","2024-03-31T10:01:24.387Z","2021-01-01T00:00:00.000Z","Fundamental insights into the rejection behavior of polyimide-based OSN membranes","Commercial","backOffice","10.1016/j.seppur.2021.118492","6609262d89fd9f3d89bb190f","Thiermeyer","https://doi.org/10.1016/j.seppur.2021.118492",0,"Commercial","PuraMem 280-MEK-MMA trimer",,,"[]",,,90,"5270",0,,,,,,7.5965,,,,,,,,,,,,,,,,,,,,,,,,,,,,,,,,,,,,,,,,,,,,,,,,,,,,,,,,,,,,,,,,,,,,,"Other",,"[]","PuraMem 280","Evonik",,,,,,,,,,
"6614f394f00ca5f21b2fa170","2024-03-31T10:01:24.471Z","[]","[]","[]","[]",,,"[]","[]","[]","[]","[]","[]","[]","[]",,,,,false,"Crossflow",20,23,54,"Methyl ethyl ketone (MEK)","Other","Salicylamide",137,0.1,"g/L",1,"[]",,,,true,false,"Accepted","[]","[]","[]","[""Not Applicable""]","[""None""]","6609347489fd9f3d89bb194d","2024-03-31T10:01:24.387Z","2021-01-01T00:00:00.000Z","Fundamental insights into the rejection behavior of polyimide-based OSN membranes","Commercial","backOffice","10.1016/j.seppur.2021.118492","6609262d89fd9f3d89bb190f","Thiermeyer","https://doi.org/10.1016/j.seppur.2021.118492",0,"Commercial","PuraMem 280-MEK-Salicylamide",,,"[]",,,24,"5271",0,,,,,,7.5965,,,,,,,,,,,,,,,,,,,,,,,,,,,,,,,,,,,,,,,,,,,,,,,,,,,,,,,,,,,,,,,,,,,,,"Other",,"[]","PuraMem 280","Evonik",,,,,,,,,,
"6614f3adf00ca5f21b2fa173","2024-03-31T10:01:24.471Z","[]","[]","[]","[]",,,"[]","[]","[]","[]","[]","[]","[]","[]",,,,,false,"Crossflow",20,23,54,"Methyl ethyl ketone (MEK)","Industrial Model Solute","paracetamol",151.16,0.1,"g/L",1,"[]",,,,true,false,"Accepted","[]","[]","[]","[""Not Applicable""]","[""None""]","6609347489fd9f3d89bb194d","2024-03-31T10:01:24.387Z","2021-01-01T00:00:00.000Z","Fundamental insights into the rejection behavior of polyimide-based OSN membranes","Commercial","backOffice","10.1016/j.seppur.2021.118492","6609262d89fd9f3d89bb190f","Thiermeyer","https://doi.org/10.1016/j.seppur.2021.118492",0,"Commercial","PuraMem 280-MEK-paracetamol",,,"[]",,,40,"5272",0,,,,,,7.5965,,,,,,,,,,,,,,,,,,,,,,,,,,,,,,,,,,,,,,,,,,,,,,,,,,,,,,,,,,,,,,,,,,,,,"Other",,"[]","PuraMem 280","Evonik",,,,,,,,,,
"6614f3c8f00ca5f21b2fa176","2024-03-31T10:01:24.471Z","[]","[]","[]","[]",,,"[]","[]","[]","[]","[]","[]","[]","[]",,,,,false,"Crossflow",20,23,54,"Methyl ethyl ketone (MEK)","Other","Acetylsalicylic acid",180,0.1,"g/L",1,"[]",,,,true,false,"Accepted","[]","[]","[]","[""Not Applicable""]","[""None""]","6609347489fd9f3d89bb194d","2024-03-31T10:01:24.387Z","2021-01-01T00:00:00.000Z","Fundamental insights into the rejection behavior of polyimide-based OSN membranes","Commercial","backOffice","10.1016/j.seppur.2021.118492","6609262d89fd9f3d89bb190f","Thiermeyer","https://doi.org/10.1016/j.seppur.2021.118492",0,"Commercial","PuraMem 280-MEK-Acetylsalicylic acid",,,"[]",,,50,"5273",0,,,,,,7.5965,,,,,,,,,,,,,,,,,,,,,,,,,,,,,,,,,,,,,,,,,,,,,,,,,,,,,,,,,,,,,,,,,,,,,"Other",,"[]","PuraMem 280","Evonik",,,,,,,,,,
"6614f3dff00ca5f21b2fa179","2024-03-31T10:01:24.471Z","[]","[]","[]","[]",,,"[]","[]","[]","[]","[]","[]","[]","[]",,,,,false,"Crossflow",20,23,54,"Methyl ethyl ketone (MEK)","Alkanes","n-Decane",142.29,0.01,"g/L",1,"[]",,,,true,false,"Accepted","[]","[]","[]","[""Not Applicable""]","[""None""]","6609347489fd9f3d89bb194d","2024-03-31T10:01:24.387Z","2021-01-01T00:00:00.000Z","Fundamental insights into the rejection behavior of polyimide-based OSN membranes","Commercial","backOffice","10.1016/j.seppur.2021.118492","6609262d89fd9f3d89bb190f","Thiermeyer","https://doi.org/10.1016/j.seppur.2021.118492",0,"Commercial","PuraMem 280-MEK-decane",,,"[]",,,26,"5274",0,,,,,,7.5965,,,,,,,,,,,,,,,,,,,,,,,,,,,,,,,,,,,,,,,,,,,,,,,,,,,,,,,,,,,,,,,,,,,,,"Other",,"[]","PuraMem 280","Evonik",,,,,,,,,,
"6614f3fcf00ca5f21b2fa17c","2024-03-31T10:01:24.471Z","[]","[]","[]","[]",,,"[]","[]","[]","[]","[]","[]","[]","[]",,,,,false,"Crossflow",20,23,54,"Methyl ethyl ketone (MEK)","Alkanes","tetracosane",338.7,0.01,"g/L",1,"[]",,,,true,false,"Accepted","[]","[]","[]","[""Not Applicable""]","[""None""]","6609347489fd9f3d89bb194d","2024-03-31T10:01:24.387Z","2021-01-01T00:00:00.000Z","Fundamental insights into the rejection behavior of polyimide-based OSN membranes","Commercial","backOffice","10.1016/j.seppur.2021.118492","6609262d89fd9f3d89bb190f","Thiermeyer","https://doi.org/10.1016/j.seppur.2021.118492",0,"Commercial","PuraMem 280-MEK-tetracosane",,,"[]",,,82,"5275",0,,,,,,7.5965,,,,,,,,,,,,,,,,,,,,,,,,,,,,,,,,,,,,,,,,,,,,,,,,,,,,,,,,,,,,,,,,,,,,,"Other",,"[]","PuraMem 280","Evonik",,,,,,,,,,
"6614f423f00ca5f21b2fa182","2024-03-31T10:01:24.471Z","[]","[]","[]","[]",,,"[]","[]","[]","[]","[]","[]","[]","[]",,,,,false,"Crossflow",20,23,54,"Methyl ethyl ketone (MEK)","Other","3-Isopropyl-2,5-piperazinedione",156,0.1,"g/L",1,"[]",,,,true,false,"Accepted","[]","[]","[]","[""Not Applicable""]","[""None""]","6609347489fd9f3d89bb194d","2024-03-31T10:01:24.387Z","2021-01-01T00:00:00.000Z","Fundamental insights into the rejection behavior of polyimide-based OSN membranes","Commercial","backOffice","10.1016/j.seppur.2021.118492","6609262d89fd9f3d89bb190f","Thiermeyer","https://doi.org/10.1016/j.seppur.2021.118492",0,"Commercial","PuraMem 280-MEK-3-Isopropyl-2,5-piperazinedione",,,"[]",,,35,"5276",0,,,,,,7.5965,,,,,,,,,,,,,,,,,,,,,,,,,,,,,,,,,,,,,,,,,,,,,,,,,,,,,,,,,,,,,,,,,,,,,"Other",,"[]","PuraMem 280","Evonik",,,,,,,,,,
"6614f438f00ca5f21b2fa185","2024-03-31T10:01:24.471Z","[]","[]","[]","[]",,,"[]","[]","[]","[]","[]","[]","[]","[]",,,,,false,"Crossflow",20,23,54,"Methyl ethyl ketone (MEK)","Other","Alanine anhydride",142,0.1,"g/L",1,"[]",,,,true,false,"Accepted","[]","[]","[]","[""Not Applicable""]","[""None""]","6609347489fd9f3d89bb194d","2024-03-31T10:01:24.387Z","2021-01-01T00:00:00.000Z","Fundamental insights into the rejection behavior of polyimide-based OSN membranes","Commercial","backOffice","10.1016/j.seppur.2021.118492","6609262d89fd9f3d89bb190f","Thiermeyer","https://doi.org/10.1016/j.seppur.2021.118492",0,"Commercial","PuraMem 280-MEK-Alanine anhydride",,,"[]",,,24,"5277",0,,,,,,7.5965,,,,,,,,,,,,,,,,,,,,,,,,,,,,,,,,,,,,,,,,,,,,,,,,,,,,,,,,,,,,,,,,,,,,,"Other",,"[]","PuraMem 280","Evonik",,,,,,,,,,
"6614f456f00ca5f21b2fa188","2024-03-31T10:01:24.471Z","[]","[]","[]","[]",,,"[]","[]","[]","[]","[]","[]","[]","[]",,,,,false,"Crossflow",20,23,54,"Methyl ethyl ketone (MEK)","Other","Glycine anhydride",114,0.1,"g/L",1,"[]",,,,true,false,"Accepted","[]","[]","[]","[""Not Applicable""]","[""None""]","6609347489fd9f3d89bb194d","2024-03-31T10:01:24.387Z","2021-01-01T00:00:00.000Z","Fundamental insights into the rejection behavior of polyimide-based OSN membranes","Commercial","backOffice","10.1016/j.seppur.2021.118492","6609262d89fd9f3d89bb190f","Thiermeyer","https://doi.org/10.1016/j.seppur.2021.118492",0,"Commercial","PuraMem 280-MEK-Glycine anhydride",,,"[]",,,11,"5278",0,,,,,,7.5965,,,,,,,,,,,,,,,,,,,,,,,,,,,,,,,,,,,,,,,,,,,,,,,,,,,,,,,,,,,,,,,,,,,,,"Other",,"[]","PuraMem 280","Evonik",,,,,,,,,,
"66151138f00ca5f21b2fa559","2024-03-31T10:01:24.471Z","[]","[]","[]","[]",,,"[]","[]","[]","[]","[]","[]","[]","[]",,,,,false,"Crossflow",20,23,54,"Ethyl acetate","Alkanes","dodecane",170.33,0.1,"g/L",1,"[]",,,,true,false,"Accepted","[]","[]","[]","[""Not Applicable""]","[""None""]","6609347489fd9f3d89bb194d","2024-03-31T10:01:24.387Z","2021-01-01T00:00:00.000Z","Fundamental insights into the rejection behavior of polyimide-based OSN membranes","Commercial","backOffice","10.1016/j.seppur.2021.118492","6609262d89fd9f3d89bb190f","Thiermeyer","https://doi.org/10.1016/j.seppur.2021.118492",0,"Commercial","PuraMem 280-EtAc-dodecane",,,"[]",,,29,"5279",0,,,,,,6.5715,,,,,,,,,,,,,,,,,,,,,,,,,,,,,,,,,,,,,,,,,,,,,,,,,,,,,,,,,,,,,,,,,,,,,"Other",,"[]","PuraMem 280","Evonik",,,,,,,,,,
"6615114ff00ca5f21b2fa55c","2024-03-31T10:01:24.471Z","[]","[]","[]","[]",,,"[]","[]","[]","[]","[]","[]","[]","[]",,,,,false,"Crossflow",20,23,54,"Ethyl acetate","Alkanes","tetradecane ",198.39,0.1,"g/L",1,"[]",,,,true,false,"Accepted","[]","[]","[]","[""Not Applicable""]","[""None""]","6609347489fd9f3d89bb194d","2024-03-31T10:01:24.387Z","2021-01-01T00:00:00.000Z","Fundamental insights into the rejection behavior of polyimide-based OSN membranes","Commercial","backOffice","10.1016/j.seppur.2021.118492","6609262d89fd9f3d89bb190f","Thiermeyer","https://doi.org/10.1016/j.seppur.2021.118492",0,"Commercial","PuraMem 280-EtAc-tetradecane",,,"[]",,,41,"5280",0,,,,,,6.5715,,,,,,,,,,,,,,,,,,,,,,,,,,,,,,,,,,,,,,,,,,,,,,,,,,,,,,,,,,,,,,,,,,,,,"Other",,"[]","PuraMem 280","Evonik",,,,,,,,,,
"66151161f00ca5f21b2fa55f","2024-03-31T10:01:24.471Z","[]","[]","[]","[]",,,"[]","[]","[]","[]","[]","[]","[]","[]",,,,,false,"Crossflow",20,23,54,"Ethyl acetate","Alkanes","hexadecane",226.44,0.1,"g/L",1,"[]",,,,true,false,"Accepted","[]","[]","[]","[""Not Applicable""]","[""None""]","6609347489fd9f3d89bb194d","2024-03-31T10:01:24.387Z","2021-01-01T00:00:00.000Z","Fundamental insights into the rejection behavior of polyimide-based OSN membranes","Commercial","backOffice","10.1016/j.seppur.2021.118492","6609262d89fd9f3d89bb190f","Thiermeyer","https://doi.org/10.1016/j.seppur.2021.118492",0,"Commercial","PuraMem 280-EtAc-hexadecane",,,"[]",,,54,"5281",0,,,,,,6.5715,,,,,,,,,,,,,,,,,,,,,,,,,,,,,,,,,,,,,,,,,,,,,,,,,,,,,,,,,,,,,,,,,,,,,"Other",,"[]","PuraMem 280","Evonik",,,,,,,,,,
"66151178f00ca5f21b2fa562","2024-03-31T10:01:24.471Z","[]","[]","[]","[]",,,"[]","[]","[]","[]","[]","[]","[]","[]",,,,,false,"Crossflow",20,23,54,"Ethyl acetate","Alkanes","octadecane",254.5,0.1,"g/L",1,"[]",,,,true,false,"Accepted","[]","[]","[]","[""Not Applicable""]","[""None""]","6609347489fd9f3d89bb194d","2024-03-31T10:01:24.387Z","2021-01-01T00:00:00.000Z","Fundamental insights into the rejection behavior of polyimide-based OSN membranes","Commercial","backOffice","10.1016/j.seppur.2021.118492","6609262d89fd9f3d89bb190f","Thiermeyer","https://doi.org/10.1016/j.seppur.2021.118492",0,"Commercial","PuraMem 280-EtAc-octadecane",,,"[]",,,62,"5282",0,,,,,,6.5715,,,,,,,,,,,,,,,,,,,,,,,,,,,,,,,,,,,,,,,,,,,,,,,,,,,,,,,,,,,,,,,,,,,,,"Other",,"[]","PuraMem 280","Evonik",,,,,,,,,,
"66151191f00ca5f21b2fa565","2024-03-31T10:01:24.471Z","[]","[]","[]","[]",,,"[]","[]","[]","[]","[]","[]","[]","[]",,,,,false,"Crossflow",20,23,54,"Ethyl acetate","Alkanes","n-Docosane",310.61,0.1,"g/L",1,"[]",,,,true,false,"Accepted","[]","[]","[]","[""Not Applicable""]","[""None""]","6609347489fd9f3d89bb194d","2024-03-31T10:01:24.387Z","2021-01-01T00:00:00.000Z","Fundamental insights into the rejection behavior of polyimide-based OSN membranes","Commercial","backOffice","10.1016/j.seppur.2021.118492","6609262d89fd9f3d89bb190f","Thiermeyer","https://doi.org/10.1016/j.seppur.2021.118492",0,"Commercial","PuraMem 280-EtAc-docosane",,,"[]",,,78,"5283",0,,,,,,6.5715,,,,,,,,,,,,,,,,,,,,,,,,,,,,,,,,,,,,,,,,,,,,,,,,,,,,,,,,,,,,,,,,,,,,,"Other",,"[]","PuraMem 280","Evonik",,,,,,,,,,
"661511adf00ca5f21b2fa568","2024-03-31T10:01:24.471Z","[]","[]","[]","[]",,,"[]","[]","[]","[]","[]","[]","[]","[]",,,,,false,"Crossflow",20,23,54,"Ethyl acetate","Oligomer","Polystyrene",266,0.1,"g/L",1,"[]",,,,true,false,"Accepted","[]","[]","[]","[""Not Applicable""]","[""None""]","6609347489fd9f3d89bb194d","2024-03-31T10:01:24.387Z","2021-01-01T00:00:00.000Z","Fundamental insights into the rejection behavior of polyimide-based OSN membranes","Commercial","backOffice","10.1016/j.seppur.2021.118492","6609262d89fd9f3d89bb190f","Thiermeyer","https://doi.org/10.1016/j.seppur.2021.118492",0,"Commercial","PuraMem 280-EtAc-PS",,,"[]",,,87,"5284",0,,,,,,6.5715,,,,,,,,,,,,,,,,,,,,,,,,,,,,,,,,,,,,,,,,,,,,,,,,,,,,,,,,,,,,,,,,,,,,,"Other",,"[]","PuraMem 280","Evonik",,,,,,,,,,
"661511c8f00ca5f21b2fa56b","2024-03-31T10:01:24.471Z","[]","[]","[]","[]",,,"[]","[]","[]","[]","[]","[]","[]","[]",,,,,false,"Crossflow",20,23,54,"Ethyl acetate","Other","MMA trimer",300,0.1,"g/L",1,"[]",,,,true,false,"Accepted","[]","[]","[]","[""Not Applicable""]","[""None""]","6609347489fd9f3d89bb194d","2024-03-31T10:01:24.387Z","2021-01-01T00:00:00.000Z","Fundamental insights into the rejection behavior of polyimide-based OSN membranes","Commercial","backOffice","10.1016/j.seppur.2021.118492","6609262d89fd9f3d89bb190f","Thiermeyer","https://doi.org/10.1016/j.seppur.2021.118492",0,"Commercial","PuraMem 280-EtAc-MMA trimer",,,"[]",,,91,"5285",0,,,,,,6.5715,,,,,,,,,,,,,,,,,,,,,,,,,,,,,,,,,,,,,,,,,,,,,,,,,,,,,,,,,,,,,,,,,,,,,"Other",,"[]","PuraMem 280","Evonik",,,,,,,,,,
"661511e2f00ca5f21b2fa56e","2024-03-31T10:01:24.471Z","[]","[]","[]","[]",,,"[]","[]","[]","[]","[]","[]","[]","[]",,,,,false,"Crossflow",20,23,54,"Ethyl acetate","Other","Salicylamide",137,0.1,"g/L",1,"[]",,,,true,false,"Accepted","[]","[]","[]","[""Not Applicable""]","[""None""]","6609347489fd9f3d89bb194d","2024-03-31T10:01:24.387Z","2021-01-01T00:00:00.000Z","Fundamental insights into the rejection behavior of polyimide-based OSN membranes","Commercial","backOffice","10.1016/j.seppur.2021.118492","6609262d89fd9f3d89bb190f","Thiermeyer","https://doi.org/10.1016/j.seppur.2021.118492",0,"Commercial","PuraMem 280-EtAc-Salicylamide",,,"[]",,,13,"5286",0,,,,,,6.5715,,,,,,,,,,,,,,,,,,,,,,,,,,,,,,,,,,,,,,,,,,,,,,,,,,,,,,,,,,,,,,,,,,,,,"Other",,"[]","PuraMem 280","Evonik",,,,,,,,,,
"661511fcf00ca5f21b2fa571","2024-03-31T10:01:24.471Z","[]","[]","[]","[]",,,"[]","[]","[]","[]","[]","[]","[]","[]",,,,,false,"Crossflow",20,23,54,"Ethyl acetate","Industrial Model Solute","paracetamol",151.16,0.1,"g/L",1,"[]",,,,true,false,"Accepted","[]","[]","[]","[""Not Applicable""]","[""None""]","6609347489fd9f3d89bb194d","2024-03-31T10:01:24.387Z","2021-01-01T00:00:00.000Z","Fundamental insights into the rejection behavior of polyimide-based OSN membranes","Commercial","backOffice","10.1016/j.seppur.2021.118492","6609262d89fd9f3d89bb190f","Thiermeyer","https://doi.org/10.1016/j.seppur.2021.118492",0,"Commercial","PuraMem 280-EtAc-paracetamol",,,"[]",,,28,"5287",0,,,,,,6.5715,,,,,,,,,,,,,,,,,,,,,,,,,,,,,,,,,,,,,,,,,,,,,,,,,,,,,,,,,,,,,,,,,,,,,"Other",,"[]","PuraMem 280","Evonik",,,,,,,,,,
"66151218f00ca5f21b2fa574","2024-03-31T10:01:24.471Z","[]","[]","[]","[]",,,"[]","[]","[]","[]","[]","[]","[]","[]",,,,,false,"Crossflow",20,23,54,"Ethyl acetate","Other","Acetylsalicylic acid",180,0.1,"g/L",1,"[]",,,,true,false,"Accepted","[]","[]","[]","[""Not Applicable""]","[""None""]","6609347489fd9f3d89bb194d","2024-03-31T10:01:24.387Z","2021-01-01T00:00:00.000Z","Fundamental insights into the rejection behavior of polyimide-based OSN membranes","Commercial","backOffice","10.1016/j.seppur.2021.118492","6609262d89fd9f3d89bb190f","Thiermeyer","https://doi.org/10.1016/j.seppur.2021.118492",0,"Commercial","PuraMem 280-EtAc-Acetylsalicylic acid",,,"[]",,,46,"5288",0,,,,,,6.5715,,,,,,,,,,,,,,,,,,,,,,,,,,,,,,,,,,,,,,,,,,,,,,,,,,,,,,,,,,,,,,,,,,,,,"Other",,"[]","PuraMem 280","Evonik",,,,,,,,,,
"66151230f00ca5f21b2fa577","2024-03-31T10:01:24.471Z","[]","[]","[]","[]",,,"[]","[]","[]","[]","[]","[]","[]","[]",,,,,false,"Crossflow",20,23,54,"Ethyl acetate","Alkanes","n-Decane",142.29,0.01,"g/L",1,"[]",,,,true,false,"Accepted","[]","[]","[]","[""Not Applicable""]","[""None""]","6609347489fd9f3d89bb194d","2024-03-31T10:01:24.387Z","2021-01-01T00:00:00.000Z","Fundamental insights into the rejection behavior of polyimide-based OSN membranes","Commercial","backOffice","10.1016/j.seppur.2021.118492","6609262d89fd9f3d89bb190f","Thiermeyer","https://doi.org/10.1016/j.seppur.2021.118492",0,"Commercial","PuraMem 280-EtAc-decane",,,"[]",,,16,"5289",0,,,,,,6.5715,,,,,,,,,,,,,,,,,,,,,,,,,,,,,,,,,,,,,,,,,,,,,,,,,,,,,,,,,,,,,,,,,,,,,"Other",,"[]","PuraMem 280","Evonik",,,,,,,,,,
"6615124cf00ca5f21b2fa57a","2024-03-31T10:01:24.471Z","[]","[]","[]","[]",,,"[]","[]","[]","[]","[]","[]","[]","[]",,,,,false,"Crossflow",20,23,54,"Ethyl acetate","Alkanes","tetracosane",338.7,0.01,"g/L",1,"[]",,,,true,false,"Accepted","[]","[]","[]","[""Not Applicable""]","[""None""]","6609347489fd9f3d89bb194d","2024-03-31T10:01:24.387Z","2021-01-01T00:00:00.000Z","Fundamental insights into the rejection behavior of polyimide-based OSN membranes","Commercial","backOffice","10.1016/j.seppur.2021.118492","6609262d89fd9f3d89bb190f","Thiermeyer","https://doi.org/10.1016/j.seppur.2021.118492",0,"Commercial","PuraMem 280-EtAc-tetracosane",,,"[]",,,83,"5290",0,,,,,,6.5715,,,,,,,,,,,,,,,,,,,,,,,,,,,,,,,,,,,,,,,,,,,,,,,,,,,,,,,,,,,,,,,,,,,,,"Other",,"[]","PuraMem 280","Evonik",,,,,,,,,,
"66151277f00ca5f21b2fa580","2024-03-31T10:01:24.471Z","[]","[]","[]","[]",,,"[]","[]","[]","[]","[]","[]","[]","[]",,,,,false,"Crossflow",20,23,54,"Ethyl acetate","Other","3-Isopropyl-2,5-piperazinedione",156,0.01,"g/L",1,"[]",,,,true,false,"Accepted","[]","[]","[]","[""Not Applicable""]","[""None""]","6609347489fd9f3d89bb194d","2024-03-31T10:01:24.387Z","2021-01-01T00:00:00.000Z","Fundamental insights into the rejection behavior of polyimide-based OSN membranes","Commercial","backOffice","10.1016/j.seppur.2021.118492","6609262d89fd9f3d89bb190f","Thiermeyer","https://doi.org/10.1016/j.seppur.2021.118492",0,"Commercial","PuraMem 280-EtAc-3-Isopropyl-2,5-piperazinedione",,,"[]",,,27,"5291",0,,,,,,6.5715,,,,,,,,,,,,,,,,,,,,,,,,,,,,,,,,,,,,,,,,,,,,,,,,,,,,,,,,,,,,,,,,,,,,,"Other",,"[]","PuraMem 280","Evonik",,,,,,,,,,
"6615128df00ca5f21b2fa583","2024-03-31T10:01:24.471Z","[]","[]","[]","[]",,,"[]","[]","[]","[]","[]","[]","[]","[]",,,,,false,"Crossflow",20,23,54,"Ethyl acetate","Other","Alanine anhydride",142,0.01,"g/L",1,"[]",,,,true,false,"Accepted","[]","[]","[]","[""Not Applicable""]","[""None""]","6609347489fd9f3d89bb194d","2024-03-31T10:01:24.387Z","2021-01-01T00:00:00.000Z","Fundamental insights into the rejection behavior of polyimide-based OSN membranes","Commercial","backOffice","10.1016/j.seppur.2021.118492","6609262d89fd9f3d89bb190f","Thiermeyer","https://doi.org/10.1016/j.seppur.2021.118492",0,"Commercial","PuraMem 280-EtAc-Alanine anhydride",,,"[]",,,16,"5292",0,,,,,,6.5715,,,,,,,,,,,,,,,,,,,,,,,,,,,,,,,,,,,,,,,,,,,,,,,,,,,,,,,,,,,,,,,,,,,,,"Other",,"[]","PuraMem 280","Evonik",,,,,,,,,,
"661512a3f00ca5f21b2fa586","2024-03-31T10:01:24.471Z","[]","[]","[]","[]",,,"[]","[]","[]","[]","[]","[]","[]","[]",,,,,false,"Crossflow",20,23,54,"Ethyl acetate","Other","Glycine anhydride",114,0.01,"g/L",1,"[]",,,,true,false,"Accepted","[]","[]","[]","[""Not Applicable""]","[""None""]","6609347489fd9f3d89bb194d","2024-03-31T10:01:24.387Z","2021-01-01T00:00:00.000Z","Fundamental insights into the rejection behavior of polyimide-based OSN membranes","Commercial","backOffice","10.1016/j.seppur.2021.118492","6609262d89fd9f3d89bb190f","Thiermeyer","https://doi.org/10.1016/j.seppur.2021.118492",0,"Commercial","PuraMem 280-EtAc-Glycine anhydride",,,"[]",,,6,"5293",0,,,,,,6.5715,,,,,,,,,,,,,,,,,,,,,,,,,,,,,,,,,,,,,,,,,,,,,,,,,,,,,,,,,,,,,,,,,,,,,"Other",,"[]","PuraMem 280","Evonik",,,,,,,,,,
"6615133cf00ca5f21b2fa5a3","2024-03-31T10:01:24.471Z","[]","[]","[]","[]",,,"[]","[]","[]","[]","[]","[]","[]","[]",,,,,false,"Crossflow",20,23,54,"Toluene","Alkanes","dodecane",170.33,0.1,"g/L",1,"[]",,,,true,false,"Accepted","[]","[]","[]","[""Not Applicable""]","[""None""]","6609347489fd9f3d89bb194d","2024-03-31T10:01:24.387Z","2021-01-01T00:00:00.000Z","Fundamental insights into the rejection behavior of polyimide-based OSN membranes","Commercial","backOffice","10.1016/j.seppur.2021.118492","6609262d89fd9f3d89bb190f","Thiermeyer","https://doi.org/10.1016/j.seppur.2021.118492",0,"Commercial","PuraMem 280-tol-dodecane",,,"[]",,,55,"5294",0,,,,,,2.845,,,,,,,,,,,,,,,,,,,,,,,,,,,,,,,,,,,,,,,,,,,,,,,,,,,,,,,,,,,,,,,,,,,,,"Other",,"[]","PuraMem 280","Evonik",,,,,,,,,,
"66151352f00ca5f21b2fa5a6","2024-03-31T10:01:24.471Z","[]","[]","[]","[]",,,"[]","[]","[]","[]","[]","[]","[]","[]",,,,,false,"Crossflow",20,23,54,"Toluene","Alkanes","tetradecane ",198.39,0.1,"g/L",1,"[]",,,,true,false,"Accepted","[]","[]","[]","[""Not Applicable""]","[""None""]","6609347489fd9f3d89bb194d","2024-03-31T10:01:24.387Z","2021-01-01T00:00:00.000Z","Fundamental insights into the rejection behavior of polyimide-based OSN membranes","Commercial","backOffice","10.1016/j.seppur.2021.118492","6609262d89fd9f3d89bb190f","Thiermeyer","https://doi.org/10.1016/j.seppur.2021.118492",0,"Commercial","PuraMem 280-tol-tetradecane",,,"[]",,,70,"5295",0,,,,,,2.845,,,,,,,,,,,,,,,,,,,,,,,,,,,,,,,,,,,,,,,,,,,,,,,,,,,,,,,,,,,,,,,,,,,,,"Other",,"[]","PuraMem 280","Evonik",,,,,,,,,,
"6615136ff00ca5f21b2fa5a9","2024-03-31T10:01:24.471Z","[]","[]","[]","[]",,,"[]","[]","[]","[]","[]","[]","[]","[]",,,,,false,"Crossflow",20,23,54,"Toluene","Alkanes","hexadecane",226.44,0.1,"g/L",1,"[]",,,,true,false,"Accepted","[]","[]","[]","[""Not Applicable""]","[""None""]","6609347489fd9f3d89bb194d","2024-03-31T10:01:24.387Z","2021-01-01T00:00:00.000Z","Fundamental insights into the rejection behavior of polyimide-based OSN membranes","Commercial","backOffice","10.1016/j.seppur.2021.118492","6609262d89fd9f3d89bb190f","Thiermeyer","https://doi.org/10.1016/j.seppur.2021.118492",0,"Commercial","PuraMem 280-tol-hexadecane",,,"[]",,,77,"5296",0,,,,,,2.845,,,,,,,,,,,,,,,,,,,,,,,,,,,,,,,,,,,,,,,,,,,,,,,,,,,,,,,,,,,,,,,,,,,,,"Other",,"[]","PuraMem 280","Evonik",,,,,,,,,,
"66151389f00ca5f21b2fa5ac","2024-03-31T10:01:24.471Z","[]","[]","[]","[]",,,"[]","[]","[]","[]","[]","[]","[]","[]",,,,,false,"Crossflow",20,23,54,"Toluene","Alkanes","octadecane",254.5,0.1,"g/L",1,"[]",,,,true,false,"Accepted","[]","[]","[]","[""Not Applicable""]","[""None""]","6609347489fd9f3d89bb194d","2024-03-31T10:01:24.387Z","2021-01-01T00:00:00.000Z","Fundamental insights into the rejection behavior of polyimide-based OSN membranes","Commercial","backOffice","10.1016/j.seppur.2021.118492","6609262d89fd9f3d89bb190f","Thiermeyer","https://doi.org/10.1016/j.seppur.2021.118492",0,"Commercial","PuraMem 280-tol-octadecane",,,"[]",,,82,"5297",0,,,,,,2.845,,,,,,,,,,,,,,,,,,,,,,,,,,,,,,,,,,,,,,,,,,,,,,,,,,,,,,,,,,,,,,,,,,,,,"Other",,"[]","PuraMem 280","Evonik",,,,,,,,,,
"661513a1f00ca5f21b2fa5af","2024-03-31T10:01:24.471Z","[]","[]","[]","[]",,,"[]","[]","[]","[]","[]","[]","[]","[]",,,,,false,"Crossflow",20,23,54,"Toluene","Alkanes","n-Docosane",310.61,0.1,"g/L",1,"[]",,,,true,false,"Accepted","[]","[]","[]","[""Not Applicable""]","[""None""]","6609347489fd9f3d89bb194d","2024-03-31T10:01:24.387Z","2021-01-01T00:00:00.000Z","Fundamental insights into the rejection behavior of polyimide-based OSN membranes","Commercial","backOffice","10.1016/j.seppur.2021.118492","6609262d89fd9f3d89bb190f","Thiermeyer","https://doi.org/10.1016/j.seppur.2021.118492",0,"Commercial","PuraMem 280-tol-docosane",,,"[]",,,90,"5298",0,,,,,,2.845,,,,,,,,,,,,,,,,,,,,,,,,,,,,,,,,,,,,,,,,,,,,,,,,,,,,,,,,,,,,,,,,,,,,,"Other",,"[]","PuraMem 280","Evonik",,,,,,,,,,
"661513bcf00ca5f21b2fa5b2","2024-03-31T10:01:24.471Z","[]","[]","[]","[]",,,"[]","[]","[]","[]","[]","[]","[]","[]",,,,,false,"Crossflow",20,23,54,"Toluene","Oligomer","Polystyrene",266,0.1,"g/L",1,"[]",,,,true,false,"Accepted","[]","[]","[]","[""Not Applicable""]","[""None""]","6609347489fd9f3d89bb194d","2024-03-31T10:01:24.387Z","2021-01-01T00:00:00.000Z","Fundamental insights into the rejection behavior of polyimide-based OSN membranes","Commercial","backOffice","10.1016/j.seppur.2021.118492","6609262d89fd9f3d89bb190f","Thiermeyer","https://doi.org/10.1016/j.seppur.2021.118492",0,"Commercial","PuraMem 280-tol-PS",,,"[]",,,93,"5299",0,,,,,,2.845,,,,,,,,,,,,,,,,,,,,,,,,,,,,,,,,,,,,,,,,,,,,,,,,,,,,,,,,,,,,,,,,,,,,,"Other",,"[]","PuraMem 280","Evonik",,,,,,,,,,
"661513d9f00ca5f21b2fa5b5","2024-03-31T10:01:24.471Z","[]","[]","[]","[]",,,"[]","[]","[]","[]","[]","[]","[]","[]",,,,,false,"Crossflow",20,23,54,"Toluene","Other","MMA trimer",300,0.1,"g/L",1,"[]",,,,true,false,"Accepted","[]","[]","[]","[""Not Applicable""]","[""None""]","6609347489fd9f3d89bb194d","2024-03-31T10:01:24.387Z","2021-01-01T00:00:00.000Z","Fundamental insights into the rejection behavior of polyimide-based OSN membranes","Commercial","backOffice","10.1016/j.seppur.2021.118492","6609262d89fd9f3d89bb190f","Thiermeyer","https://doi.org/10.1016/j.seppur.2021.118492",0,"Commercial","PuraMem 280-tol-MMAtrimer",,,"[]",,,93,"5300",0,,,,,,2.845,,,,,,,,,,,,,,,,,,,,,,,,,,,,,,,,,,,,,,,,,,,,,,,,,,,,,,,,,,,,,,,,,,,,,"Other",,"[]","PuraMem 280","Evonik",,,,,,,,,,
"661513ebf00ca5f21b2fa5b8","2024-03-31T10:01:24.471Z","[]","[]","[]","[]",,,"[]","[]","[]","[]","[]","[]","[]","[]",,,,,false,"Crossflow",20,23,54,"Toluene","Other","Salicylamide",137,0.1,"g/L",1,"[]",,,,true,false,"Accepted","[]","[]","[]","[""Not Applicable""]","[""None""]","6609347489fd9f3d89bb194d","2024-03-31T10:01:24.387Z","2021-01-01T00:00:00.000Z","Fundamental insights into the rejection behavior of polyimide-based OSN membranes","Commercial","backOffice","10.1016/j.seppur.2021.118492","6609262d89fd9f3d89bb190f","Thiermeyer","https://doi.org/10.1016/j.seppur.2021.118492",0,"Commercial","PuraMem 280-tol-Salicylamide",,,"[]",,,-15,"5301",0,,,,,,2.845,,,,,,,,,,,,,,,,,,,,,,,,,,,,,,,,,,,,,,,,,,,,,,,,,,,,,,,,,,,,,,,,,,,,,"Other",,"[]","PuraMem 280","Evonik",,,,,,,,,,
"66151403f00ca5f21b2fa5bb","2024-03-31T10:01:24.471Z","[]","[]","[]","[]",,,"[]","[]","[]","[]","[]","[]","[]","[]",,,,,false,"Crossflow",20,23,54,"Toluene","Industrial Model Solute","paracetamol",151.16,0.1,"g/L",1,"[]",,,,true,false,"Accepted","[]","[]","[]","[""Not Applicable""]","[""None""]","6609347489fd9f3d89bb194d","2024-03-31T10:01:24.387Z","2021-01-01T00:00:00.000Z","Fundamental insights into the rejection behavior of polyimide-based OSN membranes","Commercial","backOffice","10.1016/j.seppur.2021.118492","6609262d89fd9f3d89bb190f","Thiermeyer","https://doi.org/10.1016/j.seppur.2021.118492",0,"Commercial","PuraMem 280-tol-paracetamol",,,"[]",,,-28,"5302",0,,,,,,2.845,,,,,,,,,,,,,,,,,,,,,,,,,,,,,,,,,,,,,,,,,,,,,,,,,,,,,,,,,,,,,,,,,,,,,"Other",,"[]","PuraMem 280","Evonik",,,,,,,,,,
"6615141df00ca5f21b2fa5be","2024-03-31T10:01:24.471Z","[]","[]","[]","[]",,,"[]","[]","[]","[]","[]","[]","[]","[]",,,,,false,"Crossflow",20,23,54,"Toluene","Other","Acetylsalicylic acid",180,0.1,"g/L",1,"[]",,,,true,false,"Accepted","[]","[]","[]","[""Not Applicable""]","[""None""]","6609347489fd9f3d89bb194d","2024-03-31T10:01:24.387Z","2021-01-01T00:00:00.000Z","Fundamental insights into the rejection behavior of polyimide-based OSN membranes","Commercial","backOffice","10.1016/j.seppur.2021.118492","6609262d89fd9f3d89bb190f","Thiermeyer","https://doi.org/10.1016/j.seppur.2021.118492",0,"Commercial","PuraMem 280-tol-Acetylsalicylic acid",,,"[]",,,-6,"5303",0,,,,,,2.845,,,,,,,,,,,,,,,,,,,,,,,,,,,,,,,,,,,,,,,,,,,,,,,,,,,,,,,,,,,,,,,,,,,,,"Other",,"[]","PuraMem 280","Evonik",,,,,,,,,,
"66151439f00ca5f21b2fa5c1","2024-03-31T10:01:24.471Z","[]","[]","[]","[]",,,"[]","[]","[]","[]","[]","[]","[]","[]",,,,,false,"Crossflow",20,23,54,"Toluene","Alkanes","n-Decane",142.29,0.01,"g/L",1,"[]",,,,true,false,"Accepted","[]","[]","[]","[""Not Applicable""]","[""None""]","6609347489fd9f3d89bb194d","2024-03-31T10:01:24.387Z","2021-01-01T00:00:00.000Z","Fundamental insights into the rejection behavior of polyimide-based OSN membranes","Commercial","backOffice","10.1016/j.seppur.2021.118492","6609262d89fd9f3d89bb190f","Thiermeyer","https://doi.org/10.1016/j.seppur.2021.118492",0,"Commercial","PuraMem 280-tol-decane",,,"[]",,,41,"5304",0,,,,,,2.845,,,,,,,,,,,,,,,,,,,,,,,,,,,,,,,,,,,,,,,,,,,,,,,,,,,,,,,,,,,,,,,,,,,,,"Other",,"[]","PuraMem 280","Evonik",,,,,,,,,,
"66151451f00ca5f21b2fa5c4","2024-03-31T10:01:24.471Z","[]","[]","[]","[]",,,"[]","[]","[]","[]","[]","[]","[]","[]",,,,,false,"Crossflow",20,23,54,"Toluene","Alkanes","tetracosane",338.7,0.01,"g/L",1,"[]",,,,true,false,"Accepted","[]","[]","[]","[""Not Applicable""]","[""None""]","6609347489fd9f3d89bb194d","2024-03-31T10:01:24.387Z","2021-01-01T00:00:00.000Z","Fundamental insights into the rejection behavior of polyimide-based OSN membranes","Commercial","backOffice","10.1016/j.seppur.2021.118492","6609262d89fd9f3d89bb190f","Thiermeyer","https://doi.org/10.1016/j.seppur.2021.118492",0,"Commercial","PuraMem 280-tol-tetracosane",,,"[]",,,92,"5305",0,,,,,,2.845,,,,,,,,,,,,,,,,,,,,,,,,,,,,,,,,,,,,,,,,,,,,,,,,,,,,,,,,,,,,,,,,,,,,,"Other",,"[]","PuraMem 280","Evonik",,,,,,,,,,
"6615146bf00ca5f21b2fa5c7","2024-03-31T10:01:24.471Z","[]","[]","[]","[]",,,"[]","[]","[]","[]","[]","[]","[]","[]",,,,,false,"Crossflow",20,23,54,"Toluene","Other","3-Isopropyl-2,5-piperazinedione",156,0.01,"g/L",1,"[]",,,,true,false,"Accepted","[]","[]","[]","[""Not Applicable""]","[""None""]","6609347489fd9f3d89bb194d","2024-03-31T10:01:24.387Z","2021-01-01T00:00:00.000Z","Fundamental insights into the rejection behavior of polyimide-based OSN membranes","Commercial","backOffice","10.1016/j.seppur.2021.118492","6609262d89fd9f3d89bb190f","Thiermeyer","https://doi.org/10.1016/j.seppur.2021.118492",0,"Commercial","PuraMem 280-tol-3-Isopropyl-2,5-piperazinedione",,,"[]",,,92,"5306",0,,,,,,2.845,,,,,,,,,,,,,,,,,,,,,,,,,,,,,,,,,,,,,,,,,,,,,,,,,,,,,,,,,,,,,,,,,,,,,"Other",,"[]","PuraMem 280","Evonik",,,,,,,,,,
"66151484f00ca5f21b2fa5ca","2024-03-31T10:01:24.471Z","[]","[]","[]","[]",,,"[]","[]","[]","[]","[]","[]","[]","[]",,,,,false,"Crossflow",20,23,54,"Toluene","Other","Alanine anhydride",142,0.01,"g/L",1,"[]",,,,true,false,"Accepted","[]","[]","[]","[""Not Applicable""]","[""None""]","6609347489fd9f3d89bb194d","2024-03-31T10:01:24.387Z","2021-01-01T00:00:00.000Z","Fundamental insights into the rejection behavior of polyimide-based OSN membranes","Commercial","backOffice","10.1016/j.seppur.2021.118492","6609262d89fd9f3d89bb190f","Thiermeyer","https://doi.org/10.1016/j.seppur.2021.118492",0,"Commercial","PuraMem 280-tol-Alanine anhydride",,,"[]",,,-21,"5307",0,,,,,,2.845,,,,,,,,,,,,,,,,,,,,,,,,,,,,,,,,,,,,,,,,,,,,,,,,,,,,,,,,,,,,,,,,,,,,,"Other",,"[]","PuraMem 280","Evonik",,,,,,,,,,
"6615149cf00ca5f21b2fa5cd","2024-03-31T10:01:24.471Z","[]","[]","[]","[]",,,"[]","[]","[]","[]","[]","[]","[]","[]",,,,,false,"Crossflow",20,23,54,"Toluene","Other","Glycine anhydride",114,0.01,"g/L",1,"[]",,,,true,false,"Accepted","[]","[]","[]","[""Not Applicable""]","[""None""]","6609347489fd9f3d89bb194d","2024-03-31T10:01:24.387Z","2021-01-01T00:00:00.000Z","Fundamental insights into the rejection behavior of polyimide-based OSN membranes","Commercial","backOffice","10.1016/j.seppur.2021.118492","6609262d89fd9f3d89bb190f","Thiermeyer","https://doi.org/10.1016/j.seppur.2021.118492",0,"Commercial","PuraMem 280-tol-Glycine anhydride",,,"[]",,,-29,"5308",0,,,,,,2.845,,,,,,,,,,,,,,,,,,,,,,,,,,,,,,,,,,,,,,,,,,,,,,,,,,,,,,,,,,,,,,,,,,,,,"Other",,"[]","PuraMem 280","Evonik",,,,,,,,,,
"6615183af00ca5f21b2fa6c7","2024-03-31T10:01:24.471Z","[]","[]","[]","[]",,,"[]","[]","[]","[]","[]","[]","[]","[]",,,,,false,"Crossflow",20,23,54,"Ethanol","Alkanes","n-Decane",142.29,0.1,"g/L",1,"[]",,,,true,false,"Accepted","[]","[]","[]","[""Not Applicable""]","[""None""]","65003abe9af97755a1fa1148","2023-09-12T10:17:34.191Z","1970-01-01T00:00:02.018Z","Solvent dependent membrane-solute sensitivity of OSN membranes","Scientific Report","backOffice","10.1016/j.memsci.2018.08.052","65003a2e9af97755a1fa02ed","Yvonne Thiermeyer and Stefanie Blumenschein and Mirko Skiborowski","https://doi.org/10.1016/j.memsci.2018.08.052",0,"Commercial","PuraMem S 600-EtOH-decane",,,"[]",,,-13,"5309",0,,,,,,0.327,,,,,,,,,,,,,,,,,,,,,,,,,,,,,,,,,,,,,,,,,,,,,,,,,,,,,,,,,,,,,,,,,,,,,"Puramem S600",,"[]","PuraMem 280","Evonik",,,,,,,,,,
"66151858f00ca5f21b2fa6cf","2024-03-31T10:01:24.471Z","[]","[]","[]","[]",,,"[]","[]","[]","[]","[]","[]","[]","[]",,,,,false,"Crossflow",20,23,54,"Ethanol","Alkanes","dodecane",170.33,0.1,"g/L",1,"[]",,,,true,false,"Accepted","[]","[]","[]","[""Not Applicable""]","[""None""]","65003abe9af97755a1fa1148","2023-09-12T10:17:34.191Z","1970-01-01T00:00:02.018Z","Solvent dependent membrane-solute sensitivity of OSN membranes","Scientific Report","backOffice","10.1016/j.memsci.2018.08.052","65003a2e9af97755a1fa02ed","Yvonne Thiermeyer and Stefanie Blumenschein and Mirko Skiborowski","https://doi.org/10.1016/j.memsci.2018.08.052",0,"Commercial","PuraMem S 600-EtOH-dodecane",,,"[]",,,-14,"5310",0,,,,,,0.327,,,,,,,,,,,,,,,,,,,,,,,,,,,,,,,,,,,,,,,,,,,,,,,,,,,,,,,,,,,,,,,,,,,,,"Puramem S600",,"[]","PuraMem 280","Evonik",,,,,,,,,,
"66151869f00ca5f21b2fa6d2","2024-03-31T10:01:24.471Z","[]","[]","[]","[]",,,"[]","[]","[]","[]","[]","[]","[]","[]",,,,,false,"Crossflow",20,23,54,"Ethanol","Alkanes","tetradecane ",198.39,0.1,"g/L",1,"[]",,,,true,false,"Accepted","[]","[]","[]","[""Not Applicable""]","[""None""]","65003abe9af97755a1fa1148","2023-09-12T10:17:34.191Z","1970-01-01T00:00:02.018Z","Solvent dependent membrane-solute sensitivity of OSN membranes","Scientific Report","backOffice","10.1016/j.memsci.2018.08.052","65003a2e9af97755a1fa02ed","Yvonne Thiermeyer and Stefanie Blumenschein and Mirko Skiborowski","https://doi.org/10.1016/j.memsci.2018.08.052",0,"Commercial","PuraMem S 600-EtOH-tetradecane",,,"[]",,,-14,"5311",0,,,,,,0.327,,,,,,,,,,,,,,,,,,,,,,,,,,,,,,,,,,,,,,,,,,,,,,,,,,,,,,,,,,,,,,,,,,,,,"Puramem S600",,"[]","PuraMem 280","Evonik",,,,,,,,,,
"6615187cf00ca5f21b2fa6d5","2024-03-31T10:01:24.471Z","[]","[]","[]","[]",,,"[]","[]","[]","[]","[]","[]","[]","[]",,,,,false,"Crossflow",20,23,54,"Ethanol","Alkanes","hexadecane",226.44,0.1,"g/L",1,"[]",,,,true,false,"Accepted","[]","[]","[]","[""Not Applicable""]","[""None""]","65003abe9af97755a1fa1148","2023-09-12T10:17:34.191Z","1970-01-01T00:00:02.018Z","Solvent dependent membrane-solute sensitivity of OSN membranes","Scientific Report","backOffice","10.1016/j.memsci.2018.08.052","65003a2e9af97755a1fa02ed","Yvonne Thiermeyer and Stefanie Blumenschein and Mirko Skiborowski","https://doi.org/10.1016/j.memsci.2018.08.052",0,"Commercial","PuraMem S 600-EtOH-hexadecane",,,"[]",,,-17,"5312",0,,,,,,0.327,,,,,,,,,,,,,,,,,,,,,,,,,,,,,,,,,,,,,,,,,,,,,,,,,,,,,,,,,,,,,,,,,,,,,"Puramem S600",,"[]","PuraMem 280","Evonik",,,,,,,,,,
"66151892f00ca5f21b2fa6d8","2024-03-31T10:01:24.471Z","[]","[]","[]","[]",,,"[]","[]","[]","[]","[]","[]","[]","[]",,,,,false,"Crossflow",20,23,54,"Ethanol","Alkanes","octadecane",254.5,0.1,"g/L",1,"[]",,,,true,false,"Accepted","[]","[]","[]","[""Not Applicable""]","[""None""]","65003abe9af97755a1fa1148","2023-09-12T10:17:34.191Z","1970-01-01T00:00:02.018Z","Solvent dependent membrane-solute sensitivity of OSN membranes","Scientific Report","backOffice","10.1016/j.memsci.2018.08.052","65003a2e9af97755a1fa02ed","Yvonne Thiermeyer and Stefanie Blumenschein and Mirko Skiborowski","https://doi.org/10.1016/j.memsci.2018.08.052",0,"Commercial","PuraMem S 600-EtOH-octadecane",,,"[]",,,-19,"5313",0,,,,,,0.327,,,,,,,,,,,,,,,,,,,,,,,,,,,,,,,,,,,,,,,,,,,,,,,,,,,,,,,,,,,,,,,,,,,,,"Puramem S600",,"[]","PuraMem 280","Evonik",,,,,,,,,,
"66151892f00ca5f21b2fa6db","2024-03-31T10:01:24.471Z","[]","[]","[]","[]",,,"[]","[]","[]","[]","[]","[]","[]","[]",,,,,false,"Crossflow",20,23,54,"Ethanol","Alkanes","octadecane",254.5,0.1,"g/L",1,"[]",,,,true,false,"Rejected","[]","[]","[]","[""Not Applicable""]","[""None""]","65003abe9af97755a1fa1148","2023-09-12T10:17:34.191Z","1970-01-01T00:00:02.018Z","Solvent dependent membrane-solute sensitivity of OSN membranes","Scientific Report","backOffice","10.1016/j.memsci.2018.08.052","65003a2e9af97755a1fa02ed","Yvonne Thiermeyer and Stefanie Blumenschein and Mirko Skiborowski","https://doi.org/10.1016/j.memsci.2018.08.052",0,"Commercial","PuraMem S 600-EtOH-octadecane",,,"[]",,,-19,"5314",0,,,,,,0.327,,,,,,,,,,,,,,,,,,,,,,,,,,,,,,,,,,,,,,,,,,,,,,,,,,,,,,,,,,,,,,,,,,,,,"Puramem S600",,"[]","PuraMem 280","Evonik",,,,,,,,,,
"661518abf00ca5f21b2fa6de","2024-03-31T10:01:24.471Z","[]","[]","[]","[]",,,"[]","[]","[]","[]","[]","[]","[]","[]",,,,,false,"Crossflow",20,23,54,"Ethanol","Oligomer","Polystyrene",266,0.1,"g/L",1,"[]",,,,true,false,"Accepted","[]","[]","[]","[""Not Applicable""]","[""None""]","65003abe9af97755a1fa1148","2023-09-12T10:17:34.191Z","1970-01-01T00:00:02.018Z","Solvent dependent membrane-solute sensitivity of OSN membranes","Scientific Report","backOffice","10.1016/j.memsci.2018.08.052","65003a2e9af97755a1fa02ed","Yvonne Thiermeyer and Stefanie Blumenschein and Mirko Skiborowski","https://doi.org/10.1016/j.memsci.2018.08.052",0,"Commercial","PuraMem S 600-EtOH-PS",,,"[]",,,85,"5315",0,,,,,,0.327,,,,,,,,,,,,,,,,,,,,,,,,,,,,,,,,,,,,,,,,,,,,,,,,,,,,,,,,,,,,,,,,,,,,,"Puramem S600",,"[]","PuraMem 280","Evonik",,,,,,,,,,
"661518c6f00ca5f21b2fa6e1","2024-03-31T10:01:24.471Z","[]","[]","[]","[]",,,"[]","[]","[]","[]","[]","[]","[]","[]",,,,,false,"Crossflow",20,23,54,"Ethanol","Other","MMA trimer",300,0.1,"g/L",1,"[]",,,,true,false,"Accepted","[]","[]","[]","[""Not Applicable""]","[""None""]","65003abe9af97755a1fa1148","2023-09-12T10:17:34.191Z","1970-01-01T00:00:02.018Z","Solvent dependent membrane-solute sensitivity of OSN membranes","Scientific Report","backOffice","10.1016/j.memsci.2018.08.052","65003a2e9af97755a1fa02ed","Yvonne Thiermeyer and Stefanie Blumenschein and Mirko Skiborowski","https://doi.org/10.1016/j.memsci.2018.08.052",0,"Commercial","PuraMem S 600-EtOH-MMAtrimer",,,"[]",,,36,"5316",0,,,,,,0.327,,,,,,,,,,,,,,,,,,,,,,,,,,,,,,,,,,,,,,,,,,,,,,,,,,,,,,,,,,,,,,,,,,,,,"Puramem S600",,"[]","PuraMem 280","Evonik",,,,,,,,,,
"661518daf00ca5f21b2fa6e4","2024-03-31T10:01:24.471Z","[]","[]","[]","[]",,,"[]","[]","[]","[]","[]","[]","[]","[]",,,,,false,"Crossflow",20,23,54,"Ethanol","Other","Salicylamide",137,0.1,"g/L",1,"[]",,,,true,false,"Accepted","[]","[]","[]","[""Not Applicable""]","[""None""]","65003abe9af97755a1fa1148","2023-09-12T10:17:34.191Z","1970-01-01T00:00:02.018Z","Solvent dependent membrane-solute sensitivity of OSN membranes","Scientific Report","backOffice","10.1016/j.memsci.2018.08.052","65003a2e9af97755a1fa02ed","Yvonne Thiermeyer and Stefanie Blumenschein and Mirko Skiborowski","https://doi.org/10.1016/j.memsci.2018.08.052",0,"Commercial","PuraMem S 600-EtOH-Salicylamide",,,"[]",,,25,"5317",0,,,,,,0.327,,,,,,,,,,,,,,,,,,,,,,,,,,,,,,,,,,,,,,,,,,,,,,,,,,,,,,,,,,,,,,,,,,,,,"Puramem S600",,"[]","PuraMem 280","Evonik",,,,,,,,,,
