Repository: BAMresearch/onf-database

This repository belongs to the the publication "Revealing structure-property-performance relationships of organic solvent nanofiltration membranes using a FAIR, open-access database" published in ADD JOURNAL (DOI). 
It uses a dataset derived from The Open Membrane Database (https://openmembranedatabase.org/). The access date was April 8th 2025. The original dataset is in the repository as OMD_SRNF_2025-04-08.csv file.

The main researchers involved in the study are Sarah Glass (ORCID: 0000-0002-0625-0057), Petra Merten (no ORCID available), Torsten Brinkmann (ORCID: 0000-0002-5114-6259) and Volkan Filiz (ORCID: 0000-0003-0239-8641). 

The repository contains 5 Python files:

File: OMD_SRNF_2025-04-08.csv (part 166 of 184)
"661518eef00ca5f21b2fa6e7","2024-03-31T10:01:24.471Z","[]","[]","[]","[]",,,"[]","[]","[]","[]","[]","[]","[]","[]",,,,,false,"Crossflow",20,23,54,"Ethanol","Industrial Model Solute","paracetamol",151.16,0.1,"g/L",1,"[]",,,,true,false,"Accepted","[]","[]","[]","[""Not Applicable""]","[""None""]","65003abe9af97755a1fa1148","2023-09-12T10:17:34.191Z","1970-01-01T00:00:02.018Z","Solvent dependent membrane-solute sensitivity of OSN membranes","Scientific Report","backOffice","10.1016/j.memsci.2018.08.052","65003a2e9af97755a1fa02ed","Yvonne Thiermeyer and Stefanie Blumenschein and Mirko Skiborowski","https://doi.org/10.1016/j.memsci.2018.08.052",0,"Commercial","PuraMem S 600-EtOH-paracetamol",,,"[]",,,79,"5318",0,,,,,,0.327,,,,,,,,,,,,,,,,,,,,,,,,,,,,,,,,,,,,,,,,,,,,,,,,,,,,,,,,,,,,,,,,,,,,,"Puramem S600",,"[]","PuraMem 280","Evonik",,,,,,,,,,
"66151906f00ca5f21b2fa6ea","2024-03-31T10:01:24.471Z","[]","[]","[]","[]",,,"[]","[]","[]","[]","[]","[]","[]","[]",,,,,false,"Crossflow",20,23,54,"Ethanol","Other","Acetylsalicylic acid",180,0.1,"g/L",1,"[]",,,,true,false,"Accepted","[]","[]","[]","[""Not Applicable""]","[""None""]","65003abe9af97755a1fa1148","2023-09-12T10:17:34.191Z","1970-01-01T00:00:02.018Z","Solvent dependent membrane-solute sensitivity of OSN membranes","Scientific Report","backOffice","10.1016/j.memsci.2018.08.052","65003a2e9af97755a1fa02ed","Yvonne Thiermeyer and Stefanie Blumenschein and Mirko Skiborowski","https://doi.org/10.1016/j.memsci.2018.08.052",0,"Commercial","PuraMem S 600-EtOH-Acetylsalicylic acid",,,"[]",,,-6,"5319",0,,,,,,0.327,,,,,,,,,,,,,,,,,,,,,,,,,,,,,,,,,,,,,,,,,,,,,,,,,,,,,,,,,,,,,,,,,,,,,"Puramem S600",,"[]","PuraMem 280","Evonik",,,,,,,,,,
"66151923f00ca5f21b2fa6ed","2024-03-31T10:01:24.471Z","[]","[]","[]","[]",,,"[]","[]","[]","[]","[]","[]","[]","[]",,,,,false,"Crossflow",20,23,54,"Ethanol","Other","L-Phenylalanine",165,0.05,"g/L",1,"[]",,,,true,false,"Accepted","[]","[]","[]","[""Not Applicable""]","[""None""]","65003abe9af97755a1fa1148","2023-09-12T10:17:34.191Z","1970-01-01T00:00:02.018Z","Solvent dependent membrane-solute sensitivity of OSN membranes","Scientific Report","backOffice","10.1016/j.memsci.2018.08.052","65003a2e9af97755a1fa02ed","Yvonne Thiermeyer and Stefanie Blumenschein and Mirko Skiborowski","https://doi.org/10.1016/j.memsci.2018.08.052",0,"Commercial","PuraMem S 600-EtOH-L-Phenylalanine",,,"[]",,,10,"5320",0,,,,,,0.327,,,,,,,,,,,,,,,,,,,,,,,,,,,,,,,,,,,,,,,,,,,,,,,,,,,,,,,,,,,,,,,,,,,,,"Puramem S600",,"[]","PuraMem 280","Evonik",,,,,,,,,,
"66151939f00ca5f21b2fa6f0","2024-03-31T10:01:24.471Z","[]","[]","[]","[]",,,"[]","[]","[]","[]","[]","[]","[]","[]",,,,,false,"Crossflow",20,23,54,"Ethanol","Other","L-Tryptophane",204,0.05,"g/L",1,"[]",,,,true,false,"Accepted","[]","[]","[]","[""Not Applicable""]","[""None""]","65003abe9af97755a1fa1148","2023-09-12T10:17:34.191Z","1970-01-01T00:00:02.018Z","Solvent dependent membrane-solute sensitivity of OSN membranes","Scientific Report","backOffice","10.1016/j.memsci.2018.08.052","65003a2e9af97755a1fa02ed","Yvonne Thiermeyer and Stefanie Blumenschein and Mirko Skiborowski","https://doi.org/10.1016/j.memsci.2018.08.052",0,"Commercial","PuraMem S 600-EtOH-L-Tryptophane",,,"[]",,,86,"5321",0,,,,,,0.327,,,,,,,,,,,,,,,,,,,,,,,,,,,,,,,,,,,,,,,,,,,,,,,,,,,,,,,,,,,,,,,,,,,,,"Puramem S600",,"[]","PuraMem 280","Evonik",,,,,,,,,,
"66151955f00ca5f21b2fa6f3","2024-03-31T10:01:24.471Z","[]","[]","[]","[]",,,"[]","[]","[]","[]","[]","[]","[]","[]",,,,,false,"Crossflow",20,23,54,"Ethanol","Other","3-Isopropyl-2,5-piperazinedione",156,0.1,"g/L",1,"[]",,,,true,false,"Accepted","[]","[]","[]","[""Not Applicable""]","[""None""]","65003abe9af97755a1fa1148","2023-09-12T10:17:34.191Z","1970-01-01T00:00:02.018Z","Solvent dependent membrane-solute sensitivity of OSN membranes","Scientific Report","backOffice","10.1016/j.memsci.2018.08.052","65003a2e9af97755a1fa02ed","Yvonne Thiermeyer and Stefanie Blumenschein and Mirko Skiborowski","https://doi.org/10.1016/j.memsci.2018.08.052",0,"Commercial","PuraMem S 600-EtOH-3-Isopropyl-2,5-piperazinedione",,,"[]",,,49,"5322",0,,,,,,0.327,,,,,,,,,,,,,,,,,,,,,,,,,,,,,,,,,,,,,,,,,,,,,,,,,,,,,,,,,,,,,,,,,,,,,"Puramem S600",,"[]","PuraMem 280","Evonik",,,,,,,,,,
"6615196bf00ca5f21b2fa6f6","2024-03-31T10:01:24.471Z","[]","[]","[]","[]",,,"[]","[]","[]","[]","[]","[]","[]","[]",,,,,false,"Crossflow",20,23,54,"Ethanol","Other","Alanine anhydride",142,0.1,"g/L",1,"[]",,,,true,false,"Accepted","[]","[]","[]","[""Not Applicable""]","[""None""]","65003abe9af97755a1fa1148","2023-09-12T10:17:34.191Z","1970-01-01T00:00:02.018Z","Solvent dependent membrane-solute sensitivity of OSN membranes","Scientific Report","backOffice","10.1016/j.memsci.2018.08.052","65003a2e9af97755a1fa02ed","Yvonne Thiermeyer and Stefanie Blumenschein and Mirko Skiborowski","https://doi.org/10.1016/j.memsci.2018.08.052",0,"Commercial","PuraMem S 600-EtOH-Alanine anhydride",,,"[]",,,48,"5323",0,,,,,,0.327,,,,,,,,,,,,,,,,,,,,,,,,,,,,,,,,,,,,,,,,,,,,,,,,,,,,,,,,,,,,,,,,,,,,,"Puramem S600",,"[]","PuraMem 280","Evonik",,,,,,,,,,
"66151980f00ca5f21b2fa6f9","2024-03-31T10:01:24.471Z","[]","[]","[]","[]",,,"[]","[]","[]","[]","[]","[]","[]","[]",,,,,false,"Crossflow",20,23,54,"Ethanol","Other","Glycine anhydride",114,0.1,"g/L",1,"[]",,,,true,false,"Accepted","[]","[]","[]","[""Not Applicable""]","[""None""]","65003abe9af97755a1fa1148","2023-09-12T10:17:34.191Z","1970-01-01T00:00:02.018Z","Solvent dependent membrane-solute sensitivity of OSN membranes","Scientific Report","backOffice","10.1016/j.memsci.2018.08.052","65003a2e9af97755a1fa02ed","Yvonne Thiermeyer and Stefanie Blumenschein and Mirko Skiborowski","https://doi.org/10.1016/j.memsci.2018.08.052",0,"Commercial","PuraMem S 600-EtOH-Glycine anhydride",,,"[]",,,54,"5324",0,,,,,,0.327,,,,,,,,,,,,,,,,,,,,,,,,,,,,,,,,,,,,,,,,,,,,,,,,,,,,,,,,,,,,,,,,,,,,,"Puramem S600",,"[]","PuraMem 280","Evonik",,,,,,,,,,
"66151a2ff00ca5f21b2fa71e","2024-03-31T10:01:24.471Z","[]","[]","[]","[]",,,"[]","[]","[]","[]","[]","[]","[]","[]",,,,,false,"Crossflow",20,23,54,"Isopropanol (IPA)","Alkanes","dodecane",170.33,0.1,"g/L",1,"[]",,,,true,false,"Accepted","[]","[]","[]","[""Not Applicable""]","[""None""]","65003abe9af97755a1fa1148","2023-09-12T10:17:34.191Z","1970-01-01T00:00:02.018Z","Solvent dependent membrane-solute sensitivity of OSN membranes","Scientific Report","backOffice","10.1016/j.memsci.2018.08.052","65003a2e9af97755a1fa02ed","Yvonne Thiermeyer and Stefanie Blumenschein and Mirko Skiborowski","https://doi.org/10.1016/j.memsci.2018.08.052",0,"Commercial","PuraMem S 600-IPA-dodecane",,,"[]",,,-18,"5325",0,,,,,,0.344,,,,,,,,,,,,,,,,,,,,,,,,,,,,,,,,,,,,,,,,,,,,,,,,,,,,,,,,,,,,,,,,,,,,,"Puramem S600",,"[]","PuraMem 280","Evonik",,,,,,,,,,
"66151a46f00ca5f21b2fa721","2024-03-31T10:01:24.471Z","[]","[]","[]","[]",,,"[]","[]","[]","[]","[]","[]","[]","[]",,,,,false,"Crossflow",20,23,54,"Isopropanol (IPA)","Alkanes","tetradecane ",198.39,0.1,"g/L",1,"[]",,,,true,false,"Accepted","[]","[]","[]","[""Not Applicable""]","[""None""]","65003abe9af97755a1fa1148","2023-09-12T10:17:34.191Z","1970-01-01T00:00:02.018Z","Solvent dependent membrane-solute sensitivity of OSN membranes","Scientific Report","backOffice","10.1016/j.memsci.2018.08.052","65003a2e9af97755a1fa02ed","Yvonne Thiermeyer and Stefanie Blumenschein and Mirko Skiborowski","https://doi.org/10.1016/j.memsci.2018.08.052",0,"Commercial","PuraMem S 600-IPA-tetradecane",,,"[]",,,-20,"5326",0,,,,,,0.344,,,,,,,,,,,,,,,,,,,,,,,,,,,,,,,,,,,,,,,,,,,,,,,,,,,,,,,,,,,,,,,,,,,,,"Puramem S600",,"[]","PuraMem 280","Evonik",,,,,,,,,,
"66151a57f00ca5f21b2fa724","2024-03-31T10:01:24.471Z","[]","[]","[]","[]",,,"[]","[]","[]","[]","[]","[]","[]","[]",,,,,false,"Crossflow",20,23,54,"Isopropanol (IPA)","Alkanes","hexadecane",226.44,0.1,"g/L",1,"[]",,,,true,false,"Accepted","[]","[]","[]","[""Not Applicable""]","[""None""]","65003abe9af97755a1fa1148","2023-09-12T10:17:34.191Z","1970-01-01T00:00:02.018Z","Solvent dependent membrane-solute sensitivity of OSN membranes","Scientific Report","backOffice","10.1016/j.memsci.2018.08.052","65003a2e9af97755a1fa02ed","Yvonne Thiermeyer and Stefanie Blumenschein and Mirko Skiborowski","https://doi.org/10.1016/j.memsci.2018.08.052",0,"Commercial","PuraMem S 600-IPA-hexadecane",,,"[]",,,-22,"5327",0,,,,,,0.344,,,,,,,,,,,,,,,,,,,,,,,,,,,,,,,,,,,,,,,,,,,,,,,,,,,,,,,,,,,,,,,,,,,,,"Puramem S600",,"[]","PuraMem 280","Evonik",,,,,,,,,,
"66151a6bf00ca5f21b2fa727","2024-03-31T10:01:24.471Z","[]","[]","[]","[]",,,"[]","[]","[]","[]","[]","[]","[]","[]",,,,,false,"Crossflow",20,23,54,"Isopropanol (IPA)","Alkanes","octadecane",254.5,0.1,"g/L",1,"[]",,,,true,false,"Accepted","[]","[]","[]","[""Not Applicable""]","[""None""]","65003abe9af97755a1fa1148","2023-09-12T10:17:34.191Z","1970-01-01T00:00:02.018Z","Solvent dependent membrane-solute sensitivity of OSN membranes","Scientific Report","backOffice","10.1016/j.memsci.2018.08.052","65003a2e9af97755a1fa02ed","Yvonne Thiermeyer and Stefanie Blumenschein and Mirko Skiborowski","https://doi.org/10.1016/j.memsci.2018.08.052",0,"Commercial","PuraMem S 600-IPA-octadecane",,,"[]",,,-22,"5328",0,,,,,,0.344,,,,,,,,,,,,,,,,,,,,,,,,,,,,,,,,,,,,,,,,,,,,,,,,,,,,,,,,,,,,,,,,,,,,,"Puramem S600",,"[]","PuraMem 280","Evonik",,,,,,,,,,
"66151a83f00ca5f21b2fa72a","2024-03-31T10:01:24.471Z","[]","[]","[]","[]",,,"[]","[]","[]","[]","[]","[]","[]","[]",,,,,false,"Crossflow",20,23,54,"Isopropanol (IPA)","Alkanes","tetracosane",338.7,0.1,"g/L",1,"[]",,,,true,false,"Accepted","[]","[]","[]","[""Not Applicable""]","[""None""]","65003abe9af97755a1fa1148","2023-09-12T10:17:34.191Z","1970-01-01T00:00:02.018Z","Solvent dependent membrane-solute sensitivity of OSN membranes","Scientific Report","backOffice","10.1016/j.memsci.2018.08.052","65003a2e9af97755a1fa02ed","Yvonne Thiermeyer and Stefanie Blumenschein and Mirko Skiborowski","https://doi.org/10.1016/j.memsci.2018.08.052",0,"Commercial","PuraMem S 600-IPA-tetracosane",,,"[]",,,-23,"5329",0,,,,,,0.344,,,,,,,,,,,,,,,,,,,,,,,,,,,,,,,,,,,,,,,,,,,,,,,,,,,,,,,,,,,,,,,,,,,,,"Puramem S600",,"[]","PuraMem 280","Evonik",,,,,,,,,,
"66151a9af00ca5f21b2fa72d","2024-03-31T10:01:24.471Z","[]","[]","[]","[]",,,"[]","[]","[]","[]","[]","[]","[]","[]",,,,,false,"Crossflow",20,23,54,"Isopropanol (IPA)","Oligomer","Polystyrene",266,0.1,"g/L",1,"[]",,,,true,false,"Accepted","[]","[]","[]","[""Not Applicable""]","[""None""]","65003abe9af97755a1fa1148","2023-09-12T10:17:34.191Z","1970-01-01T00:00:02.018Z","Solvent dependent membrane-solute sensitivity of OSN membranes","Scientific Report","backOffice","10.1016/j.memsci.2018.08.052","65003a2e9af97755a1fa02ed","Yvonne Thiermeyer and Stefanie Blumenschein and Mirko Skiborowski","https://doi.org/10.1016/j.memsci.2018.08.052",0,"Commercial","PuraMem S 600-IPA-PS",,,"[]",,,-13,"5330",0,,,,,,0.344,,,,,,,,,,,,,,,,,,,,,,,,,,,,,,,,,,,,,,,,,,,,,,,,,,,,,,,,,,,,,,,,,,,,,"Puramem S600",,"[]","PuraMem 280","Evonik",,,,,,,,,,
"66151ab2f00ca5f21b2fa730","2024-03-31T10:01:24.471Z","[]","[]","[]","[]",,,"[]","[]","[]","[]","[]","[]","[]","[]",,,,,false,"Crossflow",20,23,54,"Isopropanol (IPA)","Other","MMA trimer",300,0.1,"g/L",1,"[]",,,,true,false,"Accepted","[]","[]","[]","[""Not Applicable""]","[""None""]","65003abe9af97755a1fa1148","2023-09-12T10:17:34.191Z","1970-01-01T00:00:02.018Z","Solvent dependent membrane-solute sensitivity of OSN membranes","Scientific Report","backOffice","10.1016/j.memsci.2018.08.052","65003a2e9af97755a1fa02ed","Yvonne Thiermeyer and Stefanie Blumenschein and Mirko Skiborowski","https://doi.org/10.1016/j.memsci.2018.08.052",0,"Commercial","PuraMem S 600-IPA-MMAtrimer",,,"[]",,,21,"5331",0,,,,,,0.344,,,,,,,,,,,,,,,,,,,,,,,,,,,,,,,,,,,,,,,,,,,,,,,,,,,,,,,,,,,,,,,,,,,,,"Puramem S600",,"[]","PuraMem 280","Evonik",,,,,,,,,,
"66151ac4f00ca5f21b2fa733","2024-03-31T10:01:24.471Z","[]","[]","[]","[]",,,"[]","[]","[]","[]","[]","[]","[]","[]",,,,,false,"Crossflow",20,23,54,"Isopropanol (IPA)","Other","Salicylamide",137,0.1,"g/L",1,"[]",,,,true,false,"Accepted","[]","[]","[]","[""Not Applicable""]","[""None""]","65003abe9af97755a1fa1148","2023-09-12T10:17:34.191Z","1970-01-01T00:00:02.018Z","Solvent dependent membrane-solute sensitivity of OSN membranes","Scientific Report","backOffice","10.1016/j.memsci.2018.08.052","65003a2e9af97755a1fa02ed","Yvonne Thiermeyer and Stefanie Blumenschein and Mirko Skiborowski","https://doi.org/10.1016/j.memsci.2018.08.052",0,"Commercial","PuraMem S 600-IPA-Salicylamide",,,"[]",,,14,"5332",0,,,,,,0.344,,,,,,,,,,,,,,,,,,,,,,,,,,,,,,,,,,,,,,,,,,,,,,,,,,,,,,,,,,,,,,,,,,,,,"Puramem S600",,"[]","PuraMem 280","Evonik",,,,,,,,,,
"66151adbf00ca5f21b2fa736","2024-03-31T10:01:24.471Z","[]","[]","[]","[]",,,"[]","[]","[]","[]","[]","[]","[]","[]",,,,,false,"Crossflow",20,23,54,"Isopropanol (IPA)","Industrial Model Solute","paracetamol",151.16,0.1,"g/L",1,"[]",,,,true,false,"Accepted","[]","[]","[]","[""Not Applicable""]","[""None""]","65003abe9af97755a1fa1148","2023-09-12T10:17:34.191Z","1970-01-01T00:00:02.018Z","Solvent dependent membrane-solute sensitivity of OSN membranes","Scientific Report","backOffice","10.1016/j.memsci.2018.08.052","65003a2e9af97755a1fa02ed","Yvonne Thiermeyer and Stefanie Blumenschein and Mirko Skiborowski","https://doi.org/10.1016/j.memsci.2018.08.052",0,"Commercial","PuraMem S 600-IPA-paracetamol",,,"[]",,,68,"5333",0,,,,,,0.344,,,,,,,,,,,,,,,,,,,,,,,,,,,,,,,,,,,,,,,,,,,,,,,,,,,,,,,,,,,,,,,,,,,,,"Puramem S600",,"[]","PuraMem 280","Evonik",,,,,,,,,,
"66151afbf00ca5f21b2fa739","2024-03-31T10:01:24.471Z","[]","[]","[]","[]",,,"[]","[]","[]","[]","[]","[]","[]","[]",,,,,false,"Crossflow",20,23,54,"Isopropanol (IPA)","Other","Acetylsalicylic acid",180,0.1,"g/L",1,"[]",,,,true,false,"Accepted","[]","[]","[]","[""Not Applicable""]","[""None""]","65003abe9af97755a1fa1148","2023-09-12T10:17:34.191Z","1970-01-01T00:00:02.018Z","Solvent dependent membrane-solute sensitivity of OSN membranes","Scientific Report","backOffice","10.1016/j.memsci.2018.08.052","65003a2e9af97755a1fa02ed","Yvonne Thiermeyer and Stefanie Blumenschein and Mirko Skiborowski","https://doi.org/10.1016/j.memsci.2018.08.052",0,"Commercial","PuraMem S 600-IPA-Acetylsalicylic acid",,,"[]",,,14,"5334",0,,,,,,0.344,,,,,,,,,,,,,,,,,,,,,,,,,,,,,,,,,,,,,,,,,,,,,,,,,,,,,,,,,,,,,,,,,,,,,"Puramem S600",,"[]","PuraMem 280","Evonik",,,,,,,,,,
"66151b12f00ca5f21b2fa73c","2024-03-31T10:01:24.471Z","[]","[]","[]","[]",,,"[]","[]","[]","[]","[]","[]","[]","[]",,,,,false,"Crossflow",20,23,54,"Isopropanol (IPA)","Other","L-Phenylalanine",165,0.01,"g/L",1,"[]",,,,true,false,"Accepted","[]","[]","[]","[""Not Applicable""]","[""None""]","65003abe9af97755a1fa1148","2023-09-12T10:17:34.191Z","1970-01-01T00:00:02.018Z","Solvent dependent membrane-solute sensitivity of OSN membranes","Scientific Report","backOffice","10.1016/j.memsci.2018.08.052","65003a2e9af97755a1fa02ed","Yvonne Thiermeyer and Stefanie Blumenschein and Mirko Skiborowski","https://doi.org/10.1016/j.memsci.2018.08.052",0,"Commercial","PuraMem S 600-IPA-L-Phenylalanine",,,"[]",,,75,"5335",0,,,,,,0.344,,,,,,,,,,,,,,,,,,,,,,,,,,,,,,,,,,,,,,,,,,,,,,,,,,,,,,,,,,,,,,,,,,,,,"Puramem S600",,"[]","PuraMem 280","Evonik",,,,,,,,,,
"66151b29f00ca5f21b2fa73f","2024-03-31T10:01:24.471Z","[]","[]","[]","[]",,,"[]","[]","[]","[]","[]","[]","[]","[]",,,,,false,"Crossflow",20,23,54,"Isopropanol (IPA)","Other","L-Tryptophane",204,0.01,"g/L",1,"[]",,,,true,false,"Accepted","[]","[]","[]","[""Not Applicable""]","[""None""]","65003abe9af97755a1fa1148","2023-09-12T10:17:34.191Z","1970-01-01T00:00:02.018Z","Solvent dependent membrane-solute sensitivity of OSN membranes","Scientific Report","backOffice","10.1016/j.memsci.2018.08.052","65003a2e9af97755a1fa02ed","Yvonne Thiermeyer and Stefanie Blumenschein and Mirko Skiborowski","https://doi.org/10.1016/j.memsci.2018.08.052",0,"Commercial","PuraMem S 600-IPA-L-Tryptophane",,,"[]",,,69,"5336",0,,,,,,0.344,,,,,,,,,,,,,,,,,,,,,,,,,,,,,,,,,,,,,,,,,,,,,,,,,,,,,,,,,,,,,,,,,,,,,"Puramem S600",,"[]","PuraMem 280","Evonik",,,,,,,,,,
"66151b3df00ca5f21b2fa742","2024-03-31T10:01:24.471Z","[]","[]","[]","[]",,,"[]","[]","[]","[]","[]","[]","[]","[]",,,,,false,"Crossflow",20,23,54,"Isopropanol (IPA)","Other","3-Isopropyl-2,5-piperazinedione",156,0.1,"g/L",1,"[]",,,,true,false,"Accepted","[]","[]","[]","[""Not Applicable""]","[""None""]","65003abe9af97755a1fa1148","2023-09-12T10:17:34.191Z","1970-01-01T00:00:02.018Z","Solvent dependent membrane-solute sensitivity of OSN membranes","Scientific Report","backOffice","10.1016/j.memsci.2018.08.052","65003a2e9af97755a1fa02ed","Yvonne Thiermeyer and Stefanie Blumenschein and Mirko Skiborowski","https://doi.org/10.1016/j.memsci.2018.08.052",0,"Commercial","PuraMem S 600-IPA-3-Isopropyl-2,5-piperazinedione",,,"[]",,,32,"5337",0,,,,,,0.344,,,,,,,,,,,,,,,,,,,,,,,,,,,,,,,,,,,,,,,,,,,,,,,,,,,,,,,,,,,,,,,,,,,,,"Puramem S600",,"[]","PuraMem 280","Evonik",,,,,,,,,,
"66151b5af00ca5f21b2fa745","2024-03-31T10:01:24.471Z","[]","[]","[]","[]",,,"[]","[]","[]","[]","[]","[]","[]","[]",,,,,false,"Crossflow",20,23,54,"Isopropanol (IPA)","Other","Alanine anhydride",142,0.1,"g/L",1,"[]",,,,true,false,"Accepted","[]","[]","[]","[""Not Applicable""]","[""None""]","65003abe9af97755a1fa1148","2023-09-12T10:17:34.191Z","1970-01-01T00:00:02.018Z","Solvent dependent membrane-solute sensitivity of OSN membranes","Scientific Report","backOffice","10.1016/j.memsci.2018.08.052","65003a2e9af97755a1fa02ed","Yvonne Thiermeyer and Stefanie Blumenschein and Mirko Skiborowski","https://doi.org/10.1016/j.memsci.2018.08.052",0,"Commercial","PuraMem S 600-IPA-Alanine anhydride",,,"[]",,,28,"5338",0,,,,,,0.344,,,,,,,,,,,,,,,,,,,,,,,,,,,,,,,,,,,,,,,,,,,,,,,,,,,,,,,,,,,,,,,,,,,,,"Puramem S600",,"[]","PuraMem 280","Evonik",,,,,,,,,,
"66151b7af00ca5f21b2fa74b","2024-03-31T10:01:24.471Z","[]","[]","[]","[]",,,"[]","[]","[]","[]","[]","[]","[]","[]",,,,,false,"Crossflow",20,23,54,"Isopropanol (IPA)","Other","Glycine anhydride",114,0.1,"g/L",1,"[]",,,,true,false,"Accepted","[]","[]","[]","[""Not Applicable""]","[""None""]","65003abe9af97755a1fa1148","2023-09-12T10:17:34.191Z","1970-01-01T00:00:02.018Z","Solvent dependent membrane-solute sensitivity of OSN membranes","Scientific Report","backOffice","10.1016/j.memsci.2018.08.052","65003a2e9af97755a1fa02ed","Yvonne Thiermeyer and Stefanie Blumenschein and Mirko Skiborowski","https://doi.org/10.1016/j.memsci.2018.08.052",0,"Commercial","PuraMem S 600-IPA-Glycine anhydride",,,"[]",,,26,"5339",0,,,,,,0.344,,,,,,,,,,,,,,,,,,,,,,,,,,,,,,,,,,,,,,,,,,,,,,,,,,,,,,,,,,,,,,,,,,,,,"Puramem S600",,"[]","PuraMem 280","Evonik",,,,,,,,,,
"66151bd5f00ca5f21b2fa766","2024-03-31T10:01:24.471Z","[]","[]","[]","[]",,,"[]","[]","[]","[]","[]","[]","[]","[]",,,,,false,"Crossflow",20,23,54,"Methyl ethyl ketone (MEK)","Alkanes","dodecane",170.33,0.1,"g/L",1,"[]",,,,true,false,"Accepted","[]","[]","[]","[""Not Applicable""]","[""None""]","65003abe9af97755a1fa1148","2023-09-12T10:17:34.191Z","1970-01-01T00:00:02.018Z","Solvent dependent membrane-solute sensitivity of OSN membranes","Scientific Report","backOffice","10.1016/j.memsci.2018.08.052","65003a2e9af97755a1fa02ed","Yvonne Thiermeyer and Stefanie Blumenschein and Mirko Skiborowski","https://doi.org/10.1016/j.memsci.2018.08.052",0,"Commercial","PuraMem S 600-MEK-dodecane",,,"[]",,,-5,"5340",0,,,,,,3.0255,,,,,,,,,,,,,,,,,,,,,,,,,,,,,,,,,,,,,,,,,,,,,,,,,,,,,,,,,,,,,,,,,,,,,"Puramem S600",,"[]","PuraMem 280","Evonik",,,,,,,,,,
"66151beaf00ca5f21b2fa769","2024-03-31T10:01:24.471Z","[]","[]","[]","[]",,,"[]","[]","[]","[]","[]","[]","[]","[]",,,,,false,"Crossflow",20,23,54,"Methyl ethyl ketone (MEK)","Alkanes","tetradecane ",198.39,0.1,"g/L",1,"[]",,,,true,false,"Accepted","[]","[]","[]","[""Not Applicable""]","[""None""]","65003abe9af97755a1fa1148","2023-09-12T10:17:34.191Z","1970-01-01T00:00:02.018Z","Solvent dependent membrane-solute sensitivity of OSN membranes","Scientific Report","backOffice","10.1016/j.memsci.2018.08.052","65003a2e9af97755a1fa02ed","Yvonne Thiermeyer and Stefanie Blumenschein and Mirko Skiborowski","https://doi.org/10.1016/j.memsci.2018.08.052",0,"Commercial","PuraMem S 600-MEK-tetradecane",,,"[]",,,-3,"5341",0,,,,,,3.0255,,,,,,,,,,,,,,,,,,,,,,,,,,,,,,,,,,,,,,,,,,,,,,,,,,,,,,,,,,,,,,,,,,,,,"Puramem S600",,"[]","PuraMem 280","Evonik",,,,,,,,,,
"66151bf8f00ca5f21b2fa76c","2024-03-31T10:01:24.471Z","[]","[]","[]","[]",,,"[]","[]","[]","[]","[]","[]","[]","[]",,,,,false,"Crossflow",20,23,54,"Methyl ethyl ketone (MEK)","Alkanes","hexadecane",226.44,0.1,"g/L",1,"[]",,,,true,false,"Accepted","[]","[]","[]","[""Not Applicable""]","[""None""]","65003abe9af97755a1fa1148","2023-09-12T10:17:34.191Z","1970-01-01T00:00:02.018Z","Solvent dependent membrane-solute sensitivity of OSN membranes","Scientific Report","backOffice","10.1016/j.memsci.2018.08.052","65003a2e9af97755a1fa02ed","Yvonne Thiermeyer and Stefanie Blumenschein and Mirko Skiborowski","https://doi.org/10.1016/j.memsci.2018.08.052",0,"Commercial","PuraMem S 600-MEK-hexadecane",,,"[]",,,0,"5342",0,,,,,,3.0255,,,,,,,,,,,,,,,,,,,,,,,,,,,,,,,,,,,,,,,,,,,,,,,,,,,,,,,,,,,,,,,,,,,,,"Puramem S600",,"[]","PuraMem 280","Evonik",,,,,,,,,,
"66151c09f00ca5f21b2fa76f","2024-03-31T10:01:24.471Z","[]","[]","[]","[]",,,"[]","[]","[]","[]","[]","[]","[]","[]",,,,,false,"Crossflow",20,23,54,"Methyl ethyl ketone (MEK)","Alkanes","octadecane",254.5,0.1,"g/L",1,"[]",,,,true,false,"Accepted","[]","[]","[]","[""Not Applicable""]","[""None""]","65003abe9af97755a1fa1148","2023-09-12T10:17:34.191Z","1970-01-01T00:00:02.018Z","Solvent dependent membrane-solute sensitivity of OSN membranes","Scientific Report","backOffice","10.1016/j.memsci.2018.08.052","65003a2e9af97755a1fa02ed","Yvonne Thiermeyer and Stefanie Blumenschein and Mirko Skiborowski","https://doi.org/10.1016/j.memsci.2018.08.052",0,"Commercial","PuraMem S 600-MEK-octadecane",,,"[]",,,3,"5343",0,,,,,,3.0255,,,,,,,,,,,,,,,,,,,,,,,,,,,,,,,,,,,,,,,,,,,,,,,,,,,,,,,,,,,,,,,,,,,,,"Puramem S600",,"[]","PuraMem 280","Evonik",,,,,,,,,,
"66151c20f00ca5f21b2fa772","2024-03-31T10:01:24.471Z","[]","[]","[]","[]",,,"[]","[]","[]","[]","[]","[]","[]","[]",,,,,false,"Crossflow",20,23,54,"Methyl ethyl ketone (MEK)","Alkanes","n-Docosane",310.61,0.1,"g/L",1,"[]",,,,true,false,"Accepted","[]","[]","[]","[""Not Applicable""]","[""None""]","65003abe9af97755a1fa1148","2023-09-12T10:17:34.191Z","1970-01-01T00:00:02.018Z","Solvent dependent membrane-solute sensitivity of OSN membranes","Scientific Report","backOffice","10.1016/j.memsci.2018.08.052","65003a2e9af97755a1fa02ed","Yvonne Thiermeyer and Stefanie Blumenschein and Mirko Skiborowski","https://doi.org/10.1016/j.memsci.2018.08.052",0,"Commercial","PuraMem S 600-MEK-docosane",,,"[]",,,10,"5344",0,,,,,,3.0255,,,,,,,,,,,,,,,,,,,,,,,,,,,,,,,,,,,,,,,,,,,,,,,,,,,,,,,,,,,,,,,,,,,,,"Puramem S600",,"[]","PuraMem 280","Evonik",,,,,,,,,,
"66151c35f00ca5f21b2fa775","2024-03-31T10:01:24.471Z","[]","[]","[]","[]",,,"[]","[]","[]","[]","[]","[]","[]","[]",,,,,false,"Crossflow",20,23,54,"Methyl ethyl ketone (MEK)","Oligomer","Polystyrene",266,0.1,"g/L",1,"[]",,,,true,false,"Accepted","[]","[]","[]","[""Not Applicable""]","[""None""]","65003abe9af97755a1fa1148","2023-09-12T10:17:34.191Z","1970-01-01T00:00:02.018Z","Solvent dependent membrane-solute sensitivity of OSN membranes","Scientific Report","backOffice","10.1016/j.memsci.2018.08.052","65003a2e9af97755a1fa02ed","Yvonne Thiermeyer and Stefanie Blumenschein and Mirko Skiborowski","https://doi.org/10.1016/j.memsci.2018.08.052",0,"Commercial","PuraMem S 600-MEK-PS",,,"[]",,,38,"5345",0,,,,,,3.0255,,,,,,,,,,,,,,,,,,,,,,,,,,,,,,,,,,,,,,,,,,,,,,,,,,,,,,,,,,,,,,,,,,,,,"Puramem S600",,"[]","PuraMem 280","Evonik",,,,,,,,,,
"66151c4cf00ca5f21b2fa778","2024-03-31T10:01:24.471Z","[]","[]","[]","[]",,,"[]","[]","[]","[]","[]","[]","[]","[]",,,,,false,"Crossflow",20,23,54,"Methyl ethyl ketone (MEK)","Other","MMA trimer",300,0.1,"g/L",1,"[]",,,,true,false,"Accepted","[]","[]","[]","[""Not Applicable""]","[""None""]","65003abe9af97755a1fa1148","2023-09-12T10:17:34.191Z","1970-01-01T00:00:02.018Z","Solvent dependent membrane-solute sensitivity of OSN membranes","Scientific Report","backOffice","10.1016/j.memsci.2018.08.052","65003a2e9af97755a1fa02ed","Yvonne Thiermeyer and Stefanie Blumenschein and Mirko Skiborowski","https://doi.org/10.1016/j.memsci.2018.08.052",0,"Commercial","PuraMem S 600-MEK-MMA trimer",,,"[]",,,52,"5346",0,,,,,,3.0255,,,,,,,,,,,,,,,,,,,,,,,,,,,,,,,,,,,,,,,,,,,,,,,,,,,,,,,,,,,,,,,,,,,,,"Puramem S600",,"[]","PuraMem 280","Evonik",,,,,,,,,,
"66151c63f00ca5f21b2fa77b","2024-03-31T10:01:24.471Z","[]","[]","[]","[]",,,"[]","[]","[]","[]","[]","[]","[]","[]",,,,,false,"Crossflow",20,23,54,"Methyl ethyl ketone (MEK)","Other","Salicylamide",137,0.1,"g/L",1,"[]",,,,true,false,"Accepted","[]","[]","[]","[""Not Applicable""]","[""None""]","65003abe9af97755a1fa1148","2023-09-12T10:17:34.191Z","1970-01-01T00:00:02.018Z","Solvent dependent membrane-solute sensitivity of OSN membranes","Scientific Report","backOffice","10.1016/j.memsci.2018.08.052","65003a2e9af97755a1fa02ed","Yvonne Thiermeyer and Stefanie Blumenschein and Mirko Skiborowski","https://doi.org/10.1016/j.memsci.2018.08.052",0,"Commercial","PuraMem S 600-MEK-Salicylamide",,,"[]",,,44,"5347",0,,,,,,3.0255,,,,,,,,,,,,,,,,,,,,,,,,,,,,,,,,,,,,,,,,,,,,,,,,,,,,,,,,,,,,,,,,,,,,,"Puramem S600",,"[]","PuraMem 280","Evonik",,,,,,,,,,
"66151c76f00ca5f21b2fa77e","2024-03-31T10:01:24.471Z","[]","[]","[]","[]",,,"[]","[]","[]","[]","[]","[]","[]","[]",,,,,false,"Crossflow",20,23,54,"Methyl ethyl ketone (MEK)","Industrial Model Solute","paracetamol",151.16,0.1,"g/L",1,"[]",,,,true,false,"Accepted","[]","[]","[]","[""Not Applicable""]","[""None""]","65003abe9af97755a1fa1148","2023-09-12T10:17:34.191Z","1970-01-01T00:00:02.018Z","Solvent dependent membrane-solute sensitivity of OSN membranes","Scientific Report","backOffice","10.1016/j.memsci.2018.08.052","65003a2e9af97755a1fa02ed","Yvonne Thiermeyer and Stefanie Blumenschein and Mirko Skiborowski","https://doi.org/10.1016/j.memsci.2018.08.052",0,"Commercial","PuraMem S 600-MEK-paracetamol",,,"[]",,,65,"5348",0,,,,,,3.0255,,,,,,,,,,,,,,,,,,,,,,,,,,,,,,,,,,,,,,,,,,,,,,,,,,,,,,,,,,,,,,,,,,,,,"Puramem S600",,"[]","PuraMem 280","Evonik",,,,,,,,,,
"66151c8bf00ca5f21b2fa781","2024-03-31T10:01:24.471Z","[]","[]","[]","[]",,,"[]","[]","[]","[]","[]","[]","[]","[]",,,,,false,"Crossflow",20,23,54,"Methyl ethyl ketone (MEK)","Other","Acetylsalicylic acid",180,0.1,"g/L",1,"[]",,,,true,false,"Accepted","[]","[]","[]","[""Not Applicable""]","[""None""]","65003abe9af97755a1fa1148","2023-09-12T10:17:34.191Z","1970-01-01T00:00:02.018Z","Solvent dependent membrane-solute sensitivity of OSN membranes","Scientific Report","backOffice","10.1016/j.memsci.2018.08.052","65003a2e9af97755a1fa02ed","Yvonne Thiermeyer and Stefanie Blumenschein and Mirko Skiborowski","https://doi.org/10.1016/j.memsci.2018.08.052",0,"Commercial","PuraMem S 600-MEK-Acetylsalicylic acid",,,"[]",,,54,"5349",0,,,,,,3.0255,,,,,,,,,,,,,,,,,,,,,,,,,,,,,,,,,,,,,,,,,,,,,,,,,,,,,,,,,,,,,,,,,,,,,"Puramem S600",,"[]","PuraMem 280","Evonik",,,,,,,,,,
"66151caaf00ca5f21b2fa784","2024-03-31T10:01:24.471Z","[]","[]","[]","[]",,,"[]","[]","[]","[]","[]","[]","[]","[]",,,,,false,"Crossflow",20,23,54,"Methyl ethyl ketone (MEK)","Alkanes","n-Decane",142.29,0.01,"g/L",1,"[]",,,,true,false,"Accepted","[]","[]","[]","[""Not Applicable""]","[""None""]","65003abe9af97755a1fa1148","2023-09-12T10:17:34.191Z","1970-01-01T00:00:02.018Z","Solvent dependent membrane-solute sensitivity of OSN membranes","Scientific Report","backOffice","10.1016/j.memsci.2018.08.052","65003a2e9af97755a1fa02ed","Yvonne Thiermeyer and Stefanie Blumenschein and Mirko Skiborowski","https://doi.org/10.1016/j.memsci.2018.08.052",0,"Commercial","PuraMem S 600-MEK-decane",,,"[]",,,-4,"5350",0,,,,,,3.0255,,,,,,,,,,,,,,,,,,,,,,,,,,,,,,,,,,,,,,,,,,,,,,,,,,,,,,,,,,,,,,,,,,,,,"Puramem S600",,"[]","PuraMem 280","Evonik",,,,,,,,,,
"66151cc4f00ca5f21b2fa787","2024-03-31T10:01:24.471Z","[]","[]","[]","[]",,,"[]","[]","[]","[]","[]","[]","[]","[]",,,,,false,"Crossflow",20,23,54,"Methyl ethyl ketone (MEK)","Alkanes","tetracosane",338.7,0.01,"g/L",1,"[]",,,,true,false,"Accepted","[]","[]","[]","[""Not Applicable""]","[""None""]","65003abe9af97755a1fa1148","2023-09-12T10:17:34.191Z","1970-01-01T00:00:02.018Z","Solvent dependent membrane-solute sensitivity of OSN membranes","Scientific Report","backOffice","10.1016/j.memsci.2018.08.052","65003a2e9af97755a1fa02ed","Yvonne Thiermeyer and Stefanie Blumenschein and Mirko Skiborowski","https://doi.org/10.1016/j.memsci.2018.08.052",0,"Commercial","PuraMem S 600-MEK-tetracosane",,,"[]",,,16,"5351",0,,,,,,3.0255,,,,,,,,,,,,,,,,,,,,,,,,,,,,,,,,,,,,,,,,,,,,,,,,,,,,,,,,,,,,,,,,,,,,,"Puramem S600",,"[]","PuraMem 280","Evonik",,,,,,,,,,
"66151cdff00ca5f21b2fa78a","2024-03-31T10:01:24.471Z","[]","[]","[]","[]",,,"[]","[]","[]","[]","[]","[]","[]","[]",,,,,false,"Crossflow",20,23,54,"Methyl ethyl ketone (MEK)","Other","3-Isopropyl-2,5-piperazinedione",156,0.1,"g/L",1,"[]",,,,true,false,"Accepted","[]","[]","[]","[""Not Applicable""]","[""None""]","65003abe9af97755a1fa1148","2023-09-12T10:17:34.191Z","1970-01-01T00:00:02.018Z","Solvent dependent membrane-solute sensitivity of OSN membranes","Scientific Report","backOffice","10.1016/j.memsci.2018.08.052","65003a2e9af97755a1fa02ed","Yvonne Thiermeyer and Stefanie Blumenschein and Mirko Skiborowski","https://doi.org/10.1016/j.memsci.2018.08.052",0,"Commercial","PuraMem S 600-MEK-3-Isopropyl-2,5-piperazinedione",,,"[]",,,54,"5352",0,,,,,,3.0255,,,,,,,,,,,,,,,,,,,,,,,,,,,,,,,,,,,,,,,,,,,,,,,,,,,,,,,,,,,,,,,,,,,,,"Puramem S600",,"[]","PuraMem 280","Evonik",,,,,,,,,,
"66151cf8f00ca5f21b2fa78d","2024-03-31T10:01:24.471Z","[]","[]","[]","[]",,,"[]","[]","[]","[]","[]","[]","[]","[]",,,,,false,"Crossflow",20,23,54,"Methyl ethyl ketone (MEK)","Other","Alanine anhydride",142,0.1,"g/L",1,"[]",,,,true,false,"Accepted","[]","[]","[]","[""Not Applicable""]","[""None""]","65003abe9af97755a1fa1148","2023-09-12T10:17:34.191Z","1970-01-01T00:00:02.018Z","Solvent dependent membrane-solute sensitivity of OSN membranes","Scientific Report","backOffice","10.1016/j.memsci.2018.08.052","65003a2e9af97755a1fa02ed","Yvonne Thiermeyer and Stefanie Blumenschein and Mirko Skiborowski","https://doi.org/10.1016/j.memsci.2018.08.052",0,"Commercial","PuraMem S 600-MEK-Alanine anhydride",,,"[]",,,49,"5353",0,,,,,,3.0255,,,,,,,,,,,,,,,,,,,,,,,,,,,,,,,,,,,,,,,,,,,,,,,,,,,,,,,,,,,,,,,,,,,,,"Puramem S600",,"[]","PuraMem 280","Evonik",,,,,,,,,,
"66151d0bf00ca5f21b2fa790","2024-03-31T10:01:24.471Z","[]","[]","[]","[]",,,"[]","[]","[]","[]","[]","[]","[]","[]",,,,,false,"Crossflow",20,23,54,"Methyl ethyl ketone (MEK)","Other","Glycine anhydride",114,0.1,"g/L",1,"[]",,,,true,false,"Accepted","[]","[]","[]","[""Not Applicable""]","[""None""]","65003abe9af97755a1fa1148","2023-09-12T10:17:34.191Z","1970-01-01T00:00:02.018Z","Solvent dependent membrane-solute sensitivity of OSN membranes","Scientific Report","backOffice","10.1016/j.memsci.2018.08.052","65003a2e9af97755a1fa02ed","Yvonne Thiermeyer and Stefanie Blumenschein and Mirko Skiborowski","https://doi.org/10.1016/j.memsci.2018.08.052",0,"Commercial","PuraMem S 600-MEK-Glycine anhydride",,,"[]",,,51,"5354",0,,,,,,3.0255,,,,,,,,,,,,,,,,,,,,,,,,,,,,,,,,,,,,,,,,,,,,,,,,,,,,,,,,,,,,,,,,,,,,,"Puramem S600",,"[]","PuraMem 280","Evonik",,,,,,,,,,
"66151d80f00ca5f21b2fa7ab","2024-03-31T10:01:24.471Z","[]","[]","[]","[]",,,"[]","[]","[]","[]","[]","[]","[]","[]",,,,,false,"Crossflow",20,23,54,"Ethyl acetate","Alkanes","dodecane",170.33,0.1,"g/L",1,"[]",,,,true,false,"Accepted","[]","[]","[]","[""Not Applicable""]","[""None""]","65003abe9af97755a1fa1148","2023-09-12T10:17:34.191Z","1970-01-01T00:00:02.018Z","Solvent dependent membrane-solute sensitivity of OSN membranes","Scientific Report","backOffice","10.1016/j.memsci.2018.08.052","65003a2e9af97755a1fa02ed","Yvonne Thiermeyer and Stefanie Blumenschein and Mirko Skiborowski","https://doi.org/10.1016/j.memsci.2018.08.052",0,"Commercial","PuraMem S 600-EtAc-dodecane",,,"[]",,,-1,"5355",0,,,,,,2.503,,,,,,,,,,,,,,,,,,,,,,,,,,,,,,,,,,,,,,,,,,,,,,,,,,,,,,,,,,,,,,,,,,,,,"Puramem S600",,"[]","PuraMem 280","Evonik",,,,,,,,,,
"66151d93f00ca5f21b2fa7ae","2024-03-31T10:01:24.471Z","[]","[]","[]","[]",,,"[]","[]","[]","[]","[]","[]","[]","[]",,,,,false,"Crossflow",20,23,54,"Ethyl acetate","Alkanes","tetradecane ",198.39,0.1,"g/L",1,"[]",,,,true,false,"Accepted","[]","[]","[]","[""Not Applicable""]","[""None""]","65003abe9af97755a1fa1148","2023-09-12T10:17:34.191Z","1970-01-01T00:00:02.018Z","Solvent dependent membrane-solute sensitivity of OSN membranes","Scientific Report","backOffice","10.1016/j.memsci.2018.08.052","65003a2e9af97755a1fa02ed","Yvonne Thiermeyer and Stefanie Blumenschein and Mirko Skiborowski","https://doi.org/10.1016/j.memsci.2018.08.052",0,"Commercial","PuraMem S 600-EtAc-tetradecane",,,"[]",,,2,"5356",0,,,,,,2.503,,,,,,,,,,,,,,,,,,,,,,,,,,,,,,,,,,,,,,,,,,,,,,,,,,,,,,,,,,,,,,,,,,,,,"Puramem S600",,"[]","PuraMem 280","Evonik",,,,,,,,,,
"66151da3f00ca5f21b2fa7b1","2024-03-31T10:01:24.471Z","[]","[]","[]","[]",,,"[]","[]","[]","[]","[]","[]","[]","[]",,,,,false,"Crossflow",20,23,54,"Ethyl acetate","Alkanes","hexadecane",226.44,0.1,"g/L",1,"[]",,,,true,false,"Accepted","[]","[]","[]","[""Not Applicable""]","[""None""]","65003abe9af97755a1fa1148","2023-09-12T10:17:34.191Z","1970-01-01T00:00:02.018Z","Solvent dependent membrane-solute sensitivity of OSN membranes","Scientific Report","backOffice","10.1016/j.memsci.2018.08.052","65003a2e9af97755a1fa02ed","Yvonne Thiermeyer and Stefanie Blumenschein and Mirko Skiborowski","https://doi.org/10.1016/j.memsci.2018.08.052",0,"Commercial","PuraMem S 600-EtAc-hexadecane",,,"[]",,,6,"5357",0,,,,,,2.503,,,,,,,,,,,,,,,,,,,,,,,,,,,,,,,,,,,,,,,,,,,,,,,,,,,,,,,,,,,,,,,,,,,,,"Puramem S600",,"[]","PuraMem 280","Evonik",,,,,,,,,,
"66151db5f00ca5f21b2fa7b4","2024-03-31T10:01:24.471Z","[]","[]","[]","[]",,,"[]","[]","[]","[]","[]","[]","[]","[]",,,,,false,"Crossflow",20,23,54,"Ethyl acetate","Alkanes","octadecane",254.5,0.1,"g/L",1,"[]",,,,true,false,"Accepted","[]","[]","[]","[""Not Applicable""]","[""None""]","65003abe9af97755a1fa1148","2023-09-12T10:17:34.191Z","1970-01-01T00:00:02.018Z","Solvent dependent membrane-solute sensitivity of OSN membranes","Scientific Report","backOffice","10.1016/j.memsci.2018.08.052","65003a2e9af97755a1fa02ed","Yvonne Thiermeyer and Stefanie Blumenschein and Mirko Skiborowski","https://doi.org/10.1016/j.memsci.2018.08.052",0,"Commercial","PuraMem S 600-EtAc-octadecane",,,"[]",,,5,"5358",0,,,,,,2.503,,,,,,,,,,,,,,,,,,,,,,,,,,,,,,,,,,,,,,,,,,,,,,,,,,,,,,,,,,,,,,,,,,,,,"Puramem S600",,"[]","PuraMem 280","Evonik",,,,,,,,,,
"66151dc9f00ca5f21b2fa7b7","2024-03-31T10:01:24.471Z","[]","[]","[]","[]",,,"[]","[]","[]","[]","[]","[]","[]","[]",,,,,false,"Crossflow",20,23,54,"Ethyl acetate","Alkanes","n-Docosane",310.61,0.1,"g/L",1,"[]",,,,true,false,"Accepted","[]","[]","[]","[""Not Applicable""]","[""None""]","65003abe9af97755a1fa1148","2023-09-12T10:17:34.191Z","1970-01-01T00:00:02.018Z","Solvent dependent membrane-solute sensitivity of OSN membranes","Scientific Report","backOffice","10.1016/j.memsci.2018.08.052","65003a2e9af97755a1fa02ed","Yvonne Thiermeyer and Stefanie Blumenschein and Mirko Skiborowski","https://doi.org/10.1016/j.memsci.2018.08.052",0,"Commercial","PuraMem S 600-EtAc-docosane",,,"[]",,,18,"5359",0,,,,,,2.503,,,,,,,,,,,,,,,,,,,,,,,,,,,,,,,,,,,,,,,,,,,,,,,,,,,,,,,,,,,,,,,,,,,,,"Puramem S600",,"[]","PuraMem 280","Evonik",,,,,,,,,,
"66151ddef00ca5f21b2fa7ba","2024-03-31T10:01:24.471Z","[]","[]","[]","[]",,,"[]","[]","[]","[]","[]","[]","[]","[]",,,,,false,"Crossflow",20,23,54,"Ethyl acetate","Oligomer","Polystyrene",266,0.1,"g/L",1,"[]",,,,true,false,"Accepted","[]","[]","[]","[""Not Applicable""]","[""None""]","65003abe9af97755a1fa1148","2023-09-12T10:17:34.191Z","1970-01-01T00:00:02.018Z","Solvent dependent membrane-solute sensitivity of OSN membranes","Scientific Report","backOffice","10.1016/j.memsci.2018.08.052","65003a2e9af97755a1fa02ed","Yvonne Thiermeyer and Stefanie Blumenschein and Mirko Skiborowski","https://doi.org/10.1016/j.memsci.2018.08.052",0,"Commercial","PuraMem S 600-EtAc-PS",,,"[]",,,39,"5360",0,,,,,,2.503,,,,,,,,,,,,,,,,,,,,,,,,,,,,,,,,,,,,,,,,,,,,,,,,,,,,,,,,,,,,,,,,,,,,,"Puramem S600",,"[]","PuraMem 280","Evonik",,,,,,,,,,
"66151df7f00ca5f21b2fa7bd","2024-03-31T10:01:24.471Z","[]","[]","[]","[]",,,"[]","[]","[]","[]","[]","[]","[]","[]",,,,,false,"Crossflow",20,23,54,"Ethyl acetate","Other","MMA trimer",300,0.1,"g/L",1,"[]",,,,true,false,"Accepted","[]","[]","[]","[""Not Applicable""]","[""None""]","65003abe9af97755a1fa1148","2023-09-12T10:17:34.191Z","1970-01-01T00:00:02.018Z","Solvent dependent membrane-solute sensitivity of OSN membranes","Scientific Report","backOffice","10.1016/j.memsci.2018.08.052","65003a2e9af97755a1fa02ed","Yvonne Thiermeyer and Stefanie Blumenschein and Mirko Skiborowski","https://doi.org/10.1016/j.memsci.2018.08.052",0,"Commercial","PuraMem S 600-EtAc-MMAtrimer",,,"[]",,,56,"5361",0,,,,,,2.503,,,,,,,,,,,,,,,,,,,,,,,,,,,,,,,,,,,,,,,,,,,,,,,,,,,,,,,,,,,,,,,,,,,,,"Puramem S600",,"[]","PuraMem 280","Evonik",,,,,,,,,,
"66151e0cf00ca5f21b2fa7c0","2024-03-31T10:01:24.471Z","[]","[]","[]","[]",,,"[]","[]","[]","[]","[]","[]","[]","[]",,,,,false,"Crossflow",20,23,54,"Ethyl acetate","Other","Salicylamide",137,0.1,"g/L",1,"[]",,,,true,false,"Accepted","[]","[]","[]","[""Not Applicable""]","[""None""]","65003abe9af97755a1fa1148","2023-09-12T10:17:34.191Z","1970-01-01T00:00:02.018Z","Solvent dependent membrane-solute sensitivity of OSN membranes","Scientific Report","backOffice","10.1016/j.memsci.2018.08.052","65003a2e9af97755a1fa02ed","Yvonne Thiermeyer and Stefanie Blumenschein and Mirko Skiborowski","https://doi.org/10.1016/j.memsci.2018.08.052",0,"Commercial","PuraMem S 600-EtAc-Salicylamide",,,"[]",,,36,"5362",0,,,,,,2.503,,,,,,,,,,,,,,,,,,,,,,,,,,,,,,,,,,,,,,,,,,,,,,,,,,,,,,,,,,,,,,,,,,,,,"Puramem S600",,"[]","PuraMem 280","Evonik",,,,,,,,,,
"66151e22f00ca5f21b2fa7c3","2024-03-31T10:01:24.471Z","[]","[]","[]","[]",,,"[]","[]","[]","[]","[]","[]","[]","[]",,,,,false,"Crossflow",20,23,54,"Ethyl acetate","Industrial Model Solute","paracetamol",151.16,0.1,"g/L",1,"[]",,,,true,false,"Accepted","[]","[]","[]","[""Not Applicable""]","[""None""]","65003abe9af97755a1fa1148","2023-09-12T10:17:34.191Z","1970-01-01T00:00:02.018Z","Solvent dependent membrane-solute sensitivity of OSN membranes","Scientific Report","backOffice","10.1016/j.memsci.2018.08.052","65003a2e9af97755a1fa02ed","Yvonne Thiermeyer and Stefanie Blumenschein and Mirko Skiborowski","https://doi.org/10.1016/j.memsci.2018.08.052",0,"Commercial","PuraMem S 600-EtAc-paracetamol",,,"[]",,,59,"5363",0,,,,,,2.503,,,,,,,,,,,,,,,,,,,,,,,,,,,,,,,,,,,,,,,,,,,,,,,,,,,,,,,,,,,,,,,,,,,,,"Puramem S600",,"[]","PuraMem 280","Evonik",,,,,,,,,,
"66151e38f00ca5f21b2fa7c6","2024-03-31T10:01:24.471Z","[]","[]","[]","[]",,,"[]","[]","[]","[]","[]","[]","[]","[]",,,,,false,"Crossflow",20,23,54,"Ethyl acetate","Other","Acetylsalicylic acid",180,0.1,"g/L",1,"[]",,,,true,false,"Accepted","[]","[]","[]","[""Not Applicable""]","[""None""]","65003abe9af97755a1fa1148","2023-09-12T10:17:34.191Z","1970-01-01T00:00:02.018Z","Solvent dependent membrane-solute sensitivity of OSN membranes","Scientific Report","backOffice","10.1016/j.memsci.2018.08.052","65003a2e9af97755a1fa02ed","Yvonne Thiermeyer and Stefanie Blumenschein and Mirko Skiborowski","https://doi.org/10.1016/j.memsci.2018.08.052",0,"Commercial","PuraMem S 600-EtAc-Acetylsalicylic acid",,,"[]",,,53,"5364",0,,,,,,2.503,,,,,,,,,,,,,,,,,,,,,,,,,,,,,,,,,,,,,,,,,,,,,,,,,,,,,,,,,,,,,,,,,,,,,"Puramem S600",,"[]","PuraMem 280","Evonik",,,,,,,,,,
