Repository: BAMresearch/onf-database

This repository belongs to the the publication "Revealing structure-property-performance relationships of organic solvent nanofiltration membranes using a FAIR, open-access database" published in ADD JOURNAL (DOI). 
It uses a dataset derived from The Open Membrane Database (https://openmembranedatabase.org/). The access date was April 8th 2025. The original dataset is in the repository as OMD_SRNF_2025-04-08.csv file.

The main researchers involved in the study are Sarah Glass (ORCID: 0000-0002-0625-0057), Petra Merten (no ORCID available), Torsten Brinkmann (ORCID: 0000-0002-5114-6259) and Volkan Filiz (ORCID: 0000-0003-0239-8641). 

The repository contains 5 Python files:

File: OMD_SRNF_2025-04-08.csv (part 167 of 184)
"66151e50f00ca5f21b2fa7c9","2024-03-31T10:01:24.471Z","[]","[]","[]","[]",,,"[]","[]","[]","[]","[]","[]","[]","[]",,,,,false,"Crossflow",20,23,54,"Ethyl acetate","Alkanes","n-Decane",142.29,0.01,"g/L",1,"[]",,,,true,false,"Accepted","[]","[]","[]","[""Not Applicable""]","[""None""]","65003abe9af97755a1fa1148","2023-09-12T10:17:34.191Z","1970-01-01T00:00:02.018Z","Solvent dependent membrane-solute sensitivity of OSN membranes","Scientific Report","backOffice","10.1016/j.memsci.2018.08.052","65003a2e9af97755a1fa02ed","Yvonne Thiermeyer and Stefanie Blumenschein and Mirko Skiborowski","https://doi.org/10.1016/j.memsci.2018.08.052",0,"Commercial","PuraMem S 600-EtAc-decane",,,"[]",,,-3,"5365",0,,,,,,2.503,,,,,,,,,,,,,,,,,,,,,,,,,,,,,,,,,,,,,,,,,,,,,,,,,,,,,,,,,,,,,,,,,,,,,"Puramem S600",,"[]","PuraMem 280","Evonik",,,,,,,,,,
"66151e6af00ca5f21b2fa7cc","2024-03-31T10:01:24.471Z","[]","[]","[]","[]",,,"[]","[]","[]","[]","[]","[]","[]","[]",,,,,false,"Crossflow",20,23,54,"Ethyl acetate","Alkanes","tetracosane",338.7,0.01,"g/L",1,"[]",,,,true,false,"Accepted","[]","[]","[]","[""Not Applicable""]","[""None""]","65003abe9af97755a1fa1148","2023-09-12T10:17:34.191Z","1970-01-01T00:00:02.018Z","Solvent dependent membrane-solute sensitivity of OSN membranes","Scientific Report","backOffice","10.1016/j.memsci.2018.08.052","65003a2e9af97755a1fa02ed","Yvonne Thiermeyer and Stefanie Blumenschein and Mirko Skiborowski","https://doi.org/10.1016/j.memsci.2018.08.052",0,"Commercial","PuraMem S 600-EtAc-tetracosane",,,"[]",,,24,"5366",0,,,,,,2.503,,,,,,,,,,,,,,,,,,,,,,,,,,,,,,,,,,,,,,,,,,,,,,,,,,,,,,,,,,,,,,,,,,,,,"Puramem S600",,"[]","PuraMem 280","Evonik",,,,,,,,,,
"66151e91f00ca5f21b2fa7d2","2024-03-31T10:01:24.471Z","[]","[]","[]","[]",,,"[]","[]","[]","[]","[]","[]","[]","[]",,,,,false,"Crossflow",20,23,54,"Ethyl acetate","Other","3-Isopropyl-2,5-piperazinedione",156,0.01,"g/L",1,"[]",,,,true,false,"Accepted","[]","[]","[]","[""Not Applicable""]","[""None""]","65003abe9af97755a1fa1148","2023-09-12T10:17:34.191Z","1970-01-01T00:00:02.018Z","Solvent dependent membrane-solute sensitivity of OSN membranes","Scientific Report","backOffice","10.1016/j.memsci.2018.08.052","65003a2e9af97755a1fa02ed","Yvonne Thiermeyer and Stefanie Blumenschein and Mirko Skiborowski","https://doi.org/10.1016/j.memsci.2018.08.052",0,"Commercial","PuraMem S 600-EtAc-3-Isopropyl-2,5-piperazinedione",,,"[]",,,50,"5367",0,,,,,,2.503,,,,,,,,,,,,,,,,,,,,,,,,,,,,,,,,,,,,,,,,,,,,,,,,,,,,,,,,,,,,,,,,,,,,,"Puramem S600",,"[]","PuraMem 280","Evonik",,,,,,,,,,
"66151ea4f00ca5f21b2fa7d5","2024-03-31T10:01:24.471Z","[]","[]","[]","[]",,,"[]","[]","[]","[]","[]","[]","[]","[]",,,,,false,"Crossflow",20,23,54,"Ethyl acetate","Other","Alanine anhydride",142,0.01,"g/L",1,"[]",,,,true,false,"Accepted","[]","[]","[]","[""Not Applicable""]","[""None""]","65003abe9af97755a1fa1148","2023-09-12T10:17:34.191Z","1970-01-01T00:00:02.018Z","Solvent dependent membrane-solute sensitivity of OSN membranes","Scientific Report","backOffice","10.1016/j.memsci.2018.08.052","65003a2e9af97755a1fa02ed","Yvonne Thiermeyer and Stefanie Blumenschein and Mirko Skiborowski","https://doi.org/10.1016/j.memsci.2018.08.052",0,"Commercial","PuraMem S 600-EtAc-Alanine anhydride",,,"[]",,,44,"5368",0,,,,,,2.503,,,,,,,,,,,,,,,,,,,,,,,,,,,,,,,,,,,,,,,,,,,,,,,,,,,,,,,,,,,,,,,,,,,,,"Puramem S600",,"[]","PuraMem 280","Evonik",,,,,,,,,,
"66151eb9f00ca5f21b2fa7d8","2024-03-31T10:01:24.471Z","[]","[]","[]","[]",,,"[]","[]","[]","[]","[]","[]","[]","[]",,,,,false,"Crossflow",20,23,54,"Ethyl acetate","Other","Glycine anhydride",114,0.01,"g/L",1,"[]",,,,true,false,"Accepted","[]","[]","[]","[""Not Applicable""]","[""None""]","65003abe9af97755a1fa1148","2023-09-12T10:17:34.191Z","1970-01-01T00:00:02.018Z","Solvent dependent membrane-solute sensitivity of OSN membranes","Scientific Report","backOffice","10.1016/j.memsci.2018.08.052","65003a2e9af97755a1fa02ed","Yvonne Thiermeyer and Stefanie Blumenschein and Mirko Skiborowski","https://doi.org/10.1016/j.memsci.2018.08.052",0,"Commercial","PuraMem S 600-EtAc-Glycine anhydride",,,"[]",,,48,"5369",0,,,,,,2.503,,,,,,,,,,,,,,,,,,,,,,,,,,,,,,,,,,,,,,,,,,,,,,,,,,,,,,,,,,,,,,,,,,,,,"Puramem S600",,"[]","PuraMem 280","Evonik",,,,,,,,,,
"66151f3af00ca5f21b2fa7f3","2024-03-31T10:01:24.471Z","[]","[]","[]","[]",,,"[]","[]","[]","[]","[]","[]","[]","[]",,,,,false,"Crossflow",20,23,54,"Toluene","Alkanes","dodecane",170.33,0.1,"g/L",1,"[]",,,,true,false,"Accepted","[]","[]","[]","[""Not Applicable""]","[""None""]","65003abe9af97755a1fa1148","2023-09-12T10:17:34.191Z","1970-01-01T00:00:02.018Z","Solvent dependent membrane-solute sensitivity of OSN membranes","Scientific Report","backOffice","10.1016/j.memsci.2018.08.052","65003a2e9af97755a1fa02ed","Yvonne Thiermeyer and Stefanie Blumenschein and Mirko Skiborowski","https://doi.org/10.1016/j.memsci.2018.08.052",0,"Commercial","PuraMem S 600-tol-dodecane",,,"[]",,,28,"5370",0,,,,,,2.109,,,,,,,,,,,,,,,,,,,,,,,,,,,,,,,,,,,,,,,,,,,,,,,,,,,,,,,,,,,,,,,,,,,,,"Puramem S600",,"[]","PuraMem 280","Evonik",,,,,,,,,,
"66151facf00ca5f21b2fa7f6","2024-03-31T10:01:24.471Z","[]","[]","[]","[]",,,"[]","[]","[]","[]","[]","[]","[]","[]",,,,,false,"Crossflow",20,23,54,"Toluene","Alkanes","tetradecane ",198.39,0.1,"g/L",1,"[]",,,,true,false,"Accepted","[]","[]","[]","[""Not Applicable""]","[""None""]","65003abe9af97755a1fa1148","2023-09-12T10:17:34.191Z","1970-01-01T00:00:02.018Z","Solvent dependent membrane-solute sensitivity of OSN membranes","Scientific Report","backOffice","10.1016/j.memsci.2018.08.052","65003a2e9af97755a1fa02ed","Yvonne Thiermeyer and Stefanie Blumenschein and Mirko Skiborowski","https://doi.org/10.1016/j.memsci.2018.08.052",0,"Commercial","PuraMem S 600-tol-tetradecane",,,"[]",,,35,"5371",0,,,,,,2.109,,,,,,,,,,,,,,,,,,,,,,,,,,,,,,,,,,,,,,,,,,,,,,,,,,,,,,,,,,,,,,,,,,,,,"Puramem S600",,"[]","PuraMem 280","Evonik",,,,,,,,,,
"661520b1f00ca5f21b2fa7f9","2024-03-31T10:01:24.471Z","[]","[]","[]","[]",,,"[]","[]","[]","[]","[]","[]","[]","[]",,,,,false,"Crossflow",20,23,54,"Toluene","Alkanes","hexadecane",226.44,0.1,"g/L",1,"[]",,,,true,false,"Accepted","[]","[]","[]","[""Not Applicable""]","[""None""]","65003abe9af97755a1fa1148","2023-09-12T10:17:34.191Z","1970-01-01T00:00:02.018Z","Solvent dependent membrane-solute sensitivity of OSN membranes","Scientific Report","backOffice","10.1016/j.memsci.2018.08.052","65003a2e9af97755a1fa02ed","Yvonne Thiermeyer and Stefanie Blumenschein and Mirko Skiborowski","https://doi.org/10.1016/j.memsci.2018.08.052",0,"Commercial","PuraMem S 600-tol-hexadecane",,,"[]",,,41,"5372",0,,,,,,2.109,,,,,,,,,,,,,,,,,,,,,,,,,,,,,,,,,,,,,,,,,,,,,,,,,,,,,,,,,,,,,,,,,,,,,"Puramem S600",,"[]","PuraMem 280","Evonik",,,,,,,,,,
"661520c5f00ca5f21b2fa7fc","2024-03-31T10:01:24.471Z","[]","[]","[]","[]",,,"[]","[]","[]","[]","[]","[]","[]","[]",,,,,false,"Crossflow",20,23,54,"Toluene","Alkanes","octadecane",254.5,0.1,"g/L",1,"[]",,,,true,false,"Accepted","[]","[]","[]","[""Not Applicable""]","[""None""]","65003abe9af97755a1fa1148","2023-09-12T10:17:34.191Z","1970-01-01T00:00:02.018Z","Solvent dependent membrane-solute sensitivity of OSN membranes","Scientific Report","backOffice","10.1016/j.memsci.2018.08.052","65003a2e9af97755a1fa02ed","Yvonne Thiermeyer and Stefanie Blumenschein and Mirko Skiborowski","https://doi.org/10.1016/j.memsci.2018.08.052",0,"Commercial","PuraMem S 600-tol-octadecane",,,"[]",,,48,"5373",0,,,,,,2.109,,,,,,,,,,,,,,,,,,,,,,,,,,,,,,,,,,,,,,,,,,,,,,,,,,,,,,,,,,,,,,,,,,,,,"Puramem S600",,"[]","PuraMem 280","Evonik",,,,,,,,,,
"661520daf00ca5f21b2fa7ff","2024-03-31T10:01:24.471Z","[]","[]","[]","[]",,,"[]","[]","[]","[]","[]","[]","[]","[]",,,,,false,"Crossflow",20,23,54,"Toluene","Alkanes","n-Docosane",310.61,0.1,"g/L",1,"[]",,,,true,false,"Accepted","[]","[]","[]","[""Not Applicable""]","[""None""]","65003abe9af97755a1fa1148","2023-09-12T10:17:34.191Z","1970-01-01T00:00:02.018Z","Solvent dependent membrane-solute sensitivity of OSN membranes","Scientific Report","backOffice","10.1016/j.memsci.2018.08.052","65003a2e9af97755a1fa02ed","Yvonne Thiermeyer and Stefanie Blumenschein and Mirko Skiborowski","https://doi.org/10.1016/j.memsci.2018.08.052",0,"Commercial","PuraMem S 600-tol-docosane",,,"[]",,,60,"5374",0,,,,,,2.109,,,,,,,,,,,,,,,,,,,,,,,,,,,,,,,,,,,,,,,,,,,,,,,,,,,,,,,,,,,,,,,,,,,,,"Puramem S600",,"[]","PuraMem 280","Evonik",,,,,,,,,,
"661520f0f00ca5f21b2fa802","2024-03-31T10:01:24.471Z","[]","[]","[]","[]",,,"[]","[]","[]","[]","[]","[]","[]","[]",,,,,false,"Crossflow",20,23,54,"Toluene","Oligomer","Polystyrene",266,0.1,"g/L",1,"[]",,,,true,false,"Accepted","[]","[]","[]","[""Not Applicable""]","[""None""]","65003abe9af97755a1fa1148","2023-09-12T10:17:34.191Z","1970-01-01T00:00:02.018Z","Solvent dependent membrane-solute sensitivity of OSN membranes","Scientific Report","backOffice","10.1016/j.memsci.2018.08.052","65003a2e9af97755a1fa02ed","Yvonne Thiermeyer and Stefanie Blumenschein and Mirko Skiborowski","https://doi.org/10.1016/j.memsci.2018.08.052",0,"Commercial","PuraMem S 600-tol-PS",,,"[]",,,57,"5375",0,,,,,,2.109,,,,,,,,,,,,,,,,,,,,,,,,,,,,,,,,,,,,,,,,,,,,,,,,,,,,,,,,,,,,,,,,,,,,,"Puramem S600",,"[]","PuraMem 280","Evonik",,,,,,,,,,
"66152108f00ca5f21b2fa805","2024-03-31T10:01:24.471Z","[]","[]","[]","[]",,,"[]","[]","[]","[]","[]","[]","[]","[]",,,,,false,"Crossflow",20,23,54,"Toluene","Other","MMA trimer",300,0.1,"g/L",1,"[]",,,,true,false,"Accepted","[]","[]","[]","[""Not Applicable""]","[""None""]","65003abe9af97755a1fa1148","2023-09-12T10:17:34.191Z","1970-01-01T00:00:02.018Z","Solvent dependent membrane-solute sensitivity of OSN membranes","Scientific Report","backOffice","10.1016/j.memsci.2018.08.052","65003a2e9af97755a1fa02ed","Yvonne Thiermeyer and Stefanie Blumenschein and Mirko Skiborowski","https://doi.org/10.1016/j.memsci.2018.08.052",0,"Commercial","PuraMem S 600-tol-MMA trimer",,,"[]",,,58,"5376",0,,,,,,2.109,,,,,,,,,,,,,,,,,,,,,,,,,,,,,,,,,,,,,,,,,,,,,,,,,,,,,,,,,,,,,,,,,,,,,"Puramem S600",,"[]","PuraMem 280","Evonik",,,,,,,,,,
"66152120f00ca5f21b2fa808","2024-03-31T10:01:24.471Z","[]","[]","[]","[]",,,"[]","[]","[]","[]","[]","[]","[]","[]",,,,,false,"Crossflow",20,23,54,"Toluene","Other","Salicylamide",137,0.05,"g/L",1,"[]",,,,true,false,"Accepted","[]","[]","[]","[""Not Applicable""]","[""None""]","65003abe9af97755a1fa1148","2023-09-12T10:17:34.191Z","1970-01-01T00:00:02.018Z","Solvent dependent membrane-solute sensitivity of OSN membranes","Scientific Report","backOffice","10.1016/j.memsci.2018.08.052","65003a2e9af97755a1fa02ed","Yvonne Thiermeyer and Stefanie Blumenschein and Mirko Skiborowski","https://doi.org/10.1016/j.memsci.2018.08.052",0,"Commercial","PuraMem S 600-tol-Salicylamide",,,"[]",,,8,"5377",0,,,,,,2.109,,,,,,,,,,,,,,,,,,,,,,,,,,,,,,,,,,,,,,,,,,,,,,,,,,,,,,,,,,,,,,,,,,,,,"Puramem S600",,"[]","PuraMem 280","Evonik",,,,,,,,,,
"66152138f00ca5f21b2fa80b","2024-03-31T10:01:24.471Z","[]","[]","[]","[]",,,"[]","[]","[]","[]","[]","[]","[]","[]",,,,,false,"Crossflow",20,23,54,"Toluene","Industrial Model Solute","paracetamol",151.16,0.05,"g/L",1,"[]",,,,true,false,"Accepted","[]","[]","[]","[""Not Applicable""]","[""None""]","65003abe9af97755a1fa1148","2023-09-12T10:17:34.191Z","1970-01-01T00:00:02.018Z","Solvent dependent membrane-solute sensitivity of OSN membranes","Scientific Report","backOffice","10.1016/j.memsci.2018.08.052","65003a2e9af97755a1fa02ed","Yvonne Thiermeyer and Stefanie Blumenschein and Mirko Skiborowski","https://doi.org/10.1016/j.memsci.2018.08.052",0,"Commercial","PuraMem S 600-tol-paracetamol",,,"[]",,,12,"5378",0,,,,,,2.109,,,,,,,,,,,,,,,,,,,,,,,,,,,,,,,,,,,,,,,,,,,,,,,,,,,,,,,,,,,,,,,,,,,,,"Puramem S600",,"[]","PuraMem 280","Evonik",,,,,,,,,,
"6615214ff00ca5f21b2fa80e","2024-03-31T10:01:24.471Z","[]","[]","[]","[]",,,"[]","[]","[]","[]","[]","[]","[]","[]",,,,,false,"Crossflow",20,23,54,"Toluene","Other","Acetylsalicylic acid",180,0.05,"g/L",1,"[]",,,,true,false,"Accepted","[]","[]","[]","[""Not Applicable""]","[""None""]","65003abe9af97755a1fa1148","2023-09-12T10:17:34.191Z","1970-01-01T00:00:02.018Z","Solvent dependent membrane-solute sensitivity of OSN membranes","Scientific Report","backOffice","10.1016/j.memsci.2018.08.052","65003a2e9af97755a1fa02ed","Yvonne Thiermeyer and Stefanie Blumenschein and Mirko Skiborowski","https://doi.org/10.1016/j.memsci.2018.08.052",0,"Commercial","PuraMem S 600-tol-Acetylsalicylic acid",,,"[]",,,21,"5379",0,,,,,,2.109,,,,,,,,,,,,,,,,,,,,,,,,,,,,,,,,,,,,,,,,,,,,,,,,,,,,,,,,,,,,,,,,,,,,,"Puramem S600",,"[]","PuraMem 280","Evonik",,,,,,,,,,
"66152171f00ca5f21b2fa811","2024-03-31T10:01:24.471Z","[]","[]","[]","[]",,,"[]","[]","[]","[]","[]","[]","[]","[]",,,,,false,"Crossflow",20,23,54,"Toluene","Alkanes","n-Decane",142.29,0.1,"g/L",1,"[]",,,,true,false,"Accepted","[]","[]","[]","[""Not Applicable""]","[""None""]","65003abe9af97755a1fa1148","2023-09-12T10:17:34.191Z","1970-01-01T00:00:02.018Z","Solvent dependent membrane-solute sensitivity of OSN membranes","Scientific Report","backOffice","10.1016/j.memsci.2018.08.052","65003a2e9af97755a1fa02ed","Yvonne Thiermeyer and Stefanie Blumenschein and Mirko Skiborowski","https://doi.org/10.1016/j.memsci.2018.08.052",0,"Commercial","PuraMem S 600-tol-decane",,,"[]",,,23,"5380",0,,,,,,2.109,,,,,,,,,,,,,,,,,,,,,,,,,,,,,,,,,,,,,,,,,,,,,,,,,,,,,,,,,,,,,,,,,,,,,"Puramem S600",,"[]","PuraMem 280","Evonik",,,,,,,,,,
"6615218ef00ca5f21b2fa81a","2024-03-31T10:01:24.471Z","[]","[]","[]","[]",,,"[]","[]","[]","[]","[]","[]","[]","[]",,,,,false,"Crossflow",20,23,54,"Toluene","Alkanes","tetracosane",338.7,0.01,"g/L",1,"[]",,,,true,false,"Accepted","[]","[]","[]","[""Not Applicable""]","[""None""]","65003abe9af97755a1fa1148","2023-09-12T10:17:34.191Z","1970-01-01T00:00:02.018Z","Solvent dependent membrane-solute sensitivity of OSN membranes","Scientific Report","backOffice","10.1016/j.memsci.2018.08.052","65003a2e9af97755a1fa02ed","Yvonne Thiermeyer and Stefanie Blumenschein and Mirko Skiborowski","https://doi.org/10.1016/j.memsci.2018.08.052",0,"Commercial","PuraMem S 600-tol-tetracosane",,,"[]",,,66,"5381",0,,,,,,2.109,,,,,,,,,,,,,,,,,,,,,,,,,,,,,,,,,,,,,,,,,,,,,,,,,,,,,,,,,,,,,,,,,,,,,"Puramem S600",,"[]","PuraMem 280","Evonik",,,,,,,,,,
"661521aaf00ca5f21b2fa81d","2024-03-31T10:01:24.471Z","[]","[]","[]","[]",,,"[]","[]","[]","[]","[]","[]","[]","[]",,,,,false,"Crossflow",20,23,54,"Toluene","Other","3-Isopropyl-2,5-piperazinedione",156,0.01,"g/L",1,"[]",,,,true,false,"Accepted","[]","[]","[]","[""Not Applicable""]","[""None""]","65003abe9af97755a1fa1148","2023-09-12T10:17:34.191Z","1970-01-01T00:00:02.018Z","Solvent dependent membrane-solute sensitivity of OSN membranes","Scientific Report","backOffice","10.1016/j.memsci.2018.08.052","65003a2e9af97755a1fa02ed","Yvonne Thiermeyer and Stefanie Blumenschein and Mirko Skiborowski","https://doi.org/10.1016/j.memsci.2018.08.052",0,"Commercial","PuraMem S 600-tol-3-Isopropyl-2,5-piperazinedione",,,"[]",,,23,"5382",0,,,,,,2.109,,,,,,,,,,,,,,,,,,,,,,,,,,,,,,,,,,,,,,,,,,,,,,,,,,,,,,,,,,,,,,,,,,,,,"Puramem S600",,"[]","PuraMem 280","Evonik",,,,,,,,,,
"661521c3f00ca5f21b2fa820","2024-03-31T10:01:24.471Z","[]","[]","[]","[]",,,"[]","[]","[]","[]","[]","[]","[]","[]",,,,,false,"Crossflow",20,23,54,"Toluene","Other","Alanine anhydride",142,0.01,"g/L",1,"[]",,,,true,false,"Accepted","[]","[]","[]","[""Not Applicable""]","[""None""]","65003abe9af97755a1fa1148","2023-09-12T10:17:34.191Z","1970-01-01T00:00:02.018Z","Solvent dependent membrane-solute sensitivity of OSN membranes","Scientific Report","backOffice","10.1016/j.memsci.2018.08.052","65003a2e9af97755a1fa02ed","Yvonne Thiermeyer and Stefanie Blumenschein and Mirko Skiborowski","https://doi.org/10.1016/j.memsci.2018.08.052",0,"Commercial","PuraMem S 600-tol-Alanine anhydride",,,"[]",,,19,"5383",0,,,,,,2.109,,,,,,,,,,,,,,,,,,,,,,,,,,,,,,,,,,,,,,,,,,,,,,,,,,,,,,,,,,,,,,,,,,,,,"Puramem S600",,"[]","PuraMem 280","Evonik",,,,,,,,,,
"66152234f00ca5f21b2fa873","2024-03-31T10:01:24.471Z","[]","[]","[]","[]",,,"[]","[]","[]","[]","[]","[]","[]","[]",,,,,false,"Crossflow",20,23,54,"Toluene","Alkanes","tetradecane ",198.39,0.1,"g/L",1,"[]",,,,true,false,"Accepted","[]","[]","[]","[""Not Applicable""]","[""None""]","65003abe9af97755a1fa1148","2023-09-12T10:17:34.191Z","1970-01-01T00:00:02.018Z","Solvent dependent membrane-solute sensitivity of OSN membranes","Scientific Report","backOffice","10.1016/j.memsci.2018.08.052","65003a2e9af97755a1fa02ed","Yvonne Thiermeyer and Stefanie Blumenschein and Mirko Skiborowski","https://doi.org/10.1016/j.memsci.2018.08.052",0,"Commercial","PAN-PDMS composite-tol-tetradecane",,,"[]",,,33,"5384",0,,,,,,3.493,,,,,,,,,,,,,,,,,,,,,,,,,,,,,,,,,,,,,,,,,,,,,,,,,,,,,,,,,,,,,,,,,,,,,"Other",,"[]","PAN-PDMS composite (HZG)","HZG/HEREON",,,,,,,,,,
"66152244f00ca5f21b2fa876","2024-03-31T10:01:24.471Z","[]","[]","[]","[]",,,"[]","[]","[]","[]","[]","[]","[]","[]",,,,,false,"Crossflow",20,23,54,"Toluene","Alkanes","hexadecane",226.44,0.1,"g/L",1,"[]",,,,true,false,"Accepted","[]","[]","[]","[""Not Applicable""]","[""None""]","65003abe9af97755a1fa1148","2023-09-12T10:17:34.191Z","1970-01-01T00:00:02.018Z","Solvent dependent membrane-solute sensitivity of OSN membranes","Scientific Report","backOffice","10.1016/j.memsci.2018.08.052","65003a2e9af97755a1fa02ed","Yvonne Thiermeyer and Stefanie Blumenschein and Mirko Skiborowski","https://doi.org/10.1016/j.memsci.2018.08.052",0,"Commercial","PAN-PDMS composite-tol-hexadecane",,,"[]",,,45,"5385",0,,,,,,3.493,,,,,,,,,,,,,,,,,,,,,,,,,,,,,,,,,,,,,,,,,,,,,,,,,,,,,,,,,,,,,,,,,,,,,"Other",,"[]","PAN-PDMS composite (HZG)","HZG/HEREON",,,,,,,,,,
"6615225af00ca5f21b2fa879","2024-03-31T10:01:24.471Z","[]","[]","[]","[]",,,"[]","[]","[]","[]","[]","[]","[]","[]",,,,,false,"Crossflow",20,23,54,"Toluene","Alkanes","octadecane",254.5,0.1,"g/L",1,"[]",,,,true,false,"Accepted","[]","[]","[]","[""Not Applicable""]","[""None""]","65003abe9af97755a1fa1148","2023-09-12T10:17:34.191Z","1970-01-01T00:00:02.018Z","Solvent dependent membrane-solute sensitivity of OSN membranes","Scientific Report","backOffice","10.1016/j.memsci.2018.08.052","65003a2e9af97755a1fa02ed","Yvonne Thiermeyer and Stefanie Blumenschein and Mirko Skiborowski","https://doi.org/10.1016/j.memsci.2018.08.052",0,"Commercial","PAN-PDMS composite-tol-octadecane",,,"[]",,,67,"5386",0,,,,,,3.493,,,,,,,,,,,,,,,,,,,,,,,,,,,,,,,,,,,,,,,,,,,,,,,,,,,,,,,,,,,,,,,,,,,,,"Other",,"[]","PAN-PDMS composite (HZG)","HZG/HEREON",,,,,,,,,,
"6615226bf00ca5f21b2fa87c","2024-03-31T10:01:24.471Z","[]","[]","[]","[]",,,"[]","[]","[]","[]","[]","[]","[]","[]",,,,,false,"Crossflow",20,23,54,"Toluene","Alkanes","n-Docosane",310.61,0.1,"g/L",1,"[]",,,,true,false,"Accepted","[]","[]","[]","[""Not Applicable""]","[""None""]","65003abe9af97755a1fa1148","2023-09-12T10:17:34.191Z","1970-01-01T00:00:02.018Z","Solvent dependent membrane-solute sensitivity of OSN membranes","Scientific Report","backOffice","10.1016/j.memsci.2018.08.052","65003a2e9af97755a1fa02ed","Yvonne Thiermeyer and Stefanie Blumenschein and Mirko Skiborowski","https://doi.org/10.1016/j.memsci.2018.08.052",0,"Commercial","PAN-PDMS composite-tol-docosane",,,"[]",,,75,"5387",0,,,,,,3.493,,,,,,,,,,,,,,,,,,,,,,,,,,,,,,,,,,,,,,,,,,,,,,,,,,,,,,,,,,,,,,,,,,,,,"Other",,"[]","PAN-PDMS composite (HZG)","HZG/HEREON",,,,,,,,,,
"66152287f00ca5f21b2fa87f","2024-03-31T10:01:24.471Z","[]","[]","[]","[]",,,"[]","[]","[]","[]","[]","[]","[]","[]",,,,,false,"Crossflow",20,23,54,"Toluene","Oligomer","Polystyrene",266,0.1,"g/L",1,"[]",,,,true,false,"Accepted","[]","[]","[]","[""Not Applicable""]","[""None""]","65003abe9af97755a1fa1148","2023-09-12T10:17:34.191Z","1970-01-01T00:00:02.018Z","Solvent dependent membrane-solute sensitivity of OSN membranes","Scientific Report","backOffice","10.1016/j.memsci.2018.08.052","65003a2e9af97755a1fa02ed","Yvonne Thiermeyer and Stefanie Blumenschein and Mirko Skiborowski","https://doi.org/10.1016/j.memsci.2018.08.052",0,"Commercial","PAN-PDMS composite-tol-PS",,,"[]",,,87,"5388",0,,,,,,3.493,,,,,,,,,,,,,,,,,,,,,,,,,,,,,,,,,,,,,,,,,,,,,,,,,,,,,,,,,,,,,,,,,,,,,"Other",,"[]","PAN-PDMS composite (HZG)","HZG/HEREON",,,,,,,,,,
"6615229bf00ca5f21b2fa882","2024-03-31T10:01:24.471Z","[]","[]","[]","[]",,,"[]","[]","[]","[]","[]","[]","[]","[]",,,,,false,"Crossflow",20,23,54,"Toluene","Other","MMA trimer",300,0.1,"g/L",1,"[]",,,,true,false,"Accepted","[]","[]","[]","[""Not Applicable""]","[""None""]","65003abe9af97755a1fa1148","2023-09-12T10:17:34.191Z","1970-01-01T00:00:02.018Z","Solvent dependent membrane-solute sensitivity of OSN membranes","Scientific Report","backOffice","10.1016/j.memsci.2018.08.052","65003a2e9af97755a1fa02ed","Yvonne Thiermeyer and Stefanie Blumenschein and Mirko Skiborowski","https://doi.org/10.1016/j.memsci.2018.08.052",0,"Commercial","PAN-PDMS composite-tol-MMA trimer",,,"[]",,,1,"5389",0,,,,,,3.493,,,,,,,,,,,,,,,,,,,,,,,,,,,,,,,,,,,,,,,,,,,,,,,,,,,,,,,,,,,,,,,,,,,,,"Other",,"[]","PAN-PDMS composite (HZG)","HZG/HEREON",,,,,,,,,,
"661522adf00ca5f21b2fa885","2024-03-31T10:01:24.471Z","[]","[]","[]","[]",,,"[]","[]","[]","[]","[]","[]","[]","[]",,,,,false,"Crossflow",20,23,54,"Toluene","Other","Salicylamide",137,0.1,"g/L",1,"[]",,,,true,false,"Accepted","[]","[]","[]","[""Not Applicable""]","[""None""]","65003abe9af97755a1fa1148","2023-09-12T10:17:34.191Z","1970-01-01T00:00:02.018Z","Solvent dependent membrane-solute sensitivity of OSN membranes","Scientific Report","backOffice","10.1016/j.memsci.2018.08.052","65003a2e9af97755a1fa02ed","Yvonne Thiermeyer and Stefanie Blumenschein and Mirko Skiborowski","https://doi.org/10.1016/j.memsci.2018.08.052",0,"Commercial","PAN-PDMS composite-tol-Salicylamide",,,"[]",,,52,"5390",0,,,,,,3.493,,,,,,,,,,,,,,,,,,,,,,,,,,,,,,,,,,,,,,,,,,,,,,,,,,,,,,,,,,,,,,,,,,,,,"Other",,"[]","PAN-PDMS composite (HZG)","HZG/HEREON",,,,,,,,,,
"661522c3f00ca5f21b2fa888","2024-03-31T10:01:24.471Z","[]","[]","[]","[]",,,"[]","[]","[]","[]","[]","[]","[]","[]",,,,,false,"Crossflow",20,23,54,"Toluene","Industrial Model Solute","paracetamol",151.16,0.1,"g/L",1,"[]",,,,true,false,"Accepted","[]","[]","[]","[""Not Applicable""]","[""None""]","65003abe9af97755a1fa1148","2023-09-12T10:17:34.191Z","1970-01-01T00:00:02.018Z","Solvent dependent membrane-solute sensitivity of OSN membranes","Scientific Report","backOffice","10.1016/j.memsci.2018.08.052","65003a2e9af97755a1fa02ed","Yvonne Thiermeyer and Stefanie Blumenschein and Mirko Skiborowski","https://doi.org/10.1016/j.memsci.2018.08.052",0,"Commercial","PAN-PDMS composite-tol-paracetamol",,,"[]",,,41,"5391",0,,,,,,3.493,,,,,,,,,,,,,,,,,,,,,,,,,,,,,,,,,,,,,,,,,,,,,,,,,,,,,,,,,,,,,,,,,,,,,"Other",,"[]","PAN-PDMS composite (HZG)","HZG/HEREON",,,,,,,,,,
"661522dff00ca5f21b2fa88b","2024-03-31T10:01:24.471Z","[]","[]","[]","[]",,,"[]","[]","[]","[]","[]","[]","[]","[]",,,,,false,"Crossflow",20,23,54,"Toluene","Other","Acetylsalicylic acid",180,0.1,"g/L",1,"[]",,,,true,false,"Accepted","[]","[]","[]","[""Not Applicable""]","[""None""]","65003abe9af97755a1fa1148","2023-09-12T10:17:34.191Z","1970-01-01T00:00:02.018Z","Solvent dependent membrane-solute sensitivity of OSN membranes","Scientific Report","backOffice","10.1016/j.memsci.2018.08.052","65003a2e9af97755a1fa02ed","Yvonne Thiermeyer and Stefanie Blumenschein and Mirko Skiborowski","https://doi.org/10.1016/j.memsci.2018.08.052",0,"Commercial","PAN-PDMS composite-tol-Acetylsalicylic acid",,,"[]",,,63,"5392",0,,,,,,3.493,,,,,,,,,,,,,,,,,,,,,,,,,,,,,,,,,,,,,,,,,,,,,,,,,,,,,,,,,,,,,,,,,,,,,"Other",,"[]","PAN-PDMS composite (HZG)","HZG/HEREON",,,,,,,,,,
"661522f7f00ca5f21b2fa88e","2024-03-31T10:01:24.471Z","[]","[]","[]","[]",,,"[]","[]","[]","[]","[]","[]","[]","[]",,,,,false,"Crossflow",20,23,54,"Toluene","Alkanes","n-Decane",142.29,0.01,"g/L",1,"[]",,,,true,false,"Accepted","[]","[]","[]","[""Not Applicable""]","[""None""]","65003abe9af97755a1fa1148","2023-09-12T10:17:34.191Z","1970-01-01T00:00:02.018Z","Solvent dependent membrane-solute sensitivity of OSN membranes","Scientific Report","backOffice","10.1016/j.memsci.2018.08.052","65003a2e9af97755a1fa02ed","Yvonne Thiermeyer and Stefanie Blumenschein and Mirko Skiborowski","https://doi.org/10.1016/j.memsci.2018.08.052",0,"Commercial","PAN-PDMS composite-tol-decane",,,"[]",,,10,"5393",0,,,,,,3.493,,,,,,,,,,,,,,,,,,,,,,,,,,,,,,,,,,,,,,,,,,,,,,,,,,,,,,,,,,,,,,,,,,,,,"Other",,"[]","PAN-PDMS composite (HZG)","HZG/HEREON",,,,,,,,,,
"6615230cf00ca5f21b2fa891","2024-03-31T10:01:24.471Z","[]","[]","[]","[]",,,"[]","[]","[]","[]","[]","[]","[]","[]",,,,,false,"Crossflow",20,23,54,"Toluene","Alkanes","tetracosane",338.7,0.01,"g/L",1,"[]",,,,true,false,"Accepted","[]","[]","[]","[""Not Applicable""]","[""None""]","65003abe9af97755a1fa1148","2023-09-12T10:17:34.191Z","1970-01-01T00:00:02.018Z","Solvent dependent membrane-solute sensitivity of OSN membranes","Scientific Report","backOffice","10.1016/j.memsci.2018.08.052","65003a2e9af97755a1fa02ed","Yvonne Thiermeyer and Stefanie Blumenschein and Mirko Skiborowski","https://doi.org/10.1016/j.memsci.2018.08.052",0,"Commercial","PAN-PDMS composite-tol-tetracosane",,,"[]",,,46,"5394",0,,,,,,3.493,,,,,,,,,,,,,,,,,,,,,,,,,,,,,,,,,,,,,,,,,,,,,,,,,,,,,,,,,,,,,,,,,,,,,"Other",,"[]","PAN-PDMS composite (HZG)","HZG/HEREON",,,,,,,,,,
"66152323f00ca5f21b2fa894","2024-03-31T10:01:24.471Z","[]","[]","[]","[]",,,"[]","[]","[]","[]","[]","[]","[]","[]",,,,,false,"Crossflow",20,23,54,"Toluene","Other","3-Isopropyl-2,5-piperazinedione",338.7,0.01,"g/L",1,"[]",,,,true,false,"Accepted","[]","[]","[]","[""Not Applicable""]","[""None""]","65003abe9af97755a1fa1148","2023-09-12T10:17:34.191Z","1970-01-01T00:00:02.018Z","Solvent dependent membrane-solute sensitivity of OSN membranes","Scientific Report","backOffice","10.1016/j.memsci.2018.08.052","65003a2e9af97755a1fa02ed","Yvonne Thiermeyer and Stefanie Blumenschein and Mirko Skiborowski","https://doi.org/10.1016/j.memsci.2018.08.052",0,"Commercial","PAN-PDMS composite-tol-3-Isopropyl-2,5-piperazinedione",,,"[]",,,49,"5395",0,,,,,,3.493,,,,,,,,,,,,,,,,,,,,,,,,,,,,,,,,,,,,,,,,,,,,,,,,,,,,,,,,,,,,,,,,,,,,,"Other",,"[]","PAN-PDMS composite (HZG)","HZG/HEREON",,,,,,,,,,
"66152440f00ca5f21b2fa91a","2024-03-31T10:01:24.471Z","[]","[]","[]","[]",,,"[]","[]","[]","[]","[]","[]","[]","[]",,,,,false,"Crossflow",20,23,54,"Ethanol","Alkanes","n-Decane",142.29,0.1,"g/L",1,"[]",,,,true,false,"Accepted","[]","[]","[]","[""Not Applicable""]","[""None""]","65003abe9af97755a1fa1148","2023-09-12T10:17:34.191Z","1970-01-01T00:00:02.018Z","Solvent dependent membrane-solute sensitivity of OSN membranes","Scientific Report","backOffice","10.1016/j.memsci.2018.08.052","65003a2e9af97755a1fa02ed","Yvonne Thiermeyer and Stefanie Blumenschein and Mirko Skiborowski","https://doi.org/10.1016/j.memsci.2018.08.052",0,"Commercial","PAN-PDMS (composite)-EtOH-decane",,,"[]",,,-29,"5396",0,,,,,,0.2545,,,,,,,,,,,,,,,,,,,,,,,,,,,,,,,,,,,,,,,,,,,,,,,,,,,,,,,,,,,,,,,,,,,,,"Other",,"[]","PAN-PDMS composite (HZG)","HZG/HEREON",,,,,,,,,,
"66152451f00ca5f21b2fa91d","2024-03-31T10:01:24.471Z","[]","[]","[]","[]",,,"[]","[]","[]","[]","[]","[]","[]","[]",,,,,false,"Crossflow",20,23,54,"Ethanol","Alkanes","dodecane",170.33,0.1,"g/L",1,"[]",,,,true,false,"Accepted","[]","[]","[]","[""Not Applicable""]","[""None""]","65003abe9af97755a1fa1148","2023-09-12T10:17:34.191Z","1970-01-01T00:00:02.018Z","Solvent dependent membrane-solute sensitivity of OSN membranes","Scientific Report","backOffice","10.1016/j.memsci.2018.08.052","65003a2e9af97755a1fa02ed","Yvonne Thiermeyer and Stefanie Blumenschein and Mirko Skiborowski","https://doi.org/10.1016/j.memsci.2018.08.052",0,"Commercial","PAN-PDMS (composite)-EtOH-dodecane",,,"[]",,,-34,"5397",0,,,,,,0.2545,,,,,,,,,,,,,,,,,,,,,,,,,,,,,,,,,,,,,,,,,,,,,,,,,,,,,,,,,,,,,,,,,,,,,"Other",,"[]","PAN-PDMS composite (HZG)","HZG/HEREON",,,,,,,,,,
"66152467f00ca5f21b2fa920","2024-03-31T10:01:24.471Z","[]","[]","[]","[]",,,"[]","[]","[]","[]","[]","[]","[]","[]",,,,,false,"Crossflow",20,23,54,"Ethanol","Alkanes","tetradecane ",198.39,0.1,"g/L",1,"[]",,,,true,false,"Accepted","[]","[]","[]","[""Not Applicable""]","[""None""]","65003abe9af97755a1fa1148","2023-09-12T10:17:34.191Z","1970-01-01T00:00:02.018Z","Solvent dependent membrane-solute sensitivity of OSN membranes","Scientific Report","backOffice","10.1016/j.memsci.2018.08.052","65003a2e9af97755a1fa02ed","Yvonne Thiermeyer and Stefanie Blumenschein and Mirko Skiborowski","https://doi.org/10.1016/j.memsci.2018.08.052",0,"Commercial","PAN-PDMS (composite)-EtOH-tetradecane",,,"[]",,,-34,"5398",0,,,,,,0.2545,,,,,,,,,,,,,,,,,,,,,,,,,,,,,,,,,,,,,,,,,,,,,,,,,,,,,,,,,,,,,,,,,,,,,"Other",,"[]","PAN-PDMS composite (HZG)","HZG/HEREON",,,,,,,,,,
"66152477f00ca5f21b2fa923","2024-03-31T10:01:24.471Z","[]","[]","[]","[]",,,"[]","[]","[]","[]","[]","[]","[]","[]",,,,,false,"Crossflow",20,23,54,"Ethanol","Alkanes","hexadecane",226.44,0.1,"g/L",1,"[]",,,,true,false,"Accepted","[]","[]","[]","[""Not Applicable""]","[""None""]","65003abe9af97755a1fa1148","2023-09-12T10:17:34.191Z","1970-01-01T00:00:02.018Z","Solvent dependent membrane-solute sensitivity of OSN membranes","Scientific Report","backOffice","10.1016/j.memsci.2018.08.052","65003a2e9af97755a1fa02ed","Yvonne Thiermeyer and Stefanie Blumenschein and Mirko Skiborowski","https://doi.org/10.1016/j.memsci.2018.08.052",0,"Commercial","PAN-PDMS (composite)-EtOH-hexadecane",,,"[]",,,-44,"5399",0,,,,,,0.2545,,,,,,,,,,,,,,,,,,,,,,,,,,,,,,,,,,,,,,,,,,,,,,,,,,,,,,,,,,,,,,,,,,,,,"Other",,"[]","PAN-PDMS composite (HZG)","HZG/HEREON",,,,,,,,,,
"6615248ff00ca5f21b2fa92c","2024-03-31T10:01:24.471Z","[]","[]","[]","[]",,,"[]","[]","[]","[]","[]","[]","[]","[]",,,,,false,"Crossflow",20,23,54,"Ethanol","Alkanes","octadecane",254.5,0.1,"g/L",1,"[]",,,,true,false,"Accepted","[]","[]","[]","[""Not Applicable""]","[""None""]","65003abe9af97755a1fa1148","2023-09-12T10:17:34.191Z","1970-01-01T00:00:02.018Z","Solvent dependent membrane-solute sensitivity of OSN membranes","Scientific Report","backOffice","10.1016/j.memsci.2018.08.052","65003a2e9af97755a1fa02ed","Yvonne Thiermeyer and Stefanie Blumenschein and Mirko Skiborowski","https://doi.org/10.1016/j.memsci.2018.08.052",0,"Commercial","PAN-PDMS (composite)-EtOH-octadecane",,,"[]",,,59,"5400",0,,,,,,0.2545,,,,,,,,,,,,,,,,,,,,,,,,,,,,,,,,,,,,,,,,,,,,,,,,,,,,,,,,,,,,,,,,,,,,,"Other",,"[]","PAN-PDMS composite (HZG)","HZG/HEREON",,,,,,,,,,
"661524a6f00ca5f21b2fa935","2024-03-31T10:01:24.471Z","[]","[]","[]","[]",,,"[]","[]","[]","[]","[]","[]","[]","[]",,,,,false,"Crossflow",20,23,54,"Ethanol","Oligomer","Polystyrene",266,0.1,"g/L",1,"[]",,,,true,false,"Accepted","[]","[]","[]","[""Not Applicable""]","[""None""]","65003abe9af97755a1fa1148","2023-09-12T10:17:34.191Z","1970-01-01T00:00:02.018Z","Solvent dependent membrane-solute sensitivity of OSN membranes","Scientific Report","backOffice","10.1016/j.memsci.2018.08.052","65003a2e9af97755a1fa02ed","Yvonne Thiermeyer and Stefanie Blumenschein and Mirko Skiborowski","https://doi.org/10.1016/j.memsci.2018.08.052",0,"Commercial","PAN-PDMS (composite)-EtOH-PS",,,"[]",,,-1,"5401",0,,,,,,0.2545,,,,,,,,,,,,,,,,,,,,,,,,,,,,,,,,,,,,,,,,,,,,,,,,,,,,,,,,,,,,,,,,,,,,,"Other",,"[]","PAN-PDMS composite (HZG)","HZG/HEREON",,,,,,,,,,
"661524bdf00ca5f21b2fa93e","2024-03-31T10:01:24.471Z","[]","[]","[]","[]",,,"[]","[]","[]","[]","[]","[]","[]","[]",,,,,false,"Crossflow",20,23,54,"Ethanol","Other","MMA trimer",300,0.1,"g/L",1,"[]",,,,true,false,"Accepted","[]","[]","[]","[""Not Applicable""]","[""None""]","65003abe9af97755a1fa1148","2023-09-12T10:17:34.191Z","1970-01-01T00:00:02.018Z","Solvent dependent membrane-solute sensitivity of OSN membranes","Scientific Report","backOffice","10.1016/j.memsci.2018.08.052","65003a2e9af97755a1fa02ed","Yvonne Thiermeyer and Stefanie Blumenschein and Mirko Skiborowski","https://doi.org/10.1016/j.memsci.2018.08.052",0,"Commercial","PAN-PDMS (composite)-EtOH-MMA trimer",,,"[]",,,-22,"5402",0,,,,,,0.2545,,,,,,,,,,,,,,,,,,,,,,,,,,,,,,,,,,,,,,,,,,,,,,,,,,,,,,,,,,,,,,,,,,,,,"Other",,"[]","PAN-PDMS composite (HZG)","HZG/HEREON",,,,,,,,,,
"661524d5f00ca5f21b2fa947","2024-03-31T10:01:24.471Z","[]","[]","[]","[]",,,"[]","[]","[]","[]","[]","[]","[]","[]",,,,,false,"Crossflow",20,23,54,"Ethanol","Other","Salicylamide",137,0.1,"g/L",1,"[]",,,,true,false,"Accepted","[]","[]","[]","[""Not Applicable""]","[""None""]","65003abe9af97755a1fa1148","2023-09-12T10:17:34.191Z","1970-01-01T00:00:02.018Z","Solvent dependent membrane-solute sensitivity of OSN membranes","Scientific Report","backOffice","10.1016/j.memsci.2018.08.052","65003a2e9af97755a1fa02ed","Yvonne Thiermeyer and Stefanie Blumenschein and Mirko Skiborowski","https://doi.org/10.1016/j.memsci.2018.08.052",0,"Commercial","PAN-PDMS (composite)-EtOH-Salicylamide",,,"[]",,,36,"5403",0,,,,,,0.2545,,,,,,,,,,,,,,,,,,,,,,,,,,,,,,,,,,,,,,,,,,,,,,,,,,,,,,,,,,,,,,,,,,,,,"Other",,"[]","PAN-PDMS composite (HZG)","HZG/HEREON",,,,,,,,,,
"661524eef00ca5f21b2fa94a","2024-03-31T10:01:24.471Z","[]","[]","[]","[]",,,"[]","[]","[]","[]","[]","[]","[]","[]",,,,,false,"Crossflow",20,23,54,"Ethanol","Industrial Model Solute","paracetamol",151.16,0.1,"g/L",1,"[]",,,,true,false,"Accepted","[]","[]","[]","[""Not Applicable""]","[""None""]","65003abe9af97755a1fa1148","2023-09-12T10:17:34.191Z","1970-01-01T00:00:02.018Z","Solvent dependent membrane-solute sensitivity of OSN membranes","Scientific Report","backOffice","10.1016/j.memsci.2018.08.052","65003a2e9af97755a1fa02ed","Yvonne Thiermeyer and Stefanie Blumenschein and Mirko Skiborowski","https://doi.org/10.1016/j.memsci.2018.08.052",0,"Commercial","PAN-PDMS (composite)-EtOH-paracetamol",,,"[]",,,85,"5404",0,,,,,,0.2545,,,,,,,,,,,,,,,,,,,,,,,,,,,,,,,,,,,,,,,,,,,,,,,,,,,,,,,,,,,,,,,,,,,,,"Other",,"[]","PAN-PDMS composite (HZG)","HZG/HEREON",,,,,,,,,,
"66152504f00ca5f21b2fa94d","2024-03-31T10:01:24.471Z","[]","[]","[]","[]",,,"[]","[]","[]","[]","[]","[]","[]","[]",,,,,false,"Crossflow",20,23,54,"Ethanol","Other","Acetylsalicylic acid",180,0.1,"g/L",1,"[]",,,,true,false,"Accepted","[]","[]","[]","[""Not Applicable""]","[""None""]","65003abe9af97755a1fa1148","2023-09-12T10:17:34.191Z","1970-01-01T00:00:02.018Z","Solvent dependent membrane-solute sensitivity of OSN membranes","Scientific Report","backOffice","10.1016/j.memsci.2018.08.052","65003a2e9af97755a1fa02ed","Yvonne Thiermeyer and Stefanie Blumenschein and Mirko Skiborowski","https://doi.org/10.1016/j.memsci.2018.08.052",0,"Commercial","PAN-PDMS (composite)-EtOH-Acetylsalicylic acid",,,"[]",,,47,"5405",0,,,,,,0.2545,,,,,,,,,,,,,,,,,,,,,,,,,,,,,,,,,,,,,,,,,,,,,,,,,,,,,,,,,,,,,,,,,,,,,"Other",,"[]","PAN-PDMS composite (HZG)","HZG/HEREON",,,,,,,,,,
"6615251cf00ca5f21b2fa950","2024-03-31T10:01:24.471Z","[]","[]","[]","[]",,,"[]","[]","[]","[]","[]","[]","[]","[]",,,,,false,"Crossflow",20,23,54,"Ethanol","Other","L-Phenylalanine",165,0.05,"g/L",1,"[]",,,,true,false,"Accepted","[]","[]","[]","[""Not Applicable""]","[""None""]","65003abe9af97755a1fa1148","2023-09-12T10:17:34.191Z","1970-01-01T00:00:02.018Z","Solvent dependent membrane-solute sensitivity of OSN membranes","Scientific Report","backOffice","10.1016/j.memsci.2018.08.052","65003a2e9af97755a1fa02ed","Yvonne Thiermeyer and Stefanie Blumenschein and Mirko Skiborowski","https://doi.org/10.1016/j.memsci.2018.08.052",0,"Commercial","PAN-PDMS (composite)-EtOH-L-Phenylalanine",,,"[]",,,89,"5406",0,,,,,,0.2545,,,,,,,,,,,,,,,,,,,,,,,,,,,,,,,,,,,,,,,,,,,,,,,,,,,,,,,,,,,,,,,,,,,,,"Other",,"[]","PAN-PDMS composite (HZG)","HZG/HEREON",,,,,,,,,,
"6615252ff00ca5f21b2fa953","2024-03-31T10:01:24.471Z","[]","[]","[]","[]",,,"[]","[]","[]","[]","[]","[]","[]","[]",,,,,false,"Crossflow",20,23,54,"Ethanol","Other","L-Tryptophane",204,0.05,"g/L",1,"[]",,,,true,false,"Accepted","[]","[]","[]","[""Not Applicable""]","[""None""]","65003abe9af97755a1fa1148","2023-09-12T10:17:34.191Z","1970-01-01T00:00:02.018Z","Solvent dependent membrane-solute sensitivity of OSN membranes","Scientific Report","backOffice","10.1016/j.memsci.2018.08.052","65003a2e9af97755a1fa02ed","Yvonne Thiermeyer and Stefanie Blumenschein and Mirko Skiborowski","https://doi.org/10.1016/j.memsci.2018.08.052",0,"Commercial","PAN-PDMS (composite)-EtOH-L-Tryptophane",,,"[]",,,-7,"5407",0,,,,,,0.2545,,,,,,,,,,,,,,,,,,,,,,,,,,,,,,,,,,,,,,,,,,,,,,,,,,,,,,,,,,,,,,,,,,,,,"Other",,"[]","PAN-PDMS composite (HZG)","HZG/HEREON",,,,,,,,,,
"6615254cf00ca5f21b2fa95c","2024-03-31T10:01:24.471Z","[]","[]","[]","[]",,,"[]","[]","[]","[]","[]","[]","[]","[]",,,,,false,"Crossflow",20,23,54,"Ethanol","Other","3-Isopropyl-2,5-piperazinedione",156,0.1,"g/L",1,"[]",,,,true,false,"Accepted","[]","[]","[]","[""Not Applicable""]","[""None""]","65003abe9af97755a1fa1148","2023-09-12T10:17:34.191Z","1970-01-01T00:00:02.018Z","Solvent dependent membrane-solute sensitivity of OSN membranes","Scientific Report","backOffice","10.1016/j.memsci.2018.08.052","65003a2e9af97755a1fa02ed","Yvonne Thiermeyer and Stefanie Blumenschein and Mirko Skiborowski","https://doi.org/10.1016/j.memsci.2018.08.052",0,"Commercial","PAN-PDMS (composite)-EtOH-3-Isopropyl-2,5-piperazinedione",,,"[]",,,59,"5408",0,,,,,,0.2545,,,,,,,,,,,,,,,,,,,,,,,,,,,,,,,,,,,,,,,,,,,,,,,,,,,,,,,,,,,,,,,,,,,,,"Other",,"[]","PAN-PDMS composite (HZG)","HZG/HEREON",,,,,,,,,,
"66152560f00ca5f21b2fa965","2024-03-31T10:01:24.471Z","[]","[]","[]","[]",,,"[]","[]","[]","[]","[]","[]","[]","[]",,,,,false,"Crossflow",20,23,54,"Ethanol","Other","Alanine anhydride",142,0.1,"g/L",1,"[]",,,,true,false,"Accepted","[]","[]","[]","[""Not Applicable""]","[""None""]","65003abe9af97755a1fa1148","2023-09-12T10:17:34.191Z","1970-01-01T00:00:02.018Z","Solvent dependent membrane-solute sensitivity of OSN membranes","Scientific Report","backOffice","10.1016/j.memsci.2018.08.052","65003a2e9af97755a1fa02ed","Yvonne Thiermeyer and Stefanie Blumenschein and Mirko Skiborowski","https://doi.org/10.1016/j.memsci.2018.08.052",0,"Commercial","PAN-PDMS (composite)-EtOH-Alanine anhydride",,,"[]",,,69,"5409",0,,,,,,0.2545,,,,,,,,,,,,,,,,,,,,,,,,,,,,,,,,,,,,,,,,,,,,,,,,,,,,,,,,,,,,,,,,,,,,,"Other",,"[]","PAN-PDMS composite (HZG)","HZG/HEREON",,,,,,,,,,
"66152574f00ca5f21b2fa968","2024-03-31T10:01:24.471Z","[]","[]","[]","[]",,,"[]","[]","[]","[]","[]","[]","[]","[]",,,,,false,"Crossflow",20,23,54,"Ethanol","Other","Glycine anhydride",114,0.1,"g/L",1,"[]",,,,true,false,"Accepted","[]","[]","[]","[""Not Applicable""]","[""None""]","65003abe9af97755a1fa1148","2023-09-12T10:17:34.191Z","1970-01-01T00:00:02.018Z","Solvent dependent membrane-solute sensitivity of OSN membranes","Scientific Report","backOffice","10.1016/j.memsci.2018.08.052","65003a2e9af97755a1fa02ed","Yvonne Thiermeyer and Stefanie Blumenschein and Mirko Skiborowski","https://doi.org/10.1016/j.memsci.2018.08.052",0,"Commercial","PAN-PDMS (composite)-EtOH-Glycine anhydride",,,"[]",,,23,"5410",0,,,,,,0.2545,,,,,,,,,,,,,,,,,,,,,,,,,,,,,,,,,,,,,,,,,,,,,,,,,,,,,,,,,,,,,,,,,,,,,"Other",,"[]","PAN-PDMS composite (HZG)","HZG/HEREON",,,,,,,,,,
"66152630f00ca5f21b2fa9b3","2024-03-31T10:01:24.471Z","[]","[]","[]","[]",,,"[]","[]","[]","[]","[]","[]","[]","[]",,,,,false,"Crossflow",20,23,54,"Isopropanol (IPA)","Alkanes","dodecane",170.33,0.1,"g/L",1,"[]",,,,true,false,"Accepted","[]","[]","[]","[""Not Applicable""]","[""None""]","65003abe9af97755a1fa1148","2023-09-12T10:17:34.191Z","1970-01-01T00:00:02.018Z","Solvent dependent membrane-solute sensitivity of OSN membranes","Scientific Report","backOffice","10.1016/j.memsci.2018.08.052","65003a2e9af97755a1fa02ed","Yvonne Thiermeyer and Stefanie Blumenschein and Mirko Skiborowski","https://doi.org/10.1016/j.memsci.2018.08.052",0,"Commercial","PAN-PDMS composite-IPA-dodecane",,,"[]",,,-22,"5411",0,,,,,,0.347,,,,,,,,,,,,,,,,,,,,,,,,,,,,,,,,,,,,,,,,,,,,,,,,,,,,,,,,,,,,,,,,,,,,,"Other",,"[]","PAN-PDMS composite (HZG)","HZG/HEREON",,,,,,,,,,
