Repository: BAMresearch/onf-database

This repository belongs to the the publication "Revealing structure-property-performance relationships of organic solvent nanofiltration membranes using a FAIR, open-access database" published in ADD JOURNAL (DOI). 
It uses a dataset derived from The Open Membrane Database (https://openmembranedatabase.org/). The access date was April 8th 2025. The original dataset is in the repository as OMD_SRNF_2025-04-08.csv file.

The main researchers involved in the study are Sarah Glass (ORCID: 0000-0002-0625-0057), Petra Merten (no ORCID available), Torsten Brinkmann (ORCID: 0000-0002-5114-6259) and Volkan Filiz (ORCID: 0000-0003-0239-8641). 

The repository contains 5 Python files:

File: OMD_SRNF_2025-04-08.csv (part 168 of 184)
"66152642f00ca5f21b2fa9b6","2024-03-31T10:01:24.471Z","[]","[]","[]","[]",,,"[]","[]","[]","[]","[]","[]","[]","[]",,,,,false,"Crossflow",20,23,54,"Isopropanol (IPA)","Alkanes","tetradecane ",198.39,0.1,"g/L",1,"[]",,,,true,false,"Accepted","[]","[]","[]","[""Not Applicable""]","[""None""]","65003abe9af97755a1fa1148","2023-09-12T10:17:34.191Z","1970-01-01T00:00:02.018Z","Solvent dependent membrane-solute sensitivity of OSN membranes","Scientific Report","backOffice","10.1016/j.memsci.2018.08.052","65003a2e9af97755a1fa02ed","Yvonne Thiermeyer and Stefanie Blumenschein and Mirko Skiborowski","https://doi.org/10.1016/j.memsci.2018.08.052",0,"Commercial","PAN-PDMS composite-IPA-tetradecane",,,"[]",,,-26,"5412",0,,,,,,0.347,,,,,,,,,,,,,,,,,,,,,,,,,,,,,,,,,,,,,,,,,,,,,,,,,,,,,,,,,,,,,,,,,,,,,"Other",,"[]","PAN-PDMS composite (HZG)","HZG/HEREON",,,,,,,,,,
"66152654f00ca5f21b2fa9b9","2024-03-31T10:01:24.471Z","[]","[]","[]","[]",,,"[]","[]","[]","[]","[]","[]","[]","[]",,,,,false,"Crossflow",20,23,54,"Isopropanol (IPA)","Alkanes","hexadecane",226.44,0.1,"g/L",1,"[]",,,,true,false,"Accepted","[]","[]","[]","[""Not Applicable""]","[""None""]","65003abe9af97755a1fa1148","2023-09-12T10:17:34.191Z","1970-01-01T00:00:02.018Z","Solvent dependent membrane-solute sensitivity of OSN membranes","Scientific Report","backOffice","10.1016/j.memsci.2018.08.052","65003a2e9af97755a1fa02ed","Yvonne Thiermeyer and Stefanie Blumenschein and Mirko Skiborowski","https://doi.org/10.1016/j.memsci.2018.08.052",0,"Commercial","PAN-PDMS composite-IPA-hexadecane",,,"[]",,,-28,"5413",0,,,,,,0.347,,,,,,,,,,,,,,,,,,,,,,,,,,,,,,,,,,,,,,,,,,,,,,,,,,,,,,,,,,,,,,,,,,,,,"Other",,"[]","PAN-PDMS composite (HZG)","HZG/HEREON",,,,,,,,,,
"66152668f00ca5f21b2fa9bc","2024-03-31T10:01:24.471Z","[]","[]","[]","[]",,,"[]","[]","[]","[]","[]","[]","[]","[]",,,,,false,"Crossflow",20,23,54,"Isopropanol (IPA)","Alkanes","octadecane",254.5,0.1,"g/L",1,"[]",,,,true,false,"Accepted","[]","[]","[]","[""Not Applicable""]","[""None""]","65003abe9af97755a1fa1148","2023-09-12T10:17:34.191Z","1970-01-01T00:00:02.018Z","Solvent dependent membrane-solute sensitivity of OSN membranes","Scientific Report","backOffice","10.1016/j.memsci.2018.08.052","65003a2e9af97755a1fa02ed","Yvonne Thiermeyer and Stefanie Blumenschein and Mirko Skiborowski","https://doi.org/10.1016/j.memsci.2018.08.052",0,"Commercial","PAN-PDMS composite-IPA-octadecane",,,"[]",,,-30,"5414",0,,,,,,0.347,,,,,,,,,,,,,,,,,,,,,,,,,,,,,,,,,,,,,,,,,,,,,,,,,,,,,,,,,,,,,,,,,,,,,"Other",,"[]","PAN-PDMS composite (HZG)","HZG/HEREON",,,,,,,,,,
"6615267bf00ca5f21b2fa9bf","2024-03-31T10:01:24.471Z","[]","[]","[]","[]",,,"[]","[]","[]","[]","[]","[]","[]","[]",,,,,false,"Crossflow",20,23,54,"Isopropanol (IPA)","Alkanes","tetracosane",338.7,0.1,"g/L",1,"[]",,,,true,false,"Accepted","[]","[]","[]","[""Not Applicable""]","[""None""]","65003abe9af97755a1fa1148","2023-09-12T10:17:34.191Z","1970-01-01T00:00:02.018Z","Solvent dependent membrane-solute sensitivity of OSN membranes","Scientific Report","backOffice","10.1016/j.memsci.2018.08.052","65003a2e9af97755a1fa02ed","Yvonne Thiermeyer and Stefanie Blumenschein and Mirko Skiborowski","https://doi.org/10.1016/j.memsci.2018.08.052",0,"Commercial","PAN-PDMS composite-IPA-tetracosane",,,"[]",,,43,"5415",0,,,,,,0.347,,,,,,,,,,,,,,,,,,,,,,,,,,,,,,,,,,,,,,,,,,,,,,,,,,,,,,,,,,,,,,,,,,,,,"Other",,"[]","PAN-PDMS composite (HZG)","HZG/HEREON",,,,,,,,,,
"6615268ff00ca5f21b2fa9c2","2024-03-31T10:01:24.471Z","[]","[]","[]","[]",,,"[]","[]","[]","[]","[]","[]","[]","[]",,,,,false,"Crossflow",20,23,54,"Isopropanol (IPA)","Oligomer","Polystyrene",266,0.1,"g/L",1,"[]",,,,true,false,"Accepted","[]","[]","[]","[""Not Applicable""]","[""None""]","65003abe9af97755a1fa1148","2023-09-12T10:17:34.191Z","1970-01-01T00:00:02.018Z","Solvent dependent membrane-solute sensitivity of OSN membranes","Scientific Report","backOffice","10.1016/j.memsci.2018.08.052","65003a2e9af97755a1fa02ed","Yvonne Thiermeyer and Stefanie Blumenschein and Mirko Skiborowski","https://doi.org/10.1016/j.memsci.2018.08.052",0,"Commercial","PAN-PDMS composite-IPA-PS",,,"[]",,,3,"5416",0,,,,,,0.347,,,,,,,,,,,,,,,,,,,,,,,,,,,,,,,,,,,,,,,,,,,,,,,,,,,,,,,,,,,,,,,,,,,,,"Other",,"[]","PAN-PDMS composite (HZG)","HZG/HEREON",,,,,,,,,,
"661526b9f00ca5f21b2fa9c5","2024-03-31T10:01:24.471Z","[]","[]","[]","[]",,,"[]","[]","[]","[]","[]","[]","[]","[]",,,,,false,"Crossflow",20,23,54,"Isopropanol (IPA)","Other","MMA trimer",300,0.1,"g/L",1,"[]",,,,true,false,"Accepted","[]","[]","[]","[""Not Applicable""]","[""None""]","65003abe9af97755a1fa1148","2023-09-12T10:17:34.191Z","1970-01-01T00:00:02.018Z","Solvent dependent membrane-solute sensitivity of OSN membranes","Scientific Report","backOffice","10.1016/j.memsci.2018.08.052","65003a2e9af97755a1fa02ed","Yvonne Thiermeyer and Stefanie Blumenschein and Mirko Skiborowski","https://doi.org/10.1016/j.memsci.2018.08.052",0,"Commercial","PAN-PDMS composite-IPA-MMA trimer",,,"[]",,,-18,"5417",0,,,,,,0.347,,,,,,,,,,,,,,,,,,,,,,,,,,,,,,,,,,,,,,,,,,,,,,,,,,,,,,,,,,,,,,,,,,,,,"Other",,"[]","PAN-PDMS composite (HZG)","HZG/HEREON",,,,,,,,,,
"661526d3f00ca5f21b2fa9c8","2024-03-31T10:01:24.471Z","[]","[]","[]","[]",,,"[]","[]","[]","[]","[]","[]","[]","[]",,,,,false,"Crossflow",20,23,54,"Isopropanol (IPA)","Other","Salicylamide",137,0.1,"g/L",1,"[]",,,,true,false,"Accepted","[]","[]","[]","[""Not Applicable""]","[""None""]","65003abe9af97755a1fa1148","2023-09-12T10:17:34.191Z","1970-01-01T00:00:02.018Z","Solvent dependent membrane-solute sensitivity of OSN membranes","Scientific Report","backOffice","10.1016/j.memsci.2018.08.052","65003a2e9af97755a1fa02ed","Yvonne Thiermeyer and Stefanie Blumenschein and Mirko Skiborowski","https://doi.org/10.1016/j.memsci.2018.08.052",0,"Commercial","PAN-PDMS composite-IPA-Salicylamide",,,"[]",,,74,"5418",0,,,,,,0.347,,,,,,,,,,,,,,,,,,,,,,,,,,,,,,,,,,,,,,,,,,,,,,,,,,,,,,,,,,,,,,,,,,,,,"Other",,"[]","PAN-PDMS composite (HZG)","HZG/HEREON",,,,,,,,,,
"661526e7f00ca5f21b2fa9cb","2024-03-31T10:01:24.471Z","[]","[]","[]","[]",,,"[]","[]","[]","[]","[]","[]","[]","[]",,,,,false,"Crossflow",20,23,54,"Isopropanol (IPA)","Industrial Model Solute","paracetamol",151.16,0.1,"g/L",1,"[]",,,,true,false,"Accepted","[]","[]","[]","[""Not Applicable""]","[""None""]","65003abe9af97755a1fa1148","2023-09-12T10:17:34.191Z","1970-01-01T00:00:02.018Z","Solvent dependent membrane-solute sensitivity of OSN membranes","Scientific Report","backOffice","10.1016/j.memsci.2018.08.052","65003a2e9af97755a1fa02ed","Yvonne Thiermeyer and Stefanie Blumenschein and Mirko Skiborowski","https://doi.org/10.1016/j.memsci.2018.08.052",0,"Commercial","PAN-PDMS composite-IPA-paracetamol",,,"[]",,,26,"5419",0,,,,,,0.347,,,,,,,,,,,,,,,,,,,,,,,,,,,,,,,,,,,,,,,,,,,,,,,,,,,,,,,,,,,,,,,,,,,,,"Other",,"[]","PAN-PDMS composite (HZG)","HZG/HEREON",,,,,,,,,,
"66152704f00ca5f21b2fa9ce","2024-03-31T10:01:24.471Z","[]","[]","[]","[]",,,"[]","[]","[]","[]","[]","[]","[]","[]",,,,,false,"Crossflow",20,23,54,"Isopropanol (IPA)","Other","Acetylsalicylic acid",180,0.1,"g/L",1,"[]",,,,true,false,"Accepted","[]","[]","[]","[""Not Applicable""]","[""None""]","65003abe9af97755a1fa1148","2023-09-12T10:17:34.191Z","1970-01-01T00:00:02.018Z","Solvent dependent membrane-solute sensitivity of OSN membranes","Scientific Report","backOffice","10.1016/j.memsci.2018.08.052","65003a2e9af97755a1fa02ed","Yvonne Thiermeyer and Stefanie Blumenschein and Mirko Skiborowski","https://doi.org/10.1016/j.memsci.2018.08.052",0,"Commercial","PAN-PDMS composite-IPA-Acetylsalicylic acid",,,"[]",,,88,"5420",0,,,,,,0.347,,,,,,,,,,,,,,,,,,,,,,,,,,,,,,,,,,,,,,,,,,,,,,,,,,,,,,,,,,,,,,,,,,,,,"Other",,"[]","PAN-PDMS composite (HZG)","HZG/HEREON",,,,,,,,,,
"66152718f00ca5f21b2fa9d1","2024-03-31T10:01:24.471Z","[]","[]","[]","[]",,,"[]","[]","[]","[]","[]","[]","[]","[]",,,,,false,"Crossflow",20,23,54,"Isopropanol (IPA)","Other","L-Phenylalanine",165,0.01,"g/L",1,"[]",,,,true,false,"Accepted","[]","[]","[]","[""Not Applicable""]","[""None""]","65003abe9af97755a1fa1148","2023-09-12T10:17:34.191Z","1970-01-01T00:00:02.018Z","Solvent dependent membrane-solute sensitivity of OSN membranes","Scientific Report","backOffice","10.1016/j.memsci.2018.08.052","65003a2e9af97755a1fa02ed","Yvonne Thiermeyer and Stefanie Blumenschein and Mirko Skiborowski","https://doi.org/10.1016/j.memsci.2018.08.052",0,"Commercial","PAN-PDMS composite-IPA-L-Phenylalanine",,,"[]",,,77,"5421",0,,,,,,0.347,,,,,,,,,,,,,,,,,,,,,,,,,,,,,,,,,,,,,,,,,,,,,,,,,,,,,,,,,,,,,,,,,,,,,"Other",,"[]","PAN-PDMS composite (HZG)","HZG/HEREON",,,,,,,,,,
"6615272cf00ca5f21b2fa9d4","2024-03-31T10:01:24.471Z","[]","[]","[]","[]",,,"[]","[]","[]","[]","[]","[]","[]","[]",,,,,false,"Crossflow",20,23,54,"Isopropanol (IPA)","Other","L-Tryptophane",204,0.01,"g/L",1,"[]",,,,true,false,"Accepted","[]","[]","[]","[""Not Applicable""]","[""None""]","65003abe9af97755a1fa1148","2023-09-12T10:17:34.191Z","1970-01-01T00:00:02.018Z","Solvent dependent membrane-solute sensitivity of OSN membranes","Scientific Report","backOffice","10.1016/j.memsci.2018.08.052","65003a2e9af97755a1fa02ed","Yvonne Thiermeyer and Stefanie Blumenschein and Mirko Skiborowski","https://doi.org/10.1016/j.memsci.2018.08.052",0,"Commercial","PAN-PDMS composite-IPA-L-Tryptophane",,,"[]",,,-13,"5422",0,,,,,,0.347,,,,,,,,,,,,,,,,,,,,,,,,,,,,,,,,,,,,,,,,,,,,,,,,,,,,,,,,,,,,,,,,,,,,,"Other",,"[]","PAN-PDMS composite (HZG)","HZG/HEREON",,,,,,,,,,
"66152743f00ca5f21b2fa9d7","2024-03-31T10:01:24.471Z","[]","[]","[]","[]",,,"[]","[]","[]","[]","[]","[]","[]","[]",,,,,false,"Crossflow",20,23,54,"Isopropanol (IPA)","Other","3-Isopropyl-2,5-piperazinedione",156,0.1,"g/L",1,"[]",,,,true,false,"Accepted","[]","[]","[]","[""Not Applicable""]","[""None""]","65003abe9af97755a1fa1148","2023-09-12T10:17:34.191Z","1970-01-01T00:00:02.018Z","Solvent dependent membrane-solute sensitivity of OSN membranes","Scientific Report","backOffice","10.1016/j.memsci.2018.08.052","65003a2e9af97755a1fa02ed","Yvonne Thiermeyer and Stefanie Blumenschein and Mirko Skiborowski","https://doi.org/10.1016/j.memsci.2018.08.052",0,"Commercial","PAN-PDMS composite-IPA-3-Isopropyl-2,5-piperazinedione",,,"[]",,,41,"5423",0,,,,,,0.347,,,,,,,,,,,,,,,,,,,,,,,,,,,,,,,,,,,,,,,,,,,,,,,,,,,,,,,,,,,,,,,,,,,,,"Other",,"[]","PAN-PDMS composite (HZG)","HZG/HEREON",,,,,,,,,,
"66152755f00ca5f21b2fa9da","2024-03-31T10:01:24.471Z","[]","[]","[]","[]",,,"[]","[]","[]","[]","[]","[]","[]","[]",,,,,false,"Crossflow",20,23,54,"Isopropanol (IPA)","Other","Alanine anhydride",142,0.1,"g/L",1,"[]",,,,true,false,"Accepted","[]","[]","[]","[""Not Applicable""]","[""None""]","65003abe9af97755a1fa1148","2023-09-12T10:17:34.191Z","1970-01-01T00:00:02.018Z","Solvent dependent membrane-solute sensitivity of OSN membranes","Scientific Report","backOffice","10.1016/j.memsci.2018.08.052","65003a2e9af97755a1fa02ed","Yvonne Thiermeyer and Stefanie Blumenschein and Mirko Skiborowski","https://doi.org/10.1016/j.memsci.2018.08.052",0,"Commercial","PAN-PDMS composite-IPA-Alanine anhydride",,,"[]",,,42,"5424",0,,,,,,0.347,,,,,,,,,,,,,,,,,,,,,,,,,,,,,,,,,,,,,,,,,,,,,,,,,,,,,,,,,,,,,,,,,,,,,"Other",,"[]","PAN-PDMS composite (HZG)","HZG/HEREON",,,,,,,,,,
"66152767f00ca5f21b2fa9e3","2024-03-31T10:01:24.471Z","[]","[]","[]","[]",,,"[]","[]","[]","[]","[]","[]","[]","[]",,,,,false,"Crossflow",20,23,54,"Isopropanol (IPA)","Other","Glycine anhydride",114,0.1,"g/L",1,"[]",,,,true,false,"Accepted","[]","[]","[]","[""Not Applicable""]","[""None""]","65003abe9af97755a1fa1148","2023-09-12T10:17:34.191Z","1970-01-01T00:00:02.018Z","Solvent dependent membrane-solute sensitivity of OSN membranes","Scientific Report","backOffice","10.1016/j.memsci.2018.08.052","65003a2e9af97755a1fa02ed","Yvonne Thiermeyer and Stefanie Blumenschein and Mirko Skiborowski","https://doi.org/10.1016/j.memsci.2018.08.052",0,"Commercial","PAN-PDMS composite-IPA-Glycine anhydride",,,"[]",,,48,"5425",0,,,,,,0.347,,,,,,,,,,,,,,,,,,,,,,,,,,,,,,,,,,,,,,,,,,,,,,,,,,,,,,,,,,,,,,,,,,,,,"Other",,"[]","PAN-PDMS composite (HZG)","HZG/HEREON",,,,,,,,,,
"661527ecf00ca5f21b2faa3b","2024-03-31T10:01:24.471Z","[]","[]","[]","[]",,,"[]","[]","[]","[]","[]","[]","[]","[]",,,,,false,"Crossflow",20,23,54,"Methyl ethyl ketone (MEK)","Alkanes","tetradecane ",198.39,0.1,"g/L",1,"[]",,,,true,false,"Accepted","[]","[]","[]","[""Not Applicable""]","[""None""]","65003abe9af97755a1fa1148","2023-09-12T10:17:34.191Z","1970-01-01T00:00:02.018Z","Solvent dependent membrane-solute sensitivity of OSN membranes","Scientific Report","backOffice","10.1016/j.memsci.2018.08.052","65003a2e9af97755a1fa02ed","Yvonne Thiermeyer and Stefanie Blumenschein and Mirko Skiborowski","https://doi.org/10.1016/j.memsci.2018.08.052",0,"Commercial","PAN-PDMS composite-MEK-tetradecane",,,"[]",,,-7,"5426",0,,,,,,4.1715,,,,,,,,,,,,,,,,,,,,,,,,,,,,,,,,,,,,,,,,,,,,,,,,,,,,,,,,,,,,,,,,,,,,,"Other",,"[]","PAN-PDMS composite (HZG)","HZG/HEREON",,,,,,,,,,
"661527fef00ca5f21b2faa44","2024-03-31T10:01:24.471Z","[]","[]","[]","[]",,,"[]","[]","[]","[]","[]","[]","[]","[]",,,,,false,"Crossflow",20,23,54,"Methyl ethyl ketone (MEK)","Alkanes","hexadecane",226.44,0.1,"g/L",1,"[]",,,,true,false,"Accepted","[]","[]","[]","[""Not Applicable""]","[""None""]","65003abe9af97755a1fa1148","2023-09-12T10:17:34.191Z","1970-01-01T00:00:02.018Z","Solvent dependent membrane-solute sensitivity of OSN membranes","Scientific Report","backOffice","10.1016/j.memsci.2018.08.052","65003a2e9af97755a1fa02ed","Yvonne Thiermeyer and Stefanie Blumenschein and Mirko Skiborowski","https://doi.org/10.1016/j.memsci.2018.08.052",0,"Commercial","PAN-PDMS composite-MEK-hexadecane",,,"[]",,,-4,"5427",0,,,,,,4.1715,,,,,,,,,,,,,,,,,,,,,,,,,,,,,,,,,,,,,,,,,,,,,,,,,,,,,,,,,,,,,,,,,,,,,"Other",,"[]","PAN-PDMS composite (HZG)","HZG/HEREON",,,,,,,,,,
"66152819f00ca5f21b2faa4d","2024-03-31T10:01:24.471Z","[]","[]","[]","[]",,,"[]","[]","[]","[]","[]","[]","[]","[]",,,,,false,"Crossflow",20,23,54,"Methyl ethyl ketone (MEK)","Alkanes","octadecane",254.5,0.1,"g/L",1,"[]",,,,true,false,"Accepted","[]","[]","[]","[""Not Applicable""]","[""None""]","65003abe9af97755a1fa1148","2023-09-12T10:17:34.191Z","1970-01-01T00:00:02.018Z","Solvent dependent membrane-solute sensitivity of OSN membranes","Scientific Report","backOffice","10.1016/j.memsci.2018.08.052","65003a2e9af97755a1fa02ed","Yvonne Thiermeyer and Stefanie Blumenschein and Mirko Skiborowski","https://doi.org/10.1016/j.memsci.2018.08.052",0,"Commercial","PAN-PDMS composite-MEK-octadecane",,,"[]",,,7,"5428",0,,,,,,4.1715,,,,,,,,,,,,,,,,,,,,,,,,,,,,,,,,,,,,,,,,,,,,,,,,,,,,,,,,,,,,,,,,,,,,,"Other",,"[]","PAN-PDMS composite (HZG)","HZG/HEREON",,,,,,,,,,
"6615282cf00ca5f21b2faa56","2024-03-31T10:01:24.471Z","[]","[]","[]","[]",,,"[]","[]","[]","[]","[]","[]","[]","[]",,,,,false,"Crossflow",20,23,54,"Methyl ethyl ketone (MEK)","Alkanes","n-Docosane",310.61,0.1,"g/L",1,"[]",,,,true,false,"Accepted","[]","[]","[]","[""Not Applicable""]","[""None""]","65003abe9af97755a1fa1148","2023-09-12T10:17:34.191Z","1970-01-01T00:00:02.018Z","Solvent dependent membrane-solute sensitivity of OSN membranes","Scientific Report","backOffice","10.1016/j.memsci.2018.08.052","65003a2e9af97755a1fa02ed","Yvonne Thiermeyer and Stefanie Blumenschein and Mirko Skiborowski","https://doi.org/10.1016/j.memsci.2018.08.052",0,"Commercial","PAN-PDMS composite-MEK-docosane",,,"[]",,,13,"5429",0,,,,,,4.1715,,,,,,,,,,,,,,,,,,,,,,,,,,,,,,,,,,,,,,,,,,,,,,,,,,,,,,,,,,,,,,,,,,,,,"Other",,"[]","PAN-PDMS composite (HZG)","HZG/HEREON",,,,,,,,,,
"66152841f00ca5f21b2faa5f","2024-03-31T10:01:24.471Z","[]","[]","[]","[]",,,"[]","[]","[]","[]","[]","[]","[]","[]",,,,,false,"Crossflow",20,23,54,"Methyl ethyl ketone (MEK)","Oligomer","Polystyrene",266,0.1,"g/L",1,"[]",,,,true,false,"Accepted","[]","[]","[]","[""Not Applicable""]","[""None""]","65003abe9af97755a1fa1148","2023-09-12T10:17:34.191Z","1970-01-01T00:00:02.018Z","Solvent dependent membrane-solute sensitivity of OSN membranes","Scientific Report","backOffice","10.1016/j.memsci.2018.08.052","65003a2e9af97755a1fa02ed","Yvonne Thiermeyer and Stefanie Blumenschein and Mirko Skiborowski","https://doi.org/10.1016/j.memsci.2018.08.052",0,"Commercial","PAN-PDMS composite-MEK-PS",,,"[]",,,57,"5430",0,,,,,,4.1715,,,,,,,,,,,,,,,,,,,,,,,,,,,,,,,,,,,,,,,,,,,,,,,,,,,,,,,,,,,,,,,,,,,,,"Other",,"[]","PAN-PDMS composite (HZG)","HZG/HEREON",,,,,,,,,,
"66152856f00ca5f21b2faa68","2024-03-31T10:01:24.471Z","[]","[]","[]","[]",,,"[]","[]","[]","[]","[]","[]","[]","[]",,,,,false,"Crossflow",20,23,54,"Methyl ethyl ketone (MEK)","Other","MMA trimer",300,0.1,"g/L",1,"[]",,,,true,false,"Accepted","[]","[]","[]","[""Not Applicable""]","[""None""]","65003abe9af97755a1fa1148","2023-09-12T10:17:34.191Z","1970-01-01T00:00:02.018Z","Solvent dependent membrane-solute sensitivity of OSN membranes","Scientific Report","backOffice","10.1016/j.memsci.2018.08.052","65003a2e9af97755a1fa02ed","Yvonne Thiermeyer and Stefanie Blumenschein and Mirko Skiborowski","https://doi.org/10.1016/j.memsci.2018.08.052",0,"Commercial","PAN-PDMS composite-MEK-MMA trimer",,,"[]",,,-11,"5431",0,,,,,,4.1715,,,,,,,,,,,,,,,,,,,,,,,,,,,,,,,,,,,,,,,,,,,,,,,,,,,,,,,,,,,,,,,,,,,,,"Other",,"[]","PAN-PDMS composite (HZG)","HZG/HEREON",,,,,,,,,,
"6615286df00ca5f21b2faa71","2024-03-31T10:01:24.471Z","[]","[]","[]","[]",,,"[]","[]","[]","[]","[]","[]","[]","[]",,,,,false,"Crossflow",20,23,54,"Methyl ethyl ketone (MEK)","Other","Salicylamide",137,0.1,"g/L",1,"[]",,,,true,false,"Accepted","[]","[]","[]","[""Not Applicable""]","[""None""]","65003abe9af97755a1fa1148","2023-09-12T10:17:34.191Z","1970-01-01T00:00:02.018Z","Solvent dependent membrane-solute sensitivity of OSN membranes","Scientific Report","backOffice","10.1016/j.memsci.2018.08.052","65003a2e9af97755a1fa02ed","Yvonne Thiermeyer and Stefanie Blumenschein and Mirko Skiborowski","https://doi.org/10.1016/j.memsci.2018.08.052",0,"Commercial","PAN-PDMS composite-MEK-Salicylamide",,,"[]",,,68,"5432",0,,,,,,4.1715,,,,,,,,,,,,,,,,,,,,,,,,,,,,,,,,,,,,,,,,,,,,,,,,,,,,,,,,,,,,,,,,,,,,,"Other",,"[]","PAN-PDMS composite (HZG)","HZG/HEREON",,,,,,,,,,
"66152883f00ca5f21b2faa7a","2024-03-31T10:01:24.471Z","[]","[]","[]","[]",,,"[]","[]","[]","[]","[]","[]","[]","[]",,,,,false,"Crossflow",20,23,54,"Methyl ethyl ketone (MEK)","Industrial Model Solute","paracetamol",151.16,0.1,"g/L",1,"[]",,,,true,false,"Accepted","[]","[]","[]","[""Not Applicable""]","[""None""]","65003abe9af97755a1fa1148","2023-09-12T10:17:34.191Z","1970-01-01T00:00:02.018Z","Solvent dependent membrane-solute sensitivity of OSN membranes","Scientific Report","backOffice","10.1016/j.memsci.2018.08.052","65003a2e9af97755a1fa02ed","Yvonne Thiermeyer and Stefanie Blumenschein and Mirko Skiborowski","https://doi.org/10.1016/j.memsci.2018.08.052",0,"Commercial","PAN-PDMS composite-MEK-paracetamol",,,"[]",,,70,"5433",0,,,,,,4.1715,,,,,,,,,,,,,,,,,,,,,,,,,,,,,,,,,,,,,,,,,,,,,,,,,,,,,,,,,,,,,,,,,,,,,"Other",,"[]","PAN-PDMS composite (HZG)","HZG/HEREON",,,,,,,,,,
"661528a3f00ca5f21b2faa89","2024-03-31T10:01:24.471Z","[]","[]","[]","[]",,,"[]","[]","[]","[]","[]","[]","[]","[]",,,,,false,"Crossflow",20,23,54,"Methyl ethyl ketone (MEK)","Other","Acetylsalicylic acid",180,0.1,"g/L",1,"[]",,,,true,false,"Accepted","[]","[]","[]","[""Not Applicable""]","[""None""]","65003abe9af97755a1fa1148","2023-09-12T10:17:34.191Z","1970-01-01T00:00:02.018Z","Solvent dependent membrane-solute sensitivity of OSN membranes","Scientific Report","backOffice","10.1016/j.memsci.2018.08.052","65003a2e9af97755a1fa02ed","Yvonne Thiermeyer and Stefanie Blumenschein and Mirko Skiborowski","https://doi.org/10.1016/j.memsci.2018.08.052",0,"Commercial","PAN-PDMS composite-MEK-Acetylsalicylic acid",,,"[]",,,46,"5434",0,,,,,,4.1715,,,,,,,,,,,,,,,,,,,,,,,,,,,,,,,,,,,,,,,,,,,,,,,,,,,,,,,,,,,,,,,,,,,,,"Other",,"[]","PAN-PDMS composite (HZG)","HZG/HEREON",,,,,,,,,,
"661528b5f00ca5f21b2faa92","2024-03-31T10:01:24.471Z","[]","[]","[]","[]",,,"[]","[]","[]","[]","[]","[]","[]","[]",,,,,false,"Crossflow",20,23,54,"Methyl ethyl ketone (MEK)","Alkanes","n-Decane",142.29,0.01,"g/L",1,"[]",,,,true,false,"Accepted","[]","[]","[]","[""Not Applicable""]","[""None""]","65003abe9af97755a1fa1148","2023-09-12T10:17:34.191Z","1970-01-01T00:00:02.018Z","Solvent dependent membrane-solute sensitivity of OSN membranes","Scientific Report","backOffice","10.1016/j.memsci.2018.08.052","65003a2e9af97755a1fa02ed","Yvonne Thiermeyer and Stefanie Blumenschein and Mirko Skiborowski","https://doi.org/10.1016/j.memsci.2018.08.052",0,"Commercial","PAN-PDMS composite-MEK-decane",,,"[]",,,-6,"5435",0,,,,,,4.1715,,,,,,,,,,,,,,,,,,,,,,,,,,,,,,,,,,,,,,,,,,,,,,,,,,,,,,,,,,,,,,,,,,,,,"Other",,"[]","PAN-PDMS composite (HZG)","HZG/HEREON",,,,,,,,,,
"661528cdf00ca5f21b2faa9b","2024-03-31T10:01:24.471Z","[]","[]","[]","[]",,,"[]","[]","[]","[]","[]","[]","[]","[]",,,,,false,"Crossflow",20,23,54,"Methyl ethyl ketone (MEK)","Alkanes","tetracosane",338.7,0.01,"g/L",1,"[]",,,,true,false,"Accepted","[]","[]","[]","[""Not Applicable""]","[""None""]","65003abe9af97755a1fa1148","2023-09-12T10:17:34.191Z","1970-01-01T00:00:02.018Z","Solvent dependent membrane-solute sensitivity of OSN membranes","Scientific Report","backOffice","10.1016/j.memsci.2018.08.052","65003a2e9af97755a1fa02ed","Yvonne Thiermeyer and Stefanie Blumenschein and Mirko Skiborowski","https://doi.org/10.1016/j.memsci.2018.08.052",0,"Commercial","PAN-PDMS composite-MEK-tetracosane",,,"[]",,,50,"5436",0,,,,,,4.1715,,,,,,,,,,,,,,,,,,,,,,,,,,,,,,,,,,,,,,,,,,,,,,,,,,,,,,,,,,,,,,,,,,,,,"Other",,"[]","PAN-PDMS composite (HZG)","HZG/HEREON",,,,,,,,,,
"661528f3f00ca5f21b2faaad","2024-03-31T10:01:24.471Z","[]","[]","[]","[]",,,"[]","[]","[]","[]","[]","[]","[]","[]",,,,,false,"Crossflow",20,23,54,"Methyl ethyl ketone (MEK)","Other","3-Isopropyl-2,5-piperazinedione",156,0.1,"g/L",1,"[]",,,,true,false,"Accepted","[]","[]","[]","[""Not Applicable""]","[""None""]","65003abe9af97755a1fa1148","2023-09-12T10:17:34.191Z","1970-01-01T00:00:02.018Z","Solvent dependent membrane-solute sensitivity of OSN membranes","Scientific Report","backOffice","10.1016/j.memsci.2018.08.052","65003a2e9af97755a1fa02ed","Yvonne Thiermeyer and Stefanie Blumenschein and Mirko Skiborowski","https://doi.org/10.1016/j.memsci.2018.08.052",0,"Commercial","PAN-PDMS composite-MEK-3-Isopropyl-2,5-piperazinedione",,,"[]",,,48,"5437",0,,,,,,4.1715,,,,,,,,,,,,,,,,,,,,,,,,,,,,,,,,,,,,,,,,,,,,,,,,,,,,,,,,,,,,,,,,,,,,,"Other",,"[]","PAN-PDMS composite (HZG)","HZG/HEREON",,,,,,,,,,
"66152905f00ca5f21b2faab6","2024-03-31T10:01:24.471Z","[]","[]","[]","[]",,,"[]","[]","[]","[]","[]","[]","[]","[]",,,,,false,"Crossflow",20,23,54,"Methyl ethyl ketone (MEK)","Other","Alanine anhydride",142,0.1,"g/L",1,"[]",,,,true,false,"Accepted","[]","[]","[]","[""Not Applicable""]","[""None""]","65003abe9af97755a1fa1148","2023-09-12T10:17:34.191Z","1970-01-01T00:00:02.018Z","Solvent dependent membrane-solute sensitivity of OSN membranes","Scientific Report","backOffice","10.1016/j.memsci.2018.08.052","65003a2e9af97755a1fa02ed","Yvonne Thiermeyer and Stefanie Blumenschein and Mirko Skiborowski","https://doi.org/10.1016/j.memsci.2018.08.052",0,"Commercial","PAN-PDMS composite-MEK-Alanine anhydride",,,"[]",,,46,"5438",0,,,,,,4.1715,,,,,,,,,,,,,,,,,,,,,,,,,,,,,,,,,,,,,,,,,,,,,,,,,,,,,,,,,,,,,,,,,,,,,"Other",,"[]","PAN-PDMS composite (HZG)","HZG/HEREON",,,,,,,,,,
"66152917f00ca5f21b2faab9","2024-03-31T10:01:24.471Z","[]","[]","[]","[]",,,"[]","[]","[]","[]","[]","[]","[]","[]",,,,,false,"Crossflow",20,23,54,"Methyl ethyl ketone (MEK)","Other","Glycine anhydride",114,0.1,"g/L",1,"[]",,,,true,false,"Accepted","[]","[]","[]","[""Not Applicable""]","[""None""]","65003abe9af97755a1fa1148","2023-09-12T10:17:34.191Z","1970-01-01T00:00:02.018Z","Solvent dependent membrane-solute sensitivity of OSN membranes","Scientific Report","backOffice","10.1016/j.memsci.2018.08.052","65003a2e9af97755a1fa02ed","Yvonne Thiermeyer and Stefanie Blumenschein and Mirko Skiborowski","https://doi.org/10.1016/j.memsci.2018.08.052",0,"Commercial","PAN-PDMS composite-MEK-Glycine anhydride",,,"[]",,,47,"5439",0,,,,,,4.1715,,,,,,,,,,,,,,,,,,,,,,,,,,,,,,,,,,,,,,,,,,,,,,,,,,,,,,,,,,,,,,,,,,,,,"Other",,"[]","PAN-PDMS composite (HZG)","HZG/HEREON",,,,,,,,,,
"661529bff00ca5f21b2fab0a","2024-03-31T10:01:24.471Z","[]","[]","[]","[]",,,"[]","[]","[]","[]","[]","[]","[]","[]",,,,,false,"Crossflow",20,23,54,"Ethyl acetate","Alkanes","dodecane",170.33,0.1,"g/L",1,"[]",,,,true,false,"Accepted","[]","[]","[]","[""Not Applicable""]","[""None""]","65003abe9af97755a1fa1148","2023-09-12T10:17:34.191Z","1970-01-01T00:00:02.018Z","Solvent dependent membrane-solute sensitivity of OSN membranes","Scientific Report","backOffice","10.1016/j.memsci.2018.08.052","65003a2e9af97755a1fa02ed","Yvonne Thiermeyer and Stefanie Blumenschein and Mirko Skiborowski","https://doi.org/10.1016/j.memsci.2018.08.052",0,"Commercial","PAN-PDMS composite-EtAc-dodecane",,,"[]",,,-8,"5440",0,,,,,,4.09,,,,,,,,,,,,,,,,,,,,,,,,,,,,,,,,,,,,,,,,,,,,,,,,,,,,,,,,,,,,,,,,,,,,,"Other",,"[]","PAN-PDMS composite (HZG)","HZG/HEREON",,,,,,,,,,
"661529d3f00ca5f21b2fab0d","2024-03-31T10:01:24.471Z","[]","[]","[]","[]",,,"[]","[]","[]","[]","[]","[]","[]","[]",,,,,false,"Crossflow",20,23,54,"Ethyl acetate","Alkanes","tetradecane ",198.39,0.1,"g/L",1,"[]",,,,true,false,"Accepted","[]","[]","[]","[""Not Applicable""]","[""None""]","65003abe9af97755a1fa1148","2023-09-12T10:17:34.191Z","1970-01-01T00:00:02.018Z","Solvent dependent membrane-solute sensitivity of OSN membranes","Scientific Report","backOffice","10.1016/j.memsci.2018.08.052","65003a2e9af97755a1fa02ed","Yvonne Thiermeyer and Stefanie Blumenschein and Mirko Skiborowski","https://doi.org/10.1016/j.memsci.2018.08.052",0,"Commercial","PAN-PDMS composite-EtAc-tetradecane",,,"[]",,,-6,"5441",0,,,,,,4.09,,,,,,,,,,,,,,,,,,,,,,,,,,,,,,,,,,,,,,,,,,,,,,,,,,,,,,,,,,,,,,,,,,,,,"Other",,"[]","PAN-PDMS composite (HZG)","HZG/HEREON",,,,,,,,,,
"661529e7f00ca5f21b2fab10","2024-03-31T10:01:24.471Z","[]","[]","[]","[]",,,"[]","[]","[]","[]","[]","[]","[]","[]",,,,,false,"Crossflow",20,23,54,"Ethyl acetate","Alkanes","hexadecane",226.44,0.1,"g/L",1,"[]",,,,true,false,"Accepted","[]","[]","[]","[""Not Applicable""]","[""None""]","65003abe9af97755a1fa1148","2023-09-12T10:17:34.191Z","1970-01-01T00:00:02.018Z","Solvent dependent membrane-solute sensitivity of OSN membranes","Scientific Report","backOffice","10.1016/j.memsci.2018.08.052","65003a2e9af97755a1fa02ed","Yvonne Thiermeyer and Stefanie Blumenschein and Mirko Skiborowski","https://doi.org/10.1016/j.memsci.2018.08.052",0,"Commercial","PAN-PDMS composite-EtAc-hexadecane",,,"[]",,,-5,"5442",0,,,,,,4.09,,,,,,,,,,,,,,,,,,,,,,,,,,,,,,,,,,,,,,,,,,,,,,,,,,,,,,,,,,,,,,,,,,,,,"Other",,"[]","PAN-PDMS composite (HZG)","HZG/HEREON",,,,,,,,,,
"661529fff00ca5f21b2fab13","2024-03-31T10:01:24.471Z","[]","[]","[]","[]",,,"[]","[]","[]","[]","[]","[]","[]","[]",,,,,false,"Crossflow",20,23,54,"Ethyl acetate","Alkanes","octadecane",254.5,0.1,"g/L",1,"[]",,,,true,false,"Accepted","[]","[]","[]","[""Not Applicable""]","[""None""]","65003abe9af97755a1fa1148","2023-09-12T10:17:34.191Z","1970-01-01T00:00:02.018Z","Solvent dependent membrane-solute sensitivity of OSN membranes","Scientific Report","backOffice","10.1016/j.memsci.2018.08.052","65003a2e9af97755a1fa02ed","Yvonne Thiermeyer and Stefanie Blumenschein and Mirko Skiborowski","https://doi.org/10.1016/j.memsci.2018.08.052",0,"Commercial","PAN-PDMS composite-EtAc-octadecane",,,"[]",,,5,"5443",0,,,,,,4.09,,,,,,,,,,,,,,,,,,,,,,,,,,,,,,,,,,,,,,,,,,,,,,,,,,,,,,,,,,,,,,,,,,,,,"Other",,"[]","PAN-PDMS composite (HZG)","HZG/HEREON",,,,,,,,,,
"66152a16f00ca5f21b2fab16","2024-03-31T10:01:24.471Z","[]","[]","[]","[]",,,"[]","[]","[]","[]","[]","[]","[]","[]",,,,,false,"Crossflow",20,23,54,"Ethyl acetate","Alkanes","n-Docosane",310.61,0.1,"g/L",1,"[]",,,,true,false,"Accepted","[]","[]","[]","[""Not Applicable""]","[""None""]","65003abe9af97755a1fa1148","2023-09-12T10:17:34.191Z","1970-01-01T00:00:02.018Z","Solvent dependent membrane-solute sensitivity of OSN membranes","Scientific Report","backOffice","10.1016/j.memsci.2018.08.052","65003a2e9af97755a1fa02ed","Yvonne Thiermeyer and Stefanie Blumenschein and Mirko Skiborowski","https://doi.org/10.1016/j.memsci.2018.08.052",0,"Commercial","PAN-PDMS composite-EtAc-docosane",,,"[]",,,10,"5444",0,,,,,,4.09,,,,,,,,,,,,,,,,,,,,,,,,,,,,,,,,,,,,,,,,,,,,,,,,,,,,,,,,,,,,,,,,,,,,,"Other",,"[]","PAN-PDMS composite (HZG)","HZG/HEREON",,,,,,,,,,
"66152a31f00ca5f21b2fab19","2024-03-31T10:01:24.471Z","[]","[]","[]","[]",,,"[]","[]","[]","[]","[]","[]","[]","[]",,,,,false,"Crossflow",20,23,54,"Ethyl acetate","Oligomer","Polystyrene",266,0.1,"g/L",1,"[]",,,,true,false,"Accepted","[]","[]","[]","[""Not Applicable""]","[""None""]","65003abe9af97755a1fa1148","2023-09-12T10:17:34.191Z","1970-01-01T00:00:02.018Z","Solvent dependent membrane-solute sensitivity of OSN membranes","Scientific Report","backOffice","10.1016/j.memsci.2018.08.052","65003a2e9af97755a1fa02ed","Yvonne Thiermeyer and Stefanie Blumenschein and Mirko Skiborowski","https://doi.org/10.1016/j.memsci.2018.08.052",0,"Commercial","PAN-PDMS composite-EtAc-PS",,,"[]",,,72,"5445",0,,,,,,4.09,,,,,,,,,,,,,,,,,,,,,,,,,,,,,,,,,,,,,,,,,,,,,,,,,,,,,,,,,,,,,,,,,,,,,"Other",,"[]","PAN-PDMS composite (HZG)","HZG/HEREON",,,,,,,,,,
"66152a48f00ca5f21b2fab23","2024-03-31T10:01:24.471Z","[]","[]","[]","[]",,,"[]","[]","[]","[]","[]","[]","[]","[]",,,,,false,"Crossflow",20,23,54,"Ethyl acetate","Other","MMA trimer",300,0.1,"g/L",1,"[]",,,,true,false,"Accepted","[]","[]","[]","[""Not Applicable""]","[""None""]","65003abe9af97755a1fa1148","2023-09-12T10:17:34.191Z","1970-01-01T00:00:02.018Z","Solvent dependent membrane-solute sensitivity of OSN membranes","Scientific Report","backOffice","10.1016/j.memsci.2018.08.052","65003a2e9af97755a1fa02ed","Yvonne Thiermeyer and Stefanie Blumenschein and Mirko Skiborowski","https://doi.org/10.1016/j.memsci.2018.08.052",0,"Commercial","PAN-PDMS composite-EtAc-MMA trimer",,,"[]",,,-10,"5446",0,,,,,,4.09,,,,,,,,,,,,,,,,,,,,,,,,,,,,,,,,,,,,,,,,,,,,,,,,,,,,,,,,,,,,,,,,,,,,,"Other",,"[]","PAN-PDMS composite (HZG)","HZG/HEREON",,,,,,,,,,
"66152a70f00ca5f21b2fab33","2024-03-31T10:01:24.471Z","[]","[]","[]","[]",,,"[]","[]","[]","[]","[]","[]","[]","[]",,,,,false,"Crossflow",20,23,54,"Ethyl acetate","Other","Salicylamide",137,0.1,"g/L",1,"[]",,,,true,false,"Accepted","[]","[]","[]","[""Not Applicable""]","[""None""]","65003abe9af97755a1fa1148","2023-09-12T10:17:34.191Z","1970-01-01T00:00:02.018Z","Solvent dependent membrane-solute sensitivity of OSN membranes","Scientific Report","backOffice","10.1016/j.memsci.2018.08.052","65003a2e9af97755a1fa02ed","Yvonne Thiermeyer and Stefanie Blumenschein and Mirko Skiborowski","https://doi.org/10.1016/j.memsci.2018.08.052",0,"Commercial","PAN-PDMS composite-EtAc-Salicylamide",,,"[]",,,67,"5447",0,,,,,,4.09,,,,,,,,,,,,,,,,,,,,,,,,,,,,,,,,,,,,,,,,,,,,,,,,,,,,,,,,,,,,,,,,,,,,,"Other",,"[]","PAN-PDMS composite (HZG)","HZG/HEREON",,,,,,,,,,
"66152a8af00ca5f21b2fab36","2024-03-31T10:01:24.471Z","[]","[]","[]","[]",,,"[]","[]","[]","[]","[]","[]","[]","[]",,,,,false,"Crossflow",20,23,54,"Ethyl acetate","Industrial Model Solute","paracetamol",151.16,0.1,"g/L",1,"[]",,,,true,false,"Accepted","[]","[]","[]","[""Not Applicable""]","[""None""]","65003abe9af97755a1fa1148","2023-09-12T10:17:34.191Z","1970-01-01T00:00:02.018Z","Solvent dependent membrane-solute sensitivity of OSN membranes","Scientific Report","backOffice","10.1016/j.memsci.2018.08.052","65003a2e9af97755a1fa02ed","Yvonne Thiermeyer and Stefanie Blumenschein and Mirko Skiborowski","https://doi.org/10.1016/j.memsci.2018.08.052",0,"Commercial","PAN-PDMS composite-EtAc-paracetamol",,,"[]",,,48,"5448",0,,,,,,4.09,,,,,,,,,,,,,,,,,,,,,,,,,,,,,,,,,,,,,,,,,,,,,,,,,,,,,,,,,,,,,,,,,,,,,"Other",,"[]","PAN-PDMS composite (HZG)","HZG/HEREON",,,,,,,,,,
"66152a9ef00ca5f21b2fab3f","2024-03-31T10:01:24.471Z","[]","[]","[]","[]",,,"[]","[]","[]","[]","[]","[]","[]","[]",,,,,false,"Crossflow",20,23,54,"Ethyl acetate","Other","Acetylsalicylic acid",180,0.1,"g/L",1,"[]",,,,true,false,"Accepted","[]","[]","[]","[""Not Applicable""]","[""None""]","65003abe9af97755a1fa1148","2023-09-12T10:17:34.191Z","1970-01-01T00:00:02.018Z","Solvent dependent membrane-solute sensitivity of OSN membranes","Scientific Report","backOffice","10.1016/j.memsci.2018.08.052","65003a2e9af97755a1fa02ed","Yvonne Thiermeyer and Stefanie Blumenschein and Mirko Skiborowski","https://doi.org/10.1016/j.memsci.2018.08.052",0,"Commercial","PAN-PDMS composite-EtAc-Acetylsalicylic acid",,,"[]",,,46,"5449",0,,,,,,4.09,,,,,,,,,,,,,,,,,,,,,,,,,,,,,,,,,,,,,,,,,,,,,,,,,,,,,,,,,,,,,,,,,,,,,"Other",,"[]","PAN-PDMS composite (HZG)","HZG/HEREON",,,,,,,,,,
"66152abef00ca5f21b2fab4e","2024-03-31T10:01:24.471Z","[]","[]","[]","[]",,,"[]","[]","[]","[]","[]","[]","[]","[]",,,,,false,"Crossflow",20,23,54,"Ethyl acetate","Alkanes","n-Decane",142.29,0.01,"g/L",1,"[]",,,,true,false,"Accepted","[]","[]","[]","[""Not Applicable""]","[""None""]","65003abe9af97755a1fa1148","2023-09-12T10:17:34.191Z","1970-01-01T00:00:02.018Z","Solvent dependent membrane-solute sensitivity of OSN membranes","Scientific Report","backOffice","10.1016/j.memsci.2018.08.052","65003a2e9af97755a1fa02ed","Yvonne Thiermeyer and Stefanie Blumenschein and Mirko Skiborowski","https://doi.org/10.1016/j.memsci.2018.08.052",0,"Commercial","PAN-PDMS composite-EtAc-decane",,,"[]",,,-11,"5450",0,,,,,,4.09,,,,,,,,,,,,,,,,,,,,,,,,,,,,,,,,,,,,,,,,,,,,,,,,,,,,,,,,,,,,,,,,,,,,,"Other",,"[]","PAN-PDMS composite (HZG)","HZG/HEREON",,,,,,,,,,
"66152ad5f00ca5f21b2fab5d","2024-03-31T10:01:24.471Z","[]","[]","[]","[]",,,"[]","[]","[]","[]","[]","[]","[]","[]",,,,,false,"Crossflow",20,23,54,"Ethyl acetate","Alkanes","tetracosane",338.7,0.01,"g/L",1,"[]",,,,true,false,"Accepted","[]","[]","[]","[""Not Applicable""]","[""None""]","65003abe9af97755a1fa1148","2023-09-12T10:17:34.191Z","1970-01-01T00:00:02.018Z","Solvent dependent membrane-solute sensitivity of OSN membranes","Scientific Report","backOffice","10.1016/j.memsci.2018.08.052","65003a2e9af97755a1fa02ed","Yvonne Thiermeyer and Stefanie Blumenschein and Mirko Skiborowski","https://doi.org/10.1016/j.memsci.2018.08.052",0,"Commercial","PAN-PDMS composite-EtAc-tetracosane",,,"[]",,,49,"5451",0,,,,,,4.09,,,,,,,,,,,,,,,,,,,,,,,,,,,,,,,,,,,,,,,,,,,,,,,,,,,,,,,,,,,,,,,,,,,,,"Other",,"[]","PAN-PDMS composite (HZG)","HZG/HEREON",,,,,,,,,,
"66152af1f00ca5f21b2fab6c","2024-03-31T10:01:24.471Z","[]","[]","[]","[]",,,"[]","[]","[]","[]","[]","[]","[]","[]",,,,,false,"Crossflow",20,23,54,"Ethyl acetate","Other","3-Isopropyl-2,5-piperazinedione",156,0.01,"g/L",1,"[]",,,,true,false,"Accepted","[]","[]","[]","[""Not Applicable""]","[""None""]","65003abe9af97755a1fa1148","2023-09-12T10:17:34.191Z","1970-01-01T00:00:02.018Z","Solvent dependent membrane-solute sensitivity of OSN membranes","Scientific Report","backOffice","10.1016/j.memsci.2018.08.052","65003a2e9af97755a1fa02ed","Yvonne Thiermeyer and Stefanie Blumenschein and Mirko Skiborowski","https://doi.org/10.1016/j.memsci.2018.08.052",0,"Commercial","PAN-PDMS composite-EtAc-3-Isopropyl-2,5-piperazinedione",,,"[]",,,43,"5452",0,,,,,,4.09,,,,,,,,,,,,,,,,,,,,,,,,,,,,,,,,,,,,,,,,,,,,,,,,,,,,,,,,,,,,,,,,,,,,,"Other",,"[]","PAN-PDMS composite (HZG)","HZG/HEREON",,,,,,,,,,
"66152b06f00ca5f21b2fab6f","2024-03-31T10:01:24.471Z","[]","[]","[]","[]",,,"[]","[]","[]","[]","[]","[]","[]","[]",,,,,false,"Crossflow",20,23,54,"Ethyl acetate","Other","Alanine anhydride",142,0.01,"g/L",1,"[]",,,,true,false,"Accepted","[]","[]","[]","[""Not Applicable""]","[""None""]","65003abe9af97755a1fa1148","2023-09-12T10:17:34.191Z","1970-01-01T00:00:02.018Z","Solvent dependent membrane-solute sensitivity of OSN membranes","Scientific Report","backOffice","10.1016/j.memsci.2018.08.052","65003a2e9af97755a1fa02ed","Yvonne Thiermeyer and Stefanie Blumenschein and Mirko Skiborowski","https://doi.org/10.1016/j.memsci.2018.08.052",0,"Commercial","PAN-PDMS composite-EtAc-Alanine anhydride",,,"[]",,,47,"5453",0,,,,,,4.09,,,,,,,,,,,,,,,,,,,,,,,,,,,,,,,,,,,,,,,,,,,,,,,,,,,,,,,,,,,,,,,,,,,,,"Other",,"[]","PAN-PDMS composite (HZG)","HZG/HEREON",,,,,,,,,,
"66152b1ff00ca5f21b2fab78","2024-03-31T10:01:24.471Z","[]","[]","[]","[]",,,"[]","[]","[]","[]","[]","[]","[]","[]",,,,,false,"Crossflow",20,23,54,"Ethyl acetate","Other","Glycine anhydride",114,0.01,"g/L",1,"[]",,,,true,false,"Accepted","[]","[]","[]","[""Not Applicable""]","[""None""]","65003abe9af97755a1fa1148","2023-09-12T10:17:34.191Z","1970-01-01T00:00:02.018Z","Solvent dependent membrane-solute sensitivity of OSN membranes","Scientific Report","backOffice","10.1016/j.memsci.2018.08.052","65003a2e9af97755a1fa02ed","Yvonne Thiermeyer and Stefanie Blumenschein and Mirko Skiborowski","https://doi.org/10.1016/j.memsci.2018.08.052",0,"Commercial","PAN-PDMS composite-EtAc-Glycine anhydride",,,"[]",,,17,"5454",0,,,,,,4.09,,,,,,,,,,,,,,,,,,,,,,,,,,,,,,,,,,,,,,,,,,,,,,,,,,,,,,,,,,,,,,,,,,,,,"Other",,"[]","PAN-PDMS composite (HZG)","HZG/HEREON",,,,,,,,,,
"66165a7cf00ca5f21b2faf56","2024-04-10T09:23:08.879Z","[""Dimethylformamide (DMF)""]","[""water""]","[""wt%""]","[]","18","230","[""Crosslinking""]","[{""postTreatmentChemicalAgentConcentrationUnit"":[""wt%""],""_id"":""661947e1dd02ff2f9a462a63"",""postTreatment"":""Crosslinking"",""postTreatmentChemicalAgentSmiles"":""C(CCCN)CCN"",""postTreatmentChemicalAgentConcentration"":""10""}]","[""water""]","[""Hexane""]","[""wt%""]","[]","[""wt%""]","[]","C1=CC(=CC(=C1)N)N","2","C1=C(C=C(C=C1C(=O)Cl)C(=O)Cl)C(=O)Cl","0.15",false,"Crossflow",10,25,28.26,"Ethanol","Dye","Rhodamine B (chloride salt)",479.02,0.01,"wt%",1,"[]",,,,true,false,"Accepted","[""TFC""]","[""Polyamide""]","[]","[""Polyimide(Lenzig® P84)""]","[""Crosslinking"",""Pure solvent treatment""]","65e485171850430560c19b76","2024-03-03T14:11:35.291Z","2021-01-01T00:00:00.000Z","Effectively regulating interfacial polymerization process via in-situ constructed 2D COFs interlayer for fabricating organic solvent nanofiltration membranes","Scientific Report","backOffice","10.1016/j.memsci.2021.119618","65e452a41850430560c19b6b","Yang","https://doi.org/10.1016/j.memsci.2021.119618",0,"Composite","TFC-2","Scientific report","Interfacial Polymerization","[{""postTreatmentChemicalAgentConcentrationUnit"":[],""_id"":""66173c4af00ca5f21b2fb2c2"",""postTreatment"":""Crosslinking"",""postTreatmentChemicalAgentSmiles"":""C(CCCN)CCN"",""postTreatmentChemicalAgentConcentration"":""10""},{""postTreatmentChemicalAgentConcentrationUnit"":[],""_id"":""66173c4af00ca5f21b2fb2c3"",""postTreatment"":""Pure solvent treatment"",""postTreatmentChemicalAgentSmiles"":""CN(C)C=O""}]","ISA",2.5,99.2,"5455",0,"C(CO)O","1.0",,,,,,,,,,,,,,,,,,,,,,,,,,,,,,,,,,,,,,,,,,,,,,,,,,,,,,,,,,,,,,,,,,,,,,,,,,,"[]",,,,,,,,,,,,
