Repository: BAMresearch/onf-database

This repository belongs to the the publication "Revealing structure-property-performance relationships of organic solvent nanofiltration membranes using a FAIR, open-access database" published in ADD JOURNAL (DOI). 
It uses a dataset derived from The Open Membrane Database (https://openmembranedatabase.org/). The access date was April 8th 2025. The original dataset is in the repository as OMD_SRNF_2025-04-08.csv file.

The main researchers involved in the study are Sarah Glass (ORCID: 0000-0002-0625-0057), Petra Merten (no ORCID available), Torsten Brinkmann (ORCID: 0000-0002-5114-6259) and Volkan Filiz (ORCID: 0000-0003-0239-8641). 

The repository contains 5 Python files:

File: OMD_SRNF_2025-04-08.csv (part 169 of 184)
"66166afdf00ca5f21b2faf5c","2024-04-10T10:33:33.069Z","[""1-Methyl-2-pyrrolidinone (NMP)""]","[""water""]","[""wt%""]","[]","16.5","200","[""None""]","[]","[""water""]","[""Hexane""]","[""wt%""]","[""wt%"",""wt%"",""wt%""]","[""g/L""]","[]","C1CNCCN1","1.6","C1=C(C=C(C=C1C(=O)Cl)C(=O)Cl)C(=O)Cl","3.5",false,"Dead-end",3.5,25,14.62,"Methanol","Dye","Rose Bengal lactone",973.67,20,"µmol/L",1,"[""SEM"",""AFM""]",100,18.5,67,true,false,"Accepted","[""TFN""]","[""Polyamide""]","[]","[""Polysulfone""]","[""None""]","66166b67f00ca5f21b2faf60","2024-04-10T10:33:32.967Z","2018-01-01T00:00:00.000Z","Polysulfone/Polyamide-SiO2 Composite Membrane with High Permeance for Organic Solvent Nanofiltration","Scientific Report","backOffice","10.3390/membranes8040089","65fa903fbb458bfbce0f8f4f","Qin","https://doi.org/10.3390/membranes8040089",0,"Composite","Polysulfone/Polyamide-SiO2-0.025（Methanol-RB)","Scientific report","Interfacial Polymerization","[]","ISA",3.29,97.72,"5456",0,"CCCCCCCCCCCCOS(=O)([O-])=O.[Na+]","0.3","phase 1 (IFP)","SiO2","0.025",,,,,,"CC1(C2CCC1(C(=O)C2)CS(=O)(=O)O)C; CCN(CC)CC; CCCCCCCCCCCCOS(=O)([O-])=O.[Na+]","3; 3; 0.1",308,,,,,,,,,,,,,,,,,,,,,,,,,,,,,,,,,,,,,,,,,,,,,,,,,,,,,,,,,,,,,,,,"[""wt%""]",,,,,,,,,,,,
"66172edbf00ca5f21b2fb28c","2024-04-11T00:29:16.000Z","[""1-Methyl-2-pyrrolidinone (NMP)""]","[""Not Applicable""]","[""wt%""]","[]","16 wt%","200","[""None""]","[]","[""water""]","[""Hexane""]","[""wt%""]","[""wt%""]","[""g/L""]","[]","C1CNCCN1","1.6","C1=C(C=C(C=C1C(=O)Cl)C(=O)Cl)C(=O)Cl","3.5",false,"Dead-end",4,25,14.6,"Methanol","Dye","Rose Bengal lactone",973.67,20,"mg/L",1,"[""SEM"",""AFM""]",100,16.4,,true,false,"Accepted","[""TFN""]","[""Polyamide""]","[]","[""Other""]","[""None""]","66172edbf00ca5f21b2fb28b","2024-04-11T00:29:15.911Z","2022-01-01T00:00:00.000Z","Construction of PPSU-MoS2/PA-MIL-101(Cr) Membrane with Highly Enhanced Permeance and Stability for Organic Solvent Nanofiltration","Scientific Report","backOffice","10.3390/membranes12070639","65fa903fbb458bfbce0f8f4f","Qin","https://doi.org/10.3390/membranes12070639",0,"Composite","PPSU-MoS2/PA-MIL-101(Cr) membrane（M3）","Scientific report","Interfacial Polymerization","[]","ISA",12.03,98.15,"5457",0,"S=[Mo]=S","0.25","phase 2 (IFP)","MIL-101(Cr)","0.05",,,,,"Polyphenylsulphone","CCCCCCCCCCCCOS(=O)([O-])=O.[Na+]; CC1(C2CCC1(C(=O)C2)CS(=O)(=O)O)C; CCN(CC)CC","0.1;1.5;1.5",392,,"Polyphenylsulphone",,,,,,,,,,,,,,,,,,,,,,,,,,,,,,,,,,,,,,,,,,,,,,,,,,,,,,,,,,,,,,"[""g/L""]",,,,,,,,,,,,
"661752f2f00ca5f21b2fb375","2024-04-11T03:03:14.132Z","[""Dimethylformamide (DMF)""]","[""water""]","[""wt%""]","[]","18","230","[""Crosslinking"",""Gutter layer synthesis""]","[{""postTreatmentChemicalAgentConcentrationUnit"":[""wt%""],""_id"":""6619482ddd02ff2f9a462a71"",""postTreatment"":""Crosslinking"",""postTreatmentChemicalAgentSmiles"":""C(CCCN)CCN"",""postTreatmentChemicalAgentConcentration"":""10""},{""postTreatmentChemicalAgentConcentrationUnit"":[""mg/L"",""mg/L""],""_id"":""6619482ddd02ff2f9a462a72"",""postTreatment"":""Gutter layer synthesis"",""postTreatmentChemicalAgentSmiles"":""C1=CC(=CC=C1N)N;C1C(CC(CC1(C=O)O)(C=O)O)(C=O)O"",""postTreatmentChemicalAgentConcentration"":""100;5""}]","[""water""]","[""Hexane""]","[""wt%""]","[]","[""wt%""]","[]","C1=CC(=CC(=C1)N)N","2","C1=C(C=C(C=C1C(=O)Cl)C(=O)Cl)C(=O)Cl","0.15",false,"Crossflow",10,25,28.26,"Ethanol","Dye","Rhodamine B (chloride salt)",479.02,0.01,"wt%",1,"[]",,,,true,false,"Accepted","[""TFC""]","[""Polyamide""]","[]","[""Polyimide(Lenzig® P84)""]","[""Crosslinking"",""Pure solvent treatment""]","65e485171850430560c19b76","2024-03-03T14:11:35.291Z","2021-01-01T00:00:00.000Z","Effectively regulating interfacial polymerization process via in-situ constructed 2D COFs interlayer for fabricating organic solvent nanofiltration membranes","Scientific Report","backOffice","10.1016/j.memsci.2021.119618","65e452a41850430560c19b6b","Yang","https://doi.org/10.1016/j.memsci.2021.119618",0,"Composite","TFN-2-2","Scientific report","Interfacial Polymerization","[{""postTreatmentChemicalAgentConcentrationUnit"":[""wt%""],""_id"":""661752f2f00ca5f21b2fb376"",""postTreatment"":""Crosslinking"",""postTreatmentChemicalAgentSmiles"":""C(CCCN)CCN"",""postTreatmentChemicalAgentConcentration"":""10""},{""postTreatmentChemicalAgentConcentrationUnit"":[],""_id"":""661752f2f00ca5f21b2fb377"",""postTreatment"":""Pure solvent treatment"",""postTreatmentChemicalAgentSmiles"":""CN(C)C=O""}]","ISA",3.9,99.46,"5458",0,"C(CO)O","1.0","coating solution","TPPA-COF","100;5",,,,,,,,,,,,,,,,,,,,,,,,,,,,,,,,,,,,,,,,,,,,,,,,,,,,,,,,,,,,,,,,,,,,,,,,"[""mg/L""]",,,,,,,,,,,,
"6617566cf00ca5f21b2fb37c","2024-04-11T03:18:04.805Z","[""Dimethylformamide (DMF)""]","[""water""]","[""wt%""]","[]","18","230","[""Crosslinking"",""Gutter layer synthesis""]","[{""postTreatmentChemicalAgentConcentrationUnit"":[""wt%""],""_id"":""66194862dd02ff2f9a462a80"",""postTreatment"":""Crosslinking"",""postTreatmentChemicalAgentSmiles"":""C(CCCN)CCN"",""postTreatmentChemicalAgentConcentration"":""10""},{""postTreatmentChemicalAgentConcentrationUnit"":[""mg/L"",""mg/L""],""_id"":""66194862dd02ff2f9a462a81"",""postTreatment"":""Gutter layer synthesis"",""postTreatmentChemicalAgentSmiles"":""C1=CC(=CC=C1N)N;C1C(CC(CC1(C=O)O)(C=O)O)(C=O)O"",""postTreatmentChemicalAgentConcentration"":""50;2.5""}]","[""water""]","[""Hexane""]","[""wt%""]","[]","[""wt%""]","[]","C1=CC(=CC(=C1)N)N","2","C1=C(C=C(C=C1C(=O)Cl)C(=O)Cl)C(=O)Cl","0.15",false,"Crossflow",10,25,28.26,"Ethanol","Dye","Rhodamine B (chloride salt)",479.02,0.01,,1,"[]",,,,true,false,"Accepted","[""TFC""]","[""Polyamide""]","[]","[""Polyimide(Lenzig® P84)""]","[""Crosslinking"",""Pure solvent treatment""]","65e485171850430560c19b76","2024-03-03T14:11:35.291Z","2021-01-01T00:00:00.000Z","Effectively regulating interfacial polymerization process via in-situ constructed 2D COFs interlayer for fabricating organic solvent nanofiltration membranes","Scientific Report","backOffice","10.1016/j.memsci.2021.119618","65e452a41850430560c19b6b","Yang","https://doi.org/10.1016/j.memsci.2021.119618",0,"Composite","TFN-1-2","Scientific report","Interfacial Polymerization","[{""postTreatmentChemicalAgentConcentrationUnit"":[""wt%""],""_id"":""6617566cf00ca5f21b2fb37d"",""postTreatment"":""Crosslinking"",""postTreatmentChemicalAgentSmiles"":""C(CCCN)CCN"",""postTreatmentChemicalAgentConcentration"":""10""},{""postTreatmentChemicalAgentConcentrationUnit"":[],""_id"":""6617566cf00ca5f21b2fb37e"",""postTreatment"":""Pure solvent treatment"",""postTreatmentChemicalAgentSmiles"":""CN(C)C=O""}]","ISA",2.7,99.37,"5459",0,"C(CO)O","1.0","coating solution","TPPA-COF","50;2.5",,,,,,,,,,,,,,,,,,,,,,,,,,,,,,,,,,,,,,,,,,,,,,,,,,,,,,,,,,,,,,,,,,,,,,,,"[""mg/L""]",,,,,,,,,,,,
"66175864f00ca5f21b2fb392","2024-04-11T03:26:28.407Z","[""Dimethylformamide (DMF)""]","[""water""]","[""wt%""]","[]","18","230","[""Crosslinking"",""Gutter layer synthesis""]","[{""postTreatmentChemicalAgentConcentrationUnit"":[""wt%""],""_id"":""66194899dd02ff2f9a462a94"",""postTreatment"":""Crosslinking"",""postTreatmentChemicalAgentSmiles"":""C(CCCN)CCN"",""postTreatmentChemicalAgentConcentration"":""10""},{""postTreatmentChemicalAgentConcentrationUnit"":[""mg/L"",""mg/L""],""_id"":""66194899dd02ff2f9a462a95"",""postTreatment"":""Gutter layer synthesis"",""postTreatmentChemicalAgentSmiles"":""C1=CC(=CC=C1N)N;C1C(CC(CC1(C=O)O)(C=O)O)(C=O)O"",""postTreatmentChemicalAgentConcentration"":""250;12.5""}]","[""water""]","[""Hexane""]","[""wt%""]","[]","[""wt%""]","[]","C1=CC(=CC(=C1)N)N","2","C1=C(C=C(C=C1C(=O)Cl)C(=O)Cl)C(=O)Cl","0.15",false,"Crossflow",10,25,28.26,"Ethanol","Dye","Rhodamine B (chloride salt)",479.02,0.01,,1,"[]",,,,true,false,"Accepted","[""TFC""]","[""Polyamide""]","[]","[""Polyimide(Lenzig® P84)""]","[""Crosslinking"",""Pure solvent treatment""]","65e485171850430560c19b76","2024-03-03T14:11:35.291Z","2021-01-01T00:00:00.000Z","Effectively regulating interfacial polymerization process via in-situ constructed 2D COFs interlayer for fabricating organic solvent nanofiltration membranes","Scientific Report","backOffice","10.1016/j.memsci.2021.119618","65e452a41850430560c19b6b","Yang","https://doi.org/10.1016/j.memsci.2021.119618",0,"Composite","TFN-3-2","Scientific report","Interfacial Polymerization","[{""postTreatmentChemicalAgentConcentrationUnit"":[""wt%""],""_id"":""66175864f00ca5f21b2fb393"",""postTreatment"":""Crosslinking"",""postTreatmentChemicalAgentSmiles"":""C(CCCN)CCN"",""postTreatmentChemicalAgentConcentration"":""10""},{""postTreatmentChemicalAgentConcentrationUnit"":[],""_id"":""66175864f00ca5f21b2fb394"",""postTreatment"":""Pure solvent treatment"",""postTreatmentChemicalAgentSmiles"":""CN(C)C=O""}]","ISA",1.9,99.76,"5460",0,"C(CO)O","1.0","coating solution","TPPA-COF","250;12.5",,,,,,,,,,,,,,,,,,,,,,,,,,,,,,,,,,,,,,,,,,,,,,,,,,,,,,,,,,,,,,,,,,,,,,,,"[""mg/L""]",,,,,,,,,,,,
"66175872f00ca5f21b2fb399","2024-03-27T11:54:37.527Z","[""Dimethylformamide (DMF)""]","[""water""]","[""wt%""]","[]","18","230","[""Crosslinking"",""Gutter layer synthesis""]","[{""postTreatmentChemicalAgentConcentrationUnit"":[""wt%""],""_id"":""661948cedd02ff2f9a462aad"",""postTreatment"":""Crosslinking"",""postTreatmentChemicalAgentSmiles"":""C(CCCN)CCN"",""postTreatmentChemicalAgentConcentration"":""10""},{""postTreatmentChemicalAgentConcentrationUnit"":[""mg/L"",""mg/L""],""_id"":""661948cedd02ff2f9a462aae"",""postTreatment"":""Gutter layer synthesis"",""postTreatmentChemicalAgentSmiles"":""C1=CC(=CC=C1N)N;C1C(CC(CC1(C=O)O)(C=O)O)(C=O)O"",""postTreatmentChemicalAgentConcentration"":""500;25""}]","[""water""]","[""Hexane""]","[""wt%""]","[]","[""wt%""]","[]","C1=CC(=CC(=C1)N)N","2","C1=C(C=C(C=C1C(=O)Cl)C(=O)Cl)C(=O)Cl","0.15",false,"Crossflow",10,25,28.26,"Ethanol","Dye","Rhodamine B (chloride salt)",479.02,0.01,,1,"[]",,,,true,false,"Accepted","[""TFC""]","[""Polyamide""]","[]","[""Polyimide(Lenzig® P84)""]","[""Crosslinking"",""Pure solvent treatment""]","65e485171850430560c19b76","2024-03-03T14:11:35.291Z","2021-01-01T00:00:00.000Z","Effectively regulating interfacial polymerization process via in-situ constructed 2D COFs interlayer for fabricating organic solvent nanofiltration membranes","Scientific Report","backOffice","10.1016/j.memsci.2021.119618","65e452a41850430560c19b6b","Yang","https://doi.org/10.1016/j.memsci.2021.119618",0,"Composite","TFN-4-2","Scientific report","Interfacial Polymerization","[{""postTreatmentChemicalAgentConcentrationUnit"":[""wt%""],""_id"":""660408fdb6f18181f85eb851"",""postTreatment"":""Crosslinking"",""postTreatmentChemicalAgentSmiles"":""C(CCCN)CCN"",""postTreatmentChemicalAgentConcentration"":""10""},{""postTreatmentChemicalAgentConcentrationUnit"":[],""_id"":""66174de4f00ca5f21b2fb355"",""postTreatment"":""Pure solvent treatment"",""postTreatmentChemicalAgentSmiles"":""CN(C)C=O""}]","ISA",1.5,99.32,"5461",0,"C(CO)O","1.0","coating solution","TPPA-COF","500;25",,,,,,,,,,,,,,,,,,,,,,,,,,,,,,,,,,,,,,,,,,,,,,,,,,,,,,,,,,,,,,,,,,,,,,,,"[""mg/L""]",,,,,,,,,,,,
"66175888f00ca5f21b2fb3a6","2024-03-27T11:54:37.527Z","[""1-Methyl-2-pyrrolidinone (NMP)"",""Tetrahydrofuran (THF)""]","[""water""]","[]","[]","20","300","[""Crosslinking"",""Additive use""]","[{""postTreatmentChemicalAgentConcentrationUnit"":[""wt%""],""_id"":""661897cbf00ca5f21b2fbcb4"",""postTreatment"":""Crosslinking"",""postTreatmentChemicalAgentSmiles"":""C(CCCN)CCN"",""postTreatmentChemicalAgentConcentration"":""10""},{""postTreatmentChemicalAgentConcentrationUnit"":[""wt%""],""_id"":""66194d6bdd02ff2f9a462bef"",""postTreatment"":""Additive use"",""postTreatmentChemicalAgentSmiles"":""C(CO)O"",""postTreatmentChemicalAgentConcentration"":""20""}]","[""water""]","[""Hexane""]","[""wt%""]","[]","[""wt%""]","[]","C1=CC(=CC(=C1)N)N","0.05","C1=C(C=C(C=C1C(=O)Cl)C(=O)Cl)C(=O)Cl","0.15",false,"Crossflow",10,25,4.8,"Ethanol","Dye","Rhodamine B (chloride salt)",479.02,0.01,,1,"[]",,,,true,false,"Accepted","[""TFC""]","[""Polyethyleneimine""]","[]","[""Polyimide(Lenzig® P84)""]","[""Additive use""]","65e6ec671850430560c1a04e","2024-03-05T09:56:55.328Z","2020-01-01T00:00:00.000Z","Fabrication of polyimide-based hollow fiber membrane by synergetic covalent-crosslinking strategy for organic solvent nanofiltration (OSN) application","Scientific Report","backOffice","10.1016/j.seppur.2020.116751","65e450b21850430560c19b6a","Xu","https://doi.org/10.1016/j.seppur.2020.116751",0,"Composite","(PEI-1.2 K/PI)X","Scientific report","Dipcoating","[{""postTreatmentChemicalAgentConcentrationUnit"":[""wt%""],""_id"":""66194d6bdd02ff2f9a462bed"",""postTreatment"":""Additive use"",""postTreatmentChemicalAgentSmiles"":""C(CO)O"",""postTreatmentChemicalAgentConcentration"":""20""}]","ISA",1.04,81.75,"5462",0,"","","coating solution","TPPA-COF","250;12.5",,"94:6",,,,,,,,"PEI1200",,,,,,,,,,,,,,,,,,,,,,,,,,,,,,,,,,,,,,,,,,,,,,,,,,,,,,,,,,,,,,"[""mg/L""]",,,,,,,,,,,,
"66184ea2f00ca5f21b2fbc8f","2024-04-11T20:57:06.720Z","[]","[]","[]","[]",,,"[]","[]","[]","[]","[]","[]","[]","[]",,,,,false,"Crossflow",20,25,75,"Ethanol","Oligomer","Polystyrene",226,1,"g/L",10,"[]",,,,true,false,"Accepted","[]","[]","[]","[""Not Applicable""]","[""None""]","66184ea2f00ca5f21b2fbc8e","2024-04-11T20:57:06.625Z","2019-01-01T00:00:00.000Z","Can the variance in membrane performance influence the design of organic solvent nanofiltration processes?","Scientific Report","backOffice","10.1016/j.memsci.2018.12.077","6618229ef00ca5f21b2fbc8d","Böcking","https://doi.org/10.1016/j.memsci.2018.12.077",0,"Commercial","DuraMem® 300 Ethanol Polystyrene 20 bar",,,"[]",,,95,"5463",0,,,,,,21.052,,,,,,,,,,,,,,"Oligomer","Polystyrene",370,1,"g/L","Oligomer","Polystyrene",474,1,"g/L","Oligomer","Polystyrene",578,1,"g/L","Oligomer","Polystyrene",682,1,"g/L","Oligomer","Polystyrene",786,1,"g/L",94,94.4,94.4,95.3,96.7,"Oligomer","Polystyrene",890,1,"g/L","Oligomer","Polystyrene",994,1,"g/L","Oligomer","Polystyrene",1098,1,"g/L","Oligomer","Polystyrene",1820,1,"g/L",96.3,97.8,99,100,,"Duramem 300",,"[]",,,,,,,,,,,,
"66184fd1f00ca5f21b2fbc91","2024-04-11T20:57:06.720Z","[]","[]","[]","[]",,,"[]","[]","[]","[]","[]","[]","[]","[]",,,,,false,"Crossflow",30,25,75,"Ethanol","Oligomer","Polystyrene",226,1,"g/L",10,"[]",,,,true,false,"Accepted","[]","[]","[]","[""Not Applicable""]","[""None""]","66184ea2f00ca5f21b2fbc8e","2024-04-11T20:57:06.625Z","2019-01-01T00:00:00.000Z","Can the variance in membrane performance influence the design of organic solvent nanofiltration processes?","Scientific Report","backOffice","10.1016/j.memsci.2018.12.077","6618229ef00ca5f21b2fbc8d","Böcking","https://doi.org/10.1016/j.memsci.2018.12.077",0,"Commercial","DuraMem® 300 Ethanol Polystyrene 30 bar",,,"[]",,,96.7,"5464",0,,,,,,21.052,,,,,,,,,,,,,,"Oligomer","Polystyrene",370,1,"g/L","Oligomer","Polystyrene",474,1,"g/L","Oligomer","Polystyrene",578,1,"g/L","Oligomer","Polystyrene",682,1,"g/L","Oligomer","Polystyrene",786,1,"g/L",95,95.2,95.3,95.5,97.1,"Oligomer","Polystyrene",890,1,"g/L","Oligomer","Polystyrene",994,1,"g/L","Oligomer","Polystyrene",1098,1,"g/L","Oligomer","Polystyrene",1820,1,"g/L",96.8,99,99.3,100,,"Duramem 300",,"[]",,,,,,,,,,,,
"661850fbf00ca5f21b2fbc9b","2024-04-11T20:57:06.720Z","[]","[]","[]","[]",,,"[]","[]","[]","[]","[]","[]","[]","[]",,,,,false,"Crossflow",40,25,75,"Ethanol","Oligomer","Polystyrene",226,1,"g/L",9,"[]",,,,true,false,"Accepted","[]","[]","[]","[""Not Applicable""]","[""None""]","66184ea2f00ca5f21b2fbc8e","2024-04-11T20:57:06.625Z","2019-01-01T00:00:00.000Z","Can the variance in membrane performance influence the design of organic solvent nanofiltration processes?","Scientific Report","backOffice","10.1016/j.memsci.2018.12.077","6618229ef00ca5f21b2fbc8d","Böcking","https://doi.org/10.1016/j.memsci.2018.12.077",0,"Commercial","DuraMem® 300 Ethanol Polystyrene 40 bar",,,"[]",,,96.5,"5465",0,,,,,,21.052,,,,,,,,,,,,,,"Oligomer","Polystyrene",370,1,"g/L","Oligomer","Polystyrene",474,1,"g/L","Oligomer","Polystyrene",578,1,"g/L","Oligomer","Polystyrene",682,1,"g/L","Oligomer","Polystyrene",786,1,"g/L",95.7,96,95.9,95.9,98.2,"Oligomer","Polystyrene",890,1,"g/L","Oligomer","Polystyrene",994,1,"g/L","Oligomer","Polystyrene",1098,1,"g/L",,,,,,98.2,99.1,99.2,,,"Duramem 300",,"[]",,,,,,,,,,,,
"66189b0cf00ca5f21b2fbcb6","2024-04-12T02:23:08.685Z","[""1-Methyl-2-pyrrolidinone (NMP)"",""Tetrahydrofuran (THF)""]","[""water""]","[]","[]","20","300","[""Crosslinking"",""Additive use""]","[{""postTreatmentChemicalAgentConcentrationUnit"":[""wt%""],""_id"":""66189b0cf00ca5f21b2fbcb8"",""postTreatment"":""Crosslinking"",""postTreatmentChemicalAgentSmiles"":""C(CCCN)CCN"",""postTreatmentChemicalAgentConcentration"":""10""},{""postTreatmentChemicalAgentConcentrationUnit"":[""wt%""],""_id"":""66194dbedd02ff2f9a462c02"",""postTreatment"":""Additive use"",""postTreatmentChemicalAgentSmiles"":""C(CO)O"",""postTreatmentChemicalAgentConcentration"":""20""}]","[]","[]","[]","[]","[]","[]",,,,,false,"Crossflow",10,25,4.8,"Ethanol","Dye","Rhodamine B (chloride salt)",479.02,100,"mg/L",1,"[]",,,,true,false,"Accepted","[""TFC""]","[""Polyethyleneimine""]","[]","[""Polyimide(Lenzig® P84)""]","[""Additive use""]","65e6ec671850430560c1a04e","2024-03-05T09:56:55.328Z","2020-01-01T00:00:00.000Z","Fabrication of polyimide-based hollow fiber membrane by synergetic covalent-crosslinking strategy for organic solvent nanofiltration (OSN) application","Scientific Report","backOffice","10.1016/j.seppur.2020.116751","65e450b21850430560c19b6a","Xu","https://doi.org/10.1016/j.seppur.2020.116751",0,"Composite","(PEI-10 K/PI)X","Scientific report","Dipcoating","[{""postTreatmentChemicalAgentConcentrationUnit"":[""wt%""],""_id"":""66194dbedd02ff2f9a462c00"",""postTreatment"":""Additive use"",""postTreatmentChemicalAgentSmiles"":""C(CO)O"",""postTreatmentChemicalAgentConcentration"":""20""}]","ISA",0.63,82.88,"5466",0,"","",,,,,"94:6",,,,,,,,"PEI10000",,,,,,,,,,,,,,,,,,,,,,,,,,,,,,,,,,,,,,,,,,,,,,,,,,,,,,,,,,,,,,"[]",,,,,,,,,,,,
"66189c84f00ca5f21b2fbcbb","2024-04-12T02:29:24.345Z","[""1-Methyl-2-pyrrolidinone (NMP)"",""Tetrahydrofuran (THF)""]","[""water""]","[]","[]","20","300","[""Crosslinking"",""Additive use""]","[{""postTreatmentChemicalAgentConcentrationUnit"":[""wt%""],""_id"":""66189c84f00ca5f21b2fbcbd"",""postTreatment"":""Crosslinking"",""postTreatmentChemicalAgentSmiles"":""C(CCCN)CCN"",""postTreatmentChemicalAgentConcentration"":""10""},{""postTreatmentChemicalAgentConcentrationUnit"":[""wt%""],""_id"":""66194dfcdd02ff2f9a462c15"",""postTreatment"":""Additive use"",""postTreatmentChemicalAgentSmiles"":""C(CO)O"",""postTreatmentChemicalAgentConcentration"":""20""}]","[]","[]","[]","[]","[]","[]",,,,,false,"Crossflow",10,25,4.8,"Ethanol","Dye","Rhodamine B (chloride salt)",479.02,100,"mg/L",1,"[]",,,,true,false,"Accepted","[""TFC""]","[""Polyethyleneimine""]","[]","[""Polyimide(Lenzig® P84)""]","[""Additive use""]","65e6ec671850430560c1a04e","2024-03-05T09:56:55.328Z","2020-01-01T00:00:00.000Z","Fabrication of polyimide-based hollow fiber membrane by synergetic covalent-crosslinking strategy for organic solvent nanofiltration (OSN) application","Scientific Report","backOffice","10.1016/j.seppur.2020.116751","65e450b21850430560c19b6a","Xu","https://doi.org/10.1016/j.seppur.2020.116751",0,"Composite","(PEI-25 K/PI)X","Scientific report","Dipcoating","[{""postTreatmentChemicalAgentConcentrationUnit"":[""wt%""],""_id"":""66194dfcdd02ff2f9a462c13"",""postTreatment"":""Additive use"",""postTreatmentChemicalAgentSmiles"":""C(CO)O"",""postTreatmentChemicalAgentConcentration"":""20""}]","ISA",0.92,81.82,"5467",0,"","",,,,,"94:6",,,,,,,,"PEI25000",,,,,,,,,,,,,,,,,,,,,,,,,,,,,,,,,,,,,,,,,,,,,,,,,,,,,,,,,,,,,,"[]",,,,,,,,,,,,
"66189fdff00ca5f21b2fbcc0","2024-04-12T02:43:43.066Z","[""1-Methyl-2-pyrrolidinone (NMP)"",""Tetrahydrofuran (THF)""]","[""water""]","[]","[]","20","300","[""Crosslinking"",""Additive use""]","[{""postTreatmentChemicalAgentConcentrationUnit"":[""wt%""],""_id"":""66189fdff00ca5f21b2fbcc2"",""postTreatment"":""Crosslinking"",""postTreatmentChemicalAgentSmiles"":""C(CCCN)CCN"",""postTreatmentChemicalAgentConcentration"":""10""},{""postTreatmentChemicalAgentConcentrationUnit"":[""wt%""],""_id"":""66194e66dd02ff2f9a462c2b"",""postTreatment"":""Additive use"",""postTreatmentChemicalAgentSmiles"":""C(CO)O"",""postTreatmentChemicalAgentConcentration"":""20""}]","[]","[]","[]","[]","[]","[]",,,,,false,"Crossflow",10,25,4.8,"Ethanol","Dye","Rhodamine B (chloride salt)",479.02,100,"mg/L",1,"[]",,,,true,false,"Accepted","[""TFC""]","[""Polyethyleneimine""]","[]","[""Polyimide(Lenzig® P84)""]","[""Additive use""]","65e6ec671850430560c1a04e","2024-03-05T09:56:55.328Z","2020-01-01T00:00:00.000Z","Fabrication of polyimide-based hollow fiber membrane by synergetic covalent-crosslinking strategy for organic solvent nanofiltration (OSN) application","Scientific Report","backOffice","10.1016/j.seppur.2020.116751","65e450b21850430560c19b6a","Xu","https://doi.org/10.1016/j.seppur.2020.116751",0,"Composite","(PEI/PI)1.8k-C0.1","Scientific report","Dipcoating","[{""postTreatmentChemicalAgentConcentrationUnit"":[""wt%""],""_id"":""66194e66dd02ff2f9a462c29"",""postTreatment"":""Additive use"",""postTreatmentChemicalAgentSmiles"":""C(CO)O"",""postTreatmentChemicalAgentConcentration"":""20""}]","ISA",0.48,84.03,"5468",0,"","",,,,,"94:6",,,,,,,,"PEI1800",,,,,,,,,,,,,,,,,,,,,,,,,,,,,,,,,,,,,,,,,,,,,,,,,,,,,,,,,,,,,,"[]",,,,,,,,,,,,
"6618a421f00ca5f21b2fbccc","2024-04-12T03:01:53.319Z","[""1-Methyl-2-pyrrolidinone (NMP)"",""Tetrahydrofuran (THF)""]","[""water""]","[]","[]","20","300","[""Crosslinking"",""Additive use""]","[{""postTreatmentChemicalAgentConcentrationUnit"":[""wt%""],""_id"":""6618a421f00ca5f21b2fbcce"",""postTreatment"":""Crosslinking"",""postTreatmentChemicalAgentSmiles"":""C(CCCN)CCN"",""postTreatmentChemicalAgentConcentration"":""10""},{""postTreatmentChemicalAgentConcentrationUnit"":[""wt%""],""_id"":""66194ea0dd02ff2f9a462c3e"",""postTreatment"":""Additive use"",""postTreatmentChemicalAgentSmiles"":""C(CO)O"",""postTreatmentChemicalAgentConcentration"":""20""}]","[]","[]","[]","[]","[]","[]",,,,,false,"Crossflow",10,25,4.8,"Ethanol","Dye","Rhodamine B (chloride salt)",479.02,100,"mg/L",1,"[]",,,,true,false,"Accepted","[""TFC""]","[""Polyethyleneimine""]","[]","[""Polyimide(Lenzig® P84)""]","[""Additive use""]","65e6ec671850430560c1a04e","2024-03-05T09:56:55.328Z","2020-01-01T00:00:00.000Z","Fabrication of polyimide-based hollow fiber membrane by synergetic covalent-crosslinking strategy for organic solvent nanofiltration (OSN) application","Scientific Report","backOffice","10.1016/j.seppur.2020.116751","65e450b21850430560c19b6a","Xu","https://doi.org/10.1016/j.seppur.2020.116751",0,"Composite","(PEI/PI)1.8k-C0.25","Scientific report","Dipcoating","[{""postTreatmentChemicalAgentConcentrationUnit"":[""wt%""],""_id"":""66194ea0dd02ff2f9a462c3c"",""postTreatment"":""Additive use"",""postTreatmentChemicalAgentSmiles"":""C(CO)O"",""postTreatmentChemicalAgentConcentration"":""20""}]","ISA",0.456,92.34,"5469",0,"","",,,,,"94:6",,,,,,,,"PEI1800",,,,,,,,,,,,,,,,,,,,,,,,,,,,,,,,,,,,,,,,,,,,,,,,,,,,,,,,,,,,,,"[]",,,,,,,,,,,,
"6618fac6dd02ff2f9a46254b","2024-04-12T09:11:34.111Z","[""1-Methyl-2-pyrrolidinone (NMP)""]","[""water""]","[]","[]","18",,"[]","[]","[]","[]","[]","[]","[]","[]",,,,,false,"Dead-end",5,25,,"Isopropanol (IPA)","Dye","Rose Bengal (disodium salt)",1017.64,,,1,"[]",,,,true,false,"Accepted","[""ISA""]","[""Polyacrylonitrile""]","[]","[""Not Applicable""]","[""Surface treatment""]","65d2d07d1923a5f169180242","2024-02-19T03:52:29.472Z","2014-01-01T00:00:00.000Z","Tuning the performance of polypyrrole-based solvent-resistant composite nanofiltration membranes by optimizing polymerization conditions and incorporating graphene oxide","Scientific Report","backOffice","10.1016/j.memsci.2013.10.021","65d2b88e1923a5f169180241","Shao","https://doi.org/10.1016/j.memsci.2013.10.021",0,"ISA/inorganic/dense","Mem-1 (H-PAN) RB/IPA","Scientific report",,"[{""postTreatmentChemicalAgentConcentrationUnit"":[""wt%""],""_id"":""6618fac6dd02ff2f9a46254c"",""postTreatment"":""Surface treatment"",""postTreatmentChemicalAgentSmiles"":""[OH-].[Na+]"",""postTreatmentChemicalAgentConcentration"":""10""}]",,30.56,29.8,"5470",0,,,,,,,,,,,,,,,,,,,,,,,,,,,,,,,,,,,,,,,,,,,,,,,,,,,,,,,,,,,,,,,,,,,,,,,,,,,,,"[]",,,,,,,,,,,,
"661903b8dd02ff2f9a4625dc","2024-03-30T12:06:50.364Z","[""1-Methyl-2-pyrrolidinone (NMP)""]","[""water""]","[]","[]","18",,"[""Surface treatment""]","[{""postTreatmentChemicalAgentConcentrationUnit"":[""wt%""],""_id"":""66190225dd02ff2f9a4625da"",""postTreatment"":""Surface treatment"",""postTreatmentChemicalAgentSmiles"":""[OH-].[Na+]"",""postTreatmentChemicalAgentConcentration"":""10""}]","[]","[]","[]","[]","[]","[]",,,,,false,"Dead-end",5,25,,"Isopropanol (IPA)","Dye","Rose Bengal (disodium salt)",1017.64,,,1,"[]",,,,true,false,"Accepted","[""TFC""]","[""Polypyrrole""]","[]","[""Polyacrylonitrile""]","[""Surface treatment""]","65d2d07d1923a5f169180242","2024-02-19T03:52:29.472Z","2014-01-01T00:00:00.000Z","Tuning the performance of polypyrrole-based solvent-resistant composite nanofiltration membranes by optimizing polymerization conditions and incorporating graphene oxide","Scientific Report","backOffice","10.1016/j.memsci.2013.10.021","65d2b88e1923a5f169180241","Shao","https://doi.org/10.1016/j.memsci.2013.10.021",0,"Composite","Polypyrrole TFC (0.3mol/L (NH4)2S2O8)","Scientific report","Casting","[{""postTreatmentChemicalAgentConcentrationUnit"":[""mol/L""],""_id"":""66190225dd02ff2f9a4625d9"",""postTreatment"":""Surface treatment"",""postTreatmentChemicalAgentSmiles"":""[NH4+].[NH4+].[O-]S(=O)(=O)OOS(=O)(=O)[O-]"",""postTreatmentChemicalAgentConcentration"":""0.3""}]","ISA",1.24,96.3,"5471",0,,,,,,,,,,,,,,,,,,,,,,,,,,,,,,,,,,,,,,,,,,,,,,,,,,,,,,,,,,,,,,,,,,,,,,,,,,,,,"[]",,,,,,,,,,,,
"661903d9dd02ff2f9a4625e6","2024-03-30T12:06:50.364Z","[""1-Methyl-2-pyrrolidinone (NMP)""]","[""water""]","[]","[]","18",,"[""Surface treatment""]","[{""postTreatmentChemicalAgentConcentrationUnit"":[""wt%""],""_id"":""66190225dd02ff2f9a4625da"",""postTreatment"":""Surface treatment"",""postTreatmentChemicalAgentSmiles"":""[OH-].[Na+]"",""postTreatmentChemicalAgentConcentration"":""10""}]","[]","[]","[]","[]","[]","[]",,,,,false,"Dead-end",5,25,,"Isopropanol (IPA)","Dye","Rose Bengal (disodium salt)",1017.64,,,1,"[]",,,,true,false,"Accepted","[""TFC""]","[""Polypyrrole""]","[]","[""Polyacrylonitrile""]","[""Surface treatment""]","65d2d07d1923a5f169180242","2024-02-19T03:52:29.472Z","2014-01-01T00:00:00.000Z","Tuning the performance of polypyrrole-based solvent-resistant composite nanofiltration membranes by optimizing polymerization conditions and incorporating graphene oxide","Scientific Report","backOffice","10.1016/j.memsci.2013.10.021","65d2b88e1923a5f169180241","Shao","https://doi.org/10.1016/j.memsci.2013.10.021",0,"Composite","Polypyrrole TFC (0.7mol/L (NH4)2S2O8)","Scientific report","Casting","[{""postTreatmentChemicalAgentConcentrationUnit"":[""mol/L""],""_id"":""66190225dd02ff2f9a4625d9"",""postTreatment"":""Surface treatment"",""postTreatmentChemicalAgentSmiles"":""[NH4+].[NH4+].[O-]S(=O)(=O)OOS(=O)(=O)[O-]"",""postTreatmentChemicalAgentConcentration"":""0.7""}]","ISA",1.08,95.3,"5472",0,,,,,,,,,,,,,,,,,,,,,,,,,,,,,,,,,,,,,,,,,,,,,,,,,,,,,,,,,,,,,,,,,,,,,,,,,,,,,"[]",,,,,,,,,,,,
"66190421dd02ff2f9a4625eb","2024-03-30T12:06:50.364Z","[""1-Methyl-2-pyrrolidinone (NMP)""]","[""water""]","[]","[]","18",,"[""Surface treatment""]","[{""postTreatmentChemicalAgentConcentrationUnit"":[""wt%""],""_id"":""66190225dd02ff2f9a4625da"",""postTreatment"":""Surface treatment"",""postTreatmentChemicalAgentSmiles"":""[OH-].[Na+]"",""postTreatmentChemicalAgentConcentration"":""10""}]","[]","[]","[]","[]","[]","[]",,,,,false,"Dead-end",5,25,,"Isopropanol (IPA)","Dye","Rose Bengal (disodium salt)",1017.64,,,1,"[]",,,,true,false,"Accepted","[""TFC""]","[""Polypyrrole""]","[]","[""Polyacrylonitrile""]","[""Surface treatment""]","65d2d07d1923a5f169180242","2024-02-19T03:52:29.472Z","2014-01-01T00:00:00.000Z","Tuning the performance of polypyrrole-based solvent-resistant composite nanofiltration membranes by optimizing polymerization conditions and incorporating graphene oxide","Scientific Report","backOffice","10.1016/j.memsci.2013.10.021","65d2b88e1923a5f169180241","Shao","https://doi.org/10.1016/j.memsci.2013.10.021",0,"Composite","Mem-7 (1.0 mol/L (NH4)2S2O8)","Scientific report","Casting","[{""postTreatmentChemicalAgentConcentrationUnit"":[""mol/L""],""_id"":""66190225dd02ff2f9a4625d9"",""postTreatment"":""Surface treatment"",""postTreatmentChemicalAgentSmiles"":""[NH4+].[NH4+].[O-]S(=O)(=O)OOS(=O)(=O)[O-]"",""postTreatmentChemicalAgentConcentration"":""1.0""}]","ISA",1.24,92.2,"5473",0,,,,,,,,,,,,,,,,,,,,,,,,,,,,,,,,,,,,,,,,,,,,,,,,,,,,,,,,,,,,,,,,,,,,,,,,,,,,,"[]",,,,,,,,,,,,
"661928fedd02ff2f9a4625fa","2024-03-30T12:06:50.364Z","[""1-Methyl-2-pyrrolidinone (NMP)""]","[""water""]","[]","[]","18",,"[""Surface treatment""]","[{""postTreatmentChemicalAgentConcentrationUnit"":[""wt%""],""_id"":""66190225dd02ff2f9a4625da"",""postTreatment"":""Surface treatment"",""postTreatmentChemicalAgentSmiles"":""[OH-].[Na+]"",""postTreatmentChemicalAgentConcentration"":""10""}]","[]","[]","[]","[]","[]","[]",,,,,false,"Dead-end",5,25,,"Isopropanol (IPA)","Dye","Rose Bengal (disodium salt)",1017.64,,,1,"[]",,,,true,false,"Accepted","[""TFC""]","[""Polypyrrole""]","[]","[""Polyacrylonitrile""]","[""Surface treatment""]","65d2d07d1923a5f169180242","2024-02-19T03:52:29.472Z","2014-01-01T00:00:00.000Z","Tuning the performance of polypyrrole-based solvent-resistant composite nanofiltration membranes by optimizing polymerization conditions and incorporating graphene oxide","Scientific Report","backOffice","10.1016/j.memsci.2013.10.021","65d2b88e1923a5f169180241","Shao","https://doi.org/10.1016/j.memsci.2013.10.021",0,"Composite","Mem-8 (1% PPY)","Scientific report","Casting","[{""postTreatmentChemicalAgentConcentrationUnit"":[""mol/L""],""_id"":""66190225dd02ff2f9a4625d9"",""postTreatment"":""Surface treatment"",""postTreatmentChemicalAgentSmiles"":""[NH4+].[NH4+].[O-]S(=O)(=O)OOS(=O)(=O)[O-]"",""postTreatmentChemicalAgentConcentration"":""0.5""}]","ISA",2.98,78.7,"5474",0,,,,,,,,,,,,,,,,,,,,,,,,,,,,,,,,,,,,,,,,,,,,,,,,,,,,,,,,,,,,,,,,,,,,,,,,,,,,,"[]",,,,,,,,,,,,
"6619293bdd02ff2f9a462606","2024-03-30T12:06:50.364Z","[""1-Methyl-2-pyrrolidinone (NMP)""]","[""water""]","[]","[]","18",,"[""Surface treatment""]","[{""postTreatmentChemicalAgentConcentrationUnit"":[""wt%""],""_id"":""66190225dd02ff2f9a4625da"",""postTreatment"":""Surface treatment"",""postTreatmentChemicalAgentSmiles"":""[OH-].[Na+]"",""postTreatmentChemicalAgentConcentration"":""10""}]","[]","[]","[]","[]","[]","[]",,,,,false,"Dead-end",5,25,,"Isopropanol (IPA)","Dye","Rose Bengal (disodium salt)",1017.64,,,1,"[]",,,,true,false,"Accepted","[""TFC""]","[""Polypyrrole""]","[]","[""Polyacrylonitrile""]","[""Surface treatment""]","65d2d07d1923a5f169180242","2024-02-19T03:52:29.472Z","2014-01-01T00:00:00.000Z","Tuning the performance of polypyrrole-based solvent-resistant composite nanofiltration membranes by optimizing polymerization conditions and incorporating graphene oxide","Scientific Report","backOffice","10.1016/j.memsci.2013.10.021","65d2b88e1923a5f169180241","Shao","https://doi.org/10.1016/j.memsci.2013.10.021",0,"Composite","Mem-9 (2% PPY)","Scientific report","Casting","[{""postTreatmentChemicalAgentConcentrationUnit"":[""mol/L""],""_id"":""66190225dd02ff2f9a4625d9"",""postTreatment"":""Surface treatment"",""postTreatmentChemicalAgentSmiles"":""[NH4+].[NH4+].[O-]S(=O)(=O)OOS(=O)(=O)[O-]"",""postTreatmentChemicalAgentConcentration"":""0.5""}]","ISA",1.74,96.1,"5475",0,,,,,,,,,,,,,,,,,,,,,,,,,,,,,,,,,,,,,,,,,,,,,,,,,,,,,,,,,,,,,,,,,,,,,,,,,,,,,"[]",,,,,,,,,,,,
"66192996dd02ff2f9a46260b","2024-03-30T12:06:50.364Z","[""1-Methyl-2-pyrrolidinone (NMP)""]","[""water""]","[]","[]","18",,"[""Surface treatment""]","[{""postTreatmentChemicalAgentConcentrationUnit"":[""wt%""],""_id"":""66190225dd02ff2f9a4625da"",""postTreatment"":""Surface treatment"",""postTreatmentChemicalAgentSmiles"":""[OH-].[Na+]"",""postTreatmentChemicalAgentConcentration"":""10""}]","[]","[]","[]","[]","[]","[]",,,,,false,"Dead-end",5,25,,"Isopropanol (IPA)","Dye","Rose Bengal (disodium salt)",1017.64,,,1,"[]",,,,true,false,"Accepted","[""TFC""]","[""Polypyrrole""]","[]","[""Polyacrylonitrile""]","[""Surface treatment""]","65d2d07d1923a5f169180242","2024-02-19T03:52:29.472Z","2014-01-01T00:00:00.000Z","Tuning the performance of polypyrrole-based solvent-resistant composite nanofiltration membranes by optimizing polymerization conditions and incorporating graphene oxide","Scientific Report","backOffice","10.1016/j.memsci.2013.10.021","65d2b88e1923a5f169180241","Shao","https://doi.org/10.1016/j.memsci.2013.10.021",0,"Composite","Polypyrrole TFC (7.5%PPY)","Scientific report","Casting","[{""postTreatmentChemicalAgentConcentrationUnit"":[""mol/L""],""_id"":""66190225dd02ff2f9a4625d9"",""postTreatment"":""Surface treatment"",""postTreatmentChemicalAgentSmiles"":""[NH4+].[NH4+].[O-]S(=O)(=O)OOS(=O)(=O)[O-]"",""postTreatmentChemicalAgentConcentration"":""0.5""}]","ISA",0.75,98.6,"5476",0,,,,,,,,,,,,,,,,,,,,,,,,,,,,,,,,,,,,,,,,,,,,,,,,,,,,,,,,,,,,,,,,,,,,,,,,,,,,,"[]",,,,,,,,,,,,
"661929c2dd02ff2f9a462610","2024-03-30T12:06:50.364Z","[""1-Methyl-2-pyrrolidinone (NMP)""]","[""water""]","[]","[]","18",,"[""Surface treatment""]","[{""postTreatmentChemicalAgentConcentrationUnit"":[""wt%""],""_id"":""66190225dd02ff2f9a4625da"",""postTreatment"":""Surface treatment"",""postTreatmentChemicalAgentSmiles"":""[OH-].[Na+]"",""postTreatmentChemicalAgentConcentration"":""10""}]","[]","[]","[]","[]","[]","[]",,,,,false,"Dead-end",5,25,,"Isopropanol (IPA)","Dye","Rose Bengal (disodium salt)",1017.64,,,1,"[]",,,,true,false,"Accepted","[""TFN""]","[""Polypyrrole""]","[]","[""Polyacrylonitrile""]","[""Surface treatment""]","65d2d07d1923a5f169180242","2024-02-19T03:52:29.472Z","2014-01-01T00:00:00.000Z","Tuning the performance of polypyrrole-based solvent-resistant composite nanofiltration membranes by optimizing polymerization conditions and incorporating graphene oxide","Scientific Report","backOffice","10.1016/j.memsci.2013.10.021","65d2b88e1923a5f169180241","Shao","https://doi.org/10.1016/j.memsci.2013.10.021",0,"Composite","Mem-11 (0.05% GO)","Scientific report","Casting","[{""postTreatmentChemicalAgentConcentrationUnit"":[""mol/L""],""_id"":""66190225dd02ff2f9a4625d9"",""postTreatment"":""Surface treatment"",""postTreatmentChemicalAgentSmiles"":""[NH4+].[NH4+].[O-]S(=O)(=O)OOS(=O)(=O)[O-]"",""postTreatmentChemicalAgentConcentration"":""0.5""}]","ISA",3.17,98.5,"5477",0,,,"coating solution","Graphene oxide","0.05",,,,,,,,,,,,,,,,,,,,,,,,,,,,,,,,,,,,,,,,,,,,,,,,,,,,,,,,,,,,,,,,,,,,,,,,"[""wt%""]",,,,,,,,,,,,
"661950b1dd02ff2f9a462c81","2024-03-09T03:08:07.444Z","[""1-Methyl-2-pyrrolidinone (NMP)""]","[""water""]","[""wt%""]","[]","20","100","[""None""]","[]","[]","[]","[]","[]","[]","[]",,,,,false,"Dead-end",6,25,3.14,"Hexane","Other","L-α-lecithin",758,2000,"mg/L",1,"[]",,,100,true,false,"Accepted","[""TFC""]","[""Polyimide(Lenzig® P84)""]","[]","[""Polyetherimide""]","[""Surface treatment""]","66164e82f00ca5f21b2fad69","2024-03-09T03:08:07.367Z","2021-01-01T00:00:00.000Z","Dual-layer membrane with hierarchical hydrophobicity and transport channels for nonpolar organic solvent nanofiltration","Scientific Report","backOffice","10.1002/aic.17138","65eb291c99b56aa8c515e014","Fu; Wang","https://doi.org/10.1002/aic.17138",0,"Composite","B4/H0-Si3 lecithin/ hexane","Scientific report","Casting","[{""postTreatmentChemicalAgentConcentrationUnit"":[""wt%""],""_id"":""661651c6f00ca5f21b2fae30"",""postTreatment"":""Surface treatment"",""postTreatmentChemicalAgentSmiles"":""C1=C(C=C(C=C1C(F)(F)F)C(F)(F)F)CN ; "",""postTreatmentChemicalAgentConcentration"":""4 ""}]","ISA",36.6,90,"5478",0,"O=[Si]=O","3",,,,,,,,,,,950,200,,,,,,,,,,,,,,,,,,,,,,,,,,,,,,,,,,,,,,,,,,,,,,,,,,,,,,,,,,,,,,,"[]",,,,,,,,,,,,
"661950eadd02ff2f9a462c85","2024-03-09T03:08:07.444Z","[""1-Methyl-2-pyrrolidinone (NMP)""]","[""water""]","[""wt%""]","[]","20","100","[""None""]","[]","[]","[]","[]","[]","[]","[]",,,,,false,"Dead-end",6,25,3.14,"Hexane","Other","L-α-lecithin",758,2000,"mg/L",1,"[]",,,100,true,false,"Accepted","[""TFC""]","[""Polyimide(Lenzig® P84)""]","[]","[""Polyetherimide""]","[""Surface treatment""]","66164e82f00ca5f21b2fad69","2024-03-09T03:08:07.367Z","2021-01-01T00:00:00.000Z","Dual-layer membrane with hierarchical hydrophobicity and transport channels for nonpolar organic solvent nanofiltration","Scientific Report","backOffice","10.1002/aic.17138","65eb291c99b56aa8c515e014","Fu; Wang","https://doi.org/10.1002/aic.17138",0,"Composite","B4/H1-Si3 lecithin/ hexane","Scientific report","Casting","[{""postTreatmentChemicalAgentConcentrationUnit"":[""wt%"",""wt%""],""_id"":""661651c6f00ca5f21b2fae30"",""postTreatment"":""Surface treatment"",""postTreatmentChemicalAgentSmiles"":""C1=C(C=C(C=C1C(F)(F)F)C(F)(F)F)CN ; C(CN)C(C(C(C(C(C(C(C(F)(F)F)(F)F)(F)F)(F)F)(F)F)(F)F)(F)F)(F)F"",""postTreatmentChemicalAgentConcentration"":""4 ; 1""}]","ISA",28.9,99,"5479",0,"O=[Si]=O","3",,,,,,,,,,,950,200,,,,,,,,,,,,,,,,,,,,,,,,,,,,,,,,,,,,,,,,,,,,,,,,,,,,,,,,,,,,,,,"[]",,,,,,,,,,,,
"661952d7dd02ff2f9a462d06","2024-03-09T03:08:07.444Z","[""1-Methyl-2-pyrrolidinone (NMP)""]","[""water""]","[""wt%""]","[]","20","100","[""None""]","[]","[]","[]","[]","[]","[]","[]",,,,,false,"Dead-end",6,25,3.14,"Hexane","Other","L-α-lecithin",758,2000,"mg/L",1,"[]",,,100,true,false,"Accepted","[""TFC""]","[""Polyimide(Lenzig® P84)""]","[]","[""Polyetherimide""]","[""Surface treatment""]","66164e82f00ca5f21b2fad69","2024-03-09T03:08:07.367Z","2021-01-01T00:00:00.000Z","Dual-layer membrane with hierarchical hydrophobicity and transport channels for nonpolar organic solvent nanofiltration","Scientific Report","backOffice","10.1002/aic.17138","65eb291c99b56aa8c515e014","Fu; Wang","https://doi.org/10.1002/aic.17138",0,"Composite","B4/H2-Si3 lecithin/ hexane","Scientific report","Casting","[{""postTreatmentChemicalAgentConcentrationUnit"":[""wt%"",""wt%""],""_id"":""661651c6f00ca5f21b2fae30"",""postTreatment"":""Surface treatment"",""postTreatmentChemicalAgentSmiles"":""C1=C(C=C(C=C1C(F)(F)F)C(F)(F)F)CN ; C(CN)C(C(C(C(C(C(C(C(F)(F)F)(F)F)(F)F)(F)F)(F)F)(F)F)(F)F)(F)F"",""postTreatmentChemicalAgentConcentration"":""4 ; 2""}]","ISA",24.8,99.2,"5480",0,"O=[Si]=O","3",,,,,,,,,,,950,200,,,,,,,,,,,,,,,,,,,,,,,,,,,,,,,,,,,,,,,,,,,,,,,,,,,,,,,,,,,,,,,"[]",,,,,,,,,,,,
