Repository: BAMresearch/onf-database

This repository belongs to the the publication "Revealing structure-property-performance relationships of organic solvent nanofiltration membranes using a FAIR, open-access database" published in ADD JOURNAL (DOI). 
It uses a dataset derived from The Open Membrane Database (https://openmembranedatabase.org/). The access date was April 8th 2025. The original dataset is in the repository as OMD_SRNF_2025-04-08.csv file.

The main researchers involved in the study are Sarah Glass (ORCID: 0000-0002-0625-0057), Petra Merten (no ORCID available), Torsten Brinkmann (ORCID: 0000-0002-5114-6259) and Volkan Filiz (ORCID: 0000-0003-0239-8641). 

The repository contains 5 Python files:

File: OMD_SRNF_2025-04-08.csv (part 170 of 184)
"661952fcdd02ff2f9a462d0a","2024-03-09T03:08:07.444Z","[""1-Methyl-2-pyrrolidinone (NMP)""]","[""water""]","[""wt%""]","[]","20","100","[""None""]","[]","[]","[]","[]","[]","[]","[]",,,,,false,"Dead-end",6,25,3.14,"Hexane","Other","L-α-lecithin",758,2000,"mg/L",1,"[]",,,100,true,false,"Accepted","[""TFC""]","[""Polyimide(Lenzig® P84)""]","[]","[""Polyetherimide""]","[""Surface treatment""]","66164e82f00ca5f21b2fad69","2024-03-09T03:08:07.367Z","2021-01-01T00:00:00.000Z","Dual-layer membrane with hierarchical hydrophobicity and transport channels for nonpolar organic solvent nanofiltration","Scientific Report","backOffice","10.1002/aic.17138","65eb291c99b56aa8c515e014","Fu; Wang","https://doi.org/10.1002/aic.17138",0,"Composite","B4/H3-Si3 lecithin/ hexane","Scientific report","Casting","[{""postTreatmentChemicalAgentConcentrationUnit"":[""wt%"",""wt%""],""_id"":""661651c6f00ca5f21b2fae30"",""postTreatment"":""Surface treatment"",""postTreatmentChemicalAgentSmiles"":""C1=C(C=C(C=C1C(F)(F)F)C(F)(F)F)CN ; C(CN)C(C(C(C(C(C(C(C(F)(F)F)(F)F)(F)F)(F)F)(F)F)(F)F)(F)F)(F)F"",""postTreatmentChemicalAgentConcentration"":""4 ; 3""}]","ISA",21.5,98.8,"5481",0,"O=[Si]=O","3",,,,,,,,,,,950,200,,,,,,,,,,,,,,,,,,,,,,,,,,,,,,,,,,,,,,,,,,,,,,,,,,,,,,,,,,,,,,,"[]",,,,,,,,,,,,
"6619538ddd02ff2f9a462d0e","2024-03-09T03:08:07.444Z","[""1-Methyl-2-pyrrolidinone (NMP)""]","[""water""]","[""wt%""]","[]","20","100","[""None""]","[]","[]","[]","[]","[]","[]","[]",,,,,false,"Dead-end",6,25,3.14,"Hexane","Other","L-α-lecithin",758,2000,"mg/L",1,"[]",,,100,true,false,"Accepted","[""TFC""]","[""Polyimide(Lenzig® P84)""]","[]","[""Polyetherimide""]","[""Surface treatment""]","66164e82f00ca5f21b2fad69","2024-03-09T03:08:07.367Z","2021-01-01T00:00:00.000Z","Dual-layer membrane with hierarchical hydrophobicity and transport channels for nonpolar organic solvent nanofiltration","Scientific Report","backOffice","10.1002/aic.17138","65eb291c99b56aa8c515e014","Fu; Wang","https://doi.org/10.1002/aic.17138",0,"Composite","B4/H0.5-Si3 lecithin/ hexane","Scientific report","Casting","[{""postTreatmentChemicalAgentConcentrationUnit"":[""wt%"",""wt%""],""_id"":""661651c6f00ca5f21b2fae30"",""postTreatment"":""Surface treatment"",""postTreatmentChemicalAgentSmiles"":""C1=C(C=C(C=C1C(F)(F)F)C(F)(F)F)CN ; C(CN)C(C(C(C(C(C(C(C(F)(F)F)(F)F)(F)F)(F)F)(F)F)(F)F)(F)F)(F)F"",""postTreatmentChemicalAgentConcentration"":""4 ; 0.5""}]","ISA",30.7,94.9,"5482",0,"O=[Si]=O","3",,,,,,,,,,,950,200,,,,,,,,,,,,,,,,,,,,,,,,,,,,,,,,,,,,,,,,,,,,,,,,,,,,,,,,,,,,,,,"[]",,,,,,,,,,,,
"66195804dd02ff2f9a462de9","2024-03-06T14:11:06.107Z","[""Not Applicable""]","[""Not Applicable""]","[]","[]","commercial membrane",,"[""Surface treatment""]","[{""postTreatmentChemicalAgentConcentrationUnit"":[""mol/L""],""_id"":""65e8797a1850430560c1a1c3"",""postTreatment"":""Surface treatment"",""postTreatmentChemicalAgentSmiles"":""[OH-].[Na+] "",""postTreatmentChemicalAgentConcentration"":""2""}]","[""water""]","[""Hexane"",""Acetone""]","[""wt%""]","[""wt%"",""wt%"",""wt%"",""wt%""]","[""wt%""]","[]","C1=CC(=CC(=C1)N)N","0.5","C1=C(C(=CC(=C1C(=O)Cl)C(=O)Cl)C(=O)Cl)C(=O)Cl","0.25",false,"Crossflow",10,25,28.26,"Ethanol","Dye","Brilliant blue R250 (disodium salt)",825.97,100,"mg/L",1,"[""FTIR"",""AFM"",""SEM""]",,124,37.8,true,false,"Accepted","[""TFC""]","[""Polyimide""]","[]","[""Polyacrylonitrile""]","[""Surface treatment""]","65e8797a1850430560c1a1c0","2024-03-06T14:11:06.034Z","2017-01-01T00:00:00.000Z","Polyimide thin film composite (TFC) membranes: Via interfacial polymerization on hydrolyzed polyacrylonitrile support for solvent resistant nanofiltration","Scientific Report","backOffice","10.1039/c7ra08133b","65e450b21850430560c19b6a","Yang","https://doi.org/10.1039/c7ra08133b",0,"Composite","TFC_AC0.25_IT4 RB/eth","Scientific report","Interfacial Polymerization","[{""postTreatmentChemicalAgentConcentrationUnit"":[""wt%""],""_id"":""65e8797a1850430560c1a1c4"",""postTreatment"":""Surface treatment"",""postTreatmentChemicalAgentSmiles"":""CN(C)C; CC(=O)OC(=O)C ; CC(=O)C "",""postTreatmentChemicalAgentConcentration"":""0.07; 0.21; 0.71""}]","Commercial",0.69,99,"5483",0,,,,,,,,,,,"CCCCCCCCCCCCS(=O)(=O)[O-].[Na+] ;[OH-].[K+];C(=O)([O-])[O-].[K+].[K+] ;CCCC[N+](CCCC)(CCCC)CCCC.[Cl-]","0.16; 0.11; 0.2; 0.1",,,"polyamide acid",,,,,,,,,,,,,,,,,,,,,,,,,,,,,,,,,,,,,,,,,,,,,,,,,,,,,,,,,,,,,,"[]",,,,,,,,,,,,
"661959bddd02ff2f9a462dfa","2024-03-09T02:20:27.346Z","[""1-Methyl-2-pyrrolidinone (NMP)""]","[""water""]","[]","[]","20","100","[""Crosslinking""]","[{""postTreatmentChemicalAgentConcentrationUnit"":[],""_id"":""661670a7f00ca5f21b2faf75"",""postTreatment"":""Crosslinking"",""postTreatmentChemicalAgentSmiles"":""C(CCCN)CCN""}]","[]","[]","[]","[]","[]","[]",,,,,false,"Dead-end",10,25,3.14,"water","Dye","Rose Bengal (disodium salt)",1017.64,,,1,"[]",,14.5,,true,false,"Accepted","[""TFC""]","[""Graphene oxide""]","[]","[""Polyimide(Lenzig® P84)""]","[""None""]","65ebc76b99b56aa8c515e015","2024-03-09T02:20:27.264Z","2019-01-01T00:00:00.000Z","Graphene oxide/cross-linked polyimide (GO/CLPI) composite membranes for organic solvent nanofiltration","Scientific Report","backOffice","10.1016/j.cherd.2019.03.041","65eb291c99b56aa8c515e014","Mei-Ling Liu","https://doi.org/10.1016/j.cherd.2019.03.041",0,"Composite","GO(4ml)/CLPI RBss/Water","Scientific report","Vacuum filtration","[]","ISA",9.3,99,"5484",0,"C(CO)O",,,,,,,,,,,,,,,,,,,,,,,,,,,,,,,,,,,,,,,,,,,,,,,,,,,,,,,,,,,,,,,,,,,,,,,,,,,,"[]",,,,,,,,,,,,
"66196073dd02ff2f9a462ec3","2024-03-09T04:23:32.596Z","[""Dimethylformamide (DMF)""]","[""water""]","[]","[]","12",,"[""None""]","[]","[""water""]","[""Hexane""]","[""w/v%""]","[]","[""w/v%""]","[]","C1CNCCN1","1","C1=C(C=C(C=C1C(=O)Cl)C(=O)Cl)C(=O)Cl","0.1",false,"Dead-end",6,25,3.14,"Methanol","Dye","Sudan IV",380.44,,,1,"[]",,,,true,false,"Accepted","[""TFC""]","[""Polyamide""]","[]","[""Polyacrylonitrile""]","[""None""]","65ebe44499b56aa8c515e028","2024-03-09T04:23:32.541Z","2018-01-01T00:00:00.000Z","Electrospun nanofiber substrates that enhance polar solvent separation from organic compounds in thin-film composites","Scientific Report","backOffice","10.1039/c8ta04504f","65eb291c99b56aa8c515e014","Tian-Dan Lu","https://doi.org/10.1039/c8ta04504f",0,"Composite","PA/PAN nanofibous S4/methanol","Scientific report","Interfacial Polymerization","[]","fiber",9.32,95.8,"5485",0,,,,,,,,,,,,,300,,,,,,,,,,,,,,,,,,,,,,,,,,,,,,,,,,,,,,,,,,,,,,,,,,,,,,,,,,,,,,,,"[]",,,,,,,,,,,,
"6619611add02ff2f9a462ef1","2024-03-09T04:23:32.596Z","[""Dimethylformamide (DMF)""]","[]","[]","[]","12",,"[""None""]","[]","[""water""]","[""Hexane""]","[""w/v%""]","[]","[""w/v%""]","[]","C1CNCCN1","1","C1=C(C=C(C=C1C(=O)Cl)C(=O)Cl)C(=O)Cl","0.1",false,"Dead-end",6,25,3.14,"Methanol","Dye","Crystal Violet (chloride salt)",407.99,,,1,"[]",,,,true,false,"Accepted","[""TFC""]","[""Polyacrylonitrile""]","[]","[""Polyacrylonitrile""]","[""None""]","65ebe44499b56aa8c515e028","2024-03-09T04:23:32.541Z","2018-01-01T00:00:00.000Z","Electrospun nanofiber substrates that enhance polar solvent separation from organic compounds in thin-film composites","Scientific Report","backOffice","10.1039/c8ta04504f","65eb291c99b56aa8c515e014","Tian-Dan Lu","https://doi.org/10.1039/c8ta04504f",0,"Composite","PA/PAN nanofibous CV/Me","Scientific report","Interfacial Polymerization","[]","fiber",7.9,92.2,"5486",0,,,,,,,,,,,,,300,,,,,,,,,,,,,,,,,,,,,,,,,,,,,,,,,,,,,,,,,,,,,,,,,,,,,,,,,,,,,,,,"[]",,,,,,,,,,,,
"6619617bdd02ff2f9a462ef5","2024-03-09T04:23:32.596Z","[""Dimethylformamide (DMF)""]","[]","[]","[]","12",,"[""None""]","[]","[""water""]","[""Hexane""]","[""w/v%""]","[]","[""w/v%""]","[]","C1CNCCN1","1","C1=C(C=C(C=C1C(=O)Cl)C(=O)Cl)C(=O)Cl","0.1",false,"Dead-end",6,25,3.14,"Methanol","Other","Fast Green FCF",808.91,,,1,"[]",,,,true,false,"Accepted","[""TFC""]","[""Polyacrylonitrile""]","[]","[""Polyacrylonitrile""]","[""None""]","65ebe44499b56aa8c515e028","2024-03-09T04:23:32.541Z","2018-01-01T00:00:00.000Z","Electrospun nanofiber substrates that enhance polar solvent separation from organic compounds in thin-film composites","Scientific Report","backOffice","10.1039/c8ta04504f","65eb291c99b56aa8c515e014","Tian-Dan Lu","https://doi.org/10.1039/c8ta04504f",0,"Composite","PA/PAN nanofibous FG/Me","Scientific report","Interfacial Polymerization","[]","fiber",6.4,94.8,"5487",0,,,,,,,,,,,,,300,,,,,,,,,,,,,,,,,,,,,,,,,,,,,,,,,,,,,,,,,,,,,,,,,,,,,,,,,,,,,,,,"[]",,,,,,,,,,,,
"661961c7dd02ff2f9a462ef9","2024-03-09T04:23:32.596Z","[""Dimethylformamide (DMF)""]","[]","[]","[]","12",,"[""None""]","[]","[""water""]","[""Hexane""]","[""w/v%""]","[]","[""w/v%""]","[]","C1CNCCN1","1","C1=C(C=C(C=C1C(=O)Cl)C(=O)Cl)C(=O)Cl","0.1",false,"Dead-end",6,25,3.14,"Methanol","Dye","Reactive black 5 (tetrasodium salt)",991.82,,,1,"[]",,,,true,false,"Accepted","[""TFC""]","[""Polyacrylonitrile""]","[]","[""Polyacrylonitrile""]","[""None""]","65ebe44499b56aa8c515e028","2024-03-09T04:23:32.541Z","2018-01-01T00:00:00.000Z","Electrospun nanofiber substrates that enhance polar solvent separation from organic compounds in thin-film composites","Scientific Report","backOffice","10.1039/c8ta04504f","65eb291c99b56aa8c515e014","Tian-Dan Lu","https://doi.org/10.1039/c8ta04504f",0,"Composite","PA/PAN nanofibous RB/Me","Scientific report","Interfacial Polymerization","[]","fiber",8.6,94.4,"5488",0,,,,,,,,,,,,,300,,,,,,,,,,,,,,,,,,,,,,,,,,,,,,,,,,,,,,,,,,,,,,,,,,,,,,,,,,,,,,,,"[]",,,,,,,,,,,,
"661bbb19dd02ff2f9a463097","2024-04-14T11:16:41.014Z","[""γ-butyrolactone""]","[""water""]","[]","[]","30","200","[]","[]","[]","[]","[]","[]","[]","[]",,,,,false,"Crossflow",30,20,6.25,"Methanol","Other","Styrene dimer",236.4,,,9,"[""AFM"",""FTIR"",""SEM"",""Tensile strength""]",,8.5,61.3,true,false,"Accepted","[""ISA""]","[""Polyester""]","[]","[""Not Applicable""]","[""None""]","661bbb18dd02ff2f9a463096","2024-04-14T11:16:40.954Z","2024-01-01T00:00:00.000Z","Chemically recyclable nanofiltration membranes fabricated from two circular polymer classes of the same monomer origin","Scientific Report","backOffice","10.1016/j.memlet.2024.100067","65f976d3d42a2aa9761954e1","Hardian","https://doi.org/10.1016/j.memlet.2024.100067",0,"ISA/inorganic/dense","Polyester P(BiL=)ROP (M1)","Scientific report",,"[]",,,1.2,"5489",0,"",,,,,39.4,,,,,,,,90.8,,,,,,"Other","Estradiol",272.38,,,"Other","Methyl orange",327.33,,,"Other","Losartan",422.92,,,"Other","Valsartan",435.52,,,"Other","Oleuropein",540.51,,,4.1,1.43,4.44,2.01,4.84,"Other","Acid fuchsin",585.54,,,"Other","Roxithromycin",837.05,,,"Other","Rose bengal",1017.65,,,,,,,,4.25,2.76,3.42,,,,,"[]",,,,,,,,,,,,
"661bbeefdd02ff2f9a4630a9","2024-04-14T11:16:41.014Z","[""γ-butyrolactone""]","[""water""]","[]","[]","30","200","[]","[]","[]","[]","[]","[]","[]","[]",,,,,false,"Crossflow",30,20,6.25,"Methanol","Other","Styrene dimer",236.4,,,9,"[""AFM"",""FTIR"",""SEM"",""Tensile strength""]",,13,65.7,true,false,"Accepted","[""ISA""]","[""Polyester""]","[]","[""Not Applicable""]","[""Thermal treatment""]","661bbb18dd02ff2f9a463096","2024-04-14T11:16:40.954Z","2024-01-01T00:00:00.000Z","Chemically recyclable nanofiltration membranes fabricated from two circular polymer classes of the same monomer origin","Scientific Report","backOffice","10.1016/j.memlet.2024.100067","65f976d3d42a2aa9761954e1","Hardian","https://doi.org/10.1016/j.memlet.2024.100067",0,"ISA/inorganic/dense","Polyester P(BiL=)ROP (M2)","Scientific report",,"[{""postTreatmentChemicalAgentConcentrationUnit"":[],""_id"":""661bbeefdd02ff2f9a4630aa"",""postTreatment"":""Thermal treatment"",""postTreatmentChemicalAgentSmiles"":""-""}]",,,3.53,"5490",0,"",,,,,9.8,,,,,,,624,81.6,,,,,,"Other","Estradiol",272.38,,,"Other","Methyl orange",327.33,,,"Other","Losartan",422.92,,,"Other","Valsartan",435.52,,,"Other","Oleuropein",540.51,,,8.24,2.47,11.48,17.16,64.96,"Other","Acid fuchsin",585.54,,,"Other","Roxithromycin",837.05,,,"Other","Rose bengal",1017.65,,,,,,,,71.39,97.64,99.25,,,,,"[]",,,,,,,,,,,,
"661bc042dd02ff2f9a4630ae","2024-04-14T11:16:41.014Z","[""γ-butyrolactone""]","[""water""]","[]","[]","30","200","[]","[]","[]","[]","[]","[]","[]","[]",,,,,false,"Crossflow",30,20,6.25,"Methanol","Other","Styrene dimer",236.4,,,9,"[""AFM"",""FTIR"",""SEM"",""Tensile strength""]",,20.6,68.1,true,false,"Accepted","[""ISA""]","[""Polyester""]","[]","[""Not Applicable""]","[""Thermal treatment"",""Other""]","661bbb18dd02ff2f9a463096","2024-04-14T11:16:40.954Z","2024-01-01T00:00:00.000Z","Chemically recyclable nanofiltration membranes fabricated from two circular polymer classes of the same monomer origin","Scientific Report","backOffice","10.1016/j.memlet.2024.100067","65f976d3d42a2aa9761954e1","Hardian","https://doi.org/10.1016/j.memlet.2024.100067",0,"ISA/inorganic/dense","Polyester P(BiL=)ROP (M3)","Scientific report",,"[{""postTreatmentChemicalAgentConcentrationUnit"":[],""_id"":""661bbeefdd02ff2f9a4630aa"",""postTreatment"":""Thermal treatment"",""postTreatmentChemicalAgentSmiles"":""-""},{""postTreatmentChemicalAgentConcentrationUnit"":[],""_id"":""661bc042dd02ff2f9a4630b0"",""postTreatment"":""Hot press"",""postTreatmentChemicalAgentSmiles"":""-""}]",,5.9,4.5,"5491",0,"",,,,,5.9,,,,,,,553,50.6,,,,,,"Other","Estradiol",272.38,,,"Other","Methyl orange",327.33,,,"Other","Losartan",422.92,,,"Other","Valsartan",435.52,,,"Other","Oleuropein",540.51,,,8.81,6.67,26.57,39.22,79.95,"Other","Acid fuchsin",585.54,,,"Other","Roxithromycin",837.05,,,"Other","Rose bengal",1017.65,,,,,,,,82.14,99.68,100,,,,,"[]",,,,,,,,,,,,
"661bc09fdd02ff2f9a4630b3","2024-03-15T12:54:12.145Z","[]","[]","[]","[]",,,"[""None""]","[]","[""water""]","[""decanoic acid""]","[""wt%""]","[""wt%""]","[""wt%""]",,"C(CNCCN(CCNCCN(CCN)CCN)CCN(CCNCCN)CCN(CCN)CCN)N","1","C1=C(C=C(C=C1C(=O)Cl)C(=O)Cl)C(=O)Cl","0.05",false,"Dead-end",5,25,0.8,"Methanol","Dye","Methyl orange (sodium salt)",327.33,10,"mg/L",1,"[""SEM"",""FTIR"",""XPS"",""Zeta potential""]",,,60,true,false,"Accepted","[""TFC""]","[""Polyamide""]","[]","[""Polyacrylonitrile""]","[""Thermal treatment""]","65f444f4090a66729fd733c8","2024-03-15T12:54:12.066Z","2020-01-01T00:00:00.000Z","Green Synthesis of Thin-Film Composite Membranes for Organic Solvent Nanofiltration","Scientific Report","backOffice","10.1021/acssuschemeng.0c02320","65dd986c1850430560c1989a","Ong","https://doi.org/10.1021/acssuschemeng.0c02320",0,"Composite","0.05% MO/methanol","Scientific report","Interfacial Polymerization","[{""postTreatmentChemicalAgentConcentrationUnit"":[],""_id"":""65f444f4090a66729fd733cb"",""postTreatment"":""Thermal treatment"",""postTreatmentChemicalAgentSmiles"":""No chemical""}]","Commercial",70,19,"5492",0,,,,,,,,,,,"C(=O)([O-])[O-].[Na+].[Na+]","0.1",670,,,"","",,,,,,,,,,,,,,,,,,,,,,,,,,,,,,,,,,,,,,,,,,,,,,,,,,,,,,,,,,,,"[]",,,,,,,,,,,,
"661bc0c7dd02ff2f9a4630b7","2024-03-15T12:54:12.145Z","[]","[]","[]","[]",,,"[""None""]","[]","[""water""]","[""decanoic acid""]","[""wt%""]","[""wt%""]","[""wt%""]",,"C(CNCCN(CCNCCN(CCN)CCN)CCN(CCNCCN)CCN(CCN)CCN)N","1","C1=C(C=C(C=C1C(=O)Cl)C(=O)Cl)C(=O)Cl","0.15",false,"Dead-end",5,25,0.8,"Methanol","Dye","Orange G (disodium salt)",452.38,10,"mg/L",1,"[""SEM"",""FTIR"",""XPS"",""Zeta potential""]",,,60,true,false,"Accepted","[""TFC""]","[""Polyamide""]","[]","[""Polyacrylonitrile""]","[""Thermal treatment""]","65f444f4090a66729fd733c8","2024-03-15T12:54:12.066Z","2020-01-01T00:00:00.000Z","Green Synthesis of Thin-Film Composite Membranes for Organic Solvent Nanofiltration","Scientific Report","backOffice","10.1021/acssuschemeng.0c02320","65dd986c1850430560c1989a","Ong","https://doi.org/10.1021/acssuschemeng.0c02320",0,"Composite","0.15% OG/methanol","Scientific report","Interfacial Polymerization","[{""postTreatmentChemicalAgentConcentrationUnit"":[],""_id"":""65f444f4090a66729fd733cb"",""postTreatment"":""Thermal treatment"",""postTreatmentChemicalAgentSmiles"":""No chemical""}]","Commercial",24.7,62.5,"5493",0,,,,,,,,,,,"C(=O)([O-])[O-].[Na+].[Na+]","0.1",670,,,"","",,,,,,,,,,,,,,,,,,,,,,,,,,,,,,,,,,,,,,,,,,,,,,,,,,,,,,,,,,,,"[]",,,,,,,,,,,,
"661bc0eedd02ff2f9a4630bb","2024-03-15T12:54:12.145Z","[]","[]","[]","[]",,,"[""None""]","[]","[""water""]","[""decanoic acid""]","[""wt%""]","[""wt%""]","[""wt%""]",,"C(CNCCN(CCNCCN(CCN)CCN)CCN(CCNCCN)CCN(CCN)CCN)N","1","C1=C(C=C(C=C1C(=O)Cl)C(=O)Cl)C(=O)Cl","0.05",false,"Dead-end",5,25,0.8,"Methanol","Dye","Congo red (disodium salt)",696.66,10,"mg/L",1,"[""SEM"",""FTIR"",""XPS"",""Zeta potential""]",,,60,true,false,"Accepted","[""TFC""]","[""Polyamide""]","[]","[""Polyacrylonitrile""]","[""Thermal treatment""]","65f444f4090a66729fd733c8","2024-03-15T12:54:12.066Z","2020-01-01T00:00:00.000Z","Green Synthesis of Thin-Film Composite Membranes for Organic Solvent Nanofiltration","Scientific Report","backOffice","10.1021/acssuschemeng.0c02320","65dd986c1850430560c1989a","Ong","https://doi.org/10.1021/acssuschemeng.0c02320",0,"Composite","0.05% CR/methanol","Scientific report","Interfacial Polymerization","[{""postTreatmentChemicalAgentConcentrationUnit"":[],""_id"":""65f444f4090a66729fd733cb"",""postTreatment"":""Thermal treatment"",""postTreatmentChemicalAgentSmiles"":""No chemical""}]","Commercial",70.5,99,"5494",0,,,,,,,,,,,"C(=O)([O-])[O-].[Na+].[Na+]","0.1",670,,,"","",,,,,,,,,,,,,,,,,,,,,,,,,,,,,,,,,,,,,,,,,,,,,,,,,,,,,,,,,,,,"[]",,,,,,,,,,,,
"661bc10ddd02ff2f9a4630d5","2024-03-15T12:54:12.145Z","[]","[]","[]","[]",,,"[""None""]","[]","[""water""]","[""decanoic acid""]","[""wt%""]","[""wt%""]","[""wt%""]",,"C(CNCCN(CCNCCN(CCN)CCN)CCN(CCNCCN)CCN(CCN)CCN)N","1","C1=C(C=C(C=C1C(=O)Cl)C(=O)Cl)C(=O)Cl","0.15",false,"Dead-end",5,25,0.8,"Methanol","Dye","Rose Bengal (disodium salt)",1017.64,10,"mg/L",1,"[""SEM"",""FTIR"",""XPS"",""Zeta potential""]",,,60,true,false,"Accepted","[""TFC""]","[""Polyamide""]","[]","[""Polyacrylonitrile""]","[""Thermal treatment""]","65f444f4090a66729fd733c8","2024-03-15T12:54:12.066Z","2020-01-01T00:00:00.000Z","Green Synthesis of Thin-Film Composite Membranes for Organic Solvent Nanofiltration","Scientific Report","backOffice","10.1021/acssuschemeng.0c02320","65dd986c1850430560c1989a","Ong","https://doi.org/10.1021/acssuschemeng.0c02320",0,"Composite","0.15% RB/methanol","Scientific report","Interfacial Polymerization","[{""postTreatmentChemicalAgentConcentrationUnit"":[],""_id"":""65f444f4090a66729fd733cb"",""postTreatment"":""Thermal treatment"",""postTreatmentChemicalAgentSmiles"":""No chemical""}]","Commercial",15,99,"5495",0,,,,,,,,,,,"C(=O)([O-])[O-].[Na+].[Na+]","0.1",670,,,"","",,,,,,,,,,,,,,,,,,,,,,,,,,,,,,,,,,,,,,,,,,,,,,,,,,,,,,,,,,,,"[]",,,,,,,,,,,,
"661bc11ddd02ff2f9a4630d9","2024-04-14T11:16:41.014Z","[""γ-butyrolactone""]","[""water""]","[]","[]","30",,"[]","[]","[]","[]","[]","[]","[]","[]",,,,,false,"Crossflow",30,20,6.25,"Methanol","Other","Styrene dimer",236.4,,,9,"[""AFM"",""FTIR"",""SEM"",""Tensile strength""]",,7.71,62.4,true,false,"Accepted","[""ISA""]","[""Polyester""]","[]","[""Not Applicable""]","[""Other""]","661bbb18dd02ff2f9a463096","2024-04-14T11:16:40.954Z","2024-01-01T00:00:00.000Z","Chemically recyclable nanofiltration membranes fabricated from two circular polymer classes of the same monomer origin","Scientific Report","backOffice","10.1016/j.memlet.2024.100067","65f976d3d42a2aa9761954e1","Hardian","https://doi.org/10.1016/j.memlet.2024.100067",0,"ISA/inorganic/dense","Polyester P(BiL=)ROP (M4)","Scientific report",,"[{""postTreatmentChemicalAgentConcentrationUnit"":[],""_id"":""661bc11ddd02ff2f9a4630da"",""postTreatment"":""Evaporation"",""postTreatmentChemicalAgentSmiles"":""-""}]",,,4.38,"5496",0,"",,,,,7.7,,,,,,,777,93.2,,,,,,"Other","Estradiol",272.38,,,"Other","Methyl orange",327.33,,,"Other","Losartan",422.92,,,"Other","Valsartan",435.52,,,"Other","Oleuropein",540.51,,,4.79,8.68,11.76,17.56,50.92,"Other","Acid fuchsin",585.54,,,"Other","Roxithromycin",837.05,,,"Other","Rose bengal",1017.65,,,,,,,,58.8,88.39,94.82,,,,,"[]",,,,,,,,,,,,
"661bc216dd02ff2f9a4630f8","2024-03-15T12:54:12.145Z","[]","[]","[]","[]",,,"[""None""]","[]","[""water""]","[""decanoic acid""]","[""wt%""]","[""wt%""]","[""wt%""]",,"C(CNCCN(CCNCCN(CCN)CCN)CCN(CCNCCN)CCN(CCN)CCN)N","1","C1=C(C=C(C=C1C(=O)Cl)C(=O)Cl)C(=O)Cl","0.1",false,"Dead-end",5,25,0.8,"Methanol","Dye","Rose Bengal (disodium salt)",1017.64,10,"mg/L",1,"[""SEM"",""FTIR"",""XPS"",""Zeta potential""]",,,60,true,false,"Accepted","[""TFC""]","[""Polyamide""]","[]","[""Polyacrylonitrile""]","[""Thermal treatment""]","65f444f4090a66729fd733c8","2024-03-15T12:54:12.066Z","2020-01-01T00:00:00.000Z","Green Synthesis of Thin-Film Composite Membranes for Organic Solvent Nanofiltration","Scientific Report","backOffice","10.1021/acssuschemeng.0c02320","65dd986c1850430560c1989a","Ong","https://doi.org/10.1021/acssuschemeng.0c02320",0,"Composite","0.1% RB/methanol","Scientific report","Interfacial Polymerization","[{""postTreatmentChemicalAgentConcentrationUnit"":[],""_id"":""65f444f4090a66729fd733cb"",""postTreatment"":""Thermal treatment"",""postTreatmentChemicalAgentSmiles"":""/""}]","Commercial",34,99,"5497",0,,,,,,,,,,,"C(=O)([O-])[O-].[Na+].[Na+]","0.1",670,,,"","",,,,,,,,,,,,,,,,,,,,,,,,,,,,,,,,,,,,,,,,,,,,,,,,,,,,,,,,,,,,"[]",,,,,,,,,,,,
"661bc245dd02ff2f9a4630fc","2024-03-15T12:54:12.145Z","[]","[]","[]","[]",,,"[""None""]","[]","[""water""]","[""decanoic acid""]","[""wt%""]","[""wt%""]","[""wt%""]",,"C(CNCCN(CCNCCN(CCN)CCN)CCN(CCNCCN)CCN(CCN)CCN)N","1","C1=C(C=C(C=C1C(=O)Cl)C(=O)Cl)C(=O)Cl","0.1",false,"Dead-end",5,25,0.8,"Methanol","Dye","Congo red (disodium salt)",696.66,10,"mg/L",1,"[""SEM"",""FTIR"",""XPS"",""Zeta potential""]",,,60,true,false,"Accepted","[""TFC""]","[""Polyamide""]","[]","[""Polyacrylonitrile""]","[""Thermal treatment""]","65f444f4090a66729fd733c8","2024-03-15T12:54:12.066Z","2020-01-01T00:00:00.000Z","Green Synthesis of Thin-Film Composite Membranes for Organic Solvent Nanofiltration","Scientific Report","backOffice","10.1021/acssuschemeng.0c02320","65dd986c1850430560c1989a","Ong","https://doi.org/10.1021/acssuschemeng.0c02320",0,"Composite","0.1% CR/methanol","Scientific report","Interfacial Polymerization","[{""postTreatmentChemicalAgentConcentrationUnit"":[],""_id"":""65f444f4090a66729fd733cb"",""postTreatment"":""Thermal treatment"",""postTreatmentChemicalAgentSmiles"":""No chemical""}]","Commercial",56,99,"5498",0,,,,,,,,,,,"C(=O)([O-])[O-].[Na+].[Na+]","0.1",670,,,"","",,,,,,,,,,,,,,,,,,,,,,,,,,,,,,,,,,,,,,,,,,,,,,,,,,,,,,,,,,,,"[]",,,,,,,,,,,,
"661bc280dd02ff2f9a463100","2024-03-15T12:54:12.145Z","[]","[]","[]","[]",,,"[""None""]","[]","[""water""]","[""decanoic acid""]","[""wt%""]","[""wt%""]","[""wt%""]",,"C(CNCCN(CCNCCN(CCN)CCN)CCN(CCNCCN)CCN(CCN)CCN)N","1","C1=C(C=C(C=C1C(=O)Cl)C(=O)Cl)C(=O)Cl","0.1",false,"Dead-end",5,25,0.8,"Methanol","Dye","Orange G (disodium salt)",452.38,10,"mg/L",1,"[""SEM"",""FTIR"",""XPS"",""Zeta potential""]",,,60,true,false,"Accepted","[""TFC""]","[""Polyamide""]","[]","[""Polyacrylonitrile""]","[""Thermal treatment""]","65f444f4090a66729fd733c8","2024-03-15T12:54:12.066Z","2020-01-01T00:00:00.000Z","Green Synthesis of Thin-Film Composite Membranes for Organic Solvent Nanofiltration","Scientific Report","backOffice","10.1021/acssuschemeng.0c02320","65dd986c1850430560c1989a","Ong","https://doi.org/10.1021/acssuschemeng.0c02320",0,"Composite","0.1% OG/methanol","Scientific report","Interfacial Polymerization","[{""postTreatmentChemicalAgentConcentrationUnit"":[],""_id"":""65f444f4090a66729fd733cb"",""postTreatment"":""Thermal treatment"",""postTreatmentChemicalAgentSmiles"":""No chemical""}]","Commercial",62.5,55,"5499",0,,,,,,,,,,,"C(=O)([O-])[O-].[Na+].[Na+]","0.1",670,,,"","",,,,,,,,,,,,,,,,,,,,,,,,,,,,,,,,,,,,,,,,,,,,,,,,,,,,,,,,,,,,"[]",,,,,,,,,,,,
"661bc2a5dd02ff2f9a463104","2024-03-15T12:54:12.145Z","[]","[]","[]","[]",,,"[""None""]","[]","[""water""]","[""decanoic acid""]","[""wt%""]","[""wt%""]","[""wt%""]",,"C(CNCCN(CCNCCN(CCN)CCN)CCN(CCNCCN)CCN(CCN)CCN)N","1","C1=C(C=C(C=C1C(=O)Cl)C(=O)Cl)C(=O)Cl","0.1",false,"Dead-end",5,25,0.8,"Methanol","Dye","Methyl orange (sodium salt)",327.33,10,"mg/L",1,"[""SEM"",""FTIR"",""XPS"",""Zeta potential""]",,,60,true,false,"Accepted","[""TFC""]","[""Polyamide""]","[]","[""Polyacrylonitrile""]","[""Thermal treatment""]","65f444f4090a66729fd733c8","2024-03-15T12:54:12.066Z","2020-01-01T00:00:00.000Z","Green Synthesis of Thin-Film Composite Membranes for Organic Solvent Nanofiltration","Scientific Report","backOffice","10.1021/acssuschemeng.0c02320","65dd986c1850430560c1989a","Ong","https://doi.org/10.1021/acssuschemeng.0c02320",0,"Composite","0.1% MO/methanol","Scientific report","Interfacial Polymerization","[{""postTreatmentChemicalAgentConcentrationUnit"":[],""_id"":""65f444f4090a66729fd733cb"",""postTreatment"":""Thermal treatment"",""postTreatmentChemicalAgentSmiles"":""No chemical""}]","Commercial",64.5,30,"5500",0,,,,,,,,,,,"C(=O)([O-])[O-].[Na+].[Na+]","0.1",670,,,"","",,,,,,,,,,,,,,,,,,,,,,,,,,,,,,,,,,,,,,,,,,,,,,,,,,,,,,,,,,,,"[]",,,,,,,,,,,,
"661bc2f3dd02ff2f9a463108","2024-03-15T12:54:12.145Z","[]","[]","[]","[]",,,"[""None""]","[]","[""water""]","[""decanoic acid""]","[""wt%""]","[""wt%""]","[""wt%""]",,"C(CNCCN(CCNCCN(CCN)CCN)CCN(CCNCCN)CCN(CCN)CCN)N","1","C1=C(C=C(C=C1C(=O)Cl)C(=O)Cl)C(=O)Cl","0.1",false,"Dead-end",5,25,0.8,"Hexane",,,327.33,,,1,"[""SEM"",""FTIR"",""XPS"",""Zeta potential""]",,,60,true,false,"Accepted","[""TFC""]","[""Polyamide""]","[]","[""Polyacrylonitrile""]","[""Thermal treatment""]","65f444f4090a66729fd733c8","2024-03-15T12:54:12.066Z","2020-01-01T00:00:00.000Z","Green Synthesis of Thin-Film Composite Membranes for Organic Solvent Nanofiltration","Scientific Report","backOffice","10.1021/acssuschemeng.0c02320","65dd986c1850430560c1989a","Ong","https://doi.org/10.1021/acssuschemeng.0c02320",0,"Composite","0.1% Hexane permeance","Scientific report","Interfacial Polymerization","[{""postTreatmentChemicalAgentConcentrationUnit"":[],""_id"":""65f444f4090a66729fd733cb"",""postTreatment"":""Thermal treatment"",""postTreatmentChemicalAgentSmiles"":""No chemical""}]","Commercial",,,"5501",0,,,,,,123,,,,,"C(=O)([O-])[O-].[Na+].[Na+]","0.1",,,,"","",,,,,,,,,,,,,,,,,,,,,,,,,,,,,,,,,,,,,,,,,,,,,,,,,,,,,,,,,,,,"[]",,,,,,,,,,,,
"661bc30add02ff2f9a46310c","2024-03-15T12:54:12.145Z","[]","[]","[]","[]",,,"[""None""]","[]","[""water""]","[""decanoic acid""]","[""wt%""]","[""wt%""]","[""wt%""]",,"C(CNCCN(CCNCCN(CCN)CCN)CCN(CCNCCN)CCN(CCN)CCN)N","1","C1=C(C=C(C=C1C(=O)Cl)C(=O)Cl)C(=O)Cl","0.1",false,"Dead-end",5,25,0.8,"Acetone",,,327.33,,,1,"[""SEM"",""FTIR"",""XPS"",""Zeta potential""]",,,60,true,false,"Accepted","[""TFC""]","[""Polyamide""]","[]","[""Polyacrylonitrile""]","[""Thermal treatment""]","65f444f4090a66729fd733c8","2024-03-15T12:54:12.066Z","2020-01-01T00:00:00.000Z","Green Synthesis of Thin-Film Composite Membranes for Organic Solvent Nanofiltration","Scientific Report","backOffice","10.1021/acssuschemeng.0c02320","65dd986c1850430560c1989a","Ong","https://doi.org/10.1021/acssuschemeng.0c02320",0,"Composite","0.1% acetone permeance","Scientific report","Interfacial Polymerization","[{""postTreatmentChemicalAgentConcentrationUnit"":[],""_id"":""65f444f4090a66729fd733cb"",""postTreatment"":""Thermal treatment"",""postTreatmentChemicalAgentSmiles"":""No chemical""}]","Commercial",,,"5502",0,,,,,,123,,,,,"C(=O)([O-])[O-].[Na+].[Na+]","0.1",,,,"","",,,,,,,,,,,,,,,,,,,,,,,,,,,,,,,,,,,,,,,,,,,,,,,,,,,,,,,,,,,,"[]",,,,,,,,,,,,
"661bc328dd02ff2f9a463110","2024-03-15T12:54:12.145Z","[]","[]","[]","[]",,,"[""None""]","[]","[""water""]","[""decanoic acid""]","[""wt%""]","[""wt%""]","[""wt%""]",,"C(CNCCN(CCNCCN(CCN)CCN)CCN(CCNCCN)CCN(CCN)CCN)N","1","C1=C(C=C(C=C1C(=O)Cl)C(=O)Cl)C(=O)Cl","0.1",false,"Dead-end",5,25,0.8,"Acetonitrile",,,327.33,,,1,"[""SEM"",""FTIR"",""XPS"",""Zeta potential""]",,,60,true,false,"Accepted","[""TFC""]","[""Polyamide""]","[]","[""Polyacrylonitrile""]","[""Thermal treatment""]","65f444f4090a66729fd733c8","2024-03-15T12:54:12.066Z","2020-01-01T00:00:00.000Z","Green Synthesis of Thin-Film Composite Membranes for Organic Solvent Nanofiltration","Scientific Report","backOffice","10.1021/acssuschemeng.0c02320","65dd986c1850430560c1989a","Ong","https://doi.org/10.1021/acssuschemeng.0c02320",0,"Composite","0.1% ACN permeance","Scientific report","Interfacial Polymerization","[{""postTreatmentChemicalAgentConcentrationUnit"":[],""_id"":""65f444f4090a66729fd733cb"",""postTreatment"":""Thermal treatment"",""postTreatmentChemicalAgentSmiles"":""No chemical""}]","Commercial",,,"5503",0,,,,,,84.5,,,,,"C(=O)([O-])[O-].[Na+].[Na+]","0.1",,,,"","",,,,,,,,,,,,,,,,,,,,,,,,,,,,,,,,,,,,,,,,,,,,,,,,,,,,,,,,,,,,"[]",,,,,,,,,,,,
"661bc33ddd02ff2f9a463114","2024-03-15T12:54:12.145Z","[]","[]","[]","[]",,,"[""None""]","[]","[""water""]","[""decanoic acid""]","[""wt%""]","[""wt%""]","[""wt%""]",,"C(CNCCN(CCNCCN(CCN)CCN)CCN(CCNCCN)CCN(CCN)CCN)N","1","C1=C(C=C(C=C1C(=O)Cl)C(=O)Cl)C(=O)Cl","0.1",false,"Dead-end",5,25,0.8,"Methanol",,,327.33,,,1,"[""SEM"",""FTIR"",""XPS"",""Zeta potential""]",,,60,true,false,"Accepted","[""TFC""]","[""Polyamide""]","[]","[""Polyacrylonitrile""]","[""Thermal treatment""]","65f444f4090a66729fd733c8","2024-03-15T12:54:12.066Z","2020-01-01T00:00:00.000Z","Green Synthesis of Thin-Film Composite Membranes for Organic Solvent Nanofiltration","Scientific Report","backOffice","10.1021/acssuschemeng.0c02320","65dd986c1850430560c1989a","Ong","https://doi.org/10.1021/acssuschemeng.0c02320",0,"Composite","0.1% methanol permeance","Scientific report","Interfacial Polymerization","[{""postTreatmentChemicalAgentConcentrationUnit"":[],""_id"":""65f444f4090a66729fd733cb"",""postTreatment"":""Thermal treatment"",""postTreatmentChemicalAgentSmiles"":""No chemical""}]","Commercial",,,"5504",0,,,,,,57,,,,,"C(=O)([O-])[O-].[Na+].[Na+]","0.1",,,,"","",,,,,,,,,,,,,,,,,,,,,,,,,,,,,,,,,,,,,,,,,,,,,,,,,,,,,,,,,,,,"[]",,,,,,,,,,,,
"661bc376dd02ff2f9a463121","2024-03-15T12:54:12.145Z","[]","[]","[]","[]",,,"[""None""]","[]","[""water""]","[""decanoic acid""]","[""wt%""]","[""wt%""]","[""wt%""]",,"C(CNCCN(CCNCCN(CCN)CCN)CCN(CCNCCN)CCN(CCN)CCN)N","1","C1=C(C=C(C=C1C(=O)Cl)C(=O)Cl)C(=O)Cl","0.1",false,"Dead-end",5,25,0.8,"water",,,327.33,,,1,"[""SEM"",""FTIR"",""XPS"",""Zeta potential""]",,,60,true,false,"Accepted","[""TFC""]","[""Polyamide""]","[]","[""Polyacrylonitrile""]","[""Thermal treatment""]","65f444f4090a66729fd733c8","2024-03-15T12:54:12.066Z","2020-01-01T00:00:00.000Z","Green Synthesis of Thin-Film Composite Membranes for Organic Solvent Nanofiltration","Scientific Report","backOffice","10.1021/acssuschemeng.0c02320","65dd986c1850430560c1989a","Ong","https://doi.org/10.1021/acssuschemeng.0c02320",0,"Composite","0.1% water permeance","Scientific report","Interfacial Polymerization","[{""postTreatmentChemicalAgentConcentrationUnit"":[],""_id"":""65f444f4090a66729fd733cb"",""postTreatment"":""Thermal treatment"",""postTreatmentChemicalAgentSmiles"":""No chemical""}]","Commercial",,,"5505",0,,,,,,51,,,,,"C(=O)([O-])[O-].[Na+].[Na+]","0.1",,,,"","",,,,,,,,,,,,,,,,,,,,,,,,,,,,,,,,,,,,,,,,,,,,,,,,,,,,,,,,,,,,"[]",,,,,,,,,,,,
"661bc38bdd02ff2f9a463125","2024-03-15T12:54:12.145Z","[]","[]","[]","[]",,,"[""None""]","[]","[""water""]","[""decanoic acid""]","[""wt%""]","[""wt%""]","[""wt%""]",,"C(CNCCN(CCNCCN(CCN)CCN)CCN(CCNCCN)CCN(CCN)CCN)N","1","C1=C(C=C(C=C1C(=O)Cl)C(=O)Cl)C(=O)Cl","0.1",false,"Dead-end",5,25,0.8,"Ethyl acetate",,,327.33,,,1,"[""SEM"",""FTIR"",""XPS"",""Zeta potential""]",,,60,true,false,"Accepted","[""TFC""]","[""Polyamide""]","[]","[""Polyacrylonitrile""]","[""Thermal treatment""]","65f444f4090a66729fd733c8","2024-03-15T12:54:12.066Z","2020-01-01T00:00:00.000Z","Green Synthesis of Thin-Film Composite Membranes for Organic Solvent Nanofiltration","Scientific Report","backOffice","10.1021/acssuschemeng.0c02320","65dd986c1850430560c1989a","Ong","https://doi.org/10.1021/acssuschemeng.0c02320",0,"Composite","0.1% ethyl acetate permeance","Scientific report","Interfacial Polymerization","[{""postTreatmentChemicalAgentConcentrationUnit"":[],""_id"":""65f444f4090a66729fd733cb"",""postTreatment"":""Thermal treatment"",""postTreatmentChemicalAgentSmiles"":""No chemical""}]","Commercial",,,"5506",0,,,,,,79,,,,,"C(=O)([O-])[O-].[Na+].[Na+]","0.1",,,,"","",,,,,,,,,,,,,,,,,,,,,,,,,,,,,,,,,,,,,,,,,,,,,,,,,,,,,,,,,,,,"[]",,,,,,,,,,,,
"661bc39ddd02ff2f9a463129","2024-03-15T12:54:12.145Z","[]","[]","[]","[]",,,"[""None""]","[]","[""water""]","[""decanoic acid""]","[""wt%""]","[""wt%""]","[""wt%""]",,"C(CNCCN(CCNCCN(CCN)CCN)CCN(CCNCCN)CCN(CCN)CCN)N","1","C1=C(C=C(C=C1C(=O)Cl)C(=O)Cl)C(=O)Cl","0.1",false,"Dead-end",5,25,0.8,"Ethanol",,,327.33,,,1,"[""SEM"",""FTIR"",""XPS"",""Zeta potential""]",,,60,true,false,"Accepted","[""TFC""]","[""Polyamide""]","[]","[""Polyacrylonitrile""]","[""Thermal treatment""]","65f444f4090a66729fd733c8","2024-03-15T12:54:12.066Z","2020-01-01T00:00:00.000Z","Green Synthesis of Thin-Film Composite Membranes for Organic Solvent Nanofiltration","Scientific Report","backOffice","10.1021/acssuschemeng.0c02320","65dd986c1850430560c1989a","Ong","https://doi.org/10.1021/acssuschemeng.0c02320",0,"Composite","0.1% ethanol permeance","Scientific report","Interfacial Polymerization","[{""postTreatmentChemicalAgentConcentrationUnit"":[],""_id"":""65f444f4090a66729fd733cb"",""postTreatment"":""Thermal treatment"",""postTreatmentChemicalAgentSmiles"":""No chemical""}]","Commercial",,,"5507",0,,,,,,22,,,,,"C(=O)([O-])[O-].[Na+].[Na+]","0.1",,,,"","",,,,,,,,,,,,,,,,,,,,,,,,,,,,,,,,,,,,,,,,,,,,,,,,,,,,,,,,,,,,"[]",,,,,,,,,,,,
"661bc3aedd02ff2f9a46312d","2024-03-15T12:54:12.145Z","[]","[]","[]","[]",,,"[""None""]","[]","[""water""]","[""decanoic acid""]","[""wt%""]","[""wt%""]","[""wt%""]",,"C(CNCCN(CCNCCN(CCN)CCN)CCN(CCNCCN)CCN(CCN)CCN)N","1","C1=C(C=C(C=C1C(=O)Cl)C(=O)Cl)C(=O)Cl","0.1",false,"Dead-end",5,25,0.8,"Isopropanol (IPA)",,,327.33,,,1,"[""SEM"",""FTIR"",""XPS"",""Zeta potential""]",,,60,true,false,"Accepted","[""TFC""]","[""Polyamide""]","[]","[""Polyacrylonitrile""]","[""Thermal treatment""]","65f444f4090a66729fd733c8","2024-03-15T12:54:12.066Z","2020-01-01T00:00:00.000Z","Green Synthesis of Thin-Film Composite Membranes for Organic Solvent Nanofiltration","Scientific Report","backOffice","10.1021/acssuschemeng.0c02320","65dd986c1850430560c1989a","Ong","https://doi.org/10.1021/acssuschemeng.0c02320",0,"Composite","0.1% IPA permeance","Scientific report","Interfacial Polymerization","[{""postTreatmentChemicalAgentConcentrationUnit"":[],""_id"":""65f444f4090a66729fd733cb"",""postTreatment"":""Thermal treatment"",""postTreatmentChemicalAgentSmiles"":""No chemical""}]","Commercial",,,"5508",0,,,,,,17,,,,,"C(=O)([O-])[O-].[Na+].[Na+]","0.1",,,,"","",,,,,,,,,,,,,,,,,,,,,,,,,,,,,,,,,,,,,,,,,,,,,,,,,,,,,,,,,,,,"[]",,,,,,,,,,,,
"661bc431dd02ff2f9a463131","2024-03-15T12:54:12.145Z","[]","[]","[]","[]",,,"[""None""]","[]","[""water""]","[""decanoic acid""]","[""wt%""]","[""wt%""]","[""wt%""]",,"C(CNCCN(CCNCCN(CCN)CCN)CCN(CCNCCN)CCN(CCN)CCN)N","1","C1=C(C=C(C=C1C(=O)Cl)C(=O)Cl)C(=O)Cl","0.15",false,"Dead-end",5,25,0.8,"Methanol","Dye","Methyl orange (sodium salt)",327.33,10,"mg/L",1,"[""SEM"",""FTIR"",""XPS"",""Zeta potential""]",,,60,true,false,"Accepted","[""TFC""]","[""Polyamide""]","[]","[""Polyacrylonitrile""]","[""Thermal treatment""]","65f444f4090a66729fd733c8","2024-03-15T12:54:12.066Z","2020-01-01T00:00:00.000Z","Green Synthesis of Thin-Film Composite Membranes for Organic Solvent Nanofiltration","Scientific Report","backOffice","10.1021/acssuschemeng.0c02320","65dd986c1850430560c1989a","Ong","https://doi.org/10.1021/acssuschemeng.0c02320",0,"Composite","0.15% MO/methanol","Scientific report","Interfacial Polymerization","[{""postTreatmentChemicalAgentConcentrationUnit"":[],""_id"":""65f444f4090a66729fd733cb"",""postTreatment"":""Thermal treatment"",""postTreatmentChemicalAgentSmiles"":""No chemical""}]","Commercial",42.5,43,"5509",0,,,,,,,,,,,"C(=O)([O-])[O-].[Na+].[Na+]","0.1",670,,,"","",,,,,,,,,,,,,,,,,,,,,,,,,,,,,,,,,,,,,,,,,,,,,,,,,,,,,,,,,,,,"[]",,,,,,,,,,,,
"661bc49add02ff2f9a46314b","2024-03-15T12:54:12.145Z","[]","[]","[]","[]",,,"[""None""]","[]","[""water""]","[""decanoic acid""]","[""wt%""]","[""wt%""]","[""wt%""]",,"C(CNCCN(CCNCCN(CCN)CCN)CCN(CCNCCN)CCN(CCN)CCN)N","1","C1=C(C=C(C=C1C(=O)Cl)C(=O)Cl)C(=O)Cl","0.05",false,"Dead-end",5,25,0.8,"Methanol","Dye","Orange G (disodium salt)",452.38,10,"mg/L",1,"[""SEM"",""FTIR"",""XPS"",""Zeta potential""]",,,60,true,false,"Accepted","[""TFC""]","[""Polyamide""]","[]","[""Polyacrylonitrile""]","[""Thermal treatment""]","65f444f4090a66729fd733c8","2024-03-15T12:54:12.066Z","2020-01-01T00:00:00.000Z","Green Synthesis of Thin-Film Composite Membranes for Organic Solvent Nanofiltration","Scientific Report","backOffice","10.1021/acssuschemeng.0c02320","65dd986c1850430560c1989a","Ong","https://doi.org/10.1021/acssuschemeng.0c02320",0,"Composite","0.05% OG/methanol","Scientific report","Interfacial Polymerization","[{""postTreatmentChemicalAgentConcentrationUnit"":[],""_id"":""65f444f4090a66729fd733cb"",""postTreatment"":""Thermal treatment"",""postTreatmentChemicalAgentSmiles"":""No chemical""}]","Commercial",69.8,40,"5510",0,,,,,,,,,,,"C(=O)([O-])[O-].[Na+].[Na+]","0.1",670,,,"","",,,,,,,,,,,,,,,,,,,,,,,,,,,,,,,,,,,,,,,,,,,,,,,,,,,,,,,,,,,,"[]",,,,,,,,,,,,
"661bc4bddd02ff2f9a46314f","2024-03-15T12:54:12.145Z","[]","[]","[]","[]",,,"[""None""]","[]","[""water""]","[""decanoic acid""]","[""wt%""]","[""wt%""]","[""wt%""]",,"C(CNCCN(CCNCCN(CCN)CCN)CCN(CCNCCN)CCN(CCN)CCN)N","1","C1=C(C=C(C=C1C(=O)Cl)C(=O)Cl)C(=O)Cl","0.15",false,"Dead-end",5,25,0.8,"Methanol","Dye","Congo red (disodium salt)",696.66,10,"mg/L",1,"[""SEM"",""FTIR"",""XPS"",""Zeta potential""]",,,60,true,false,"Accepted","[""TFC""]","[""Polyamide""]","[]","[""Polyacrylonitrile""]","[""Thermal treatment""]","65f444f4090a66729fd733c8","2024-03-15T12:54:12.066Z","2020-01-01T00:00:00.000Z","Green Synthesis of Thin-Film Composite Membranes for Organic Solvent Nanofiltration","Scientific Report","backOffice","10.1021/acssuschemeng.0c02320","65dd986c1850430560c1989a","Ong","https://doi.org/10.1021/acssuschemeng.0c02320",0,"Composite","0.15% CR/methanol","Scientific report","Interfacial Polymerization","[{""postTreatmentChemicalAgentConcentrationUnit"":[],""_id"":""65f444f4090a66729fd733cb"",""postTreatment"":""Thermal treatment"",""postTreatmentChemicalAgentSmiles"":""No chemical""}]","Commercial",12,100,"5511",0,,,,,,,,,,,"C(=O)([O-])[O-].[Na+].[Na+]","0.1",670,,,"","",,,,,,,,,,,,,,,,,,,,,,,,,,,,,,,,,,,,,,,,,,,,,,,,,,,,,,,,,,,,"[]",,,,,,,,,,,,
"661bcaefdd02ff2f9a4631ce","2024-03-15T13:32:31.770Z","[]","[]","[]","[]",,,"[""None""]","[]","[""water""]","[""oleic acid""]","[""wt%""]","[]","[""wt%""]","[]","C1=CC(=CC(=C1)N)N","0.2","C1=C(C=C(C=C1C(=O)Cl)C(=O)Cl)C(=O)Cl","0.02",false,"Dead-end",10,25,1,"water","Dye","Congo red (disodium salt)",696.66,10,"mg/L",1,"[""FTIR"",""SEM"",""XPS"",""Zeta potential"",""TEM""]",17,,82,true,false,"Accepted","[""TFC""]","[""Polyamide""]","[]","[""Polyacrylonitrile""]","[""Pure solvent treatment""]","65f44def090a66729fd733dc","2024-03-15T13:32:31.693Z","2021-01-01T00:00:00.000Z","Naturally Extracted Hydrophobic Solvent and Self-Assembly in Interfacial Polymerization","Scientific Report","backOffice","10.1021/acsami.1c07584","65dd986c1850430560c1989a","Falca","https://doi.org/10.1021/acsami.1c07584",0,"Composite","0.2MPD/0.02TMC 25°C 1 min CR/H2O","Scientific report","Interfacial Polymerization","[{""postTreatmentChemicalAgentConcentrationUnit"":[],""_id"":""661bcabfdd02ff2f9a4631cc"",""postTreatment"":""Pure solvent treatment"",""postTreatmentChemicalAgentSmiles"":""CCCCCCCCC(C)C; CCCCCC; O""}]","Commercial",,99,"5512",0,,,,,,40,,,,,,,300,,,,,,,,,,,,,,,,,,,,,,,,,,,,,,,,,,,,,,,,,,,,,,,,,,,,,,,,,,,,,,,,"[]",,,,,,,,,,,,
