Repository: BAMresearch/onf-database

This repository belongs to the the publication "Revealing structure-property-performance relationships of organic solvent nanofiltration membranes using a FAIR, open-access database" published in ADD JOURNAL (DOI). 
It uses a dataset derived from The Open Membrane Database (https://openmembranedatabase.org/). The access date was April 8th 2025. The original dataset is in the repository as OMD_SRNF_2025-04-08.csv file.

The main researchers involved in the study are Sarah Glass (ORCID: 0000-0002-0625-0057), Petra Merten (no ORCID available), Torsten Brinkmann (ORCID: 0000-0002-5114-6259) and Volkan Filiz (ORCID: 0000-0003-0239-8641). 

The repository contains 5 Python files:

File: OMD_SRNF_2025-04-08.csv (part 171 of 184)
"661bcb3edd02ff2f9a463208","2024-03-15T13:32:31.770Z","[]","[]","[]","[]",,,"[""None""]","[]","[""water""]","[""oleic acid""]","[""wt%""]","[]","[""wt%""]","[]","C1=CC(=CC(=C1)N)N","0.2","C1=C(C=C(C=C1C(=O)Cl)C(=O)Cl)C(=O)Cl","0.02",false,"Dead-end",10,25,1,"water","Dye","Direct red 80 (hexasodium salt)",1373.07,10,"mg/L",1,"[""FTIR"",""SEM"",""XPS"",""Zeta potential"",""TEM""]",17,,82,true,false,"Accepted","[""TFC""]","[""Polyamide""]","[]","[""Polyacrylonitrile""]","[""Pure solvent treatment""]","65f44def090a66729fd733dc","2024-03-15T13:32:31.693Z","2021-01-01T00:00:00.000Z","Naturally Extracted Hydrophobic Solvent and Self-Assembly in Interfacial Polymerization","Scientific Report","backOffice","10.1021/acsami.1c07584","65dd986c1850430560c1989a","Falca","https://doi.org/10.1021/acsami.1c07584",0,"Composite","0.2MPD/0.02TMC 25°C 1 min DR/H2O","Scientific report","Interfacial Polymerization","[{""postTreatmentChemicalAgentConcentrationUnit"":[],""_id"":""661bcabfdd02ff2f9a4631cc"",""postTreatment"":""Pure solvent treatment"",""postTreatmentChemicalAgentSmiles"":""CCCCCCCCC(C)C; CCCCCC; O""}]","Commercial",,99,"5513",0,,,,,,40,,,,,,,300,,,,,,,,,,,,,,,,,,,,,,,,,,,,,,,,,,,,,,,,,,,,,,,,,,,,,,,,,,,,,,,,"[]",,,,,,,,,,,,
"661bcb62dd02ff2f9a46320d","2024-03-15T13:32:31.770Z","[]","[]","[]","[]",,,"[""None""]","[]","[""water""]","[""oleic acid""]","[""wt%""]","[]","[""wt%""]","[]","C1=CC(=CC(=C1)N)N","0.2","C1=C(C=C(C=C1C(=O)Cl)C(=O)Cl)C(=O)Cl","0.02",false,"Dead-end",10,25,1,"water","Dye","Brilliant blue R250 (disodium salt)",825.97,10,"mg/L",1,"[""FTIR"",""SEM"",""XPS"",""Zeta potential"",""TEM""]",17,,82,true,false,"Accepted","[""TFC""]","[""Polyamide""]","[]","[""Polyacrylonitrile""]","[""Pure solvent treatment""]","65f44def090a66729fd733dc","2024-03-15T13:32:31.693Z","2021-01-01T00:00:00.000Z","Naturally Extracted Hydrophobic Solvent and Self-Assembly in Interfacial Polymerization","Scientific Report","backOffice","10.1021/acsami.1c07584","65dd986c1850430560c1989a","Falca","https://doi.org/10.1021/acsami.1c07584",0,"Composite","0.2MPD/0.02TMC 25°C 1 min BBR/H2O","Scientific report","Interfacial Polymerization","[{""postTreatmentChemicalAgentConcentrationUnit"":[],""_id"":""661bcabfdd02ff2f9a4631cc"",""postTreatment"":""Pure solvent treatment"",""postTreatmentChemicalAgentSmiles"":""CCCCCCCCC(C)C; CCCCCC; O""}]","Commercial",,99,"5514",0,,,,,,40,,,,,,,300,,,,,,,,,,,,,,,,,,,,,,,,,,,,,,,,,,,,,,,,,,,,,,,,,,,,,,,,,,,,,,,,"[]",,,,,,,,,,,,
"661bcd3add02ff2f9a463217","2024-03-15T13:32:31.770Z","[]","[]","[]","[]",,,"[""None""]","[]","[""water""]","[""oleic acid""]","[""wt%""]","[]","[""wt%""]","[]","C1=CC(=CC(=C1)N)N","2","C1=C(C=C(C=C1C(=O)Cl)C(=O)Cl)C(=O)Cl","0.2",false,"Dead-end",10,25,1,"water","Dye","Congo red (disodium salt)",696.66,10,"mg/L",1,"[""FTIR"",""SEM"",""XPS"",""Zeta potential"",""TEM""]",,,76,true,false,"Accepted","[""TFC""]","[""Polyamide""]","[]","[""Polyacrylonitrile""]","[""Pure solvent treatment""]","65f44def090a66729fd733dc","2024-03-15T13:32:31.693Z","2021-01-01T00:00:00.000Z","Naturally Extracted Hydrophobic Solvent and Self-Assembly in Interfacial Polymerization","Scientific Report","backOffice","10.1021/acsami.1c07584","65dd986c1850430560c1989a","Falca","https://doi.org/10.1021/acsami.1c07584",0,"Composite","2MPD/0.2TMC 60°C 1 min CR/H2O","Scientific report","Interfacial Polymerization","[{""postTreatmentChemicalAgentConcentrationUnit"":[],""_id"":""661bcabfdd02ff2f9a4631cc"",""postTreatment"":""Pure solvent treatment"",""postTreatmentChemicalAgentSmiles"":""CCCCCCCCC(C)C; CCCCCC; O""}]","Commercial",,99,"5515",0,,,,,,50,,,,,,,600,,,,,,,,,,,,,,,,,,,,,,,,,,,,,,,,,,,,,,,,,,,,,,,,,,,,,,,,,,,,,,,,"[]",,,,,,,,,,,,
"661bcd69dd02ff2f9a46321c","2024-03-15T13:32:31.770Z","[]","[]","[]","[]",,,"[""None""]","[]","[""water""]","[""oleic acid""]","[""wt%""]","[]","[""wt%""]","[]","C1=CC(=CC(=C1)N)N","2","C1=C(C=C(C=C1C(=O)Cl)C(=O)Cl)C(=O)Cl","0.2",false,"Dead-end",10,25,1,"water","Dye","Reactive green 19 (hexasodium salt)",1418.93,10,"mg/L",1,"[""FTIR"",""SEM"",""XPS"",""Zeta potential"",""TEM""]",,,76,true,false,"Accepted","[""TFC""]","[""Polyamide""]","[]","[""Polyacrylonitrile""]","[""Pure solvent treatment""]","65f44def090a66729fd733dc","2024-03-15T13:32:31.693Z","2021-01-01T00:00:00.000Z","Naturally Extracted Hydrophobic Solvent and Self-Assembly in Interfacial Polymerization","Scientific Report","backOffice","10.1021/acsami.1c07584","65dd986c1850430560c1989a","Falca","https://doi.org/10.1021/acsami.1c07584",0,"Composite","2MPD/0.2TMC 60°C 1 min RG/H2O","Scientific report","Interfacial Polymerization","[{""postTreatmentChemicalAgentConcentrationUnit"":[],""_id"":""661bcabfdd02ff2f9a4631cc"",""postTreatment"":""Pure solvent treatment"",""postTreatmentChemicalAgentSmiles"":""CCCCCCCCC(C)C; CCCCCC; O""}]","Commercial",,100,"5516",0,,,,,,50,,,,,,,600,,,,,,,,,,,,,,,,,,,,,,,,,,,,,,,,,,,,,,,,,,,,,,,,,,,,,,,,,,,,,,,,"[]",,,,,,,,,,,,
"661bcde7dd02ff2f9a463221","2024-03-15T13:32:31.770Z","[]","[]","[]","[]",,,"[""None""]","[]","[""water""]","[""oleic acid""]","[""wt%""]","[]","[""wt%""]","[]","C1=CC(=CC(=C1)N)N","2","C1=C(C=C(C=C1C(=O)Cl)C(=O)Cl)C(=O)Cl","0.2",false,"Dead-end",10,25,1,"water","Dye","Orange G (disodium salt)",452.38,10,"mg/L",1,"[""FTIR"",""SEM"",""XPS"",""Zeta potential"",""TEM""]",,,78,true,false,"Accepted","[""TFC""]","[""Polyamide""]","[]","[""Polyacrylonitrile""]","[""Pure solvent treatment""]","65f44def090a66729fd733dc","2024-03-15T13:32:31.693Z","2021-01-01T00:00:00.000Z","Naturally Extracted Hydrophobic Solvent and Self-Assembly in Interfacial Polymerization","Scientific Report","backOffice","10.1021/acsami.1c07584","65dd986c1850430560c1989a","Falca","https://doi.org/10.1021/acsami.1c07584",0,"Composite","2MPD/0.2TMC 25°C 1 min OG/H2O","Scientific report","Interfacial Polymerization","[{""postTreatmentChemicalAgentConcentrationUnit"":[],""_id"":""661bcabfdd02ff2f9a4631cc"",""postTreatment"":""Pure solvent treatment"",""postTreatmentChemicalAgentSmiles"":""CCCCCCCCC(C)C; CCCCCC; O""}]","Commercial",,58,"5517",0,,,,,,55,,,,,,,680,,,,,,,,,,,,,,,,,,,,,,,,,,,,,,,,,,,,,,,,,,,,,,,,,,,,,,,,,,,,,,,,"[]",,,,,,,,,,,,
"661bce06dd02ff2f9a463226","2024-03-15T13:32:31.770Z","[]","[]","[]","[]",,,"[""None""]","[]","[""water""]","[""oleic acid""]","[""wt%""]","[]","[""wt%""]","[]","C1=CC(=CC(=C1)N)N","2","C1=C(C=C(C=C1C(=O)Cl)C(=O)Cl)C(=O)Cl","0.2",false,"Dead-end",10,25,1,"water","Dye","Congo red (disodium salt)",696.66,10,"mg/L",1,"[""FTIR"",""SEM"",""XPS"",""Zeta potential"",""TEM""]",,,78,true,false,"Accepted","[""TFC""]","[""Polyamide""]","[]","[""Polyacrylonitrile""]","[""Pure solvent treatment""]","65f44def090a66729fd733dc","2024-03-15T13:32:31.693Z","2021-01-01T00:00:00.000Z","Naturally Extracted Hydrophobic Solvent and Self-Assembly in Interfacial Polymerization","Scientific Report","backOffice","10.1021/acsami.1c07584","65dd986c1850430560c1989a","Falca","https://doi.org/10.1021/acsami.1c07584",0,"Composite","2MPD/0.2TMC 25°C 1 min CR/H2O","Scientific report","Interfacial Polymerization","[{""postTreatmentChemicalAgentConcentrationUnit"":[],""_id"":""661bcabfdd02ff2f9a4631cc"",""postTreatment"":""Pure solvent treatment"",""postTreatmentChemicalAgentSmiles"":""CCCCCCCCC(C)C; CCCCCC; O""}]","Commercial",,99,"5518",0,,,,,,55,,,,,,,680,,,,,,,,,,,,,,,,,,,,,,,,,,,,,,,,,,,,,,,,,,,,,,,,,,,,,,,,,,,,,,,,"[]",,,,,,,,,,,,
"661bcf03dd02ff2f9a46324d","2024-03-15T13:32:31.770Z","[]","[]","[]","[]",,,"[""None""]","[]","[""water""]","[""oleic acid""]","[""wt%""]","[]","[""wt%""]","[]","C1=CC(=CC(=C1)N)N","2","C1=C(C=C(C=C1C(=O)Cl)C(=O)Cl)C(=O)Cl","0.2",false,"Dead-end",10,25,1,"water","Dye","Brilliant blue R250 (disodium salt)",825.97,10,"mg/L",1,"[""FTIR"",""SEM"",""XPS"",""Zeta potential"",""TEM""]",,,78,true,false,"Accepted","[""TFC""]","[""Polyamide""]","[]","[""Polyacrylonitrile""]","[""Pure solvent treatment""]","65f44def090a66729fd733dc","2024-03-15T13:32:31.693Z","2021-01-01T00:00:00.000Z","Naturally Extracted Hydrophobic Solvent and Self-Assembly in Interfacial Polymerization","Scientific Report","backOffice","10.1021/acsami.1c07584","65dd986c1850430560c1989a","Falca","https://doi.org/10.1021/acsami.1c07584",0,"Composite","2MPD/0.2TMC 25°C 1 min BBR/H2O","Scientific report","Interfacial Polymerization","[{""postTreatmentChemicalAgentConcentrationUnit"":[],""_id"":""661bcabfdd02ff2f9a4631cc"",""postTreatment"":""Pure solvent treatment"",""postTreatmentChemicalAgentSmiles"":""CCCCCCCCC(C)C; CCCCCC; O""}]","Commercial",,99,"5519",0,,,,,,55,,,,,,,680,,,,,,,,,,,,,,,,,,,,,,,,,,,,,,,,,,,,,,,,,,,,,,,,,,,,,,,,,,,,,,,,"[]",,,,,,,,,,,,
"661bcf30dd02ff2f9a463252","2024-03-15T13:32:31.770Z","[]","[]","[]","[]",,,"[""None""]","[]","[""water""]","[""oleic acid""]","[""wt%""]","[]","[""wt%""]","[]","C1=CC(=CC(=C1)N)N","2","C1=C(C=C(C=C1C(=O)Cl)C(=O)Cl)C(=O)Cl","0.2",false,"Dead-end",10,25,1,"water","Dye","Reactive green 19 (hexasodium salt)",1418.93,10,"mg/L",1,"[""FTIR"",""SEM"",""XPS"",""Zeta potential"",""TEM""]",,,78,true,false,"Accepted","[""TFC""]","[""Polyamide""]","[]","[""Polyacrylonitrile""]","[""Pure solvent treatment""]","65f44def090a66729fd733dc","2024-03-15T13:32:31.693Z","2021-01-01T00:00:00.000Z","Naturally Extracted Hydrophobic Solvent and Self-Assembly in Interfacial Polymerization","Scientific Report","backOffice","10.1021/acsami.1c07584","65dd986c1850430560c1989a","Falca","https://doi.org/10.1021/acsami.1c07584",0,"Composite","2MPD/0.2TMC 25°C 1 min RG/H2O","Scientific report","Interfacial Polymerization","[{""postTreatmentChemicalAgentConcentrationUnit"":[],""_id"":""661bcabfdd02ff2f9a4631cc"",""postTreatment"":""Pure solvent treatment"",""postTreatmentChemicalAgentSmiles"":""CCCCCCCCC(C)C; CCCCCC; O""}]","Commercial",,100,"5520",0,,,,,,55,,,,,,,680,,,,,,,,,,,,,,,,,,,,,,,,,,,,,,,,,,,,,,,,,,,,,,,,,,,,,,,,,,,,,,,,"[]",,,,,,,,,,,,
"661bd3eddd02ff2f9a46328f","2024-03-16T04:12:41.109Z","[""1-Methyl-2-pyrrolidinone (NMP)""]","[""water""]","[""wt%""]","[]","10.2","200","[""Crosslinking""]","[{""postTreatmentChemicalAgentConcentrationUnit"":[""wt%""],""_id"":""65f51c39090a66729fd733f5"",""postTreatment"":""Crosslinking"",""postTreatmentChemicalAgentSmiles"":""NCCCCCCN"",""postTreatmentChemicalAgentConcentration"":""10""}]","[""water"",""Dimethylsulfoxide (DMSO)""]","[""Hexane""]","[""wt%"",""wt%""]","[""wt%""]","[""wt%""]","[]","Nc9ccc(c7c1ccc(n1)c(c2ccc(N)cc2)c3ccc([nH]3)c(c4ccc(N)cc4)c5ccc(n5)c(c6ccc(N)cc6)c8ccc7[nH]8)cc9 ; Nc1cccc(N)c1","0.25 ; 0.75","O=C(Cl)c1cc(C(=O)Cl)cc(C(=O)Cl)c1","0.15",false,"Dead-end",2,20,3.1,"water","Dye","Brilliant blue R250 (disodium salt)",825.97,20,"mg/L",1,"[""AFM"",""FTIR"",""SEM"",""TEM"",""XPS"",""Zeta potential""]",,,,true,false,"Accepted","[""TFC""]","[""Polyamide""]","[]","[""Polyetherimide""]","[""Pure solvent treatment""]","65f51c39090a66729fd733f1","2024-03-16T04:12:41.030Z","2018-01-01T00:00:00.000Z","Thin porphyrin composite membranes with enhanced organic solvent transport","Scientific Report","backOffice","10.1016/j.memsci.2018.04.038","65dd992c1850430560c1989b","Duong","https://doi.org/10.1016/j.memsci.2018.04.038",0,"Composite","0.25 / 0.75 Porphyrin/MPD BB/water filtration","Scientific report","Interfacial Polymerization","[{""postTreatmentChemicalAgentConcentrationUnit"":[],""_id"":""65f51c39090a66729fd733f4"",""postTreatment"":""Pure solvent treatment"",""postTreatmentChemicalAgentSmiles"":""CN(C)C=O""}]","ISA",,99.3,"5521",0,"OCCOCCO","7.8",,,,35.4,,,,,"CCCCCCCCCCCCOS(=O)([O-])=O.[Na+]","2",,,"covalent organic network",,,,,,,,,,,,,,,,,,,,,,,,,,,,,,,,,,,,,,,,,,,,,,,,,,,,,,,,,,,,,,"[]",,,,,,,,,,,,
"661bd466dd02ff2f9a463295","2024-03-16T04:12:41.109Z","[""1-Methyl-2-pyrrolidinone (NMP)""]","[""water""]","[""wt%""]","[]","10.2","200","[""Crosslinking""]","[{""postTreatmentChemicalAgentConcentrationUnit"":[""wt%""],""_id"":""65f51c39090a66729fd733f5"",""postTreatment"":""Crosslinking"",""postTreatmentChemicalAgentSmiles"":""NCCCCCCN"",""postTreatmentChemicalAgentConcentration"":""10""}]","[""water"",""Dimethylsulfoxide (DMSO)""]","[""Hexane""]","[""wt%"",""wt%""]","[""wt%""]","[""wt%""]","[]","Nc9ccc(c7c1ccc(n1)c(c2ccc(N)cc2)c3ccc([nH]3)c(c4ccc(N)cc4)c5ccc(n5)c(c6ccc(N)cc6)c8ccc7[nH]8)cc9 ; Nc1cccc(N)c1","0.25 ; 0.75","O=C(Cl)c1cc(C(=O)Cl)cc(C(=O)Cl)c1","0.15",false,"Dead-end",2,20,3.1,"Hexane","Dye","Solvent blue 35",350.45,20,"mg/L",1,"[""AFM"",""FTIR"",""SEM"",""TEM"",""XPS"",""Zeta potential""]",,,,true,false,"Accepted","[""TFC""]","[""Polyamide""]","[]","[""Polyetherimide""]","[""Pure solvent treatment""]","65f51c39090a66729fd733f1","2024-03-16T04:12:41.030Z","2018-01-01T00:00:00.000Z","Thin porphyrin composite membranes with enhanced organic solvent transport","Scientific Report","backOffice","10.1016/j.memsci.2018.04.038","65dd992c1850430560c1989b","Duong","https://doi.org/10.1016/j.memsci.2018.04.038",0,"Composite","0.25 / 0.75 Porphyrin/MPD SB/Hexane filtration","Scientific report","Interfacial Polymerization","[{""postTreatmentChemicalAgentConcentrationUnit"":[],""_id"":""65f51c39090a66729fd733f4"",""postTreatment"":""Pure solvent treatment"",""postTreatmentChemicalAgentSmiles"":""CN(C)C=O""}]","ISA",,65,"5522",0,"OCCOCCO","7.8",,,,7.6,,,,,"CCCCCCCCCCCCOS(=O)([O-])=O.[Na+]","2",,,"covalent organic network",,,,,,,,,,,,,,,,,,,,,,,,,,,,,,,,,,,,,,,,,,,,,,,,,,,,,,,,,,,,,,"[]",,,,,,,,,,,,
"661bd4dadd02ff2f9a46329b","2024-03-16T04:12:41.109Z","[""1-Methyl-2-pyrrolidinone (NMP)""]","[""water""]","[""wt%""]","[]","10.2","200","[""Crosslinking""]","[{""postTreatmentChemicalAgentConcentrationUnit"":[""wt%""],""_id"":""65f51c39090a66729fd733f5"",""postTreatment"":""Crosslinking"",""postTreatmentChemicalAgentSmiles"":""NCCCCCCN"",""postTreatmentChemicalAgentConcentration"":""10""}]","[""water"",""Dimethylsulfoxide (DMSO)""]","[""Hexane""]","[""wt%""]",,"[""wt%""]","[]","Nc1cccc(N)c1;","1","O=C(Cl)c1cc(C(=O)Cl)cc(C(=O)Cl)c1","0.15",false,"Dead-end",2,20,3.1,"water","Dye","Brilliant blue R250 (disodium salt)",825.97,20,"mg/L",1,"[""AFM"",""FTIR"",""SEM"",""TEM"",""XPS"",""Zeta potential""]",,,,true,false,"Accepted","[""TFC""]","[""Polyamide""]","[]","[""Polyetherimide""]","[""Pure solvent treatment""]","65f51c39090a66729fd733f1","2024-03-16T04:12:41.030Z","2018-01-01T00:00:00.000Z","Thin porphyrin composite membranes with enhanced organic solvent transport","Scientific Report","backOffice","10.1016/j.memsci.2018.04.038","65dd992c1850430560c1989b","Duong","https://doi.org/10.1016/j.memsci.2018.04.038",0,"Composite","0 / 1 Porphyrin/MPD BB/water filtration","Scientific report","Interfacial Polymerization","[{""postTreatmentChemicalAgentConcentrationUnit"":[],""_id"":""65f51c39090a66729fd733f4"",""postTreatment"":""Pure solvent treatment"",""postTreatmentChemicalAgentSmiles"":""CN(C)C=O""}]","ISA",,99.5,"5523",0,"OCCOCCO","7.8",,,,16.3,,,,,"","",,,"covalent organic network",,,,,,,,,,,,,,,,,,,,,,,,,,,,,,,,,,,,,,,,,,,,,,,,,,,,,,,,,,,,,,"[]",,,,,,,,,,,,
"661bd50bdd02ff2f9a4632a1","2024-03-16T04:12:41.109Z","[""1-Methyl-2-pyrrolidinone (NMP)""]","[""water""]","[""wt%""]","[]","10.2","200","[""Crosslinking""]","[{""postTreatmentChemicalAgentConcentrationUnit"":[""wt%""],""_id"":""65f51c39090a66729fd733f5"",""postTreatment"":""Crosslinking"",""postTreatmentChemicalAgentSmiles"":""NCCCCCCN"",""postTreatmentChemicalAgentConcentration"":""10""}]","[""water"",""Dimethylsulfoxide (DMSO)""]","[""Hexane""]","[""wt%""]",,"[""wt%""]","[]","Nc9ccc(c7c1ccc(n1)c(c2ccc(N)cc2)c3ccc([nH]3)c(c4ccc(N)cc4)c5ccc(n5)c(c6ccc(N)cc6)c8ccc7[nH]8)cc9 ; Nc1cccc(N)c1;","1","O=C(Cl)c1cc(C(=O)Cl)cc(C(=O)Cl)c1","0.15",false,"Dead-end",2,20,3.1,"Methanol","Dye","Brilliant blue R250 (disodium salt)",825.97,20,"mg/L",1,"[""AFM"",""FTIR"",""SEM"",""TEM"",""XPS"",""Zeta potential""]",,,,true,false,"Accepted","[""TFC""]","[""Polyamide""]","[]","[""Polyetherimide""]","[""Pure solvent treatment""]","65f51c39090a66729fd733f1","2024-03-16T04:12:41.030Z","2018-01-01T00:00:00.000Z","Thin porphyrin composite membranes with enhanced organic solvent transport","Scientific Report","backOffice","10.1016/j.memsci.2018.04.038","65dd992c1850430560c1989b","Duong","https://doi.org/10.1016/j.memsci.2018.04.038",0,"Composite","0 / 1 Porphyrin/MPD BB/MeOH filtration","Scientific report","Interfacial Polymerization","[{""postTreatmentChemicalAgentConcentrationUnit"":[],""_id"":""65f51c39090a66729fd733f4"",""postTreatment"":""Pure solvent treatment"",""postTreatmentChemicalAgentSmiles"":""CN(C)C=O""}]","ISA",,82.4,"5524",0,"OCCOCCO","7.8",,,,6.5,,,,,"","",,,"covalent organic network",,,,,,,,,,,,,,,,,,,,,,,,,,,,,,,,,,,,,,,,,,,,,,,,,,,,,,,,,,,,,,"[]",,,,,,,,,,,,
"661bd53cdd02ff2f9a4632a7","2024-03-16T04:12:41.109Z","[""1-Methyl-2-pyrrolidinone (NMP)""]","[""water""]","[""wt%""]","[]","10.2","200","[""Crosslinking""]","[{""postTreatmentChemicalAgentConcentrationUnit"":[""wt%""],""_id"":""65f51c39090a66729fd733f5"",""postTreatment"":""Crosslinking"",""postTreatmentChemicalAgentSmiles"":""NCCCCCCN"",""postTreatmentChemicalAgentConcentration"":""10""}]","[""water"",""Dimethylsulfoxide (DMSO)""]","[""Hexane""]","[""wt%""]",,"[""wt%""]","[]","Nc1cccc(N)c1","1","O=C(Cl)c1cc(C(=O)Cl)cc(C(=O)Cl)c1","0.15",false,"Dead-end",2,20,3.1,"Acetone","Dye","Brilliant blue R250 (disodium salt)",825.97,20,"mg/L",1,"[""AFM"",""FTIR"",""SEM"",""TEM"",""XPS"",""Zeta potential""]",,,,true,false,"Accepted","[""TFC""]","[""Polyamide""]","[]","[""Polyetherimide""]","[""Pure solvent treatment""]","65f51c39090a66729fd733f1","2024-03-16T04:12:41.030Z","2018-01-01T00:00:00.000Z","Thin porphyrin composite membranes with enhanced organic solvent transport","Scientific Report","backOffice","10.1016/j.memsci.2018.04.038","65dd992c1850430560c1989b","Duong","https://doi.org/10.1016/j.memsci.2018.04.038",0,"Composite","0 / 1 Porphyrin/MPD BB/Acetone filtration","Scientific report","Interfacial Polymerization","[{""postTreatmentChemicalAgentConcentrationUnit"":[],""_id"":""65f51c39090a66729fd733f4"",""postTreatment"":""Pure solvent treatment"",""postTreatmentChemicalAgentSmiles"":""CN(C)C=O""}]","ISA",,79.5,"5525",0,"OCCOCCO","7.8",,,,8,,,,,"","",,,"covalent organic network",,,,,,,,,,,,,,,,,,,,,,,,,,,,,,,,,,,,,,,,,,,,,,,,,,,,,,,,,,,,,,"[]",,,,,,,,,,,,
"661bd57cdd02ff2f9a4632ad","2024-03-16T04:12:41.109Z","[""1-Methyl-2-pyrrolidinone (NMP)""]","[""water""]","[""wt%""]","[]","10.2","200","[""Crosslinking""]","[{""postTreatmentChemicalAgentConcentrationUnit"":[""wt%""],""_id"":""65f51c39090a66729fd733f5"",""postTreatment"":""Crosslinking"",""postTreatmentChemicalAgentSmiles"":""NCCCCCCN"",""postTreatmentChemicalAgentConcentration"":""10""}]","[""water"",""Dimethylsulfoxide (DMSO)""]","[""Hexane""]","[""wt%""]",,"[""wt%""]","[]","Nc1cccc(N)c1","1","O=C(Cl)c1cc(C(=O)Cl)cc(C(=O)Cl)c1","0.15",false,"Dead-end",2,20,3.1,"Tetrahydrofuran (THF)","Dye","Solvent blue 35",350.45,20,"mg/L",1,"[""AFM"",""FTIR"",""SEM"",""TEM"",""XPS"",""Zeta potential""]",,,,true,false,"Accepted","[""TFC""]","[""Polyamide""]","[]","[""Polyetherimide""]","[""Pure solvent treatment""]","65f51c39090a66729fd733f1","2024-03-16T04:12:41.030Z","2018-01-01T00:00:00.000Z","Thin porphyrin composite membranes with enhanced organic solvent transport","Scientific Report","backOffice","10.1016/j.memsci.2018.04.038","65dd992c1850430560c1989b","Duong","https://doi.org/10.1016/j.memsci.2018.04.038",0,"Composite","0 / 1 Porphyrin/MPD SB/THF filtration","Scientific report","Interfacial Polymerization","[{""postTreatmentChemicalAgentConcentrationUnit"":[],""_id"":""65f51c39090a66729fd733f4"",""postTreatment"":""Pure solvent treatment"",""postTreatmentChemicalAgentSmiles"":""CN(C)C=O""}]","ISA",,91.6,"5526",0,"OCCOCCO","7.8",,,,1.2,,,,,"","",,,"covalent organic network",,,,,,,,,,,,,,,,,,,,,,,,,,,,,,,,,,,,,,,,,,,,,,,,,,,,,,,,,,,,,,"[]",,,,,,,,,,,,
"661bd5a5dd02ff2f9a4632b3","2024-03-16T04:12:41.109Z","[""1-Methyl-2-pyrrolidinone (NMP)""]","[""water""]","[""wt%""]","[]","10.2","200","[""Crosslinking""]","[{""postTreatmentChemicalAgentConcentrationUnit"":[""wt%""],""_id"":""65f51c39090a66729fd733f5"",""postTreatment"":""Crosslinking"",""postTreatmentChemicalAgentSmiles"":""NCCCCCCN"",""postTreatmentChemicalAgentConcentration"":""10""}]","[""water"",""Dimethylsulfoxide (DMSO)""]","[""Hexane""]","[""wt%""]",,"[""wt%""]","[]","Nc1cccc(N)c1","1","O=C(Cl)c1cc(C(=O)Cl)cc(C(=O)Cl)c1","0.15",false,"Dead-end",2,20,3.1,"Hexane","Dye","Solvent blue 35",350.45,20,"mg/L",1,"[""AFM"",""FTIR"",""SEM"",""TEM"",""XPS"",""Zeta potential""]",,,,true,false,"Accepted","[""TFC""]","[""Polyamide""]","[]","[""Polyetherimide""]","[""Pure solvent treatment""]","65f51c39090a66729fd733f1","2024-03-16T04:12:41.030Z","2018-01-01T00:00:00.000Z","Thin porphyrin composite membranes with enhanced organic solvent transport","Scientific Report","backOffice","10.1016/j.memsci.2018.04.038","65dd992c1850430560c1989b","Duong","https://doi.org/10.1016/j.memsci.2018.04.038",0,"Composite","0 / 1 Porphyrin/MPD SB/Hexane filtration","Scientific report","Interfacial Polymerization","[{""postTreatmentChemicalAgentConcentrationUnit"":[],""_id"":""65f51c39090a66729fd733f4"",""postTreatment"":""Pure solvent treatment"",""postTreatmentChemicalAgentSmiles"":""CN(C)C=O""}]","ISA",,72.1,"5527",0,"OCCOCCO","7.8",,,,0.6,,,,,"","",,,"covalent organic network",,,,,,,,,,,,,,,,,,,,,,,,,,,,,,,,,,,,,,,,,,,,,,,,,,,,,,,,,,,,,,"[]",,,,,,,,,,,,
"661bd60bdd02ff2f9a4632b9","2024-03-16T04:12:41.109Z","[""1-Methyl-2-pyrrolidinone (NMP)""]","[""water""]","[""wt%""]","[]","10.2","200","[""Crosslinking""]","[{""postTreatmentChemicalAgentConcentrationUnit"":[""wt%""],""_id"":""65f51c39090a66729fd733f5"",""postTreatment"":""Crosslinking"",""postTreatmentChemicalAgentSmiles"":""NCCCCCCN"",""postTreatmentChemicalAgentConcentration"":""10""}]","[""water"",""Dimethylsulfoxide (DMSO)""]","[""Hexane""]","[""wt%"",""wt%""]",,"[""wt%""]","[]","Nc9ccc(c7c1ccc(n1)c(c2ccc(N)cc2)c3ccc([nH]3)c(c4ccc(N)cc4)c5ccc(n5)c(c6ccc(N)cc6)c8ccc7[nH]8)cc9 ; Nc1cccc(N)c1","0.25 ; 0.75","O=C(Cl)c1cc(C(=O)Cl)cc(C(=O)Cl)c1","0.15",false,"Dead-end",2,20,3.1,"water","Dye","Brilliant blue R250 (disodium salt)",825.97,20,"mg/L",1,"[""AFM"",""FTIR"",""SEM"",""TEM"",""XPS"",""Zeta potential""]",,,,true,false,"Accepted","[""TFC""]","[""Polyamide""]","[]","[""Polyetherimide""]","[""Pure solvent treatment""]","65f51c39090a66729fd733f1","2024-03-16T04:12:41.030Z","2018-01-01T00:00:00.000Z","Thin porphyrin composite membranes with enhanced organic solvent transport","Scientific Report","backOffice","10.1016/j.memsci.2018.04.038","65dd992c1850430560c1989b","Duong","https://doi.org/10.1016/j.memsci.2018.04.038",0,"Composite","0.25 / 0.75 Porphyrin/MPD BB/water filtration","Scientific report","Interfacial Polymerization","[{""postTreatmentChemicalAgentConcentrationUnit"":[],""_id"":""65f51c39090a66729fd733f4"",""postTreatment"":""Pure solvent treatment"",""postTreatmentChemicalAgentSmiles"":""CN(C)C=O""}]","ISA",,98.3,"5528",0,"OCCOCCO","7.8",,,,36.3,,,,,"","",,,"covalent organic network",,,,,,,,,,,,,,,,,,,,,,,,,,,,,,,,,,,,,,,,,,,,,,,,,,,,,,,,,,,,,,"[]",,,,,,,,,,,,
"661bd638dd02ff2f9a4632bf","2024-03-16T04:12:41.109Z","[""1-Methyl-2-pyrrolidinone (NMP)""]","[""water""]","[""wt%""]","[]","10.2","200","[""Crosslinking""]","[{""postTreatmentChemicalAgentConcentrationUnit"":[""wt%""],""_id"":""65f51c39090a66729fd733f5"",""postTreatment"":""Crosslinking"",""postTreatmentChemicalAgentSmiles"":""NCCCCCCN"",""postTreatmentChemicalAgentConcentration"":""10""}]","[""water"",""Dimethylsulfoxide (DMSO)""]","[""Hexane""]","[""wt%"",""wt%""]",,"[""wt%""]","[]","Nc9ccc(c7c1ccc(n1)c(c2ccc(N)cc2)c3ccc([nH]3)c(c4ccc(N)cc4)c5ccc(n5)c(c6ccc(N)cc6)c8ccc7[nH]8)cc9 ; Nc1cccc(N)c1","0.25 ; 0.75","O=C(Cl)c1cc(C(=O)Cl)cc(C(=O)Cl)c1","0.15",false,"Dead-end",2,20,3.1,"Methanol","Dye","Brilliant blue R250 (disodium salt)",825.97,20,"mg/L",1,"[""AFM"",""FTIR"",""SEM"",""TEM"",""XPS"",""Zeta potential""]",,,,true,false,"Accepted","[""TFC""]","[""Polyamide""]","[]","[""Polyetherimide""]","[""Pure solvent treatment""]","65f51c39090a66729fd733f1","2024-03-16T04:12:41.030Z","2018-01-01T00:00:00.000Z","Thin porphyrin composite membranes with enhanced organic solvent transport","Scientific Report","backOffice","10.1016/j.memsci.2018.04.038","65dd992c1850430560c1989b","Duong","https://doi.org/10.1016/j.memsci.2018.04.038",0,"Composite","0.25 / 0.75 Porphyrin/MPD BB/MeOH filtration","Scientific report","Interfacial Polymerization","[{""postTreatmentChemicalAgentConcentrationUnit"":[],""_id"":""65f51c39090a66729fd733f4"",""postTreatment"":""Pure solvent treatment"",""postTreatmentChemicalAgentSmiles"":""CN(C)C=O""}]","ISA",,70.3,"5529",0,"OCCOCCO","7.8",,,,17,,,,,"","",,,"covalent organic network",,,,,,,,,,,,,,,,,,,,,,,,,,,,,,,,,,,,,,,,,,,,,,,,,,,,,,,,,,,,,,"[]",,,,,,,,,,,,
"661bd660dd02ff2f9a4632c5","2024-03-16T04:12:41.109Z","[""1-Methyl-2-pyrrolidinone (NMP)""]","[""water""]","[""wt%""]","[]","10.2","200","[""Crosslinking""]","[{""postTreatmentChemicalAgentConcentrationUnit"":[""wt%""],""_id"":""65f51c39090a66729fd733f5"",""postTreatment"":""Crosslinking"",""postTreatmentChemicalAgentSmiles"":""NCCCCCCN"",""postTreatmentChemicalAgentConcentration"":""10""}]","[""water"",""Dimethylsulfoxide (DMSO)""]","[""Hexane""]","[""wt%"",""wt%""]",,"[""wt%""]","[]","Nc9ccc(c7c1ccc(n1)c(c2ccc(N)cc2)c3ccc([nH]3)c(c4ccc(N)cc4)c5ccc(n5)c(c6ccc(N)cc6)c8ccc7[nH]8)cc9 ; Nc1cccc(N)c1;","0.25 ; 0.75","O=C(Cl)c1cc(C(=O)Cl)cc(C(=O)Cl)c1","0.15",false,"Dead-end",2,20,3.1,"Acetone","Dye","Brilliant blue R250 (disodium salt)",825.97,20,"mg/L",1,"[""AFM"",""FTIR"",""SEM"",""TEM"",""XPS"",""Zeta potential""]",,,,true,false,"Accepted","[""TFC""]","[""Polyamide""]","[]","[""Polyetherimide""]","[""Pure solvent treatment""]","65f51c39090a66729fd733f1","2024-03-16T04:12:41.030Z","2018-01-01T00:00:00.000Z","Thin porphyrin composite membranes with enhanced organic solvent transport","Scientific Report","backOffice","10.1016/j.memsci.2018.04.038","65dd992c1850430560c1989b","Duong","https://doi.org/10.1016/j.memsci.2018.04.038",0,"Composite","0.25 / 0.75 Porphyrin/MPD BB/acetone filtration","Scientific report","Interfacial Polymerization","[{""postTreatmentChemicalAgentConcentrationUnit"":[],""_id"":""65f51c39090a66729fd733f4"",""postTreatment"":""Pure solvent treatment"",""postTreatmentChemicalAgentSmiles"":""CN(C)C=O""}]","ISA",,63.1,"5530",0,"OCCOCCO","7.8",,,,20.4,,,,,"","",,,"covalent organic network",,,,,,,,,,,,,,,,,,,,,,,,,,,,,,,,,,,,,,,,,,,,,,,,,,,,,,,,,,,,,,"[]",,,,,,,,,,,,
"661bd6a4dd02ff2f9a4632d3","2024-03-16T04:12:41.109Z","[""1-Methyl-2-pyrrolidinone (NMP)""]","[""water""]","[""wt%""]","[]","10.2","200","[""Crosslinking""]","[{""postTreatmentChemicalAgentConcentrationUnit"":[""wt%""],""_id"":""65f51c39090a66729fd733f5"",""postTreatment"":""Crosslinking"",""postTreatmentChemicalAgentSmiles"":""NCCCCCCN"",""postTreatmentChemicalAgentConcentration"":""10""}]","[""water"",""Dimethylsulfoxide (DMSO)""]","[""Hexane""]","[""wt%"",""wt%""]",,"[""wt%""]","[]","Nc9ccc(c7c1ccc(n1)c(c2ccc(N)cc2)c3ccc([nH]3)c(c4ccc(N)cc4)c5ccc(n5)c(c6ccc(N)cc6)c8ccc7[nH]8)cc9 ; Nc1cccc(N)c1;","0.25 ; 0.75","O=C(Cl)c1cc(C(=O)Cl)cc(C(=O)Cl)c1","0.15",false,"Dead-end",2,20,3.1,"Tetrahydrofuran (THF)","Dye","Solvent blue 35",350.45,20,"mg/L",1,"[""AFM"",""FTIR"",""SEM"",""TEM"",""XPS"",""Zeta potential""]",,,,true,false,"Accepted","[""TFC""]","[""Polyamide""]","[]","[""Polyetherimide""]","[""Pure solvent treatment""]","65f51c39090a66729fd733f1","2024-03-16T04:12:41.030Z","2018-01-01T00:00:00.000Z","Thin porphyrin composite membranes with enhanced organic solvent transport","Scientific Report","backOffice","10.1016/j.memsci.2018.04.038","65dd992c1850430560c1989b","Duong","https://doi.org/10.1016/j.memsci.2018.04.038",0,"Composite","0.25 / 0.75 Porphyrin/MPD SB/THF filtration","Scientific report","Interfacial Polymerization","[{""postTreatmentChemicalAgentConcentrationUnit"":[],""_id"":""65f51c39090a66729fd733f4"",""postTreatment"":""Pure solvent treatment"",""postTreatmentChemicalAgentSmiles"":""CN(C)C=O""}]","ISA",,81,"5531",0,"OCCOCCO","7.8",,,,2.3,,,,,"","",,,"covalent organic network",,,,,,,,,,,,,,,,,,,,,,,,,,,,,,,,,,,,,,,,,,,,,,,,,,,,,,,,,,,,,,"[]",,,,,,,,,,,,
"661bd6c6dd02ff2f9a4632d9","2024-03-16T04:12:41.109Z","[""1-Methyl-2-pyrrolidinone (NMP)""]","[""water""]","[""wt%""]","[]","10.2","200","[""Crosslinking""]","[{""postTreatmentChemicalAgentConcentrationUnit"":[""wt%""],""_id"":""65f51c39090a66729fd733f5"",""postTreatment"":""Crosslinking"",""postTreatmentChemicalAgentSmiles"":""NCCCCCCN"",""postTreatmentChemicalAgentConcentration"":""10""}]","[""water"",""Dimethylsulfoxide (DMSO)""]","[""Hexane""]","[""wt%"",""wt%""]",,"[""wt%""]","[]","Nc9ccc(c7c1ccc(n1)c(c2ccc(N)cc2)c3ccc([nH]3)c(c4ccc(N)cc4)c5ccc(n5)c(c6ccc(N)cc6)c8ccc7[nH]8)cc9 ; Nc1cccc(N)c1;","0.50 ; 0.50","O=C(Cl)c1cc(C(=O)Cl)cc(C(=O)Cl)c1","0.15",false,"Dead-end",2,20,3.1,"water","Dye","Brilliant blue R250 (disodium salt)",825.97,20,"mg/L",1,"[""AFM"",""FTIR"",""SEM"",""TEM"",""XPS"",""Zeta potential""]",,,,true,false,"Accepted","[""TFC""]","[""Polyamide""]","[]","[""Polyetherimide""]","[""Pure solvent treatment""]","65f51c39090a66729fd733f1","2024-03-16T04:12:41.030Z","2018-01-01T00:00:00.000Z","Thin porphyrin composite membranes with enhanced organic solvent transport","Scientific Report","backOffice","10.1016/j.memsci.2018.04.038","65dd992c1850430560c1989b","Duong","https://doi.org/10.1016/j.memsci.2018.04.038",0,"Composite","0.50 / 0.50 Porphyrin/MPD BB/water filtration","Scientific report","Interfacial Polymerization","[{""postTreatmentChemicalAgentConcentrationUnit"":[],""_id"":""65f51c39090a66729fd733f4"",""postTreatment"":""Pure solvent treatment"",""postTreatmentChemicalAgentSmiles"":""CN(C)C=O""}]","ISA",,96.1,"5532",0,"OCCOCCO","7.8",,,,48.4,,,,,"","",,,"covalent organic network",,,,,,,,,,,,,,,,,,,,,,,,,,,,,,,,,,,,,,,,,,,,,,,,,,,,,,,,,,,,,,"[]",,,,,,,,,,,,
"661bd74fdd02ff2f9a4632eb","2024-03-16T04:12:41.109Z","[""1-Methyl-2-pyrrolidinone (NMP)""]","[""water""]","[""wt%""]","[]","10.2","200","[""Crosslinking""]","[{""postTreatmentChemicalAgentConcentrationUnit"":[""wt%""],""_id"":""65f51c39090a66729fd733f5"",""postTreatment"":""Crosslinking"",""postTreatmentChemicalAgentSmiles"":""NCCCCCCN"",""postTreatmentChemicalAgentConcentration"":""10""}]","[""water"",""Dimethylsulfoxide (DMSO)""]","[""Hexane""]","[""wt%"",""wt%""]",,"[""wt%""]","[]","Nc9ccc(c7c1ccc(n1)c(c2ccc(N)cc2)c3ccc([nH]3)c(c4ccc(N)cc4)c5ccc(n5)c(c6ccc(N)cc6)c8ccc7[nH]8)cc9 ; Nc1cccc(N)c1;","0.25 ; 0.75","O=C(Cl)c1cc(C(=O)Cl)cc(C(=O)Cl)c1","0.15",false,"Dead-end",2,20,3.1,"Tetrahydrofuran (THF)","Dye","Solvent blue 35",350.45,20,"mg/L",1,"[""AFM"",""FTIR"",""SEM"",""TEM"",""XPS"",""Zeta potential""]",,,,true,false,"Accepted","[""TFC""]","[""Polyamide""]","[]","[""Polyetherimide""]","[""Pure solvent treatment""]","65f51c39090a66729fd733f1","2024-03-16T04:12:41.030Z","2018-01-01T00:00:00.000Z","Thin porphyrin composite membranes with enhanced organic solvent transport","Scientific Report","backOffice","10.1016/j.memsci.2018.04.038","65dd992c1850430560c1989b","Duong","https://doi.org/10.1016/j.memsci.2018.04.038",0,"Composite","0.25 / 0.75 Porphyrin/MPD SD/Hexane filtration","Scientific report","Interfacial Polymerization","[{""postTreatmentChemicalAgentConcentrationUnit"":[],""_id"":""65f51c39090a66729fd733f4"",""postTreatment"":""Pure solvent treatment"",""postTreatmentChemicalAgentSmiles"":""CN(C)C=O""}]","ISA",,56.5,"5533",0,"OCCOCCO","7.8",,,,7.4,,,,,"","",,,"covalent organic network",,,,,,,,,,,,,,,,,,,,,,,,,,,,,,,,,,,,,,,,,,,,,,,,,,,,,,,,,,,,,,"[]",,,,,,,,,,,,
"661bd79cdd02ff2f9a4632f9","2024-03-16T04:12:41.109Z","[""1-Methyl-2-pyrrolidinone (NMP)""]","[""water""]","[""wt%""]","[]","10.2","200","[""Crosslinking""]","[{""postTreatmentChemicalAgentConcentrationUnit"":[""wt%""],""_id"":""65f51c39090a66729fd733f5"",""postTreatment"":""Crosslinking"",""postTreatmentChemicalAgentSmiles"":""NCCCCCCN"",""postTreatmentChemicalAgentConcentration"":""10""}]","[""water"",""Dimethylsulfoxide (DMSO)""]","[""Hexane""]","[""wt%"",""wt%""]",,"[""wt%""]","[]","Nc9ccc(c7c1ccc(n1)c(c2ccc(N)cc2)c3ccc([nH]3)c(c4ccc(N)cc4)c5ccc(n5)c(c6ccc(N)cc6)c8ccc7[nH]8)cc9 ; Nc1cccc(N)c1;","0.50 ; 0.50","O=C(Cl)c1cc(C(=O)Cl)cc(C(=O)Cl)c1","0.15",false,"Dead-end",2,20,3.1,"Methanol","Dye","Brilliant blue R250 (disodium salt)",825.97,20,"mg/L",1,"[""AFM"",""FTIR"",""SEM"",""TEM"",""XPS"",""Zeta potential""]",,,,true,false,"Accepted","[""TFC""]","[""Polyamide""]","[]","[""Polyetherimide""]","[""Pure solvent treatment""]","65f51c39090a66729fd733f1","2024-03-16T04:12:41.030Z","2018-01-01T00:00:00.000Z","Thin porphyrin composite membranes with enhanced organic solvent transport","Scientific Report","backOffice","10.1016/j.memsci.2018.04.038","65dd992c1850430560c1989b","Duong","https://doi.org/10.1016/j.memsci.2018.04.038",0,"Composite","0.50 / 0.50 Porphyrin/MPD BB/MeOH filtration","Scientific report","Interfacial Polymerization","[{""postTreatmentChemicalAgentConcentrationUnit"":[],""_id"":""65f51c39090a66729fd733f4"",""postTreatment"":""Pure solvent treatment"",""postTreatmentChemicalAgentSmiles"":""CN(C)C=O""}]","ISA",,64.1,"5534",0,"OCCOCCO","7.8",,,,32.6,,,,,"","",,,"covalent organic network",,,,,,,,,,,,,,,,,,,,,,,,,,,,,,,,,,,,,,,,,,,,,,,,,,,,,,,,,,,,,,"[]",,,,,,,,,,,,
"661bd7c4dd02ff2f9a4632ff","2024-03-16T04:12:41.109Z","[""1-Methyl-2-pyrrolidinone (NMP)""]","[""water""]","[""wt%""]","[]","10.2","200","[""Crosslinking""]","[{""postTreatmentChemicalAgentConcentrationUnit"":[""wt%""],""_id"":""65f51c39090a66729fd733f5"",""postTreatment"":""Crosslinking"",""postTreatmentChemicalAgentSmiles"":""NCCCCCCN"",""postTreatmentChemicalAgentConcentration"":""10""}]","[""water"",""Dimethylsulfoxide (DMSO)""]","[""Hexane""]","[""wt%"",""wt%""]",,"[""wt%""]","[]","Nc9ccc(c7c1ccc(n1)c(c2ccc(N)cc2)c3ccc([nH]3)c(c4ccc(N)cc4)c5ccc(n5)c(c6ccc(N)cc6)c8ccc7[nH]8)cc9 ; Nc1cccc(N)c1;","0.50 ; 0.50","O=C(Cl)c1cc(C(=O)Cl)cc(C(=O)Cl)c1","0.15",false,"Dead-end",2,20,3.1,"Acetone","Dye","Brilliant blue R250 (disodium salt)",825.97,20,"mg/L",1,"[""AFM"",""FTIR"",""SEM"",""TEM"",""XPS"",""Zeta potential""]",,,,true,false,"Accepted","[""TFC""]","[""Polyamide""]","[]","[""Polyetherimide""]","[""Pure solvent treatment""]","65f51c39090a66729fd733f1","2024-03-16T04:12:41.030Z","2018-01-01T00:00:00.000Z","Thin porphyrin composite membranes with enhanced organic solvent transport","Scientific Report","backOffice","10.1016/j.memsci.2018.04.038","65dd992c1850430560c1989b","Duong","https://doi.org/10.1016/j.memsci.2018.04.038",0,"Composite","0.50 / 0.50 Porphyrin/MPD BB/acetone filtration","Scientific report","Interfacial Polymerization","[{""postTreatmentChemicalAgentConcentrationUnit"":[],""_id"":""65f51c39090a66729fd733f4"",""postTreatment"":""Pure solvent treatment"",""postTreatmentChemicalAgentSmiles"":""CN(C)C=O""}]","ISA",,60.3,"5535",0,"OCCOCCO","7.8",,,,36.4,,,,,"","",,,"covalent organic network",,,,,,,,,,,,,,,,,,,,,,,,,,,,,,,,,,,,,,,,,,,,,,,,,,,,,,,,,,,,,,"[]",,,,,,,,,,,,
"661bd805dd02ff2f9a46330d","2024-03-16T04:12:41.109Z","[""1-Methyl-2-pyrrolidinone (NMP)""]","[""water""]","[""wt%""]","[]","10.2","200","[""Crosslinking""]","[{""postTreatmentChemicalAgentConcentrationUnit"":[""wt%""],""_id"":""65f51c39090a66729fd733f5"",""postTreatment"":""Crosslinking"",""postTreatmentChemicalAgentSmiles"":""NCCCCCCN"",""postTreatmentChemicalAgentConcentration"":""10""}]","[""water"",""Dimethylsulfoxide (DMSO)""]","[""Hexane""]","[""wt%"",""wt%""]",,"[""wt%""]","[]","Nc9ccc(c7c1ccc(n1)c(c2ccc(N)cc2)c3ccc([nH]3)c(c4ccc(N)cc4)c5ccc(n5)c(c6ccc(N)cc6)c8ccc7[nH]8)cc9 ; Nc1cccc(N)c1;","0.50 ; 0.50","O=C(Cl)c1cc(C(=O)Cl)cc(C(=O)Cl)c1","0.15",false,"Dead-end",2,20,3.1,"Tetrahydrofuran (THF)","Dye","Solvent blue 35",350.45,20,"mg/L",1,"[""AFM"",""FTIR"",""SEM"",""TEM"",""XPS"",""Zeta potential""]",,,,true,false,"Accepted","[""TFC""]","[""Polyamide""]","[]","[""Polyetherimide""]","[""Pure solvent treatment""]","65f51c39090a66729fd733f1","2024-03-16T04:12:41.030Z","2018-01-01T00:00:00.000Z","Thin porphyrin composite membranes with enhanced organic solvent transport","Scientific Report","backOffice","10.1016/j.memsci.2018.04.038","65dd992c1850430560c1989b","Duong","https://doi.org/10.1016/j.memsci.2018.04.038",0,"Composite","0.50 / 0.50 Porphyrin/MPD SB/THF filtration","Scientific report","Interfacial Polymerization","[{""postTreatmentChemicalAgentConcentrationUnit"":[],""_id"":""65f51c39090a66729fd733f4"",""postTreatment"":""Pure solvent treatment"",""postTreatmentChemicalAgentSmiles"":""CN(C)C=O""}]","ISA",,75.5,"5536",0,"OCCOCCO","7.8",,,,4.8,,,,,"","",,,"covalent organic network",,,,,,,,,,,,,,,,,,,,,,,,,,,,,,,,,,,,,,,,,,,,,,,,,,,,,,,,,,,,,,"[]",,,,,,,,,,,,
"661bd82add02ff2f9a463313","2024-03-16T04:12:41.109Z","[""1-Methyl-2-pyrrolidinone (NMP)""]","[""water""]","[""wt%""]","[]","10.2","200","[""Crosslinking""]","[{""postTreatmentChemicalAgentConcentrationUnit"":[""wt%""],""_id"":""65f51c39090a66729fd733f5"",""postTreatment"":""Crosslinking"",""postTreatmentChemicalAgentSmiles"":""NCCCCCCN"",""postTreatmentChemicalAgentConcentration"":""10""}]","[""water"",""Dimethylsulfoxide (DMSO)""]","[""Hexane""]","[""wt%"",""wt%""]","[""wt%""]","[""wt%""]","[]","Nc9ccc(c7c1ccc(n1)c(c2ccc(N)cc2)c3ccc([nH]3)c(c4ccc(N)cc4)c5ccc(n5)c(c6ccc(N)cc6)c8ccc7[nH]8)cc9 ; Nc1cccc(N)c1;","0.25; 0.75","O=C(Cl)c1cc(C(=O)Cl)cc(C(=O)Cl)c1","0.15",false,"Dead-end",2,20,3.1,"water","Dye","Brilliant blue R250 (disodium salt)",825.97,20,"mg/L",1,"[""AFM"",""FTIR"",""SEM"",""TEM"",""XPS"",""Zeta potential""]",,,,true,false,"Accepted","[""TFC""]","[""Polyamide""]","[]","[""Polyetherimide""]","[""Pure solvent treatment""]","65f51c39090a66729fd733f1","2024-03-16T04:12:41.030Z","2018-01-01T00:00:00.000Z","Thin porphyrin composite membranes with enhanced organic solvent transport","Scientific Report","backOffice","10.1016/j.memsci.2018.04.038","65dd992c1850430560c1989b","Duong","https://doi.org/10.1016/j.memsci.2018.04.038",0,"Composite","0.25 / 0.75 Porphyrin/MPD BB/water filtration 1% SDS","Scientific report","Interfacial Polymerization","[{""postTreatmentChemicalAgentConcentrationUnit"":[],""_id"":""65f51c39090a66729fd733f4"",""postTreatment"":""Pure solvent treatment"",""postTreatmentChemicalAgentSmiles"":""CN(C)C=O""}]","ISA",,92.6,"5537",0,"OCCOCCO","7.8",,,,27.4,,,,,"CCCCCCCCCCCCOS(=O)([O-])=O.[Na+]","1",,,"covalent organic network",,,,,,,,,,,,,,,,,,,,,,,,,,,,,,,,,,,,,,,,,,,,,,,,,,,,,,,,,,,,,,"[]",,,,,,,,,,,,
