Repository: BAMresearch/onf-database

This repository belongs to the the publication "Revealing structure-property-performance relationships of organic solvent nanofiltration membranes using a FAIR, open-access database" published in ADD JOURNAL (DOI). 
It uses a dataset derived from The Open Membrane Database (https://openmembranedatabase.org/). The access date was April 8th 2025. The original dataset is in the repository as OMD_SRNF_2025-04-08.csv file.

The main researchers involved in the study are Sarah Glass (ORCID: 0000-0002-0625-0057), Petra Merten (no ORCID available), Torsten Brinkmann (ORCID: 0000-0002-5114-6259) and Volkan Filiz (ORCID: 0000-0003-0239-8641). 

The repository contains 5 Python files:

File: OMD_SRNF_2025-04-08.csv (part 172 of 184)
"661bd8bcdd02ff2f9a463326","2024-03-16T04:12:41.109Z","[""1-Methyl-2-pyrrolidinone (NMP)""]","[""water""]","[""wt%""]","[]","10.2","200","[""Crosslinking""]","[{""postTreatmentChemicalAgentConcentrationUnit"":[""wt%""],""_id"":""65f51c39090a66729fd733f5"",""postTreatment"":""Crosslinking"",""postTreatmentChemicalAgentSmiles"":""NCCCCCCN"",""postTreatmentChemicalAgentConcentration"":""10""}]","[""water"",""Dimethylsulfoxide (DMSO)""]","[""Hexane""]","[""wt%"",""wt%""]",,"[""wt%""]","[]","Nc9ccc(c7c1ccc(n1)c(c2ccc(N)cc2)c3ccc([nH]3)c(c4ccc(N)cc4)c5ccc(n5)c(c6ccc(N)cc6)c8ccc7[nH]8)cc9 ; Nc1cccc(N)c1","0.50 ; 0.50","O=C(Cl)c1cc(C(=O)Cl)cc(C(=O)Cl)c1","0.15",false,"Dead-end",2,20,3.1,"Hexane","Dye","Solvent blue 35",350.45,20,"mg/L",1,"[""AFM"",""FTIR"",""SEM"",""TEM"",""XPS"",""Zeta potential""]",,,,true,false,"Accepted","[""TFC""]","[""Polyamide""]","[]","[""Polyetherimide""]","[""Pure solvent treatment""]","65f51c39090a66729fd733f1","2024-03-16T04:12:41.030Z","2018-01-01T00:00:00.000Z","Thin porphyrin composite membranes with enhanced organic solvent transport","Scientific Report","backOffice","10.1016/j.memsci.2018.04.038","65dd992c1850430560c1989b","Duong","https://doi.org/10.1016/j.memsci.2018.04.038",0,"Composite","0.50 / 0.50 Porphyrin/MPD SB/Hexane filtration","Scientific report","Interfacial Polymerization","[{""postTreatmentChemicalAgentConcentrationUnit"":[],""_id"":""65f51c39090a66729fd733f4"",""postTreatment"":""Pure solvent treatment"",""postTreatmentChemicalAgentSmiles"":""CN(C)C=O""}]","ISA",,38.6,"5538",0,"OCCOCCO","7.8",,,,28.5,,,,,"","",,,"covalent organic network",,,,,,,,,,,,,,,,,,,,,,,,,,,,,,,,,,,,,,,,,,,,,,,,,,,,,,,,,,,,,,"[]",,,,,,,,,,,,
"661bd8e9dd02ff2f9a46332c","2024-03-16T04:12:41.109Z","[""1-Methyl-2-pyrrolidinone (NMP)""]","[""water""]","[""wt%""]","[]","10.2","200","[""Crosslinking""]","[{""postTreatmentChemicalAgentConcentrationUnit"":[""wt%""],""_id"":""65f51c39090a66729fd733f5"",""postTreatment"":""Crosslinking"",""postTreatmentChemicalAgentSmiles"":""NCCCCCCN"",""postTreatmentChemicalAgentConcentration"":""10""}]","[""water"",""Dimethylsulfoxide (DMSO)""]","[""Hexane""]","[""wt%"",""wt%""]","[""wt%""]","[""wt%""]","[]","Nc9ccc(c7c1ccc(n1)c(c2ccc(N)cc2)c3ccc([nH]3)c(c4ccc(N)cc4)c5ccc(n5)c(c6ccc(N)cc6)c8ccc7[nH]8)cc9 ; Nc1cccc(N)c1","0.25; 0.75","O=C(Cl)c1cc(C(=O)Cl)cc(C(=O)Cl)c1","0.15",false,"Dead-end",2,20,3.1,"Methanol","Dye","Brilliant blue R250 (disodium salt)",825.97,20,"mg/L",1,"[""AFM"",""FTIR"",""SEM"",""TEM"",""XPS"",""Zeta potential""]",,,,true,false,"Accepted","[""TFC""]","[""Polyamide""]","[]","[""Polyetherimide""]","[""Pure solvent treatment""]","65f51c39090a66729fd733f1","2024-03-16T04:12:41.030Z","2018-01-01T00:00:00.000Z","Thin porphyrin composite membranes with enhanced organic solvent transport","Scientific Report","backOffice","10.1016/j.memsci.2018.04.038","65dd992c1850430560c1989b","Duong","https://doi.org/10.1016/j.memsci.2018.04.038",0,"Composite","0.25 / 0.75 Porphyrin/MPD BB/MeOH filtration 1%SDS","Scientific report","Interfacial Polymerization","[{""postTreatmentChemicalAgentConcentrationUnit"":[],""_id"":""65f51c39090a66729fd733f4"",""postTreatment"":""Pure solvent treatment"",""postTreatmentChemicalAgentSmiles"":""CN(C)C=O""}]","ISA",,84.7,"5539",0,"OCCOCCO","7.8",,,,10.6,,,,,"CCCCCCCCCCCCOS(=O)([O-])=O.[Na+]","1",,,"covalent organic network",,,,,,,,,,,,,,,,,,,,,,,,,,,,,,,,,,,,,,,,,,,,,,,,,,,,,,,,,,,,,,"[]",,,,,,,,,,,,
"661bd917dd02ff2f9a463332","2024-03-16T04:12:41.109Z","[""1-Methyl-2-pyrrolidinone (NMP)""]","[""water""]","[""wt%""]","[]","10.2","200","[""Crosslinking""]","[{""postTreatmentChemicalAgentConcentrationUnit"":[""wt%""],""_id"":""65f51c39090a66729fd733f5"",""postTreatment"":""Crosslinking"",""postTreatmentChemicalAgentSmiles"":""NCCCCCCN"",""postTreatmentChemicalAgentConcentration"":""10""}]","[""water"",""Dimethylsulfoxide (DMSO)""]","[""Hexane""]","[""wt%"",""wt%""]","[""wt%""]","[""wt%""]","[]","Nc9ccc(c7c1ccc(n1)c(c2ccc(N)cc2)c3ccc([nH]3)c(c4ccc(N)cc4)c5ccc(n5)c(c6ccc(N)cc6)c8ccc7[nH]8)cc9 ; Nc1cccc(N)c1","0.25; 0.75","O=C(Cl)c1cc(C(=O)Cl)cc(C(=O)Cl)c1","0.15",false,"Dead-end",2,20,3.1,"water","Dye","Brilliant blue R250 (disodium salt)",825.97,20,"mg/L",1,"[""AFM"",""FTIR"",""SEM"",""TEM"",""XPS"",""Zeta potential""]",,,,true,false,"Accepted","[""TFC""]","[""Polyamide""]","[]","[""Polyetherimide""]","[""Pure solvent treatment""]","65f51c39090a66729fd733f1","2024-03-16T04:12:41.030Z","2018-01-01T00:00:00.000Z","Thin porphyrin composite membranes with enhanced organic solvent transport","Scientific Report","backOffice","10.1016/j.memsci.2018.04.038","65dd992c1850430560c1989b","Duong","https://doi.org/10.1016/j.memsci.2018.04.038",0,"Composite","0.25 / 0.75 Porphyrin/MPD BB/water filtration 4%SDS","Scientific report","Interfacial Polymerization","[{""postTreatmentChemicalAgentConcentrationUnit"":[],""_id"":""65f51c39090a66729fd733f4"",""postTreatment"":""Pure solvent treatment"",""postTreatmentChemicalAgentSmiles"":""CN(C)C=O""}]","ISA",,98.5,"5540",0,"OCCOCCO","7.8",,,,36.6,,,,,"CCCCCCCCCCCCOS(=O)([O-])=O.[Na+]","4",,,"covalent organic network",,,,,,,,,,,,,,,,,,,,,,,,,,,,,,,,,,,,,,,,,,,,,,,,,,,,,,,,,,,,,,"[]",,,,,,,,,,,,
"661bd945dd02ff2f9a463338","2024-03-16T04:12:41.109Z","[""1-Methyl-2-pyrrolidinone (NMP)""]","[""water""]","[""wt%""]","[]","10.2","200","[""Crosslinking""]","[{""postTreatmentChemicalAgentConcentrationUnit"":[""wt%""],""_id"":""65f51c39090a66729fd733f5"",""postTreatment"":""Crosslinking"",""postTreatmentChemicalAgentSmiles"":""NCCCCCCN"",""postTreatmentChemicalAgentConcentration"":""10""}]","[""water"",""Dimethylsulfoxide (DMSO)""]","[""Hexane""]","[""wt%"",""wt%""]","[""wt%""]","[""wt%""]","[]","Nc9ccc(c7c1ccc(n1)c(c2ccc(N)cc2)c3ccc([nH]3)c(c4ccc(N)cc4)c5ccc(n5)c(c6ccc(N)cc6)c8ccc7[nH]8)cc9 ; Nc1cccc(N)c1","0.25; 0.75","O=C(Cl)c1cc(C(=O)Cl)cc(C(=O)Cl)c1","0.15",false,"Dead-end",2,20,3.1,"Methanol","Dye","Brilliant blue R250 (disodium salt)",825.97,20,"mg/L",1,"[""AFM"",""FTIR"",""SEM"",""TEM"",""XPS"",""Zeta potential""]",,,,true,false,"Accepted","[""TFC""]","[""Polyamide""]","[]","[""Polyetherimide""]","[""Pure solvent treatment""]","65f51c39090a66729fd733f1","2024-03-16T04:12:41.030Z","2018-01-01T00:00:00.000Z","Thin porphyrin composite membranes with enhanced organic solvent transport","Scientific Report","backOffice","10.1016/j.memsci.2018.04.038","65dd992c1850430560c1989b","Duong","https://doi.org/10.1016/j.memsci.2018.04.038",0,"Composite","0.25 / 0.75 Porphyrin/MPD BB/MeOH filtration 4% SDS","Scientific report","Interfacial Polymerization","[{""postTreatmentChemicalAgentConcentrationUnit"":[],""_id"":""65f51c39090a66729fd733f4"",""postTreatment"":""Pure solvent treatment"",""postTreatmentChemicalAgentSmiles"":""CN(C)C=O""}]","ISA",,70.5,"5541",0,"OCCOCCO","7.8",,,,17.1,,,,,"CCCCCCCCCCCCOS(=O)([O-])=O.[Na+]","4",,,"covalent organic network",,,,,,,,,,,,,,,,,,,,,,,,,,,,,,,,,,,,,,,,,,,,,,,,,,,,,,,,,,,,,,"[]",,,,,,,,,,,,
"661cc4f8dd02ff2f9a463529","2024-03-15T13:32:31.770Z","[]","[]","[]","[]",,,"[""None""]","[]","[""water""]","[""oleic acid""]","[""wt%""]","[]","[""wt%""]","[]","C1=CC(=CC(=C1)N)N","2","C1=C(C=C(C=C1C(=O)Cl)C(=O)Cl)C(=O)Cl","0.2",false,"Dead-end",10,25,1,"water","Dye","Orange G (disodium salt)",452.38,10,"mg/L",1,"[""FTIR"",""SEM"",""XPS"",""Zeta potential"",""TEM""]",,,76,true,false,"Accepted","[""TFC""]","[""Polyamide""]","[]","[""Polyacrylonitrile""]","[""Pure solvent treatment""]","65f44def090a66729fd733dc","2024-03-15T13:32:31.693Z","2021-01-01T00:00:00.000Z","Naturally Extracted Hydrophobic Solvent and Self-Assembly in Interfacial Polymerization","Scientific Report","backOffice","10.1021/acsami.1c07584","65dd986c1850430560c1989a","Falca","https://doi.org/10.1021/acsami.1c07584",0,"Composite","2MPD/0.2TMC 60°C 1 min OG/H2O","Scientific report","Interfacial Polymerization","[{""postTreatmentChemicalAgentConcentrationUnit"":[],""_id"":""661bcabfdd02ff2f9a4631cc"",""postTreatment"":""Pure solvent treatment"",""postTreatmentChemicalAgentSmiles"":""CCCCCCCCC(C)C; CCCCCC; O""}]","Commercial",,68,"5542",0,,,,,,50,,,,,,,600,,,,,,,,,,,,,,,,,,,,,,,,,,,,,,,,,,,,,,,,,,,,,,,,,,,,,,,,,,,,,,,,"[]",,,,,,,,,,,,
"661cc766dd02ff2f9a46357b","2024-03-15T13:32:31.770Z","[]","[]","[]","[]",,,"[""None""]","[]","[""water""]","[""oleic acid""]","[""wt%""]","[]","[""wt%""]","[]","C1=CC(=CC(=C1)N)N","2","C1=C(C=C(C=C1C(=O)Cl)C(=O)Cl)C(=O)Cl","0.2",false,"Dead-end",10,25,1,"water","Dye","Brilliant blue R250 (disodium salt)",825.97,10,"mg/L",1,"[""FTIR"",""SEM"",""XPS"",""Zeta potential"",""TEM""]",,,76,true,false,"Accepted","[""TFC""]","[""Polyamide""]","[]","[""Polyacrylonitrile""]","[""Pure solvent treatment""]","65f44def090a66729fd733dc","2024-03-15T13:32:31.693Z","2021-01-01T00:00:00.000Z","Naturally Extracted Hydrophobic Solvent and Self-Assembly in Interfacial Polymerization","Scientific Report","backOffice","10.1021/acsami.1c07584","65dd986c1850430560c1989a","Falca","https://doi.org/10.1021/acsami.1c07584",0,"Composite","2MPD/0.2TMC 60°C 1 min BBC/H2O","Scientific report","Interfacial Polymerization","[{""postTreatmentChemicalAgentConcentrationUnit"":[],""_id"":""661bcabfdd02ff2f9a4631cc"",""postTreatment"":""Pure solvent treatment"",""postTreatmentChemicalAgentSmiles"":""CCCCCCCCC(C)C; CCCCCC; O""}]","Commercial",,99,"5543",0,,,,,,50,,,,,,,600,,,,,,,,,,,,,,,,,,,,,,,,,,,,,,,,,,,,,,,,,,,,,,,,,,,,,,,,,,,,,,,,"[]",,,,,,,,,,,,
"661ccbdcdd02ff2f9a463580","2024-03-15T13:32:31.770Z","[]","[]","[]","[]",,,"[""None""]","[]","[""water""]","[""oleic acid""]","[""wt%""]","[]","[""wt%""]","[]","C1=CC(=CC(=C1)N)N","0.2","C1=C(C=C(C=C1C(=O)Cl)C(=O)Cl)C(=O)Cl","0.02",false,"Dead-end",10,25,1,"water","Dye","Reactive green 19 (hexasodium salt)",1418.93,10,"mg/L",1,"[""FTIR"",""SEM"",""XPS"",""Zeta potential"",""TEM""]",,,82,true,false,"Accepted","[""TFC""]","[""Polyamide""]","[]","[""Polyacrylonitrile""]","[""Pure solvent treatment""]","65f44def090a66729fd733dc","2024-03-15T13:32:31.693Z","2021-01-01T00:00:00.000Z","Naturally Extracted Hydrophobic Solvent and Self-Assembly in Interfacial Polymerization","Scientific Report","backOffice","10.1021/acsami.1c07584","65dd986c1850430560c1989a","Falca","https://doi.org/10.1021/acsami.1c07584",0,"Composite","0.2MPD/0.02TMC 25°C 10 min RG/H2O","Scientific report","Interfacial Polymerization","[{""postTreatmentChemicalAgentConcentrationUnit"":[],""_id"":""661bcabfdd02ff2f9a4631cc"",""postTreatment"":""Pure solvent treatment"",""postTreatmentChemicalAgentSmiles"":""CCCCCCCCC(C)C; CCCCCC; O""}]","Commercial",,100,"5544",0,,,,,,46,,,,,,,580,,,,,,,,,,,,,,,,,,,,,,,,,,,,,,,,,,,,,,,,,,,,,,,,,,,,,,,,,,,,,,,,"[]",,,,,,,,,,,,
"661ccc23dd02ff2f9a463585","2024-03-15T13:32:31.770Z","[]","[]","[]","[]",,,"[""None""]","[]","[""water""]","[""oleic acid""]","[""wt%""]","[]","[""wt%""]","[]","C1=CC(=CC(=C1)N)N","0.2","C1=C(C=C(C=C1C(=O)Cl)C(=O)Cl)C(=O)Cl","0.02",false,"Dead-end",10,25,1,"water","Dye","Brilliant blue R250 (disodium salt)",825.97,10,"mg/L",1,"[""FTIR"",""SEM"",""XPS"",""Zeta potential"",""TEM""]",,,82,true,false,"Accepted","[""TFC""]","[""Polyamide""]","[]","[""Polyacrylonitrile""]","[""Pure solvent treatment""]","65f44def090a66729fd733dc","2024-03-15T13:32:31.693Z","2021-01-01T00:00:00.000Z","Naturally Extracted Hydrophobic Solvent and Self-Assembly in Interfacial Polymerization","Scientific Report","backOffice","10.1021/acsami.1c07584","65dd986c1850430560c1989a","Falca","https://doi.org/10.1021/acsami.1c07584",0,"Composite","0.2MPD/0.02TMC 25°C 10 min BBR/H2O","Scientific report","Interfacial Polymerization","[{""postTreatmentChemicalAgentConcentrationUnit"":[],""_id"":""661bcabfdd02ff2f9a4631cc"",""postTreatment"":""Pure solvent treatment"",""postTreatmentChemicalAgentSmiles"":""CCCCCCCCC(C)C; CCCCCC; O""}]","Commercial",,100,"5545",0,,,,,,46,,,,,,,580,,,,,,,,,,,,,,,,,,,,,,,,,,,,,,,,,,,,,,,,,,,,,,,,,,,,,,,,,,,,,,,,"[]",,,,,,,,,,,,
"661ccc54dd02ff2f9a46358a","2024-03-15T13:32:31.770Z","[]","[]","[]","[]",,,"[""None""]","[]","[""water""]","[""oleic acid""]","[""wt%""]","[]","[""wt%""]","[]","C1=CC(=CC(=C1)N)N","0.2","C1=C(C=C(C=C1C(=O)Cl)C(=O)Cl)C(=O)Cl","0.02",false,"Dead-end",10,25,1,"water","Dye","Congo red (disodium salt)",696.66,10,"mg/L",1,"[""FTIR"",""SEM"",""XPS"",""Zeta potential"",""TEM""]",,,82,true,false,"Accepted","[""TFC""]","[""Polyamide""]","[]","[""Polyacrylonitrile""]","[""Pure solvent treatment""]","65f44def090a66729fd733dc","2024-03-15T13:32:31.693Z","2021-01-01T00:00:00.000Z","Naturally Extracted Hydrophobic Solvent and Self-Assembly in Interfacial Polymerization","Scientific Report","backOffice","10.1021/acsami.1c07584","65dd986c1850430560c1989a","Falca","https://doi.org/10.1021/acsami.1c07584",0,"Composite","0.2MPD/0.02TMC 25°C 10 min CR/H2O","Scientific report","Interfacial Polymerization","[{""postTreatmentChemicalAgentConcentrationUnit"":[],""_id"":""661bcabfdd02ff2f9a4631cc"",""postTreatment"":""Pure solvent treatment"",""postTreatmentChemicalAgentSmiles"":""CCCCCCCCC(C)C; CCCCCC; O""}]","Commercial",,99,"5546",0,,,,,,46,,,,,,,580,,,,,,,,,,,,,,,,,,,,,,,,,,,,,,,,,,,,,,,,,,,,,,,,,,,,,,,,,,,,,,,,"[]",,,,,,,,,,,,
"661ccc86dd02ff2f9a46358f","2024-03-15T13:32:31.770Z","[]","[]","[]","[]",,,"[""None""]","[]","[""water""]","[""oleic acid""]","[""wt%""]","[]","[""wt%""]","[]","C1=CC(=CC(=C1)N)N","0.2","C1=C(C=C(C=C1C(=O)Cl)C(=O)Cl)C(=O)Cl","0.02",false,"Dead-end",10,25,1,"water","Dye","Orange G (disodium salt)",452.38,10,"mg/L",1,"[""FTIR"",""SEM"",""XPS"",""Zeta potential"",""TEM""]",,,82,true,false,"Accepted","[""TFC""]","[""Polyamide""]","[]","[""Polyacrylonitrile""]","[""Pure solvent treatment""]","65f44def090a66729fd733dc","2024-03-15T13:32:31.693Z","2021-01-01T00:00:00.000Z","Naturally Extracted Hydrophobic Solvent and Self-Assembly in Interfacial Polymerization","Scientific Report","backOffice","10.1021/acsami.1c07584","65dd986c1850430560c1989a","Falca","https://doi.org/10.1021/acsami.1c07584",0,"Composite","0.2MPD/0.02TMC 25°C 10min OG/H2O","Scientific report","Interfacial Polymerization","[{""postTreatmentChemicalAgentConcentrationUnit"":[],""_id"":""661bcabfdd02ff2f9a4631cc"",""postTreatment"":""Pure solvent treatment"",""postTreatmentChemicalAgentSmiles"":""CCCCCCCCC(C)C; CCCCCC; O""}]","Commercial",,74,"5547",0,,,,,,46,,,,,,,580,,,,,,,,,,,,,,,,,,,,,,,,,,,,,,,,,,,,,,,,,,,,,,,,,,,,,,,,,,,,,,,,"[]",,,,,,,,,,,,
"661ccdd6dd02ff2f9a463594","2024-03-15T13:32:31.770Z","[]","[]","[]","[]",,,"[""None""]","[]","[""water""]","[""oleic acid""]","[""wt%""]","[]","[""wt%""]","[]","C1=CC(=CC(=C1)N)N","0.2","C1=C(C=C(C=C1C(=O)Cl)C(=O)Cl)C(=O)Cl","0.02",false,"Dead-end",10,25,1,"water","Dye","Orange G (disodium salt)",452.38,10,"mg/L",1,"[""FTIR"",""SEM"",""XPS"",""Zeta potential"",""TEM""]",,,82,true,false,"Accepted","[""TFC""]","[""Polyamide""]","[]","[""Polyacrylonitrile""]","[""Pure solvent treatment""]","65f44def090a66729fd733dc","2024-03-15T13:32:31.693Z","2021-01-01T00:00:00.000Z","Naturally Extracted Hydrophobic Solvent and Self-Assembly in Interfacial Polymerization","Scientific Report","backOffice","10.1021/acsami.1c07584","65dd986c1850430560c1989a","Falca","https://doi.org/10.1021/acsami.1c07584",0,"Composite","0.2MPD/0.02TMC 25°C 10 min OG/H2O","Scientific report","Interfacial Polymerization","[{""postTreatmentChemicalAgentConcentrationUnit"":[],""_id"":""661bcabfdd02ff2f9a4631cc"",""postTreatment"":""Pure solvent treatment"",""postTreatmentChemicalAgentSmiles"":""CCCCCCCCC(C)C; CCCCCC; O""}]","Commercial",,74,"5548",0,,,,,,46,,,,,,,580,,,,,,,,,,,,,,,,,,,,,,,,,,,,,,,,,,,,,,,,,,,,,,,,,,,,,,,,,,,,,,,,"[]",,,,,,,,,,,,
"661cce38dd02ff2f9a463599","2024-03-15T13:32:31.770Z","[]","[]","[]","[]",,,"[""None""]","[]","[""water""]","[""oleic acid""]","[""wt%""]","[]","[""wt%""]","[]","C1=CC(=CC(=C1)N)N","2","C1=C(C=C(C=C1C(=O)Cl)C(=O)Cl)C(=O)Cl","0.2",false,"Dead-end",10,25,1,"water","Dye","Orange G (disodium salt)",452.38,10,"mg/L",1,"[""FTIR"",""SEM"",""XPS"",""Zeta potential"",""TEM""]",,,90,true,false,"Accepted","[""TFC""]","[""Polyamide""]","[]","[""Polyacrylonitrile""]","[""Pure solvent treatment""]","65f44def090a66729fd733dc","2024-03-15T13:32:31.693Z","2021-01-01T00:00:00.000Z","Naturally Extracted Hydrophobic Solvent and Self-Assembly in Interfacial Polymerization","Scientific Report","backOffice","10.1021/acsami.1c07584","65dd986c1850430560c1989a","Falca","https://doi.org/10.1021/acsami.1c07584",0,"Composite","2MPD/0.2TMC 60°C 10 min OG/H2O","Scientific report","Interfacial Polymerization","[{""postTreatmentChemicalAgentConcentrationUnit"":[],""_id"":""661bcabfdd02ff2f9a4631cc"",""postTreatment"":""Pure solvent treatment"",""postTreatmentChemicalAgentSmiles"":""CCCCCCCCC(C)C; CCCCCC; O""}]","Commercial",,54,"5549",0,,,,,,56,,,,,,,640,,,,,,,,,,,,,,,,,,,,,,,,,,,,,,,,,,,,,,,,,,,,,,,,,,,,,,,,,,,,,,,,"[]",,,,,,,,,,,,
"661cce6bdd02ff2f9a46359e","2024-03-15T13:32:31.770Z","[]","[]","[]","[]",,,"[""None""]","[]","[""water""]","[""Not Applicable""]","[""wt%""]","[]","[""wt%""]","[]","C1=CC(=CC(=C1)N)N","2","C1=C(C=C(C=C1C(=O)Cl)C(=O)Cl)C(=O)Cl","0.2",false,"Dead-end",10,25,1,"water","Dye","Congo red (disodium salt)",696.66,10,"mg/L",1,"[""FTIR"",""SEM"",""XPS"",""Zeta potential"",""TEM""]",,,90,true,false,"Accepted","[""TFC""]","[""Polyamide""]","[]","[""Polyacrylonitrile""]","[""Pure solvent treatment""]","65f44def090a66729fd733dc","2024-03-15T13:32:31.693Z","2021-01-01T00:00:00.000Z","Naturally Extracted Hydrophobic Solvent and Self-Assembly in Interfacial Polymerization","Scientific Report","backOffice","10.1021/acsami.1c07584","65dd986c1850430560c1989a","Falca","https://doi.org/10.1021/acsami.1c07584",0,"Composite","2MPD/0.2TMC 60°C 10 min CR/H2O","Scientific report","Interfacial Polymerization","[{""postTreatmentChemicalAgentConcentrationUnit"":[],""_id"":""661bcabfdd02ff2f9a4631cc"",""postTreatment"":""Pure solvent treatment"",""postTreatmentChemicalAgentSmiles"":""CCCCCCCCC(C)C, CCCCCC, O""}]","Commercial",,99,"5550",0,,,,,,56,,,,,,,640,,,,,,,,,,,,,,,,,,,,,,,,,,,,,,,,,,,,,,,,,,,,,,,,,,,,,,,,,,,,,,,,"[]",,,,,,,,,,,,
"661ccea1dd02ff2f9a4635a3","2024-03-15T13:32:31.770Z","[]","[]","[]","[]",,,"[""None""]","[]","[""water""]","[""oleic acid""]","[""wt%""]","[]","[""wt%""]","[]","C1=CC(=CC(=C1)N)N","2","C1=C(C=C(C=C1C(=O)Cl)C(=O)Cl)C(=O)Cl","0.2",false,"Dead-end",10,25,1,"water","Dye","Brilliant blue R250 (disodium salt)",825.97,10,"mg/L",1,"[""FTIR"",""SEM"",""XPS"",""Zeta potential"",""TEM""]",,,81,true,false,"Accepted","[""TFC""]","[""Polyamide""]","[]","[""Polyacrylonitrile""]","[""Pure solvent treatment""]","65f44def090a66729fd733dc","2024-03-15T13:32:31.693Z","2021-01-01T00:00:00.000Z","Naturally Extracted Hydrophobic Solvent and Self-Assembly in Interfacial Polymerization","Scientific Report","backOffice","10.1021/acsami.1c07584","65dd986c1850430560c1989a","Falca","https://doi.org/10.1021/acsami.1c07584",0,"Composite","2MPD/0.2TMC 25°C 10 min BBR/H2O","Scientific report","Interfacial Polymerization","[{""postTreatmentChemicalAgentConcentrationUnit"":[],""_id"":""661bcabfdd02ff2f9a4631cc"",""postTreatment"":""Pure solvent treatment"",""postTreatmentChemicalAgentSmiles"":""CCCCCCCCC(C)C; CCCCCC; O""}]","Commercial",,100,"5551",0,,,,,,58,,,,,,,640,,,,,,,,,,,,,,,,,,,,,,,,,,,,,,,,,,,,,,,,,,,,,,,,,,,,,,,,,,,,,,,,"[]",,,,,,,,,,,,
"661ccec3dd02ff2f9a4635a8","2024-03-15T13:32:31.770Z","[]","[]","[]","[]",,,"[""None""]","[]","[""water""]","[""oleic acid""]","[""wt%""]","[]","[""wt%""]","[]","C1=CC(=CC(=C1)N)N","2","C1=C(C=C(C=C1C(=O)Cl)C(=O)Cl)C(=O)Cl","0.2",false,"Dead-end",10,25,1,"water","Dye","Reactive green 19 (hexasodium salt)",1418.93,10,"mg/L",1,"[""FTIR"",""SEM"",""XPS"",""Zeta potential"",""TEM""]",,,90,true,false,"Accepted","[""TFC""]","[""Polyamide""]","[]","[""Polyacrylonitrile""]","[""Pure solvent treatment""]","65f44def090a66729fd733dc","2024-03-15T13:32:31.693Z","2021-01-01T00:00:00.000Z","Naturally Extracted Hydrophobic Solvent and Self-Assembly in Interfacial Polymerization","Scientific Report","backOffice","10.1021/acsami.1c07584","65dd986c1850430560c1989a","Falca","https://doi.org/10.1021/acsami.1c07584",0,"Composite","2MPD/0.2TMC 60°C 10 min RG/H2O","Scientific report","Interfacial Polymerization","[{""postTreatmentChemicalAgentConcentrationUnit"":[],""_id"":""661bcabfdd02ff2f9a4631cc"",""postTreatment"":""Pure solvent treatment"",""postTreatmentChemicalAgentSmiles"":""CCCCCCCCC(C)C; CCCCCC; O""}]","Commercial",,100,"5552",0,,,,,,56,,,,,,,640,,,,,,,,,,,,,,,,,,,,,,,,,,,,,,,,,,,,,,,,,,,,,,,,,,,,,,,,,,,,,,,,"[]",,,,,,,,,,,,
"661ccf24dd02ff2f9a4635ad","2024-03-15T13:32:31.770Z","[]","[]","[]","[]",,,"[""None""]","[]","[""water""]","[""oleic acid""]","[""wt%""]","[]","[""wt%""]","[]","C1=CC(=CC(=C1)N)N","2","C1=C(C=C(C=C1C(=O)Cl)C(=O)Cl)C(=O)Cl","0.2",false,"Dead-end",10,25,1,"water","Dye","Orange G (disodium salt)",452.38,10,"mg/L",1,"[""FTIR"",""SEM"",""XPS"",""Zeta potential"",""TEM""]",,,81,true,false,"Accepted","[""TFC""]","[""Polyamide""]","[]","[""Polyacrylonitrile""]","[""Pure solvent treatment""]","65f44def090a66729fd733dc","2024-03-15T13:32:31.693Z","2021-01-01T00:00:00.000Z","Naturally Extracted Hydrophobic Solvent and Self-Assembly in Interfacial Polymerization","Scientific Report","backOffice","10.1021/acsami.1c07584","65dd986c1850430560c1989a","Falca","https://doi.org/10.1021/acsami.1c07584",0,"Composite","2MPD/0.2TMC 25°C 10 min OG/H2O","Scientific report","Interfacial Polymerization","[{""postTreatmentChemicalAgentConcentrationUnit"":[],""_id"":""661bcabfdd02ff2f9a4631cc"",""postTreatment"":""Pure solvent treatment"",""postTreatmentChemicalAgentSmiles"":""CCCCCCCCC(C)C; CCCCCC; O""}]","Commercial",,58,"5553",0,,,,,,58,,,,,,,640,,,,,,,,,,,,,,,,,,,,,,,,,,,,,,,,,,,,,,,,,,,,,,,,,,,,,,,,,,,,,,,,"[]",,,,,,,,,,,,
"661ccf57dd02ff2f9a4635b2","2024-03-15T13:32:31.770Z","[]","[]","[]","[]",,,"[""None""]","[]","[""water""]","[""oleic acid""]","[""wt%""]","[]","[""wt%""]","[]","C1=CC(=CC(=C1)N)N","2","C1=C(C=C(C=C1C(=O)Cl)C(=O)Cl)C(=O)Cl","0.2",false,"Dead-end",10,25,1,"water","Dye","Congo red (disodium salt)",696.66,10,"mg/L",1,"[""FTIR"",""SEM"",""XPS"",""Zeta potential"",""TEM""]",,,81,true,false,"Accepted","[""TFC""]","[""Polyamide""]","[]","[""Polyacrylonitrile""]","[""Pure solvent treatment""]","65f44def090a66729fd733dc","2024-03-15T13:32:31.693Z","2021-01-01T00:00:00.000Z","Naturally Extracted Hydrophobic Solvent and Self-Assembly in Interfacial Polymerization","Scientific Report","backOffice","10.1021/acsami.1c07584","65dd986c1850430560c1989a","Falca","https://doi.org/10.1021/acsami.1c07584",0,"Composite","2MPD/0.2TMC 25°C 10min CR/H2O","Scientific report","Interfacial Polymerization","[{""postTreatmentChemicalAgentConcentrationUnit"":[],""_id"":""661bcabfdd02ff2f9a4631cc"",""postTreatment"":""Pure solvent treatment"",""postTreatmentChemicalAgentSmiles"":""CCCCCCCCC(C)C; CCCCCC; O""}]","Commercial",,99,"5554",0,,,,,,58,,,,,,,640,,,,,,,,,,,,,,,,,,,,,,,,,,,,,,,,,,,,,,,,,,,,,,,,,,,,,,,,,,,,,,,,"[]",,,,,,,,,,,,
"661ccfe7dd02ff2f9a4635d2","2024-03-15T13:32:31.770Z","[]","[]","[]","[]",,,"[""None""]","[]","[""water""]","[""oleic acid""]","[""wt%""]","[]","[""wt%""]","[]","C1=CC(=CC(=C1)N)N","2","C1=C(C=C(C=C1C(=O)Cl)C(=O)Cl)C(=O)Cl","0.2",false,"Dead-end",10,25,1,"water","Dye","Brilliant blue R250 (disodium salt)",825.97,10,"mg/L",1,"[""FTIR"",""SEM"",""XPS"",""Zeta potential"",""TEM""]",,,90,true,false,"Accepted","[""TFC""]","[""Polyamide""]","[]","[""Polyacrylonitrile""]","[""Pure solvent treatment""]","65f44def090a66729fd733dc","2024-03-15T13:32:31.693Z","2021-01-01T00:00:00.000Z","Naturally Extracted Hydrophobic Solvent and Self-Assembly in Interfacial Polymerization","Scientific Report","backOffice","10.1021/acsami.1c07584","65dd986c1850430560c1989a","Falca","https://doi.org/10.1021/acsami.1c07584",0,"Composite","2MPD/0.2TMC 60°C 10 min BBR/H2O","Scientific report","Interfacial Polymerization","[{""postTreatmentChemicalAgentConcentrationUnit"":[],""_id"":""661bcabfdd02ff2f9a4631cc"",""postTreatment"":""Pure solvent treatment"",""postTreatmentChemicalAgentSmiles"":""CCCCCCCCC(C)C; CCCCCC; O""}]","Commercial",,100,"5555",0,,,,,,56,,,,,,,640,,,,,,,,,,,,,,,,,,,,,,,,,,,,,,,,,,,,,,,,,,,,,,,,,,,,,,,,,,,,,,,,"[]",,,,,,,,,,,,
"661cd007dd02ff2f9a4635d7","2024-03-15T13:32:31.770Z","[]","[]","[]","[]",,,"[""None""]","[]","[""water""]","[""oleic acid""]","[""wt%""]","[]","[""wt%""]","[]","C1=CC(=CC(=C1)N)N","2","C1=C(C=C(C=C1C(=O)Cl)C(=O)Cl)C(=O)Cl","0.2",false,"Dead-end",10,25,1,"water","Dye","Reactive green 19 (hexasodium salt)",1418.93,10,"mg/L",1,"[""FTIR"",""SEM"",""XPS"",""Zeta potential"",""TEM""]",,,81,true,false,"Accepted","[""TFC""]","[""Polyamide""]","[]","[""Polyacrylonitrile""]","[""Pure solvent treatment""]","65f44def090a66729fd733dc","2024-03-15T13:32:31.693Z","2021-01-01T00:00:00.000Z","Naturally Extracted Hydrophobic Solvent and Self-Assembly in Interfacial Polymerization","Scientific Report","backOffice","10.1021/acsami.1c07584","65dd986c1850430560c1989a","Falca","https://doi.org/10.1021/acsami.1c07584",0,"Composite","2MPD/0.2TMC 25°C 10min RG/H2O","Scientific report","Interfacial Polymerization","[{""postTreatmentChemicalAgentConcentrationUnit"":[],""_id"":""661bcabfdd02ff2f9a4631cc"",""postTreatment"":""Pure solvent treatment"",""postTreatmentChemicalAgentSmiles"":""CCCCCCCCC(C)C, CCCCCC, O""}]","Commercial",,100,"5556",0,,,,,,58,,,,,,,640,,,,,,,,,,,,,,,,,,,,,,,,,,,,,,,,,,,,,,,,,,,,,,,,,,,,,,,,,,,,,,,,"[]",,,,,,,,,,,,
"661cd9ecdd02ff2f9a4635dc","2024-04-15T07:40:28.401Z","[]","[]","[]","[]",,,"[""Crosslinking""]","[{""postTreatmentChemicalAgentConcentrationUnit"":[""wt%""],""_id"":""661cd9ecdd02ff2f9a4635dd"",""postTreatment"":""Crosslinking"",""postTreatmentChemicalAgentSmiles"":""NN"",""postTreatmentChemicalAgentConcentration"":""2""}]","[""water""]","[""Toluene""]","[""wt%""]","[""mol/L""]","[""wt%""]","[]","NN","2","C1=C(C(=C(C(=C1C=O)O)C=O)O)C=O","0.3",false,"Dead-end",1,25,9.62,"Dimethylformamide (DMF)","Other","Chrysoidine G",248.71,,,5,"[""AFM"",""SEM"",""FTIR""]",190,10.95,56.4,true,false,"Accepted","[""TFC""]","[""Other""]","[]","[""Polyacrylonitrile""]","[""None""]","661cd9ecdd02ff2f9a4635db","2024-04-15T07:40:28.308Z","2024-01-01T00:00:00.000Z","Swift fabrication of thin-film composite membranes with azine-linked covalent organic framework for high-temperature organic solvent nanofiltration","Scientific Report","backOffice","10.1016/j.memsci.2023.122257","65f976d3d42a2aa9761954e1","Kumar, Aldadhi, Hu, Szekely","https://doi.org/10.1016/j.memsci.2023.122257",0,"Composite","Azine-linked covalent organic framework (TraHz-30) - DMF 25°C","Scientific report","Interfacial Polymerization","[]","Commercial",48.04,7.18,"5557",0,,,,,,,,,,,"CC(=O)O","3",,,"Covalent organic framework",,,,,"Other","Crystal Violet",408.98,,,"Other","Janus Green",511.98,,,"Other","Congo Red",696.66,,,"Other","Chicago Blue",992.8,,,,,,,,8.41,12.42,98.15,99.23,,,,,,,,,,,,,,,,,,,,,,,,,,,,,"[]",,,,,,,,,,,,
"661cda7cdd02ff2f9a4635df","2024-04-15T07:40:28.401Z","[]","[]","[]","[]",,,"[""Crosslinking""]","[{""postTreatmentChemicalAgentConcentrationUnit"":[""wt%""],""_id"":""661cd9ecdd02ff2f9a4635dd"",""postTreatment"":""Crosslinking"",""postTreatmentChemicalAgentSmiles"":""NN"",""postTreatmentChemicalAgentConcentration"":""2""}]","[""water""]","[""Toluene""]","[""wt%""]","[""mol/L""]","[""wt%""]","[]","NN","2","C1=C(C(=C(C(=C1C=O)O)C=O)O)C=O","0.3",false,"Dead-end",1,50,9.62,"Dimethylformamide (DMF)","Other","Chrysoidine G",248.71,,,5,"[""AFM"",""SEM"",""FTIR""]",190,10.95,56.4,true,false,"Accepted","[""TFC""]","[""Other""]","[]","[""Polyacrylonitrile""]","[""None""]","661cd9ecdd02ff2f9a4635db","2024-04-15T07:40:28.308Z","2024-01-01T00:00:00.000Z","Swift fabrication of thin-film composite membranes with azine-linked covalent organic framework for high-temperature organic solvent nanofiltration","Scientific Report","backOffice","10.1016/j.memsci.2023.122257","65f976d3d42a2aa9761954e1","Kumar, Aldadhi, Hu, Szekely","https://doi.org/10.1016/j.memsci.2023.122257",0,"Composite","Azine-linked covalent organic framework (TraHz-30) - DMF 50°C","Scientific report","Interfacial Polymerization","[]","Commercial",52.83,5.53,"5558",0,,,,,,,,,,,"CC(=O)O","3",,,"Covalent organic framework",,,,,"Other","Crystal Violet",408.98,,,"Other","Janus Green",511.98,,,"Other","Congo Red",696.66,,,"Other","Chicago Blue",992.8,,,,,,,,5.89,11.39,96.32,98.54,,,,,,,,,,,,,,,,,,,,,,,,,,,,,"[]",,,,,,,,,,,,
"661cdad9dd02ff2f9a4635e2","2024-04-15T07:40:28.401Z","[]","[]","[]","[]",,,"[""Crosslinking""]","[{""postTreatmentChemicalAgentConcentrationUnit"":[""wt%""],""_id"":""661cd9ecdd02ff2f9a4635dd"",""postTreatment"":""Crosslinking"",""postTreatmentChemicalAgentSmiles"":""NN"",""postTreatmentChemicalAgentConcentration"":""2""}]","[""water""]","[""Toluene""]","[""wt%""]","[""mol/L""]","[""wt%""]","[]","NN","2","C1=C(C(=C(C(=C1C=O)O)C=O)O)C=O","0.3",false,"Dead-end",1,80,9.62,"Dimethylformamide (DMF)","Other","Chrysoidine G",248.71,,,5,"[""AFM"",""SEM"",""FTIR""]",190,10.95,56.4,true,false,"Accepted","[""TFC""]","[""Other""]","[]","[""Polyacrylonitrile""]","[""None""]","661cd9ecdd02ff2f9a4635db","2024-04-15T07:40:28.308Z","2024-01-01T00:00:00.000Z","Swift fabrication of thin-film composite membranes with azine-linked covalent organic framework for high-temperature organic solvent nanofiltration","Scientific Report","backOffice","10.1016/j.memsci.2023.122257","65f976d3d42a2aa9761954e1","Kumar, Aldadhi, Hu, Szekely","https://doi.org/10.1016/j.memsci.2023.122257",0,"Composite","Azine-linked covalent organic framework (TraHz-30) - DMF 80°C","Scientific report","Interfacial Polymerization","[]","Commercial",61.73,4.25,"5559",0,,,,,,,,,,,"CC(=O)O","3",,,"Covalent organic framework",,,,,"Other","Crystal Violet",408.98,,,"Other","Janus Green",511.98,,,"Other","Congo Red",696.66,,,"Other","Chicago Blue",992.8,,,,,,,,5.21,9.3,85.34,89.71,,,,,,,,,,,,,,,,,,,,,,,,,,,,,"[]",,,,,,,,,,,,
"661cdbcadd02ff2f9a4635e5","2024-04-15T07:40:28.401Z","[]","[]","[]","[]",,,"[""Crosslinking""]","[{""postTreatmentChemicalAgentConcentrationUnit"":[""wt%""],""_id"":""661cd9ecdd02ff2f9a4635dd"",""postTreatment"":""Crosslinking"",""postTreatmentChemicalAgentSmiles"":""NN"",""postTreatmentChemicalAgentConcentration"":""2""}]","[""water""]","[""Toluene""]","[""wt%""]","[""mol/L""]","[""wt%""]","[]","NN","2","C1=C(C(=C(C(=C1C=O)O)C=O)O)C=O","0.3",false,"Dead-end",1,25,9.62,"1-Methyl-2-pyrrolidinone (NMP)","Other","Chrysoidine G",248.71,,,5,"[""AFM"",""SEM"",""FTIR""]",190,10.95,56.4,true,false,"Accepted","[""TFC""]","[""Other""]","[]","[""Polyacrylonitrile""]","[""None""]","661cd9ecdd02ff2f9a4635db","2024-04-15T07:40:28.308Z","2024-01-01T00:00:00.000Z","Swift fabrication of thin-film composite membranes with azine-linked covalent organic framework for high-temperature organic solvent nanofiltration","Scientific Report","backOffice","10.1016/j.memsci.2023.122257","65f976d3d42a2aa9761954e1","Kumar, Aldadhi, Hu, Szekely","https://doi.org/10.1016/j.memsci.2023.122257",0,"Composite","Azine-linked covalent organic framework (TraHz-30) - NMP 25°C","Scientific report","Interfacial Polymerization","[]","Commercial",39.13,10.86,"5560",0,,,,,,,,,,,"CC(=O)O","3",,,"Covalent organic framework",,,,,"Other","Crystal Violet",408.98,,,"Other","Janus Green",511.98,,,"Other","Congo Red",696.66,,,"Other","Chicago Blue",992.8,,,,,,,,9.59,12.5,97.36,98.87,,,,,,,,,,,,,,,,,,,,,,,,,,,,,"[]",,,,,,,,,,,,
"661cdc21dd02ff2f9a4635e8","2024-04-15T07:40:28.401Z","[]","[]","[]","[]",,,"[""Crosslinking""]","[{""postTreatmentChemicalAgentConcentrationUnit"":[""wt%""],""_id"":""661cd9ecdd02ff2f9a4635dd"",""postTreatment"":""Crosslinking"",""postTreatmentChemicalAgentSmiles"":""NN"",""postTreatmentChemicalAgentConcentration"":""2""}]","[""water""]","[""Toluene""]","[""wt%""]","[""mol/L""]","[""wt%""]","[]","NN","2","C1=C(C(=C(C(=C1C=O)O)C=O)O)C=O","0.3",false,"Dead-end",1,50,9.62,"1-Methyl-2-pyrrolidinone (NMP)","Other","Chrysoidine G",248.71,,,5,"[""AFM"",""SEM"",""FTIR""]",190,10.95,56.4,true,false,"Accepted","[""TFC""]","[""Other""]","[]","[""Polyacrylonitrile""]","[""None""]","661cd9ecdd02ff2f9a4635db","2024-04-15T07:40:28.308Z","2024-01-01T00:00:00.000Z","Swift fabrication of thin-film composite membranes with azine-linked covalent organic framework for high-temperature organic solvent nanofiltration","Scientific Report","backOffice","10.1016/j.memsci.2023.122257","65f976d3d42a2aa9761954e1","Kumar, Aldadhi, Hu, Szekely","https://doi.org/10.1016/j.memsci.2023.122257",0,"Composite","Azine-linked covalent organic framework (TraHz-30) - NMP 50°C","Scientific report","Interfacial Polymerization","[]","Commercial",44.31,10.25,"5561",0,,,,,,,,,,,"CC(=O)O","3",,,"Covalent organic framework",,,,,"Other","Crystal Violet",408.98,,,"Other","Janus Green",511.98,,,"Other","Congo Red",696.66,,,"Other","Chicago Blue",992.8,,,,,,,,9.93,11.92,95.31,98.05,,,,,,,,,,,,,,,,,,,,,,,,,,,,,"[]",,,,,,,,,,,,
"661cdd3edd02ff2f9a4635eb","2024-04-15T07:40:28.401Z","[]","[]","[]","[]",,,"[""Crosslinking""]","[{""postTreatmentChemicalAgentConcentrationUnit"":[""wt%""],""_id"":""661cd9ecdd02ff2f9a4635dd"",""postTreatment"":""Crosslinking"",""postTreatmentChemicalAgentSmiles"":""NN"",""postTreatmentChemicalAgentConcentration"":""2""}]","[""water""]","[""Toluene""]","[""wt%""]","[""mol/L""]","[""wt%""]","[]","NN","2","C1=C(C(=C(C(=C1C=O)O)C=O)O)C=O","0.3",false,"Dead-end",1,80,9.62,"1-Methyl-2-pyrrolidinone (NMP)","Other","Chrysoidine G",248.71,,,5,"[""AFM"",""SEM"",""FTIR""]",190,10.95,56.4,true,false,"Accepted","[""TFC""]","[""Other""]","[]","[""Polyacrylonitrile""]","[""None""]","661cd9ecdd02ff2f9a4635db","2024-04-15T07:40:28.308Z","2024-01-01T00:00:00.000Z","Swift fabrication of thin-film composite membranes with azine-linked covalent organic framework for high-temperature organic solvent nanofiltration","Scientific Report","backOffice","10.1016/j.memsci.2023.122257","65f976d3d42a2aa9761954e1","Kumar, Aldadhi, Hu, Szekely","https://doi.org/10.1016/j.memsci.2023.122257",0,"Composite","Azine-linked covalent organic framework (TraHz-30) - NMP 80°C","Scientific report","Interfacial Polymerization","[]","Commercial",49.14,8.31,"5562",0,,,,,,,,,,,"CC(=O)O","3",,,"Covalent organic framework",,,,,"Other","Crystal Violet",408.98,,,"Other","Janus Green",511.98,,,"Other","Congo Red",696.66,,,"Other","Chicago Blue",992.8,,,,,,,,8.98,10.05,88.16,91.46,,,,,,,,,,,,,,,,,,,,,,,,,,,,,"[]",,,,,,,,,,,,
"661cde1fdd02ff2f9a4635ef","2024-03-15T13:32:31.770Z","[]","[]","[]","[]",,,"[""None""]","[]","[""water""]","[""oleic acid""]","[""wt%""]","[]","[""wt%""]","[]","C1=CC(=CC(=C1)N)N","0.2","C1=C(C=C(C=C1C(=O)Cl)C(=O)Cl)C(=O)Cl","0.02",false,"Dead-end",10,25,1,"Methanol","Dye","Orange G (disodium salt)",452.38,10,"mg/L",1,"[""FTIR"",""SEM"",""XPS"",""Zeta potential"",""TEM""]",,,82,true,false,"Accepted","[""TFC""]","[""Polyamide""]","[]","[""Polyacrylonitrile""]","[""Pure solvent treatment""]","65f44def090a66729fd733dc","2024-03-15T13:32:31.693Z","2021-01-01T00:00:00.000Z","Naturally Extracted Hydrophobic Solvent and Self-Assembly in Interfacial Polymerization","Scientific Report","backOffice","10.1021/acsami.1c07584","65dd986c1850430560c1989a","Falca","https://doi.org/10.1021/acsami.1c07584",0,"Composite","0.2MPD/0.02TMC 25°C 1 min OG/Methanol","Scientific report","Interfacial Polymerization","[{""postTreatmentChemicalAgentConcentrationUnit"":[],""_id"":""661bcabfdd02ff2f9a4631cc"",""postTreatment"":""Pure solvent treatment"",""postTreatmentChemicalAgentSmiles"":""CCCCCCCCC(C)C; CCCCCC; O""}]","Commercial",,74,"5563",0,,,,,,,,,,,,,580,,,,,,,,,,,,,,,,,,,,,,,,,,,,,,,,,,,,,,,,,,,,,,,,,,,,,,,,,,,,,,,,"[]",,,,,,,,,,,,
"661ce00add02ff2f9a4635f4","2024-03-15T13:32:31.770Z","[]","[]","[]","[]",,,"[""None""]","[]","[""water""]","[""oleic acid""]","[""wt%""]","[]","[""wt%""]","[]","C1=CC(=CC(=C1)N)N","0.2","C1=C(C=C(C=C1C(=O)Cl)C(=O)Cl)C(=O)Cl","0.02",false,"Dead-end",10,25,1,"Methanol","Dye","Bromothymol Blue",624.38,10,"mg/L",1,"[""FTIR"",""SEM"",""XPS"",""Zeta potential"",""TEM""]",,,82,true,false,"Accepted","[""TFC""]","[""Polyamide""]","[]","[""Polyacrylonitrile""]","[""Pure solvent treatment""]","65f44def090a66729fd733dc","2024-03-15T13:32:31.693Z","2021-01-01T00:00:00.000Z","Naturally Extracted Hydrophobic Solvent and Self-Assembly in Interfacial Polymerization","Scientific Report","backOffice","10.1021/acsami.1c07584","65dd986c1850430560c1989a","Falca","https://doi.org/10.1021/acsami.1c07584",0,"Composite","0.2MPD/0.02TMC 25°C 1 min BTB/Methanol","Scientific report","Interfacial Polymerization","[{""postTreatmentChemicalAgentConcentrationUnit"":[],""_id"":""661bcabfdd02ff2f9a4631cc"",""postTreatment"":""Pure solvent treatment"",""postTreatmentChemicalAgentSmiles"":""CCCCCCCCC(C)C; CCCCCC; O""}]","Commercial",,100,"5564",0,,,,,,,,,,,,,580,,,,,,,,,,,,,,,,,,,,,,,,,,,,,,,,,,,,,,,,,,,,,,,,,,,,,,,,,,,,,,,,"[]",,,,,,,,,,,,
"661ce025dd02ff2f9a4635f9","2024-03-15T13:32:31.770Z","[]","[]","[]","[]",,,"[""None""]","[]","[""water""]","[""oleic acid""]","[""wt%""]","[]","[""wt%""]","[]","C1=CC(=CC(=C1)N)N","0.2","C1=C(C=C(C=C1C(=O)Cl)C(=O)Cl)C(=O)Cl","0.02",false,"Dead-end",10,25,1,"Methanol","Dye","Direct red 80 (hexasodium salt)",1373.07,10,"mg/L",1,"[""FTIR"",""SEM"",""XPS"",""Zeta potential"",""TEM""]",,,82,true,false,"Accepted","[""TFC""]","[""Polyamide""]","[]","[""Polyacrylonitrile""]","[""Pure solvent treatment""]","65f44def090a66729fd733dc","2024-03-15T13:32:31.693Z","2021-01-01T00:00:00.000Z","Naturally Extracted Hydrophobic Solvent and Self-Assembly in Interfacial Polymerization","Scientific Report","backOffice","10.1021/acsami.1c07584","65dd986c1850430560c1989a","Falca","https://doi.org/10.1021/acsami.1c07584",0,"Composite","0.2MPD/0.02TMC 25°C 1 min DR/Methanol","Scientific report","Interfacial Polymerization","[{""postTreatmentChemicalAgentConcentrationUnit"":[],""_id"":""661bcabfdd02ff2f9a4631cc"",""postTreatment"":""Pure solvent treatment"",""postTreatmentChemicalAgentSmiles"":""CCCCCCCCC(C)C; CCCCCC; O""}]","Commercial",,100,"5565",0,,,,,,,,,,,,,580,,,,,,,,,,,,,,,,,,,,,,,,,,,,,,,,,,,,,,,,,,,,,,,,,,,,,,,,,,,,,,,,"[]",,,,,,,,,,,,
"661ce776dd02ff2f9a4635fe","2024-03-18T08:01:38.952Z","[""Sulphuric Acid""]","[""water""]","[]","[]","12",,"[]","[]","[]","[]","[]","[]","[]","[]",,,,,false,"Dead-end",9,28.5,,"Dimethylformamide (DMF)","Dye","Chrysoidine G (chloride salt)",248.71,30,"mg/L",1,"[""FTIR"",""SEM""]",,,,true,false,"Accepted","[""ISA""]","[""Poly(ether ether)ketone""]","[]","[""Not Applicable""]","[""None""]","65f7f4e2090a66729fd73499","2024-03-18T08:01:38.875Z","2023-01-01T00:00:00.000Z","Poly(aryl ether ketone) hollow fibers preparation with acid resistant spinnerets","Scientific Report","backOffice","10.1016/j.memsci.2023.121436","65dd986c1850430560c1989a","Upadhyaya & Aristizabal","https://doi.org/10.1016/j.memsci.2023.121436",0,"ISA/inorganic/dense","Membrane C CG/DMF","Scientific report",,"[]",,,85.6,"5566",0,,,,,,1.4,,,,,,,246.4,,,,,,,,,,,,,,,,,,,,,,,,,,,,,,,,,,,,,,,,,,,,,,,,,,,,,,,,,,,,,,,,"[]",,,,,,,,,,,,
"661ce7a3dd02ff2f9a463603","2024-03-18T08:01:38.952Z","[""Sulphuric Acid""]","[""water""]","[]","[]","12",,"[]","[]","[]","[]","[]","[]","[]","[]",,,,,false,"Dead-end",9,28.5,,"Dimethylformamide (DMF)","Dye","Methyl red",296.3,30,"mg/L",1,"[""FTIR"",""SEM""]",,,,true,false,"Accepted","[""ISA""]","[""Poly(ether ether)ketone""]","[]","[""Not Applicable""]","[""None""]","65f7f4e2090a66729fd73499","2024-03-18T08:01:38.875Z","2023-01-01T00:00:00.000Z","Poly(aryl ether ketone) hollow fibers preparation with acid resistant spinnerets","Scientific Report","backOffice","10.1016/j.memsci.2023.121436","65dd986c1850430560c1989a","Upadhyaya & Aristizabal","https://doi.org/10.1016/j.memsci.2023.121436",0,"ISA/inorganic/dense","Membrane C MR/DMF","Scientific report",,"[]",,,90.7,"5567",0,,,,,,1.4,,,,,,,246.4,,,,,,,,,,,,,,,,,,,,,,,,,,,,,,,,,,,,,,,,,,,,,,,,,,,,,,,,,,,,,,,,"[]",,,,,,,,,,,,
