Repository: BAMresearch/onf-database

This repository belongs to the the publication "Revealing structure-property-performance relationships of organic solvent nanofiltration membranes using a FAIR, open-access database" published in ADD JOURNAL (DOI). 
It uses a dataset derived from The Open Membrane Database (https://openmembranedatabase.org/). The access date was April 8th 2025. The original dataset is in the repository as OMD_SRNF_2025-04-08.csv file.

The main researchers involved in the study are Sarah Glass (ORCID: 0000-0002-0625-0057), Petra Merten (no ORCID available), Torsten Brinkmann (ORCID: 0000-0002-5114-6259) and Volkan Filiz (ORCID: 0000-0003-0239-8641). 

The repository contains 5 Python files:

File: OMD_SRNF_2025-04-08.csv (part 173 of 184)
"661ce7c4dd02ff2f9a463608","2024-03-18T08:01:38.952Z","[""Sulphuric Acid""]","[""water""]","[]","[]","12",,"[]","[]","[]","[]","[]","[]","[]","[]",,,,,false,"Dead-end",9,28.5,,"Dimethylformamide (DMF)","Dye","Methyl orange (sodium salt)",327.33,30,"mg/L",1,"[""FTIR"",""SEM""]",,,,true,false,"Accepted","[""ISA""]","[""Poly(ether ether)ketone""]","[]","[""Not Applicable""]","[""None""]","65f7f4e2090a66729fd73499","2024-03-18T08:01:38.875Z","2023-01-01T00:00:00.000Z","Poly(aryl ether ketone) hollow fibers preparation with acid resistant spinnerets","Scientific Report","backOffice","10.1016/j.memsci.2023.121436","65dd986c1850430560c1989a","Upadhyaya & Aristizabal","https://doi.org/10.1016/j.memsci.2023.121436",0,"ISA/inorganic/dense","Membrane C MO/DMF","Scientific report",,"[]",,,93.2,"5568",0,,,,,,1.4,,,,,,,246.4,,,,,,,,,,,,,,,,,,,,,,,,,,,,,,,,,,,,,,,,,,,,,,,,,,,,,,,,,,,,,,,,"[]",,,,,,,,,,,,
"661ce7e2dd02ff2f9a46360d","2024-03-18T08:01:38.952Z","[""Sulphuric Acid""]","[""water""]","[]","[]","12",,"[]","[]","[]","[]","[]","[]","[]","[]",,,,,false,"Dead-end",9,28.5,,"Dimethylformamide (DMF)","Dye","Crystal Violet (chloride salt)",407.99,30,"mg/L",1,"[""FTIR"",""SEM""]",,,,true,false,"Accepted","[""ISA""]","[""Poly(ether ether)ketone""]","[]","[""Not Applicable""]","[""None""]","65f7f4e2090a66729fd73499","2024-03-18T08:01:38.875Z","2023-01-01T00:00:00.000Z","Poly(aryl ether ketone) hollow fibers preparation with acid resistant spinnerets","Scientific Report","backOffice","10.1016/j.memsci.2023.121436","65dd986c1850430560c1989a","Upadhyaya & Aristizabal","https://doi.org/10.1016/j.memsci.2023.121436",0,"ISA/inorganic/dense","Membrane C CV/DMF","Scientific report",,"[]",,,94.7,"5569",0,,,,,,1.4,,,,,,,246.4,,,,,,,,,,,,,,,,,,,,,,,,,,,,,,,,,,,,,,,,,,,,,,,,,,,,,,,,,,,,,,,,"[]",,,,,,,,,,,,
"661ce804dd02ff2f9a463612","2024-03-18T08:01:38.952Z","[""Sulphuric Acid""]","[""water""]","[]","[]","12",,"[]","[]","[]","[]","[]","[]","[]","[]",,,,,false,"Dead-end",9,28.5,,"Dimethylformamide (DMF)","Dye","Congo red (disodium salt)",696.66,30,"mg/L",1,"[""FTIR"",""SEM""]",,,,true,false,"Accepted","[""ISA""]","[""Poly(ether ether)ketone""]","[]","[""Not Applicable""]","[""None""]","65f7f4e2090a66729fd73499","2024-03-18T08:01:38.875Z","2023-01-01T00:00:00.000Z","Poly(aryl ether ketone) hollow fibers preparation with acid resistant spinnerets","Scientific Report","backOffice","10.1016/j.memsci.2023.121436","65dd986c1850430560c1989a","Upadhyaya & Aristizabal","https://doi.org/10.1016/j.memsci.2023.121436",0,"ISA/inorganic/dense","Membrane C CR/DMF","Scientific report",,"[]",,,96.2,"5570",0,,,,,,1.4,,,,,,,246.4,,,,,,,,,,,,,,,,,,,,,,,,,,,,,,,,,,,,,,,,,,,,,,,,,,,,,,,,,,,,,,,,"[]",,,,,,,,,,,,
"661ce830dd02ff2f9a463617","2024-03-18T08:01:38.952Z","[""Sulphuric Acid""]","[""water""]","[]","[]","12",,"[]","[]","[]","[]","[]","[]","[]","[]",,,,,false,"Dead-end",9,28.5,,"Dimethylformamide (DMF)","Dye","Reactive black 5 (tetrasodium salt)",991.82,30,"mg/L",1,"[""FTIR"",""SEM""]",,,,true,false,"Accepted","[""ISA""]","[""Poly(ether ether)ketone""]","[]","[""Not Applicable""]","[""None""]","65f7f4e2090a66729fd73499","2024-03-18T08:01:38.875Z","2023-01-01T00:00:00.000Z","Poly(aryl ether ketone) hollow fibers preparation with acid resistant spinnerets","Scientific Report","backOffice","10.1016/j.memsci.2023.121436","65dd986c1850430560c1989a","Upadhyaya & Aristizabal","https://doi.org/10.1016/j.memsci.2023.121436",0,"ISA/inorganic/dense","Membrane C RB/DMF","Scientific report",,"[]",,,97.4,"5571",0,,,,,,1.4,,,,,,,246.4,,,,,,,,,,,,,,,,,,,,,,,,,,,,,,,,,,,,,,,,,,,,,,,,,,,,,,,,,,,,,,,,"[]",,,,,,,,,,,,
"661ce84ddd02ff2f9a46361c","2024-03-18T08:01:38.952Z","[""Sulphuric Acid""]","[""water""]","[]","[]","12",,"[]","[]","[]","[]","[]","[]","[]","[]",,,,,false,"Dead-end",9,28.5,,"Dimethylformamide (DMF)","Dye","Direct red 80 (hexasodium salt)",1373.07,30,"mg/L",1,"[""FTIR"",""SEM""]",,,,true,false,"Accepted","[""ISA""]","[""Poly(ether ether)ketone""]","[]","[""Not Applicable""]","[""None""]","65f7f4e2090a66729fd73499","2024-03-18T08:01:38.875Z","2023-01-01T00:00:00.000Z","Poly(aryl ether ketone) hollow fibers preparation with acid resistant spinnerets","Scientific Report","backOffice","10.1016/j.memsci.2023.121436","65dd986c1850430560c1989a","Upadhyaya & Aristizabal","https://doi.org/10.1016/j.memsci.2023.121436",0,"ISA/inorganic/dense","Membrane C DR80/DMF","Scientific report",,"[]",,,98.6,"5572",0,,,,,,1.4,,,,,,,246.4,,,,,,,,,,,,,,,,,,,,,,,,,,,,,,,,,,,,,,,,,,,,,,,,,,,,,,,,,,,,,,,,"[]",,,,,,,,,,,,
"661ce89cdd02ff2f9a463620","2024-04-15T07:40:28.401Z","[]","[]","[]","[]",,,"[""Crosslinking""]","[{""postTreatmentChemicalAgentConcentrationUnit"":[""wt%""],""_id"":""661cd9ecdd02ff2f9a4635dd"",""postTreatment"":""Crosslinking"",""postTreatmentChemicalAgentSmiles"":""NN"",""postTreatmentChemicalAgentConcentration"":""2""}]","[""water""]","[""Toluene""]","[""wt%""]","[""mol/L""]","[""wt%""]","[]","NN","2","C1=C(C=C(C(=C1C=O)O)C=O)C=O","0.3",false,"Dead-end",1,25,9.62,"Dimethylformamide (DMF)","Other","Chrysoidine G",248.71,,,5,"[""AFM"",""SEM"",""FTIR""]",220,3.67,52.2,true,false,"Accepted","[""TFC""]","[""Other""]","[]","[""Polyacrylonitrile""]","[""None""]","661cd9ecdd02ff2f9a4635db","2024-04-15T07:40:28.308Z","2024-01-01T00:00:00.000Z","Swift fabrication of thin-film composite membranes with azine-linked covalent organic framework for high-temperature organic solvent nanofiltration","Scientific Report","backOffice","10.1016/j.memsci.2023.122257","65f976d3d42a2aa9761954e1","Kumar, Aldadhi, Hu, Szekely","https://doi.org/10.1016/j.memsci.2023.122257",0,"Composite","Azine-linked covalent organic framework (TpaHz-30) - DMF 25°C","Scientific report","Interfacial Polymerization","[]","Commercial",41.23,5.36,"5573",0,,,,,,,,,,,"CC(=O)O","3",,,"Covalent organic framework",,,,,"Other","Crystal Violet",408.98,,,"Other","Janus Green",511.98,,,"Other","Congo Red",696.66,,,"Other","Chicago Blue",992.8,,,,,,,,10.24,13.15,99.34,99.82,,,,,,,,,,,,,,,,,,,,,,,,,,,,,"[]",,,,,,,,,,,,
"661ce8c8dd02ff2f9a463624","2024-03-18T08:01:38.952Z","[""Sulphuric Acid""]","[""water""]","[]","[]","12",,"[]","[]","[]","[]","[]","[]","[]","[]",,,,,false,"Dead-end",9,28.5,,"Dimethylformamide (DMF)","Oligomer","Polystyrene",1000,1000,"mg/L",2,"[""FTIR"",""SEM""]",,,,true,false,"Accepted","[""ISA""]","[""Poly(ether ether)ketone""]","[]","[""Not Applicable""]","[""None""]","65f7f4e2090a66729fd73499","2024-03-18T08:01:38.875Z","2023-01-01T00:00:00.000Z","Poly(aryl ether ketone) hollow fibers preparation with acid resistant spinnerets","Scientific Report","backOffice","10.1016/j.memsci.2023.121436","65dd986c1850430560c1989a","Upadhyaya & Aristizabal","https://doi.org/10.1016/j.memsci.2023.121436",0,"ISA/inorganic/dense","Membrane C PS/DMF","Scientific report",,"[]",,,100,"5574",0,,,,,,1.4,,,,,,,246.4,,,,,,,"Oligomer","Polystyrene",500,1000,"mg/L",,,,,,,,,,,,,,,,,,,,,97.9,,,,,,,,,,,,,,,,,,,,,,,,,,,,,,,,"[]",,,,,,,,,,,,
"661ce8f7dd02ff2f9a463628","2024-04-15T07:40:28.401Z","[]","[]","[]","[]",,,"[""Crosslinking""]","[{""postTreatmentChemicalAgentConcentrationUnit"":[""wt%""],""_id"":""661cd9ecdd02ff2f9a4635dd"",""postTreatment"":""Crosslinking"",""postTreatmentChemicalAgentSmiles"":""NN"",""postTreatmentChemicalAgentConcentration"":""2""}]","[""water""]","[""Toluene""]","[""wt%""]","[""mol/L""]","[""wt%""]","[]","NN","2","C1=C(C=C(C(=C1C=O)O)C=O)C=O","0.3",false,"Dead-end",1,50,9.62,"Dimethylformamide (DMF)","Other","Chrysoidine G",248.71,,,5,"[""AFM"",""SEM"",""FTIR""]",220,3.67,52.2,true,false,"Accepted","[""TFC""]","[""Other""]","[]","[""Polyacrylonitrile""]","[""None""]","661cd9ecdd02ff2f9a4635db","2024-04-15T07:40:28.308Z","2024-01-01T00:00:00.000Z","Swift fabrication of thin-film composite membranes with azine-linked covalent organic framework for high-temperature organic solvent nanofiltration","Scientific Report","backOffice","10.1016/j.memsci.2023.122257","65f976d3d42a2aa9761954e1","Kumar, Aldadhi, Hu, Szekely","https://doi.org/10.1016/j.memsci.2023.122257",0,"Composite","Azine-linked covalent organic framework (TpaHz-30) - DMF 50°C","Scientific report","Interfacial Polymerization","[]","Commercial",49.49,3.98,"5575",0,,,,,,,,,,,"CC(=O)O","3",,,"Covalent organic framework",,,,,"Other","Crystal Violet",408.98,,,"Other","Janus Green",511.98,,,"Other","Congo Red",696.66,,,"Other","Chicago Blue",992.8,,,,,,,,5.26,11.21,97.2,97.67,,,,,,,,,,,,,,,,,,,,,,,,,,,,,"[]",,,,,,,,,,,,
"661ce93bdd02ff2f9a46362b","2024-04-15T07:40:28.401Z","[]","[]","[]","[]",,,"[""Crosslinking""]","[{""postTreatmentChemicalAgentConcentrationUnit"":[""wt%""],""_id"":""661cd9ecdd02ff2f9a4635dd"",""postTreatment"":""Crosslinking"",""postTreatmentChemicalAgentSmiles"":""NN"",""postTreatmentChemicalAgentConcentration"":""2""}]","[""water""]","[""Toluene""]","[""wt%""]","[""mol/L""]","[""wt%""]","[]","NN","2","C1=C(C=C(C(=C1C=O)O)C=O)C=O","0.3",false,"Dead-end",1,80,9.62,"Dimethylformamide (DMF)","Other","Chrysoidine G",248.71,,,5,"[""AFM"",""SEM"",""FTIR""]",220,3.67,52.2,true,false,"Accepted","[""TFC""]","[""Other""]","[]","[""Polyacrylonitrile""]","[""None""]","661cd9ecdd02ff2f9a4635db","2024-04-15T07:40:28.308Z","2024-01-01T00:00:00.000Z","Swift fabrication of thin-film composite membranes with azine-linked covalent organic framework for high-temperature organic solvent nanofiltration","Scientific Report","backOffice","10.1016/j.memsci.2023.122257","65f976d3d42a2aa9761954e1","Kumar, Aldadhi, Hu, Szekely","https://doi.org/10.1016/j.memsci.2023.122257",0,"Composite","Azine-linked covalent organic framework (TpaHz-30) - DMF 80°C","Scientific report","Interfacial Polymerization","[]","Commercial",57.78,4.54,"5576",0,,,,,,,,,,,"CC(=O)O","3",,,"Covalent organic framework",,,,,"Other","Crystal Violet",408.98,,,"Other","Janus Green",511.98,,,"Other","Congo Red",696.66,,,"Other","Chicago Blue",992.8,,,,,,,,3.82,7.31,90.08,93.24,,,,,,,,,,,,,,,,,,,,,,,,,,,,,"[]",,,,,,,,,,,,
"661ce9a6dd02ff2f9a46362e","2024-04-15T07:40:28.401Z","[]","[]","[]","[]",,,"[""Crosslinking""]","[{""postTreatmentChemicalAgentConcentrationUnit"":[""wt%""],""_id"":""661cd9ecdd02ff2f9a4635dd"",""postTreatment"":""Crosslinking"",""postTreatmentChemicalAgentSmiles"":""NN"",""postTreatmentChemicalAgentConcentration"":""2""}]","[""water""]","[""Toluene""]","[""wt%""]","[""mol/L""]","[""wt%""]","[]","NN","2","C1=C(C=C(C(=C1C=O)O)C=O)C=O","0.3",false,"Dead-end",1,25,962.1,"1-Methyl-2-pyrrolidinone (NMP)","Other","Chrysoidine G",248.71,,,5,"[""AFM"",""SEM"",""FTIR""]",220,3.67,52.2,true,false,"Accepted","[""TFC""]","[""Other""]","[]","[""Polyacrylonitrile""]","[""None""]","661cd9ecdd02ff2f9a4635db","2024-04-15T07:40:28.308Z","2024-01-01T00:00:00.000Z","Swift fabrication of thin-film composite membranes with azine-linked covalent organic framework for high-temperature organic solvent nanofiltration","Scientific Report","backOffice","10.1016/j.memsci.2023.122257","65f976d3d42a2aa9761954e1","Kumar, Aldadhi, Hu, Szekely","https://doi.org/10.1016/j.memsci.2023.122257",0,"Composite","Azine-linked covalent organic framework (TpaHz-30) - NMP 25°C","Scientific report","Interfacial Polymerization","[]","Commercial",34.53,8.31,"5577",0,,,,,,,,,,,"CC(=O)O","3",,,"Covalent organic framework",,,,,"Other","Crystal Violet",408.98,,,"Other","Janus Green",511.98,,,"Other","Congo Red",696.66,,,"Other","Chicago Blue",992.8,,,,,,,,7.32,9.16,98.94,99.57,,,,,,,,,,,,,,,,,,,,,,,,,,,,,"[]",,,,,,,,,,,,
"661ce9f2dd02ff2f9a463631","2024-04-15T07:40:28.401Z","[]","[]","[]","[]",,,"[""Crosslinking""]","[{""postTreatmentChemicalAgentConcentrationUnit"":[""wt%""],""_id"":""661cd9ecdd02ff2f9a4635dd"",""postTreatment"":""Crosslinking"",""postTreatmentChemicalAgentSmiles"":""NN"",""postTreatmentChemicalAgentConcentration"":""2""}]","[""water""]","[""Toluene""]","[""wt%""]","[""mol/L""]","[""wt%""]","[]","NN","2","C1=C(C=C(C(=C1C=O)O)C=O)C=O","0.3",false,"Dead-end",1,50,9.62,"1-Methyl-2-pyrrolidinone (NMP)","Other","Chrysoidine G",248.71,,,5,"[""AFM"",""SEM"",""FTIR""]",220,3.67,52.2,true,false,"Accepted","[""TFC""]","[""Other""]","[]","[""Polyacrylonitrile""]","[""None""]","661cd9ecdd02ff2f9a4635db","2024-04-15T07:40:28.308Z","2024-01-01T00:00:00.000Z","Swift fabrication of thin-film composite membranes with azine-linked covalent organic framework for high-temperature organic solvent nanofiltration","Scientific Report","backOffice","10.1016/j.memsci.2023.122257","65f976d3d42a2aa9761954e1","Kumar, Aldadhi, Hu, Szekely","https://doi.org/10.1016/j.memsci.2023.122257",0,"Composite","Azine-linked covalent organic framework (TpaHz-30) - NMP 50°C","Scientific report","Interfacial Polymerization","[]","Commercial",40.48,8.57,"5578",0,,,,,,,,,,,"CC(=O)O","3",,,"Covalent organic framework",,,,,"Other","Crystal Violet",408.98,,,"Other","Janus Green",511.98,,,"Other","Congo Red",696.66,,,"Other","Chicago Blue",992.8,,,,,,,,6.29,8.5,97.32,98.95,,,,,,,,,,,,,,,,,,,,,,,,,,,,,"[]",,,,,,,,,,,,
"661cea26dd02ff2f9a463634","2024-04-15T07:40:28.401Z","[]","[]","[]","[]",,,"[""Crosslinking""]","[{""postTreatmentChemicalAgentConcentrationUnit"":[""wt%""],""_id"":""661cd9ecdd02ff2f9a4635dd"",""postTreatment"":""Crosslinking"",""postTreatmentChemicalAgentSmiles"":""NN"",""postTreatmentChemicalAgentConcentration"":""2""}]","[""water""]","[""Toluene""]","[""wt%""]","[""mol/L""]","[""wt%""]","[]","NN","2","C1=C(C=C(C(=C1C=O)O)C=O)C=O","0.3",false,"Dead-end",1,80,962.1,"1-Methyl-2-pyrrolidinone (NMP)","Other","Chrysoidine G",248.71,,,5,"[""AFM"",""SEM"",""FTIR""]",220,3.67,52.2,true,false,"Accepted","[""TFC""]","[""Other""]","[]","[""Polyacrylonitrile""]","[""None""]","661cd9ecdd02ff2f9a4635db","2024-04-15T07:40:28.308Z","2024-01-01T00:00:00.000Z","Swift fabrication of thin-film composite membranes with azine-linked covalent organic framework for high-temperature organic solvent nanofiltration","Scientific Report","backOffice","10.1016/j.memsci.2023.122257","65f976d3d42a2aa9761954e1","Kumar, Aldadhi, Hu, Szekely","https://doi.org/10.1016/j.memsci.2023.122257",0,"Composite","Azine-linked covalent organic framework (TpaHz-30) - NMP 80°C","Scientific report","Interfacial Polymerization","[]","Commercial",46.84,3.25,"5579",0,,,,,,,,,,,"CC(=O)O","3",,,"Covalent organic framework",,,,,"Other","Crystal Violet",408.98,,,"Other","Janus Green",511.98,,,"Other","Congo Red",696.66,,,"Other","Chicago Blue",992.8,,,,,,,,3.84,4.73,92.41,94.81,,,,,,,,,,,,,,,,,,,,,,,,,,,,,"[]",,,,,,,,,,,,
"661cec34dd02ff2f9a46366d","2024-03-18T08:01:38.952Z","[""Sulphuric Acid""]","[""water""]","[]","[]","12",,"[]","[]","[]","[]","[]","[]","[]","[]",,,,,false,"Dead-end",9,28.5,,"Heptane",,,1000,,,1,"[""FTIR"",""SEM""]",,,,true,false,"Accepted","[""ISA""]","[""Poly(ether ether)ketone""]","[]","[""Not Applicable""]","[""None""]","65f7f4e2090a66729fd73499","2024-03-18T08:01:38.875Z","2023-01-01T00:00:00.000Z","Poly(aryl ether ketone) hollow fibers preparation with acid resistant spinnerets","Scientific Report","backOffice","10.1016/j.memsci.2023.121436","65dd986c1850430560c1989a","Upadhyaya & Aristizabal","https://doi.org/10.1016/j.memsci.2023.121436",0,"ISA/inorganic/dense","Membrane C heptane permeance","Scientific report",,"[]",,,,"5580",0,,,,,,4.3,,,,,,,,,,,,,,,,,,,,,,,,,,,,,,,,,,,,,,,,,,,,,,,,,,,,,,,,,,,,,,,,,,,,,,,"[]",,,,,,,,,,,,
"661cec48dd02ff2f9a463672","2024-03-18T08:01:38.952Z","[""Sulphuric Acid""]","[""water""]","[]","[]","12",,"[]","[]","[]","[]","[]","[]","[]","[]",,,,,false,"Dead-end",9,45,,"Dimethylformamide (DMF)",,,1000,,,1,"[""FTIR"",""SEM""]",,,,true,false,"Accepted","[""ISA""]","[""Poly(ether ether)ketone""]","[]","[""Not Applicable""]","[""None""]","65f7f4e2090a66729fd73499","2024-03-18T08:01:38.875Z","2023-01-01T00:00:00.000Z","Poly(aryl ether ketone) hollow fibers preparation with acid resistant spinnerets","Scientific Report","backOffice","10.1016/j.memsci.2023.121436","65dd986c1850430560c1989a","Upadhyaya & Aristizabal","https://doi.org/10.1016/j.memsci.2023.121436",0,"ISA/inorganic/dense","Membrane C DMF permeance 45°C","Scientific report",,"[]",,,,"5581",0,,,,,,1.76,,,,,,,,,,,,,,,,,,,,,,,,,,,,,,,,,,,,,,,,,,,,,,,,,,,,,,,,,,,,,,,,,,,,,,,"[]",,,,,,,,,,,,
"661ced9ddd02ff2f9a4636f9","2024-03-18T08:01:38.952Z","[""Sulphuric Acid""]","[""water""]","[]","[]","12",,"[]","[]","[]","[]","[]","[]","[]","[]",,,,,false,"Dead-end",9,64,,"Dimethylformamide (DMF)",,,1000,,,1,"[""FTIR"",""SEM""]",,,,true,false,"Accepted","[""ISA""]","[""Poly(ether ether)ketone""]","[]","[""Not Applicable""]","[""None""]","65f7f4e2090a66729fd73499","2024-03-18T08:01:38.875Z","2023-01-01T00:00:00.000Z","Poly(aryl ether ketone) hollow fibers preparation with acid resistant spinnerets","Scientific Report","backOffice","10.1016/j.memsci.2023.121436","65dd986c1850430560c1989a","Upadhyaya & Aristizabal","https://doi.org/10.1016/j.memsci.2023.121436",0,"ISA/inorganic/dense","Membrane C DMF permeance 64°C","Scientific report",,"[]",,,,"5582",0,,,,,,2.5,,,,,,,,,,,,,,,,,,,,,,,,,,,,,,,,,,,,,,,,,,,,,,,,,,,,,,,,,,,,,,,,,,,,,,,"[]",,,,,,,,,,,,
"661cedbedd02ff2f9a4636fe","2024-03-18T08:01:38.952Z","[""Sulphuric Acid""]","[""water""]","[]","[]","12",,"[]","[]","[]","[]","[]","[]","[]","[]",,,,,false,"Dead-end",9,82.4,,"Dimethylformamide (DMF)",,,1000,,,1,"[""FTIR"",""SEM""]",,,,true,false,"Accepted","[""ISA""]","[""Poly(ether ether)ketone""]","[]","[""Not Applicable""]","[""None""]","65f7f4e2090a66729fd73499","2024-03-18T08:01:38.875Z","2023-01-01T00:00:00.000Z","Poly(aryl ether ketone) hollow fibers preparation with acid resistant spinnerets","Scientific Report","backOffice","10.1016/j.memsci.2023.121436","65dd986c1850430560c1989a","Upadhyaya & Aristizabal","https://doi.org/10.1016/j.memsci.2023.121436",0,"ISA/inorganic/dense","Membrane C DMF permeance 82.4°C","Scientific report",,"[]",,,,"5583",0,,,,,,3.75,,,,,,,,,,,,,,,,,,,,,,,,,,,,,,,,,,,,,,,,,,,,,,,,,,,,,,,,,,,,,,,,,,,,,,,"[]",,,,,,,,,,,,
"661cee26dd02ff2f9a463703","2024-03-18T08:01:38.952Z","[""Sulphuric Acid""]","[""water""]","[]","[]","12",,"[]","[]","[]","[]","[]","[]","[]","[]",,,,,false,"Dead-end",9,28.5,,"Dimethylformamide (DMF)","Dye","Chrysoidine G (chloride salt)",248.71,30,"mg/L",1,"[""FTIR"",""SEM""]",,,,true,false,"Accepted","[""ISA""]","[""Poly(ether ether)ketone""]","[]","[""Not Applicable""]","[""None""]","65f7f4e2090a66729fd73499","2024-03-18T08:01:38.875Z","2023-01-01T00:00:00.000Z","Poly(aryl ether ketone) hollow fibers preparation with acid resistant spinnerets","Scientific Report","backOffice","10.1016/j.memsci.2023.121436","65dd986c1850430560c1989a","Upadhyaya & Aristizabal","https://doi.org/10.1016/j.memsci.2023.121436",0,"ISA/inorganic/dense","Membrane A CG/DMF","Scientific report",,"[]",,,82.3,"5584",0,,,,,,1.63,,,,,,,540,,,,,,,,,,,,,,,,,,,,,,,,,,,,,,,,,,,,,,,,,,,,,,,,,,,,,,,,,,,,,,,,"[]",,,,,,,,,,,,
"661cefbadd02ff2f9a46378e","2024-04-15T07:40:28.401Z","[]","[]","[]","[]",,,"[""None""]","[]","[""water""]","[""Toluene""]","[""wt%""]","[""mol/L""]","[""wt%""]","[]","NN","2","C1=C(C(=C(C(=C1C=O)O)C=O)O)C=O","0.3",false,"Dead-end",1,25,9.62,"water","Other","Chrysoidine G",248.71,,,5,"[""AFM"",""SEM"",""FTIR""]",190,10.95,56.4,true,false,"Accepted","[""TFC""]","[""Other""]","[]","[""Polyacrylonitrile""]","[""None""]","661cd9ecdd02ff2f9a4635db","2024-04-15T07:40:28.308Z","2024-01-01T00:00:00.000Z","Swift fabrication of thin-film composite membranes with azine-linked covalent organic framework for high-temperature organic solvent nanofiltration","Scientific Report","backOffice","10.1016/j.memsci.2023.122257","65f976d3d42a2aa9761954e1","Kumar, Aldadhi, Hu, Szekely","https://doi.org/10.1016/j.memsci.2023.122257",0,"Composite","Azine-linked covalent organic framework (TraHz-30) - water 25°C","Scientific report","Interfacial Polymerization","[]","Commercial",,1.03,"5585",0,,,,,,32.67,,,,,"CC(=O)O","3",,,"Covalent organic framework",,,,,"Other","Crystal Violet",408.98,,,"Other","Janus Green",511.98,,,"Other","Congo Red",696.66,,,"Other","Chicago Blue",992.8,,,,,,,,1.38,12.12,99.21,99.71,,,,,,,,,,,,,,,,,,,,,,,,,,,,,"[]",,,,,,,,,,,,
"661cf043dd02ff2f9a463790","2024-04-15T07:40:28.401Z","[]","[]","[]","[]",,,"[""None""]","[]","[""water""]","[""Toluene""]","[""wt%""]","[""mol/L""]","[""wt%""]","[]","NN","2","C1=C(C(=C(C(=C1C=O)O)C=O)O)C=O","0.3",false,"Dead-end",1,25,9.62,"Tetrahydrofuran (THF)","Other","Chrysoidine G",248.71,,,5,"[""AFM"",""SEM"",""FTIR""]",190,10.95,56.4,true,false,"Accepted","[""TFC""]","[""Other""]","[]","[""Polyacrylonitrile""]","[""None""]","661cd9ecdd02ff2f9a4635db","2024-04-15T07:40:28.308Z","2024-01-01T00:00:00.000Z","Swift fabrication of thin-film composite membranes with azine-linked covalent organic framework for high-temperature organic solvent nanofiltration","Scientific Report","backOffice","10.1016/j.memsci.2023.122257","65f976d3d42a2aa9761954e1","Kumar, Aldadhi, Hu, Szekely","https://doi.org/10.1016/j.memsci.2023.122257",0,"Composite","Azine-linked covalent organic framework (TraHz-30) - THF 25°C","Scientific report","Interfacial Polymerization","[]","Commercial",,12.72,"5586",0,,,,,,38.66,,,,,"CC(=O)O","3",,,"Covalent organic framework",,,,,"Other","Crystal Violet",408.98,,,"Other","Janus Green",511.98,,,"Other","Congo Red",696.66,,,"Other","Chicago Blue",992.8,,,,,,,,14.25,25.64,97.27,98.88,,,,,,,,,,,,,,,,,,,,,,,,,,,,,"[]",,,,,,,,,,,,
"661cf047dd02ff2f9a463793","2024-03-18T08:01:38.952Z","[""Sulphuric Acid""]","[""water""]","[]","[]","12",,"[]","[]","[]","[]","[]","[]","[]","[]",,,,,false,"Dead-end",9,28.5,,"Dimethylformamide (DMF)","Dye","Methyl red",296.3,30,"mg/L",1,"[""FTIR"",""SEM""]",,,,true,false,"Accepted","[""ISA""]","[""Poly(ether ether)ketone""]","[]","[""Not Applicable""]","[""None""]","65f7f4e2090a66729fd73499","2024-03-18T08:01:38.875Z","2023-01-01T00:00:00.000Z","Poly(aryl ether ketone) hollow fibers preparation with acid resistant spinnerets","Scientific Report","backOffice","10.1016/j.memsci.2023.121436","65dd986c1850430560c1989a","Upadhyaya & Aristizabal","https://doi.org/10.1016/j.memsci.2023.121436",0,"ISA/inorganic/dense","Membrane A MR/DMF","Scientific report",,"[]",,,83.7,"5587",0,,,,,,1.63,,,,,,,540,,,,,,,,,,,,,,,,,,,,,,,,,,,,,,,,,,,,,,,,,,,,,,,,,,,,,,,,,,,,,,,,"[]",,,,,,,,,,,,
"661cf061dd02ff2f9a463798","2024-03-18T08:01:38.952Z","[""Sulphuric Acid""]","[""water""]","[]","[]","12",,"[]","[]","[]","[]","[]","[]","[]","[]",,,,,false,"Dead-end",9,28.5,,"Dimethylformamide (DMF)","Dye","Methyl orange (sodium salt)",327.33,30,"mg/L",1,"[""FTIR"",""SEM""]",,,,true,false,"Accepted","[""ISA""]","[""Poly(ether ether)ketone""]","[]","[""Not Applicable""]","[""None""]","65f7f4e2090a66729fd73499","2024-03-18T08:01:38.875Z","2023-01-01T00:00:00.000Z","Poly(aryl ether ketone) hollow fibers preparation with acid resistant spinnerets","Scientific Report","backOffice","10.1016/j.memsci.2023.121436","65dd986c1850430560c1989a","Upadhyaya & Aristizabal","https://doi.org/10.1016/j.memsci.2023.121436",0,"ISA/inorganic/dense","Membrane A MO/DMF","Scientific report",,"[]",,,86,"5588",0,,,,,,1.63,,,,,,,540,,,,,,,,,,,,,,,,,,,,,,,,,,,,,,,,,,,,,,,,,,,,,,,,,,,,,,,,,,,,,,,,"[]",,,,,,,,,,,,
"661cf079dd02ff2f9a46379d","2024-03-18T08:01:38.952Z","[""Sulphuric Acid""]","[""water""]","[]","[]","12",,"[]","[]","[]","[]","[]","[]","[]","[]",,,,,false,"Dead-end",9,28.5,,"Dimethylformamide (DMF)","Dye","Crystal Violet (chloride salt)",407.99,30,"mg/L",1,"[""FTIR"",""SEM""]",,,,true,false,"Accepted","[""ISA""]","[""Poly(ether ether)ketone""]","[]","[""Not Applicable""]","[""None""]","65f7f4e2090a66729fd73499","2024-03-18T08:01:38.875Z","2023-01-01T00:00:00.000Z","Poly(aryl ether ketone) hollow fibers preparation with acid resistant spinnerets","Scientific Report","backOffice","10.1016/j.memsci.2023.121436","65dd986c1850430560c1989a","Upadhyaya & Aristizabal","https://doi.org/10.1016/j.memsci.2023.121436",0,"ISA/inorganic/dense","Membrane A CV/DMF","Scientific report",,"[]",,,87.9,"5589",0,,,,,,1.63,,,,,,,540,,,,,,,,,,,,,,,,,,,,,,,,,,,,,,,,,,,,,,,,,,,,,,,,,,,,,,,,,,,,,,,,"[]",,,,,,,,,,,,
"661cf095dd02ff2f9a4637a2","2024-03-18T08:01:38.952Z","[""Sulphuric Acid""]","[""water""]","[]","[]","12",,"[]","[]","[]","[]","[]","[]","[]","[]",,,,,false,"Dead-end",9,28.5,,"Dimethylformamide (DMF)","Dye","Congo red (disodium salt)",696.66,30,"mg/L",1,"[""FTIR"",""SEM""]",,,,true,false,"Accepted","[""ISA""]","[""Poly(ether ether)ketone""]","[]","[""Not Applicable""]","[""None""]","65f7f4e2090a66729fd73499","2024-03-18T08:01:38.875Z","2023-01-01T00:00:00.000Z","Poly(aryl ether ketone) hollow fibers preparation with acid resistant spinnerets","Scientific Report","backOffice","10.1016/j.memsci.2023.121436","65dd986c1850430560c1989a","Upadhyaya & Aristizabal","https://doi.org/10.1016/j.memsci.2023.121436",0,"ISA/inorganic/dense","Membrane A CR/DMF","Scientific report",,"[]",,,92.7,"5590",0,,,,,,1.63,,,,,,,540,,,,,,,,,,,,,,,,,,,,,,,,,,,,,,,,,,,,,,,,,,,,,,,,,,,,,,,,,,,,,,,,"[]",,,,,,,,,,,,
"661cf0a0dd02ff2f9a4637a6","2024-04-15T07:40:28.401Z","[]","[]","[]","[]",,,"[""None""]","[]","[""water""]","[""Toluene""]","[""wt%""]","[""mol/L""]","[""wt%""]","[]","NN","2","C1=C(C(=C(C(=C1C=O)O)C=O)O)C=O","0.3",false,"Dead-end",1,25,962.1,"Ethanol","Other","Chrysoidine G",248.71,,,5,"[""AFM"",""SEM"",""FTIR""]",190,10.95,56.4,true,false,"Accepted","[""TFC""]","[""Other""]","[]","[""Polyacrylonitrile""]","[""None""]","661cd9ecdd02ff2f9a4635db","2024-04-15T07:40:28.308Z","2024-01-01T00:00:00.000Z","Swift fabrication of thin-film composite membranes with azine-linked covalent organic framework for high-temperature organic solvent nanofiltration","Scientific Report","backOffice","10.1016/j.memsci.2023.122257","65f976d3d42a2aa9761954e1","Kumar, Aldadhi, Hu, Szekely","https://doi.org/10.1016/j.memsci.2023.122257",0,"Composite","Azine-linked covalent organic framework (TraHz-30) - ethanol 25°C","Scientific report","Interfacial Polymerization","[]","Commercial",,7.76,"5591",0,,,,,,22.31,,,,,"CC(=O)O","3",,,"Covalent organic framework",,,,,"Other","Crystal Violet",408.98,,,"Other","Janus Green",511.98,,,"Other","Congo Red",696.66,,,"Other","Chicago Blue",992.8,,,,,,,,8.18,21.3,90.06,96.2,,,,,,,,,,,,,,,,,,,,,,,,,,,,,"[]",,,,,,,,,,,,
"661cf0afdd02ff2f9a4637a9","2024-03-18T08:01:38.952Z","[""Sulphuric Acid""]","[""water""]","[]","[]","12",,"[]","[]","[]","[]","[]","[]","[]","[]",,,,,false,"Dead-end",9,28.5,,"Dimethylformamide (DMF)","Dye","Reactive black 5 (tetrasodium salt)",991.82,30,"mg/L",1,"[""FTIR"",""SEM""]",,,,true,false,"Accepted","[""ISA""]","[""Poly(ether ether)ketone""]","[]","[""Not Applicable""]","[""None""]","65f7f4e2090a66729fd73499","2024-03-18T08:01:38.875Z","2023-01-01T00:00:00.000Z","Poly(aryl ether ketone) hollow fibers preparation with acid resistant spinnerets","Scientific Report","backOffice","10.1016/j.memsci.2023.121436","65dd986c1850430560c1989a","Upadhyaya & Aristizabal","https://doi.org/10.1016/j.memsci.2023.121436",0,"ISA/inorganic/dense","Membrane A RB/DMF","Scientific report",,"[]",,,94.5,"5592",0,,,,,,1.63,,,,,,,540,,,,,,,,,,,,,,,,,,,,,,,,,,,,,,,,,,,,,,,,,,,,,,,,,,,,,,,,,,,,,,,,"[]",,,,,,,,,,,,
"661cf0c3dd02ff2f9a4637ae","2024-03-18T08:01:38.952Z","[""Sulphuric Acid""]","[""water""]","[]","[]","12",,"[]","[]","[]","[]","[]","[]","[]","[]",,,,,false,"Dead-end",9,28.5,,"Dimethylformamide (DMF)","Dye","Direct red 80 (hexasodium salt)",1373.07,30,"mg/L",1,"[""FTIR"",""SEM""]",,,,true,false,"Accepted","[""ISA""]","[""Poly(ether ether)ketone""]","[]","[""Not Applicable""]","[""None""]","65f7f4e2090a66729fd73499","2024-03-18T08:01:38.875Z","2023-01-01T00:00:00.000Z","Poly(aryl ether ketone) hollow fibers preparation with acid resistant spinnerets","Scientific Report","backOffice","10.1016/j.memsci.2023.121436","65dd986c1850430560c1989a","Upadhyaya & Aristizabal","https://doi.org/10.1016/j.memsci.2023.121436",0,"ISA/inorganic/dense","Membrane A DR80/DMF","Scientific report",,"[]",,,99,"5593",0,,,,,,1.63,,,,,,,540,,,,,,,,,,,,,,,,,,,,,,,,,,,,,,,,,,,,,,,,,,,,,,,,,,,,,,,,,,,,,,,,"[]",,,,,,,,,,,,
"661cf10bdd02ff2f9a4637b3","2024-03-18T08:01:38.952Z","[""Sulphuric Acid""]","[""water""]","[]","[]","12",,"[]","[]","[]","[]","[]","[]","[]","[]",,,,,false,"Dead-end",9,45.5,,"Dimethylformamide (DMF)",,,1373.07,,,1,"[""FTIR"",""SEM""]",,,,true,false,"Accepted","[""ISA""]","[""Poly(ether ether)ketone""]","[]","[""Not Applicable""]","[""None""]","65f7f4e2090a66729fd73499","2024-03-18T08:01:38.875Z","2023-01-01T00:00:00.000Z","Poly(aryl ether ketone) hollow fibers preparation with acid resistant spinnerets","Scientific Report","backOffice","10.1016/j.memsci.2023.121436","65dd986c1850430560c1989a","Upadhyaya & Aristizabal","https://doi.org/10.1016/j.memsci.2023.121436",0,"ISA/inorganic/dense","Membrane A DMF permeance 45.5°C","Scientific report",,"[]",,,,"5594",0,,,,,,1.83,,,,,,,,,,,,,,,,,,,,,,,,,,,,,,,,,,,,,,,,,,,,,,,,,,,,,,,,,,,,,,,,,,,,,,,"[]",,,,,,,,,,,,
"661cf128dd02ff2f9a4637b8","2024-03-18T08:01:38.952Z","[""Sulphuric Acid""]","[""water""]","[]","[]","12",,"[]","[]","[]","[]","[]","[]","[]","[]",,,,,false,"Dead-end",9,64,,"Dimethylformamide (DMF)",,,1373.07,,,1,"[""FTIR"",""SEM""]",,,,true,false,"Accepted","[""ISA""]","[""Poly(ether ether)ketone""]","[]","[""Not Applicable""]","[""None""]","65f7f4e2090a66729fd73499","2024-03-18T08:01:38.875Z","2023-01-01T00:00:00.000Z","Poly(aryl ether ketone) hollow fibers preparation with acid resistant spinnerets","Scientific Report","backOffice","10.1016/j.memsci.2023.121436","65dd986c1850430560c1989a","Upadhyaya & Aristizabal","https://doi.org/10.1016/j.memsci.2023.121436",0,"ISA/inorganic/dense","Membrane A DMF permeance 64°C","Scientific report",,"[]",,,,"5595",0,,,,,,2.65,,,,,,,,,,,,,,,,,,,,,,,,,,,,,,,,,,,,,,,,,,,,,,,,,,,,,,,,,,,,,,,,,,,,,,,"[]",,,,,,,,,,,,
"661cf147dd02ff2f9a4637bd","2024-03-18T08:01:38.952Z","[""Sulphuric Acid""]","[""water""]","[]","[]","12",,"[]","[]","[]","[]","[]","[]","[]","[]",,,,,false,"Dead-end",9,82.5,,"Dimethylformamide (DMF)",,,1373.07,,,1,"[""FTIR"",""SEM""]",,,,true,false,"Accepted","[""ISA""]","[""Poly(ether ether)ketone""]","[]","[""Not Applicable""]","[""None""]","65f7f4e2090a66729fd73499","2024-03-18T08:01:38.875Z","2023-01-01T00:00:00.000Z","Poly(aryl ether ketone) hollow fibers preparation with acid resistant spinnerets","Scientific Report","backOffice","10.1016/j.memsci.2023.121436","65dd986c1850430560c1989a","Upadhyaya & Aristizabal","https://doi.org/10.1016/j.memsci.2023.121436",0,"ISA/inorganic/dense","Membrane A DMF permeance 82.5°C","Scientific report",,"[]",,,,"5596",0,,,,,,4.25,,,,,,,,,,,,,,,,,,,,,,,,,,,,,,,,,,,,,,,,,,,,,,,,,,,,,,,,,,,,,,,,,,,,,,,"[]",,,,,,,,,,,,
"661cf450dd02ff2f9a4637c1","2024-04-15T07:40:28.401Z","[]","[]","[]","[]",,,"[""None""]","[]","[""water""]","[""Toluene""]","[""wt%""]","[""mol/L""]","[""wt%""]","[]","NN","2","C1=C(C=C(C(=C1C=O)O)C=O)C=O","0.3",false,"Dead-end",1,25,9.62,"Toluene","Other","Ortho Xylene",106,,,12,"[""AFM"",""SEM"",""FTIR""]",220,3.67,52.2,true,false,"Accepted","[""TFC""]","[""Other""]","[]","[""Polyacrylonitrile""]","[""None""]","661cd9ecdd02ff2f9a4635db","2024-04-15T07:40:28.308Z","2024-01-01T00:00:00.000Z","Swift fabrication of thin-film composite membranes with azine-linked covalent organic framework for high-temperature organic solvent nanofiltration","Scientific Report","backOffice","10.1016/j.memsci.2023.122257","65f976d3d42a2aa9761954e1","Kumar, Aldadhi, Hu, Szekely","https://doi.org/10.1016/j.memsci.2023.122257",0,"Composite","Azine-linked covalent organic framework (TpaHz-30) - toluene 25°C","Scientific report","Interfacial Polymerization","[]","Commercial",,6.05,"5597",0,,,,,,30.46,,,,,"CC(=O)O","3",,,"Covalent organic framework",,,,,"Other","Limonene",136,,,"Other","1,3,5-Triisopropylbenzene",204,,,"Other","2,4-Diphenyl-4-methyl-1-pentene",236,,,"Other","Benzo(ghi)perylene",276,,,"Other","Isodrine",364,,,8.02,12.05,35.14,43.87,3.6,"Other","Sudan Black",456,,,"Other","Hexaphenylbenzene",534,,,"Other","Bromothymol blue",624,,,"Other","Rhodanile Blue",778,,,7.62,86.44,62.9,31.04,,,,"[]",,,"Other","Wilkinson's catalyst",925,,,,"Other","Roxithromycin",837,91.87
"661cf528dd02ff2f9a4637c6","2024-04-15T07:40:28.401Z","[]","[]","[]","[]",,,"[""None""]","[]","[""water""]","[""Toluene""]","[""wt%""]","[""mol/L""]","[""wt%""]","[]","NN","2","C1=C(C=C(C(=C1C=O)O)C=O)C=O","0.3",false,"Dead-end",1,25,9.62,"water","Other","Chrysoidine G",248.71,,,5,"[""AFM"",""SEM"",""FTIR""]",220,3.67,52.2,true,false,"Accepted","[""TFC""]","[""Other""]","[]","[""Polyacrylonitrile""]","[""None""]","661cd9ecdd02ff2f9a4635db","2024-04-15T07:40:28.308Z","2024-01-01T00:00:00.000Z","Swift fabrication of thin-film composite membranes with azine-linked covalent organic framework for high-temperature organic solvent nanofiltration","Scientific Report","backOffice","10.1016/j.memsci.2023.122257","65f976d3d42a2aa9761954e1","Kumar, Aldadhi, Hu, Szekely","https://doi.org/10.1016/j.memsci.2023.122257",0,"Composite","Azine-linked covalent organic framework (TpaHz-30) - water 25°C","Scientific report","Interfacial Polymerization","[]","Commercial",,1.46,"5598",0,,,,,,44.14,,,,,"CC(=O)O","3",,,"Covalent organic framework",,,,,"Other","Crystal Violet",408.98,,,"Other","Janus Green",511.98,,,"Other","Congo Red",696.66,,,"Other","Chicago Blue",992.8,,,,,,,,1.34,15.33,98.42,99.41,,,,,,,,,,,,,,,,,,,,,,,,,,,,,"[]",,,,,,,,,,,,
"661cf5f9dd02ff2f9a4637c8","2024-04-15T07:40:28.401Z","[]","[]","[]","[]",,,"[""None""]","[]","[""water""]","[""Toluene""]","[""wt%""]","[""mol/L""]","[""wt%""]","[]","NN","2","C1=C(C=C(C(=C1C=O)O)C=O)C=O","0.3",false,"Dead-end",1,25,9.62,"Tetrahydrofuran (THF)","Dye","Chrysoidine G (chloride salt)",248.71,,,5,"[""AFM"",""SEM"",""FTIR""]",220,3.67,52.2,true,false,"Accepted","[""TFC""]","[""Other""]","[]","[""Polyacrylonitrile""]","[""None""]","661cd9ecdd02ff2f9a4635db","2024-04-15T07:40:28.308Z","2024-01-01T00:00:00.000Z","Swift fabrication of thin-film composite membranes with azine-linked covalent organic framework for high-temperature organic solvent nanofiltration","Scientific Report","backOffice","10.1016/j.memsci.2023.122257","65f976d3d42a2aa9761954e1","Kumar, Aldadhi, Hu, Szekely","https://doi.org/10.1016/j.memsci.2023.122257",0,"Composite","Azine-linked covalent organic framework (TpaHz-30) - THF 25°C","Scientific report","Interfacial Polymerization","[]","Commercial",,8.08,"5599",0,,,,,,29.25,,,,,"CC(=O)O","3",,,"Covalent organic framework",,,,,"Other","Crystal Violet",408.98,,,"Other","Janus Green",511.98,,,"Other","Congo Red",696.66,,,"Other","Chicago Blue",992.8,,,,,,,,10.09,28.21,97.66,98.31,,,,,,,,,,,,,,,,,,,,,,,,,,,,,"[]",,,,,,,,,,,,
"661cf693dd02ff2f9a4637ca","2024-04-15T07:40:28.401Z","[]","[]","[]","[]",,,"[""None""]","[]","[""water""]","[""Toluene""]","[""wt%""]","[""mol/L""]","[""wt%""]","[]","NN","2","C1=C(C=C(C(=C1C=O)O)C=O)C=O","0.3",false,"Dead-end",1,25,9.62,"Ethanol","Other","Chrysoidine G",248.71,,,5,"[""AFM"",""SEM"",""FTIR""]",220,3.67,52.2,true,false,"Accepted","[""TFC""]","[""Other""]","[]","[""Polyacrylonitrile""]","[""None""]","661cd9ecdd02ff2f9a4635db","2024-04-15T07:40:28.308Z","2024-01-01T00:00:00.000Z","Swift fabrication of thin-film composite membranes with azine-linked covalent organic framework for high-temperature organic solvent nanofiltration","Scientific Report","backOffice","10.1016/j.memsci.2023.122257","65f976d3d42a2aa9761954e1","Kumar, Aldadhi, Hu, Szekely","https://doi.org/10.1016/j.memsci.2023.122257",0,"Composite","Azine-linked covalent organic framework (TpaHz-30) - ethanol 25°C","Scientific report","Interfacial Polymerization","[]","Commercial",,3.18,"5600",0,,,,,,18.12,,,,,"CC(=O)O","3",,,"Covalent organic framework",,,,,"Other","Crystal Violet",408.98,,,"Other","Janus Green",511.98,,,"Other","Congo Red",696.66,,,"Other","Chicago Blue",992.8,,,,,,,,4.3,13.68,90.02,92.36,,,,,,,,,,,,,,,,,,,,,,,,,,,,,"[]",,,,,,,,,,,,
"661cf731dd02ff2f9a4637cc","2024-04-15T07:40:28.401Z","[]","[]","[]","[]",,,"[""None""]","[]","[""water""]","[""Toluene""]","[""wt%""]","[""mol/L""]","[""wt%""]","[]","NN","2","C1=C(C=C(C(=C1C=O)O)C=O)C=O","0.3",false,"Dead-end",1,25,9.62,"Toluene","Other","Ortho Xylene",106,,,12,"[""AFM"",""SEM"",""FTIR""]",190,10.95,56.4,true,false,"Accepted","[""TFC""]","[""Other""]","[]","[""Polyacrylonitrile""]","[""None""]","661cd9ecdd02ff2f9a4635db","2024-04-15T07:40:28.308Z","2024-01-01T00:00:00.000Z","Swift fabrication of thin-film composite membranes with azine-linked covalent organic framework for high-temperature organic solvent nanofiltration","Scientific Report","backOffice","10.1016/j.memsci.2023.122257","65f976d3d42a2aa9761954e1","Kumar, Aldadhi, Hu, Szekely","https://doi.org/10.1016/j.memsci.2023.122257",0,"Composite","Azine-linked covalent organic framework (TraHz-30) - toluene 25°C","Scientific report","Interfacial Polymerization","[]","Commercial",,5.67,"5601",0,,,,,,46.3,,,,,"CC(=O)O","3",,,"Covalent organic framework",,,,,"Other","Limonene",136,,,"Other","1,3,5-Triisopropylbenzene",204,,,"Other","2,4-Diphenyl-4-methyl-1-pentene",236,,,"Other","Benzo(ghi)perylene",276,,,"Other","Isodrine",364,,,6.98,14.76,38.59,49.51,4.53,"Other","Sudan Black",456,,,"Other","Hexaphenylbenzene",534,,,"Other","Bromothymol blue",624,,,"Other","Rhodanile Blue",778,,,3.05,90.69,64.5,98.88,,,,"[]",,,"Other","Wilkinson's catalyst",925,,,,"Other","Roxithromycin",837,93.74
"661cfafedd02ff2f9a463802","2024-03-18T08:48:01.244Z","[""1-Methyl-2-pyrrolidinone (NMP)""]","[""water""]","[]","[]","25",,"[]","[]","[]","[]","[]","[]","[]","[]",,,,,false,"Dead-end",15,25,2.2,"Dimethylformamide (DMF)","Dye","Methyl red",296.3,30,"mg/L",1,"[""FTIR"",""SEM"",""XPS""]",,,,true,false,"Accepted","[""ISA""]","[""Other""]","[]","[""Not Applicable""]","[""Surface treatment""]","65f7ffc1090a66729fd7349e","2024-03-18T08:48:01.170Z","2022-01-01T00:00:00.000Z","Acid-free fabrication of polyaryletherketone membranes","Scientific Report","backOffice","10.1016/j.memsci.2022.120798","65dd986c1850430560c1989a","Aristizabal","https://doi.org/10.1016/j.memsci.2022.120798",0,"ISA/inorganic/dense","Regenerated Kepstan® Hollow fibers MR/DMF","Scientific report",,"[{""postTreatmentChemicalAgentConcentrationUnit"":[],""_id"":""6628d68cb0337cf80cea96cf"",""postTreatment"":""Surface treatment"",""postTreatmentChemicalAgentSmiles"":""C1CC(=O)N(C1=O)Br""}]",,,61.8,"5602",0,,,,,,2.21,,,,,,,408,,"Poly(ether-1,3-dithiolane-1,3-dithiolane)",,,,,,,,,,,,,,,,,,,,,,,,,,,,,,,,,,,,,,,,,,,,,,,,,,,,,,,,,,,,,,"[]",,,,,,,,,,,,
"661cfb12dd02ff2f9a463806","2024-03-18T08:48:01.244Z","[""1-Methyl-2-pyrrolidinone (NMP)""]","[""water""]","[]","[]","25",,"[]","[]","[]","[]","[]","[]","[]","[]",,,,,false,"Dead-end",15,25,2.2,"Dimethylformamide (DMF)","Dye","Methyl orange (sodium salt)",327.33,30,"mg/L",1,"[""FTIR"",""SEM"",""XPS""]",,,,true,false,"Accepted","[""ISA""]","[""Other""]","[]","[""Not Applicable""]","[""Surface treatment""]","65f7ffc1090a66729fd7349e","2024-03-18T08:48:01.170Z","2022-01-01T00:00:00.000Z","Acid-free fabrication of polyaryletherketone membranes","Scientific Report","backOffice","10.1016/j.memsci.2022.120798","65dd986c1850430560c1989a","Aristizabal","https://doi.org/10.1016/j.memsci.2022.120798",0,"ISA/inorganic/dense","Regenerated Kepstan® Hollow fibers MO/DMF","Scientific report",,"[{""postTreatmentChemicalAgentConcentrationUnit"":[],""_id"":""6628d6a5b0337cf80cea96d7"",""postTreatment"":""Surface treatment"",""postTreatmentChemicalAgentSmiles"":""C1CC(=O)N(C1=O)Br""}]",,,88.6,"5603",0,,,,,,2.21,,,,,,,408,,"Poly(ether-1,3-dithiolane-1,3-dithiolane)",,,,,,,,,,,,,,,,,,,,,,,,,,,,,,,,,,,,,,,,,,,,,,,,,,,,,,,,,,,,,,"[]",,,,,,,,,,,,
