Repository: BAMresearch/onf-database

This repository belongs to the the publication "Revealing structure-property-performance relationships of organic solvent nanofiltration membranes using a FAIR, open-access database" published in ADD JOURNAL (DOI). 
It uses a dataset derived from The Open Membrane Database (https://openmembranedatabase.org/). The access date was April 8th 2025. The original dataset is in the repository as OMD_SRNF_2025-04-08.csv file.

The main researchers involved in the study are Sarah Glass (ORCID: 0000-0002-0625-0057), Petra Merten (no ORCID available), Torsten Brinkmann (ORCID: 0000-0002-5114-6259) and Volkan Filiz (ORCID: 0000-0003-0239-8641). 

The repository contains 5 Python files:

File: OMD_SRNF_2025-04-08.csv (part 174 of 184)
"661cfb26dd02ff2f9a46380a","2024-03-18T08:48:01.244Z","[""1-Methyl-2-pyrrolidinone (NMP)""]","[""water""]","[]","[]","25",,"[]","[]","[]","[]","[]","[]","[]","[]",,,,,false,"Dead-end",15,25,2.2,"Dimethylformamide (DMF)","Dye","Crystal Violet (chloride salt)",407.99,30,"mg/L",1,"[""FTIR"",""SEM"",""XPS""]",,,,true,false,"Accepted","[""ISA""]","[""Other""]","[]","[""Not Applicable""]","[""Surface treatment""]","65f7ffc1090a66729fd7349e","2024-03-18T08:48:01.170Z","2022-01-01T00:00:00.000Z","Acid-free fabrication of polyaryletherketone membranes","Scientific Report","backOffice","10.1016/j.memsci.2022.120798","65dd986c1850430560c1989a","Aristizabal","https://doi.org/10.1016/j.memsci.2022.120798",0,"ISA/inorganic/dense","Regenerated Kepstan® Hollow fibers CV/DMF","Scientific report",,"[{""postTreatmentChemicalAgentConcentrationUnit"":[],""_id"":""6628d6dfb0337cf80cea96df"",""postTreatment"":""Surface treatment"",""postTreatmentChemicalAgentSmiles"":""C1CC(=O)N(C1=O)Br""}]",,,90.5,"5604",0,,,,,,2.21,,,,,,,408,,"Poly(ether-1,3-dithiolane-1,3-dithiolane)",,,,,,,,,,,,,,,,,,,,,,,,,,,,,,,,,,,,,,,,,,,,,,,,,,,,,,,,,,,,,,"[]",,,,,,,,,,,,
"661cfb3edd02ff2f9a46380e","2024-03-18T08:48:01.244Z","[""1-Methyl-2-pyrrolidinone (NMP)""]","[""water""]","[]","[]","25",,"[]","[]","[]","[]","[]","[]","[]","[]",,,,,false,"Dead-end",15,25,2.2,"Dimethylformamide (DMF)","Dye","Congo red (disodium salt)",696.66,30,"mg/L",1,"[""FTIR"",""SEM"",""XPS""]",,,,true,false,"Accepted","[""ISA""]","[""Other""]","[]","[""Not Applicable""]","[""Surface treatment""]","65f7ffc1090a66729fd7349e","2024-03-18T08:48:01.170Z","2022-01-01T00:00:00.000Z","Acid-free fabrication of polyaryletherketone membranes","Scientific Report","backOffice","10.1016/j.memsci.2022.120798","65dd986c1850430560c1989a","Aristizabal","https://doi.org/10.1016/j.memsci.2022.120798",0,"ISA/inorganic/dense","Regenerated Kepstan® Hollow fibers CR/DMF","Scientific report",,"[{""postTreatmentChemicalAgentConcentrationUnit"":[],""_id"":""6628d6f7b0337cf80cea96e7"",""postTreatment"":""Surface treatment"",""postTreatmentChemicalAgentSmiles"":""C1CC(=O)N(C1=O)Br""}]",,,92.4,"5605",0,,,,,,2.21,,,,,,,408,,"Poly(ether-1,3-dithiolane-1,3-dithiolane)",,,,,,,,,,,,,,,,,,,,,,,,,,,,,,,,,,,,,,,,,,,,,,,,,,,,,,,,,,,,,,"[]",,,,,,,,,,,,
"661cfb52dd02ff2f9a463812","2024-03-18T08:48:01.244Z","[""1-Methyl-2-pyrrolidinone (NMP)""]","[""water""]","[]","[]","25",,"[]","[]","[]","[]","[]","[]","[]","[]",,,,,false,"Dead-end",15,25,2.2,"Dimethylformamide (DMF)","Dye","Reactive black 5 (tetrasodium salt)",991.82,30,"mg/L",1,"[""FTIR"",""SEM"",""XPS""]",,,,true,false,"Accepted","[""ISA""]","[""Other""]","[]","[""Not Applicable""]","[""Surface treatment""]","65f7ffc1090a66729fd7349e","2024-03-18T08:48:01.170Z","2022-01-01T00:00:00.000Z","Acid-free fabrication of polyaryletherketone membranes","Scientific Report","backOffice","10.1016/j.memsci.2022.120798","65dd986c1850430560c1989a","Aristizabal","https://doi.org/10.1016/j.memsci.2022.120798",0,"ISA/inorganic/dense","Regenerated Kepstan® Hollow fibers RB/DMF","Scientific report",,"[{""postTreatmentChemicalAgentConcentrationUnit"":[],""_id"":""6628d70db0337cf80cea96ef"",""postTreatment"":""Surface treatment"",""postTreatmentChemicalAgentSmiles"":""C1CC(=O)N(C1=O)Br""}]",,,94.6,"5606",0,,,,,,2.21,,,,,,,408,,"Poly(ether-1,3-dithiolane-1,3-dithiolane)",,,,,,,,,,,,,,,,,,,,,,,,,,,,,,,,,,,,,,,,,,,,,,,,,,,,,,,,,,,,,,"[]",,,,,,,,,,,,
"661cfb64dd02ff2f9a463816","2024-03-18T08:48:01.244Z","[""1-Methyl-2-pyrrolidinone (NMP)""]","[""water""]","[]","[]","25",,"[]","[]","[]","[]","[]","[]","[]","[]",,,,,false,"Dead-end",15,25,2.2,"Methanol",,,1373.07,,,1,"[""FTIR"",""SEM"",""XPS""]",,,,true,false,"Accepted","[""ISA""]","[""Other""]","[]","[""Not Applicable""]","[""Surface treatment""]","65f7ffc1090a66729fd7349e","2024-03-18T08:48:01.170Z","2022-01-01T00:00:00.000Z","Acid-free fabrication of polyaryletherketone membranes","Scientific Report","backOffice","10.1016/j.memsci.2022.120798","65dd986c1850430560c1989a","Aristizabal","https://doi.org/10.1016/j.memsci.2022.120798",0,"ISA/inorganic/dense","Regenerated Kepstan® Hollow fibers methanol permeance","Scientific report",,"[{""postTreatmentChemicalAgentConcentrationUnit"":[],""_id"":""6628d728b0337cf80cea96fd"",""postTreatment"":""Surface treatment"",""postTreatmentChemicalAgentSmiles"":""C1CC(=O)N(C1=O)Br""}]",,,,"5607",0,,,,,,5.98,,,,,,,,,"Poly(ether-1,3-dithiolane-1,3-dithiolane)",,,,,,,,,,,,,,,,,,,,,,,,,,,,,,,,,,,,,,,,,,,,,,,,,,,,,,,,,,,,,,"[]",,,,,,,,,,,,
"661cfba8ff8a9df16fd5895f","2024-03-18T08:48:01.244Z","[""1-Methyl-2-pyrrolidinone (NMP)""]","[""water""]","[]","[]","25",,"[]","[]","[]","[]","[]","[]","[]","[]",,,,,false,"Dead-end",15,25,2.2,"Heptane",,,1373.07,,,1,"[""FTIR"",""SEM"",""XPS""]",,,,true,false,"Accepted","[""ISA""]","[""Other""]","[]","[""Not Applicable""]","[""Surface treatment""]","65f7ffc1090a66729fd7349e","2024-03-18T08:48:01.170Z","2022-01-01T00:00:00.000Z","Acid-free fabrication of polyaryletherketone membranes","Scientific Report","backOffice","10.1016/j.memsci.2022.120798","65dd986c1850430560c1989a","Aristizabal","https://doi.org/10.1016/j.memsci.2022.120798",0,"ISA/inorganic/dense","Regenerated Kepstan® Hollow fibers heptane permeance","Scientific report",,"[{""postTreatmentChemicalAgentConcentrationUnit"":[],""_id"":""6628d73eb0337cf80cea9705"",""postTreatment"":""Surface treatment"",""postTreatmentChemicalAgentSmiles"":""C1CC(=O)N(C1=O)Br""}]",,,,"5608",0,,,,,,8.23,,,,,,,,,"Poly(ether-1,3-dithiolane-1,3-dithiolane)",,,,,,,,,,,,,,,,,,,,,,,,,,,,,,,,,,,,,,,,,,,,,,,,,,,,,,,,,,,,,,"[]",,,,,,,,,,,,
"661cfc37ff8a9df16fd58973","2024-03-18T08:48:01.244Z","[""1-Methyl-2-pyrrolidinone (NMP)""]","[""water""]","[]","[]","12",,"[]","[]","[]","[]","[]","[]","[]","[]",,,,,false,"Dead-end",10,25,2.2,"Heptane",,,1373.07,,,1,"[""FTIR"",""SEM"",""XPS""]",,,,true,false,"Accepted","[""ISA""]","[""Other""]","[]","[""Not Applicable""]","[""Other""]","65f7ffc1090a66729fd7349e","2024-03-18T08:48:01.170Z","2022-01-01T00:00:00.000Z","Acid-free fabrication of polyaryletherketone membranes","Scientific Report","backOffice","10.1016/j.memsci.2022.120798","65dd986c1850430560c1989a","Aristizabal","https://doi.org/10.1016/j.memsci.2022.120798",0,"ISA/inorganic/dense","Regenerated PEEK Hollow fibers heptane permeance","Scientific report",,"[{""postTreatmentChemicalAgentConcentrationUnit"":[""mol/L""],""_id"":""661cfae1dd02ff2f9a463800"",""postTreatment"":""Regeneration"",""postTreatmentChemicalAgentSmiles"":""C1CC(=O)N(C1=O)Br"",""postTreatmentChemicalAgentConcentration"":""0.012""}]",,,,"5609",0,,,,,,7.6,,,,,,,,,"poly(ether-ether-1,3-dithiolane)",,,,,,,,,,,,,,,,,,,,,,,,,,,,,,,,,,,,,,,,,,,,,,,,,,,,,,,,,,,,,,"[]",,,,,,,,,,,,
"661cfd37ff8a9df16fd58977","2024-03-18T08:48:01.244Z","[""1-Methyl-2-pyrrolidinone (NMP)""]","[""water""]","[]","[]","12",,"[]","[]","[]","[]","[]","[]","[]","[]",,,,,false,"Dead-end",10,25,2.2,"Methanol",,,1373.07,,,1,"[""FTIR"",""SEM"",""XPS""]",,,,true,false,"Accepted","[""ISA""]","[""Other""]","[]","[""Not Applicable""]","[""Surface treatment""]","65f7ffc1090a66729fd7349e","2024-03-18T08:48:01.170Z","2022-01-01T00:00:00.000Z","Acid-free fabrication of polyaryletherketone membranes","Scientific Report","backOffice","10.1016/j.memsci.2022.120798","65dd986c1850430560c1989a","Aristizabal","https://doi.org/10.1016/j.memsci.2022.120798",0,"ISA/inorganic/dense","Regenerated PEEK Hollow fibers methanol permeance","Scientific report",,"[{""postTreatmentChemicalAgentConcentrationUnit"":[],""_id"":""6628d7abb0337cf80cea9714"",""postTreatment"":""Surface treatment"",""postTreatmentChemicalAgentSmiles"":""C1CC(=O)N(C1=O)Br""}]",,,,"5610",0,,,,,,5.3,,,,,,,,,"poly(ether-ether-1,3-dithiolane)",,,,,,,,,,,,,,,,,,,,,,,,,,,,,,,,,,,,,,,,,,,,,,,,,,,,,,,,,,,,,,"[]",,,,,,,,,,,,
"661cfdf8ff8a9df16fd5897b","2024-03-18T08:48:01.244Z","[""1-Methyl-2-pyrrolidinone (NMP)""]","[""water""]","[]","[]","12",,"[]","[]","[]","[]","[]","[]","[]","[]",,,,,false,"Dead-end",10,25,2.2,"Dimethylformamide (DMF)","Dye","Chrysoidine G (chloride salt)",248.71,30,"mg/L",1,"[""FTIR"",""SEM"",""XPS""]",,,,true,false,"Accepted","[""ISA""]","[""Other""]","[]","[""Not Applicable""]","[""Surface treatment""]","65f7ffc1090a66729fd7349e","2024-03-18T08:48:01.170Z","2022-01-01T00:00:00.000Z","Acid-free fabrication of polyaryletherketone membranes","Scientific Report","backOffice","10.1016/j.memsci.2022.120798","65dd986c1850430560c1989a","Aristizabal","https://doi.org/10.1016/j.memsci.2022.120798",0,"ISA/inorganic/dense","Regenerated PEEK Hollow fibers CG/DMF","Scientific report",,"[{""postTreatmentChemicalAgentConcentrationUnit"":[],""_id"":""6628d7c5b0337cf80cea971c"",""postTreatment"":""Surface treatment"",""postTreatmentChemicalAgentSmiles"":""C1CC(=O)N(C1=O)Br""}]",,,46,"5611",0,,,,,,2.05,,,,,,,327,,"poly(ether-ether-1,3-dithiolane)",,,,,,,,,,,,,,,,,,,,,,,,,,,,,,,,,,,,,,,,,,,,,,,,,,,,,,,,,,,,,,"[]",,,,,,,,,,,,
"661cfe84ff8a9df16fd5897f","2024-03-18T08:48:01.244Z","[""1-Methyl-2-pyrrolidinone (NMP)""]","[""water""]","[]","[]","12",,"[]","[]","[]","[]","[]","[]","[]","[]",,,,,false,"Dead-end",10,25,2.2,"Dimethylformamide (DMF)","Dye","Methyl red",296.3,30,"mg/L",1,"[""FTIR"",""SEM"",""XPS""]",,,,true,false,"Accepted","[""ISA""]","[""Other""]","[]","[""Not Applicable""]","[""Surface treatment""]","65f7ffc1090a66729fd7349e","2024-03-18T08:48:01.170Z","2022-01-01T00:00:00.000Z","Acid-free fabrication of polyaryletherketone membranes","Scientific Report","backOffice","10.1016/j.memsci.2022.120798","65dd986c1850430560c1989a","Aristizabal","https://doi.org/10.1016/j.memsci.2022.120798",0,"ISA/inorganic/dense","Regenerated PEEK Hollow fibers MR/DMF","Scientific report",,"[{""postTreatmentChemicalAgentConcentrationUnit"":[],""_id"":""6628d7ddb0337cf80cea9724"",""postTreatment"":""Surface treatment"",""postTreatmentChemicalAgentSmiles"":""C1CC(=O)N(C1=O)Br""}]",,,68,"5612",0,,,,,,2.05,,,,,,,327,,"poly(ether-ether-1,3-dithiolane)",,,,,,,,,,,,,,,,,,,,,,,,,,,,,,,,,,,,,,,,,,,,,,,,,,,,,,,,,,,,,,"[]",,,,,,,,,,,,
"661cfef5ff8a9df16fd58983","2024-03-18T08:48:01.244Z","[""1-Methyl-2-pyrrolidinone (NMP)""]","[""water""]","[]","[]","12",,"[]","[]","[]","[]","[]","[]","[]","[]",,,,,false,"Dead-end",10,25,2.2,"Dimethylformamide (DMF)","Dye","Methyl red",296.3,30,"mg/L",1,"[""FTIR"",""SEM"",""XPS""]",,,,true,false,"Accepted","[""ISA""]","[""Other""]","[]","[""Not Applicable""]","[""Surface treatment""]","65f7ffc1090a66729fd7349e","2024-03-18T08:48:01.170Z","2022-01-01T00:00:00.000Z","Acid-free fabrication of polyaryletherketone membranes","Scientific Report","backOffice","10.1016/j.memsci.2022.120798","65dd986c1850430560c1989a","Aristizabal","https://doi.org/10.1016/j.memsci.2022.120798",0,"ISA/inorganic/dense","Regenerated PEEK Hollow fibers MR/DMF","Scientific report",,"[{""postTreatmentChemicalAgentConcentrationUnit"":[],""_id"":""6628d7fcb0337cf80cea972c"",""postTreatment"":""Surface treatment"",""postTreatmentChemicalAgentSmiles"":""C1CC(=O)N(C1=O)Br""}]",,,68,"5613",0,,,,,,2.05,,,,,,,327,,"poly(ether-ether-1,3-dithiolane)",,,,,,,,,,,,,,,,,,,,,,,,,,,,,,,,,,,,,,,,,,,,,,,,,,,,,,,,,,,,,,"[]",,,,,,,,,,,,
"661cff0fff8a9df16fd58987","2024-03-18T08:48:01.244Z","[""1-Methyl-2-pyrrolidinone (NMP)""]","[""water""]","[]","[]","12",,"[]","[]","[]","[]","[]","[]","[]","[]",,,,,false,"Dead-end",10,25,2.2,"Dimethylformamide (DMF)","Dye","Methyl orange (sodium salt)",327.33,30,"mg/L",1,"[""FTIR"",""SEM"",""XPS""]",,,,true,false,"Accepted","[""ISA""]","[""Other""]","[]","[""Not Applicable""]","[""Surface treatment""]","65f7ffc1090a66729fd7349e","2024-03-18T08:48:01.170Z","2022-01-01T00:00:00.000Z","Acid-free fabrication of polyaryletherketone membranes","Scientific Report","backOffice","10.1016/j.memsci.2022.120798","65dd986c1850430560c1989a","Aristizabal","https://doi.org/10.1016/j.memsci.2022.120798",0,"ISA/inorganic/dense","Regenerated PEEK Hollow fibers MO/DMF","Scientific report",,"[{""postTreatmentChemicalAgentConcentrationUnit"":[],""_id"":""6628d82eb0337cf80cea9734"",""postTreatment"":""Surface treatment"",""postTreatmentChemicalAgentSmiles"":""C1CC(=O)N(C1=O)Br""}]",,,90,"5614",0,,,,,,2.05,,,,,,,327,,"poly(ether-ether-1,3-dithiolane)",,,,,,,,,,,,,,,,,,,,,,,,,,,,,,,,,,,,,,,,,,,,,,,,,,,,,,,,,,,,,,"[]",,,,,,,,,,,,
"661cff27ff8a9df16fd5898b","2024-03-18T08:48:01.244Z","[""1-Methyl-2-pyrrolidinone (NMP)""]","[""water""]","[]","[]","12",,"[]","[]","[]","[]","[]","[]","[]","[]",,,,,false,"Dead-end",10,25,2.2,"Dimethylformamide (DMF)","Dye","Crystal Violet (chloride salt)",407.99,30,"mg/L",1,"[""FTIR"",""SEM"",""XPS""]",,,,true,false,"Accepted","[""ISA""]","[""Other""]","[]","[""Not Applicable""]","[""Surface treatment""]","65f7ffc1090a66729fd7349e","2024-03-18T08:48:01.170Z","2022-01-01T00:00:00.000Z","Acid-free fabrication of polyaryletherketone membranes","Scientific Report","backOffice","10.1016/j.memsci.2022.120798","65dd986c1850430560c1989a","Aristizabal","https://doi.org/10.1016/j.memsci.2022.120798",0,"ISA/inorganic/dense","Regenerated PEEK Hollow fibers CV/DMF","Scientific report",,"[{""postTreatmentChemicalAgentConcentrationUnit"":[],""_id"":""6628d848b0337cf80cea973c"",""postTreatment"":""Surface treatment"",""postTreatmentChemicalAgentSmiles"":""C1CC(=O)N(C1=O)Br""}]",,,93.5,"5615",0,,,,,,2.05,,,,,,,327,,"poly(ether-ether-1,3-dithiolane)",,,,,,,,,,,,,,,,,,,,,,,,,,,,,,,,,,,,,,,,,,,,,,,,,,,,,,,,,,,,,,"[]",,,,,,,,,,,,
"661cff3cff8a9df16fd5898f","2024-03-18T08:48:01.244Z","[""1-Methyl-2-pyrrolidinone (NMP)""]","[""water""]","[]","[]","12",,"[]","[]","[]","[]","[]","[]","[]","[]",,,,,false,"Dead-end",10,25,2.2,"Dimethylformamide (DMF)","Dye","Congo red (disodium salt)",696.66,30,"mg/L",1,"[""FTIR"",""SEM"",""XPS""]",,,,true,false,"Accepted","[""ISA""]","[""Other""]","[]","[""Not Applicable""]","[""Surface treatment""]","65f7ffc1090a66729fd7349e","2024-03-18T08:48:01.170Z","2022-01-01T00:00:00.000Z","Acid-free fabrication of polyaryletherketone membranes","Scientific Report","backOffice","10.1016/j.memsci.2022.120798","65dd986c1850430560c1989a","Aristizabal","https://doi.org/10.1016/j.memsci.2022.120798",0,"ISA/inorganic/dense","Regenerated PEEK Hollow fibers CR/DMF","Scientific report",,"[{""postTreatmentChemicalAgentConcentrationUnit"":[],""_id"":""6628d85fb0337cf80cea9744"",""postTreatment"":""Surface treatment"",""postTreatmentChemicalAgentSmiles"":""C1CC(=O)N(C1=O)Br""}]",,,95.6,"5616",0,,,,,,2.05,,,,,,,327,,"poly(ether-ether-1,3-dithiolane)",,,,,,,,,,,,,,,,,,,,,,,,,,,,,,,,,,,,,,,,,,,,,,,,,,,,,,,,,,,,,,"[]",,,,,,,,,,,,
"661cff43ff8a9df16fd58994","2024-04-15T10:19:47.575Z","[""Dimethylformamide (DMF)"",""1,4-dioxane""]","[""water""]","[]","[]","24","250","[]","[]","[]","[]","[]","[]","[]","[]",,,,,false,"Dead-end",15,25,,"Acetone","Other","Griseofulvin",353,20,"g/L",1,"[]",,,,true,false,"Accepted","[""ISA""]","[""Polyimide""]","[]","[""Not Applicable""]","[""Pure solvent treatment""]","661cff43ff8a9df16fd58992","2024-04-15T10:19:47.543Z","2014-01-01T00:00:00.000Z","Controlling Crystallization via Organic Solvent Nanofiltration: The Influence of Flux on Griseofulvin Crystallization","Scientific Report","backOffice","10.1021/cg401708s","65eedbcf99b56aa8c515e224","Campbell, Peeva, Livingston","https://doi.org/10.1021/cg401708s",0,"ISA/inorganic/dense","A","Scientific report",,"[{""postTreatmentChemicalAgentConcentrationUnit"":[],""_id"":""661cff43ff8a9df16fd58995"",""postTreatment"":""Pure solvent treatment"",""postTreatmentChemicalAgentSmiles"":""CC(C)O""}]",,8.73,88,"5617",0,,,,,,,"50:50",,,,,,,,,,,,,,,,,,,,,,,,,,,,,,,,,,,,,,,,,,,,,,,,,,,,,,,,,,,,,,,,,,,,,,"[]",,,,,,,,,,,,
"661cff54ff8a9df16fd58998","2024-03-18T08:48:01.244Z","[""1-Methyl-2-pyrrolidinone (NMP)""]","[""water""]","[]","[]","12",,"[]","[]","[]","[]","[]","[]","[]","[]",,,,,false,"Dead-end",10,25,2.2,"Dimethylformamide (DMF)","Dye","Reactive black 5 (tetrasodium salt)",991.82,30,"mg/L",1,"[""FTIR"",""SEM"",""XPS""]",,,,true,false,"Accepted","[""ISA""]","[""Other""]","[]","[""Not Applicable""]","[""Surface treatment""]","65f7ffc1090a66729fd7349e","2024-03-18T08:48:01.170Z","2022-01-01T00:00:00.000Z","Acid-free fabrication of polyaryletherketone membranes","Scientific Report","backOffice","10.1016/j.memsci.2022.120798","65dd986c1850430560c1989a","Aristizabal","https://doi.org/10.1016/j.memsci.2022.120798",0,"ISA/inorganic/dense","Regenerated PEEK Hollow fibers RB5/DMF","Scientific report",,"[{""postTreatmentChemicalAgentConcentrationUnit"":[],""_id"":""6628d878b0337cf80cea974c"",""postTreatment"":""Surface treatment"",""postTreatmentChemicalAgentSmiles"":""C1CC(=O)N(C1=O)Br""}]",,,98.7,"5618",0,,,,,,2.05,,,,,,,327,,"poly(ether-ether-1,3-dithiolane)",,,,,,,,,,,,,,,,,,,,,,,,,,,,,,,,,,,,,,,,,,,,,,,,,,,,,,,,,,,,,,"[]",,,,,,,,,,,,
"661cff67ff8a9df16fd5899c","2024-03-18T08:48:01.244Z","[""1-Methyl-2-pyrrolidinone (NMP)""]","[""water""]","[]","[]","12",,"[]","[]","[]","[]","[]","[]","[]","[]",,,,,false,"Dead-end",10,25,2.2,"Dimethylformamide (DMF)","Dye","Direct red 80 (hexasodium salt)",1373.07,30,"mg/L",1,"[""FTIR"",""SEM"",""XPS""]",,,,true,false,"Accepted","[""ISA""]","[""Other""]","[]","[""Not Applicable""]","[""Surface treatment""]","65f7ffc1090a66729fd7349e","2024-03-18T08:48:01.170Z","2022-01-01T00:00:00.000Z","Acid-free fabrication of polyaryletherketone membranes","Scientific Report","backOffice","10.1016/j.memsci.2022.120798","65dd986c1850430560c1989a","Aristizabal","https://doi.org/10.1016/j.memsci.2022.120798",0,"ISA/inorganic/dense","Regenerated PEEK Hollow fibers DR80/DMF","Scientific report",,"[{""postTreatmentChemicalAgentConcentrationUnit"":[],""_id"":""6628d88eb0337cf80cea9754"",""postTreatment"":""Surface treatment"",""postTreatmentChemicalAgentSmiles"":""C1CC(=O)N(C1=O)Br""}]",,,100,"5619",0,,,,,,2.05,,,,,,,327,,"poly(ether-ether-1,3-dithiolane)",,,,,,,,,,,,,,,,,,,,,,,,,,,,,,,,,,,,,,,,,,,,,,,,,,,,,,,,,,,,,,"[]",,,,,,,,,,,,
"661cff70ff8a9df16fd589a0","2024-04-15T10:19:47.575Z","[""Dimethylformamide (DMF)"",""1,4-dioxane""]","[""water""]","[]","[]","24","250","[]","[]","[]","[]","[]","[]","[]","[]",,,,,false,"Dead-end",15,25,,"Acetone","Other","Griseofulvin",353,20,"g/L",1,"[]",,,,true,false,"Accepted","[""ISA""]","[""Polyimide""]","[]","[""Not Applicable""]","[""Pure solvent treatment""]","661cff43ff8a9df16fd58992","2024-04-15T10:19:47.543Z","2014-01-01T00:00:00.000Z","Controlling Crystallization via Organic Solvent Nanofiltration: The Influence of Flux on Griseofulvin Crystallization","Scientific Report","backOffice","10.1021/cg401708s","65eedbcf99b56aa8c515e224","Campbell, Peeva, Livingston","https://doi.org/10.1021/cg401708s",0,"ISA/inorganic/dense","B","Scientific report",,"[{""postTreatmentChemicalAgentConcentrationUnit"":[],""_id"":""661cff43ff8a9df16fd58995"",""postTreatment"":""Pure solvent treatment"",""postTreatmentChemicalAgentSmiles"":""CC(C)O""}]",,5.13,97,"5620",0,,,,,,,"33:67",,,,,,,,,,,,,,,,,,,,,,,,,,,,,,,,,,,,,,,,,,,,,,,,,,,,,,,,,,,,,,,,,,,,,,"[]",,,,,,,,,,,,
"661cffd3ff8a9df16fd589a5","2024-04-15T10:19:47.575Z","[""Dimethylformamide (DMF)"",""1,4-dioxane""]","[""water""]","[]","[]","24","250","[]","[]","[]","[]","[]","[]","[]","[]",,,,,false,"Dead-end",15,25,,"Acetone","Other","Griseofulvin",353,20,"g/L",1,"[]",,,,true,false,"Accepted","[""ISA""]","[""Polyimide""]","[]","[""Not Applicable""]","[""Pure solvent treatment"",""Crosslinking""]","661cff43ff8a9df16fd58992","2024-04-15T10:19:47.543Z","2014-01-01T00:00:00.000Z","Controlling Crystallization via Organic Solvent Nanofiltration: The Influence of Flux on Griseofulvin Crystallization","Scientific Report","backOffice","10.1021/cg401708s","65eedbcf99b56aa8c515e224","Campbell, Peeva, Livingston","https://doi.org/10.1021/cg401708s",0,"ISA/inorganic/dense","C","Scientific report",,"[{""postTreatmentChemicalAgentConcentrationUnit"":[],""_id"":""661cff43ff8a9df16fd58995"",""postTreatment"":""Pure solvent treatment"",""postTreatmentChemicalAgentSmiles"":""CC(C)O""},{""postTreatmentChemicalAgentConcentrationUnit"":[""g/L""],""_id"":""661cffd3ff8a9df16fd589a7"",""postTreatment"":""Crosslinking"",""postTreatmentChemicalAgentSmiles"":""C(CCCN)CCN"",""postTreatmentChemicalAgentConcentration"":""30""}]",,1.93,94,"5621",0,,,,,,,"50:50",,,,,,,,,,,,,,,,,,,,,,,,,,,,,,,,,,,,,,,,,,,,,,,,,,,,,,,,,,,,,,,,,,,,,,"[]",,,,,,,,,,,,
"661cffedff8a9df16fd589ab","2024-04-15T10:19:47.575Z","[""Dimethylformamide (DMF)"",""1,4-dioxane""]","[""water""]","[]","[]","24","250","[]","[]","[]","[]","[]","[]","[]","[]",,,,,false,"Dead-end",15,25,,"Acetone","Other","Griseofulvin",353,20,"g/L",1,"[]",,,,true,false,"Accepted","[""ISA""]","[""Polyimide""]","[]","[""Not Applicable""]","[""Pure solvent treatment"",""Crosslinking""]","661cff43ff8a9df16fd58992","2024-04-15T10:19:47.543Z","2014-01-01T00:00:00.000Z","Controlling Crystallization via Organic Solvent Nanofiltration: The Influence of Flux on Griseofulvin Crystallization","Scientific Report","backOffice","10.1021/cg401708s","65eedbcf99b56aa8c515e224","Campbell, Peeva, Livingston","https://doi.org/10.1021/cg401708s",0,"ISA/inorganic/dense","D","Scientific report",,"[{""postTreatmentChemicalAgentConcentrationUnit"":[],""_id"":""661cff43ff8a9df16fd58995"",""postTreatment"":""Pure solvent treatment"",""postTreatmentChemicalAgentSmiles"":""CC(C)O""},{""postTreatmentChemicalAgentConcentrationUnit"":[""g/L""],""_id"":""661cffd3ff8a9df16fd589a7"",""postTreatment"":""Crosslinking"",""postTreatmentChemicalAgentSmiles"":""C(CCCN)CCN"",""postTreatmentChemicalAgentConcentration"":""30""}]",,0.53,99,"5622",0,,,,,,,"50:50",,,,,,,,,,,,,,,,,,,,,,,,,,,,,,,,,,,,,,,,,,,,,,,,,,,,,,,,,,,,,,,,,,,,,,"[]",,,,,,,,,,,,
"661d0805ff8a9df16fd589da","2024-03-18T08:48:01.244Z","[""1-Methyl-2-pyrrolidinone (NMP)""]","[""water""]","[]","[]","25","250","[]","[]","[]","[]","[]","[]","[]","[]",,,,,false,"Dead-end",15,30,2.2,"Dimethylformamide (DMF)","Dye","Chrysoidine G (chloride salt)",248.71,30,"mg/L",1,"[""FTIR"",""SEM"",""XPS""]",,,,true,false,"Accepted","[""ISA""]","[""Other""]","[]","[""Not Applicable""]","[""Surface treatment""]","65f7ffc1090a66729fd7349e","2024-03-18T08:48:01.170Z","2022-01-01T00:00:00.000Z","Acid-free fabrication of polyaryletherketone membranes","Scientific Report","backOffice","10.1016/j.memsci.2022.120798","65dd986c1850430560c1989a","Aristizabal","https://doi.org/10.1016/j.memsci.2022.120798",0,"ISA/inorganic/dense","Regenerated Kepstan® Flat sheet CG/DMF","Scientific report",,"[{""postTreatmentChemicalAgentConcentrationUnit"":[],""_id"":""6628d8a5b0337cf80cea9763"",""postTreatment"":""Surface treatment"",""postTreatmentChemicalAgentSmiles"":""C1CC(=O)N(C1=O)Br""}]",,,45,"5623",0,,,,,,0.72,,,,,,,1000,,"Poly(ether-1,3-dithiolane-1,3-dithiolane)",,,,,,,,,,,,,,,,,,,,,,,,,,,,,,,,,,,,,,,,,,,,,,,,,,,,,,,,,,,,,,"[]",,,,,,,,,,,,
"661d0814ff8a9df16fd589de","2024-04-15T10:57:24.497Z","[]","[]","[]","[]",,,"[]","[]","[]","[]","[]","[]","[]","[]",,,,,false,"Crossflow",10,25,0.27,"Dimethylformamide (DMF)","Dye","Solvent Yellow 7",198.22,10,"g/L",2,"[]",,,,true,false,"Accepted","[]","[]","[]","[""Not Applicable""]","[""None""]","661d0814ff8a9df16fd589dd","2024-04-15T10:57:24.445Z","2010-01-01T00:00:00.000Z","Demonstration of Molecular Purification in Polar Aprotic Solvents by Organic Solvent Nanofiltration","Scientific Report","backOffice","10.1021/op100028p","65eedbcf99b56aa8c515e224","Sereewatthanawut, Lim, Bhole, Ormerod, Horvath, Boam, Livingston","https://doi.org/10.1021/op100028p",0,"Commercial","DuraMem200-DMF-10bar",,,"[]",,0.3,85.6,"5624",0,,,,,,,,,,,,,,,,,,,,"Dye","Brilliant blue R250 (disodium salt)",825.97,1,"g/L",,,,,,,,,,,,,,,,,,,,,99.7,,,,,,,,,,,,,,,,,,,,,,,,,,,,,,"Duramem 200",,"[]",,,,,,,,,,,,
"661d085aff8a9df16fd589e4","2024-04-15T10:57:24.497Z","[]","[]","[]","[]",,,"[]","[]","[]","[]","[]","[]","[]","[]",,,,,false,"Crossflow",10,25,0.27,"Dimethylformamide (DMF)","Dye","Solvent Yellow 7",198.22,10,"g/L",2,"[]",,,,true,false,"Accepted","[]","[]","[]","[""Not Applicable""]","[""None""]","661d0814ff8a9df16fd589dd","2024-04-15T10:57:24.445Z","2010-01-01T00:00:00.000Z","Demonstration of Molecular Purification in Polar Aprotic Solvents by Organic Solvent Nanofiltration","Scientific Report","backOffice","10.1021/op100028p","65eedbcf99b56aa8c515e224","Sereewatthanawut, Lim, Bhole, Ormerod, Horvath, Boam, Livingston","https://doi.org/10.1021/op100028p",0,"Commercial","DuraMem300-DMF-10bar",,,"[]",,1.8,83.8,"5625",0,,,,,,,,,,,,,,,,,,,,"Dye","Brilliant blue R250 (disodium salt)",825.97,1,"g/L",,,,,,,,,,,,,,,,,,,,,99.6,,,,,,,,,,,,,,,,,,,,,,,,,,,,,,"Duramem 300",,"[]",,,,,,,,,,,,
"661d086dff8a9df16fd589e6","2024-04-15T10:57:24.497Z","[]","[]","[]","[]",,,"[]","[]","[]","[]","[]","[]","[]","[]",,,,,false,"Crossflow",10,25,0.27,"Dimethylformamide (DMF)","Dye","Solvent Yellow 7",198.22,10,"g/L",2,"[]",,,,true,false,"Accepted","[]","[]","[]","[""Not Applicable""]","[""None""]","661d0814ff8a9df16fd589dd","2024-04-15T10:57:24.445Z","2010-01-01T00:00:00.000Z","Demonstration of Molecular Purification in Polar Aprotic Solvents by Organic Solvent Nanofiltration","Scientific Report","backOffice","10.1021/op100028p","65eedbcf99b56aa8c515e224","Sereewatthanawut, Lim, Bhole, Ormerod, Horvath, Boam, Livingston","https://doi.org/10.1021/op100028p",0,"Commercial","DuraMem500-DMF-10bar",,,"[]",,0.9,70,"5626",0,,,,,,,,,,,,,,,,,,,,"Dye","Brilliant blue R250 (disodium salt)",825.97,1,"g/L",,,,,,,,,,,,,,,,,,,,,91.4,,,,,,,,,,,,,,,,,,,,,,,,,,,,,,"Duramem 500",,"[]",,,,,,,,,,,,
"661d0880ff8a9df16fd589e9","2024-03-18T08:48:01.244Z","[""1-Methyl-2-pyrrolidinone (NMP)""]","[""water""]","[]","[]","25","250","[]","[]","[]","[]","[]","[]","[]","[]",,,,,false,"Dead-end",15,30,2.2,"Dimethylformamide (DMF)","Dye","Methyl red",296.3,30,"mg/L",1,"[""FTIR"",""SEM"",""XPS""]",,,,true,false,"Accepted","[""ISA""]","[""Other""]","[]","[""Not Applicable""]","[""Surface treatment""]","65f7ffc1090a66729fd7349e","2024-03-18T08:48:01.170Z","2022-01-01T00:00:00.000Z","Acid-free fabrication of polyaryletherketone membranes","Scientific Report","backOffice","10.1016/j.memsci.2022.120798","65dd986c1850430560c1989a","Aristizabal","https://doi.org/10.1016/j.memsci.2022.120798",0,"ISA/inorganic/dense","Regenerated Kepstan® Flat sheet MR/DMF","Scientific report",,"[{""postTreatmentChemicalAgentConcentrationUnit"":[],""_id"":""6628d97bb0337cf80cea976e"",""postTreatment"":""Surface treatment"",""postTreatmentChemicalAgentSmiles"":""C1CC(=O)N(C1=O)Br""}]",,,58,"5627",0,,,,,,0.72,,,,,,,1000,,"Poly(ether-1,3-dithiolane-1,3-dithiolane)",,,,,,,,,,,,,,,,,,,,,,,,,,,,,,,,,,,,,,,,,,,,,,,,,,,,,,,,,,,,,,"[]",,,,,,,,,,,,
"661d0889ff8a9df16fd589ec","2024-04-15T10:57:24.497Z","[]","[]","[]","[]",,,"[]","[]","[]","[]","[]","[]","[]","[]",,,,,false,"Crossflow",20,25,0.27,"Dimethylformamide (DMF)","Dye","Solvent Yellow 7",198.22,10,"g/L",2,"[]",,,,true,false,"Accepted","[]","[]","[]","[""Not Applicable""]","[""None""]","661d0814ff8a9df16fd589dd","2024-04-15T10:57:24.445Z","2010-01-01T00:00:00.000Z","Demonstration of Molecular Purification in Polar Aprotic Solvents by Organic Solvent Nanofiltration","Scientific Report","backOffice","10.1021/op100028p","65eedbcf99b56aa8c515e224","Sereewatthanawut, Lim, Bhole, Ormerod, Horvath, Boam, Livingston","https://doi.org/10.1021/op100028p",0,"Commercial","DuraMem200-DMF-20bar",,,"[]",,0.2,86.6,"5628",0,,,,,,,,,,,,,,,,,,,,"Dye","Brilliant blue R250 (disodium salt)",825.97,1,"g/L",,,,,,,,,,,,,,,,,,,,,99.3,,,,,,,,,,,,,,,,,,,,,,,,,,,,,,"Duramem 200",,"[]",,,,,,,,,,,,
"661d08b2ff8a9df16fd589f8","2024-03-18T08:48:01.244Z","[""1-Methyl-2-pyrrolidinone (NMP)""]","[""water""]","[]","[]","25","250","[]","[]","[]","[]","[]","[]","[]","[]",,,,,false,"Dead-end",15,30,2.2,"Dimethylformamide (DMF)","Dye","Methyl orange (sodium salt)",327.33,30,"mg/L",1,"[""FTIR"",""SEM"",""XPS""]",,,,true,false,"Accepted","[""ISA""]","[""Other""]","[]","[""Not Applicable""]","[""Surface treatment""]","65f7ffc1090a66729fd7349e","2024-03-18T08:48:01.170Z","2022-01-01T00:00:00.000Z","Acid-free fabrication of polyaryletherketone membranes","Scientific Report","backOffice","10.1016/j.memsci.2022.120798","65dd986c1850430560c1989a","Aristizabal","https://doi.org/10.1016/j.memsci.2022.120798",0,"ISA/inorganic/dense","Regenerated Kepstan® Flat sheet MO/DMF","Scientific report",,"[{""postTreatmentChemicalAgentConcentrationUnit"":[],""_id"":""6628d992b0337cf80cea9779"",""postTreatment"":""Surface treatment"",""postTreatmentChemicalAgentSmiles"":""C1CC(=O)N(C1=O)Br""}]",,,80,"5629",0,,,,,,0.72,,,,,,,1000,,"Poly(ether-1,3-dithiolane-1,3-dithiolane)",,,,,,,,,,,,,,,,,,,,,,,,,,,,,,,,,,,,,,,,,,,,,,,,,,,,,,,,,,,,,,"[]",,,,,,,,,,,,
"661d08c7ff8a9df16fd589fc","2024-03-18T08:48:01.244Z","[""1-Methyl-2-pyrrolidinone (NMP)""]","[""water""]","[]","[]","25","250","[]","[]","[]","[]","[]","[]","[]","[]",,,,,false,"Dead-end",15,30,2.2,"Dimethylformamide (DMF)","Dye","Crystal Violet (chloride salt)",407.99,30,"mg/L",1,"[""FTIR"",""SEM"",""XPS""]",,,,true,false,"Accepted","[""ISA""]","[""Other""]","[]","[""Not Applicable""]","[""Surface treatment""]","65f7ffc1090a66729fd7349e","2024-03-18T08:48:01.170Z","2022-01-01T00:00:00.000Z","Acid-free fabrication of polyaryletherketone membranes","Scientific Report","backOffice","10.1016/j.memsci.2022.120798","65dd986c1850430560c1989a","Aristizabal","https://doi.org/10.1016/j.memsci.2022.120798",0,"ISA/inorganic/dense","Regenerated Kepstan® Flat sheet CV/DMF","Scientific report",,"[{""postTreatmentChemicalAgentConcentrationUnit"":[],""_id"":""6628d9a8b0337cf80cea9784"",""postTreatment"":""Surface treatment"",""postTreatmentChemicalAgentSmiles"":""C1CC(=O)N(C1=O)Br""}]",,,82,"5630",0,,,,,,0.72,,,,,,,1000,,"Poly(ether-1,3-dithiolane-1,3-dithiolane)",,,,,,,,,,,,,,,,,,,,,,,,,,,,,,,,,,,,,,,,,,,,,,,,,,,,,,,,,,,,,,"[]",,,,,,,,,,,,
"661d08cdff8a9df16fd589ff","2024-04-15T10:57:24.497Z","[]","[]","[]","[]",,,"[]","[]","[]","[]","[]","[]","[]","[]",,,,,false,"Crossflow",20,25,0.27,"Dimethylformamide (DMF)","Dye","Solvent Yellow 7",198.22,10,"g/L",2,"[]",,,,true,false,"Accepted","[]","[]","[]","[""Not Applicable""]","[""None""]","661d0814ff8a9df16fd589dd","2024-04-15T10:57:24.445Z","2010-01-01T00:00:00.000Z","Demonstration of Molecular Purification in Polar Aprotic Solvents by Organic Solvent Nanofiltration","Scientific Report","backOffice","10.1021/op100028p","65eedbcf99b56aa8c515e224","Sereewatthanawut, Lim, Bhole, Ormerod, Horvath, Boam, Livingston","https://doi.org/10.1021/op100028p",0,"Commercial","DuraMem300-DMF-20bar",,,"[]",,1.5,85.2,"5631",0,,,,,,,,,,,,,,,,,,,,"Dye","Brilliant blue R250 (disodium salt)",825.97,1,"g/L",,,,,,,,,,,,,,,,,,,,,99.6,,,,,,,,,,,,,,,,,,,,,,,,,,,,,,"Duramem 300",,"[]",,,,,,,,,,,,
"661d08dcff8a9df16fd58a02","2024-03-18T08:48:01.244Z","[""1-Methyl-2-pyrrolidinone (NMP)""]","[""water""]","[]","[]","25","250","[]","[]","[]","[]","[]","[]","[]","[]",,,,,false,"Dead-end",15,30,2.2,"Dimethylformamide (DMF)","Dye","Congo red (disodium salt)",696.66,30,"mg/L",1,"[""FTIR"",""SEM"",""XPS""]",,,,true,false,"Accepted","[""ISA""]","[""Other""]","[]","[""Not Applicable""]","[""Surface treatment""]","65f7ffc1090a66729fd7349e","2024-03-18T08:48:01.170Z","2022-01-01T00:00:00.000Z","Acid-free fabrication of polyaryletherketone membranes","Scientific Report","backOffice","10.1016/j.memsci.2022.120798","65dd986c1850430560c1989a","Aristizabal","https://doi.org/10.1016/j.memsci.2022.120798",0,"ISA/inorganic/dense","Regenerated Kepstan® Flat sheet CR/DMF","Scientific report",,"[{""postTreatmentChemicalAgentConcentrationUnit"":[],""_id"":""6628d9bfb0337cf80cea978f"",""postTreatment"":""Surface treatment"",""postTreatmentChemicalAgentSmiles"":""C1CC(=O)N(C1=O)Br""}]",,,85,"5632",0,,,,,,0.72,,,,,,,1000,,"Poly(ether-1,3-dithiolane-1,3-dithiolane)",,,,,,,,,,,,,,,,,,,,,,,,,,,,,,,,,,,,,,,,,,,,,,,,,,,,,,,,,,,,,,"[]",,,,,,,,,,,,
"661d08eaff8a9df16fd58a05","2024-04-15T10:57:24.497Z","[]","[]","[]","[]",,,"[]","[]","[]","[]","[]","[]","[]","[]",,,,,false,"Crossflow",20,25,0.27,"Dimethylformamide (DMF)","Dye","Solvent Yellow 7",198.22,10,"g/L",2,"[]",,,,true,false,"Accepted","[]","[]","[]","[""Not Applicable""]","[""None""]","661d0814ff8a9df16fd589dd","2024-04-15T10:57:24.445Z","2010-01-01T00:00:00.000Z","Demonstration of Molecular Purification in Polar Aprotic Solvents by Organic Solvent Nanofiltration","Scientific Report","backOffice","10.1021/op100028p","65eedbcf99b56aa8c515e224","Sereewatthanawut, Lim, Bhole, Ormerod, Horvath, Boam, Livingston","https://doi.org/10.1021/op100028p",0,"Commercial","DuraMem500-DMF-20bar",,,"[]",,0.9,74.6,"5633",0,,,,,,,,,,,,,,,,,,,,"Dye","Brilliant blue R250 (disodium salt)",825.97,1,"g/L",,,,,,,,,,,,,,,,,,,,,94.6,,,,,,,,,,,,,,,,,,,,,,,,,,,,,,"Duramem 500",,"[]",,,,,,,,,,,,
"661d08f2ff8a9df16fd58a08","2024-03-18T08:48:01.244Z","[""1-Methyl-2-pyrrolidinone (NMP)""]","[""water""]","[]","[]","25","250","[]","[]","[]","[]","[]","[]","[]","[]",,,,,false,"Dead-end",15,30,2.2,"Dimethylformamide (DMF)","Dye","Reactive black 5 (tetrasodium salt)",991.82,30,"mg/L",1,"[""FTIR"",""SEM"",""XPS""]",,,,true,false,"Accepted","[""ISA""]","[""Other""]","[]","[""Not Applicable""]","[""Surface treatment""]","65f7ffc1090a66729fd7349e","2024-03-18T08:48:01.170Z","2022-01-01T00:00:00.000Z","Acid-free fabrication of polyaryletherketone membranes","Scientific Report","backOffice","10.1016/j.memsci.2022.120798","65dd986c1850430560c1989a","Aristizabal","https://doi.org/10.1016/j.memsci.2022.120798",0,"ISA/inorganic/dense","Regenerated Kepstan® Flat sheet RB5/DMF","Scientific report",,"[{""postTreatmentChemicalAgentConcentrationUnit"":[],""_id"":""6628d9d5b0337cf80cea979b"",""postTreatment"":""Surface treatment"",""postTreatmentChemicalAgentSmiles"":""C1CC(=O)N(C1=O)Br""}]",,,89,"5634",0,,,,,,0.72,,,,,,,1000,,"Poly(ether-1,3-dithiolane-1,3-dithiolane)",,,,,,,,,,,,,,,,,,,,,,,,,,,,,,,,,,,,,,,,,,,,,,,,,,,,,,,,,,,,,,"[]",,,,,,,,,,,,
"661d090aff8a9df16fd58a0c","2024-03-18T08:48:01.244Z","[""1-Methyl-2-pyrrolidinone (NMP)""]","[""water""]","[]","[]","25","250","[]","[]","[]","[]","[]","[]","[]","[]",,,,,false,"Dead-end",15,30,2.2,"Dimethylformamide (DMF)","Dye","Direct red 80 (hexasodium salt)",1373.07,30,"mg/L",1,"[""FTIR"",""SEM"",""XPS""]",,,,true,false,"Accepted","[""ISA""]","[""Other""]","[]","[""Not Applicable""]","[""Surface treatment""]","65f7ffc1090a66729fd7349e","2024-03-18T08:48:01.170Z","2022-01-01T00:00:00.000Z","Acid-free fabrication of polyaryletherketone membranes","Scientific Report","backOffice","10.1016/j.memsci.2022.120798","65dd986c1850430560c1989a","Aristizabal","https://doi.org/10.1016/j.memsci.2022.120798",0,"ISA/inorganic/dense","Regenerated Kepstan® Flat sheet DR80/DMF","Scientific report",,"[{""postTreatmentChemicalAgentConcentrationUnit"":[],""_id"":""6628d9eeb0337cf80cea97a7"",""postTreatment"":""Surface treatment"",""postTreatmentChemicalAgentSmiles"":""C1CC(=O)N(C1=O)Br""}]",,,92,"5635",0,,,,,,0.72,,,,,,,1000,,"Poly(ether-1,3-dithiolane-1,3-dithiolane)",,,,,,,,,,,,,,,,,,,,,,,,,,,,,,,,,,,,,,,,,,,,,,,,,,,,,,,,,,,,,,"[]",,,,,,,,,,,,
"661d092fff8a9df16fd58a10","2024-03-18T08:48:01.244Z","[""1-Methyl-2-pyrrolidinone (NMP)""]","[""water""]","[]","[]","25","250","[]","[]","[]","[]","[]","[]","[]","[]",,,,,false,"Dead-end",15,60,2.2,"Dimethylformamide (DMF)",,,1373.07,,,1,"[""FTIR"",""SEM"",""XPS""]",,,,true,false,"Accepted","[""ISA""]","[""Other""]","[]","[""Not Applicable""]","[""Surface treatment""]","65f7ffc1090a66729fd7349e","2024-03-18T08:48:01.170Z","2022-01-01T00:00:00.000Z","Acid-free fabrication of polyaryletherketone membranes","Scientific Report","backOffice","10.1016/j.memsci.2022.120798","65dd986c1850430560c1989a","Aristizabal","https://doi.org/10.1016/j.memsci.2022.120798",0,"ISA/inorganic/dense","Regenerated Kepstan® Flat sheet DMF 60°C filtration","Scientific report",,"[{""postTreatmentChemicalAgentConcentrationUnit"":[],""_id"":""6628da16b0337cf80cea97af"",""postTreatment"":""Surface treatment"",""postTreatmentChemicalAgentSmiles"":""C1CC(=O)N(C1=O)Br""}]",,,,"5636",0,,,,,,1.4,,,,,,,,,"Poly(ether-1,3-dithiolane-1,3-dithiolane)",,,,,,,,,,,,,,,,,,,,,,,,,,,,,,,,,,,,,,,,,,,,,,,,,,,,,,,,,,,,,,"[]",,,,,,,,,,,,
"661d0941ff8a9df16fd58a13","2024-04-15T10:57:24.497Z","[]","[]","[]","[]",,,"[]","[]","[]","[]","[]","[]","[]","[]",,,,,false,"Crossflow",30,25,0.27,"Dimethylformamide (DMF)","Dye","Solvent Yellow 7",198.22,10,"g/L",2,"[]",,,,true,false,"Accepted","[]","[]","[]","[""Not Applicable""]","[""None""]","661d0814ff8a9df16fd589dd","2024-04-15T10:57:24.445Z","2010-01-01T00:00:00.000Z","Demonstration of Molecular Purification in Polar Aprotic Solvents by Organic Solvent Nanofiltration","Scientific Report","backOffice","10.1021/op100028p","65eedbcf99b56aa8c515e224","Sereewatthanawut, Lim, Bhole, Ormerod, Horvath, Boam, Livingston","https://doi.org/10.1021/op100028p",0,"Commercial","DuraMem150-DMF-30bar",,,"[]",,0.23,91,"5637",0,,,,,,,,,,,,,,,,,,,,"Dye","Brilliant blue R250 (disodium salt)",825.97,1,"g/L",,,,,,,,,,,,,,,,,,,,,99.9,,,,,,,,,,,,,,,,,,,,,,,,,,,,,,"Duramem 150",,"[]",,,,,,,,,,,,
"661d0943ff8a9df16fd58a16","2024-03-18T08:48:01.244Z","[""1-Methyl-2-pyrrolidinone (NMP)""]","[""water""]","[]","[]","25","250","[]","[]","[]","[]","[]","[]","[]","[]",,,,,false,"Dead-end",15,120,2.2,"Dimethylformamide (DMF)",,,1373.07,,,1,"[""FTIR"",""SEM"",""XPS""]",,,,true,false,"Accepted","[""ISA""]","[""Other""]","[]","[""Not Applicable""]","[""Surface treatment""]","65f7ffc1090a66729fd7349e","2024-03-18T08:48:01.170Z","2022-01-01T00:00:00.000Z","Acid-free fabrication of polyaryletherketone membranes","Scientific Report","backOffice","10.1016/j.memsci.2022.120798","65dd986c1850430560c1989a","Aristizabal","https://doi.org/10.1016/j.memsci.2022.120798",0,"ISA/inorganic/dense","Regenerated Kepstan® Flat sheet DMF filtration 120°C","Scientific report",,"[{""postTreatmentChemicalAgentConcentrationUnit"":[],""_id"":""6628da30b0337cf80cea97b7"",""postTreatment"":""Surface treatment"",""postTreatmentChemicalAgentSmiles"":""C1CC(=O)N(C1=O)Br""}]",,,,"5638",0,,,,,,2.3,,,,,,,,,"Poly(ether-1,3-dithiolane-1,3-dithiolane)",,,,,,,,,,,,,,,,,,,,,,,,,,,,,,,,,,,,,,,,,,,,,,,,,,,,,,,,,,,,,,"[]",,,,,,,,,,,,
"661d095fff8a9df16fd58a19","2024-04-15T10:57:24.497Z","[]","[]","[]","[]",,,"[]","[]","[]","[]","[]","[]","[]","[]",,,,,false,"Crossflow",30,25,0.27,"Dimethylformamide (DMF)","Dye","Solvent Yellow 7",198.22,10,"g/L",2,"[]",,,,true,false,"Accepted","[]","[]","[]","[""Not Applicable""]","[""None""]","661d0814ff8a9df16fd589dd","2024-04-15T10:57:24.445Z","2010-01-01T00:00:00.000Z","Demonstration of Molecular Purification in Polar Aprotic Solvents by Organic Solvent Nanofiltration","Scientific Report","backOffice","10.1021/op100028p","65eedbcf99b56aa8c515e224","Sereewatthanawut, Lim, Bhole, Ormerod, Horvath, Boam, Livingston","https://doi.org/10.1021/op100028p",0,"Commercial","DuraMem200-DMF-30bar",,,"[]",,0.37,88.1,"5639",0,,,,,,,,,,,,,,,,,,,,"Dye","Brilliant blue R250 (disodium salt)",825.97,1,"g/L",,,,,,,,,,,,,,,,,,,,,99.9,,,,,,,,,,,,,,,,,,,,,,,,,,,,,,"Duramem 200",,"[]",,,,,,,,,,,,
"661d0978ff8a9df16fd58a24","2024-04-15T10:57:24.497Z","[]","[]","[]","[]",,,"[]","[]","[]","[]","[]","[]","[]","[]",,,,,false,"Crossflow",30,25,0.27,"Dimethylformamide (DMF)","Dye","Solvent Yellow 7",198.22,10,"g/L",2,"[]",,,,true,false,"Accepted","[]","[]","[]","[""Not Applicable""]","[""None""]","661d0814ff8a9df16fd589dd","2024-04-15T10:57:24.445Z","2010-01-01T00:00:00.000Z","Demonstration of Molecular Purification in Polar Aprotic Solvents by Organic Solvent Nanofiltration","Scientific Report","backOffice","10.1021/op100028p","65eedbcf99b56aa8c515e224","Sereewatthanawut, Lim, Bhole, Ormerod, Horvath, Boam, Livingston","https://doi.org/10.1021/op100028p",0,"Commercial","DuraMem300-DMF-30bar",,,"[]",,1,86.4,"5640",0,,,,,,,,,,,,,,,,,,,,"Dye","Brilliant blue R250 (disodium salt)",825.97,1,"g/L",,,,,,,,,,,,,,,,,,,,,99.9,,,,,,,,,,,,,,,,,,,,,,,,,,,,,,"Duramem 300",,"[]",,,,,,,,,,,,
