Repository: BAMresearch/onf-database

This repository belongs to the the publication "Revealing structure-property-performance relationships of organic solvent nanofiltration membranes using a FAIR, open-access database" published in ADD JOURNAL (DOI). 
It uses a dataset derived from The Open Membrane Database (https://openmembranedatabase.org/). The access date was April 8th 2025. The original dataset is in the repository as OMD_SRNF_2025-04-08.csv file.

The main researchers involved in the study are Sarah Glass (ORCID: 0000-0002-0625-0057), Petra Merten (no ORCID available), Torsten Brinkmann (ORCID: 0000-0002-5114-6259) and Volkan Filiz (ORCID: 0000-0003-0239-8641). 

The repository contains 5 Python files:

File: OMD_SRNF_2025-04-08.csv (part 175 of 184)
"661d0993ff8a9df16fd58a30","2024-04-15T10:57:24.497Z","[]","[]","[]","[]",,,"[]","[]","[]","[]","[]","[]","[]","[]",,,,,false,"Crossflow",60,25,0.27,"Dimethylformamide (DMF)","Dye","Solvent Yellow 7",198.22,10,"g/L",2,"[]",,,,true,false,"Accepted","[]","[]","[]","[""Not Applicable""]","[""None""]","661d0814ff8a9df16fd589dd","2024-04-15T10:57:24.445Z","2010-01-01T00:00:00.000Z","Demonstration of Molecular Purification in Polar Aprotic Solvents by Organic Solvent Nanofiltration","Scientific Report","backOffice","10.1021/op100028p","65eedbcf99b56aa8c515e224","Sereewatthanawut, Lim, Bhole, Ormerod, Horvath, Boam, Livingston","https://doi.org/10.1021/op100028p",0,"Commercial","DuraMem150-DMF-60bar",,,"[]",,0.15,93.9,"5641",0,,,,,,,,,,,,,,,,,,,,"Dye","Brilliant blue R250 (disodium salt)",825.97,1,"g/L",,,,,,,,,,,,,,,,,,,,,99.9,,,,,,,,,,,,,,,,,,,,,,,,,,,,,,"Duramem 150",,"[]",,,,,,,,,,,,
"661d09a8ff8a9df16fd58a3c","2024-04-15T10:57:24.497Z","[]","[]","[]","[]",,,"[]","[]","[]","[]","[]","[]","[]","[]",,,,,false,"Crossflow",60,25,0.27,"Dimethylformamide (DMF)","Dye","Solvent Yellow 7",198.22,10,"g/L",2,"[]",,,,true,false,"Accepted","[]","[]","[]","[""Not Applicable""]","[""None""]","661d0814ff8a9df16fd589dd","2024-04-15T10:57:24.445Z","2010-01-01T00:00:00.000Z","Demonstration of Molecular Purification in Polar Aprotic Solvents by Organic Solvent Nanofiltration","Scientific Report","backOffice","10.1021/op100028p","65eedbcf99b56aa8c515e224","Sereewatthanawut, Lim, Bhole, Ormerod, Horvath, Boam, Livingston","https://doi.org/10.1021/op100028p",0,"Commercial","DuraMem200-DMF-60bar",,,"[]",,0.18,87.9,"5642",0,,,,,,,,,,,,,,,,,,,,"Dye","Brilliant blue R250 (disodium salt)",825.97,1,"g/L",,,,,,,,,,,,,,,,,,,,,99.8,,,,,,,,,,,,,,,,,,,,,,,,,,,,,,"Duramem 200",,"[]",,,,,,,,,,,,
"661d09c4ff8a9df16fd58a44","2024-04-15T10:57:24.497Z","[]","[]","[]","[]",,,"[]","[]","[]","[]","[]","[]","[]","[]",,,,,false,"Crossflow",60,25,0.27,"Dimethylformamide (DMF)","Dye","Solvent Yellow 7",198.22,10,"g/L",2,"[]",,,,true,false,"Accepted","[]","[]","[]","[""Not Applicable""]","[""None""]","661d0814ff8a9df16fd589dd","2024-04-15T10:57:24.445Z","2010-01-01T00:00:00.000Z","Demonstration of Molecular Purification in Polar Aprotic Solvents by Organic Solvent Nanofiltration","Scientific Report","backOffice","10.1021/op100028p","65eedbcf99b56aa8c515e224","Sereewatthanawut, Lim, Bhole, Ormerod, Horvath, Boam, Livingston","https://doi.org/10.1021/op100028p",0,"Commercial","DuraMem300-DMF-60bar",,,"[]",,0.85,93.3,"5643",0,,,,,,,,,,,,,,,,,,,,"Dye","Brilliant blue R250 (disodium salt)",825.97,1,"g/L",,,,,,,,,,,,,,,,,,,,,99.9,,,,,,,,,,,,,,,,,,,,,,,,,,,,,,"Duramem 300",,"[]",,,,,,,,,,,,
"661d09fdff8a9df16fd58a4d","2024-03-18T08:48:01.244Z","[""1-Methyl-2-pyrrolidinone (NMP)""]","[""water""]","[]","[]","25","250","[]","[]","[]","[]","[]","[]","[]","[]",,,,,false,"Dead-end",15,80,2.2,"Dimethylformamide (DMF)",,,1373.07,,,1,"[""FTIR"",""SEM"",""XPS""]",,,,true,false,"Accepted","[""ISA""]","[""Other""]","[]","[""Not Applicable""]","[""Surface treatment""]","65f7ffc1090a66729fd7349e","2024-03-18T08:48:01.170Z","2022-01-01T00:00:00.000Z","Acid-free fabrication of polyaryletherketone membranes","Scientific Report","backOffice","10.1016/j.memsci.2022.120798","65dd986c1850430560c1989a","Aristizabal","https://doi.org/10.1016/j.memsci.2022.120798",0,"ISA/inorganic/dense","Regenerated Kepstan® Flat sheet DMF 80°C filtration","Scientific report",,"[{""postTreatmentChemicalAgentConcentrationUnit"":[],""_id"":""6628dafeb0337cf80cea97bf"",""postTreatment"":""Surface treatment"",""postTreatmentChemicalAgentSmiles"":""C1CC(=O)N(C1=O)Br""}]",,,,"5644",0,,,,,,1.6,,,,,,,,,"Poly(ether-1,3-dithiolane-1,3-dithiolane)",,,,,,,,,,,,,,,,,,,,,,,,,,,,,,,,,,,,,,,,,,,,,,,,,,,,,,,,,,,,,,"[]",,,,,,,,,,,,
"661d0a82ff8a9df16fd58a7a","2024-03-18T08:48:01.244Z","[""1-Methyl-2-pyrrolidinone (NMP)""]","[""water""]","[]","[]","12","250","[]","[]","[]","[]","[]","[]","[]","[]",,,,,false,"Dead-end",10,80,2.2,"Dimethylformamide (DMF)",,,1373.07,,,1,"[""FTIR"",""SEM"",""XPS""]",,,,true,false,"Accepted","[""ISA""]","[""Other""]","[]","[""Not Applicable""]","[""Surface treatment""]","65f7ffc1090a66729fd7349e","2024-03-18T08:48:01.170Z","2022-01-01T00:00:00.000Z","Acid-free fabrication of polyaryletherketone membranes","Scientific Report","backOffice","10.1016/j.memsci.2022.120798","65dd986c1850430560c1989a","Aristizabal","https://doi.org/10.1016/j.memsci.2022.120798",0,"ISA/inorganic/dense","Regenerated PEEK Flat sheet DMF 80°C filtration","Scientific report",,"[{""postTreatmentChemicalAgentConcentrationUnit"":[],""_id"":""6628db18b0337cf80cea97c7"",""postTreatment"":""Surface treatment"",""postTreatmentChemicalAgentSmiles"":""C1CC(=O)N(C1=O)Br""}]",,,,"5645",0,,,,,,8.6,,,,,,,,,"Poly(ether-1,3-dithiolane-1,3-dithiolane)",,,,,,,,,,,,,,,,,,,,,,,,,,,,,,,,,,,,,,,,,,,,,,,,,,,,,,,,,,,,,,"[]",,,,,,,,,,,,
"661d0aacff8a9df16fd58a7e","2024-03-18T08:48:01.244Z","[""1-Methyl-2-pyrrolidinone (NMP)""]","[""water""]","[]","[]","12","250","[]","[]","[]","[]","[]","[]","[]","[]",,,,,false,"Dead-end",10,120,2.2,"Dimethylformamide (DMF)",,,1373.07,,,1,"[""FTIR"",""SEM"",""XPS""]",,,,true,false,"Accepted","[""ISA""]","[""Other""]","[]","[""Not Applicable""]","[""Surface treatment""]","65f7ffc1090a66729fd7349e","2024-03-18T08:48:01.170Z","2022-01-01T00:00:00.000Z","Acid-free fabrication of polyaryletherketone membranes","Scientific Report","backOffice","10.1016/j.memsci.2022.120798","65dd986c1850430560c1989a","Aristizabal","https://doi.org/10.1016/j.memsci.2022.120798",0,"ISA/inorganic/dense","Regenerated PEEK Flat sheet DMF 120°C filtration","Scientific report",,"[{""postTreatmentChemicalAgentConcentrationUnit"":[],""_id"":""6628db36b0337cf80cea97cf"",""postTreatment"":""Surface treatment"",""postTreatmentChemicalAgentSmiles"":""C1CC(=O)N(C1=O)Br""}]",,,,"5646",0,,,,,,11,,,,,,,,,"Poly(ether-1,3-dithiolane-1,3-dithiolane)",,,,,,,,,,,,,,,,,,,,,,,,,,,,,,,,,,,,,,,,,,,,,,,,,,,,,,,,,,,,,,"[]",,,,,,,,,,,,
"661d0ac6ff8a9df16fd58a82","2024-03-18T08:48:01.244Z","[""1-Methyl-2-pyrrolidinone (NMP)""]","[""water""]","[]","[]","12","250","[]","[]","[]","[]","[]","[]","[]","[]",,,,,false,"Dead-end",10,60,2.2,"Dimethylformamide (DMF)",,,1373.07,,,1,"[""FTIR"",""SEM"",""XPS""]",,,,true,false,"Accepted","[""ISA""]","[""Other""]","[]","[""Not Applicable""]","[""Surface treatment""]","65f7ffc1090a66729fd7349e","2024-03-18T08:48:01.170Z","2022-01-01T00:00:00.000Z","Acid-free fabrication of polyaryletherketone membranes","Scientific Report","backOffice","10.1016/j.memsci.2022.120798","65dd986c1850430560c1989a","Aristizabal","https://doi.org/10.1016/j.memsci.2022.120798",0,"ISA/inorganic/dense","Regenerated PEEK Flat sheet DMF 60°C filtration","Scientific report",,"[{""postTreatmentChemicalAgentConcentrationUnit"":[],""_id"":""6628db4ab0337cf80cea97d7"",""postTreatment"":""Surface treatment"",""postTreatmentChemicalAgentSmiles"":""C1CC(=O)N(C1=O)Br""}]",,,,"5647",0,,,,,,7,,,,,,,,,"Poly(ether-1,3-dithiolane-1,3-dithiolane)",,,,,,,,,,,,,,,,,,,,,,,,,,,,,,,,,,,,,,,,,,,,,,,,,,,,,,,,,,,,,,"[]",,,,,,,,,,,,
"661d0adaff8a9df16fd58a86","2024-03-18T08:48:01.244Z","[""1-Methyl-2-pyrrolidinone (NMP)""]","[""water""]","[]","[]","12","250","[]","[]","[]","[]","[]","[]","[]","[]",,,,,false,"Dead-end",10,30,2.2,"Dimethylformamide (DMF)",,,1373.07,,,1,"[""FTIR"",""SEM"",""XPS""]",,,,true,false,"Accepted","[""ISA""]","[""Other""]","[]","[""Not Applicable""]","[""Surface treatment""]","65f7ffc1090a66729fd7349e","2024-03-18T08:48:01.170Z","2022-01-01T00:00:00.000Z","Acid-free fabrication of polyaryletherketone membranes","Scientific Report","backOffice","10.1016/j.memsci.2022.120798","65dd986c1850430560c1989a","Aristizabal","https://doi.org/10.1016/j.memsci.2022.120798",0,"ISA/inorganic/dense","Regenerated PEEK Flat sheet DMF 30°C","Scientific report",,"[{""postTreatmentChemicalAgentConcentrationUnit"":[],""_id"":""6628db88b0337cf80cea97e2"",""postTreatment"":""Surface treatment"",""postTreatmentChemicalAgentSmiles"":""C1CC(=O)N(C1=O)Br""}]",,,,"5648",0,,,,,,5.6,,,,,,,,,"Poly(ether-1,3-dithiolane-1,3-dithiolane)",,,,,,,,,,,,,,,,,,,,,,,,,,,,,,,,,,,,,,,,,,,,,,,,,,,,,,,,,,,,,,"[]",,,,,,,,,,,,
"661d0b0bff8a9df16fd58a8f","2024-03-18T08:48:01.244Z","[""1-Methyl-2-pyrrolidinone (NMP)""]","[""water""]","[]","[]","12","250","[]","[]","[]","[]","[]","[]","[]","[]",,,,,false,"Dead-end",10,30,2.2,"Heptane",,,1373.07,,,1,"[""FTIR"",""SEM"",""XPS""]",,,,true,false,"Accepted","[""ISA""]","[""Other""]","[]","[""Not Applicable""]","[""Surface treatment""]","65f7ffc1090a66729fd7349e","2024-03-18T08:48:01.170Z","2022-01-01T00:00:00.000Z","Acid-free fabrication of polyaryletherketone membranes","Scientific Report","backOffice","10.1016/j.memsci.2022.120798","65dd986c1850430560c1989a","Aristizabal","https://doi.org/10.1016/j.memsci.2022.120798",0,"ISA/inorganic/dense","Regenerated PEEK Flat sheet heptane permeance","Scientific report",,"[{""postTreatmentChemicalAgentConcentrationUnit"":[],""_id"":""6628db9db0337cf80cea97ea"",""postTreatment"":""Surface treatment"",""postTreatmentChemicalAgentSmiles"":""C1CC(=O)N(C1=O)Br""}]",,,,"5649",0,,,,,,7,,,,,,,,,"Poly(ether-1,3-dithiolane-1,3-dithiolane)",,,,,,,,,,,,,,,,,,,,,,,,,,,,,,,,,,,,,,,,,,,,,,,,,,,,,,,,,,,,,,"[]",,,,,,,,,,,,
"661d0b18ff8a9df16fd58a93","2024-03-18T08:48:01.244Z","[""1-Methyl-2-pyrrolidinone (NMP)""]","[""water""]","[]","[]","12","250","[]","[]","[]","[]","[]","[]","[]","[]",,,,,false,"Dead-end",10,30,2.2,"Ethanol",,,1373.07,,,1,"[""FTIR"",""SEM"",""XPS""]",,,,true,false,"Accepted","[""ISA""]","[""Other""]","[]","[""Not Applicable""]","[""Surface treatment""]","65f7ffc1090a66729fd7349e","2024-03-18T08:48:01.170Z","2022-01-01T00:00:00.000Z","Acid-free fabrication of polyaryletherketone membranes","Scientific Report","backOffice","10.1016/j.memsci.2022.120798","65dd986c1850430560c1989a","Aristizabal","https://doi.org/10.1016/j.memsci.2022.120798",0,"ISA/inorganic/dense","Regenerated PEEK Flat sheet ethanol permeance","Scientific report",,"[{""postTreatmentChemicalAgentConcentrationUnit"":[],""_id"":""6628dbc0b0337cf80cea97f2"",""postTreatment"":""Surface treatment"",""postTreatmentChemicalAgentSmiles"":""C1CC(=O)N(C1=O)Br""}]",,,,"5650",0,,,,,,2.4,,,,,,,,,"Poly(ether-1,3-dithiolane-1,3-dithiolane)",,,,,,,,,,,,,,,,,,,,,,,,,,,,,,,,,,,,,,,,,,,,,,,,,,,,,,,,,,,,,,"[]",,,,,,,,,,,,
"661d0b2fff8a9df16fd58a97","2024-03-18T08:48:01.244Z","[""1-Methyl-2-pyrrolidinone (NMP)""]","[""water""]","[]","[]","12","250","[]","[]","[]","[]","[]","[]","[]","[]",,,,,false,"Dead-end",10,30,2.2,"Tetrahydrofuran (THF)",,,1373.07,,,1,"[""FTIR"",""SEM"",""XPS""]",,,,true,false,"Accepted","[""ISA""]","[""Other""]","[]","[""Not Applicable""]","[""Surface treatment""]","65f7ffc1090a66729fd7349e","2024-03-18T08:48:01.170Z","2022-01-01T00:00:00.000Z","Acid-free fabrication of polyaryletherketone membranes","Scientific Report","backOffice","10.1016/j.memsci.2022.120798","65dd986c1850430560c1989a","Aristizabal","https://doi.org/10.1016/j.memsci.2022.120798",0,"ISA/inorganic/dense","Regenerated PEEK Flat sheet THF permeance","Scientific report",,"[{""postTreatmentChemicalAgentConcentrationUnit"":[],""_id"":""6628dbd9b0337cf80cea97fa"",""postTreatment"":""Surface treatment"",""postTreatmentChemicalAgentSmiles"":""C1CC(=O)N(C1=O)Br""}]",,,,"5651",0,,,,,,6.1,,,,,,,,,"Poly(ether-1,3-dithiolane-1,3-dithiolane)",,,,,,,,,,,,,,,,,,,,,,,,,,,,,,,,,,,,,,,,,,,,,,,,,,,,,,,,,,,,,,"[]",,,,,,,,,,,,
"661d0b40ff8a9df16fd58a9b","2024-03-18T08:48:01.244Z","[""1-Methyl-2-pyrrolidinone (NMP)""]","[""water""]","[]","[]","12","250","[]","[]","[]","[]","[]","[]","[]","[]",,,,,false,"Dead-end",10,30,2.2,"Toluene",,,1373.07,,,1,"[""FTIR"",""SEM"",""XPS""]",,,,true,false,"Accepted","[""ISA""]","[""Other""]","[]","[""Not Applicable""]","[""Surface treatment""]","65f7ffc1090a66729fd7349e","2024-03-18T08:48:01.170Z","2022-01-01T00:00:00.000Z","Acid-free fabrication of polyaryletherketone membranes","Scientific Report","backOffice","10.1016/j.memsci.2022.120798","65dd986c1850430560c1989a","Aristizabal","https://doi.org/10.1016/j.memsci.2022.120798",0,"ISA/inorganic/dense","Regenerated PEEK Flat sheet toluene permeance","Scientific report",,"[{""postTreatmentChemicalAgentConcentrationUnit"":[],""_id"":""6628dbf9b0337cf80cea9802"",""postTreatment"":""Surface treatment"",""postTreatmentChemicalAgentSmiles"":""C1CC(=O)N(C1=O)Br""}]",,,,"5652",0,,,,,,5.3,,,,,,,,,"Poly(ether-1,3-dithiolane-1,3-dithiolane)",,,,,,,,,,,,,,,,,,,,,,,,,,,,,,,,,,,,,,,,,,,,,,,,,,,,,,,,,,,,,,"[]",,,,,,,,,,,,
"661d0bc5ff8a9df16fd58a9f","2024-03-18T08:48:01.244Z","[""1-Methyl-2-pyrrolidinone (NMP)""]","[""water""]","[]","[]","12","250","[]","[]","[]","[]","[]","[]","[]","[]",,,,,false,"Dead-end",10,30,2.2,"Dimethylformamide (DMF)","Dye","Chrysoidine G (chloride salt)",248.71,30,"mg/L",1,"[""FTIR"",""SEM"",""XPS""]",,,,true,false,"Accepted","[""ISA""]","[""Other""]","[]","[""Not Applicable""]","[""Surface treatment""]","65f7ffc1090a66729fd7349e","2024-03-18T08:48:01.170Z","2022-01-01T00:00:00.000Z","Acid-free fabrication of polyaryletherketone membranes","Scientific Report","backOffice","10.1016/j.memsci.2022.120798","65dd986c1850430560c1989a","Aristizabal","https://doi.org/10.1016/j.memsci.2022.120798",0,"ISA/inorganic/dense","Regenerated PEEK Flat sheet CG/DMF","Scientific report",,"[{""postTreatmentChemicalAgentConcentrationUnit"":[],""_id"":""6628dc14b0337cf80cea980a"",""postTreatment"":""Surface treatment"",""postTreatmentChemicalAgentSmiles"":""C1CC(=O)N(C1=O)Br""}]",,,20,"5653",0,,,,,,5.3,,,,,,,992,,"Poly(ether-1,3-dithiolane-1,3-dithiolane)",,,,,,,,,,,,,,,,,,,,,,,,,,,,,,,,,,,,,,,,,,,,,,,,,,,,,,,,,,,,,,"[]",,,,,,,,,,,,
"661d0beaff8a9df16fd58aa3","2024-03-18T08:48:01.244Z","[""1-Methyl-2-pyrrolidinone (NMP)""]","[""water""]","[]","[]","12","250","[]","[]","[]","[]","[]","[]","[]","[]",,,,,false,"Dead-end",10,30,2.2,"Dimethylformamide (DMF)","Dye","Methyl red",296.3,30,"mg/L",1,"[""FTIR"",""SEM"",""XPS""]",,,,true,false,"Accepted","[""ISA""]","[""Other""]","[]","[""Not Applicable""]","[""Surface treatment""]","65f7ffc1090a66729fd7349e","2024-03-18T08:48:01.170Z","2022-01-01T00:00:00.000Z","Acid-free fabrication of polyaryletherketone membranes","Scientific Report","backOffice","10.1016/j.memsci.2022.120798","65dd986c1850430560c1989a","Aristizabal","https://doi.org/10.1016/j.memsci.2022.120798",0,"ISA/inorganic/dense","Regenerated PEEK Flat sheet MR/DMF","Scientific report",,"[{""postTreatmentChemicalAgentConcentrationUnit"":[],""_id"":""6628dc2cb0337cf80cea9812"",""postTreatment"":""Surface treatment"",""postTreatmentChemicalAgentSmiles"":""C1CC(=O)N(C1=O)Br""}]",,,37,"5654",0,,,,,,5.3,,,,,,,992,,"Poly(ether-1,3-dithiolane-1,3-dithiolane)",,,,,,,,,,,,,,,,,,,,,,,,,,,,,,,,,,,,,,,,,,,,,,,,,,,,,,,,,,,,,,"[]",,,,,,,,,,,,
"661d0c10ff8a9df16fd58aa7","2024-03-18T08:48:01.244Z","[""1-Methyl-2-pyrrolidinone (NMP)""]","[""water""]","[]","[]","12","250","[]","[]","[]","[]","[]","[]","[]","[]",,,,,false,"Dead-end",10,30,2.2,"Dimethylformamide (DMF)","Dye","Methyl orange (sodium salt)",327.33,30,"mg/L",1,"[""FTIR"",""SEM"",""XPS""]",,,,true,false,"Accepted","[""ISA""]","[""Other""]","[]","[""Not Applicable""]","[""Surface treatment""]","65f7ffc1090a66729fd7349e","2024-03-18T08:48:01.170Z","2022-01-01T00:00:00.000Z","Acid-free fabrication of polyaryletherketone membranes","Scientific Report","backOffice","10.1016/j.memsci.2022.120798","65dd986c1850430560c1989a","Aristizabal","https://doi.org/10.1016/j.memsci.2022.120798",0,"ISA/inorganic/dense","Regenerated PEEK Flat sheet MO/DMF","Scientific report",,"[{""postTreatmentChemicalAgentConcentrationUnit"":[],""_id"":""6628dc41b0337cf80cea981a"",""postTreatment"":""Surface treatment"",""postTreatmentChemicalAgentSmiles"":""C1CC(=O)N(C1=O)Br""}]",,4.5,82,"5655",0,,,,,,5.3,,,,,,,992,,"Poly(ether-1,3-dithiolane-1,3-dithiolane)",,,,,,,,,,,,,,,,,,,,,,,,,,,,,,,,,,,,,,,,,,,,,,,,,,,,,,,,,,,,,,"[]",,,,,,,,,,,,
"661d0c2cff8a9df16fd58aab","2024-03-18T08:48:01.244Z","[""1-Methyl-2-pyrrolidinone (NMP)""]","[""water""]","[]","[]","12","250","[]","[]","[]","[]","[]","[]","[]","[]",,,,,false,"Dead-end",10,30,2.2,"Dimethylformamide (DMF)","Dye","Crystal Violet (chloride salt)",407.99,30,"mg/L",1,"[""FTIR"",""SEM"",""XPS""]",,,,true,false,"Accepted","[""ISA""]","[""Other""]","[]","[""Not Applicable""]","[""Surface treatment""]","65f7ffc1090a66729fd7349e","2024-03-18T08:48:01.170Z","2022-01-01T00:00:00.000Z","Acid-free fabrication of polyaryletherketone membranes","Scientific Report","backOffice","10.1016/j.memsci.2022.120798","65dd986c1850430560c1989a","Aristizabal","https://doi.org/10.1016/j.memsci.2022.120798",0,"ISA/inorganic/dense","Regenerated PEEK Flat sheet CV/DMF","Scientific report",,"[{""postTreatmentChemicalAgentConcentrationUnit"":[],""_id"":""6628dc5fb0337cf80cea9822"",""postTreatment"":""Surface treatment"",""postTreatmentChemicalAgentSmiles"":""C1CC(=O)N(C1=O)Br""}]",,,85,"5656",0,,,,,,5.3,,,,,,,992,,"Poly(ether-1,3-dithiolane-1,3-dithiolane)",,,,,,,,,,,,,,,,,,,,,,,,,,,,,,,,,,,,,,,,,,,,,,,,,,,,,,,,,,,,,,"[]",,,,,,,,,,,,
"661d0c40ff8a9df16fd58aaf","2024-03-18T08:48:01.244Z","[""1-Methyl-2-pyrrolidinone (NMP)""]","[""water""]","[]","[]","12","250","[]","[]","[]","[]","[]","[]","[]","[]",,,,,false,"Dead-end",10,30,2.2,"Dimethylformamide (DMF)","Dye","Congo red (disodium salt)",696.66,30,"mg/L",1,"[""FTIR"",""SEM"",""XPS""]",,,,true,false,"Accepted","[""ISA""]","[""Other""]","[]","[""Not Applicable""]","[""Surface treatment""]","65f7ffc1090a66729fd7349e","2024-03-18T08:48:01.170Z","2022-01-01T00:00:00.000Z","Acid-free fabrication of polyaryletherketone membranes","Scientific Report","backOffice","10.1016/j.memsci.2022.120798","65dd986c1850430560c1989a","Aristizabal","https://doi.org/10.1016/j.memsci.2022.120798",0,"ISA/inorganic/dense","Regenerated PEEK Flat sheet CR/DMF","Scientific report",,"[{""postTreatmentChemicalAgentConcentrationUnit"":[],""_id"":""6628dc73b0337cf80cea982a"",""postTreatment"":""Surface treatment"",""postTreatmentChemicalAgentSmiles"":""C1CC(=O)N(C1=O)Br""}]",,,84,"5657",0,,,,,,5.3,,,,,,,992,,"Poly(ether-1,3-dithiolane-1,3-dithiolane)",,,,,,,,,,,,,,,,,,,,,,,,,,,,,,,,,,,,,,,,,,,,,,,,,,,,,,,,,,,,,,"[]",,,,,,,,,,,,
"661d0c59ff8a9df16fd58ab3","2024-03-18T08:48:01.244Z","[""1-Methyl-2-pyrrolidinone (NMP)""]","[""water""]","[]","[]","12","250","[]","[]","[]","[]","[]","[]","[]","[]",,,,,false,"Dead-end",10,30,2.2,"Dimethylformamide (DMF)","Dye","Reactive black 5 (tetrasodium salt)",991.82,30,"mg/L",1,"[""FTIR"",""SEM"",""XPS""]",,,,true,false,"Accepted","[""ISA""]","[""Other""]","[]","[""Not Applicable""]","[""Surface treatment""]","65f7ffc1090a66729fd7349e","2024-03-18T08:48:01.170Z","2022-01-01T00:00:00.000Z","Acid-free fabrication of polyaryletherketone membranes","Scientific Report","backOffice","10.1016/j.memsci.2022.120798","65dd986c1850430560c1989a","Aristizabal","https://doi.org/10.1016/j.memsci.2022.120798",0,"ISA/inorganic/dense","Regenerated PEEK Flat sheet RB5/DMF","Scientific report",,"[{""postTreatmentChemicalAgentConcentrationUnit"":[],""_id"":""6628dc8bb0337cf80cea9832"",""postTreatment"":""Surface treatment"",""postTreatmentChemicalAgentSmiles"":""C1CC(=O)N(C1=O)Br""}]",,,90,"5658",0,,,,,,5.3,,,,,,,992,,"Poly(ether-1,3-dithiolane-1,3-dithiolane)",,,,,,,,,,,,,,,,,,,,,,,,,,,,,,,,,,,,,,,,,,,,,,,,,,,,,,,,,,,,,,"[]",,,,,,,,,,,,
"661d0c6eff8a9df16fd58ab7","2024-03-18T08:48:01.244Z","[""1-Methyl-2-pyrrolidinone (NMP)""]","[""water""]","[]","[]","12","250","[]","[]","[]","[]","[]","[]","[]","[]",,,,,false,"Dead-end",10,30,2.2,"Dimethylformamide (DMF)","Dye","Direct red 80 (hexasodium salt)",1373.07,30,"mg/L",1,"[""FTIR"",""SEM"",""XPS""]",,,,true,false,"Accepted","[""ISA""]","[""Other""]","[]","[""Not Applicable""]","[""Surface treatment""]","65f7ffc1090a66729fd7349e","2024-03-18T08:48:01.170Z","2022-01-01T00:00:00.000Z","Acid-free fabrication of polyaryletherketone membranes","Scientific Report","backOffice","10.1016/j.memsci.2022.120798","65dd986c1850430560c1989a","Aristizabal","https://doi.org/10.1016/j.memsci.2022.120798",0,"ISA/inorganic/dense","Regenerated PEEK Flat sheet DR80/DMF","Scientific report",,"[{""postTreatmentChemicalAgentConcentrationUnit"":[],""_id"":""6628dcb2b0337cf80cea983a"",""postTreatment"":""Surface treatment"",""postTreatmentChemicalAgentSmiles"":""C1CC(=O)N(C1=O)Br""}]",,,90,"5659",0,,,,,,5.3,,,,,,,992,,"Poly(ether-1,3-dithiolane-1,3-dithiolane)",,,,,,,,,,,,,,,,,,,,,,,,,,,,,,,,,,,,,,,,,,,,,,,,,,,,,,,,,,,,,,"[]",,,,,,,,,,,,
"661d0fbbff8a9df16fd58abb","2024-04-15T11:30:03.606Z","[]","[]","[]","[]",,,"[""None""]","[]","[]","[]","[]","[]","[]","[]",,,,,false,"Dead-end",1,25,0.15,"water",,,327.33,,,1,"[]",150,,,true,false,"Accepted","[""TFC""]","[""Graphene oxide""]","[]","[""Polyamide""]","[""Crosslinking"",""Thermal treatment""]","65f46eca090a66729fd733e2","2024-03-15T15:52:42.999Z","2019-01-01T00:00:00.000Z","Stable Graphene Oxide Cross-Linked Membranes for OrganicSolvent Nanofiltration","Scientific Report","backOffice","10.1021/acs.iecr.9b05169","65dd986c1850430560c1989a","Mahalingam","https://doi.org/10.1021/acs.iecr.9b05169",0,"Composite","EDA-GO water permeance","Scientific report","Vacuum filtration","[{""postTreatmentChemicalAgentConcentrationUnit"":[""mol/L""],""_id"":""661d0fbbff8a9df16fd58abc"",""postTreatment"":""Crosslinking"",""postTreatmentChemicalAgentSmiles"":""C(CN)N"",""postTreatmentChemicalAgentConcentration"":""0.1""},{""postTreatmentChemicalAgentConcentrationUnit"":[],""_id"":""6628c41cb0337cf80cea94fb"",""postTreatment"":""Thermal treatment"",""postTreatmentChemicalAgentSmiles"":""/""}]","Commercial",,,"5660",0,,,,,,14.1,,,,"Porous Nylon",,,,,,,,,,,,,,,,,,,,,,,,,,,,,,,,,,,,,,,,,,,,,,,,,,,,,,,,,,,,,,,,,,,"[]",,,,,,,,,,,,
"661d0fe1ff8a9df16fd58abf","2024-04-15T11:30:03.606Z","[]","[]","[]","[]",,,"[""None""]","[]","[]","[]","[]","[]","[]","[]",,,,,false,"Dead-end",1,25,0.15,"Methanol","Dye","Indigo carmine (disodium salt)",466.35,10,"mg/L",1,"[]",150,,,true,false,"Accepted","[""TFC""]","[""Graphene oxide""]","[]","[""Polyamide""]","[""Crosslinking"",""Thermal treatment""]","65f46eca090a66729fd733e2","2024-03-15T15:52:42.999Z","2019-01-01T00:00:00.000Z","Stable Graphene Oxide Cross-Linked Membranes for OrganicSolvent Nanofiltration","Scientific Report","backOffice","10.1021/acs.iecr.9b05169","65dd986c1850430560c1989a","Mahalingam","https://doi.org/10.1021/acs.iecr.9b05169",0,"Composite","EDA- GO IC/MeOH","Scientific report","Vacuum filtration","[{""postTreatmentChemicalAgentConcentrationUnit"":[""mol/L""],""_id"":""661d0fbbff8a9df16fd58abc"",""postTreatment"":""Crosslinking"",""postTreatmentChemicalAgentSmiles"":""C(CN)N"",""postTreatmentChemicalAgentConcentration"":""0.1""},{""postTreatmentChemicalAgentConcentrationUnit"":[],""_id"":""6628c44ab0337cf80cea9505"",""postTreatment"":""Thermal treatment"",""postTreatmentChemicalAgentSmiles"":""/""}]","Commercial",,7,"5661",0,,,,,,22.5,,,,"Porous Nylon",,,826,,,,,,,,,,,,,,,,,,,,,,,,,,,,,,,,,,,,,,,,,,,,,,,,,,,,,,,,,,,,,,,,"[]",,,,,,,,,,,,
"661d0ffdff8a9df16fd58ac3","2024-04-15T11:30:03.606Z","[]","[]","[]","[]",,,"[""None""]","[]","[]","[]","[]","[]","[]","[]",,,,,false,"Dead-end",1,25,0.15,"Methanol","Dye","Congo red (disodium salt)",696.66,10,"mg/L",1,"[]",150,,,true,false,"Accepted","[""TFC""]","[""Graphene oxide""]","[]","[""Polyamide""]","[""Crosslinking"",""Thermal treatment""]","65f46eca090a66729fd733e2","2024-03-15T15:52:42.999Z","2019-01-01T00:00:00.000Z","Stable Graphene Oxide Cross-Linked Membranes for OrganicSolvent Nanofiltration","Scientific Report","backOffice","10.1021/acs.iecr.9b05169","65dd986c1850430560c1989a","Mahalingam","https://doi.org/10.1021/acs.iecr.9b05169",0,"Composite","EDA-GO CR/MeOH","Scientific report","Vacuum filtration","[{""postTreatmentChemicalAgentConcentrationUnit"":[""mol/L""],""_id"":""661d0fbbff8a9df16fd58abc"",""postTreatment"":""Crosslinking"",""postTreatmentChemicalAgentSmiles"":""C(CN)N"",""postTreatmentChemicalAgentConcentration"":""0.1""},{""postTreatmentChemicalAgentConcentrationUnit"":[],""_id"":""6628c46bb0337cf80cea950f"",""postTreatment"":""Thermal treatment"",""postTreatmentChemicalAgentSmiles"":""/""}]","Commercial",,12,"5662",0,,,,,,22.5,,,,"Porous Nylon",,,826,,,,,,,,,,,,,,,,,,,,,,,,,,,,,,,,,,,,,,,,,,,,,,,,,,,,,,,,,,,,,,,,"[]",,,,,,,,,,,,
"661d1024ff8a9df16fd58ac7","2024-04-15T11:30:03.606Z","[]","[]","[]","[]",,,"[""None""]","[]","[]","[]","[]","[]","[]","[]",,,,,false,"Dead-end",1,25,0.15,"Methanol","Dye","Brilliant blue R250 (disodium salt)",825.97,10,"mg/L",1,"[]",150,,,true,false,"Accepted","[""TFC""]","[""Graphene oxide""]","[]","[""Polyamide""]","[""Crosslinking"",""Thermal treatment""]","65f46eca090a66729fd733e2","2024-03-15T15:52:42.999Z","2019-01-01T00:00:00.000Z","Stable Graphene Oxide Cross-Linked Membranes for OrganicSolvent Nanofiltration","Scientific Report","backOffice","10.1021/acs.iecr.9b05169","65dd986c1850430560c1989a","Mahalingam","https://doi.org/10.1021/acs.iecr.9b05169",0,"Composite","EDA-GO BBR/MeOH","Scientific report","Vacuum filtration","[{""postTreatmentChemicalAgentConcentrationUnit"":[""mol/L""],""_id"":""661d0fbbff8a9df16fd58abc"",""postTreatment"":""Crosslinking"",""postTreatmentChemicalAgentSmiles"":""C(CN)N"",""postTreatmentChemicalAgentConcentration"":""0.1""},{""postTreatmentChemicalAgentConcentrationUnit"":[],""_id"":""6628c498b0337cf80cea9526"",""postTreatment"":""Thermal treatment"",""postTreatmentChemicalAgentSmiles"":""/""}]","Commercial",,94,"5663",0,,,,,,22.5,,,,"Porous Nylon",,,826,,,,,,,,,,,,,,,,,,,,,,,,,,,,,,,,,,,,,,,,,,,,,,,,,,,,,,,,,,,,,,,,"[]",,,,,,,,,,,,
"661d1039ff8a9df16fd58acb","2024-04-15T11:30:03.606Z","[]","[]","[]","[]",,,"[""None""]","[]","[]","[]","[]","[]","[]","[]",,,,,false,"Dead-end",1,25,0.15,"Methanol","Dye","Rose Bengal (disodium salt)",1017.64,10,"mg/L",1,"[]",150,,,true,false,"Accepted","[""TFC""]","[""Graphene oxide""]","[]","[""Polyamide""]","[""Crosslinking""]","65f46eca090a66729fd733e2","2024-03-15T15:52:42.999Z","2019-01-01T00:00:00.000Z","Stable Graphene Oxide Cross-Linked Membranes for OrganicSolvent Nanofiltration","Scientific Report","backOffice","10.1021/acs.iecr.9b05169","65dd986c1850430560c1989a","Mahalingam","https://doi.org/10.1021/acs.iecr.9b05169",0,"Composite","EDA-GO RB/MeOH","Scientific report","Vacuum filtration","[{""postTreatmentChemicalAgentConcentrationUnit"":[""mol/L""],""_id"":""661d0fbbff8a9df16fd58abc"",""postTreatment"":""Crosslinking"",""postTreatmentChemicalAgentSmiles"":""C(CN)N"",""postTreatmentChemicalAgentConcentration"":""0.1""}]","Commercial",,96,"5664",0,,,,,,22.5,,,,"Porous Nylon",,,826,,,,,,,,,,,,,,,,,,,,,,,,,,,,,,,,,,,,,,,,,,,,,,,,,,,,,,,,,,,,,,,,"[]",,,,,,,,,,,,
"661d104cff8a9df16fd58acf","2024-04-15T11:30:03.606Z","[]","[]","[]","[]",,,"[""None""]","[]","[]","[]","[]","[]","[]","[]",,,,,false,"Dead-end",1,25,0.15,"Methanol","Dye","Direct red 80 (hexasodium salt)",1373.07,10,"mg/L",1,"[]",150,,,true,false,"Accepted","[""TFC""]","[""Graphene oxide""]","[]","[""Polyamide""]","[""Crosslinking"",""Thermal treatment""]","65f46eca090a66729fd733e2","2024-03-15T15:52:42.999Z","2019-01-01T00:00:00.000Z","Stable Graphene Oxide Cross-Linked Membranes for OrganicSolvent Nanofiltration","Scientific Report","backOffice","10.1021/acs.iecr.9b05169","65dd986c1850430560c1989a","Mahalingam","https://doi.org/10.1021/acs.iecr.9b05169",0,"Composite","EDA GO - DR/MeOH","Scientific report","Vacuum filtration","[{""postTreatmentChemicalAgentConcentrationUnit"":[""mol/L""],""_id"":""661d0fbbff8a9df16fd58abc"",""postTreatment"":""Crosslinking"",""postTreatmentChemicalAgentSmiles"":""C(CN)N"",""postTreatmentChemicalAgentConcentration"":""0.1""},{""postTreatmentChemicalAgentConcentrationUnit"":[],""_id"":""6628c4d7b0337cf80cea9538"",""postTreatment"":""Thermal treatment"",""postTreatmentChemicalAgentSmiles"":""/""}]","Commercial",,99,"5665",0,,,,,,22.5,,,,"Porous Nylon",,,826,,,,,,,,,,,,,,,,,,,,,,,,,,,,,,,,,,,,,,,,,,,,,,,,,,,,,,,,,,,,,,,,"[]",,,,,,,,,,,,
"661d10f4ff8a9df16fd58adb","2024-04-15T11:30:03.606Z","[]","[]","[]","[]",,,"[""None""]","[]","[]","[]","[]","[]","[]","[]",,,,,false,"Dead-end",1,25,0.15,"Acetone",,,327.33,,,1,"[]",150,,,true,false,"Accepted","[""TFC""]","[""Graphene oxide""]","[]","[""Polyamide""]","[""Crosslinking"",""Thermal treatment""]","65f46eca090a66729fd733e2","2024-03-15T15:52:42.999Z","2019-01-01T00:00:00.000Z","Stable Graphene Oxide Cross-Linked Membranes for OrganicSolvent Nanofiltration","Scientific Report","backOffice","10.1021/acs.iecr.9b05169","65dd986c1850430560c1989a","Mahalingam","https://doi.org/10.1021/acs.iecr.9b05169",0,"Composite","EDA - GO acetone permeance","Scientific report","Vacuum filtration","[{""postTreatmentChemicalAgentConcentrationUnit"":[""mol/L""],""_id"":""661d0fbbff8a9df16fd58abc"",""postTreatment"":""Crosslinking"",""postTreatmentChemicalAgentSmiles"":""C(CN)N"",""postTreatmentChemicalAgentConcentration"":""0.1""},{""postTreatmentChemicalAgentConcentrationUnit"":[],""_id"":""6628c508b0337cf80cea9542"",""postTreatment"":""Thermal treatment"",""postTreatmentChemicalAgentSmiles"":""/""}]","Commercial",,,"5666",0,,,,,,30,,,,"Porous Nylon",,,,,,,,,,,,,,,,,,,,,,,,,,,,,,,,,,,,,,,,,,,,,,,,,,,,,,,,,,,,,,,,,,,"[]",,,,,,,,,,,,
"661d110aff8a9df16fd58adf","2024-04-15T11:30:03.606Z","[]","[]","[]","[]",,,"[""None""]","[]","[]","[]","[]","[]","[]","[]",,,,,false,"Dead-end",1,25,0.15,"Tetrahydrofuran (THF)",,,327.33,,,1,"[]",150,,,true,false,"Accepted","[""TFC""]","[""Graphene oxide""]","[]","[""Polyamide""]","[""Crosslinking"",""Thermal treatment""]","65f46eca090a66729fd733e2","2024-03-15T15:52:42.999Z","2019-01-01T00:00:00.000Z","Stable Graphene Oxide Cross-Linked Membranes for OrganicSolvent Nanofiltration","Scientific Report","backOffice","10.1021/acs.iecr.9b05169","65dd986c1850430560c1989a","Mahalingam","https://doi.org/10.1021/acs.iecr.9b05169",0,"Composite","EDA - GO THF permeance","Scientific report","Vacuum filtration","[{""postTreatmentChemicalAgentConcentrationUnit"":[""mol/L""],""_id"":""661d0fbbff8a9df16fd58abc"",""postTreatment"":""Crosslinking"",""postTreatmentChemicalAgentSmiles"":""C(CN)N"",""postTreatmentChemicalAgentConcentration"":""0.1""},{""postTreatmentChemicalAgentConcentrationUnit"":[],""_id"":""6628c525b0337cf80cea954c"",""postTreatment"":""Thermal treatment"",""postTreatmentChemicalAgentSmiles"":""/""}]","Commercial",,,"5667",0,,,,,,22.5,,,,"Porous Nylon",,,,,,,,,,,,,,,,,,,,,,,,,,,,,,,,,,,,,,,,,,,,,,,,,,,,,,,,,,,,,,,,,,,"[]",,,,,,,,,,,,
"661d113fff8a9df16fd58ae7","2024-04-15T11:30:03.606Z","[]","[]","[]","[]",,,"[""None""]","[]","[]","[]","[]","[]","[]","[]",,,,,false,"Dead-end",1,25,0.15,"Ethanol",,,327.33,,,1,"[]",150,,,true,false,"Accepted","[""TFC""]","[""Graphene oxide""]","[]","[""Polyamide""]","[""Crosslinking"",""Thermal treatment""]","65f46eca090a66729fd733e2","2024-03-15T15:52:42.999Z","2019-01-01T00:00:00.000Z","Stable Graphene Oxide Cross-Linked Membranes for OrganicSolvent Nanofiltration","Scientific Report","backOffice","10.1021/acs.iecr.9b05169","65dd986c1850430560c1989a","Mahalingam","https://doi.org/10.1021/acs.iecr.9b05169",0,"Composite","EDA - GO ethanol permeance","Scientific report","Vacuum filtration","[{""postTreatmentChemicalAgentConcentrationUnit"":[""mol/L""],""_id"":""661d0fbbff8a9df16fd58abc"",""postTreatment"":""Crosslinking"",""postTreatmentChemicalAgentSmiles"":""C(CN)N"",""postTreatmentChemicalAgentConcentration"":""0.1""},{""postTreatmentChemicalAgentConcentrationUnit"":[],""_id"":""6628c599b0337cf80cea955f"",""postTreatment"":""Thermal treatment"",""postTreatmentChemicalAgentSmiles"":""/""}]","Commercial",,,"5669",0,,,,,,15,,,,"Porous Nylon",,,,,,,,,,,,,,,,,,,,,,,,,,,,,,,,,,,,,,,,,,,,,,,,,,,,,,,,,,,,,,,,,,,"[]",,,,,,,,,,,,
"661d115bff8a9df16fd58aeb","2024-04-15T11:30:03.606Z","[]","[]","[]","[]",,,"[""None""]","[]","[]","[]","[]","[]","[]","[]",,,,,false,"Dead-end",1,25,0.15,"1-Methyl-2-pyrrolidinone (NMP)",,,327.33,,,1,"[]",150,,,true,false,"Accepted","[""TFC""]","[""Graphene oxide""]","[]","[""Polyamide""]","[""Crosslinking"",""Thermal treatment""]","65f46eca090a66729fd733e2","2024-03-15T15:52:42.999Z","2019-01-01T00:00:00.000Z","Stable Graphene Oxide Cross-Linked Membranes for OrganicSolvent Nanofiltration","Scientific Report","backOffice","10.1021/acs.iecr.9b05169","65dd986c1850430560c1989a","Mahalingam","https://doi.org/10.1021/acs.iecr.9b05169",0,"Composite","EDA - GO NMP permeance","Scientific report","Vacuum filtration","[{""postTreatmentChemicalAgentConcentrationUnit"":[""mol/L""],""_id"":""661d0fbbff8a9df16fd58abc"",""postTreatment"":""Crosslinking"",""postTreatmentChemicalAgentSmiles"":""C(CN)N"",""postTreatmentChemicalAgentConcentration"":""0.1""},{""postTreatmentChemicalAgentConcentrationUnit"":[],""_id"":""6628c5b6b0337cf80cea9569"",""postTreatment"":""Thermal treatment"",""postTreatmentChemicalAgentSmiles"":""/""}]","Commercial",,,"5670",0,,,,,,5,,,,"Porous Nylon",,,,,,,,,,,,,,,,,,,,,,,,,,,,,,,,,,,,,,,,,,,,,,,,,,,,,,,,,,,,,,,,,,,"[]",,,,,,,,,,,,
"661d1170ff8a9df16fd58aef","2024-04-15T11:30:03.606Z","[]","[]","[]","[]",,,"[""None""]","[]","[]","[]","[]","[]","[]","[]",,,,,false,"Dead-end",1,25,0.15,"Isopropanol (IPA)",,,327.33,,,1,"[]",150,,,true,false,"Accepted","[""TFC""]","[""Graphene oxide""]","[]","[""Polyamide""]","[""Crosslinking"",""Thermal treatment""]","65f46eca090a66729fd733e2","2024-03-15T15:52:42.999Z","2019-01-01T00:00:00.000Z","Stable Graphene Oxide Cross-Linked Membranes for OrganicSolvent Nanofiltration","Scientific Report","backOffice","10.1021/acs.iecr.9b05169","65dd986c1850430560c1989a","Mahalingam","https://doi.org/10.1021/acs.iecr.9b05169",0,"Composite","EDA - GO IPA permeance","Scientific report","Vacuum filtration","[{""postTreatmentChemicalAgentConcentrationUnit"":[""mol/L""],""_id"":""661d0fbbff8a9df16fd58abc"",""postTreatment"":""Crosslinking"",""postTreatmentChemicalAgentSmiles"":""C(CN)N"",""postTreatmentChemicalAgentConcentration"":""0.1""},{""postTreatmentChemicalAgentConcentrationUnit"":[],""_id"":""6628c5cfb0337cf80cea9573"",""postTreatment"":""Thermal treatment"",""postTreatmentChemicalAgentSmiles"":""/""}]","Commercial",,,"5671",0,,,,,,6.1,,,,"Porous Nylon",,,,,,,,,,,,,,,,,,,,,,,,,,,,,,,,,,,,,,,,,,,,,,,,,,,,,,,,,,,,,,,,,,,"[]",,,,,,,,,,,,
"661d11f8ff8a9df16fd58af3","2024-04-15T11:30:03.606Z","[]","[]","[]","[]",,,"[""None""]","[]","[]","[]","[]","[]","[]","[]",,,,,false,"Dead-end",1,25,0.15,"Methanol","Industrial Model Solute","Vitamin B12",1356.4,10,"mg/L",1,"[]",150,,,true,false,"Accepted","[""TFC""]","[""Graphene oxide""]","[]","[""Polyamide""]","[""Crosslinking"",""Thermal treatment""]","65f46eca090a66729fd733e2","2024-03-15T15:52:42.999Z","2019-01-01T00:00:00.000Z","Stable Graphene Oxide Cross-Linked Membranes for OrganicSolvent Nanofiltration","Scientific Report","backOffice","10.1021/acs.iecr.9b05169","65dd986c1850430560c1989a","Mahalingam","https://doi.org/10.1021/acs.iecr.9b05169",0,"Composite","EDA - GO B12/MeOH","Scientific report","Vacuum filtration","[{""postTreatmentChemicalAgentConcentrationUnit"":[""mol/L""],""_id"":""661d0fbbff8a9df16fd58abc"",""postTreatment"":""Crosslinking"",""postTreatmentChemicalAgentSmiles"":""C(CN)N"",""postTreatmentChemicalAgentConcentration"":""0.1""},{""postTreatmentChemicalAgentConcentrationUnit"":[],""_id"":""6628c6b4b0337cf80cea957e"",""postTreatment"":""Thermal treatment"",""postTreatmentChemicalAgentSmiles"":""/""}]","Commercial",6.5,99,"5672",0,,,,,,,,,,"Porous Nylon",,,,,,,,,,,,,,,,,,,,,,,,,,,,,,,,,,,,,,,,,,,,,,,,,,,,,,,,,,,,,,,,,,,"[]",,,,,,,,,,,,
"661d486242e659008d896abb","2024-04-15T10:57:24.497Z","[]","[]","[]","[]",,,"[]","[]","[]","[]","[]","[]","[]","[]",,,,,false,"Crossflow",10,30,0.27,"Tetrahydrofuran (THF)","Other","API-INT",675,33.2,"g/L",5,"[]",,,,true,false,"Accepted","[]","[]","[]","[""Not Applicable""]","[""None""]","661d0814ff8a9df16fd589dd","2024-04-15T10:57:24.445Z","2010-01-01T00:00:00.000Z","Demonstration of Molecular Purification in Polar Aprotic Solvents by Organic Solvent Nanofiltration","Scientific Report","backOffice","10.1021/op100028p","65eedbcf99b56aa8c515e224","Sereewatthanawut, Lim, Bhole, Ormerod, Horvath, Boam, Livingston","https://doi.org/10.1021/op100028p",0,"Commercial","DuraMem500-THF-10bar",,,"[]",,0.9,83.4,"5673",0,,,,,,,,,,,,,,,,,,,,"Other","dimer",,1.3,"g/L","Other","trimer",,0.21,"g/L","Other","tetramer",,0.19,"g/L","Other","pentamer",,0.19,"g/L",,,,,,95.6,99,99.9,99.9,,,,,,,,,,,,,,,,,,,,,,,,,,,"Duramem 500",,"[]",,,,,,,,,,,,
"661d488b42e659008d896abd","2024-04-15T10:57:24.497Z","[]","[]","[]","[]",,,"[]","[]","[]","[]","[]","[]","[]","[]",,,,,false,"Crossflow",10,30,0.27,"Tetrahydrofuran (THF)","Other","API-INT",675,33.2,"g/L",5,"[]",,,,true,false,"Accepted","[]","[]","[]","[""Not Applicable""]","[""None""]","661d0814ff8a9df16fd589dd","2024-04-15T10:57:24.445Z","2010-01-01T00:00:00.000Z","Demonstration of Molecular Purification in Polar Aprotic Solvents by Organic Solvent Nanofiltration","Scientific Report","backOffice","10.1021/op100028p","65eedbcf99b56aa8c515e224","Sereewatthanawut, Lim, Bhole, Ormerod, Horvath, Boam, Livingston","https://doi.org/10.1021/op100028p",0,"Commercial","DuraMem500-THF-10bar",,,"[]",,1.4,80.1,"5674",0,,,,,,,,,,,,,,,,,,,,"Other","dimer",,1.3,"g/L","Other","trimer",,0.21,"g/L","Other","tetramer",,0.19,"g/L","Other","pentamer",,0.19,"g/L",,,,,,95.7,98.6,99.9,99.9,,,,,,,,,,,,,,,,,,,,,,,,,,,"Duramem 500",,"[]",,,,,,,,,,,,
"661d48d442e659008d896abf","2024-04-15T10:57:24.497Z","[]","[]","[]","[]",,,"[]","[]","[]","[]","[]","[]","[]","[]",,,,,false,"Crossflow",10,30,0.27,"Tetrahydrofuran (THF)","Other","API-INT",675,33.2,"g/L",5,"[]",,,,true,false,"Accepted","[]","[]","[]","[""Not Applicable""]","[""None""]","661d0814ff8a9df16fd589dd","2024-04-15T10:57:24.445Z","2010-01-01T00:00:00.000Z","Demonstration of Molecular Purification in Polar Aprotic Solvents by Organic Solvent Nanofiltration","Scientific Report","backOffice","10.1021/op100028p","65eedbcf99b56aa8c515e224","Sereewatthanawut, Lim, Bhole, Ormerod, Horvath, Boam, Livingston","https://doi.org/10.1021/op100028p",0,"Commercial","DuraMem1000-THF-10bar",,,"[]",,2,59.7,"5675",0,,,,,,,,,,,,,,,,,,,,"Other","dimer",,1.3,"g/L","Other","trimer",,0.21,"g/L","Other","tetramer",,0.19,"g/L","Other","pentamer",,0.19,"g/L",,,,,,93.1,96.2,99.9,99.9,,,,,,,,,,,,,,,,,,,,,,,,,,,"Other",,"[]","DuraMem1000","Evonik",,,,,,,,,,
"661d490b42e659008d896ac1","2024-04-15T10:57:24.497Z","[]","[]","[]","[]",,,"[]","[]","[]","[]","[]","[]","[]","[]",,,,,false,"Crossflow",20,30,0.27,"Tetrahydrofuran (THF)","Other","API-INT",675,33.2,"g/L",5,"[]",,,,true,false,"Accepted","[]","[]","[]","[""Not Applicable""]","[""None""]","661d0814ff8a9df16fd589dd","2024-04-15T10:57:24.445Z","2010-01-01T00:00:00.000Z","Demonstration of Molecular Purification in Polar Aprotic Solvents by Organic Solvent Nanofiltration","Scientific Report","backOffice","10.1021/op100028p","65eedbcf99b56aa8c515e224","Sereewatthanawut, Lim, Bhole, Ormerod, Horvath, Boam, Livingston","https://doi.org/10.1021/op100028p",0,"Commercial","DuraMem500-THF-20bar",,,"[]",,1,90.1,"5676",0,,,,,,,,,,,,,,,,,,,,"Other","dimer",,1.3,"g/L","Other","trimer",,0.21,"g/L","Other","tetramer",,0.19,"g/L","Other","pentamer",,0.19,"g/L",,,,,,98.9,99.4,99.9,99.9,,,,,,,,,,,,,,,,,,,,,,,,,,,"Duramem 500",,"[]","DuraMem1000","Evonik",,,,,,,,,,
