Repository: BAMresearch/onf-database

This repository belongs to the the publication "Revealing structure-property-performance relationships of organic solvent nanofiltration membranes using a FAIR, open-access database" published in ADD JOURNAL (DOI). 
It uses a dataset derived from The Open Membrane Database (https://openmembranedatabase.org/). The access date was April 8th 2025. The original dataset is in the repository as OMD_SRNF_2025-04-08.csv file.

The main researchers involved in the study are Sarah Glass (ORCID: 0000-0002-0625-0057), Petra Merten (no ORCID available), Torsten Brinkmann (ORCID: 0000-0002-5114-6259) and Volkan Filiz (ORCID: 0000-0003-0239-8641). 

The repository contains 5 Python files:

File: OMD_SRNF_2025-04-08.csv (part 176 of 184)
"661d493542e659008d896ac3","2024-04-15T10:57:24.497Z","[]","[]","[]","[]",,,"[]","[]","[]","[]","[]","[]","[]","[]",,,,,false,"Crossflow",20,30,0.27,"Tetrahydrofuran (THF)","Other","API-INT",675,33.2,"g/L",5,"[]",,,,true,false,"Accepted","[]","[]","[]","[""Not Applicable""]","[""None""]","661d0814ff8a9df16fd589dd","2024-04-15T10:57:24.445Z","2010-01-01T00:00:00.000Z","Demonstration of Molecular Purification in Polar Aprotic Solvents by Organic Solvent Nanofiltration","Scientific Report","backOffice","10.1021/op100028p","65eedbcf99b56aa8c515e224","Sereewatthanawut, Lim, Bhole, Ormerod, Horvath, Boam, Livingston","https://doi.org/10.1021/op100028p",0,"Commercial","DuraMem500-THF-20bar",,,"[]",,1.35,93.4,"5677",0,,,,,,,,,,,,,,,,,,,,"Other","dimer",,1.3,"g/L","Other","trimer",,0.21,"g/L","Other","tetramer",,0.19,"g/L","Other","pentamer",,0.19,"g/L",,,,,,99.3,99.6,99.9,99.9,,,,,,,,,,,,,,,,,,,,,,,,,,,"Duramem 500",,"[]","DuraMem1000","Evonik",,,,,,,,,,
"661d495842e659008d896ac5","2024-04-15T10:57:24.497Z","[]","[]","[]","[]",,,"[]","[]","[]","[]","[]","[]","[]","[]",,,,,false,"Crossflow",20,30,0.27,"Tetrahydrofuran (THF)","Other","API-INT",675,33.2,"g/L",5,"[]",,,,true,false,"Accepted","[]","[]","[]","[""Not Applicable""]","[""None""]","661d0814ff8a9df16fd589dd","2024-04-15T10:57:24.445Z","2010-01-01T00:00:00.000Z","Demonstration of Molecular Purification in Polar Aprotic Solvents by Organic Solvent Nanofiltration","Scientific Report","backOffice","10.1021/op100028p","65eedbcf99b56aa8c515e224","Sereewatthanawut, Lim, Bhole, Ormerod, Horvath, Boam, Livingston","https://doi.org/10.1021/op100028p",0,"Commercial","DuraMem1000-THF-20bar",,,"[]",,1.6,80,"5678",0,,,,,,,,,,,,,,,,,,,,"Other","dimer",,1.3,"g/L","Other","trimer",,0.21,"g/L","Other","tetramer",,0.19,"g/L","Other","pentamer",,0.19,"g/L",,,,,,95.7,98.2,99.9,99.9,,,,,,,,,,,,,,,,,,,,,,,,,,,"Other",,"[]","DuraMem1000","Evonik",,,,,,,,,,
"661d499242e659008d896ac7","2024-04-15T10:57:24.497Z","[]","[]","[]","[]",,,"[]","[]","[]","[]","[]","[]","[]","[]",,,,,false,"Crossflow",30,30,0.27,"Tetrahydrofuran (THF)","Other","API-INT",675,10.5,"g/L",5,"[]",,,,true,false,"Accepted","[]","[]","[]","[""Not Applicable""]","[""None""]","661d0814ff8a9df16fd589dd","2024-04-15T10:57:24.445Z","2010-01-01T00:00:00.000Z","Demonstration of Molecular Purification in Polar Aprotic Solvents by Organic Solvent Nanofiltration","Scientific Report","backOffice","10.1021/op100028p","65eedbcf99b56aa8c515e224","Sereewatthanawut, Lim, Bhole, Ormerod, Horvath, Boam, Livingston","https://doi.org/10.1021/op100028p",0,"Commercial","DuraMem300-THF-30bar",,,"[]",,0.2,97.3,"5679",0,,,,,,,,,,,,,,,,,,,,"Other","dimer",,0.18,"g/L","Other","trimer",,0.02,"g/L","Other","tetramer",,0.0008,"g/L","Other","pentamer",,0,"g/L",,,,,,99.9,99.9,99.9,99.9,,,,,,,,,,,,,,,,,,,,,,,,,,,"Duramem 300",,"[]","DuraMem1000","Evonik",,,,,,,,,,
"661d4a3542e659008d896acb","2024-04-15T10:57:24.497Z","[]","[]","[]","[]",,,"[]","[]","[]","[]","[]","[]","[]","[]",,,,,false,"Crossflow",60,30,0.27,"Tetrahydrofuran (THF)","Other","API-INT",675,10.5,"g/L",5,"[]",,,,true,false,"Accepted","[]","[]","[]","[""Not Applicable""]","[""None""]","661d0814ff8a9df16fd589dd","2024-04-15T10:57:24.445Z","2010-01-01T00:00:00.000Z","Demonstration of Molecular Purification in Polar Aprotic Solvents by Organic Solvent Nanofiltration","Scientific Report","backOffice","10.1021/op100028p","65eedbcf99b56aa8c515e224","Sereewatthanawut, Lim, Bhole, Ormerod, Horvath, Boam, Livingston","https://doi.org/10.1021/op100028p",0,"Commercial","DuraMem300-THF-60bar",,,"[]",,0.2,99.7,"5681",0,,,,,,,,,,,,,,,,,,,,"Other","dimer",,0.18,"g/L","Other","trimer",,0.02,"g/L","Other","tetramer",,0.0008,"g/L","Other","pentamer",,0,"g/L",,,,,,99.9,99.9,99.9,99.9,,,,,,,,,,,,,,,,,,,,,,,,,,,"Duramem 300",,"[]","DuraMem1000","Evonik",,,,,,,,,,
"661da30e42e659008d896b5d","2024-04-11T20:57:06.720Z","[]","[]","[]","[]",,,"[]","[]","[]","[]","[]","[]","[]","[]",,,,,false,"Crossflow",40,25,75,"Isopropanol (IPA)","Alkanes","n-Decane",142.29,1,"g/L",8,"[]",,,,true,false,"Accepted","[]","[]","[]","[""Not Applicable""]","[""None""]","66184ea2f00ca5f21b2fbc8e","2024-04-11T20:57:06.625Z","2019-01-01T00:00:00.000Z","Can the variance in membrane performance influence the design of organic solvent nanofiltration processes?","Scientific Report","backOffice","10.1016/j.memsci.2018.12.077","6618229ef00ca5f21b2fbc8d","Böcking","https://doi.org/10.1016/j.memsci.2018.12.077",0,"Commercial","DuraMem® 300 n-Alkane and SOA  in IPA at 40 bar",,,"[]",,,57.9,"5683",0,,,,,,,,,,,,,,,,,,,,"Alkanes","dodecane",170.33,1,"g/L","Alkanes","tetradecane ",198.39,1,"g/L","Alkanes","n-Hexadecane",226.45,1,"g/L","Alkanes","octadecane",254.5,1,"g/L","Alkanes","n-Docosane",310.61,1,"g/L",64.3,69.9,74.3,72.8,77,"Alkanes","tetracosane",338.7,1,"g/L","Other","Sucrose octaacetate",677,1,"g/L",,,,,,,,,,,79,83.4,,,,"Duramem 300",,"[]",,,,,,,,,,,,
"661da4b042e659008d896b64","2024-04-11T20:57:06.720Z","[]","[]","[]","[]",,,"[]","[]","[]","[]","[]","[]","[]","[]",,,,,false,"Crossflow",40,25,75,"Methyl ethyl ketone (MEK)","Alkanes","n-Decane",142.29,1,"g/L",8,"[]",,,,true,false,"Accepted","[]","[]","[]","[""Not Applicable""]","[""None""]","66184ea2f00ca5f21b2fbc8e","2024-04-11T20:57:06.625Z","2019-01-01T00:00:00.000Z","Can the variance in membrane performance influence the design of organic solvent nanofiltration processes?","Scientific Report","backOffice","10.1016/j.memsci.2018.12.077","6618229ef00ca5f21b2fbc8d","Böcking","https://doi.org/10.1016/j.memsci.2018.12.077",0,"Commercial","DuraMem® 300 n-Alkane and SOA  in MEK at 40 bar",,,"[]",,,85,"5684",0,,,,,,,,,,,,,,,,,,,,"Alkanes","dodecane",170.33,1,"g/L","Alkanes","tetradecane ",198.39,1,"g/L","Alkanes","n-Hexadecane",226.45,1,"g/L","Alkanes","octadecane",254.5,1,"g/L","Alkanes","n-Docosane",310.61,1,"g/L",93,96.8,94.1,96.3,99.4,"Alkanes","tetracosane",338.7,1,"g/L","Sugars","Sucrose octaacetate",678.59,1,"g/L",,,,,,,,,,,99.4,98.8,,,,"Duramem 300",,"[]",,,,,,,,,,,,
"661da54242e659008d896b67","2024-04-11T20:57:06.720Z","[]","[]","[]","[]",,,"[]","[]","[]","[]","[]","[]","[]","[]",,,,,false,"Crossflow",40,25,75,"Ethanol","Alkanes","n-Decane",142.29,1,"g/L",6,"[]",,,,true,false,"Accepted","[]","[]","[]","[""Not Applicable""]","[""None""]","66184ea2f00ca5f21b2fbc8e","2024-04-11T20:57:06.625Z","2019-01-01T00:00:00.000Z","Can the variance in membrane performance influence the design of organic solvent nanofiltration processes?","Scientific Report","backOffice","10.1016/j.memsci.2018.12.077","6618229ef00ca5f21b2fbc8d","Böcking","https://doi.org/10.1016/j.memsci.2018.12.077",0,"Commercial","DuraMem® 300 n-Alkane and SOA  in Ethanol at 40 bar",,,"[]",,,77.5,"5685",0,,,,,,,,,,,,,,,,,,,,"Alkanes","dodecane",170.33,1,"g/L","Alkanes","tetradecane ",198.39,1,"g/L","Alkanes","n-Hexadecane",226.45,1,"g/L","Alkanes","octadecane",254.5,1,"g/L","Sugars","Sucrose octaacetate",678.59,1,"g/L",80.9,83,84.8,86.7,92.2,,,,,,,,,,,,,,,,,,,,,,,,,,"Duramem 300",,"[]",,,,,,,,,,,,
"661da74542e659008d896b6a","2024-04-11T20:57:06.720Z","[]","[]","[]","[]",,,"[]","[]","[]","[]","[]","[]","[]","[]",,,,,false,"Crossflow",40,25,75,"Ethanol","Other","Poly(methyl methacrylate)",200,1,"g/L",6,"[]",,,,true,false,"Accepted","[]","[]","[]","[""Not Applicable""]","[""None""]","66184ea2f00ca5f21b2fbc8e","2024-04-11T20:57:06.625Z","2019-01-01T00:00:00.000Z","Can the variance in membrane performance influence the design of organic solvent nanofiltration processes?","Scientific Report","backOffice","10.1016/j.memsci.2018.12.077","6618229ef00ca5f21b2fbc8d","Böcking","https://doi.org/10.1016/j.memsci.2018.12.077",0,"Commercial","DuraMem® 300 PMMA in Ethanol at 40 bar",,,"[]",,,93.9,"5686",0,,,,,,,,,,,,,,,,,,,,"Other","Poly(methyl methacrylate)",300,1,"g/L","Other","Poly(methyl methacrylate)",500,1,"g/L","Other","Poly(methyl methacrylate)",600,1,"g/L","Other","Poly(methyl methacrylate)",700,1,"g/L","Other","Poly(methyl methacrylate)",800,1,"g/L",95.6,96.3,95.6,94.4,95.2,,,,,,,,,,,,,,,,,,,,,,,,,,"Duramem 300",,"[]",,,,,,,,,,,,
"661da7ef42e659008d896b71","2024-04-11T20:57:06.720Z","[]","[]","[]","[]",,,"[]","[]","[]","[]","[]","[]","[]","[]",,,,,false,"Crossflow",30,25,75,"Isopropanol (IPA)","Other","Poly(methyl methacrylate)",300,1,"g/L",10,"[]",,,,true,false,"Accepted","[]","[]","[]","[""Not Applicable""]","[""None""]","66184ea2f00ca5f21b2fbc8e","2024-04-11T20:57:06.625Z","2019-01-01T00:00:00.000Z","Can the variance in membrane performance influence the design of organic solvent nanofiltration processes?","Scientific Report","backOffice","10.1016/j.memsci.2018.12.077","6618229ef00ca5f21b2fbc8d","Böcking","https://doi.org/10.1016/j.memsci.2018.12.077",0,"Commercial","DuraMem® 300 PMMA in IPA at 30 bar",,,"[]",,,86.1,"5687",0,,,,,,,,,,,,,,,,,,,,"Other","Poly(methyl methacrylate)",400,1,"g/L","Other","Poly(methyl methacrylate)",500,1,"g/L","Other","Poly(methyl methacrylate)",600,1,"g/L","Other","Poly(methyl methacrylate)",700,1,"g/L","Other","Poly(methyl methacrylate)",800,1,"g/L",86.4,87.1,88.7,87.5,88.9,"Other","Poly(methyl methacrylate)",900,1,"g/L","Other","Poly(methyl methacrylate)",1000,1,"g/L","Other","Poly(methyl methacrylate)",1100,1,"g/L","Other","Poly(methyl methacrylate)",1200,1,"g/L",84.3,84.8,84.5,84.5,,"Duramem 300",,"[]",,,,,,,,,,,,
"661da85b42e659008d896b74","2024-04-11T20:57:06.720Z","[]","[]","[]","[]",,,"[]","[]","[]","[]","[]","[]","[]","[]",,,,,false,"Crossflow",20,25,75,"Isopropanol (IPA)","Other","Poly(methyl methacrylate)",300,1,"g/L",10,"[]",,,,true,false,"Accepted","[]","[]","[]","[""Not Applicable""]","[""None""]","66184ea2f00ca5f21b2fbc8e","2024-04-11T20:57:06.625Z","2019-01-01T00:00:00.000Z","Can the variance in membrane performance influence the design of organic solvent nanofiltration processes?","Scientific Report","backOffice","10.1016/j.memsci.2018.12.077","6618229ef00ca5f21b2fbc8d","Böcking","https://doi.org/10.1016/j.memsci.2018.12.077",0,"Commercial","DuraMem® 300 PMMA in IPA at 20 bar",,,"[]",,,83.3,"5688",0,,,,,,,,,,,,,,,,,,,,"Other","Poly(methyl methacrylate)",400,1,"g/L","Other","Poly(methyl methacrylate)",500,1,"g/L","Other","Poly(methyl methacrylate)",600,1,"g/L","Other","Poly(methyl methacrylate)",700,1,"g/L","Other","Poly(methyl methacrylate)",800,1,"g/L",83.6,84.8,84.8,86.8,86.8,"Other","Poly(methyl methacrylate)",900,1,"g/L","Other","Poly(methyl methacrylate)",1000,1,"g/L","Other","Poly(methyl methacrylate)",1100,1,"g/L","Other","Poly(methyl methacrylate)",1200,1,"g/L",81.3,81.9,81.6,81.7,,"Duramem 300",,"[]",,,,,,,,,,,,
"661daa7242e659008d896b85","2024-04-11T20:57:06.720Z","[]","[]","[]","[]",,,"[]","[]","[]","[]","[]","[]","[]","[]",,,,,false,"Crossflow",40,25,75,"Isopropanol (IPA)","Other","Poly(methyl methacrylate)",300,1,"g/L",10,"[]",,,,true,false,"Accepted","[]","[]","[]","[""Not Applicable""]","[""None""]","66184ea2f00ca5f21b2fbc8e","2024-04-11T20:57:06.625Z","2019-01-01T00:00:00.000Z","Can the variance in membrane performance influence the design of organic solvent nanofiltration processes?","Scientific Report","backOffice","10.1016/j.memsci.2018.12.077","6618229ef00ca5f21b2fbc8d","Böcking","https://doi.org/10.1016/j.memsci.2018.12.077",0,"Commercial","DuraMem® 300 PMMA in IPA at 40 bar",,,"[]",,,90.3,"5689",0,,,,,,,,,,,,,,,,,,,,"Other","Poly(methyl methacrylate)",400,1,"g/L","Other","Poly(methyl methacrylate)",500,1,"g/L","Other","Poly(methyl methacrylate)",600,1,"g/L","Other","Poly(methyl methacrylate)",700,1,"g/L","Other","Poly(methyl methacrylate)",800,1,"g/L",89.5,89.7,90,90.4,89.6,"Other","Poly(methyl methacrylate)",900,1,"g/L","Other","Poly(methyl methacrylate)",1000,1,"g/L","Other","Poly(methyl methacrylate)",1100,1,"g/L","Other","Poly(methyl methacrylate)",1200,1,"g/L",88.3,86.9,85.4,86.4,,"Duramem 300",,"[]",,,,,,,,,,,,
"661dab2042e659008d896b88","2024-04-11T20:57:06.720Z","[]","[]","[]","[]",,,"[]","[]","[]","[]","[]","[]","[]","[]",,,,,false,"Crossflow",30,25,75,"Methyl ethyl ketone (MEK)","Other","Poly(methyl methacrylate)",300,1,"g/L",9,"[]",,,,true,false,"Accepted","[]","[]","[]","[""Not Applicable""]","[""None""]","66184ea2f00ca5f21b2fbc8e","2024-04-11T20:57:06.625Z","2019-01-01T00:00:00.000Z","Can the variance in membrane performance influence the design of organic solvent nanofiltration processes?","Scientific Report","backOffice","10.1016/j.memsci.2018.12.077","6618229ef00ca5f21b2fbc8d","Böcking","https://doi.org/10.1016/j.memsci.2018.12.077",0,"Commercial","DuraMem® 300 PMMA in MEK at 30 bar",,,"[]",,,95.5,"5690",0,,,,,,,,,,,,,,,,,,,,"Other","Poly(methyl methacrylate)",400,1,"g/L","Other","Poly(methyl methacrylate)",500,1,"g/L","Other","Poly(methyl methacrylate)",600,1,"g/L","Other","Poly(methyl methacrylate)",700,1,"g/L","Other","Poly(methyl methacrylate)",800,1,"g/L",94.4,96.2,96.8,96.9,94.2,"Other","Poly(methyl methacrylate)",900,1,"g/L","Other","Poly(methyl methacrylate)",1000,1,"g/L","Other","Poly(methyl methacrylate)",1100,1,"g/L",,,,,,93.9,91.7,99.4,,,"Duramem 300",,"[]",,,,,,,,,,,,
"661f7a8a42e659008d897208","2024-04-17T07:30:18.021Z","[""1-Methyl-2-pyrrolidinone (NMP)""]","[""water""]","[""wt%"",""wt%""]","[]","16.5","200","[""None""]","[]","[]","[]","[]","[]","[]","[]",,,,,false,"Dead-end",4,25,14.6,"Methanol","Dye","Rose Bengal (disodium salt)",1017.64,20,"mg/L",1,"[""AFM"",""SEM""]",520,5.65,0,true,false,"Accepted","[""TFN""]","[""Other""]","[]","[""Polysulfone""]","[""Drying""]","65fa9766bb458bfbce0f8f52","2024-03-20T07:59:34.978Z","2022-01-01T00:00:00.000Z","Two dimensional laminar MoS2 modified PTMSP membranes with improved organic solvent nanofiltration performance","Scientific Report","backOffice","10.1016/j.memsci.2022.121139","65fa903fbb458bfbce0f8f4f","Fang","https://doi.org/10.1016/j.memsci.2022.121139",0,"Composite","0.01 wt% MoS2-PTMSP membrane (M1)","Scientific report","Casting","[{""postTreatmentChemicalAgentConcentrationUnit"":[],""_id"":""663346ce7f7dfed37dd0d208"",""postTreatment"":""Drying"",""postTreatmentChemicalAgentSmiles"":""-""}]","ISA",4.43,96.61,"5692",0,"sodium lauryl sulfate","0.3;0.3","coating solution","MoS2","0.01",4.43,,,,,,,,200,"MoS2, polytrimethylsilylpropyne",,,,,,,,,,,,,,,,,,,,,,,,,,,,,,,,,,,,,,,,,,,,,,,,,,,,,,,,,,,,,,"[""wt%""]",,,,,,,,,,,,
"661f7bcf42e659008d89720b","2024-04-17T07:35:43.028Z","[""1-Methyl-2-pyrrolidinone (NMP)""]","[""water""]","[""wt%"",""wt%""]","[]","16.5","200","[""None""]","[]","[]","[]","[]","[]","[]","[]",,,,,false,"Dead-end",4,25,14.6,"Methanol","Dye","Rose Bengal (disodium salt)",1017.64,20,"mg/L",1,"[""AFM"",""SEM""]",545,685,0,true,false,"Accepted","[""TFN""]","[""Other""]","[]","[""Polysulfone""]","[""Drying""]","65fa9766bb458bfbce0f8f52","2024-03-20T07:59:34.978Z","2022-01-01T00:00:00.000Z","Two dimensional laminar MoS2 modified PTMSP membranes with improved organic solvent nanofiltration performance","Scientific Report","backOffice","10.1016/j.memsci.2022.121139","65fa903fbb458bfbce0f8f4f","Fang","https://doi.org/10.1016/j.memsci.2022.121139",0,"Composite","0.03 wt% MoS2-PTMSP membrane (M2)","Scientific report","Casting","[{""postTreatmentChemicalAgentConcentrationUnit"":[],""_id"":""663346f57f7dfed37dd0d21e"",""postTreatment"":""Drying"",""postTreatmentChemicalAgentSmiles"":""-""}]","ISA",5.31,96.74,"5693",0,"sodium lauryl sulfate","0.3;0.3","coating solution","MoS2","0.03",5.31,,,,,,,,200,"MoS2, polytrimethylsilylpropyne",,,,,,,,,,,,,,,,,,,,,,,,,,,,,,,,,,,,,,,,,,,,,,,,,,,,,,,,,,,,,,"[""wt%""]",,,,,,,,,,,,
"661f7cb942e659008d89720e","2024-04-17T07:39:37.595Z","[""1-Methyl-2-pyrrolidinone (NMP)""]","[""water""]","[""wt%"",""wt%""]","[]","16.5","200","[""None""]","[]","[]","[]","[]","[]","[]","[]",,,,,false,"Dead-end",4,25,14.6,"Methanol","Dye","Rose Bengal (disodium salt)",1017.64,20,"mg/L",1,"[""AFM"",""SEM""]",517,7.1,0,true,false,"Accepted","[""TFN""]","[""Other""]","[]","[""Polysulfone""]","[""Drying""]","65fa9766bb458bfbce0f8f52","2024-03-20T07:59:34.978Z","2022-01-01T00:00:00.000Z","Two dimensional laminar MoS2 modified PTMSP membranes with improved organic solvent nanofiltration performance","Scientific Report","backOffice","10.1016/j.memsci.2022.121139","65fa903fbb458bfbce0f8f4f","Fang","https://doi.org/10.1016/j.memsci.2022.121139",0,"Composite","0.06 wt% MoS2-PTMSP membrane (M4)","Scientific report","Casting","[{""postTreatmentChemicalAgentConcentrationUnit"":[],""_id"":""663347127f7dfed37dd0d228"",""postTreatment"":""Drying"",""postTreatmentChemicalAgentSmiles"":""-""}]","ISA",5.01,97.16,"5694",0,"sodium lauryl sulfate","0.3;0.3","coating solution","MoS2","0.06",5.01,,,,,,,,200,"MoS2, polytrimethylsilylpropyne",,,,,,,,,,,,,,,,,,,,,,,,,,,,,,,,,,,,,,,,,,,,,,,,,,,,,,,,,,,,,,"[""wt%""]",,,,,,,,,,,,
"661f7e0342e659008d897211","2024-04-17T07:45:07.621Z","[""1-Methyl-2-pyrrolidinone (NMP)""]","[""water""]","[""wt%"",""wt%""]","[]","16.5","200","[""None""]","[]","[]","[]","[]","[]","[]","[]",,,,,false,"Dead-end",4,25,14.6,"Methanol","Dye","Rose Bengal (disodium salt)",1017.64,20,"mg/L",1,"[""AFM"",""SEM""]",525,6.06,0,true,false,"Accepted","[""TFN""]","[""Other""]","[]","[""Polysulfone""]","[""Drying""]","65fa9766bb458bfbce0f8f52","2024-03-20T07:59:34.978Z","2022-01-01T00:00:00.000Z","Two dimensional laminar MoS2 modified PTMSP membranes with improved organic solvent nanofiltration performance","Scientific Report","backOffice","10.1016/j.memsci.2022.121139","65fa903fbb458bfbce0f8f4f","Fang","https://doi.org/10.1016/j.memsci.2022.121139",0,"Composite","0.07 wt% MoS2-PTMSP membrane (M5)","Scientific report","Casting","[{""postTreatmentChemicalAgentConcentrationUnit"":[],""_id"":""6633472c7f7dfed37dd0d232"",""postTreatment"":""Drying"",""postTreatmentChemicalAgentSmiles"":""-""}]","ISA",4.66,97.38,"5695",0,"sodium lauryl sulfate","0.3;0.3","coating solution","MoS2","0.07",4.66,,,,,,,,200,"MoS2, polytrimethylsilylpropyne",,,,,,,,,,,,,,,,,,,,,,,,,,,,,,,,,,,,,,,,,,,,,,,,,,,,,,,,,,,,,,"[""wt%""]",,,,,,,,,,,,
"661f7f7242e659008d897214","2024-04-17T07:51:14.263Z","[""1-Methyl-2-pyrrolidinone (NMP)""]","[""water""]","[""wt%"",""wt%""]","[]","16.5","200","[""None""]","[]","[]","[]","[]","[]","[]","[]",,,,,false,"Dead-end",4,25,14.6,"Ethanol","Dye","Rose Bengal (disodium salt)",1017.64,20,"mg/L",1,"[""AFM"",""SEM"",""TEM""]",500,7.8,0,true,false,"Accepted","[""TFN""]","[""Other""]","[]","[""Polysulfone""]","[""Drying""]","65fa9766bb458bfbce0f8f52","2024-03-20T07:59:34.978Z","2022-01-01T00:00:00.000Z","Two dimensional laminar MoS2 modified PTMSP membranes with improved organic solvent nanofiltration performance","Scientific Report","backOffice","10.1016/j.memsci.2022.121139","65fa903fbb458bfbce0f8f4f","Fang","https://doi.org/10.1016/j.memsci.2022.121139",0,"Composite","0.05 wt% MoS2-PTMSP membrane (M3)-ethanol","Scientific report","Casting","[{""postTreatmentChemicalAgentConcentrationUnit"":[],""_id"":""663347407f7dfed37dd0d23a"",""postTreatment"":""Drying"",""postTreatmentChemicalAgentSmiles"":""-""}]","ISA",4.92,97.14,"5696",0,"sodium lauryl sulfate","0.3;0.3","coating solution","MoS2","0.05",4.92,,,,,,,480,200,"MoS2, polytrimethylsilylpropyne",,,,,,,,,,,,,,,,,,,,,,,,,,,,,,,,,,,,,,,,,,,,,,,,,,,,,,,,,,,,,,"[""wt%""]",,,,,,,,,,,,
"661f819e42e659008d897216","2024-04-17T08:00:30.757Z","[""1-Methyl-2-pyrrolidinone (NMP)""]","[""water""]","[""wt%"",""wt%""]","[]","16.5","200","[""None""]","[]","[]","[]","[]","[]","[]","[]",,,,,false,"Dead-end",4,25,14.6,"Isopropanol (IPA)","Dye","Rose Bengal (disodium salt)",1017.64,20,"mg/L",1,"[""AFM"",""SEM"",""TEM""]",500,7.8,0,true,false,"Accepted","[""TFN""]","[""Other""]","[]","[""Polysulfone""]","[""Drying""]","65fa9766bb458bfbce0f8f52","2024-03-20T07:59:34.978Z","2022-01-01T00:00:00.000Z","Two dimensional laminar MoS2 modified PTMSP membranes with improved organic solvent nanofiltration performance","Scientific Report","backOffice","10.1016/j.memsci.2022.121139","65fa903fbb458bfbce0f8f4f","Fang","https://doi.org/10.1016/j.memsci.2022.121139",0,"Composite","0.05 wt% MoS2-PTMSP membrane (M3)-isopropanol","Scientific report","Casting","[{""postTreatmentChemicalAgentConcentrationUnit"":[],""_id"":""663347597f7dfed37dd0d241"",""postTreatment"":""Drying"",""postTreatmentChemicalAgentSmiles"":""-""}]","ISA",2.93,97.26,"5697",0,"sodium lauryl sulfate","0.3;0.3","coating solution","MoS2","0.05",2.93,,,,,,,480,200,"MoS2, polytrimethylsilylpropyne",,,,,,,,,,,,,,,,,,,,,,,,,,,,,,,,,,,,,,,,,,,,,,,,,,,,,,,,,,,,,,"[""wt%""]",,,,,,,,,,,,
"661f822842e659008d897218","2024-04-17T08:00:30.757Z","[""1-Methyl-2-pyrrolidinone (NMP)""]","[""water""]","[""wt%"",""wt%""]","[]","16.5","200","[""None""]","[]","[]","[]","[]","[]","[]","[]",,,,,false,"Dead-end",2,25,14.6,"Methanol","Dye","Rose Bengal (disodium salt)",1017.64,20,"mg/L",1,"[""AFM"",""SEM"",""TEM""]",500,7.8,0,true,false,"Accepted","[""TFN""]","[""Other""]","[]","[""Polysulfone""]","[""Drying""]","65fa9766bb458bfbce0f8f52","2024-03-20T07:59:34.978Z","2022-01-01T00:00:00.000Z","Two dimensional laminar MoS2 modified PTMSP membranes with improved organic solvent nanofiltration performance","Scientific Report","backOffice","10.1016/j.memsci.2022.121139","65fa903fbb458bfbce0f8f4f","Fang","https://doi.org/10.1016/j.memsci.2022.121139",0,"Composite","0.05 wt% MoS2-PTMSP membrane (M3)-pressure-2 bar","Scientific report","Casting","[{""postTreatmentChemicalAgentConcentrationUnit"":[],""_id"":""663347717f7dfed37dd0d256"",""postTreatment"":""Drying"",""postTreatmentChemicalAgentSmiles"":""-""}]","ISA",8,,"5698",0,"sodium lauryl sulfate","0.3;0.3","coating solution","MoS2","0.05",8,,,,,,,480,200,"MoS2, polytrimethylsilylpropyne",,,,,,,,,,,,,,,,,,,,,,,,,,,,,,,,,,,,,,,,,,,,,,,,,,,,,,,,,,,,,,"[""wt%""]",,,,,,,,,,,,
"661f84b042e659008d897230","2024-04-17T07:30:18.021Z","[""1-Methyl-2-pyrrolidinone (NMP)""]","[""water""]","[""wt%"",""wt%""]","[]","16.5","200","[""None""]","[]","[]","[]","[]","[]","[]","[]",,,,,false,"Dead-end",4,25,14.6,"Ethanol","Dye","Rose Bengal (disodium salt)",1017.64,20,"mg/L",1,"[""AFM"",""SEM""]",560,3.62,0,true,false,"Accepted","[""TFC""]","[""Other""]","[]","[""Polysulfone""]","[""Drying""]","65fa9766bb458bfbce0f8f52","2024-03-20T07:59:34.978Z","2022-01-01T00:00:00.000Z","Two dimensional laminar MoS2 modified PTMSP membranes with improved organic solvent nanofiltration performance","Scientific Report","backOffice","10.1016/j.memsci.2022.121139","65fa903fbb458bfbce0f8f4f","Fang","https://doi.org/10.1016/j.memsci.2022.121139",0,"Composite","PTMSP membrane (M0)-ethanol-RB","Scientific report","Casting","[{""postTreatmentChemicalAgentConcentrationUnit"":[],""_id"":""663345857f7dfed37dd0d186"",""postTreatment"":""Drying"",""postTreatmentChemicalAgentSmiles"":""-""}]","ISA",3.55,0,"5699",0,"sodium lauryl sulfate","0.3;0.3","coating solution","MoS2","0.01",3.55,,,,,,,620,200,"polytrimethylsilylpropyne",,,,,,,,,,,,,,,,,,,,,,,,,,,,,,,,,,,,,,,,,,,,,,,,,,,,,,,,,,,,,,"[""wt%""]",,,,,,,,,,,,
"661f853242e659008d897238","2024-04-17T07:30:18.021Z","[""1-Methyl-2-pyrrolidinone (NMP)""]","[""water""]","[""wt%"",""wt%""]","[]","16.5","200","[""None""]","[]","[]","[]","[]","[]","[]","[]",,,,,false,"Dead-end",4,25,14.6,"Isopropanol (IPA)","Dye","Rose Bengal (disodium salt)",1017.64,20,"mg/L",1,"[""AFM"",""SEM""]",560,3.62,0,true,false,"Accepted","[""TFC""]","[""Other""]","[]","[""Polysulfone""]","[""Drying""]","65fa9766bb458bfbce0f8f52","2024-03-20T07:59:34.978Z","2022-01-01T00:00:00.000Z","Two dimensional laminar MoS2 modified PTMSP membranes with improved organic solvent nanofiltration performance","Scientific Report","backOffice","10.1016/j.memsci.2022.121139","65fa903fbb458bfbce0f8f4f","Fang","https://doi.org/10.1016/j.memsci.2022.121139",0,"Composite","PTMSP membrane (M0)-isopropanol-RB","Scientific report","Casting","[{""postTreatmentChemicalAgentConcentrationUnit"":[],""_id"":""6633459e7f7dfed37dd0d190"",""postTreatment"":""Drying"",""postTreatmentChemicalAgentSmiles"":""-""}]","ISA",2.17,0,"5700",0,"sodium lauryl sulfate","0.3;0.3","coating solution","MoS2","0.01",2.17,,,,,,,620,200,"polytrimethylsilylpropyne",,,,,,,,,,,,,,,,,,,,,,,,,,,,,,,,,,,,,,,,,,,,,,,,,,,,,,,,,,,,,,"[""wt%""]",,,,,,,,,,,,
"661f85ba42e659008d89723b","2024-04-17T08:00:30.757Z","[""1-Methyl-2-pyrrolidinone (NMP)""]","[""water""]","[""wt%"",""wt%""]","[]","16.5","200","[""None""]","[]","[]","[]","[]","[]","[]","[]",,,,,false,"Dead-end",6,25,14.6,"Methanol","Dye","Rose Bengal (disodium salt)",1017.64,20,"mg/L",1,"[""AFM"",""SEM"",""TEM""]",500,7.8,0,true,false,"Accepted","[""TFN""]","[""Other""]","[]","[""Polysulfone""]","[""Drying""]","65fa9766bb458bfbce0f8f52","2024-03-20T07:59:34.978Z","2022-01-01T00:00:00.000Z","Two dimensional laminar MoS2 modified PTMSP membranes with improved organic solvent nanofiltration performance","Scientific Report","backOffice","10.1016/j.memsci.2022.121139","65fa903fbb458bfbce0f8f4f","Fang","https://doi.org/10.1016/j.memsci.2022.121139",0,"Composite","0.05 wt% MoS2-PTMSP membrane (M3)-pressure-6 bar","Scientific report","Casting","[{""postTreatmentChemicalAgentConcentrationUnit"":[],""_id"":""663347a47f7dfed37dd0d279"",""postTreatment"":""Drying"",""postTreatmentChemicalAgentSmiles"":""-""}]","ISA",5.83,,"5701",0,"sodium lauryl sulfate","0.3;0.3","coating solution","MoS2","0.05",5.83,,,,,,,480,200,"MoS2, polytrimethylsilylpropyne",,,,,,,,,,,,,,,,,,,,,,,,,,,,,,,,,,,,,,,,,,,,,,,,,,,,,,,,,,,,,,"[""wt%""]",,,,,,,,,,,,
"661f85ea42e659008d89724c","2024-04-17T08:00:30.757Z","[""1-Methyl-2-pyrrolidinone (NMP)""]","[""water""]","[""wt%"",""wt%""]","[]","16.5","200","[""None""]","[]","[]","[]","[]","[]","[]","[]",,,,,false,"Dead-end",8,25,14.6,"Methanol","Dye","Rose Bengal (disodium salt)",1017.64,20,"mg/L",1,"[""AFM"",""SEM"",""TEM""]",500,7.8,0,true,false,"Accepted","[""TFN""]","[""Other""]","[]","[""Polysulfone""]","[""Drying""]","65fa9766bb458bfbce0f8f52","2024-03-20T07:59:34.978Z","2022-01-01T00:00:00.000Z","Two dimensional laminar MoS2 modified PTMSP membranes with improved organic solvent nanofiltration performance","Scientific Report","backOffice","10.1016/j.memsci.2022.121139","65fa903fbb458bfbce0f8f4f","Fang","https://doi.org/10.1016/j.memsci.2022.121139",0,"Composite","0.05 wt% MoS2-PTMSP membrane (M3)-pressure-8 bar","Scientific report","Casting","[{""postTreatmentChemicalAgentConcentrationUnit"":[],""_id"":""663345d17f7dfed37dd0d199"",""postTreatment"":""Drying"",""postTreatmentChemicalAgentSmiles"":""-""}]","ISA",5.99,0,"5702",0,"sodium lauryl sulfate","0.3;0.3","coating solution","MoS2","0.05",5.99,,,,,,,480,200,"MoS2, polytrimethylsilylpropyne",,,,,,,,,,,,,,,,,,,,,,,,,,,,,,,,,,,,,,,,,,,,,,,,,,,,,,,,,,,,,,"[""wt%""]",,,,,,,,,,,,
"661f860d42e659008d89724f","2024-04-17T08:00:30.757Z","[""1-Methyl-2-pyrrolidinone (NMP)""]","[""water""]","[""wt%"",""wt%""]","[]","16.5","200","[""None""]","[]","[]","[]","[]","[]","[]","[]",,,,,false,"Dead-end",10,25,14.6,"Methanol",,"Rose Bengal (disodium salt)",1017.64,20,"mg/L",1,"[""AFM"",""SEM"",""TEM""]",500,7.8,0,true,false,"Accepted","[""TFN""]","[""Other""]","[]","[""Polysulfone""]","[""Drying""]","65fa9766bb458bfbce0f8f52","2024-03-20T07:59:34.978Z","2022-01-01T00:00:00.000Z","Two dimensional laminar MoS2 modified PTMSP membranes with improved organic solvent nanofiltration performance","Scientific Report","backOffice","10.1016/j.memsci.2022.121139","65fa903fbb458bfbce0f8f4f","Fang","https://doi.org/10.1016/j.memsci.2022.121139",0,"Composite","0.05 wt% MoS2-PTMSP membrane (M3)-pressure-10 bar","Scientific report","Casting","[{""postTreatmentChemicalAgentConcentrationUnit"":[],""_id"":""663345e97f7dfed37dd0d1a2"",""postTreatment"":""Drying"",""postTreatmentChemicalAgentSmiles"":""-""}]","ISA",6.8,0,"5703",0,"sodium lauryl sulfate","0.3;0.3","coating solution","MoS2","0.05",6.8,,,,,,,480,200,"MoS2, polytrimethylsilylpropyne",,,,,,,,,,,,,,,,,,,,,,,,,,,,,,,,,,,,,,,,,,,,,,,,,,,,,,,,,,,,,,"[""wt%""]",,,,,,,,,,,,
"661f863642e659008d897252","2024-04-17T08:00:30.757Z","[""1-Methyl-2-pyrrolidinone (NMP)""]","[""water""]","[""wt%"",""wt%""]","[]","16.5","200","[""None""]","[]","[]","[]","[]","[]","[]","[]",,,,,false,"Dead-end",15,25,14.6,"Methanol","Dye","Rose Bengal (disodium salt)",1017.64,20,"mg/L",1,"[""AFM"",""SEM"",""TEM""]",500,7.8,0,true,false,"Accepted","[""TFN""]","[""Other""]","[]","[""Polysulfone""]","[""Drying""]","65fa9766bb458bfbce0f8f52","2024-03-20T07:59:34.978Z","2022-01-01T00:00:00.000Z","Two dimensional laminar MoS2 modified PTMSP membranes with improved organic solvent nanofiltration performance","Scientific Report","backOffice","10.1016/j.memsci.2022.121139","65fa903fbb458bfbce0f8f4f","Fang","https://doi.org/10.1016/j.memsci.2022.121139",0,"Composite","0.05 wt% MoS2-PTMSP membrane (M3)-pressure-15bar","Scientific report","Casting","[{""postTreatmentChemicalAgentConcentrationUnit"":[],""_id"":""663347c67f7dfed37dd0d283"",""postTreatment"":""Drying"",""postTreatmentChemicalAgentSmiles"":""-""}]","ISA",7.06,,"5704",0,"sodium lauryl sulfate","0.3;0.3","coating solution","MoS2","0.05",7.06,,,,,,,480,200,"MoS2, polytrimethylsilylpropyne",,,,,,,,,,,,,,,,,,,,,,,,,,,,,,,,,,,,,,,,,,,,,,,,,,,,,,,,,,,,,,"[""wt%""]",,,,,,,,,,,,
"661f865c42e659008d897255","2024-04-17T08:00:30.757Z","[""1-Methyl-2-pyrrolidinone (NMP)""]","[""water""]","[""wt%"",""wt%""]","[]","16.5","200","[""None""]","[]","[]","[]","[]","[]","[]","[]",,,,,false,"Dead-end",20,25,14.6,"Methanol","Dye","Rose Bengal (disodium salt)",1017.64,20,"mg/L",1,"[""AFM"",""SEM"",""TEM""]",500,7.8,0,true,false,"Accepted","[""TFN""]","[""Other""]","[]","[""Polysulfone""]","[""Drying""]","65fa9766bb458bfbce0f8f52","2024-03-20T07:59:34.978Z","2022-01-01T00:00:00.000Z","Two dimensional laminar MoS2 modified PTMSP membranes with improved organic solvent nanofiltration performance","Scientific Report","backOffice","10.1016/j.memsci.2022.121139","65fa903fbb458bfbce0f8f4f","Fang","https://doi.org/10.1016/j.memsci.2022.121139",0,"Composite","0.05 wt% MoS2-PTMSP membrane (M3)-pressure-20bar","Scientific report","Casting","[{""postTreatmentChemicalAgentConcentrationUnit"":[],""_id"":""6633461f7f7dfed37dd0d1b6"",""postTreatment"":""Drying"",""postTreatmentChemicalAgentSmiles"":""-""}]","ISA",7.35,0,"5705",0,"sodium lauryl sulfate","0.3;0.3","coating solution","MoS2","0.05",7.35,,,,,,,480,200,"MoS2, polytrimethylsilylpropyne",,,,,,,,,,,,,,,,,,,,,,,,,,,,,,,,,,,,,,,,,,,,,,,,,,,,,,,,,,,,,,"[""wt%""]",,,,,,,,,,,,
"661f867a42e659008d897258","2024-04-17T08:00:30.757Z","[""1-Methyl-2-pyrrolidinone (NMP)""]","[""water""]","[""wt%"",""wt%""]","[]","16.5","200","[""None""]","[]","[]","[]","[]","[]","[]","[]",,,,,false,"Dead-end",25,25,14.6,"Methanol","Dye","Rose Bengal (disodium salt)",1017.64,20,"mg/L",1,"[""AFM"",""SEM"",""TEM""]",500,7.8,0,true,false,"Accepted","[""TFN""]","[""Other""]","[]","[""Polysulfone""]","[""Drying""]","65fa9766bb458bfbce0f8f52","2024-03-20T07:59:34.978Z","2022-01-01T00:00:00.000Z","Two dimensional laminar MoS2 modified PTMSP membranes with improved organic solvent nanofiltration performance","Scientific Report","backOffice","10.1016/j.memsci.2022.121139","65fa903fbb458bfbce0f8f4f","Fang","https://doi.org/10.1016/j.memsci.2022.121139",0,"Composite","0.05 wt% MoS2-PTMSP membrane (M3)-pressure-25bar","Scientific report","Casting","[{""postTreatmentChemicalAgentConcentrationUnit"":[],""_id"":""663346367f7dfed37dd0d1bf"",""postTreatment"":""Drying"",""postTreatmentChemicalAgentSmiles"":""-""}]","ISA",7.48,0,"5706",0,"sodium lauryl sulfate","0.3;0.3","coating solution","MoS2","0.05",7.48,,,,,,,480,200,"MoS2, polytrimethylsilylpropyne",,,,,,,,,,,,,,,,,,,,,,,,,,,,,,,,,,,,,,,,,,,,,,,,,,,,,,,,,,,,,,"[""wt%""]",,,,,,,,,,,,
"661f869142e659008d89725b","2024-04-17T08:00:30.757Z","[""1-Methyl-2-pyrrolidinone (NMP)""]","[""water""]","[""wt%"",""wt%""]","[]","16.5","200","[""None""]","[]","[]","[]","[]","[]","[]","[]",,,,,false,"Dead-end",30,25,14.6,"Methanol","Dye","Rose Bengal (disodium salt)",1017.64,20,"mg/L",1,"[""AFM"",""SEM"",""TEM""]",500,7.8,0,true,false,"Accepted","[""TFN""]","[""Other""]","[]","[""Polysulfone""]","[""None""]","65fa9766bb458bfbce0f8f52","2024-03-20T07:59:34.978Z","2022-01-01T00:00:00.000Z","Two dimensional laminar MoS2 modified PTMSP membranes with improved organic solvent nanofiltration performance","Scientific Report","backOffice","10.1016/j.memsci.2022.121139","65fa903fbb458bfbce0f8f4f","Fang","https://doi.org/10.1016/j.memsci.2022.121139",0,"Composite","0.05 wt% MoS2-PTMSP membrane (M3)-pressure-30bar","Scientific report","Casting","[]","ISA",7,0,"5707",0,"sodium lauryl sulfate","0.3;0.3","coating solution","MoS2","0.05",7,,,,,,,480,200,"MoS2, polytrimethylsilylpropyne",,,,,,,,,,,,,,,,,,,,,,,,,,,,,,,,,,,,,,,,,,,,,,,,,,,,,,,,,,,,,,"[""wt%""]",,,,,,,,,,,,
"661f8c9742e659008d8972b9","2024-04-17T08:47:19.203Z","[]","[]","[]","[]",,,"[]","[]","[]","[]","[]","[]","[]","[]",,,,,false,"Dead-end",30,25,51,"Methanol","Other","4-(Dimethylamino)pyridine",122.17,0.1,"g/L",1,"[]",,,,true,false,"Accepted","[]","[]","[]","[""Not Applicable""]","[""None""]","6691316c1cc70c8f464cd56c","2024-03-18T12:20:30.903Z","2014-01-01T00:00:00.000Z","Continuous purification of active pharmaceutical ingredients using multistage organic solvent nanofiltration membrane cascade","Scientific Report","backOffice","10.1016/j.ces.2014.04.022","65eedbcf99b56aa8c515e224","Ludmila Peeva, Joao da Silva Burgal, Irina Valtcheva, Andrew G. Livingston","https://doi.org/10.1016/j.ces.2014.04.022",0,"Commercial","Duramem150",,,"[]",,0.21,68.8,"5708",0,,,,,,,,,,,,,,,,,,,,,,,,,,,,,,,,,,,,,,,,,,,,,,,,,,,,,,,,,,,,,,,,,,,,,,,,,,,"Duramem 150",,"[]",,,,,,,,,,,,
"661f8e1a42e659008d8972bb","2024-04-17T08:53:46.122Z","[]","[]","[]","[]",,,"[]","[]","[]","[]","[]","[]","[]","[]",,,,,false,"Crossflow",30,30,14,"Methanol","Other","[BMIM][PF6]",284,5,"g/L",4,"[]",,,,true,false,"Accepted","[]","[]","[]","[""Not Applicable""]","[""None""]","65f2e9dddb101766442c9ec9","2024-03-14T12:13:17.647Z","2005-01-01T00:00:00.000Z","Applicationof organic solvent nanofiltration to separation of ionic liquids and products from ionic liquid mediated reactions","Scientific Report","backOffice","10.1205/cherd.04247","65eedbcf99b56aa8c515e224","Han S., Wong H.-T., Livingston A.G.","https://doi.org/10.1205/cherd.04247",0,"Commercial","STARMEM-120-1",,,"[]",,,84,"5709",0,,,,,,,,,,,,,,,,,,,,"Other","ECOENG48M",395,5,"g/L","Other","CYPHOS101",519,5,"g/L","Other","ECOENG500",868,5,"g/L",,,,,,,,,,,91.3,98.4,99,,,,,,,,,,,,,,,,,,,,,,,,,,,,"Other",,"[]","STARMEM-120","W.R.Grace",,,,,,,,,,
"661f8eb342e659008d8972bd","2024-04-17T08:53:46.122Z","[]","[]","[]","[]",,,"[]","[]","[]","[]","[]","[]","[]","[]",,,,,false,"Crossflow",30,30,14,"Methanol","Other","[BMIM][PF6]",284,5,"g/L",4,"[]",,,,true,false,"Accepted","[]","[]","[]","[""Not Applicable""]","[""None""]","65f2e9dddb101766442c9ec9","2024-03-14T12:13:17.647Z","2005-01-01T00:00:00.000Z","Applicationof organic solvent nanofiltration to separation of ionic liquids and products from ionic liquid mediated reactions","Scientific Report","backOffice","10.1205/cherd.04247","65eedbcf99b56aa8c515e224","Han S., Wong H.-T., Livingston A.G.","https://doi.org/10.1205/cherd.04247",0,"Commercial","STARMEM-120-2",,,"[]",,,80,"5710",0,,,,,,,,,,,,,,,,,,,,"Other","ECOENG48M",395,5,"g/L","Other","CYPHOS101",519,5,"g/L","Other","ECOENG500",868,5,"g/L",,,,,,,,,,,92.6,98.4,99,,,,,,,,,,,,,,,,,,,,,,,,,,,,"Other",,"[]","STARMEM-120","W.R.Grace",,,,,,,,,,
"661f8ec842e659008d8972bf","2024-04-17T08:53:46.122Z","[]","[]","[]","[]",,,"[]","[]","[]","[]","[]","[]","[]","[]",,,,,false,"Crossflow",30,30,14,"Methanol","Other","[BMIM][PF6]",284,5,"g/L",4,"[]",,,,true,false,"Accepted","[]","[]","[]","[""Not Applicable""]","[""None""]","65f2e9dddb101766442c9ec9","2024-03-14T12:13:17.647Z","2005-01-01T00:00:00.000Z","Applicationof organic solvent nanofiltration to separation of ionic liquids and products from ionic liquid mediated reactions","Scientific Report","backOffice","10.1205/cherd.04247","65eedbcf99b56aa8c515e224","Han S., Wong H.-T., Livingston A.G.","https://doi.org/10.1205/cherd.04247",0,"Commercial","STARMEM-120-3",,,"[]",,,86,"5711",0,,,,,,,,,,,,,,,,,,,,"Other","ECOENG48M",395,5,"g/L","Other","CYPHOS101",519,5,"g/L","Other","ECOENG500",868,5,"g/L",,,,,,,,,,,98.2,98.5,99,,,,,,,,,,,,,,,,,,,,,,,,,,,,"Other",,"[]","STARMEM-120","W.R.Grace",,,,,,,,,,
"661f8ed942e659008d8972c1","2024-04-17T08:53:46.122Z","[]","[]","[]","[]",,,"[]","[]","[]","[]","[]","[]","[]","[]",,,,,false,"Crossflow",30,30,14,"Methanol","Other","[BMIM][PF6]",284,5,"g/L",4,"[]",,,,true,false,"Accepted","[]","[]","[]","[""Not Applicable""]","[""None""]","65f2e9dddb101766442c9ec9","2024-03-14T12:13:17.647Z","2005-01-01T00:00:00.000Z","Applicationof organic solvent nanofiltration to separation of ionic liquids and products from ionic liquid mediated reactions","Scientific Report","backOffice","10.1205/cherd.04247","65eedbcf99b56aa8c515e224","Han S., Wong H.-T., Livingston A.G.","https://doi.org/10.1205/cherd.04247",0,"Commercial","STARMEM-120-4",,,"[]",,,85,"5712",0,,,,,,,,,,,,,,,,,,,,"Other","ECOENG48M",395,5,"g/L","Other","CYPHOS101",519,5,"g/L","Other","ECOENG500",868,5,"g/L",,,,,,,,,,,98,99.9,99.9,,,,,,,,,,,,,,,,,,,,,,,,,,,,"Other",,"[]","STARMEM-120","W.R.Grace",,,,,,,,,,
"661f8ef442e659008d8972c3","2024-04-17T08:53:46.122Z","[]","[]","[]","[]",,,"[]","[]","[]","[]","[]","[]","[]","[]",,,,,false,"Crossflow",30,30,14,"Toluene","Other","[BMIM][PF6]",284,5,"g/L",4,"[]",,,,true,false,"Accepted","[]","[]","[]","[""Not Applicable""]","[""None""]","65f2e9dddb101766442c9ec9","2024-03-14T12:13:17.647Z","2005-01-01T00:00:00.000Z","Applicationof organic solvent nanofiltration to separation of ionic liquids and products from ionic liquid mediated reactions","Scientific Report","backOffice","10.1205/cherd.04247","65eedbcf99b56aa8c515e224","Han S., Wong H.-T., Livingston A.G.","https://doi.org/10.1205/cherd.04247",0,"Commercial","STARMEM-120-5",,,"[]",,,0,"5713",0,,,,,,,,,,,,,,,,,,,,"Other","ECOENG48M",395,5,"g/L","Other","CYPHOS101",519,5,"g/L","Other","ECOENG500",868,5,"g/L",,,,,,,,,,,17,74.2,92,,,,,,,,,,,,,,,,,,,,,,,,,,,,"Other",,"[]","STARMEM-120","W.R.Grace",,,,,,,,,,
"661f8f1342e659008d8972c5","2024-04-17T08:53:46.122Z","[]","[]","[]","[]",,,"[]","[]","[]","[]","[]","[]","[]","[]",,,,,false,"Crossflow",30,30,14,"Toluene","Other","[BMIM][PF6]",284,5,"g/L",4,"[]",,,,true,false,"Accepted","[]","[]","[]","[""Not Applicable""]","[""None""]","65f2e9dddb101766442c9ec9","2024-03-14T12:13:17.647Z","2005-01-01T00:00:00.000Z","Applicationof organic solvent nanofiltration to separation of ionic liquids and products from ionic liquid mediated reactions","Scientific Report","backOffice","10.1205/cherd.04247","65eedbcf99b56aa8c515e224","Han S., Wong H.-T., Livingston A.G.","https://doi.org/10.1205/cherd.04247",0,"Commercial","STARMEM-120-6",,,"[]",,,0,"5714",0,,,,,,,,,,,,,,,,,,,,"Other","ECOENG48M",395,5,"g/L","Other","CYPHOS101",519,5,"g/L","Other","ECOENG500",868,5,"g/L",,,,,,,,,,,19,87.8,96.8,,,,,,,,,,,,,,,,,,,,,,,,,,,,"Other",,"[]","STARMEM-120","W.R.Grace",,,,,,,,,,
"661f8f3842e659008d8972ca","2024-04-17T08:53:46.122Z","[]","[]","[]","[]",,,"[]","[]","[]","[]","[]","[]","[]","[]",,,,,false,"Crossflow",30,30,14,"Ethyl acetate","Other","[BMIM][PF6]",284,5,"g/L",4,"[]",,,,true,false,"Accepted","[]","[]","[]","[""Not Applicable""]","[""None""]","65f2e9dddb101766442c9ec9","2024-03-14T12:13:17.647Z","2005-01-01T00:00:00.000Z","Applicationof organic solvent nanofiltration to separation of ionic liquids and products from ionic liquid mediated reactions","Scientific Report","backOffice","10.1205/cherd.04247","65eedbcf99b56aa8c515e224","Han S., Wong H.-T., Livingston A.G.","https://doi.org/10.1205/cherd.04247",0,"Commercial","STARMEM-120-7",,,"[]",,,68.1,"5715",0,,,,,,,,,,,,,,,,,,,,"Other","ECOENG48M",395,5,"g/L","Other","CYPHOS101",519,5,"g/L","Other","ECOENG500",868,5,"g/L",,,,,,,,,,,85.7,96.9,95.2,,,,,,,,,,,,,,,,,,,,,,,,,,,,"Other",,"[]","STARMEM-120","W.R.Grace",,,,,,,,,,
