Repository: BAMresearch/onf-database

This repository belongs to the the publication "Revealing structure-property-performance relationships of organic solvent nanofiltration membranes using a FAIR, open-access database" published in ADD JOURNAL (DOI). 
It uses a dataset derived from The Open Membrane Database (https://openmembranedatabase.org/). The access date was April 8th 2025. The original dataset is in the repository as OMD_SRNF_2025-04-08.csv file.

The main researchers involved in the study are Sarah Glass (ORCID: 0000-0002-0625-0057), Petra Merten (no ORCID available), Torsten Brinkmann (ORCID: 0000-0002-5114-6259) and Volkan Filiz (ORCID: 0000-0003-0239-8641). 

The repository contains 5 Python files:

File: OMD_SRNF_2025-04-08.csv (part 177 of 184)
"661f908642e659008d897355","2024-04-17T08:53:46.122Z","[]","[]","[]","[]",,,"[]","[]","[]","[]","[]","[]","[]","[]",,,,,false,"Crossflow",50,30,14,"Toluene","Other","[BMIM][PF6]",284,5,"g/L",4,"[]",,,,true,false,"Accepted","[]","[]","[]","[""Not Applicable""]","[""None""]","65f2e9dddb101766442c9ec9","2024-03-14T12:13:17.647Z","2005-01-01T00:00:00.000Z","Applicationof organic solvent nanofiltration to separation of ionic liquids and products from ionic liquid mediated reactions","Scientific Report","backOffice","10.1205/cherd.04247","65eedbcf99b56aa8c515e224","Han S., Wong H.-T., Livingston A.G.","https://doi.org/10.1205/cherd.04247",0,"Commercial","STARMEM-120-8",,,"[]",,,0,"5716",0,,,,,,,,,,,,,,,,,,,,"Other","ECOENG48M",395,5,"g/L","Other","CYPHOS101",519,5,"g/L","Other","ECOENG500",868,5,"g/L",,,,,,,,,,,25,93.2,96.9,,,,,,,,,,,,,,,,,,,,,,,,,,,,"Other",,"[]","STARMEM-120","W.R.Grace",,,,,,,,,,
"661f90a042e659008d897357","2024-04-17T08:53:46.122Z","[]","[]","[]","[]",,,"[]","[]","[]","[]","[]","[]","[]","[]",,,,,false,"Crossflow",50,30,14,"Ethyl acetate","Other","[BMIM][PF6]",284,5,"g/L",4,"[]",,,,true,false,"Accepted","[]","[]","[]","[""Not Applicable""]","[""None""]","65f2e9dddb101766442c9ec9","2024-03-14T12:13:17.647Z","2005-01-01T00:00:00.000Z","Applicationof organic solvent nanofiltration to separation of ionic liquids and products from ionic liquid mediated reactions","Scientific Report","backOffice","10.1205/cherd.04247","65eedbcf99b56aa8c515e224","Han S., Wong H.-T., Livingston A.G.","https://doi.org/10.1205/cherd.04247",0,"Commercial","STARMEM-120-9",,,"[]",,,69.9,"5717",0,,,,,,,,,,,,,,,,,,,,"Other","ECOENG48M",395,5,"g/L","Other","CYPHOS101",519,5,"g/L","Other","ECOENG500",868,5,"g/L",,,,,,,,,,,85.2,97.8,96.4,,,,,,,,,,,,,,,,,,,,,,,,,,,,"Other",,"[]","STARMEM-120","W.R.Grace",,,,,,,,,,
"661f90bc42e659008d897359","2024-04-17T08:53:46.122Z","[]","[]","[]","[]",,,"[]","[]","[]","[]","[]","[]","[]","[]",,,,,false,"Crossflow",30,30,14,"Ethyl acetate","Other","[BMIM][PF6]",284,5,"g/L",4,"[]",,,,true,false,"Accepted","[]","[]","[]","[""Not Applicable""]","[""None""]","65f2e9dddb101766442c9ec9","2024-03-14T12:13:17.647Z","2005-01-01T00:00:00.000Z","Applicationof organic solvent nanofiltration to separation of ionic liquids and products from ionic liquid mediated reactions","Scientific Report","backOffice","10.1205/cherd.04247","65eedbcf99b56aa8c515e224","Han S., Wong H.-T., Livingston A.G.","https://doi.org/10.1205/cherd.04247",0,"Commercial","STARMEM-120-10",,,"[]",,,66.4,"5718",0,,,,,,,,,,,,,,,,,,,,"Other","ECOENG48M",395,5,"g/L","Other","CYPHOS101",519,5,"g/L","Other","ECOENG500",868,5,"g/L",,,,,,,,,,,84.2,97.3,96.5,,,,,,,,,,,,,,,,,,,,,,,,,,,,"Other",,"[]","STARMEM-120","W.R.Grace",,,,,,,,,,
"661f90fd42e659008d89735b","2024-04-17T08:53:46.122Z","[]","[]","[]","[]",,,"[]","[]","[]","[]","[]","[]","[]","[]",,,,,false,"Crossflow",50,30,14,"Ethyl acetate","Other","[BMIM][PF6]",284,5,"g/L",4,"[]",,,,true,false,"Accepted","[]","[]","[]","[""Not Applicable""]","[""None""]","65f2e9dddb101766442c9ec9","2024-03-14T12:13:17.647Z","2005-01-01T00:00:00.000Z","Applicationof organic solvent nanofiltration to separation of ionic liquids and products from ionic liquid mediated reactions","Scientific Report","backOffice","10.1205/cherd.04247","65eedbcf99b56aa8c515e224","Han S., Wong H.-T., Livingston A.G.","https://doi.org/10.1205/cherd.04247",0,"Commercial","STARMEM-120-11",,,"[]",,,66.7,"5719",0,,,,,,,,,,,,,,,,,,,,"Other","ECOENG48M",395,5,"g/L","Other","CYPHOS101",519,5,"g/L","Other","ECOENG500",868,5,"g/L",,,,,,,,,,,85.4,97.9,96.4,,,,,,,,,,,,,,,,,,,,,,,,,,,,"Other",,"[]","STARMEM-120","W.R.Grace",,,,,,,,,,
"661f912242e659008d89735d","2024-04-17T08:53:46.122Z","[]","[]","[]","[]",,,"[]","[]","[]","[]","[]","[]","[]","[]",,,,,false,"Crossflow",30,30,14,"Methanol","Other","[BMIM][PF6]",284,5,"g/L",4,"[]",,,,true,false,"Accepted","[]","[]","[]","[""Not Applicable""]","[""None""]","65f2e9dddb101766442c9ec9","2024-03-14T12:13:17.647Z","2005-01-01T00:00:00.000Z","Applicationof organic solvent nanofiltration to separation of ionic liquids and products from ionic liquid mediated reactions","Scientific Report","backOffice","10.1205/cherd.04247","65eedbcf99b56aa8c515e224","Han S., Wong H.-T., Livingston A.G.","https://doi.org/10.1205/cherd.04247",0,"Commercial","STARMEM-122-1",,,"[]",,,72,"5720",0,,,,,,,,,,,,,,,,,,,,"Other","ECOENG48M",395,5,"g/L","Other","CYPHOS101",519,5,"g/L","Other","ECOENG500",868,5,"g/L",,,,,,,,,,,89.7,97.9,99,,,,,,,,,,,,,,,,,,,,,,,,,,,,"Starmem 122",,"[]","STARMEM-120","W.R.Grace",,,,,,,,,,
"661f913542e659008d89735f","2024-04-17T08:53:46.122Z","[]","[]","[]","[]",,,"[]","[]","[]","[]","[]","[]","[]","[]",,,,,false,"Crossflow",50,30,14,"Methanol","Other","[BMIM][PF6]",284,5,"g/L",4,"[]",,,,true,false,"Accepted","[]","[]","[]","[""Not Applicable""]","[""None""]","65f2e9dddb101766442c9ec9","2024-03-14T12:13:17.647Z","2005-01-01T00:00:00.000Z","Applicationof organic solvent nanofiltration to separation of ionic liquids and products from ionic liquid mediated reactions","Scientific Report","backOffice","10.1205/cherd.04247","65eedbcf99b56aa8c515e224","Han S., Wong H.-T., Livingston A.G.","https://doi.org/10.1205/cherd.04247",0,"Commercial","STARMEM-122-2",,,"[]",,,81,"5721",0,,,,,,,,,,,,,,,,,,,,"Other","ECOENG48M",395,5,"g/L","Other","CYPHOS101",519,5,"g/L","Other","ECOENG500",868,5,"g/L",,,,,,,,,,,97.2,98.8,99,,,,,,,,,,,,,,,,,,,,,,,,,,,,"Starmem 122",,"[]","STARMEM-120","W.R.Grace",,,,,,,,,,
"661f914d42e659008d897361","2024-04-17T08:53:46.122Z","[]","[]","[]","[]",,,"[]","[]","[]","[]","[]","[]","[]","[]",,,,,false,"Crossflow",30,30,14,"Toluene","Other","[BMIM][PF6]",284,5,"g/L",4,"[]",,,,true,false,"Accepted","[]","[]","[]","[""Not Applicable""]","[""None""]","65f2e9dddb101766442c9ec9","2024-03-14T12:13:17.647Z","2005-01-01T00:00:00.000Z","Applicationof organic solvent nanofiltration to separation of ionic liquids and products from ionic liquid mediated reactions","Scientific Report","backOffice","10.1205/cherd.04247","65eedbcf99b56aa8c515e224","Han S., Wong H.-T., Livingston A.G.","https://doi.org/10.1205/cherd.04247",0,"Commercial","STARMEM-122-3",,,"[]",,,0,"5722",0,,,,,,,,,,,,,,,,,,,,"Other","ECOENG48M",395,5,"g/L","Other","CYPHOS101",519,5,"g/L","Other","ECOENG500",868,5,"g/L",,,,,,,,,,,8,89,96.9,,,,,,,,,,,,,,,,,,,,,,,,,,,,"Starmem 122",,"[]","STARMEM-120","W.R.Grace",,,,,,,,,,
"661f916042e659008d897363","2024-04-17T08:53:46.122Z","[]","[]","[]","[]",,,"[]","[]","[]","[]","[]","[]","[]","[]",,,,,false,"Crossflow",50,30,14,"Toluene","Other","[BMIM][PF6]",284,5,"g/L",4,"[]",,,,true,false,"Accepted","[]","[]","[]","[""Not Applicable""]","[""None""]","65f2e9dddb101766442c9ec9","2024-03-14T12:13:17.647Z","2005-01-01T00:00:00.000Z","Applicationof organic solvent nanofiltration to separation of ionic liquids and products from ionic liquid mediated reactions","Scientific Report","backOffice","10.1205/cherd.04247","65eedbcf99b56aa8c515e224","Han S., Wong H.-T., Livingston A.G.","https://doi.org/10.1205/cherd.04247",0,"Commercial","STARMEM-122-4",,,"[]",,,0,"5723",0,,,,,,,,,,,,,,,,,,,,"Other","ECOENG48M",395,5,"g/L","Other","CYPHOS101",519,5,"g/L","Other","ECOENG500",868,5,"g/L",,,,,,,,,,,12,89.3,97.1,,,,,,,,,,,,,,,,,,,,,,,,,,,,"Starmem 122",,"[]","STARMEM-120","W.R.Grace",,,,,,,,,,
"661f917842e659008d897365","2024-04-17T08:53:46.122Z","[]","[]","[]","[]",,,"[]","[]","[]","[]","[]","[]","[]","[]",,,,,false,"Crossflow",30,30,14,"Ethyl acetate","Other","[BMIM][PF6]",284,5,"g/L",4,"[]",,,,true,false,"Accepted","[]","[]","[]","[""Not Applicable""]","[""None""]","65f2e9dddb101766442c9ec9","2024-03-14T12:13:17.647Z","2005-01-01T00:00:00.000Z","Applicationof organic solvent nanofiltration to separation of ionic liquids and products from ionic liquid mediated reactions","Scientific Report","backOffice","10.1205/cherd.04247","65eedbcf99b56aa8c515e224","Han S., Wong H.-T., Livingston A.G.","https://doi.org/10.1205/cherd.04247",0,"Commercial","STARMEM-122-5",,,"[]",,,62.3,"5724",0,,,,,,,,,,,,,,,,,,,,"Other","ECOENG48M",395,5,"g/L","Other","CYPHOS101",519,5,"g/L","Other","ECOENG500",868,5,"g/L",,,,,,,,,,,82.6,95.8,95,,,,,,,,,,,,,,,,,,,,,,,,,,,,"Starmem 122",,"[]","STARMEM-120","W.R.Grace",,,,,,,,,,
"661f919042e659008d897367","2024-04-17T08:53:46.122Z","[]","[]","[]","[]",,,"[]","[]","[]","[]","[]","[]","[]","[]",,,,,false,"Crossflow",50,30,14,"Ethyl acetate","Other","[BMIM][PF6]",284,5,"g/L",4,"[]",,,,true,false,"Accepted","[]","[]","[]","[""Not Applicable""]","[""None""]","65f2e9dddb101766442c9ec9","2024-03-14T12:13:17.647Z","2005-01-01T00:00:00.000Z","Applicationof organic solvent nanofiltration to separation of ionic liquids and products from ionic liquid mediated reactions","Scientific Report","backOffice","10.1205/cherd.04247","65eedbcf99b56aa8c515e224","Han S., Wong H.-T., Livingston A.G.","https://doi.org/10.1205/cherd.04247",0,"Commercial","STARMEM-122-6",,,"[]",,,64.9,"5725",0,,,,,,,,,,,,,,,,,,,,"Other","ECOENG48M",395,5,"g/L","Other","CYPHOS101",519,5,"g/L","Other","ECOENG500",868,5,"g/L",,,,,,,,,,,81.3,97.5,95,,,,,,,,,,,,,,,,,,,,,,,,,,,,"Starmem 122",,"[]","STARMEM-120","W.R.Grace",,,,,,,,,,
"661f91ae42e659008d897369","2024-04-17T08:53:46.122Z","[]","[]","[]","[]",,,"[]","[]","[]","[]","[]","[]","[]","[]",,,,,false,"Crossflow",50,30,14,"Methanol","Other","[BMIM][PF6]",284,5,"g/L",4,"[]",,,,true,false,"Accepted","[]","[]","[]","[""Not Applicable""]","[""None""]","65f2e9dddb101766442c9ec9","2024-03-14T12:13:17.647Z","2005-01-01T00:00:00.000Z","Applicationof organic solvent nanofiltration to separation of ionic liquids and products from ionic liquid mediated reactions","Scientific Report","backOffice","10.1205/cherd.04247","65eedbcf99b56aa8c515e224","Han S., Wong H.-T., Livingston A.G.","https://doi.org/10.1205/cherd.04247",0,"Commercial","STARMEM-240-1",,,"[]",,,68,"5726",0,,,,,,,,,,,,,,,,,,,,"Other","ECOENG48M",395,5,"g/L","Other","CYPHOS101",519,5,"g/L","Other","ECOENG500",868,5,"g/L",,,,,,,,,,,97.2,89.3,99,,,,,,,,,,,,,,,,,,,,,,,,,,,,"Starmem 240",,"[]","STARMEM-120","W.R.Grace",,,,,,,,,,
"661f91c142e659008d89736b","2024-04-17T08:53:46.122Z","[]","[]","[]","[]",,,"[]","[]","[]","[]","[]","[]","[]","[]",,,,,false,"Crossflow",30,30,14,"Methanol","Other","[BMIM][PF6]",284,5,"g/L",4,"[]",,,,true,false,"Accepted","[]","[]","[]","[""Not Applicable""]","[""None""]","65f2e9dddb101766442c9ec9","2024-03-14T12:13:17.647Z","2005-01-01T00:00:00.000Z","Applicationof organic solvent nanofiltration to separation of ionic liquids and products from ionic liquid mediated reactions","Scientific Report","backOffice","10.1205/cherd.04247","65eedbcf99b56aa8c515e224","Han S., Wong H.-T., Livingston A.G.","https://doi.org/10.1205/cherd.04247",0,"Commercial","STARMEM-240-2",,,"[]",,,66,"5727",0,,,,,,,,,,,,,,,,,,,,"Other","ECOENG48M",395,5,"g/L","Other","CYPHOS101",519,5,"g/L","Other","ECOENG500",868,5,"g/L",,,,,,,,,,,89.5,73.2,99,,,,,,,,,,,,,,,,,,,,,,,,,,,,"Starmem 240",,"[]","STARMEM-120","W.R.Grace",,,,,,,,,,
"661f91da42e659008d89736d","2024-04-17T08:53:46.122Z","[]","[]","[]","[]",,,"[]","[]","[]","[]","[]","[]","[]","[]",,,,,false,"Crossflow",30,30,14,"Ethyl acetate","Other","[BMIM][PF6]",284,5,"g/L",4,"[]",,,,true,false,"Accepted","[]","[]","[]","[""Not Applicable""]","[""None""]","65f2e9dddb101766442c9ec9","2024-03-14T12:13:17.647Z","2005-01-01T00:00:00.000Z","Applicationof organic solvent nanofiltration to separation of ionic liquids and products from ionic liquid mediated reactions","Scientific Report","backOffice","10.1205/cherd.04247","65eedbcf99b56aa8c515e224","Han S., Wong H.-T., Livingston A.G.","https://doi.org/10.1205/cherd.04247",0,"Commercial","STARMEM-240-3",,,"[]",,,83.9,"5728",0,,,,,,,,,,,,,,,,,,,,"Other","ECOENG48M",395,5,"g/L","Other","CYPHOS101",519,5,"g/L","Other","ECOENG500",868,5,"g/L",,,,,,,,,,,89.2,96.2,95.4,,,,,,,,,,,,,,,,,,,,,,,,,,,,"Starmem 240",,"[]","STARMEM-120","W.R.Grace",,,,,,,,,,
"661f91ef42e659008d89736f","2024-04-17T08:53:46.122Z","[]","[]","[]","[]",,,"[]","[]","[]","[]","[]","[]","[]","[]",,,,,false,"Crossflow",50,30,14,"Ethyl acetate","Other","[BMIM][PF6]",284,5,"g/L",4,"[]",,,,true,false,"Accepted","[]","[]","[]","[""Not Applicable""]","[""None""]","65f2e9dddb101766442c9ec9","2024-03-14T12:13:17.647Z","2005-01-01T00:00:00.000Z","Applicationof organic solvent nanofiltration to separation of ionic liquids and products from ionic liquid mediated reactions","Scientific Report","backOffice","10.1205/cherd.04247","65eedbcf99b56aa8c515e224","Han S., Wong H.-T., Livingston A.G.","https://doi.org/10.1205/cherd.04247",0,"Commercial","STARMEM-240-4",,,"[]",,,85.4,"5729",0,,,,,,,,,,,,,,,,,,,,"Other","ECOENG48M",395,5,"g/L","Other","CYPHOS101",519,5,"g/L","Other","ECOENG500",868,5,"g/L",,,,,,,,,,,91,96.6,95.7,,,,,,,,,,,,,,,,,,,,,,,,,,,,"Starmem 240",,"[]","STARMEM-120","W.R.Grace",,,,,,,,,,
"662161a7b0337cf80cea9264","2024-04-18T18:08:39.139Z","[]","[]","[]","[]",,,"[]","[]","[]","[]","[]","[]","[]","[]",,,,,false,"Dead-end",15,25,7.1,"Methanol","Dye","Safranine T (chloride salt)",350.84,103,"mg/L",1,"[]",,,,true,false,"Accepted","[]","[]","[]","[""Not Applicable""]","[""None""]","662161a7b0337cf80cea9263","2024-04-18T18:08:39.057Z","2018-01-01T00:00:00.000Z","Performance of a composite membrane of a perfluorodioxole copolymer in organic solvent nanofiltration","Commercial","backOffice","https://doi.org/10.1016/j.seppur.2018.01.054","65f8b80ed42a2aa9761954d9","Chau","https://doi.org/10.1016/j.seppur.2018.01.054",0,"Commercial","CMS7 - safrananin/Meoh 15 bar",,,"[]",,,93.5,"5738",0,,,,,,250,,,,,,,,0.6,,,,,,,,,,,,,,,,,,,,,,,,,,,,,,,,,,,,,,,,,,,,,,,,,,,,,,,,,,,,,"Other",,"[]","CMS7","Compact Membrane System",,,,,,,,,,
"662161e0b0337cf80cea9266","2024-04-18T18:08:39.139Z","[]","[]","[]","[]",,,"[]","[]","[]","[]","[]","[]","[]","[]",,,,,false,"Dead-end",20,25,7.1,"Methanol","Dye","Safranine T (chloride salt)",350.84,103,"mg/L",1,"[]",,,,true,false,"Accepted","[]","[]","[]","[""Not Applicable""]","[""None""]","662161a7b0337cf80cea9263","2024-04-18T18:08:39.057Z","2018-01-01T00:00:00.000Z","Performance of a composite membrane of a perfluorodioxole copolymer in organic solvent nanofiltration","Commercial","backOffice","https://doi.org/10.1016/j.seppur.2018.01.054","65f8b80ed42a2aa9761954d9","Chau","https://doi.org/10.1016/j.seppur.2018.01.054",0,"Commercial","CMS7 - safrananin/Meoh 20bar",,,"[]",,,94.5,"5739",0,,,,,,250,,,,,,,,0.6,,,,,,,,,,,,,,,,,,,,,,,,,,,,,,,,,,,,,,,,,,,,,,,,,,,,,,,,,,,,,"Other",,"[]","CMS7","Compact Membrane System",,,,,,,,,,
"6621620bb0337cf80cea9268","2024-04-18T18:08:39.139Z","[]","[]","[]","[]",,,"[]","[]","[]","[]","[]","[]","[]","[]",,,,,false,"Dead-end",25,25,7.1,"Methanol","Dye","Safranine T (chloride salt)",350.84,103,"mg/L",1,"[]",,,,true,false,"Accepted","[]","[]","[]","[""Not Applicable""]","[""None""]","662161a7b0337cf80cea9263","2024-04-18T18:08:39.057Z","2018-01-01T00:00:00.000Z","Performance of a composite membrane of a perfluorodioxole copolymer in organic solvent nanofiltration","Commercial","backOffice","https://doi.org/10.1016/j.seppur.2018.01.054","65f8b80ed42a2aa9761954d9","Chau","https://doi.org/10.1016/j.seppur.2018.01.054",0,"Commercial","CMS7 - safrananin/Meoh 25bar",,,"[]",,,94.8,"5740",0,,,,,,250,,,,,,,,0.6,,,,,,,,,,,,,,,,,,,,,,,,,,,,,,,,,,,,,,,,,,,,,,,,,,,,,,,,,,,,,"Other",,"[]","CMS7","Compact Membrane System",,,,,,,,,,
"6621622ab0337cf80cea926a","2024-04-18T18:08:39.139Z","[]","[]","[]","[]",,,"[]","[]","[]","[]","[]","[]","[]","[]",,,,,false,"Dead-end",30,25,7.1,"Methanol","Dye","Safranine T (chloride salt)",350.84,103,"mg/L",1,"[]",,,,true,false,"Accepted","[]","[]","[]","[""Not Applicable""]","[""None""]","662161a7b0337cf80cea9263","2024-04-18T18:08:39.057Z","2018-01-01T00:00:00.000Z","Performance of a composite membrane of a perfluorodioxole copolymer in organic solvent nanofiltration","Commercial","backOffice","https://doi.org/10.1016/j.seppur.2018.01.054","65f8b80ed42a2aa9761954d9","Chau","https://doi.org/10.1016/j.seppur.2018.01.054",0,"Commercial","CMS7 - safrananin/Meoh 30bar",,,"[]",,,95.2,"5741",0,,,,,,250,,,,,,,,0.6,,,,,,,,,,,,,,,,,,,,,,,,,,,,,,,,,,,,,,,,,,,,,,,,,,,,,,,,,,,,,"Other",,"[]","CMS7","Compact Membrane System",,,,,,,,,,
"6621626eb0337cf80cea926c","2024-04-18T18:08:39.139Z","[]","[]","[]","[]",,,"[]","[]","[]","[]","[]","[]","[]","[]",,,,,false,"Dead-end",15,25,7.1,"Methanol","Dye","Brilliant blue R250 (disodium salt)",825.97,135,"mg/L",1,"[]",,,,true,false,"Accepted","[]","[]","[]","[""Not Applicable""]","[""None""]","662161a7b0337cf80cea9263","2024-04-18T18:08:39.057Z","2018-01-01T00:00:00.000Z","Performance of a composite membrane of a perfluorodioxole copolymer in organic solvent nanofiltration","Commercial","backOffice","https://doi.org/10.1016/j.seppur.2018.01.054","65f8b80ed42a2aa9761954d9","Chau","https://doi.org/10.1016/j.seppur.2018.01.054",0,"Commercial","CMS7 - BBR/MeOH 15bar",,,"[]",,,98,"5742",0,,,,,,250,,,,,,,,0.6,,,,,,,,,,,,,,,,,,,,,,,,,,,,,,,,,,,,,,,,,,,,,,,,,,,,,,,,,,,,,"Other",,"[]","CMS7","Compact Membrane System",,,,,,,,,,
"66216285b0337cf80cea926e","2024-04-18T18:08:39.139Z","[]","[]","[]","[]",,,"[]","[]","[]","[]","[]","[]","[]","[]",,,,,false,"Dead-end",25,25,7.1,"Methanol","Dye","Brilliant blue R250 (disodium salt)",825.97,135,"mg/L",1,"[]",,,,true,false,"Accepted","[]","[]","[]","[""Not Applicable""]","[""None""]","662161a7b0337cf80cea9263","2024-04-18T18:08:39.057Z","2018-01-01T00:00:00.000Z","Performance of a composite membrane of a perfluorodioxole copolymer in organic solvent nanofiltration","Commercial","backOffice","https://doi.org/10.1016/j.seppur.2018.01.054","65f8b80ed42a2aa9761954d9","Chau","https://doi.org/10.1016/j.seppur.2018.01.054",0,"Commercial","CMS7 - BBR/MeOH 25bar",,,"[]",,,99.2,"5743",0,,,,,,250,,,,,,,,0.6,,,,,,,,,,,,,,,,,,,,,,,,,,,,,,,,,,,,,,,,,,,,,,,,,,,,,,,,,,,,,"Other",,"[]","CMS7","Compact Membrane System",,,,,,,,,,
"662162b3b0337cf80cea9274","2024-04-18T18:08:39.139Z","[]","[]","[]","[]",,,"[]","[]","[]","[]","[]","[]","[]","[]",,,,,false,"Dead-end",30,25,7.1,"Methanol","Dye","Brilliant blue R250 (disodium salt)",825.97,135,"mg/L",1,"[]",,,,true,false,"Accepted","[]","[]","[]","[""Not Applicable""]","[""None""]","662161a7b0337cf80cea9263","2024-04-18T18:08:39.057Z","2018-01-01T00:00:00.000Z","Performance of a composite membrane of a perfluorodioxole copolymer in organic solvent nanofiltration","Commercial","backOffice","https://doi.org/10.1016/j.seppur.2018.01.054","65f8b80ed42a2aa9761954d9","Chau","https://doi.org/10.1016/j.seppur.2018.01.054",0,"Commercial","CMS7 - BBR/MeOH 30bar",,,"[]",,,99.7,"5744",0,,,,,,250,,,,,,,,0.6,,,,,,,,,,,,,,,,,,,,,,,,,,,,,,,,,,,,,,,,,,,,,,,,,,,,,,,,,,,,,"Other",,"[]","CMS7","Compact Membrane System",,,,,,,,,,
"66216409b0337cf80cea9292","2024-04-18T18:08:39.139Z","[]","[]","[]","[]",,,"[]","[]","[]","[]","[]","[]","[]","[]",,,,,false,"Dead-end",20,25,7.1,"Methanol","Dye","Brilliant blue R250 (disodium salt)",825.97,135,"mg/L",1,"[]",,,,true,false,"Accepted","[]","[]","[]","[""Not Applicable""]","[""None""]","662161a7b0337cf80cea9263","2024-04-18T18:08:39.057Z","2018-01-01T00:00:00.000Z","Performance of a composite membrane of a perfluorodioxole copolymer in organic solvent nanofiltration","Commercial","backOffice","https://doi.org/10.1016/j.seppur.2018.01.054","65f8b80ed42a2aa9761954d9","Chau","https://doi.org/10.1016/j.seppur.2018.01.054",0,"Commercial","CMS7 - BBR/MeOH 20bar",,,"[]",,,99,"5745",0,,,,,,250,,,,,,,,0.6,,,,,,,,,,,,,,,,,,,,,,,,,,,,,,,,,,,,,,,,,,,,,,,,,,,,,,,,,,,,,"Other",,"[]","CMS7","Compact Membrane System",,,,,,,,,,
"66225cd8b0337cf80cea92ab","2024-04-19T12:00:24.619Z","[]","[]","[]","[]",,,"[""None""]","[]","[]","[]","[]","[]","[]","[]",,,,,false,"Not available",2,20,17.35,"Acetone",,,,,,1,"[]",,,,true,false,"Accepted","[""TFC""]","[""Graphene oxide"",""Other""]","[]","[""Polyphenylsulfone""]","[""None""]","65d32ce71923a5f169180279","2024-02-19T10:26:47.948Z","2021-01-01T00:00:00.000Z","Fungal Cell Wall-Graphene Oxide Microcomposite  Membrane for Organic Solvent Nanofiltration","Scientific Report","backOffice","10.1002/adfm.202100110","65d3082c1923a5f169180273","Zhang","https://doi.org/10.1002/adfm.202100110",0,"Composite","CW-GO microcomposite membrane-Acetone","Scientific report","Vacuum filtration","[]","Commercial",,,"5746",0,,,,,,80.7,,,,,,,,,"fungal cell wall",,,,,,,,,,,,,,,,,,,,,,,,,,,,,,,,,,,,,,,,,,,,,,,,,,,,,,,,,,,,,,"[]",,,,,,,,,,,,
"662270d6b0337cf80cea92b8","2024-04-19T13:25:42.451Z","[]","[]","[]","[]",,,"[""None""]","[]","[]","[]","[]","[]","[]","[]",,,,,false,"Not available",2,20,,"Isopropanol (IPA)",,,,,,1,"[]",,,,true,false,"Accepted","[""TFC""]","[""Graphene oxide"",""Other""]","[]","[""Polyphenylsulfone""]","[""None""]","65d32ce71923a5f169180279","2024-02-19T10:26:47.948Z","2021-01-01T00:00:00.000Z","Fungal Cell Wall-Graphene Oxide Microcomposite  Membrane for Organic Solvent Nanofiltration","Scientific Report","backOffice","10.1002/adfm.202100110","65d3082c1923a5f169180273","Zhang","https://doi.org/10.1002/adfm.202100110",0,"Composite","CW-GO microcomposite membrane-IPA","Scientific report","Vacuum filtration","[]","Commercial",,,"5747",0,,,,,,11.8,,,,,,,,,"fungal cell wall",,,,,,,,,,,,,,,,,,,,,,,,,,,,,,,,,,,,,,,,,,,,,,,,,,,,,,,,,,,,,,"[]",,,,,,,,,,,,
"6622718bb0337cf80cea92bf","2024-04-19T13:28:43.566Z","[]","[]","[]","[]",,,"[""None""]","[]","[]","[]","[]","[]","[]","[]",,,,,false,"Not available",2,20,,"Ethanol",,,,,,1,"[]",,,,true,false,"Accepted","[""TFC""]","[""Graphene oxide"",""Other""]","[]","[""Polyethersulfone""]","[""None""]","65d32ce71923a5f169180279","2024-02-19T10:26:47.948Z","2021-01-01T00:00:00.000Z","Fungal Cell Wall-Graphene Oxide Microcomposite  Membrane for Organic Solvent Nanofiltration","Scientific Report","backOffice","10.1002/adfm.202100110","65d3082c1923a5f169180273","Zhang","https://doi.org/10.1002/adfm.202100110",0,"Composite","CW-GO microcomposite membrane-EtOH","Scientific report","Vacuum filtration","[]","Commercial",,,"5748",0,,,,,,27.6,,,,,,,,,"fungal cell wall",,,,,,,,,,,,,,,,,,,,,,,,,,,,,,,,,,,,,,,,,,,,,,,,,,,,,,,,,,,,,,"[]",,,,,,,,,,,,
"662271fdb0337cf80cea92c1","2024-04-19T13:30:37.606Z","[]","[]","[]","[]",,,"[""None""]","[]","[]","[]","[]","[]","[]","[]",,,,,false,"Not available",2,20,,"Butanol",,,,,,1,"[]",,,,true,false,"Accepted","[""TFC""]","[""Graphene oxide"",""Other""]","[]","[""Polyethersulfone""]","[""None""]","65d32ce71923a5f169180279","2024-02-19T10:26:47.948Z","2021-01-01T00:00:00.000Z","Fungal Cell Wall-Graphene Oxide Microcomposite  Membrane for Organic Solvent Nanofiltration","Scientific Report","backOffice","10.1002/adfm.202100110","65d3082c1923a5f169180273","Zhang","https://doi.org/10.1002/adfm.202100110",0,"Composite","CW-GO microcomposite membrane-BuOH","Scientific report","Vacuum filtration","[]","Commercial",,,"5749",0,,,,,,8.3,,,,,,,,,"fungal cell wall",,,,,,,,,,,,,,,,,,,,,,,,,,,,,,,,,,,,,,,,,,,,,,,,,,,,,,,,,,,,,,"[]",,,,,,,,,,,,
"66227324b0337cf80cea92cb","2024-04-19T13:35:32.471Z","[]","[]","[]","[]",,,"[""None""]","[]","[]","[]","[]","[]","[]","[]",,,,,false,"Not available",2,20,,"Tetrahydrofuran (THF)",,,,,,1,"[]",,,,true,false,"Accepted","[""TFC""]","[""Graphene oxide"",""Other""]","[]","[""Polyethersulfone""]","[""None""]","65d32ce71923a5f169180279","2024-02-19T10:26:47.948Z","2021-01-01T00:00:00.000Z","Fungal Cell Wall-Graphene Oxide Microcomposite  Membrane for Organic Solvent Nanofiltration","Scientific Report","backOffice","10.1002/adfm.202100110","65d3082c1923a5f169180273","Zhang","https://doi.org/10.1002/adfm.202100110",0,"Composite","CW-GO microcomposite membrane-THF","Scientific report","Vacuum filtration","[]","Commercial",,,"5750",0,,,,,,60.5,,,,,,,,,"fungal cell wall",,,,,,,,,,,,,,,,,,,,,,,,,,,,,,,,,,,,,,,,,,,,,,,,,,,,,,,,,,,,,,"[]",,,,,,,,,,,,
"6622736eb0337cf80cea92cd","2024-04-19T13:36:46.618Z","[]","[]","[]","[]",,,"[""None""]","[]","[]","[]","[]","[]","[]","[]",,,,,false,"Not available",2,20,,"Acetonitrile",,,,,,1,"[]",,,,true,false,"Accepted","[""TFC""]","[""Graphene oxide"",""Other""]","[]","[""Polyethersulfone""]","[""None""]","65d32ce71923a5f169180279","2024-02-19T10:26:47.948Z","2021-01-01T00:00:00.000Z","Fungal Cell Wall-Graphene Oxide Microcomposite  Membrane for Organic Solvent Nanofiltration","Scientific Report","backOffice","10.1002/adfm.202100110","65d3082c1923a5f169180273","Zhang","https://doi.org/10.1002/adfm.202100110",0,"Composite","CW-GO-ACN","Scientific report","Vacuum filtration","[]","Commercial",,,"5751",0,,,,,,75.9,,,,,,,,,"fungal cell wall",,,,,,,,,,,,,,,,,,,,,,,,,,,,,,,,,,,,,,,,,,,,,,,,,,,,,,,,,,,,,,"[]",,,,,,,,,,,,
"662273a8b0337cf80cea92cf","2024-04-19T13:37:44.324Z","[]","[]","[]","[]",,,"[""None""]","[]","[]","[]","[]","[]","[]","[]",,,,,false,"Not available",2,20,,"Hexane",,,,,,1,"[]",,,,true,false,"Accepted","[""TFC""]","[""Graphene oxide"",""Other""]","[]","[""Polyethersulfone""]","[""None""]","65d32ce71923a5f169180279","2024-02-19T10:26:47.948Z","2021-01-01T00:00:00.000Z","Fungal Cell Wall-Graphene Oxide Microcomposite  Membrane for Organic Solvent Nanofiltration","Scientific Report","backOffice","10.1002/adfm.202100110","65d3082c1923a5f169180273","Zhang","https://doi.org/10.1002/adfm.202100110",0,"Composite","CW-GO-hexane","Scientific report","Vacuum filtration","[]","Commercial",,,"5752",0,,,,,,94.4,,,,,,,,,"fungal cell wall",,,,,,,,,,,,,,,,,,,,,,,,,,,,,,,,,,,,,,,,,,,,,,,,,,,,,,,,,,,,,,"[]",,,,,,,,,,,,
"662274bdb0337cf80cea92d1","2024-04-19T13:42:21.154Z","[]","[]","[]","[]",,,"[""None""]","[]","[]","[]","[]","[]","[]","[]",,,,,false,"Not available",2,20,,"Methanol","Dye","Evans blue (tetrasodium salt)",960.81,10,"mg/L",1,"[]",,,,true,false,"Accepted","[""TFC""]","[""Other""]","[]","[""Polyethersulfone""]","[""None""]","65d32ce71923a5f169180279","2024-02-19T10:26:47.948Z","2021-01-01T00:00:00.000Z","Fungal Cell Wall-Graphene Oxide Microcomposite  Membrane for Organic Solvent Nanofiltration","Scientific Report","backOffice","10.1002/adfm.202100110","65d3082c1923a5f169180273","Zhang","https://doi.org/10.1002/adfm.202100110",0,"Composite","CW membrane-MeOH-EB","Scientific report","Vacuum filtration","[]","Commercial",203.4,80,"5753",0,,,,,,,,,,,,,,,"fungal cell wall",,,,,,,,,,,,,,,,,,,,,,,,,,,,,,,,,,,,,,,,,,,,,,,,,,,,,,,,,,,,,,"[]",,,,,,,,,,,,
"66227523b0337cf80cea92d3","2024-04-19T13:44:03.750Z","[]","[]","[]","[]",,,"[""None""]","[]","[]","[]","[]","[]","[]","[]",,,,,false,"Not available",2,20,,"Methanol","Dye","Evans blue (tetrasodium salt)",960.81,10,"mg/L",1,"[]",,,,true,false,"Accepted","[""TFC""]","[""Graphene oxide""]","[]","[""Polyethersulfone""]","[""None""]","65d32ce71923a5f169180279","2024-02-19T10:26:47.948Z","2021-01-01T00:00:00.000Z","Fungal Cell Wall-Graphene Oxide Microcomposite  Membrane for Organic Solvent Nanofiltration","Scientific Report","backOffice","10.1002/adfm.202100110","65d3082c1923a5f169180273","Zhang","https://doi.org/10.1002/adfm.202100110",0,"Composite","GO membrane-MeOH-EB","Scientific report","Vacuum filtration","[]","Commercial",606,98.5,"5754",0,,,,,,,,,,,,,,,,,,,,,,,,,,,,,,,,,,,,,,,,,,,,,,,,,,,,,,,,,,,,,,,,,,,,,,,,,,,,,"[]",,,,,,,,,,,,
"662277d3b0337cf80cea92eb","2024-04-10T10:33:33.069Z","[""1-Methyl-2-pyrrolidinone (NMP)""]","[""water""]","[""wt%""]","[]","16.5","200","[""None""]","[]","[""water""]","[""Hexane""]","[""wt%""]","[""wt%"",""wt%"",""wt%""]","[""g/L""]","[]","C1CNCCN1","1.6","C1=C(C=C(C=C1C(=O)Cl)C(=O)Cl)C(=O)Cl","3.5",false,"Dead-end",3.5,25,14.62,"Methanol","Dye","Rose Bengal lactone",973.67,20,"µmol/L",1,"[""SEM"",""AFM""]",100,28.1,70.5,true,false,"Accepted","[""TFN""]","[""Polyamide""]","[]","[""Polysulfone""]","[""None""]","66166b67f00ca5f21b2faf60","2024-04-10T10:33:32.967Z","2018-01-01T00:00:00.000Z","Polysulfone/Polyamide-SiO2 Composite Membrane with High Permeance for Organic Solvent Nanofiltration","Scientific Report","backOffice","10.3390/membranes8040089","65fa903fbb458bfbce0f8f4f","Qin","https://doi.org/10.3390/membranes8040089",0,"Composite","Polysulfone/Polyamide-SiO2-0.0125（Methanol）RB","Scientific report","Interfacial Polymerization","[]","ISA",3.04,98.52,"5755",0,"CCCCCCCCCCCCOS(=O)([O-])=O.[Na+]","0.3","phase 1 (IFP)","SiO2","0.0125",,,,,,"CC1(C2CCC1(C(=O)C2)CS(=O)(=O)O)C; CCN(CC)CC; CCCCCCCCCCCCOS(=O)([O-])=O.[Na+]","3; 3; 0.1",408,,,,,,,,,,,,,,,,,,,,,,,,,,,,,,,,,,,,,,,,,,,,,,,,,,,,,,,,,,,,,,,,"[""wt%""]",,,,,,,,,,,,
"66227ac5b0337cf80cea9309","2024-02-22T22:43:18.141Z","[]","[]","[]","[]",,,"[]","[]","[]","[]","[]","[]","[]","[]",,,,,false,"Dead-end",11,21,,"Ethanol","Dye","Rhodamine B base",442.55,50,"µmol/L",1,"[""FTIR"",""SEM"",""AFM""]",,,,true,false,"Accepted","[""Inorganic""]","[""Ceramics""]","[]","[""Not Applicable""]","[""Surface treatment""]","669147e41cc70c8f464cd924","2024-02-22T22:43:18.079Z","2021-01-01T00:00:00.000Z","Controlled Nanoconfinement of Polyimide Networks in Mesoporous γ-Alumina Membranes for the Molecular Separation of Organic Dyes","Scientific Report","backOffice","10.1021/acsanm.1c03322","65d677342e1ebc1414e6dd5b","Pizzoccaro-Zilamy","https://doi.org/10.1021/acsanm.1c03322",0,"ISA/inorganic/dense","A-5 RB/Eth","Scientific report",,"[{""postTreatmentChemicalAgentConcentrationUnit"":[""mol/L"",""mol/L"",""mol/L""],""_id"":""65d7ce064e3deb05523f726b"",""postTreatment"":""Surface treatment"",""postTreatmentChemicalAgentSmiles"":""C1(=NC(=NC(=N1)N)N)N;C1=C2C(=CC3=C1C(=O)OC3=O)C(=O)OC2=O; C1=CC=C2C=NC=CC2=C1; CC1=CC(=CC(=C1)C)C"",""postTreatmentChemicalAgentConcentration"":""0; 0.1; 0.12; ""}]",,1,83,"5756",0,,,,,,1,,,,,,,,,,,,,,,,,,,,,,,,,,,,,,,,,,,,,,,,,,,,,,,,,,,,,,,,,,,,,,,,,,,,,,,"[]",,,,,,,,,,,,
"66227b0ab0337cf80cea930d","2024-02-22T22:43:18.141Z","[]","[]","[]","[]",,,"[]","[]","[]","[]","[]","[]","[]","[]",,,,,false,"Dead-end",11,21,,"Dimethylformamide (DMF)","Dye","Rhodamine B base",442.55,50,"µmol/L",1,"[""FTIR"",""SEM"",""AFM""]",,,,true,false,"Accepted","[""Inorganic""]","[""Ceramics""]","[]","[""Not Applicable""]","[""Surface treatment""]","669147e41cc70c8f464cd924","2024-02-22T22:43:18.079Z","2021-01-01T00:00:00.000Z","Controlled Nanoconfinement of Polyimide Networks in Mesoporous γ-Alumina Membranes for the Molecular Separation of Organic Dyes","Scientific Report","backOffice","10.1021/acsanm.1c03322","65d677342e1ebc1414e6dd5b","Pizzoccaro-Zilamy","https://doi.org/10.1021/acsanm.1c03322",0,"ISA/inorganic/dense","A-5 RB/DMF","Scientific report",,"[{""postTreatmentChemicalAgentConcentrationUnit"":[""mol/L"",""mol/L"",""mol/L""],""_id"":""65d7ce064e3deb05523f726b"",""postTreatment"":""Surface treatment"",""postTreatmentChemicalAgentSmiles"":""C1(=NC(=NC(=N1)N)N)N;C1=C2C(=CC3=C1C(=O)OC3=O)C(=O)OC2=O; C1=CC=C2C=NC=CC2=C1; CC1=CC(=CC(=C1)C)C"",""postTreatmentChemicalAgentConcentration"":""0; 0.1; 0.12; ""}]",,1.2,100,"5757",0,,,,,,1,,,,,,,,,,,,,,,,,,,,,,,,,,,,,,,,,,,,,,,,,,,,,,,,,,,,,,,,,,,,,,,,,,,,,,,"[]",,,,,,,,,,,,
"66227b3cb0337cf80cea9324","2024-02-22T22:43:18.141Z","[]","[]","[]","[]",,,"[]","[]","[]","[]","[]","[]","[]","[]",,,,,false,"Dead-end",11,21,,"1,4-dioxane","Dye","Rhodamine B base",442.55,50,"µmol/L",1,"[""FTIR"",""SEM"",""AFM""]",,,,true,false,"Accepted","[""Inorganic""]","[""Ceramics""]","[]","[""Not Applicable""]","[""Surface treatment""]","669147e41cc70c8f464cd924","2024-02-22T22:43:18.079Z","2021-01-01T00:00:00.000Z","Controlled Nanoconfinement of Polyimide Networks in Mesoporous γ-Alumina Membranes for the Molecular Separation of Organic Dyes","Scientific Report","backOffice","10.1021/acsanm.1c03322","65d677342e1ebc1414e6dd5b","Pizzoccaro-Zilamy","https://doi.org/10.1021/acsanm.1c03322",0,"ISA/inorganic/dense","A-5 RB/dioxane","Scientific report",,"[{""postTreatmentChemicalAgentConcentrationUnit"":[""mol/L"",""mol/L"",""mol/L""],""_id"":""65d7ce064e3deb05523f726b"",""postTreatment"":""Surface treatment"",""postTreatmentChemicalAgentSmiles"":""C1(=NC(=NC(=N1)N)N)N;C1=C2C(=CC3=C1C(=O)OC3=O)C(=O)OC2=O; C1=CC=C2C=NC=CC2=C1; CC1=CC(=CC(=C1)C)C"",""postTreatmentChemicalAgentConcentration"":""0; 0.1; 0.12; ""}]",,0.9,100,"5758",0,,,,,,1,,,,,,,,,,,,,,,,,,,,,,,,,,,,,,,,,,,,,,,,,,,,,,,,,,,,,,,,,,,,,,,,,,,,,,,"[]",,,,,,,,,,,,
"66227c89b0337cf80cea933c","2024-04-10T10:33:33.069Z","[""1-Methyl-2-pyrrolidinone (NMP)""]","[""water""]","[""wt%""]","[]","16.5","200","[""None""]","[]","[""water""]","[""Hexane""]","[""wt%""]","[""wt%"",""wt%"",""wt%""]","[""g/L""]","[]","C1CNCCN1","1.6","C1=C(C=C(C=C1C(=O)Cl)C(=O)Cl)C(=O)Cl","3.5",false,"Dead-end",3.5,25,14.62,"Methanol","Dye","Rose Bengal lactone",973.67,20,"µmol/L",1,"[""SEM"",""AFM""]",130,39.3,64,true,false,"Accepted","[""TFN""]","[""Polyamide""]","[]","[""Polysulfone""]","[""None""]","66166b67f00ca5f21b2faf60","2024-04-10T10:33:32.967Z","2018-01-01T00:00:00.000Z","Polysulfone/Polyamide-SiO2 Composite Membrane with High Permeance for Organic Solvent Nanofiltration","Scientific Report","backOffice","10.3390/membranes8040089","65fa903fbb458bfbce0f8f4f","Qin","https://doi.org/10.3390/membranes8040089",0,"Composite","Polysulfone/Polyamide-SiO2-0.05（Methanol）RB","Scientific report","Interfacial Polymerization","[]","ISA",3.43,97.54,"5759",0,"CCCCCCCCCCCCOS(=O)([O-])=O.[Na+]","0.3","phase 1 (IFP)","SiO2","0.05",,,,,,"CC1(C2CCC1(C(=O)C2)CS(=O)(=O)O)C; CCN(CC)CC; CCCCCCCCCCCCOS(=O)([O-])=O.[Na+]","3; 3; 0.1",314,,,,,,,,,,,,,,,,,,,,,,,,,,,,,,,,,,,,,,,,,,,,,,,,,,,,,,,,,,,,,,,,"[""wt%""]",,,,,,,,,,,,
"66227ee7b0337cf80cea933f","2024-04-10T10:33:33.069Z","[""1-Methyl-2-pyrrolidinone (NMP)""]","[""water""]","[""wt%""]","[]","16.5","200","[""None""]","[]","[""water""]","[""Hexane""]","[""wt%""]","[""wt%"",""wt%"",""wt%""]","[""g/L""]","[]","C1CNCCN1","1.6","C1=C(C=C(C=C1C(=O)Cl)C(=O)Cl)C(=O)Cl","3.5",false,"Dead-end",3.5,25,14.62,"Methanol","Dye","Rose Bengal lactone",973.67,20,"µmol/L",1,"[""SEM"",""AFM""]",80,47.3,61,true,false,"Accepted","[""TFN""]","[""Polyamide""]","[]","[""Polysulfone""]","[""None""]","66166b67f00ca5f21b2faf60","2024-04-10T10:33:32.967Z","2018-01-01T00:00:00.000Z","Polysulfone/Polyamide-SiO2 Composite Membrane with High Permeance for Organic Solvent Nanofiltration","Scientific Report","backOffice","10.3390/membranes8040089","65fa903fbb458bfbce0f8f4f","Qin","https://doi.org/10.3390/membranes8040089",0,"Composite","Polysulfone/Polyamide-SiO2-0.075（Methanol）RB","Scientific report","Interfacial Polymerization","[]","ISA",3.43,97.37,"5760",0,"CCCCCCCCCCCCOS(=O)([O-])=O.[Na+]","0.3","phase 1 (IFP)","SiO2","0.075",,,,,,"CC1(C2CCC1(C(=O)C2)CS(=O)(=O)O)C; CCN(CC)CC; CCCCCCCCCCCCOS(=O)([O-])=O.[Na+]","3; 3; 0.1",410,,,,,,,,,,,,,,,,,,,,,,,,,,,,,,,,,,,,,,,,,,,,,,,,,,,,,,,,,,,,,,,,"[""wt%""]",,,,,,,,,,,,
"66227fdab0337cf80cea9342","2024-04-10T10:33:33.069Z","[""1-Methyl-2-pyrrolidinone (NMP)""]","[""water""]","[""wt%""]","[]","16.5","200","[""None""]","[]","[""water""]","[""Hexane""]","[""wt%""]","[""wt%"",""wt%"",""wt%""]","[""g/L""]","[]","C1CNCCN1","1.6","C1=C(C=C(C=C1C(=O)Cl)C(=O)Cl)C(=O)Cl","3.5",false,"Dead-end",3.5,25,14.62,"Methanol","Dye","Rose Bengal lactone",973.67,20,"µmol/L",1,"[""SEM"",""AFM""]",60,12.5,72.5,true,false,"Accepted","[""TFC""]","[""Polyamide""]","[]","[""Polysulfone""]","[""None""]","66166b67f00ca5f21b2faf60","2024-04-10T10:33:32.967Z","2018-01-01T00:00:00.000Z","Polysulfone/Polyamide-SiO2 Composite Membrane with High Permeance for Organic Solvent Nanofiltration","Scientific Report","backOffice","10.3390/membranes8040089","65fa903fbb458bfbce0f8f4f","Qin","https://doi.org/10.3390/membranes8040089",0,"Composite","Polysulfone/Polyamide-SiO2-0.00（Methanol）RB","Scientific report","Interfacial Polymerization","[]","ISA",2.74,99.99,"5761",0,"CCCCCCCCCCCCOS(=O)([O-])=O.[Na+]","0.3","phase 1 (IFP)","SiO2","0.075",,,,,,"CC1(C2CCC1(C(=O)C2)CS(=O)(=O)O)C; CCN(CC)CC; CCCCCCCCCCCCOS(=O)([O-])=O.[Na+]","3; 3; 0.1",,,,,,,,,,,,,,,,,,,,,,,,,,,,,,,,,,,,,,,,,,,,,,,,,,,,,,,,,,,,,,,,,"[""wt%""]",,,,,,,,,,,,
"662281ceb0337cf80cea9345","2024-04-10T10:33:33.069Z","[""1-Methyl-2-pyrrolidinone (NMP)""]","[""water""]","[""wt%""]","[]","16.5","200","[""None""]","[]","[""water""]","[""Hexane""]","[""wt%""]","[""wt%"",""wt%"",""wt%""]","[""g/L""]","[]","C1CNCCN1","1.6","C1=C(C=C(C=C1C(=O)Cl)C(=O)Cl)C(=O)Cl","3.5",false,"Dead-end",3.5,25,14.62,"Ethanol","Dye","Rose Bengal lactone",973.67,20,"µmol/L",1,"[""SEM"",""AFM""]",100,18.5,67,true,false,"Accepted","[""TFN""]","[""Polyamide""]","[]","[""Polysulfone""]","[""None""]","66166b67f00ca5f21b2faf60","2024-04-10T10:33:32.967Z","2018-01-01T00:00:00.000Z","Polysulfone/Polyamide-SiO2 Composite Membrane with High Permeance for Organic Solvent Nanofiltration","Scientific Report","backOffice","10.3390/membranes8040089","65fa903fbb458bfbce0f8f4f","Qin","https://doi.org/10.3390/membranes8040089",0,"Composite","Polysulfone/Polyamide-SiO2-0.025（ethanol）RB","Scientific report","Interfacial Polymerization","[]","ISA",0.42,97.15,"5762",0,"CCCCCCCCCCCCOS(=O)([O-])=O.[Na+]","0.3","phase 1 (IFP)","SiO2","0.025",,,,,,"CC1(C2CCC1(C(=O)C2)CS(=O)(=O)O)C; CCN(CC)CC; CCCCCCCCCCCCOS(=O)([O-])=O.[Na+]","3; 3; 0.1",301,,,,,,,,,,,,,,,,,,,,,,,,,,,,,,,,,,,,,,,,,,,,,,,,,,,,,,,,,,,,,,,,"[""wt%""]",,,,,,,,,,,,
"6622853cb0337cf80cea937f","2024-04-11T00:29:16.000Z","[""1-Methyl-2-pyrrolidinone (NMP)""]","[""Not Applicable""]","[""wt%""]","[]","16 wt%","200","[""None""]","[]","[""water""]","[""Hexane""]","[""wt%""]","[""wt%""]","[""g/L""]","[]","C1CNCCN1","1.6","C1=C(C=C(C=C1C(=O)Cl)C(=O)Cl)C(=O)Cl","3.5",false,"Dead-end",4,25,14.6,"Methanol","Dye","Rose Bengal lactone",973.67,20,"mg/L",1,"[""SEM"",""AFM""]",100,,,true,false,"Accepted","[""TFN""]","[""Polyamide""]","[]","[""Other""]","[""None""]","66172edbf00ca5f21b2fb28b","2024-04-11T00:29:15.911Z","2022-01-01T00:00:00.000Z","Construction of PPSU-MoS2/PA-MIL-101(Cr) Membrane with Highly Enhanced Permeance and Stability for Organic Solvent Nanofiltration","Scientific Report","backOffice","10.3390/membranes12070639","65fa903fbb458bfbce0f8f4f","Qin","https://doi.org/10.3390/membranes12070639",0,"Composite","PPSU-MoS2/PA-MIL-101(Cr) membrane（M1）","Scientific report","Interfacial Polymerization","[]","ISA",8.07,98.39,"5763",0,"S=[Mo]=S","0.25","phase 2 (IFP)","MIL-101(Cr)","0.03",,,,,"Polyphenylsulphone","CCCCCCCCCCCCOS(=O)([O-])=O.[Na+]; CC1(C2CCC1(C(=O)C2)CS(=O)(=O)O)C; CCN(CC)CC","0.1;1.5;1.5",,,"Polyphenylsulphone",,,,,,,,,,,,,,,,,,,,,,,,,,,,,,,,,,,,,,,,,,,,,,,,,,,,,,,,,,,,,,"[""g/L""]",,,,,,,,,,,,
"662285a3b0337cf80cea9382","2024-04-11T00:29:16.000Z","[""1-Methyl-2-pyrrolidinone (NMP)""]","[""Not Applicable""]","[""wt%""]","[]","16 wt%","200","[""None""]","[]","[""water""]","[""Hexane""]","[""wt%""]","[""wt%""]","[""g/L""]","[]","C1CNCCN1","1.6","C1=C(C=C(C=C1C(=O)Cl)C(=O)Cl)C(=O)Cl","3.5",false,"Dead-end",4,25,14.6,"Methanol","Dye","Rose Bengal lactone",973.67,20,"mg/L",1,"[""SEM"",""AFM""]",,,,true,false,"Accepted","[""TFN""]","[""Polyamide""]","[]","[""Other""]","[""None""]","66172edbf00ca5f21b2fb28b","2024-04-11T00:29:15.911Z","2022-01-01T00:00:00.000Z","Construction of PPSU-MoS2/PA-MIL-101(Cr) Membrane with Highly Enhanced Permeance and Stability for Organic Solvent Nanofiltration","Scientific Report","backOffice","10.3390/membranes12070639","65fa903fbb458bfbce0f8f4f","Qin","https://doi.org/10.3390/membranes12070639",0,"Composite","PPSU-MoS2/PA-MIL-101(Cr) membrane（M2）","Scientific report","Interfacial Polymerization","[]","ISA",9.86,98.19,"5764",0,"S=[Mo]=S","0.25","phase 2 (IFP)","MIL-101(Cr)","0.04",,,,,"Polyphenylsulphone","CCCCCCCCCCCCOS(=O)([O-])=O.[Na+]; CC1(C2CCC1(C(=O)C2)CS(=O)(=O)O)C; CCN(CC)CC","0.1;1.5;1.5",,,"Polyphenylsulphone",,,,,,,,,,,,,,,,,,,,,,,,,,,,,,,,,,,,,,,,,,,,,,,,,,,,,,,,,,,,,,"[""g/L""]",,,,,,,,,,,,
