Repository: BAMresearch/onf-database

This repository belongs to the the publication "Revealing structure-property-performance relationships of organic solvent nanofiltration membranes using a FAIR, open-access database" published in ADD JOURNAL (DOI). 
It uses a dataset derived from The Open Membrane Database (https://openmembranedatabase.org/). The access date was April 8th 2025. The original dataset is in the repository as OMD_SRNF_2025-04-08.csv file.

The main researchers involved in the study are Sarah Glass (ORCID: 0000-0002-0625-0057), Petra Merten (no ORCID available), Torsten Brinkmann (ORCID: 0000-0002-5114-6259) and Volkan Filiz (ORCID: 0000-0003-0239-8641). 

The repository contains 5 Python files:

File: OMD_SRNF_2025-04-08.csv (part 178 of 184)
"662285f5b0337cf80cea9385","2024-04-11T00:29:16.000Z","[""1-Methyl-2-pyrrolidinone (NMP)""]","[""Not Applicable""]","[""wt%""]","[]","16 wt%","200","[""None""]","[]","[""water""]","[""Hexane""]","[""wt%""]","[""wt%""]","[""g/L""]","[]","C1CNCCN1","1.6","C1=C(C=C(C=C1C(=O)Cl)C(=O)Cl)C(=O)Cl","3.5",false,"Dead-end",4,25,14.6,"Methanol","Dye","Rose Bengal lactone",973.67,20,"mg/L",1,"[""SEM"",""AFM""]",,,,true,false,"Accepted","[""TFN""]","[""Polyamide""]","[]","[""Other""]","[""None""]","66172edbf00ca5f21b2fb28b","2024-04-11T00:29:15.911Z","2022-01-01T00:00:00.000Z","Construction of PPSU-MoS2/PA-MIL-101(Cr) Membrane with Highly Enhanced Permeance and Stability for Organic Solvent Nanofiltration","Scientific Report","backOffice","10.3390/membranes12070639","65fa903fbb458bfbce0f8f4f","Qin","https://doi.org/10.3390/membranes12070639",0,"Composite","PPSU-MoS2/PA-MIL-101(Cr) membrane（M4）","Scientific report","Interfacial Polymerization","[]","ISA",11.74,97.5,"5765",0,"S=[Mo]=S","0.25","phase 2 (IFP)","MIL-101(Cr)","0.07",,,,,"Polyphenylsulphone","CCCCCCCCCCCCOS(=O)([O-])=O.[Na+]; CC1(C2CCC1(C(=O)C2)CS(=O)(=O)O)C; CCN(CC)CC","0.1;1.5;1.5",,,"Polyphenylsulphone",,,,,,,,,,,,,,,,,,,,,,,,,,,,,,,,,,,,,,,,,,,,,,,,,,,,,,,,,,,,,,"[""g/L""]",,,,,,,,,,,,
"6622862cb0337cf80cea9388","2024-04-11T00:29:16.000Z","[""1-Methyl-2-pyrrolidinone (NMP)""]","[""Not Applicable""]","[""wt%""]","[]","16 wt%","200","[""None""]","[]","[""water""]","[""Hexane""]","[""wt%""]","[""wt%""]","[""g/L""]","[]","C1CNCCN1","1.6","C1=C(C=C(C=C1C(=O)Cl)C(=O)Cl)C(=O)Cl","3.5",false,"Dead-end",4,25,14.6,"Methanol","Dye","Rose Bengal lactone",973.67,20,"mg/L",1,"[""SEM"",""AFM""]",,,,true,false,"Accepted","[""TFN""]","[""Polyamide""]","[]","[""Other""]","[""None""]","66172edbf00ca5f21b2fb28b","2024-04-11T00:29:15.911Z","2022-01-01T00:00:00.000Z","Construction of PPSU-MoS2/PA-MIL-101(Cr) Membrane with Highly Enhanced Permeance and Stability for Organic Solvent Nanofiltration","Scientific Report","backOffice","10.3390/membranes12070639","65fa903fbb458bfbce0f8f4f","Qin","https://doi.org/10.3390/membranes12070639",0,"Composite","PPSU-MoS2/PA-MIL-101(Cr) membrane（M5）","Scientific report","Interfacial Polymerization","[]","ISA",11.26,96.8,"5766",0,"S=[Mo]=S","0.25","phase 2 (IFP)","MIL-101(Cr)","0.1",,,,,"Polyphenylsulphone","CCCCCCCCCCCCOS(=O)([O-])=O.[Na+]; CC1(C2CCC1(C(=O)C2)CS(=O)(=O)O)C; CCN(CC)CC","0.1;1.5;1.5",,,"Polyphenylsulphone",,,,,,,,,,,,,,,,,,,,,,,,,,,,,,,,,,,,,,,,,,,,,,,,,,,,,,,,,,,,,,"[""g/L""]",,,,,,,,,,,,
"66228653b0337cf80cea938b","2024-04-11T00:29:16.000Z","[""1-Methyl-2-pyrrolidinone (NMP)""]","[""Not Applicable""]","[""wt%""]","[]","16 wt%","200","[""None""]","[]","[""water""]","[""Hexane""]","[""wt%""]","[""wt%""]","[""g/L""]","[]","C1CNCCN1","1.6","C1=C(C=C(C=C1C(=O)Cl)C(=O)Cl)C(=O)Cl","3.5",false,"Dead-end",4,25,14.6,"Methanol","Dye","Rose Bengal lactone",973.67,20,"mg/L",1,"[""SEM"",""AFM""]",180,29.3,,true,false,"Accepted","[""TFN""]","[""Polyamide""]","[]","[""Other""]","[""None""]","66172edbf00ca5f21b2fb28b","2024-04-11T00:29:15.911Z","2022-01-01T00:00:00.000Z","Construction of PPSU-MoS2/PA-MIL-101(Cr) Membrane with Highly Enhanced Permeance and Stability for Organic Solvent Nanofiltration","Scientific Report","backOffice","10.3390/membranes12070639","65fa903fbb458bfbce0f8f4f","Qin","https://doi.org/10.3390/membranes12070639",0,"Composite","PPSU-MoS2/PA-MIL-101(Cr) membrane（M6）","Scientific report","Interfacial Polymerization","[]","ISA",11.27,92.4,"5767",0,"S=[Mo]=S","0.25","phase 2 (IFP)","MIL-101(Cr)","0.2",,,,,"Polyphenylsulphone","CCCCCCCCCCCCOS(=O)([O-])=O.[Na+]; CC1(C2CCC1(C(=O)C2)CS(=O)(=O)O)C; CCN(CC)CC","0.1;1.5;1.5",,,"Polyphenylsulphone",,,,,,,,,,,,,,,,,,,,,,,,,,,,,,,,,,,,,,,,,,,,,,,,,,,,,,,,,,,,,,"[""g/L""]",,,,,,,,,,,,
"662286c8b0337cf80cea938e","2024-04-11T00:29:16.000Z","[""1-Methyl-2-pyrrolidinone (NMP)""]","[""Not Applicable""]","[""wt%""]","[]","16 wt%","200","[""None""]","[]","[""water""]","[""Hexane""]","[""wt%""]","[""wt%""]","[""g/L""]","[]","C1CNCCN1","1.6","C1=C(C=C(C=C1C(=O)Cl)C(=O)Cl)C(=O)Cl","3.5",false,"Dead-end",4,25,14.6,"Methanol","Dye","Rose Bengal lactone",973.67,20,"mg/L",1,"[""SEM"",""AFM""]",130,10.4,,true,false,"Accepted","[""TFC""]","[""Polyamide""]","[]","[""Other""]","[""None""]","66172edbf00ca5f21b2fb28b","2024-04-11T00:29:15.911Z","2022-01-01T00:00:00.000Z","Construction of PPSU-MoS2/PA-MIL-101(Cr) Membrane with Highly Enhanced Permeance and Stability for Organic Solvent Nanofiltration","Scientific Report","backOffice","10.3390/membranes12070639","65fa903fbb458bfbce0f8f4f","Qin","https://doi.org/10.3390/membranes12070639",0,"Composite","PPSU-MoS2/PA-MIL-101(Cr) membrane（M0）RB","Scientific report","Interfacial Polymerization","[]","ISA",5.05,98.24,"5768",0,"S=[Mo]=S","0.25","phase 2 (IFP)","MIL-101(Cr)","0.2",,,,,"Polyphenylsulphone","CCCCCCCCCCCCOS(=O)([O-])=O.[Na+]; CC1(C2CCC1(C(=O)C2)CS(=O)(=O)O)C; CCN(CC)CC","0.1;1.5;1.5",365,,"Polyphenylsulphone",,,,,,,,,,,,,,,,,,,,,,,,,,,,,,,,,,,,,,,,,,,,,,,,,,,,,,,,,,,,,,"[""g/L""]",,,,,,,,,,,,
"66228962b0337cf80cea93a5","2024-04-11T00:29:16.000Z","[""1-Methyl-2-pyrrolidinone (NMP)""]","[""Not Applicable""]","[""wt%""]","[]","16 wt%","200","[""None""]","[]","[""water""]","[""Hexane""]","[""wt%""]","[""wt%""]","[""g/L""]","[]","C1CNCCN1","1.6","C1=C(C=C(C=C1C(=O)Cl)C(=O)Cl)C(=O)Cl","3.5",false,"Dead-end",1,25,14.6,"Methanol","Dye","Rose Bengal lactone",973.67,20,"mg/L",1,"[""SEM"",""AFM""]",100,16.4,,true,false,"Accepted","[""TFN""]","[""Polyamide""]","[]","[""Other""]","[""None""]","66172edbf00ca5f21b2fb28b","2024-04-11T00:29:15.911Z","2022-01-01T00:00:00.000Z","Construction of PPSU-MoS2/PA-MIL-101(Cr) Membrane with Highly Enhanced Permeance and Stability for Organic Solvent Nanofiltration","Scientific Report","backOffice","10.3390/membranes12070639","65fa903fbb458bfbce0f8f4f","Qin","https://doi.org/10.3390/membranes12070639",0,"Composite","PPSU-MoS2/PA-MIL-101(Cr) membrane（M3）-1bar","Scientific report","Interfacial Polymerization","[]","ISA",14.06,98.63,"5769",0,"S=[Mo]=S","0.25","phase 2 (IFP)","MIL-101(Cr)","0.05",,,,,"Polyphenylsulphone","CCCCCCCCCCCCOS(=O)([O-])=O.[Na+]; CC1(C2CCC1(C(=O)C2)CS(=O)(=O)O)C; CCN(CC)CC","0.1;1.5;1.5",,,"Polyphenylsulphone",,,,,,,,,,,,,,,,,,,,,,,,,,,,,,,,,,,,,,,,,,,,,,,,,,,,,,,,,,,,,,"[""g/L""]",,,,,,,,,,,,
"662289bdb0337cf80cea93ac","2024-04-11T00:29:16.000Z","[""1-Methyl-2-pyrrolidinone (NMP)""]","[""Not Applicable""]","[""wt%""]","[]","16 wt%","200","[""None""]","[]","[""water""]","[""Hexane""]","[""wt%""]","[""wt%""]","[""g/L""]","[]","C1CNCCN1","1.6","C1=C(C=C(C=C1C(=O)Cl)C(=O)Cl)C(=O)Cl","3.5",false,"Dead-end",2,25,14.6,"Methanol","Dye","Rose Bengal lactone",973.67,20,"mg/L",1,"[""SEM"",""AFM""]",100,16.4,,true,false,"Accepted","[""TFN""]","[""Polyamide""]","[]","[""Other""]","[""None""]","66172edbf00ca5f21b2fb28b","2024-04-11T00:29:15.911Z","2022-01-01T00:00:00.000Z","Construction of PPSU-MoS2/PA-MIL-101(Cr) Membrane with Highly Enhanced Permeance and Stability for Organic Solvent Nanofiltration","Scientific Report","backOffice","10.3390/membranes12070639","65fa903fbb458bfbce0f8f4f","Qin","https://doi.org/10.3390/membranes12070639",0,"Composite","PPSU-MoS2/PA-MIL-101(Cr) membrane（M3）-2bar","Scientific report","Interfacial Polymerization","[]","ISA",13.37,98.52,"5770",0,"S=[Mo]=S","0.25","phase 2 (IFP)","MIL-101(Cr)","0.05",,,,,"Polyphenylsulphone","CCCCCCCCCCCCOS(=O)([O-])=O.[Na+]; CC1(C2CCC1(C(=O)C2)CS(=O)(=O)O)C; CCN(CC)CC","0.1;1.5;1.5",,,"Polyphenylsulphone",,,,,,,,,,,,,,,,,,,,,,,,,,,,,,,,,,,,,,,,,,,,,,,,,,,,,,,,,,,,,,"[""g/L""]",,,,,,,,,,,,
"66228a06b0337cf80cea93af","2024-04-11T00:29:16.000Z","[""1-Methyl-2-pyrrolidinone (NMP)""]","[""Not Applicable""]","[""wt%""]","[]","16 wt%","200","[""None""]","[]","[""water""]","[""Hexane""]","[""wt%""]","[""wt%""]","[""g/L""]","[]","C1CNCCN1","1.6","C1=C(C=C(C=C1C(=O)Cl)C(=O)Cl)C(=O)Cl","3.5",false,"Dead-end",3,25,14.6,"Methanol","Dye","Rose Bengal lactone",973.67,20,"mg/L",1,"[""SEM"",""AFM""]",100,16.4,,true,false,"Accepted","[""TFN""]","[""Polyamide""]","[]","[""Other""]","[""None""]","66172edbf00ca5f21b2fb28b","2024-04-11T00:29:15.911Z","2022-01-01T00:00:00.000Z","Construction of PPSU-MoS2/PA-MIL-101(Cr) Membrane with Highly Enhanced Permeance and Stability for Organic Solvent Nanofiltration","Scientific Report","backOffice","10.3390/membranes12070639","65fa903fbb458bfbce0f8f4f","Qin","https://doi.org/10.3390/membranes12070639",0,"Composite","PPSU-MoS2/PA-MIL-101(Cr) membrane（M3）-3bar","Scientific report","Interfacial Polymerization","[]","ISA",12.418,98.36,"5771",0,"S=[Mo]=S","0.25","phase 2 (IFP)","MIL-101(Cr)","0.05",,,,,"Polyphenylsulphone","CCCCCCCCCCCCOS(=O)([O-])=O.[Na+]; CC1(C2CCC1(C(=O)C2)CS(=O)(=O)O)C; CCN(CC)CC","0.1;1.5;1.5",,,"Polyphenylsulphone",,,,,,,,,,,,,,,,,,,,,,,,,,,,,,,,,,,,,,,,,,,,,,,,,,,,,,,,,,,,,,"[""g/L""]",,,,,,,,,,,,
"66228a34b0337cf80cea93b2","2024-04-11T00:29:16.000Z","[""1-Methyl-2-pyrrolidinone (NMP)""]","[""Not Applicable""]","[""wt%""]","[]","16 wt%","200","[""None""]","[]","[""water""]","[""Hexane""]","[""wt%""]","[""wt%""]","[""g/L""]","[]","C1CNCCN1","1.6","C1=C(C=C(C=C1C(=O)Cl)C(=O)Cl)C(=O)Cl","3.5",false,"Dead-end",5,25,14.6,"Methanol","Dye","Rose Bengal lactone",973.67,20,"mg/L",1,"[""SEM"",""AFM""]",100,16.4,,true,false,"Accepted","[""TFN""]","[""Polyamide""]","[]","[""Other""]","[""None""]","66172edbf00ca5f21b2fb28b","2024-04-11T00:29:15.911Z","2022-01-01T00:00:00.000Z","Construction of PPSU-MoS2/PA-MIL-101(Cr) Membrane with Highly Enhanced Permeance and Stability for Organic Solvent Nanofiltration","Scientific Report","backOffice","10.3390/membranes12070639","65fa903fbb458bfbce0f8f4f","Qin","https://doi.org/10.3390/membranes12070639",0,"Composite","PPSU-MoS2/PA-MIL-101(Cr) membrane（M3）-5bar","Scientific report","Interfacial Polymerization","[]","ISA",12.86,98.14,"5772",0,"S=[Mo]=S","0.25","phase 2 (IFP)","MIL-101(Cr)","0.05",,,,,"Polyphenylsulphone","CCCCCCCCCCCCOS(=O)([O-])=O.[Na+]; CC1(C2CCC1(C(=O)C2)CS(=O)(=O)O)C; CCN(CC)CC","0.1;1.5;1.5",,,"Polyphenylsulphone",,,,,,,,,,,,,,,,,,,,,,,,,,,,,,,,,,,,,,,,,,,,,,,,,,,,,,,,,,,,,,"[""g/L""]",,,,,,,,,,,,
"66228a85b0337cf80cea93b5","2024-04-11T00:29:16.000Z","[""1-Methyl-2-pyrrolidinone (NMP)""]","[""Not Applicable""]","[""wt%""]","[]","16 wt%","200","[""None""]","[]","[""water""]","[""Hexane""]","[""wt%""]","[""wt%""]","[""g/L""]","[]","C1CNCCN1","1.6","C1=C(C=C(C=C1C(=O)Cl)C(=O)Cl)C(=O)Cl","3.5",false,"Dead-end",6,25,14.6,"Methanol","Dye","Rose Bengal lactone",973.67,20,"mg/L",1,"[""SEM"",""AFM""]",100,16.4,,true,false,"Accepted","[""TFN""]","[""Polyamide""]","[]","[""Other""]","[""None""]","66172edbf00ca5f21b2fb28b","2024-04-11T00:29:15.911Z","2022-01-01T00:00:00.000Z","Construction of PPSU-MoS2/PA-MIL-101(Cr) Membrane with Highly Enhanced Permeance and Stability for Organic Solvent Nanofiltration","Scientific Report","backOffice","10.3390/membranes12070639","65fa903fbb458bfbce0f8f4f","Qin","https://doi.org/10.3390/membranes12070639",0,"Composite","PPSU-MoS2/PA-MIL-101(Cr) membrane（M3）-6bar","Scientific report","Interfacial Polymerization","[]","ISA",13.25,98.07,"5773",0,"S=[Mo]=S","0.25","phase 2 (IFP)","MIL-101(Cr)","0.05",,,,,"Polyphenylsulphone","CCCCCCCCCCCCOS(=O)([O-])=O.[Na+]; CC1(C2CCC1(C(=O)C2)CS(=O)(=O)O)C; CCN(CC)CC","0.1;1.5;1.5",,,"Polyphenylsulphone",,,,,,,,,,,,,,,,,,,,,,,,,,,,,,,,,,,,,,,,,,,,,,,,,,,,,,,,,,,,,,"[""g/L""]",,,,,,,,,,,,
"66228c6eb0337cf80cea93bc","2024-04-10T10:33:33.069Z","[""1-Methyl-2-pyrrolidinone (NMP)""]","[""water""]","[""wt%""]","[]","16.5","200","[""None""]","[]","[""water""]","[""Hexane""]","[""wt%""]","[""wt%"",""wt%"",""wt%""]","[""g/L""]","[]","C1CNCCN1","1.6","C1=C(C=C(C=C1C(=O)Cl)C(=O)Cl)C(=O)Cl","3.5",false,"Dead-end",3.5,25,14.62,"Ethanol","Dye","Rose Bengal lactone",973.67,20,"µmol/L",1,"[""SEM"",""AFM""]",60,12.5,72.5,true,false,"Accepted","[""TFC""]","[""Polyamide""]","[]","[""Polysulfone""]","[""None""]","66166b67f00ca5f21b2faf60","2024-04-10T10:33:32.967Z","2018-01-01T00:00:00.000Z","Polysulfone/Polyamide-SiO2 Composite Membrane with High Permeance for Organic Solvent Nanofiltration","Scientific Report","backOffice","10.3390/membranes8040089","65fa903fbb458bfbce0f8f4f","Qin","https://doi.org/10.3390/membranes8040089",0,"Composite","Polysulfone/Polyamide-SiO2-0.00（Ethanol）RB","Scientific report","Interfacial Polymerization","[]","ISA",0.37,97.96,"5774",0,"CCCCCCCCCCCCOS(=O)([O-])=O.[Na+]","0.3","phase 1 (IFP)","SiO2","0.075",,,,,,"CC1(C2CCC1(C(=O)C2)CS(=O)(=O)O)C; CCN(CC)CC; CCCCCCCCCCCCOS(=O)([O-])=O.[Na+]","3; 3; 0.1",,,,,,,,,,,,,,,,,,,,,,,,,,,,,,,,,,,,,,,,,,,,,,,,,,,,,,,,,,,,,,,,,"[""wt%""]",,,,,,,,,,,,
"66228d33b0337cf80cea93bf","2024-04-10T10:33:33.069Z","[""1-Methyl-2-pyrrolidinone (NMP)""]","[""water""]","[""wt%""]","[]","16.5","200","[""None""]","[]","[""water""]","[""Hexane""]","[""wt%""]","[""wt%"",""wt%"",""wt%""]","[""g/L""]","[]","C1CNCCN1","1.6","C1=C(C=C(C=C1C(=O)Cl)C(=O)Cl)C(=O)Cl","3.5",false,"Dead-end",3.5,25,14.62,"Ethanol","Dye","Rose Bengal lactone",973.67,20,"µmol/L",1,"[""SEM"",""AFM""]",100,28.1,70.5,true,false,"Accepted","[""TFN""]","[""Polyamide""]","[]","[""Polysulfone""]","[""None""]","66166b67f00ca5f21b2faf60","2024-04-10T10:33:32.967Z","2018-01-01T00:00:00.000Z","Polysulfone/Polyamide-SiO2 Composite Membrane with High Permeance for Organic Solvent Nanofiltration","Scientific Report","backOffice","10.3390/membranes8040089","65fa903fbb458bfbce0f8f4f","Qin","https://doi.org/10.3390/membranes8040089",0,"Composite","Polysulfone/Polyamide-SiO2-0.0125（Ethanol）RB","Scientific report","Interfacial Polymerization","[]","ISA",0.4,97.15,"5775",0,"CCCCCCCCCCCCOS(=O)([O-])=O.[Na+]","0.3","phase 1 (IFP)","SiO2","0.0125",,,,,,"CC1(C2CCC1(C(=O)C2)CS(=O)(=O)O)C; CCN(CC)CC; CCCCCCCCCCCCOS(=O)([O-])=O.[Na+]","3; 3; 0.1",,,,,,,,,,,,,,,,,,,,,,,,,,,,,,,,,,,,,,,,,,,,,,,,,,,,,,,,,,,,,,,,,"[""wt%""]",,,,,,,,,,,,
"66228dbbb0337cf80cea93c2","2024-04-10T10:33:33.069Z","[""1-Methyl-2-pyrrolidinone (NMP)""]","[""water""]","[""wt%""]","[]","16.5","200","[""None""]","[]","[""water""]","[""Hexane""]","[""wt%""]","[""wt%"",""wt%"",""wt%""]","[""g/L""]","[]","C1CNCCN1","1.6","C1=C(C=C(C=C1C(=O)Cl)C(=O)Cl)C(=O)Cl","3.5",false,"Dead-end",3.5,25,14.62,"Ethanol","Dye","Rose Bengal lactone",973.67,20,"µmol/L",1,"[""SEM"",""AFM""]",130,39.3,64,true,false,"Accepted","[""TFN""]","[""Polyamide""]","[]","[""Polysulfone""]","[""None""]","66166b67f00ca5f21b2faf60","2024-04-10T10:33:32.967Z","2018-01-01T00:00:00.000Z","Polysulfone/Polyamide-SiO2 Composite Membrane with High Permeance for Organic Solvent Nanofiltration","Scientific Report","backOffice","10.3390/membranes8040089","65fa903fbb458bfbce0f8f4f","Qin","https://doi.org/10.3390/membranes8040089",0,"Composite","Polysulfone/Polyamide-SiO2-0.05（ethanol）RB","Scientific report","Interfacial Polymerization","[]","ISA",0.45,95.25,"5776",0,"CCCCCCCCCCCCOS(=O)([O-])=O.[Na+]","0.3","phase 1 (IFP)","SiO2","0.05",,,,,,"CC1(C2CCC1(C(=O)C2)CS(=O)(=O)O)C; CCN(CC)CC; CCCCCCCCCCCCOS(=O)([O-])=O.[Na+]","3; 3; 0.1",,,,,,,,,,,,,,,,,,,,,,,,,,,,,,,,,,,,,,,,,,,,,,,,,,,,,,,,,,,,,,,,,"[""wt%""]",,,,,,,,,,,,
"66228e3bb0337cf80cea93c5","2024-04-10T10:33:33.069Z","[""1-Methyl-2-pyrrolidinone (NMP)""]","[""water""]","[""wt%""]","[]","16.5","200","[""None""]","[]","[""water""]","[""Hexane""]","[""wt%""]","[""wt%"",""wt%"",""wt%""]","[""g/L""]","[]","C1CNCCN1","1.6","C1=C(C=C(C=C1C(=O)Cl)C(=O)Cl)C(=O)Cl","3.5",false,"Dead-end",3.5,25,14.62,"Ethanol","Dye","Rose Bengal lactone",973.67,20,"µmol/L",1,"[""SEM"",""AFM""]",80,47.3,61,true,false,"Accepted","[""TFN""]","[""Polyamide""]","[]","[""Polysulfone""]","[""None""]","66166b67f00ca5f21b2faf60","2024-04-10T10:33:32.967Z","2018-01-01T00:00:00.000Z","Polysulfone/Polyamide-SiO2 Composite Membrane with High Permeance for Organic Solvent Nanofiltration","Scientific Report","backOffice","10.3390/membranes8040089","65fa903fbb458bfbce0f8f4f","Qin","https://doi.org/10.3390/membranes8040089",0,"Composite","Polysulfone/Polyamide-SiO2-0.075（Ethanol）RB","Scientific report","Interfacial Polymerization","[]","ISA",0.65,93.84,"5777",0,"CCCCCCCCCCCCOS(=O)([O-])=O.[Na+]","0.3","phase 1 (IFP)","SiO2","0.075",,,,,,"CC1(C2CCC1(C(=O)C2)CS(=O)(=O)O)C; CCN(CC)CC; CCCCCCCCCCCCOS(=O)([O-])=O.[Na+]","3; 3; 0.1",,,,,,,,,,,,,,,,,,,,,,,,,,,,,,,,,,,,,,,,,,,,,,,,,,,,,,,,,,,,,,,,,"[""wt%""]",,,,,,,,,,,,
"662410b8b0337cf80cea93d1","2024-04-11T20:57:06.720Z","[]","[]","[]","[]",,,"[]","[]","[]","[]","[]","[]","[]","[]",,,,,false,"Crossflow",30,25,75,"Isopropanol (IPA)","Alkanes","n-Decane",142.29,1,"g/L",8,"[]",,,,true,false,"Accepted","[]","[]","[]","[""Not Applicable""]","[""None""]","66184ea2f00ca5f21b2fbc8e","2024-04-11T20:57:06.625Z","2019-01-01T00:00:00.000Z","Can the variance in membrane performance influence the design of organic solvent nanofiltration processes?","Scientific Report","backOffice","10.1016/j.memsci.2018.12.077","6618229ef00ca5f21b2fbc8d","Böcking","https://doi.org/10.1016/j.memsci.2018.12.077",0,"Commercial","DuraMem® 300 n-Alkane and SOA  in IPA at 30 bar",,,"[]",,,41.6,"5778",0,,,,,,,,,,,,,,,,,,,,"Alkanes","dodecane",170.33,1,"g/L","Alkanes","tetradecane ",198.39,1,"g/L","Alkanes","n-Hexadecane",226.45,1,"g/L","Alkanes","octadecane",254.5,1,"g/L","Alkanes","n-Docosane",310.61,1,"g/L",48,50.6,57.6,56.7,59.9,"Alkanes","tetracosane",338.7,1,"g/L","Sugars","Sucrose octaacetate",678.59,1,"g/L",,,,,,,,,,,63.3,70.3,,,,"Duramem 300",,"[]",,,,,,,,,,,,
"6624114db0337cf80cea93d5","2024-04-11T20:57:06.720Z","[]","[]","[]","[]",,,"[]","[]","[]","[]","[]","[]","[]","[]",,,,,false,"Crossflow",30,25,75,"Methyl ethyl ketone (MEK)","Alkanes","n-Decane",142.29,1,"g/L",8,"[]",,,,true,false,"Accepted","[]","[]","[]","[""Not Applicable""]","[""None""]","66184ea2f00ca5f21b2fbc8e","2024-04-11T20:57:06.625Z","2019-01-01T00:00:00.000Z","Can the variance in membrane performance influence the design of organic solvent nanofiltration processes?","Scientific Report","backOffice","10.1016/j.memsci.2018.12.077","6618229ef00ca5f21b2fbc8d","Böcking","https://doi.org/10.1016/j.memsci.2018.12.077",0,"Commercial","DuraMem® 300 n-Alkane and SOA  in MEK at 30 bar",,,"[]",,,80.4,"5779",0,,,,,,,,,,,,,,,,,,,,"Alkanes","dodecane",170.33,1,"g/L","Alkanes","tetradecane ",198.39,1,"g/L","Alkanes","n-Hexadecane",226.45,1,"g/L","Alkanes","octadecane",254.5,1,"g/L","Alkanes","n-Docosane",310.61,1,"g/L",91.9,97.6,95.4,98.9,99.2,"Alkanes","tetracosane",338.7,1,"g/L","Sugars","Sucrose octaacetate",678.59,1,"g/L",,,,,,,,,,,99.1,99.7,,,,"Duramem 300",,"[]",,,,,,,,,,,,
"662411afb0337cf80cea93d9","2024-04-11T20:57:06.720Z","[]","[]","[]","[]",,,"[]","[]","[]","[]","[]","[]","[]","[]",,,,,false,"Crossflow",30,25,75,"Ethanol","Alkanes","n-Decane",142.29,1,"g/L",6,"[]",,,,true,false,"Accepted","[]","[]","[]","[""Not Applicable""]","[""None""]","66184ea2f00ca5f21b2fbc8e","2024-04-11T20:57:06.625Z","2019-01-01T00:00:00.000Z","Can the variance in membrane performance influence the design of organic solvent nanofiltration processes?","Scientific Report","backOffice","10.1016/j.memsci.2018.12.077","6618229ef00ca5f21b2fbc8d","Böcking","https://doi.org/10.1016/j.memsci.2018.12.077",0,"Commercial","DuraMem® 300 n-Alkane and SOA  in Ethanol at 30 bar",,,"[]",,,73.1,"5780",0,,,,,,,,,,,,,,,,,,,,"Alkanes","dodecane",170.33,1,"g/L","Alkanes","tetradecane ",198.39,1,"g/L","Alkanes","n-Hexadecane",226.45,1,"g/L","Alkanes","octadecane",254.5,1,"g/L","Sugars","Sucrose octaacetate",678.59,1,"g/L",79.1,80.3,82.9,85.7,91.4,,,,,,,,,,,,,,,,,,,,,,,,,,"Duramem 300",,"[]",,,,,,,,,,,,
"6624122db0337cf80cea93dd","2024-04-11T20:57:06.720Z","[]","[]","[]","[]",,,"[]","[]","[]","[]","[]","[]","[]","[]",,,,,false,"Crossflow",20,25,75,"Ethanol","Alkanes","n-Decane",142.29,1,"g/L",6,"[]",,,,true,false,"Accepted","[]","[]","[]","[""Not Applicable""]","[""None""]","66184ea2f00ca5f21b2fbc8e","2024-04-11T20:57:06.625Z","2019-01-01T00:00:00.000Z","Can the variance in membrane performance influence the design of organic solvent nanofiltration processes?","Scientific Report","backOffice","10.1016/j.memsci.2018.12.077","6618229ef00ca5f21b2fbc8d","Böcking","https://doi.org/10.1016/j.memsci.2018.12.077",0,"Commercial","DuraMem® 300 n-Alkane and SOA  in Ethanol at 20 bar",,,"[]",,,64.5,"5781",0,,,,,,,,,,,,,,,,,,,,"Alkanes","dodecane",170.33,1,"g/L","Alkanes","tetradecane ",198.39,1,"g/L","Alkanes","n-Hexadecane",226.45,1,"g/L","Alkanes","octadecane",254.5,1,"g/L","Sugars","Sucrose octaacetate",678.59,1,"g/L",69.8,73.6,76.5,78.9,86.8,,,,,,,,,,,,,,,,,,,,,,,,,,"Duramem 300",,"[]",,,,,,,,,,,,
"66241294b0337cf80cea93e1","2024-04-11T20:57:06.720Z","[]","[]","[]","[]",,,"[]","[]","[]","[]","[]","[]","[]","[]",,,,,false,"Crossflow",20,25,75,"Methyl ethyl ketone (MEK)","Alkanes","n-Decane",142.29,1,"g/L",8,"[]",,,,true,false,"Accepted","[]","[]","[]","[""Not Applicable""]","[""None""]","66184ea2f00ca5f21b2fbc8e","2024-04-11T20:57:06.625Z","2019-01-01T00:00:00.000Z","Can the variance in membrane performance influence the design of organic solvent nanofiltration processes?","Scientific Report","backOffice","10.1016/j.memsci.2018.12.077","6618229ef00ca5f21b2fbc8d","Böcking","https://doi.org/10.1016/j.memsci.2018.12.077",0,"Commercial","DuraMem® 300 n-Alkane and SOA  in MEK at 20 bar",,,"[]",,,76.1,"5782",0,,,,,,,,,,,,,,,,,,,,"Alkanes","dodecane",170.33,1,"g/L","Alkanes","tetradecane ",198.39,1,"g/L","Alkanes","n-Hexadecane",226.45,1,"g/L","Alkanes","octadecane",254.5,1,"g/L","Alkanes","n-Docosane",310.61,1,"g/L",88.1,92.4,94.1,94.9,98.4,"Alkanes","tetracosane",338.7,1,"g/L","Sugars","Sucrose octaacetate",678.59,1,"g/L",,,,,,,,,,,98.7,99.7,,,,"Duramem 300",,"[]",,,,,,,,,,,,
"6624132db0337cf80cea93e5","2024-04-11T20:57:06.720Z","[]","[]","[]","[]",,,"[]","[]","[]","[]","[]","[]","[]","[]",,,,,false,"Crossflow",20,25,75,"Isopropanol (IPA)","Alkanes","n-Decane",142.29,1,"g/L",8,"[]",,,,true,false,"Accepted","[]","[]","[]","[""Not Applicable""]","[""None""]","66184ea2f00ca5f21b2fbc8e","2024-04-11T20:57:06.625Z","2019-01-01T00:00:00.000Z","Can the variance in membrane performance influence the design of organic solvent nanofiltration processes?","Scientific Report","backOffice","10.1016/j.memsci.2018.12.077","6618229ef00ca5f21b2fbc8d","Böcking","https://doi.org/10.1016/j.memsci.2018.12.077",0,"Commercial","DuraMem® 300 n-Alkane and SOA  in IPA at 20 bar",,,"[]",,,42.5,"5783",0,,,,,,,,,,,,,,,,,,,,"Alkanes","dodecane",170.33,1,"g/L","Alkanes","tetradecane ",198.39,1,"g/L","Alkanes","n-Hexadecane",226.45,1,"g/L","Alkanes","octadecane",254.5,1,"g/L","Alkanes","n-Docosane",310.61,1,"g/L",46.8,52.5,56.4,58,63.9,"Alkanes","tetracosane",338.7,1,"g/L","Sugars","Sucrose octaacetate",678.59,1,"g/L",,,,,,,,,,,65.2,70.1,,,,"Duramem 300",,"[]",,,,,,,,,,,,
"6624144eb0337cf80cea93e9","2024-04-11T20:57:06.720Z","[]","[]","[]","[]",,,"[]","[]","[]","[]","[]","[]","[]","[]",,,,,false,"Crossflow",30,25,75,"Ethanol","Other","Poly(methyl methacrylate)",200,1,"g/L",7,"[]",,,,true,false,"Accepted","[]","[]","[]","[""Not Applicable""]","[""None""]","66184ea2f00ca5f21b2fbc8e","2024-04-11T20:57:06.625Z","2019-01-01T00:00:00.000Z","Can the variance in membrane performance influence the design of organic solvent nanofiltration processes?","Scientific Report","backOffice","10.1016/j.memsci.2018.12.077","6618229ef00ca5f21b2fbc8d","Böcking","https://doi.org/10.1016/j.memsci.2018.12.077",0,"Commercial","DuraMem® 300 PMMA in Ethanol at 30 bar",,,"[]",,,89.2,"5784",0,,,,,,,,,,,,,,,,,,,,"Other","Poly(methyl methacrylate)",300,1,"g/L","Other","Poly(methyl methacrylate)",500,1,"g/L","Other","Poly(methyl methacrylate)",600,1,"g/L","Other","Poly(methyl methacrylate)",700,1,"g/L","Other","Poly(methyl methacrylate)",800,1,"g/L",93.3,96.4,94.1,90.5,93.4,"Other","Poly(methyl methacrylate)",900,1,"g/L",,,,,,,,,,,,,,,,94.8,,,,,"Duramem 300",,"[]",,,,,,,,,,,,
"662414d3b0337cf80cea93ec","2024-04-11T20:57:06.720Z","[]","[]","[]","[]",,,"[]","[]","[]","[]","[]","[]","[]","[]",,,,,false,"Crossflow",20,25,75,"Ethanol","Other","Poly(methyl methacrylate)",200,1,"g/L",7,"[]",,,,true,false,"Accepted","[]","[]","[]","[""Not Applicable""]","[""None""]","66184ea2f00ca5f21b2fbc8e","2024-04-11T20:57:06.625Z","2019-01-01T00:00:00.000Z","Can the variance in membrane performance influence the design of organic solvent nanofiltration processes?","Scientific Report","backOffice","10.1016/j.memsci.2018.12.077","6618229ef00ca5f21b2fbc8d","Böcking","https://doi.org/10.1016/j.memsci.2018.12.077",0,"Commercial","DuraMem® 300 PMMA in Ethanol at 20 bar",,,"[]",,,84,"5785",0,,,,,,,,,,,,,,,,,,,,"Other","Poly(methyl methacrylate)",300,1,"g/L","Other","Poly(methyl methacrylate)",500,1,"g/L","Other","Poly(methyl methacrylate)",600,1,"g/L","Other","Poly(methyl methacrylate)",700,1,"g/L","Other","Poly(methyl methacrylate)",800,1,"g/L",88,92.3,91.2,91.3,92,"Other","Poly(methyl methacrylate)",900,1,"g/L",,,,,,,,,,,,,,,,87.7,,,,,"Duramem 300",,"[]",,,,,,,,,,,,
"662415acb0337cf80cea93ef","2024-04-11T20:57:06.720Z","[]","[]","[]","[]",,,"[]","[]","[]","[]","[]","[]","[]","[]",,,,,false,"Crossflow",20,25,75,"Methyl ethyl ketone (MEK)","Other","Poly(methyl methacrylate)",300,1,"g/L",8,"[]",,,,true,false,"Accepted","[]","[]","[]","[""Not Applicable""]","[""None""]","66184ea2f00ca5f21b2fbc8e","2024-04-11T20:57:06.625Z","2019-01-01T00:00:00.000Z","Can the variance in membrane performance influence the design of organic solvent nanofiltration processes?","Scientific Report","backOffice","10.1016/j.memsci.2018.12.077","6618229ef00ca5f21b2fbc8d","Böcking","https://doi.org/10.1016/j.memsci.2018.12.077",0,"Commercial","DuraMem® 300 PMMA in MEK at 20 bar",,,"[]",,,95.7,"5786",0,,,,,,,,,,,,,,,,,,,,"Other","Poly(methyl methacrylate)",400,1,"g/L","Other","Poly(methyl methacrylate)",500,1,"g/L","Other","Poly(methyl methacrylate)",600,1,"g/L","Other","Poly(methyl methacrylate)",700,1,"g/L","Other","Poly(methyl methacrylate)",900,1,"g/L",94.3,97.6,99.1,98.6,95,"Other","Poly(methyl methacrylate)",1000,1,"g/L","Other","Poly(methyl methacrylate)",1100,1,"g/L",,,,,,,,,,,97.1,99.1,,,,"Duramem 300",,"[]",,,,,,,,,,,,
"662417c3b0337cf80cea93f2","2024-04-11T20:57:06.720Z","[]","[]","[]","[]",,,"[]","[]","[]","[]","[]","[]","[]","[]",,,,,false,"Crossflow",30,25,75,"Ethanol",,,226,1,"g/L",1,"[]",,,,true,false,"Accepted","[]","[]","[]","[""Not Applicable""]","[""None""]","66184ea2f00ca5f21b2fbc8e","2024-04-11T20:57:06.625Z","2019-01-01T00:00:00.000Z","Can the variance in membrane performance influence the design of organic solvent nanofiltration processes?","Scientific Report","backOffice","10.1016/j.memsci.2018.12.077","6618229ef00ca5f21b2fbc8d","Böcking","https://doi.org/10.1016/j.memsci.2018.12.077",0,"Commercial","DuraMem® 200 Ethanol pure solvent flux at 30 bar",,,"[]",,,,"5787",0,,,,,,8.507,,,,,,,,,,,,,,,,,,,,,,,,,,,,,,,,,,,,,,,,,,,,,,,,,,,,,,,,,,,,,,,,,,,,,"Duramem 200",,"[]",,,,,,,,,,,,
"662418b6b0337cf80cea93f5","2024-04-11T20:57:06.720Z","[]","[]","[]","[]",,,"[]","[]","[]","[]","[]","[]","[]","[]",,,,,false,"Crossflow",20,25,75,"Toluene","Oligomer","Polystyrene",226,1,"g/L",10,"[]",,,,true,false,"Accepted","[]","[]","[]","[""Not Applicable""]","[""None""]","66184ea2f00ca5f21b2fbc8e","2024-04-11T20:57:06.625Z","2019-01-01T00:00:00.000Z","Can the variance in membrane performance influence the design of organic solvent nanofiltration processes?","Scientific Report","backOffice","10.1016/j.memsci.2018.12.077","6618229ef00ca5f21b2fbc8d","Böcking","https://doi.org/10.1016/j.memsci.2018.12.077",0,"Commercial","PuraMem S600 Toluene Polystyrene 20 bar",,,"[]",,,55.9,"5788",0,,,,,,64.89,,,,,,,,,,,,,,"Oligomer","Polystyrene",370,1,"g/L","Oligomer","Polystyrene",474,1,"g/L","Oligomer","Polystyrene",578,1,"g/L","Oligomer","Polystyrene",682,1,"g/L","Oligomer","Polystyrene",786,1,"g/L",76,84.4,89.7,93.6,95.3,"Oligomer","Polystyrene",890,1,"g/L","Oligomer","Polystyrene",994,1,"g/L","Oligomer","Polystyrene",1098,1,"g/L","Oligomer","Polystyrene",1820,1,"g/L",96.5,97.6,96.7,97.9,,"Puramem S600",,"[]",,,,,,,,,,,,
"6624195db0337cf80cea93fa","2024-04-11T20:57:06.720Z","[]","[]","[]","[]",,,"[]","[]","[]","[]","[]","[]","[]","[]",,,,,false,"Crossflow",30,25,75,"Toluene","Oligomer","Polystyrene",226,1,"g/L",10,"[]",,,,true,false,"Accepted","[]","[]","[]","[""Not Applicable""]","[""None""]","66184ea2f00ca5f21b2fbc8e","2024-04-11T20:57:06.625Z","2019-01-01T00:00:00.000Z","Can the variance in membrane performance influence the design of organic solvent nanofiltration processes?","Scientific Report","backOffice","10.1016/j.memsci.2018.12.077","6618229ef00ca5f21b2fbc8d","Böcking","https://doi.org/10.1016/j.memsci.2018.12.077",0,"Commercial","PuraMem S600 Toluene Polystyrene 30 bar",,,"[]",,,64.3,"5789",0,,,,,,64.89,,,,,,,,,,,,,,"Oligomer","Polystyrene",370,1,"g/L","Oligomer","Polystyrene",474,1,"g/L","Oligomer","Polystyrene",578,1,"g/L","Oligomer","Polystyrene",682,1,"g/L","Oligomer","Polystyrene",786,1,"g/L",78.8,88.5,89.9,91.8,95.9,"Oligomer","Polystyrene",890,1,"g/L","Oligomer","Polystyrene",994,1,"g/L","Oligomer","Polystyrene",1098,1,"g/L","Oligomer","Polystyrene",1820,1,"g/L",97,97.5,97.8,98.6,,"Puramem S600",,"[]",,,,,,,,,,,,
"662419bab0337cf80cea93fc","2024-04-11T20:57:06.720Z","[]","[]","[]","[]",,,"[]","[]","[]","[]","[]","[]","[]","[]",,,,,false,"Crossflow",40,25,75,"Toluene","Oligomer","Polystyrene",226,1,"g/L",10,"[]",,,,true,false,"Accepted","[]","[]","[]","[""Not Applicable""]","[""None""]","66184ea2f00ca5f21b2fbc8e","2024-04-11T20:57:06.625Z","2019-01-01T00:00:00.000Z","Can the variance in membrane performance influence the design of organic solvent nanofiltration processes?","Scientific Report","backOffice","10.1016/j.memsci.2018.12.077","6618229ef00ca5f21b2fbc8d","Böcking","https://doi.org/10.1016/j.memsci.2018.12.077",0,"Commercial","PuraMem S600 Toluene Polystyrene 40 bar",,,"[]",,,62.5,"5790",0,,,,,,64.89,,,,,,,,,,,,,,"Oligomer","Polystyrene",370,1,"g/L","Oligomer","Polystyrene",474,1,"g/L","Oligomer","Polystyrene",578,1,"g/L","Oligomer","Polystyrene",682,1,"g/L","Oligomer","Polystyrene",786,1,"g/L",78.8,87.7,90.3,91.3,95.5,"Oligomer","Polystyrene",890,1,"g/L","Oligomer","Polystyrene",994,1,"g/L","Oligomer","Polystyrene",1098,1,"g/L","Oligomer","Polystyrene",1820,1,"g/L",96.2,97.3,97.9,98.7,,"Puramem S600",,"[]",,,,,,,,,,,,
"66241a65b0337cf80cea93fe","2024-04-11T20:57:06.720Z","[]","[]","[]","[]",,,"[]","[]","[]","[]","[]","[]","[]","[]",,,,,false,"Crossflow",20,25,75,"Ethanol","Oligomer","Polystyrene",226,1,"g/L",9,"[]",,,,true,false,"Accepted","[]","[]","[]","[""Not Applicable""]","[""None""]","66184ea2f00ca5f21b2fbc8e","2024-04-11T20:57:06.625Z","2019-01-01T00:00:00.000Z","Can the variance in membrane performance influence the design of organic solvent nanofiltration processes?","Scientific Report","backOffice","10.1016/j.memsci.2018.12.077","6618229ef00ca5f21b2fbc8d","Böcking","https://doi.org/10.1016/j.memsci.2018.12.077",0,"Commercial","PuraMem S600 Ethanol Polystyrene 20 bar",,,"[]",,,-7.3,"5791",0,,,,,,8.24,,,,,,,,,,,,,,"Oligomer","Polystyrene",370,1,"g/L","Oligomer","Polystyrene",474,1,"g/L","Oligomer","Polystyrene",578,1,"g/L","Oligomer","Polystyrene",682,1,"g/L","Oligomer","Polystyrene",786,1,"g/L",0.1,11.4,22.8,37.6,52.4,"Oligomer","Polystyrene",890,1,"g/L","Oligomer","Polystyrene",994,1,"g/L","Oligomer","Polystyrene",1098,1,"g/L",,,,,,60.6,69.4,73.9,,,"Puramem S600",,"[]",,,,,,,,,,,,
"66241abbb0337cf80cea9400","2024-04-11T20:57:06.720Z","[]","[]","[]","[]",,,"[]","[]","[]","[]","[]","[]","[]","[]",,,,,false,"Crossflow",30,25,75,"Ethanol","Oligomer","Polystyrene",226,1,"g/L",9,"[]",,,,true,false,"Accepted","[]","[]","[]","[""Not Applicable""]","[""None""]","66184ea2f00ca5f21b2fbc8e","2024-04-11T20:57:06.625Z","2019-01-01T00:00:00.000Z","Can the variance in membrane performance influence the design of organic solvent nanofiltration processes?","Scientific Report","backOffice","10.1016/j.memsci.2018.12.077","6618229ef00ca5f21b2fbc8d","Böcking","https://doi.org/10.1016/j.memsci.2018.12.077",0,"Commercial","PuraMem S600 Ethanol Polystyrene 30 bar",,,"[]",,,-10.9,"5792",0,,,,,,8.24,,,,,,,,,,,,,,"Oligomer","Polystyrene",370,1,"g/L","Oligomer","Polystyrene",474,1,"g/L","Oligomer","Polystyrene",578,1,"g/L","Oligomer","Polystyrene",682,1,"g/L","Oligomer","Polystyrene",786,1,"g/L",0.3,11.8,23.2,40,54.2,"Oligomer","Polystyrene",890,1,"g/L","Oligomer","Polystyrene",994,1,"g/L","Oligomer","Polystyrene",1098,1,"g/L",,,,,,63.3,70.3,74.1,,,"Puramem S600",,"[]",,,,,,,,,,,,
"66241afeb0337cf80cea9402","2024-04-11T20:57:06.720Z","[]","[]","[]","[]",,,"[]","[]","[]","[]","[]","[]","[]","[]",,,,,false,"Crossflow",40,25,75,"Ethanol","Oligomer","Polystyrene",226,1,"g/L",9,"[]",,,,true,false,"Accepted","[]","[]","[]","[""Not Applicable""]","[""None""]","66184ea2f00ca5f21b2fbc8e","2024-04-11T20:57:06.625Z","2019-01-01T00:00:00.000Z","Can the variance in membrane performance influence the design of organic solvent nanofiltration processes?","Scientific Report","backOffice","10.1016/j.memsci.2018.12.077","6618229ef00ca5f21b2fbc8d","Böcking","https://doi.org/10.1016/j.memsci.2018.12.077",0,"Commercial","PuraMem S600 Ethanol Polystyrene 40 bar",,,"[]",,,-15.3,"5793",0,,,,,,8.24,,,,,,,,,,,,,,"Oligomer","Polystyrene",370,1,"g/L","Oligomer","Polystyrene",474,1,"g/L","Oligomer","Polystyrene",578,1,"g/L","Oligomer","Polystyrene",682,1,"g/L","Oligomer","Polystyrene",786,1,"g/L",-1.2,15.9,27.7,47.8,59.2,"Oligomer","Polystyrene",890,1,"g/L","Oligomer","Polystyrene",994,1,"g/L","Oligomer","Polystyrene",1098,1,"g/L",,,,,,66.7,73,77.4,,,"Puramem S600",,"[]",,,,,,,,,,,,
"66241cdcb0337cf80cea9404","2024-04-11T20:57:06.720Z","[]","[]","[]","[]",,,"[]","[]","[]","[]","[]","[]","[]","[]",,,,,false,"Crossflow",20,25,75,"Isopropanol (IPA)","Other","Poly(methyl methacrylate)",300,1,"g/L",9,"[]",,,,true,false,"Accepted","[]","[]","[]","[""Not Applicable""]","[""None""]","66184ea2f00ca5f21b2fbc8e","2024-04-11T20:57:06.625Z","2019-01-01T00:00:00.000Z","Can the variance in membrane performance influence the design of organic solvent nanofiltration processes?","Scientific Report","backOffice","10.1016/j.memsci.2018.12.077","6618229ef00ca5f21b2fbc8d","Böcking","https://doi.org/10.1016/j.memsci.2018.12.077",0,"Commercial","PM S600 PMMA in IPA at 20 bar",,,"[]",,,7.9,"5794",0,,,,,,,,,,,,,,,,,,,,"Other","Poly(methyl methacrylate)",400,1,"g/L","Other","Poly(methyl methacrylate)",500,1,"g/L","Other","Poly(methyl methacrylate)",600,1,"g/L","Other","Poly(methyl methacrylate)",700,1,"g/L","Other","Poly(methyl methacrylate)",800,1,"g/L",27.8,48.8,66.7,77.9,84.5,"Other","Poly(methyl methacrylate)",900,1,"g/L","Other","Poly(methyl methacrylate)",1000,1,"g/L","Other","Poly(methyl methacrylate)",1100,1,"g/L",,,,,,89.1,100,93.5,,,"Puramem S600",,"[]",,,,,,,,,,,,
"66241d61b0337cf80cea9407","2024-04-11T20:57:06.720Z","[]","[]","[]","[]",,,"[]","[]","[]","[]","[]","[]","[]","[]",,,,,false,"Crossflow",30,25,75,"Isopropanol (IPA)","Other","Poly(methyl methacrylate)",300,1,"g/L",9,"[]",,,,true,false,"Accepted","[]","[]","[]","[""Not Applicable""]","[""None""]","66184ea2f00ca5f21b2fbc8e","2024-04-11T20:57:06.625Z","2019-01-01T00:00:00.000Z","Can the variance in membrane performance influence the design of organic solvent nanofiltration processes?","Scientific Report","backOffice","10.1016/j.memsci.2018.12.077","6618229ef00ca5f21b2fbc8d","Böcking","https://doi.org/10.1016/j.memsci.2018.12.077",0,"Commercial","PM S600 PMMA in IPA at 30 bar",,,"[]",,,13.9,"5795",0,,,,,,,,,,,,,,,,,,,,"Other","Poly(methyl methacrylate)",400,1,"g/L","Other","Poly(methyl methacrylate)",500,1,"g/L","Other","Poly(methyl methacrylate)",600,1,"g/L","Other","Poly(methyl methacrylate)",700,1,"g/L","Other","Poly(methyl methacrylate)",800,1,"g/L",36.6,56.4,71.5,81.9,86.5,"Other","Poly(methyl methacrylate)",900,1,"g/L","Other","Poly(methyl methacrylate)",1000,1,"g/L","Other","Poly(methyl methacrylate)",1100,1,"g/L",,,,,,91,,93.2,,,"Puramem S600",,"[]",,,,,,,,,,,,
"66241dc4b0337cf80cea940a","2024-04-11T20:57:06.720Z","[]","[]","[]","[]",,,"[]","[]","[]","[]","[]","[]","[]","[]",,,,,false,"Crossflow",40,25,75,"Isopropanol (IPA)","Other","Poly(methyl methacrylate)",300,1,"g/L",9,"[]",,,,true,false,"Accepted","[]","[]","[]","[""Not Applicable""]","[""None""]","66184ea2f00ca5f21b2fbc8e","2024-04-11T20:57:06.625Z","2019-01-01T00:00:00.000Z","Can the variance in membrane performance influence the design of organic solvent nanofiltration processes?","Scientific Report","backOffice","10.1016/j.memsci.2018.12.077","6618229ef00ca5f21b2fbc8d","Böcking","https://doi.org/10.1016/j.memsci.2018.12.077",0,"Commercial","PM S600 PMMA in IPA at 40 bar",,,"[]",,,14,"5796",0,,,,,,,,,,,,,,,,,,,,"Other","Poly(methyl methacrylate)",400,1,"g/L","Other","Poly(methyl methacrylate)",500,1,"g/L","Other","Poly(methyl methacrylate)",600,1,"g/L","Other","Poly(methyl methacrylate)",700,1,"g/L","Other","Poly(methyl methacrylate)",800,1,"g/L",36.3,56.8,70.2,79.9,84.2,"Other","Poly(methyl methacrylate)",900,1,"g/L","Other","Poly(methyl methacrylate)",1000,1,"g/L","Other","Poly(methyl methacrylate)",1100,1,"g/L",,,,,,91.2,100,91.8,,,"Puramem S600",,"[]",,,,,,,,,,,,
"66241eafb0337cf80cea940d","2024-04-11T20:57:06.720Z","[]","[]","[]","[]",,,"[]","[]","[]","[]","[]","[]","[]","[]",,,,,false,"Crossflow",20,25,75,"Ethanol","Other","Poly(methyl methacrylate)",200,1,"g/L",9,"[]",,,,true,false,"Accepted","[]","[]","[]","[""Not Applicable""]","[""None""]","66184ea2f00ca5f21b2fbc8e","2024-04-11T20:57:06.625Z","2019-01-01T00:00:00.000Z","Can the variance in membrane performance influence the design of organic solvent nanofiltration processes?","Scientific Report","backOffice","10.1016/j.memsci.2018.12.077","6618229ef00ca5f21b2fbc8d","Böcking","https://doi.org/10.1016/j.memsci.2018.12.077",0,"Commercial","PM S600 PMMA in Ethanol at 20 bar",,,"[]",,,-2.9,"5797",0,,,,,,8.24,,,,,,,,,,,,,,"Other","Poly(methyl methacrylate)",300,1,"g/L","Other","Poly(methyl methacrylate)",400,1,"g/L","Other","Poly(methyl methacrylate)",500,1,"g/L","Other","Poly(methyl methacrylate)",600,1,"g/L","Other","Poly(methyl methacrylate)",700,1,"g/L",8.8,33.7,53.9,71.4,83.6,"Other","Poly(methyl methacrylate)",800,1,"g/L","Other","Poly(methyl methacrylate)",900,1,"g/L","Other","Poly(methyl methacrylate)",1000,1,"g/L",,,,,,88.8,90.2,83.6,,,"Puramem S600",,"[]",,,,,,,,,,,,
"66241f1fb0337cf80cea9410","2024-04-11T20:57:06.720Z","[]","[]","[]","[]",,,"[]","[]","[]","[]","[]","[]","[]","[]",,,,,false,"Crossflow",30,25,75,"Ethanol","Other","Poly(methyl methacrylate)",200,1,"g/L",9,"[]",,,,true,false,"Accepted","[]","[]","[]","[""Not Applicable""]","[""None""]","66184ea2f00ca5f21b2fbc8e","2024-04-11T20:57:06.625Z","2019-01-01T00:00:00.000Z","Can the variance in membrane performance influence the design of organic solvent nanofiltration processes?","Scientific Report","backOffice","10.1016/j.memsci.2018.12.077","6618229ef00ca5f21b2fbc8d","Böcking","https://doi.org/10.1016/j.memsci.2018.12.077",0,"Commercial","PM S600 PMMA in Ethanol at 30 bar",,,"[]",,,10,"5798",0,,,,,,8.24,,,,,,,,,,,,,,"Other","Poly(methyl methacrylate)",300,1,"g/L","Other","Poly(methyl methacrylate)",400,1,"g/L","Other","Poly(methyl methacrylate)",500,1,"g/L","Other","Poly(methyl methacrylate)",600,1,"g/L","Other","Poly(methyl methacrylate)",700,1,"g/L",11.2,37.7,60.5,75.8,83.9,"Other","Poly(methyl methacrylate)",800,1,"g/L","Other","Poly(methyl methacrylate)",900,1,"g/L","Other","Poly(methyl methacrylate)",1000,1,"g/L",,,,,,86.9,90,,,,"Puramem S600",,"[]",,,,,,,,,,,,
