Repository: BAMresearch/onf-database

This repository belongs to the the publication "Revealing structure-property-performance relationships of organic solvent nanofiltration membranes using a FAIR, open-access database" published in ADD JOURNAL (DOI). 
It uses a dataset derived from The Open Membrane Database (https://openmembranedatabase.org/). The access date was April 8th 2025. The original dataset is in the repository as OMD_SRNF_2025-04-08.csv file.

The main researchers involved in the study are Sarah Glass (ORCID: 0000-0002-0625-0057), Petra Merten (no ORCID available), Torsten Brinkmann (ORCID: 0000-0002-5114-6259) and Volkan Filiz (ORCID: 0000-0003-0239-8641). 

The repository contains 5 Python files:

File: OMD_SRNF_2025-04-08.csv (part 179 of 184)
"66241f6cb0337cf80cea9413","2024-04-11T20:57:06.720Z","[]","[]","[]","[]",,,"[]","[]","[]","[]","[]","[]","[]","[]",,,,,false,"Crossflow",40,25,75,"Ethanol","Other","Poly(methyl methacrylate)",200,1,"g/L",9,"[]",,,,true,false,"Accepted","[]","[]","[]","[""Not Applicable""]","[""None""]","66184ea2f00ca5f21b2fbc8e","2024-04-11T20:57:06.625Z","2019-01-01T00:00:00.000Z","Can the variance in membrane performance influence the design of organic solvent nanofiltration processes?","Scientific Report","backOffice","10.1016/j.memsci.2018.12.077","6618229ef00ca5f21b2fbc8d","Böcking","https://doi.org/10.1016/j.memsci.2018.12.077",0,"Commercial","PM S600 PMMA in Ethanol at 40 bar",,,"[]",,,-8.4,"5799",0,,,,,,8.24,,,,,,,,,,,,,,"Other","Poly(methyl methacrylate)",300,1,"g/L","Other","Poly(methyl methacrylate)",400,1,"g/L","Other","Poly(methyl methacrylate)",500,1,"g/L","Other","Poly(methyl methacrylate)",600,1,"g/L","Other","Poly(methyl methacrylate)",700,1,"g/L",15.3,31.9,61.3,72.9,82.2,"Other","Poly(methyl methacrylate)",800,1,"g/L","Other","Poly(methyl methacrylate)",900,1,"g/L","Other","Poly(methyl methacrylate)",1000,1,"g/L",,,,,,82,81.4,79.9,,,"Puramem S600",,"[]",,,,,,,,,,,,
"66242088b0337cf80cea9416","2024-04-11T20:57:06.720Z","[]","[]","[]","[]",,,"[]","[]","[]","[]","[]","[]","[]","[]",,,,,false,"Crossflow",20,25,75,"Methyl ethyl ketone (MEK)","Other","Poly(methyl methacrylate)",200,1,"g/L",11,"[]",,,,true,false,"Accepted","[]","[]","[]","[""Not Applicable""]","[""None""]","66184ea2f00ca5f21b2fbc8e","2024-04-11T20:57:06.625Z","2019-01-01T00:00:00.000Z","Can the variance in membrane performance influence the design of organic solvent nanofiltration processes?","Scientific Report","backOffice","10.1016/j.memsci.2018.12.077","6618229ef00ca5f21b2fbc8d","Böcking","https://doi.org/10.1016/j.memsci.2018.12.077",0,"Commercial","PM S600 PMMA in MEK at 20 bar",,,"[]",,,,"5800",0,,,,,,,,,,,,,,,,,,,,"Other","Poly(methyl methacrylate)",300,1,"g/L","Other","Poly(methyl methacrylate)",400,1,"g/L","Other","Poly(methyl methacrylate)",500,1,"g/L","Other","Poly(methyl methacrylate)",600,1,"g/L","Other","Poly(methyl methacrylate)",700,1,"g/L",49.8,68.4,79.9,85.7,91.5,"Other","Poly(methyl methacrylate)",800,1,"g/L","Other","Poly(methyl methacrylate)",900,1,"g/L","Other","Poly(methyl methacrylate)",1000,1,"g/L","Other","Poly(methyl methacrylate)",1100,1,"g/L",93.3,94.9,,,,"Puramem S600",,"[]",,,"Other","Poly(methyl methacrylate)",1200,1,"g/L",93.8,,,,
"662420f0b0337cf80cea9419","2024-04-11T20:57:06.720Z","[]","[]","[]","[]",,,"[]","[]","[]","[]","[]","[]","[]","[]",,,,,false,"Crossflow",30,25,75,"Methyl ethyl ketone (MEK)","Other","Poly(methyl methacrylate)",200,1,"g/L",11,"[]",,,,true,false,"Accepted","[]","[]","[]","[""Not Applicable""]","[""None""]","66184ea2f00ca5f21b2fbc8e","2024-04-11T20:57:06.625Z","2019-01-01T00:00:00.000Z","Can the variance in membrane performance influence the design of organic solvent nanofiltration processes?","Scientific Report","backOffice","10.1016/j.memsci.2018.12.077","6618229ef00ca5f21b2fbc8d","Böcking","https://doi.org/10.1016/j.memsci.2018.12.077",0,"Commercial","PM S600 PMMA in MEK at 30 bar",,,"[]",,,,"5801",0,,,,,,,,,,,,,,,,,,,,"Other","Poly(methyl methacrylate)",300,1,"g/L","Other","Poly(methyl methacrylate)",400,1,"g/L","Other","Poly(methyl methacrylate)",500,1,"g/L","Other","Poly(methyl methacrylate)",600,1,"g/L","Other","Poly(methyl methacrylate)",700,1,"g/L",54.3,72.4,80.9,79.3,92.2,"Other","Poly(methyl methacrylate)",800,1,"g/L","Other","Poly(methyl methacrylate)",900,1,"g/L","Other","Poly(methyl methacrylate)",1000,1,"g/L","Other","Poly(methyl methacrylate)",1100,1,"g/L",94.4,,,,,"Puramem S600",,"[]",,,"Other","Poly(methyl methacrylate)",1200,1,"g/L",93.5,,,,
"66242149b0337cf80cea941c","2024-04-11T20:57:06.720Z","[]","[]","[]","[]",,,"[]","[]","[]","[]","[]","[]","[]","[]",,,,,false,"Crossflow",40,25,75,"Methyl ethyl ketone (MEK)","Other","Poly(methyl methacrylate)",200,1,"g/L",11,"[]",,,,true,false,"Accepted","[]","[]","[]","[""Not Applicable""]","[""None""]","66184ea2f00ca5f21b2fbc8e","2024-04-11T20:57:06.625Z","2019-01-01T00:00:00.000Z","Can the variance in membrane performance influence the design of organic solvent nanofiltration processes?","Scientific Report","backOffice","10.1016/j.memsci.2018.12.077","6618229ef00ca5f21b2fbc8d","Böcking","https://doi.org/10.1016/j.memsci.2018.12.077",0,"Commercial","PM S600 PMMA in MEK at 40 bar",,,"[]",,,,"5802",0,,,,,,,,,,,,,,,,,,,,"Other","Poly(methyl methacrylate)",300,1,"g/L","Other","Poly(methyl methacrylate)",400,1,"g/L","Other","Poly(methyl methacrylate)",500,1,"g/L","Other","Poly(methyl methacrylate)",600,1,"g/L","Other","Poly(methyl methacrylate)",700,1,"g/L",61.2,76.1,82.9,80.3,91.9,"Other","Poly(methyl methacrylate)",800,1,"g/L","Other","Poly(methyl methacrylate)",900,1,"g/L","Other","Poly(methyl methacrylate)",1000,1,"g/L","Other","Poly(methyl methacrylate)",1100,1,"g/L",95.4,96.6,,,,"Puramem S600",,"[]",,,"Other","Poly(methyl methacrylate)",1200,1,"g/L",94.7,,,,
"6624a223b0337cf80cea942b","2024-04-21T05:20:35.081Z","[]","[]","[]","[]",,,"[""None""]","[]","[]","[]","[]","[]","[]","[]",,,,,false,"Crossflow",8,20,7.07,"Ethanol","Dye","Acid Red 27",604.48,10,"mg/L",1,"[]",,,,true,false,"Accepted","[""TFC""]","[""Graphene oxide""]","[]","[""Polyketone""]","[""None""]","65003a409af97755a1fa057b","2023-09-12T10:15:28.055Z","2022-01-01T00:00:00.000Z","Integration of thin film composite graphene oxide membranes for solvent resistant nanofiltration","Scientific Report","backOffice","10.1016/j.memsci.2022.120861","65003a2e9af97755a1fa02ed","Kecheng Guan and Kai Ushio and Keizo Nakagawa and Takuji Shintani and Tomohisa Yoshioka and Atsushi Matsuoka and Eiji Kamio and Wanqin Jin and Hideto Matsuyama","https://doi.org/10.1016/j.memsci.2022.120861",0,"Composite","EDA-GO-EtOH-AR","Scientific report","Vacuum filtration","[]","Commercial",0.02,91.7,"5803",0,,,,,,,,,,,,,,,,,,,,,,,,,,,,,,,,,,,,,,,,,,,,,,,,,,,,,,,,,,,,,,,,,,,,,,,,,,,,,"[]",,,,,,,,,,,,
"6624a28ab0337cf80cea942d","2024-04-21T05:22:18.427Z","[]","[]","[]","[]",,,"[""None""]","[]","[]","[]","[]","[]","[]","[]",,,,,false,"Crossflow",8,20,7.07,"Isopropanol (IPA)","Dye","Acid Red 27",604.48,10,"mg/L",1,"[]",,,,true,false,"Accepted","[""TFC""]","[""Graphene oxide""]","[]","[""Polyketone""]","[""None""]","65003a409af97755a1fa057b","2023-09-12T10:15:28.055Z","2022-01-01T00:00:00.000Z","Integration of thin film composite graphene oxide membranes for solvent resistant nanofiltration","Scientific Report","backOffice","10.1016/j.memsci.2022.120861","65003a2e9af97755a1fa02ed","Kecheng Guan and Kai Ushio and Keizo Nakagawa and Takuji Shintani and Tomohisa Yoshioka and Atsushi Matsuoka and Eiji Kamio and Wanqin Jin and Hideto Matsuyama","https://doi.org/10.1016/j.memsci.2022.120861",0,"Composite","EDA-GO-IPA-AR","Scientific report","Vacuum filtration","[]","Commercial",0.01,91.8,"5804",0,,,,,,,,,,,,,,,,,,,,,,,,,,,,,,,,,,,,,,,,,,,,,,,,,,,,,,,,,,,,,,,,,,,,,,,,,,,,,"[]",,,,,,,,,,,,
"6624a450b0337cf80cea9440","2024-04-21T05:29:52.198Z","[]","[]","[]","[]",,,"[""None""]","[]","[]","[]","[]","[]","[]","[]",,,,,false,"Crossflow",8,20,7.07,"water",,,,,,1,"[]",,,,true,false,"Accepted","[""TFC""]","[""Graphene oxide""]","[]","[""Polyketone""]","[""None""]","65003a409af97755a1fa057b","2023-09-12T10:15:28.055Z","2022-01-01T00:00:00.000Z","Integration of thin film composite graphene oxide membranes for solvent resistant nanofiltration","Scientific Report","backOffice","10.1016/j.memsci.2022.120861","65003a2e9af97755a1fa02ed","Kecheng Guan and Kai Ushio and Keizo Nakagawa and Takuji Shintani and Tomohisa Yoshioka and Atsushi Matsuoka and Eiji Kamio and Wanqin Jin and Hideto Matsuyama","https://doi.org/10.1016/j.memsci.2022.120861",0,"Composite","EDA-GO-PWP","Scientific report","Vacuum filtration","[]","Commercial",,,"5805",0,,,,,,0.2,,,,,,,,,,,,,,,,,,,,,,,,,,,,,,,,,,,,,,,,,,,,,,,,,,,,,,,,,,,,,,,,,,,,,,,"[]",,,,,,,,,,,,
"6624a4acb0337cf80cea9442","2024-04-21T05:31:24.277Z","[]","[]","[]","[]",,,"[""None""]","[]","[]","[]","[]","[]","[]","[]",,,,,false,"Crossflow",8,20,7.07,"water",,,,,,1,"[]",,,,true,false,"Accepted","[""TFC""]","[""Graphene oxide""]","[]","[""Polyketone""]","[""None""]","65003a409af97755a1fa057b","2023-09-12T10:15:28.055Z","2022-01-01T00:00:00.000Z","Integration of thin film composite graphene oxide membranes for solvent resistant nanofiltration","Scientific Report","backOffice","10.1016/j.memsci.2022.120861","65003a2e9af97755a1fa02ed","Kecheng Guan and Kai Ushio and Keizo Nakagawa and Takuji Shintani and Tomohisa Yoshioka and Atsushi Matsuoka and Eiji Kamio and Wanqin Jin and Hideto Matsuyama","https://doi.org/10.1016/j.memsci.2022.120861",0,"Composite","GO-PWP","Scientific report","Vacuum filtration","[]","Commercial",,,"5806",0,,,,,,0.25,,,,,,,,,,,,,,,,,,,,,,,,,,,,,,,,,,,,,,,,,,,,,,,,,,,,,,,,,,,,,,,,,,,,,,,"[]",,,,,,,,,,,,
"6624a4e9b0337cf80cea9444","2024-04-21T05:32:25.964Z","[]","[]","[]","[]",,,"[""None""]","[]","[]","[]","[]","[]","[]","[]",,,,,false,"Crossflow",8,20,7.07,"Methanol","Dye","Acid Red 27",604.48,10,"mg/L",1,"[]",,,,true,false,"Accepted","[""TFC""]","[""Graphene oxide""]","[]","[""Polyketone""]","[""None""]","65003a409af97755a1fa057b","2023-09-12T10:15:28.055Z","2022-01-01T00:00:00.000Z","Integration of thin film composite graphene oxide membranes for solvent resistant nanofiltration","Scientific Report","backOffice","10.1016/j.memsci.2022.120861","65003a2e9af97755a1fa02ed","Kecheng Guan and Kai Ushio and Keizo Nakagawa and Takuji Shintani and Tomohisa Yoshioka and Atsushi Matsuoka and Eiji Kamio and Wanqin Jin and Hideto Matsuyama","https://doi.org/10.1016/j.memsci.2022.120861",0,"Composite","GO-MeOH-AR","Scientific report","Vacuum filtration","[]","Commercial",0.05,90,"5807",0,,,,,,,,,,,,,,,,,,,,,,,,,,,,,,,,,,,,,,,,,,,,,,,,,,,,,,,,,,,,,,,,,,,,,,,,,,,,,"[]",,,,,,,,,,,,
"66257687b0337cf80cea946c","2024-04-07T20:31:11.116Z","[]","[]","[]","[]",,,"[]","[]","[]","[]","[]","[]","[]","[]",,,,,false,"Dead-end",20,20,,"Ethyl acetate","Dye","Sudan Black B",456.54,8000,"mg/L",1,"[]",,,95,true,false,"Accepted","[""Inorganic""]","[""Ceramics""]","[]","[""Not Applicable""]","[""Surface treatment""]","669145dc1cc70c8f464cd857","2024-04-07T20:31:11.043Z","2016-01-01T00:00:00.000Z","Interpreting rejection in SRNF across grafted ceramic membranes through the Spiegler-Kedem model","Scientific Report","backOffice","10.1016/j.memsci.2016.12.013","65d677342e1ebc1414e6dd5b","Winnnubst","https://doi.org/10.1016/j.memsci.2016.12.013",0,"ISA/inorganic/dense","M2-PMDS (n=39) grafted alumina membrane - ethyl acetate","Scientific report",,"[{""postTreatmentChemicalAgentConcentrationUnit"":[],""_id"":""6613028faf449de7c3c6c967"",""postTreatment"":""Surface treatment"",""postTreatmentChemicalAgentSmiles"":"" CCO[Si](CCCS)(OCC)OCC; C[Si](C)=O"",""postTreatmentChemicalAgentConcentration"":""""}]",,,66,"5814",0,,,,,,,,,,,,,,,,,,,,,,,,,,,,,,,,,,,,,,,,,,,,,,,,,,,,,,,,,,,,,,,,,,,,,,,,,,,,,"[]",,,,,,,,,,,,
"662577ddb0337cf80cea9492","2024-04-07T20:31:11.116Z","[]","[]","[]","[]",,,"[]","[]","[]","[]","[]","[]","[]","[]",,,,,false,"Dead-end",20,20,,"Octane","Dye","Sudan Black B",456.54,8000,"mg/L",1,"[]",,,95,true,false,"Accepted","[""Inorganic""]","[""Ceramics""]","[]","[""Not Applicable""]","[""Surface treatment""]","669145dc1cc70c8f464cd857","2024-04-07T20:31:11.043Z","2016-01-01T00:00:00.000Z","Interpreting rejection in SRNF across grafted ceramic membranes through the Spiegler-Kedem model","Scientific Report","backOffice","10.1016/j.memsci.2016.12.013","65d677342e1ebc1414e6dd5b","Winnnubst","https://doi.org/10.1016/j.memsci.2016.12.013",0,"ISA/inorganic/dense","M2-PMDS (n=39) grafted alumina membrane - octane","Scientific report",,"[{""postTreatmentChemicalAgentConcentrationUnit"":[],""_id"":""6613028faf449de7c3c6c967"",""postTreatment"":""Surface treatment"",""postTreatmentChemicalAgentSmiles"":"" CCO[Si](CCCS)(OCC)OCC; C[Si](C)=O"",""postTreatmentChemicalAgentConcentration"":""""}]",,2.9,80,"5815",0,,,,,,,,,,,,,,,,,,,,,,,,,,,,,,,,,,,,,,,,,,,,,,,,,,,,,,,,,,,,,,,,,,,,,,,,,,,,,"[]",,,,,,,,,,,,
"662577f7b0337cf80cea9497","2024-04-07T20:31:11.116Z","[]","[]","[]","[]",,,"[]","[]","[]","[]","[]","[]","[]","[]",,,,,false,"Dead-end",20,20,,"Toluene","Dye","Sudan Black B",456.54,8000,"mg/L",1,"[]",,,95,true,false,"Accepted","[""Inorganic""]","[""Ceramics""]","[]","[""Not Applicable""]","[""Surface treatment""]","669145dc1cc70c8f464cd857","2024-04-07T20:31:11.043Z","2016-01-01T00:00:00.000Z","Interpreting rejection in SRNF across grafted ceramic membranes through the Spiegler-Kedem model","Scientific Report","backOffice","10.1016/j.memsci.2016.12.013","65d677342e1ebc1414e6dd5b","Winnnubst","https://doi.org/10.1016/j.memsci.2016.12.013",0,"ISA/inorganic/dense","M2-PMDS (n=39) grafted alumina membrane - toluene","Scientific report",,"[{""postTreatmentChemicalAgentConcentrationUnit"":[],""_id"":""6613028faf449de7c3c6c967"",""postTreatment"":""Surface treatment"",""postTreatmentChemicalAgentSmiles"":"" CCO[Si](CCCS)(OCC)OCC; C[Si](C)=O"",""postTreatmentChemicalAgentConcentration"":""""}]",,2.5,83,"5816",0,,,,,,,,,,,,,,,,,,,,,,,,,,,,,,,,,,,,,,,,,,,,,,,,,,,,,,,,,,,,,,,,,,,,,,,,,,,,,"[]",,,,,,,,,,,,
"6625781cb0337cf80cea949c","2024-04-07T20:31:11.116Z","[]","[]","[]","[]",,,"[]","[]","[]","[]","[]","[]","[]","[]",,,,,false,"Dead-end",20,20,,"Xylene","Dye","Sudan Black B",456.54,8000,"mg/L",1,"[]",,,95,true,false,"Accepted","[""Inorganic""]","[""Ceramics""]","[]","[""Not Applicable""]","[""Surface treatment""]","669145dc1cc70c8f464cd857","2024-04-07T20:31:11.043Z","2016-01-01T00:00:00.000Z","Interpreting rejection in SRNF across grafted ceramic membranes through the Spiegler-Kedem model","Scientific Report","backOffice","10.1016/j.memsci.2016.12.013","65d677342e1ebc1414e6dd5b","Winnnubst","https://doi.org/10.1016/j.memsci.2016.12.013",0,"ISA/inorganic/dense","M2-PMDS (n=39) grafted alumina membrane - xylene","Scientific report",,"[{""postTreatmentChemicalAgentConcentrationUnit"":[],""_id"":""6613028faf449de7c3c6c967"",""postTreatment"":""Surface treatment"",""postTreatmentChemicalAgentSmiles"":"" CCO[Si](CCCS)(OCC)OCC; C[Si](C)=O"",""postTreatmentChemicalAgentConcentration"":""""}]",,1.6,87,"5817",0,,,,,,,,,,,,,,,,,,,,,,,,,,,,,,,,,,,,,,,,,,,,,,,,,,,,,,,,,,,,,,,,,,,,,,,,,,,,,"[]",,,,,,,,,,,,
"66264b55b0337cf80cea94a1","2024-04-22T11:34:45.833Z","[""1-Methyl-2-pyrrolidinone (NMP)""]","[""water""]","[""wt%""]","[]","19","300","[""Crosslinking"",""Additive use""]","[{""postTreatmentChemicalAgentConcentrationUnit"":[""wt%""],""_id"":""66264b55b0337cf80cea94a3"",""postTreatment"":""Crosslinking"",""postTreatmentChemicalAgentSmiles"":""C(CCCN)CCN"",""postTreatmentChemicalAgentConcentration"":""10""},{""postTreatmentChemicalAgentConcentrationUnit"":[""wt%""],""_id"":""66264b55b0337cf80cea94a4"",""postTreatment"":""Additive use"",""postTreatmentChemicalAgentSmiles"":""OCC(O)CO"",""postTreatmentChemicalAgentConcentration"":""50""}]","[""water""]","[""Hexane""]","[""wt%""]","[""wt%"",""wt%""]","[""wt%""]","[]","C1=CC(=CC(=C1)N)N","0.025","C1=C(C=C(C=C1C(=O)Cl)C(=O)Cl)C(=O)Cl","0.15",false,"Crossflow",10,25,5,"Ethanol","Dye","Rhodamine B (chloride salt)",479.02,100,"mg/L",1,"[]",,,,true,false,"Accepted","[""TFC""]","[""Polyamide""]","[]","[""Polyimide(Lenzig® P84)""]","[""Pure solvent treatment""]","65e720161850430560c1a0e8","2024-03-05T13:37:26.686Z","2021-01-01T00:00:00.000Z","High separation performance thin film composite and thin film nanocomposite hollow fiber membranes via interfacial polymerization for organic solvent nanofiltration","Scientific Report","backOffice","10.1016/j.seppur.2021.119567","65e452a41850430560c19b6b","Jinghua","https://doi.org/10.1016/j.seppur.2021.119567",0,"Composite","TFC-0.025 HF OSN membrane","Scientific report","Interfacial Polymerization","[{""postTreatmentChemicalAgentConcentrationUnit"":[],""_id"":""66264b55b0337cf80cea94a2"",""postTreatment"":""Pure solvent treatment"",""postTreatmentChemicalAgentSmiles"":""CN(C)C=O""}]","ISA",29,75,"5818",0,"C(CO)O","1.0",,,,,,,,,"CCCCCCCCCCCCOS(=O)(=O)[O-].[Na+]; CCN(CC)CC","0.1 ; 2",,,,,,,,,,,,,,,,,,,,,,,,,,,,,,,,,,,,,,,,,,,,,,,,,,,,,,,,,,,,,,,,,"[]",,,,,,,,,,,,
"66264fd4b0337cf80cea94a7","2024-04-22T11:53:56.383Z","[""1-Methyl-2-pyrrolidinone (NMP)""]","[""water""]","[""wt%""]","[]","19","300","[""Crosslinking"",""Additive use""]","[{""postTreatmentChemicalAgentConcentrationUnit"":[""wt%""],""_id"":""66264fd4b0337cf80cea94a9"",""postTreatment"":""Crosslinking"",""postTreatmentChemicalAgentSmiles"":""C(CCCN)CCN"",""postTreatmentChemicalAgentConcentration"":""10""},{""postTreatmentChemicalAgentConcentrationUnit"":[""wt%""],""_id"":""66264fd4b0337cf80cea94aa"",""postTreatment"":""Additive use"",""postTreatmentChemicalAgentSmiles"":""OCC(O)CO"",""postTreatmentChemicalAgentConcentration"":""50""}]","[""water""]","[""Hexane""]","[""wt%""]","[""wt%"",""wt%""]","[""wt%""]","[]","C1=CC(=CC(=C1)N)N","0.05","C1=C(C=C(C=C1C(=O)Cl)C(=O)Cl)C(=O)Cl","0.15",false,"Crossflow",10,25,5,"Ethanol","Dye","Rhodamine B (chloride salt)",479.02,100,"mg/L",1,"[]",,,,true,false,"Accepted","[""TFC""]","[""Polyamide""]","[]","[""Polyimide(Lenzig® P84)""]","[""Pure solvent treatment""]","65e720161850430560c1a0e8","2024-03-05T13:37:26.686Z","2021-01-01T00:00:00.000Z","High separation performance thin film composite and thin film nanocomposite hollow fiber membranes via interfacial polymerization for organic solvent nanofiltration","Scientific Report","backOffice","10.1016/j.seppur.2021.119567","65e452a41850430560c19b6b","Jinghua","https://doi.org/10.1016/j.seppur.2021.119567",0,"Composite","TFC 0.05 HF OSN membrane","Scientific report","Interfacial Polymerization","[{""postTreatmentChemicalAgentConcentrationUnit"":[],""_id"":""66264fd4b0337cf80cea94a8"",""postTreatment"":""Pure solvent treatment"",""postTreatmentChemicalAgentSmiles"":""CN(C)C=O""}]","ISA",24,92,"5819",0,"C(CO)O","1.0",,,,,,,,,"CCCCCCCCCCCCOS(=O)(=O)[O-].[Na+]; CCN(CC)CC","0.1 ; 2",,,,,,,,,,,,,,,,,,,,,,,,,,,,,,,,,,,,,,,,,,,,,,,,,,,,,,,,,,,,,,,,,"[]",,,,,,,,,,,,
"662651e4b0337cf80cea94c2","2024-04-22T12:02:44.634Z","[""1-Methyl-2-pyrrolidinone (NMP)""]","[""water""]","[""wt%""]","[]","19","300","[""Crosslinking"",""Additive use""]","[{""postTreatmentChemicalAgentConcentrationUnit"":[""wt%""],""_id"":""662651e4b0337cf80cea94c4"",""postTreatment"":""Crosslinking"",""postTreatmentChemicalAgentSmiles"":""C(CCCN)CCN"",""postTreatmentChemicalAgentConcentration"":""10""},{""postTreatmentChemicalAgentConcentrationUnit"":[""wt%""],""_id"":""662651e4b0337cf80cea94c5"",""postTreatment"":""Additive use"",""postTreatmentChemicalAgentSmiles"":""OCC(O)CO"",""postTreatmentChemicalAgentConcentration"":""50""}]","[""water""]","[""Hexane""]","[""wt%""]","[""wt%"",""wt%""]","[""wt%""]","[]","C1=CC(=CC(=C1)N)N","0.075","C1=C(C=C(C=C1C(=O)Cl)C(=O)Cl)C(=O)Cl","0.15",false,"Crossflow",10,25,5,"Ethanol","Dye","Rhodamine B (chloride salt)",479.02,100,"mg/L",1,"[]",,,,true,false,"Accepted","[""TFC""]","[""Polyamide""]","[]","[""Polyimide(Lenzig® P84)""]","[""Pure solvent treatment""]","65e720161850430560c1a0e8","2024-03-05T13:37:26.686Z","2021-01-01T00:00:00.000Z","High separation performance thin film composite and thin film nanocomposite hollow fiber membranes via interfacial polymerization for organic solvent nanofiltration","Scientific Report","backOffice","10.1016/j.seppur.2021.119567","65e452a41850430560c19b6b","Jinghua","https://doi.org/10.1016/j.seppur.2021.119567",0,"Composite","TFC 0.075 HF OSN membrane","Scientific report","Interfacial Polymerization","[{""postTreatmentChemicalAgentConcentrationUnit"":[],""_id"":""662651e4b0337cf80cea94c3"",""postTreatment"":""Pure solvent treatment"",""postTreatmentChemicalAgentSmiles"":""CN(C)C=O""}]","ISA",11,99,"5820",0,"C(CO)O","1.0",,,,,,,,,"CCCCCCCCCCCCOS(=O)(=O)[O-].[Na+]; CCN(CC)CC","0.1 ; 2",,,,,,,,,,,,,,,,,,,,,,,,,,,,,,,,,,,,,,,,,,,,,,,,,,,,,,,,,,,,,,,,,"[]",,,,,,,,,,,,
"662916b1b0337cf80cea9aad","2024-04-24T14:26:57.602Z","[""Dimethylsulfoxide (DMSO)""]","[""water""]","[]","[]","24","250","[""None""]","[]","[""water""]","[""Hexane""]","[""w/v%""]","[]","[""w/v%""]","[]","C1=CC(=CC(=C1)N)N","2","C1=C(C=C(C=C1C(=O)Cl)C(=O)Cl)C(=O)Cl","0.1",false,"Crossflow",25,21,14,"Methanol","Alkanes","N,N-dimethylaminopyridine",122.17,1,"g/L",6,"[]",,,,true,false,"Accepted","[""TFC""]","[""Polyamide""]","[]","[""Polyimide(Lenzig® P84)""]","[""None""]","6603d69eb6f18181f85eb0f8","2024-02-22T05:23:48.036Z","2014-01-01T00:00:00.000Z","In situ solvent recovery by organic solvent nanofiltration","Scientific Report","backOffice","10.1021/sc5004083","65d6a5422e1ebc1414e6dd5c","kim","https://doi.org/10.1021/sc5004083",0,"Composite","TFC","Scientific report","Interfacial Polymerization","[]","ISA",0.96,86,"5821",0,,,,,,,,,,,,,,,,,,,,"Alkanes","naphtalene ",128.17,1,"g/L","Alkanes","cis-stilbene",180.24,1,"g/L","Industrial Model Solute","bisphenol A",228.29,1,"g/L","Alkanes","triphenyl methanol",260.33,1,"g/L","Alkanes","5,5',6,6'-tetrahydroxy-3,3,3',3'-tetramethyl-1,1'-spriobisindane",340.42,1,"g/L",74,90.7,97.4,98.2,100,,,,,,,,,,,,,,,,,,,,,,,,,,,,"[]",,,,,,,,,,,,
"66296b06b0337cf80ceaa36f","2024-04-07T20:31:11.116Z","[]","[]","[]","[]",,,"[]","[]","[]","[]","[]","[]","[]","[]",,,,,false,"Dead-end",20,20,,"Isopropanol (IPA)","Dye","Sudan Black B",456.54,8000,"mg/L",1,"[]",,,94,true,false,"Accepted","[""Inorganic""]","[""Ceramics""]","[]","[""Not Applicable""]","[""Surface treatment""]","669145dc1cc70c8f464cd857","2024-04-07T20:31:11.043Z","2016-01-01T00:00:00.000Z","Interpreting rejection in SRNF across grafted ceramic membranes through the Spiegler-Kedem model","Scientific Report","backOffice","10.1016/j.memsci.2016.12.013","65d677342e1ebc1414e6dd5b","Winnnubst","https://doi.org/10.1016/j.memsci.2016.12.013",0,"ISA/inorganic/dense","M1-PMDS (n=10) grafted alumina membrane - IPA","Scientific report",,"[{""postTreatmentChemicalAgentConcentrationUnit"":[],""_id"":""6613028faf449de7c3c6c967"",""postTreatment"":""Surface treatment"",""postTreatmentChemicalAgentSmiles"":"" CCO[Si](CCCS)(OCC)OCC; C[Si](C)=O"",""postTreatmentChemicalAgentConcentration"":""""}]",,0.9,55,"5822",0,,,,,,,,,,,,,,,,,,,,,,,,,,,,,,,,,,,,,,,,,,,,,,,,,,,,,,,,,,,,,,,,,,,,,,,,,,,,,"[]",,,,,,,,,,,,
"66296cd5b0337cf80ceaa392","2024-04-07T20:31:11.116Z","[]","[]","[]","[]",,,"[]","[]","[]","[]","[]","[]","[]","[]",,,,,false,"Dead-end",20,20,,"Ethyl acetate","Dye","Sudan Black B",456.54,8000,"mg/L",1,"[]",,,94,true,false,"Accepted","[""Inorganic""]","[""Ceramics""]","[]","[""Not Applicable""]","[""Surface treatment""]","669145dc1cc70c8f464cd857","2024-04-07T20:31:11.043Z","2016-01-01T00:00:00.000Z","Interpreting rejection in SRNF across grafted ceramic membranes through the Spiegler-Kedem model","Scientific Report","backOffice","10.1016/j.memsci.2016.12.013","65d677342e1ebc1414e6dd5b","Winnnubst","https://doi.org/10.1016/j.memsci.2016.12.013",0,"ISA/inorganic/dense","M1-PMDS (n=10) grafted alumina membrane - ethyl acetate","Scientific report",,"[{""postTreatmentChemicalAgentConcentrationUnit"":[],""_id"":""6613028faf449de7c3c6c967"",""postTreatment"":""Surface treatment"",""postTreatmentChemicalAgentSmiles"":"" CCO[Si](CCCS)(OCC)OCC; C[Si](C)=O"",""postTreatmentChemicalAgentConcentration"":""""}]",,4.6,64,"5823",0,,,,,,,,,,,,,,,,,,,,,,,,,,,,,,,,,,,,,,,,,,,,,,,,,,,,,,,,,,,,,,,,,,,,,,,,,,,,,"[]",,,,,,,,,,,,
"66296d0eb0337cf80ceaa397","2024-04-07T20:31:11.116Z","[]","[]","[]","[]",,,"[]","[]","[]","[]","[]","[]","[]","[]",,,,,false,"Dead-end",20,20,,"Octane","Dye","Sudan Black B",456.54,8000,"mg/L",1,"[]",,,94,true,false,"Accepted","[""Inorganic""]","[""Ceramics""]","[]","[""Not Applicable""]","[""Surface treatment""]","669145dc1cc70c8f464cd857","2024-04-07T20:31:11.043Z","2016-01-01T00:00:00.000Z","Interpreting rejection in SRNF across grafted ceramic membranes through the Spiegler-Kedem model","Scientific Report","backOffice","10.1016/j.memsci.2016.12.013","65d677342e1ebc1414e6dd5b","Winnnubst","https://doi.org/10.1016/j.memsci.2016.12.013",0,"ISA/inorganic/dense","M1-PMDS (n=10) grafted alumina membrane - octane","Scientific report",,"[{""postTreatmentChemicalAgentConcentrationUnit"":[],""_id"":""6613028faf449de7c3c6c967"",""postTreatment"":""Surface treatment"",""postTreatmentChemicalAgentSmiles"":"" CCO[Si](CCCS)(OCC)OCC; C[Si](C)=O"",""postTreatmentChemicalAgentConcentration"":""""}]",,3.4,71,"5824",0,,,,,,,,,,,,,,,,,,,,,,,,,,,,,,,,,,,,,,,,,,,,,,,,,,,,,,,,,,,,,,,,,,,,,,,,,,,,,"[]",,,,,,,,,,,,
"66296d63b0337cf80ceaa3a1","2024-04-07T20:31:11.116Z","[]","[]","[]","[]",,,"[]","[]","[]","[]","[]","[]","[]","[]",,,,,false,"Dead-end",20,20,,"Xylene","Dye","Sudan Black B",456.54,8000,"mg/L",1,"[]",,,94,true,false,"Accepted","[""Inorganic""]","[""Ceramics""]","[]","[""Not Applicable""]","[""Surface treatment""]","669145dc1cc70c8f464cd857","2024-04-07T20:31:11.043Z","2016-01-01T00:00:00.000Z","Interpreting rejection in SRNF across grafted ceramic membranes through the Spiegler-Kedem model","Scientific Report","backOffice","10.1016/j.memsci.2016.12.013","65d677342e1ebc1414e6dd5b","Winnnubst","https://doi.org/10.1016/j.memsci.2016.12.013",0,"ISA/inorganic/dense","M1-PMDS (n=10) grafted alumina membrane - xylene","Scientific report",,"[{""postTreatmentChemicalAgentConcentrationUnit"":[],""_id"":""6613028faf449de7c3c6c967"",""postTreatment"":""Surface treatment"",""postTreatmentChemicalAgentSmiles"":"" CCO[Si](CCCS)(OCC)OCC; C[Si](C)=O"",""postTreatmentChemicalAgentConcentration"":""""}]",,2.7,75,"5826",0,,,,,,,,,,,,,,,,,,,,,,,,,,,,,,,,,,,,,,,,,,,,,,,,,,,,,,,,,,,,,,,,,,,,,,,,,,,,,"[]",,,,,,,,,,,,
"66296d97b0337cf80ceaa3a6","2024-04-07T20:31:11.116Z","[]","[]","[]","[]",,,"[]","[]","[]","[]","[]","[]","[]","[]",,,,,false,"Dead-end",20,20,,"Hexane","Dye","Sudan Black B",456.54,8000,"mg/L",1,"[]",,,94,true,false,"Accepted","[""Inorganic""]","[""Ceramics""]","[]","[""Not Applicable""]","[""Surface treatment""]","669145dc1cc70c8f464cd857","2024-04-07T20:31:11.043Z","2016-01-01T00:00:00.000Z","Interpreting rejection in SRNF across grafted ceramic membranes through the Spiegler-Kedem model","Scientific Report","backOffice","10.1016/j.memsci.2016.12.013","65d677342e1ebc1414e6dd5b","Winnnubst","https://doi.org/10.1016/j.memsci.2016.12.013",0,"ISA/inorganic/dense","M1-PMDS (n=10) grafted alumina membrane - hexane","Scientific report",,"[{""postTreatmentChemicalAgentConcentrationUnit"":[],""_id"":""6613028faf449de7c3c6c967"",""postTreatment"":""Surface treatment"",""postTreatmentChemicalAgentSmiles"":"" CCO[Si](CCCS)(OCC)OCC; C[Si](C)=O"",""postTreatmentChemicalAgentConcentration"":""""}]",,4.8,78,"5827",0,,,,,,,,,,,,,,,,,,,,,,,,,,,,,,,,,,,,,,,,,,,,,,,,,,,,,,,,,,,,,,,,,,,,,,,,,,,,,"[]",,,,,,,,,,,,
"662ab95300762fa2bf5458bd","2024-04-11T20:57:06.720Z","[]","[]","[]","[]",,,"[]","[]","[]","[]","[]","[]","[]","[]",,,,,false,"Crossflow",20,25,75,"Toluene","Other","Poly(methyl methacrylate)",200,1,"g/L",9,"[]",,,,true,false,"Accepted","[]","[]","[]","[""Not Applicable""]","[""None""]","66184ea2f00ca5f21b2fbc8e","2024-04-11T20:57:06.625Z","2019-01-01T00:00:00.000Z","Can the variance in membrane performance influence the design of organic solvent nanofiltration processes?","Scientific Report","backOffice","10.1016/j.memsci.2018.12.077","6618229ef00ca5f21b2fbc8d","Böcking","https://doi.org/10.1016/j.memsci.2018.12.077",0,"Commercial","PM S600 PMMA in Toluene at 20 bar",,,"[]",,,,"5828",0,,,,,,64.9,,,,,,,,,,,,,,"Other","Poly(methyl methacrylate)",300,1,"g/L","Other","Poly(methyl methacrylate)",400,1,"g/L","Other","Poly(methyl methacrylate)",500,1,"g/L","Other","Poly(methyl methacrylate)",600,1,"g/L","Other","Poly(methyl methacrylate)",700,1,"g/L",60.7,76.2,88.1,93.1,96.9,"Other","Poly(methyl methacrylate)",800,1,"g/L","Other","Poly(methyl methacrylate)",900,1,"g/L","Other","Poly(methyl methacrylate)",1000,1,"g/L",,,,,,95.5,,,,,"Puramem S600",,"[]",,,,,,,,,,,,
"662ab99d00762fa2bf5458c0","2024-04-11T20:57:06.720Z","[]","[]","[]","[]",,,"[]","[]","[]","[]","[]","[]","[]","[]",,,,,false,"Crossflow",30,25,75,"Toluene","Other","Poly(methyl methacrylate)",200,1,"g/L",9,"[]",,,,true,false,"Accepted","[]","[]","[]","[""Not Applicable""]","[""None""]","66184ea2f00ca5f21b2fbc8e","2024-04-11T20:57:06.625Z","2019-01-01T00:00:00.000Z","Can the variance in membrane performance influence the design of organic solvent nanofiltration processes?","Scientific Report","backOffice","10.1016/j.memsci.2018.12.077","6618229ef00ca5f21b2fbc8d","Böcking","https://doi.org/10.1016/j.memsci.2018.12.077",0,"Commercial","PM S600 PMMA in Toluene at 30 bar",,,"[]",,,,"5829",0,,,,,,64.9,,,,,,,,,,,,,,"Other","Poly(methyl methacrylate)",300,1,"g/L","Other","Poly(methyl methacrylate)",400,1,"g/L","Other","Poly(methyl methacrylate)",500,1,"g/L","Other","Poly(methyl methacrylate)",600,1,"g/L","Other","Poly(methyl methacrylate)",700,1,"g/L",65.3,79.2,89,94.1,96.7,"Other","Poly(methyl methacrylate)",800,1,"g/L","Other","Poly(methyl methacrylate)",900,1,"g/L","Other","Poly(methyl methacrylate)",1000,1,"g/L",,,,,,98.4,98.1,,,,"Puramem S600",,"[]",,,,,,,,,,,,
"662aba0700762fa2bf5458c3","2024-04-11T20:57:06.720Z","[]","[]","[]","[]",,,"[]","[]","[]","[]","[]","[]","[]","[]",,,,,false,"Crossflow",40,25,75,"Toluene","Other","Poly(methyl methacrylate)",200,1,"g/L",9,"[]",,,,true,false,"Accepted","[]","[]","[]","[""Not Applicable""]","[""None""]","66184ea2f00ca5f21b2fbc8e","2024-04-11T20:57:06.625Z","2019-01-01T00:00:00.000Z","Can the variance in membrane performance influence the design of organic solvent nanofiltration processes?","Scientific Report","backOffice","10.1016/j.memsci.2018.12.077","6618229ef00ca5f21b2fbc8d","Böcking","https://doi.org/10.1016/j.memsci.2018.12.077",0,"Commercial","PM S600 PMMA in Toluene at 40 bar",,,"[]",,,,"5830",0,,,,,,64.9,,,,,,,,,,,,,,"Other","Poly(methyl methacrylate)",300,1,"g/L","Other","Poly(methyl methacrylate)",400,1,"g/L","Other","Poly(methyl methacrylate)",500,1,"g/L","Other","Poly(methyl methacrylate)",600,1,"g/L","Other","Poly(methyl methacrylate)",700,1,"g/L",65.2,77.9,89.4,93.8,96.1,"Other","Poly(methyl methacrylate)",800,1,"g/L","Other","Poly(methyl methacrylate)",900,1,"g/L","Other","Poly(methyl methacrylate)",1000,1,"g/L",,,,,,97.5,98.1,,,,"Puramem S600",,"[]",,,,,,,,,,,,
"662abac600762fa2bf5458c6","2024-04-11T20:57:06.720Z","[]","[]","[]","[]",,,"[]","[]","[]","[]","[]","[]","[]","[]",,,,,false,"Crossflow",20,25,75,"Ethyl acetate","Other","Poly(methyl methacrylate)",200,1,"g/L",9,"[]",,,,true,false,"Accepted","[]","[]","[]","[""Not Applicable""]","[""None""]","66184ea2f00ca5f21b2fbc8e","2024-04-11T20:57:06.625Z","2019-01-01T00:00:00.000Z","Can the variance in membrane performance influence the design of organic solvent nanofiltration processes?","Scientific Report","backOffice","10.1016/j.memsci.2018.12.077","6618229ef00ca5f21b2fbc8d","Böcking","https://doi.org/10.1016/j.memsci.2018.12.077",0,"Commercial","PM S600 PMMA in ESTP at 20 bar",,,"[]",,,86.6,"5831",0,,,,,,,,,,,,,,,,,,,,"Other","Poly(methyl methacrylate)",300,1,"g/L","Other","Poly(methyl methacrylate)",400,1,"g/L","Other","Poly(methyl methacrylate)",500,1,"g/L","Other","Poly(methyl methacrylate)",600,1,"g/L","Other","Poly(methyl methacrylate)",700,1,"g/L",57.2,73.9,86.2,92,92,"Other","Poly(methyl methacrylate)",800,1,"g/L","Other","Poly(methyl methacrylate)",900,1,"g/L","Other","Poly(methyl methacrylate)",1000,1,"g/L",,,,,,96.1,,,,,"Puramem S600",,"[]",,,,,,,,,,,,
"662abb0900762fa2bf5458c9","2024-04-11T20:57:06.720Z","[]","[]","[]","[]",,,"[]","[]","[]","[]","[]","[]","[]","[]",,,,,false,"Crossflow",30,25,75,"Ethyl acetate","Other","Poly(methyl methacrylate)",200,1,"g/L",9,"[]",,,,true,false,"Accepted","[]","[]","[]","[""Not Applicable""]","[""None""]","66184ea2f00ca5f21b2fbc8e","2024-04-11T20:57:06.625Z","2019-01-01T00:00:00.000Z","Can the variance in membrane performance influence the design of organic solvent nanofiltration processes?","Scientific Report","backOffice","10.1016/j.memsci.2018.12.077","6618229ef00ca5f21b2fbc8d","Böcking","https://doi.org/10.1016/j.memsci.2018.12.077",0,"Commercial","PM S600 PMMA in ESTP at 30 bar",,,"[]",,,,"5832",0,,,,,,,,,,,,,,,,,,,,"Other","Poly(methyl methacrylate)",300,1,"g/L","Other","Poly(methyl methacrylate)",400,1,"g/L","Other","Poly(methyl methacrylate)",500,1,"g/L","Other","Poly(methyl methacrylate)",600,1,"g/L","Other","Poly(methyl methacrylate)",700,1,"g/L",63.6,78.5,87,92.4,92.3,"Other","Poly(methyl methacrylate)",800,1,"g/L","Other","Poly(methyl methacrylate)",900,1,"g/L","Other","Poly(methyl methacrylate)",1000,1,"g/L",,,,,,97.3,97.2,,,,"Puramem S600",,"[]",,,,,,,,,,,,
"662abb5200762fa2bf5458cc","2024-04-11T20:57:06.720Z","[]","[]","[]","[]",,,"[]","[]","[]","[]","[]","[]","[]","[]",,,,,false,"Crossflow",40,25,75,"Ethyl acetate","Other","Poly(methyl methacrylate)",200,1,"g/L",9,"[]",,,,true,false,"Accepted","[]","[]","[]","[""Not Applicable""]","[""None""]","66184ea2f00ca5f21b2fbc8e","2024-04-11T20:57:06.625Z","2019-01-01T00:00:00.000Z","Can the variance in membrane performance influence the design of organic solvent nanofiltration processes?","Scientific Report","backOffice","10.1016/j.memsci.2018.12.077","6618229ef00ca5f21b2fbc8d","Böcking","https://doi.org/10.1016/j.memsci.2018.12.077",0,"Commercial","PM S600 PMMA in ESTP at 40 bar",,,"[]",,,88.7,"5833",0,,,,,,,,,,,,,,,,,,,,"Other","Poly(methyl methacrylate)",300,1,"g/L","Other","Poly(methyl methacrylate)",400,1,"g/L","Other","Poly(methyl methacrylate)",500,1,"g/L","Other","Poly(methyl methacrylate)",600,1,"g/L","Other","Poly(methyl methacrylate)",700,1,"g/L",67.1,80.3,88.6,92.8,92.5,"Other","Poly(methyl methacrylate)",800,1,"g/L","Other","Poly(methyl methacrylate)",900,1,"g/L","Other","Poly(methyl methacrylate)",1000,1,"g/L",,,,,,95.8,,,,,"Puramem S600",,"[]",,,,,,,,,,,,
"662abcef00762fa2bf5458cf","2024-04-11T20:57:06.720Z","[]","[]","[]","[]",,,"[]","[]","[]","[]","[]","[]","[]","[]",,,,,false,"Crossflow",20,25,75,"Isopropanol (IPA)","Alkanes","n-Decane",142.29,1,"g/L",8,"[]",,,,true,false,"Accepted","[]","[]","[]","[""Not Applicable""]","[""None""]","66184ea2f00ca5f21b2fbc8e","2024-04-11T20:57:06.625Z","2019-01-01T00:00:00.000Z","Can the variance in membrane performance influence the design of organic solvent nanofiltration processes?","Scientific Report","backOffice","10.1016/j.memsci.2018.12.077","6618229ef00ca5f21b2fbc8d","Böcking","https://doi.org/10.1016/j.memsci.2018.12.077",0,"Commercial","PM S600 n-Alkane and SOA  in IPA at 20 bar",,,"[]",,,-16.9,"5834",0,,,,,,,,,,,,,,,,,,,,"Alkanes","dodecane",170.33,1,"g/L","Alkanes","tetradecane ",198.39,1,"g/L","Alkanes","n-Hexadecane",226.45,1,"g/L","Alkanes","octadecane",254.5,1,"g/L","Alkanes","n-Docosane",310.61,1,"g/L",-17.8,-20.5,-22.4,-21.5,-22.1,"Alkanes","tetracosane",338.7,1,"g/L","Sugars","Sucrose octaacetate",678.59,1,"g/L",,,,,,,,,,,-23.3,82.1,,,,"Puramem S600",,"[]",,,,,,,,,,,,
"662abd3f00762fa2bf5458d3","2024-04-11T20:57:06.720Z","[]","[]","[]","[]",,,"[]","[]","[]","[]","[]","[]","[]","[]",,,,,false,"Crossflow",30,25,75,"Isopropanol (IPA)","Alkanes","n-Decane",142.29,1,"g/L",8,"[]",,,,true,false,"Accepted","[]","[]","[]","[""Not Applicable""]","[""None""]","66184ea2f00ca5f21b2fbc8e","2024-04-11T20:57:06.625Z","2019-01-01T00:00:00.000Z","Can the variance in membrane performance influence the design of organic solvent nanofiltration processes?","Scientific Report","backOffice","10.1016/j.memsci.2018.12.077","6618229ef00ca5f21b2fbc8d","Böcking","https://doi.org/10.1016/j.memsci.2018.12.077",0,"Commercial","PM S600 n-Alkane and SOA  in IPA at 30 bar",,,"[]",,,-21.8,"5835",0,,,,,,,,,,,,,,,,,,,,"Alkanes","dodecane",170.33,1,"g/L","Alkanes","tetradecane ",198.39,1,"g/L","Alkanes","n-Hexadecane",226.45,1,"g/L","Alkanes","octadecane",254.5,1,"g/L","Alkanes","n-Docosane",310.61,1,"g/L",-22.9,-26,-28.4,-28.6,-30.3,"Alkanes","tetracosane",338.7,1,"g/L","Sugars","Sucrose octaacetate",678.59,1,"g/L",,,,,,,,,,,-32.7,73.3,,,,"Puramem S600",,"[]",,,,,,,,,,,,
"662abd8f00762fa2bf5458d7","2024-04-11T20:57:06.720Z","[]","[]","[]","[]",,,"[]","[]","[]","[]","[]","[]","[]","[]",,,,,false,"Crossflow",40,25,75,"Isopropanol (IPA)","Alkanes","n-Decane",142.29,1,"g/L",8,"[]",,,,true,false,"Accepted","[]","[]","[]","[""Not Applicable""]","[""None""]","66184ea2f00ca5f21b2fbc8e","2024-04-11T20:57:06.625Z","2019-01-01T00:00:00.000Z","Can the variance in membrane performance influence the design of organic solvent nanofiltration processes?","Scientific Report","backOffice","10.1016/j.memsci.2018.12.077","6618229ef00ca5f21b2fbc8d","Böcking","https://doi.org/10.1016/j.memsci.2018.12.077",0,"Commercial","PM S600 n-Alkane and SOA  in IPA at 40 bar",,,"[]",,,-21.5,"5836",0,,,,,,,,,,,,,,,,,,,,"Alkanes","dodecane",170.33,1,"g/L","Alkanes","tetradecane ",198.39,1,"g/L","Alkanes","n-Hexadecane",226.45,1,"g/L","Alkanes","octadecane",254.5,1,"g/L","Alkanes","n-Docosane",310.61,1,"g/L",-31.5,-39.4,-41.5,-44.6,-46.2,"Alkanes","tetracosane",338.7,1,"g/L","Sugars","Sucrose octaacetate",678.59,1,"g/L",,,,,,,,,,,-51.2,71.6,,,,"Puramem S600",,"[]",,,,,,,,,,,,
"662abe2600762fa2bf5458db","2024-04-11T20:57:06.720Z","[]","[]","[]","[]",,,"[]","[]","[]","[]","[]","[]","[]","[]",,,,,false,"Crossflow",20,25,75,"Ethyl acetate","Alkanes","n-Decane",142.29,1,"g/L",8,"[]",,,,true,false,"Accepted","[]","[]","[]","[""Not Applicable""]","[""None""]","66184ea2f00ca5f21b2fbc8e","2024-04-11T20:57:06.625Z","2019-01-01T00:00:00.000Z","Can the variance in membrane performance influence the design of organic solvent nanofiltration processes?","Scientific Report","backOffice","10.1016/j.memsci.2018.12.077","6618229ef00ca5f21b2fbc8d","Böcking","https://doi.org/10.1016/j.memsci.2018.12.077",0,"Commercial","PM S600 n-Alkane and SOA  in ESTP at 20 bar",,,"[]",,,-6.9,"5837",0,,,,,,,,,,,,,,,,,,,,"Alkanes","dodecane",170.33,1,"g/L","Alkanes","tetradecane ",198.39,1,"g/L","Alkanes","n-Hexadecane",226.45,1,"g/L","Alkanes","octadecane",254.5,1,"g/L","Alkanes","n-Docosane",310.61,1,"g/L",-5.4,-2.5,2.4,7.8,15.4,"Alkanes","tetracosane",338.7,1,"g/L","Sugars","Sucrose octaacetate",678.59,1,"g/L",,,,,,,,,,,20.5,89.3,,,,"Puramem S600",,"[]",,,,,,,,,,,,
"662abe6f00762fa2bf5458df","2024-04-11T20:57:06.720Z","[]","[]","[]","[]",,,"[]","[]","[]","[]","[]","[]","[]","[]",,,,,false,"Crossflow",30,25,75,"Ethyl acetate","Alkanes","n-Decane",142.29,1,"g/L",8,"[]",,,,true,false,"Accepted","[]","[]","[]","[""Not Applicable""]","[""None""]","66184ea2f00ca5f21b2fbc8e","2024-04-11T20:57:06.625Z","2019-01-01T00:00:00.000Z","Can the variance in membrane performance influence the design of organic solvent nanofiltration processes?","Scientific Report","backOffice","10.1016/j.memsci.2018.12.077","6618229ef00ca5f21b2fbc8d","Böcking","https://doi.org/10.1016/j.memsci.2018.12.077",0,"Commercial","PM S600 n-Alkane and SOA  in ESTP at 30 bar",,,"[]",,,-6.2,"5838",0,,,,,,,,,,,,,,,,,,,,"Alkanes","dodecane",170.33,1,"g/L","Alkanes","tetradecane ",198.39,1,"g/L","Alkanes","n-Hexadecane",226.45,1,"g/L","Alkanes","octadecane",254.5,1,"g/L","Alkanes","n-Docosane",310.61,1,"g/L",-3.7,1,3,8.3,16.2,"Alkanes","tetracosane",338.7,1,"g/L","Sugars","Sucrose octaacetate",678.59,1,"g/L",,,,,,,,,,,21.3,92.2,,,,"Puramem S600",,"[]",,,,,,,,,,,,
