Repository: BAMresearch/onf-database

This repository belongs to the the publication "Revealing structure-property-performance relationships of organic solvent nanofiltration membranes using a FAIR, open-access database" published in ADD JOURNAL (DOI). 
It uses a dataset derived from The Open Membrane Database (https://openmembranedatabase.org/). The access date was April 8th 2025. The original dataset is in the repository as OMD_SRNF_2025-04-08.csv file.

The main researchers involved in the study are Sarah Glass (ORCID: 0000-0002-0625-0057), Petra Merten (no ORCID available), Torsten Brinkmann (ORCID: 0000-0002-5114-6259) and Volkan Filiz (ORCID: 0000-0003-0239-8641). 

The repository contains 5 Python files:

File: OMD_SRNF_2025-04-08.csv (part 180 of 184)
"662abec200762fa2bf5458e3","2024-04-11T20:57:06.720Z","[]","[]","[]","[]",,,"[]","[]","[]","[]","[]","[]","[]","[]",,,,,false,"Crossflow",40,25,75,"Ethyl acetate","Alkanes","n-Decane",142.29,1,"g/L",8,"[]",,,,true,false,"Accepted","[]","[]","[]","[""Not Applicable""]","[""None""]","66184ea2f00ca5f21b2fbc8e","2024-04-11T20:57:06.625Z","2019-01-01T00:00:00.000Z","Can the variance in membrane performance influence the design of organic solvent nanofiltration processes?","Scientific Report","backOffice","10.1016/j.memsci.2018.12.077","6618229ef00ca5f21b2fbc8d","Böcking","https://doi.org/10.1016/j.memsci.2018.12.077",0,"Commercial","PM S600 n-Alkane and SOA  in ESTP at 40 bar",,,"[]",,,-12.1,"5839",0,,,,,,,,,,,,,,,,,,,,"Alkanes","dodecane",170.33,1,"g/L","Alkanes","tetradecane ",198.39,1,"g/L","Alkanes","n-Hexadecane",226.45,1,"g/L","Alkanes","octadecane",254.5,1,"g/L","Alkanes","n-Docosane",310.61,1,"g/L",-10.3,-5.6,-1.7,4.9,13.3,"Alkanes","tetracosane",338.7,1,"g/L","Sugars","Sucrose octaacetate",678.59,1,"g/L",,,,,,,,,,,19.4,93.8,,,,"Puramem S600",,"[]",,,,,,,,,,,,
"662ac31100762fa2bf5458e7","2024-04-11T20:57:06.720Z","[]","[]","[]","[]",,,"[]","[]","[]","[]","[]","[]","[]","[]",,,,,false,"Crossflow",30,25,75,"Heptane","Alkanes","n-Decane",142.29,1,"g/L",9,"[]",,,,true,false,"Accepted","[]","[]","[]","[""Not Applicable""]","[""None""]","66184ea2f00ca5f21b2fbc8e","2024-04-11T20:57:06.625Z","2019-01-01T00:00:00.000Z","Can the variance in membrane performance influence the design of organic solvent nanofiltration processes?","Scientific Report","backOffice","10.1016/j.memsci.2018.12.077","6618229ef00ca5f21b2fbc8d","Böcking","https://doi.org/10.1016/j.memsci.2018.12.077",0,"Commercial","PM S600 n-Alkane and SOA  in Heptane at 30 bar",,,"[]",,,5.6,"5840",0,,,,,,,,,,,,,,,,,,,,"Alkanes","dodecane",170.33,1,"g/L","Alkanes","tetradecane ",198.39,1,"g/L","Alkanes","n-Hexadecane",226.45,1,"g/L","Alkanes","octadecane",254.5,1,"g/L","Alkanes","n-Docosane",310.61,1,"g/L",15.7,26.9,37.8,47.2,62.4,"Alkanes","tetracosane",338.7,1,"g/L","Alkanes","octacosane",394.8,1,"g/L","Other","Hexatriacontane",507,1,"g/L",,,,,,67.7,72.9,84.3,,,"Puramem S600",,"[]",,,,,,,,,,,,
"662ac3b200762fa2bf5458f1","2024-04-11T20:57:06.720Z","[]","[]","[]","[]",,,"[]","[]","[]","[]","[]","[]","[]","[]",,,,,false,"Crossflow",20,25,75,"Heptane","Alkanes","n-Decane",142.29,1,"g/L",9,"[]",,,,true,false,"Accepted","[]","[]","[]","[""Not Applicable""]","[""None""]","66184ea2f00ca5f21b2fbc8e","2024-04-11T20:57:06.625Z","2019-01-01T00:00:00.000Z","Can the variance in membrane performance influence the design of organic solvent nanofiltration processes?","Scientific Report","backOffice","10.1016/j.memsci.2018.12.077","6618229ef00ca5f21b2fbc8d","Böcking","https://doi.org/10.1016/j.memsci.2018.12.077",0,"Commercial","PM S600 n-Alkane and SOA  in Heptane at 20 bar",,,"[]",,,0.6,"5841",0,,,,,,,,,,,,,,,,,,,,"Alkanes","dodecane",170.33,1,"g/L","Alkanes","tetradecane ",198.39,1,"g/L","Alkanes","n-Hexadecane",226.45,1,"g/L","Alkanes","octadecane",254.5,1,"g/L","Alkanes","n-Docosane",310.61,1,"g/L",15.1,24.6,36.7,44.5,61.6,"Alkanes","tetracosane",338.7,1,"g/L","Alkanes","octacosane",394.8,1,"g/L","Other","Hexatriacontane",507,1,"g/L",,,,,,67.8,75.4,84.5,,,"Puramem S600",,"[]",,,,,,,,,,,,
"662ac40500762fa2bf5458f5","2024-04-11T20:57:06.720Z","[]","[]","[]","[]",,,"[]","[]","[]","[]","[]","[]","[]","[]",,,,,false,"Crossflow",40,25,75,"Heptane","Alkanes","n-Decane",142.29,1,"g/L",9,"[]",,,,true,false,"Accepted","[]","[]","[]","[""Not Applicable""]","[""None""]","66184ea2f00ca5f21b2fbc8e","2024-04-11T20:57:06.625Z","2019-01-01T00:00:00.000Z","Can the variance in membrane performance influence the design of organic solvent nanofiltration processes?","Scientific Report","backOffice","10.1016/j.memsci.2018.12.077","6618229ef00ca5f21b2fbc8d","Böcking","https://doi.org/10.1016/j.memsci.2018.12.077",0,"Commercial","PM S600 n-Alkane and SOA  in Heptane at 40 bar",,,"[]",,,12.1,"5842",0,,,,,,,,,,,,,,,,,,,,"Alkanes","dodecane",170.33,1,"g/L","Alkanes","tetradecane ",198.39,1,"g/L","Alkanes","n-Hexadecane",226.45,1,"g/L","Alkanes","octadecane",254.5,1,"g/L","Alkanes","n-Docosane",310.61,1,"g/L",24,35.6,46.4,55.4,68.4,"Alkanes","tetracosane",338.7,1,"g/L","Alkanes","octacosane",394.8,1,"g/L","Other","Hexatriacontane",507,1,"g/L",,,,,,73.4,77.9,89.5,,,"Puramem S600",,"[]",,,,,,,,,,,,
"662ac4c100762fa2bf5458f9","2024-04-11T20:57:06.720Z","[]","[]","[]","[]",,,"[]","[]","[]","[]","[]","[]","[]","[]",,,,,false,"Crossflow",20,25,75,"Methyl ethyl ketone (MEK)","Alkanes","n-Decane",142.29,1,"g/L",8,"[]",,,,true,false,"Accepted","[]","[]","[]","[""Not Applicable""]","[""None""]","66184ea2f00ca5f21b2fbc8e","2024-04-11T20:57:06.625Z","2019-01-01T00:00:00.000Z","Can the variance in membrane performance influence the design of organic solvent nanofiltration processes?","Scientific Report","backOffice","10.1016/j.memsci.2018.12.077","6618229ef00ca5f21b2fbc8d","Böcking","https://doi.org/10.1016/j.memsci.2018.12.077",0,"Commercial","PM S600 n-Alkane and SOA  in MEK at 20 bar",,,"[]",,,-5.1,"5843",0,,,,,,,,,,,,,,,,,,,,"Alkanes","dodecane",170.33,1,"g/L","Alkanes","tetradecane ",198.39,1,"g/L","Alkanes","n-Hexadecane",226.45,1,"g/L","Alkanes","octadecane",254.5,1,"g/L","Alkanes","n-Docosane",310.61,1,"g/L",-2.6,-3.3,-0.4,-1,5.4,"Alkanes","tetracosane",338.7,1,"g/L","Sugars","Sucrose octaacetate",678.59,1,"g/L",,,,,,,,,,,10.5,89.4,,,,"Puramem S600",,"[]",,,,,,,,,,,,
"662ac51500762fa2bf5458fd","2024-04-11T20:57:06.720Z","[]","[]","[]","[]",,,"[]","[]","[]","[]","[]","[]","[]","[]",,,,,false,"Crossflow",30,25,75,"Methyl ethyl ketone (MEK)","Alkanes","n-Decane",142.29,1,"g/L",8,"[]",,,,true,false,"Accepted","[]","[]","[]","[""Not Applicable""]","[""None""]","66184ea2f00ca5f21b2fbc8e","2024-04-11T20:57:06.625Z","2019-01-01T00:00:00.000Z","Can the variance in membrane performance influence the design of organic solvent nanofiltration processes?","Scientific Report","backOffice","10.1016/j.memsci.2018.12.077","6618229ef00ca5f21b2fbc8d","Böcking","https://doi.org/10.1016/j.memsci.2018.12.077",0,"Commercial","PM S600 n-Alkane and SOA  in MEK at 30 bar",,,"[]",,,-5.4,"5844",0,,,,,,,,,,,,,,,,,,,,"Alkanes","dodecane",170.33,1,"g/L","Alkanes","tetradecane ",198.39,1,"g/L","Alkanes","n-Hexadecane",226.45,1,"g/L","Alkanes","octadecane",254.5,1,"g/L","Alkanes","n-Docosane",310.61,1,"g/L",-7.2,-3.7,0.1,2.8,10.1,"Alkanes","tetracosane",338.7,1,"g/L","Sugars","Sucrose octaacetate",678.59,1,"g/L",,,,,,,,,,,14.9,87.7,,,,"Puramem S600",,"[]",,,,,,,,,,,,
"662ac56400762fa2bf545901","2024-04-11T20:57:06.720Z","[]","[]","[]","[]",,,"[]","[]","[]","[]","[]","[]","[]","[]",,,,,false,"Crossflow",40,25,75,"Methyl ethyl ketone (MEK)","Alkanes","n-Decane",142.29,1,"g/L",8,"[]",,,,true,false,"Accepted","[]","[]","[]","[""Not Applicable""]","[""None""]","66184ea2f00ca5f21b2fbc8e","2024-04-11T20:57:06.625Z","2019-01-01T00:00:00.000Z","Can the variance in membrane performance influence the design of organic solvent nanofiltration processes?","Scientific Report","backOffice","10.1016/j.memsci.2018.12.077","6618229ef00ca5f21b2fbc8d","Böcking","https://doi.org/10.1016/j.memsci.2018.12.077",0,"Commercial","PM S600 n-Alkane and SOA  in MEK at 40 bar",,,"[]",,,-7.9,"5845",0,,,,,,,,,,,,,,,,,,,,"Alkanes","dodecane",170.33,1,"g/L","Alkanes","tetradecane ",198.39,1,"g/L","Alkanes","n-Hexadecane",226.45,1,"g/L","Alkanes","octadecane",254.5,1,"g/L","Alkanes","n-Docosane",310.61,1,"g/L",-6.6,-4.8,-0.8,3.6,12.3,"Alkanes","tetracosane",338.7,1,"g/L","Sugars","Sucrose octaacetate",678.59,1,"g/L",,,,,,,,,,,17.8,94.8,,,,"Puramem S600",,"[]",,,,,,,,,,,,
"662ac5f200762fa2bf545905","2024-04-11T20:57:06.720Z","[]","[]","[]","[]",,,"[]","[]","[]","[]","[]","[]","[]","[]",,,,,false,"Crossflow",20,25,75,"Ethanol","Alkanes","n-Decane",142.29,1,"g/L",8,"[]",,,,true,false,"Accepted","[]","[]","[]","[""Not Applicable""]","[""None""]","66184ea2f00ca5f21b2fbc8e","2024-04-11T20:57:06.625Z","2019-01-01T00:00:00.000Z","Can the variance in membrane performance influence the design of organic solvent nanofiltration processes?","Scientific Report","backOffice","10.1016/j.memsci.2018.12.077","6618229ef00ca5f21b2fbc8d","Böcking","https://doi.org/10.1016/j.memsci.2018.12.077",0,"Commercial","PM S600 n-Alkane and SOA  in Ethanol at 20 bar",,,"[]",,,-12.5,"5846",0,,,,,,8.23,,,,,,,,,,,,,,"Alkanes","dodecane",170.33,1,"g/L","Alkanes","tetradecane ",198.39,1,"g/L","Alkanes","n-Hexadecane",226.45,1,"g/L","Alkanes","octadecane",254.5,1,"g/L","Alkanes","n-Docosane",310.61,1,"g/L",-14.7,-15.5,-21.7,-23.1,,"Alkanes","tetracosane",338.7,1,"g/L","Sugars","Sucrose octaacetate",678.59,1,"g/L",,,,,,,,,,,,72.1,,,,"Puramem S600",,"[]",,,,,,,,,,,,
"662ac63800762fa2bf545909","2024-04-11T20:57:06.720Z","[]","[]","[]","[]",,,"[]","[]","[]","[]","[]","[]","[]","[]",,,,,false,"Crossflow",30,25,75,"Ethanol","Alkanes","n-Decane",142.29,1,"g/L",8,"[]",,,,true,false,"Accepted","[]","[]","[]","[""Not Applicable""]","[""None""]","66184ea2f00ca5f21b2fbc8e","2024-04-11T20:57:06.625Z","2019-01-01T00:00:00.000Z","Can the variance in membrane performance influence the design of organic solvent nanofiltration processes?","Scientific Report","backOffice","10.1016/j.memsci.2018.12.077","6618229ef00ca5f21b2fbc8d","Böcking","https://doi.org/10.1016/j.memsci.2018.12.077",0,"Commercial","PM S600 n-Alkane and SOA  in Ethanol at 30 bar",,,"[]",,,-20.5,"5847",0,,,,,,8.23,,,,,,,,,,,,,,"Alkanes","dodecane",170.33,1,"g/L","Alkanes","tetradecane ",198.39,1,"g/L","Alkanes","n-Hexadecane",226.45,1,"g/L","Alkanes","octadecane",254.5,1,"g/L","Alkanes","n-Docosane",310.61,1,"g/L",-23.4,-21.9,-26.1,-30,,"Alkanes","tetracosane",338.7,1,"g/L","Sugars","Sucrose octaacetate",678.59,1,"g/L",,,,,,,,,,,,78.6,,,,"Puramem S600",,"[]",,,,,,,,,,,,
"662ac67f00762fa2bf54590d","2024-04-11T20:57:06.720Z","[]","[]","[]","[]",,,"[]","[]","[]","[]","[]","[]","[]","[]",,,,,false,"Crossflow",40,25,75,"Ethanol","Alkanes","n-Decane",142.29,1,"g/L",8,"[]",,,,true,false,"Accepted","[]","[]","[]","[""Not Applicable""]","[""None""]","66184ea2f00ca5f21b2fbc8e","2024-04-11T20:57:06.625Z","2019-01-01T00:00:00.000Z","Can the variance in membrane performance influence the design of organic solvent nanofiltration processes?","Scientific Report","backOffice","10.1016/j.memsci.2018.12.077","6618229ef00ca5f21b2fbc8d","Böcking","https://doi.org/10.1016/j.memsci.2018.12.077",0,"Commercial","PM S600 n-Alkane and SOA  in Ethanol at 40 bar",,,"[]",,,-24.5,"5848",0,,,,,,8.23,,,,,,,,,,,,,,"Alkanes","dodecane",170.33,1,"g/L","Alkanes","tetradecane ",198.39,1,"g/L","Alkanes","n-Hexadecane",226.45,1,"g/L","Alkanes","octadecane",254.5,1,"g/L","Alkanes","n-Docosane",310.61,1,"g/L",-32.2,-37.8,-43.5,-48.9,,"Alkanes","tetracosane",338.7,1,"g/L","Sugars","Sucrose octaacetate",678.59,1,"g/L",,,,,,,,,,,,78.1,,,,"Puramem S600",,"[]",,,,,,,,,,,,
"662ac78900762fa2bf545911","2024-04-11T20:57:06.720Z","[]","[]","[]","[]",,,"[]","[]","[]","[]","[]","[]","[]","[]",,,,,false,"Crossflow",20,25,75,"Toluene","Alkanes","n-Decane",142.29,1,"g/L",10,"[]",,,,true,false,"Accepted","[]","[]","[]","[""Not Applicable""]","[""None""]","66184ea2f00ca5f21b2fbc8e","2024-04-11T20:57:06.625Z","2019-01-01T00:00:00.000Z","Can the variance in membrane performance influence the design of organic solvent nanofiltration processes?","Scientific Report","backOffice","10.1016/j.memsci.2018.12.077","6618229ef00ca5f21b2fbc8d","Böcking","https://doi.org/10.1016/j.memsci.2018.12.077",0,"Commercial","PM S600 n-Alkane and SOA  in Toluene at 20 bar",,,"[]",,,22.7,"5849",0,,,,,,64.89,,,,,,,,,,,,,,"Alkanes","dodecane",170.33,1,"g/L","Alkanes","tetradecane ",198.39,1,"g/L","Alkanes","n-Hexadecane",226.45,1,"g/L","Alkanes","octadecane",254.5,1,"g/L","Alkanes","n-Docosane",310.61,1,"g/L",28.1,34.3,41,47.9,61,"Alkanes","tetracosane",338.7,1,"g/L","Alkanes","octacosane",394.8,1,"g/L","Other","Hexatriacontane",507,1,"g/L","Sugars","Sucrose octaacetate",678.59,1,"g/L",66.6,74.3,84.8,89.1,,"Puramem S600",,"[]",,,,,,,,,,,,
"662ac7fd00762fa2bf545915","2024-04-11T20:57:06.720Z","[]","[]","[]","[]",,,"[]","[]","[]","[]","[]","[]","[]","[]",,,,,false,"Crossflow",30,25,75,"Toluene","Alkanes","n-Decane",142.29,1,"g/L",10,"[]",,,,true,false,"Accepted","[]","[]","[]","[""Not Applicable""]","[""None""]","66184ea2f00ca5f21b2fbc8e","2024-04-11T20:57:06.625Z","2019-01-01T00:00:00.000Z","Can the variance in membrane performance influence the design of organic solvent nanofiltration processes?","Scientific Report","backOffice","10.1016/j.memsci.2018.12.077","6618229ef00ca5f21b2fbc8d","Böcking","https://doi.org/10.1016/j.memsci.2018.12.077",0,"Commercial","PM S600 n-Alkane and SOA  in Toluene at 30 bar",,,"[]",,,-3.7,"5850",0,,,,,,64.89,,,,,,,,,,,,,,"Alkanes","dodecane",170.33,1,"g/L","Alkanes","tetradecane ",198.39,1,"g/L","Alkanes","n-Hexadecane",226.45,1,"g/L","Alkanes","octadecane",254.5,1,"g/L","Alkanes","n-Docosane",310.61,1,"g/L",5.4,14.3,25,34.5,51.2,"Alkanes","tetracosane",338.7,1,"g/L","Alkanes","octacosane",394.8,1,"g/L","Other","Hexatriacontane",507,1,"g/L","Sugars","Sucrose octaacetate",678.59,1,"g/L",58.6,68.2,82.6,87.4,,"Puramem S600",,"[]",,,,,,,,,,,,
"662ac84d00762fa2bf545919","2024-04-11T20:57:06.720Z","[]","[]","[]","[]",,,"[]","[]","[]","[]","[]","[]","[]","[]",,,,,false,"Crossflow",40,25,75,"Toluene","Alkanes","n-Decane",142.29,1,"g/L",10,"[]",,,,true,false,"Accepted","[]","[]","[]","[""Not Applicable""]","[""None""]","66184ea2f00ca5f21b2fbc8e","2024-04-11T20:57:06.625Z","2019-01-01T00:00:00.000Z","Can the variance in membrane performance influence the design of organic solvent nanofiltration processes?","Scientific Report","backOffice","10.1016/j.memsci.2018.12.077","6618229ef00ca5f21b2fbc8d","Böcking","https://doi.org/10.1016/j.memsci.2018.12.077",0,"Commercial","PM S600 n-Alkane and SOA  in Toluene at 40 bar",,,"[]",,,3.8,"5851",0,,,,,,64.89,,,,,,,,,,,,,,"Alkanes","dodecane",170.33,1,"g/L","Alkanes","tetradecane ",198.39,1,"g/L","Alkanes","n-Hexadecane",226.45,1,"g/L","Alkanes","octadecane",254.5,1,"g/L","Alkanes","n-Docosane",310.61,1,"g/L",13.8,24.1,34.8,42.2,57.3,"Alkanes","tetracosane",338.7,1,"g/L","Alkanes","octacosane",394.8,1,"g/L","Other","Hexatriacontane",507,1,"g/L","Sugars","Sucrose octaacetate",678.59,1,"g/L",63.8,72.2,84.4,88.7,,"Puramem S600",,"[]",,,,,,,,,,,,
"662c132d00762fa2bf54591e","2024-04-07T20:31:11.116Z","[]","[]","[]","[]",,,"[]","[]","[]","[]","[]","[]","[]","[]",,,,,false,"Dead-end",10,20,,"Isopropanol (IPA)","Dye","Solvent blue 35",350.45,8000,"mg/L",4,"[]",,,95,true,false,"Accepted","[""Inorganic""]","[""Ceramics""]","[]","[""Not Applicable""]","[""Surface treatment""]","669145dc1cc70c8f464cd857","2024-04-07T20:31:11.043Z","2016-01-01T00:00:00.000Z","Interpreting rejection in SRNF across grafted ceramic membranes through the Spiegler-Kedem model","Scientific Report","backOffice","10.1016/j.memsci.2016.12.013","65d677342e1ebc1414e6dd5b","Winnnubst","https://doi.org/10.1016/j.memsci.2016.12.013",0,"ISA/inorganic/dense","M2-PMDS (n=39) grafted alumina membrane - IPA","Scientific report",,"[{""postTreatmentChemicalAgentConcentrationUnit"":[],""_id"":""6613028faf449de7c3c6c967"",""postTreatment"":""Surface treatment"",""postTreatmentChemicalAgentSmiles"":"" CCO[Si](CCCS)(OCC)OCC; C[Si](C)=O"",""postTreatmentChemicalAgentConcentration"":""""}]",,1.6,28,"5852",0,,,,,,,,,,,,,,,,,,,,"Dye","Sudan Black B",456.54,8000,"mg/L","Dye","Bromothymol Blue",624.38,8000,"mg/L","Dye","Rose Bengal (disodium salt)",1017.64,8000,"mg/L",,,,,,,,,,,35,53,65,,,,,,,,,,,,,,,,,,,,,,,,,,,,,,"[]",,,,,,,,,,,,
"662c136000762fa2bf545923","2024-04-07T20:31:11.116Z","[]","[]","[]","[]",,,"[]","[]","[]","[]","[]","[]","[]","[]",,,,,false,"Dead-end",10,20,,"Toluene","Dye","Solvent blue 35",350.45,8000,"mg/L",2,"[]",,,95,true,false,"Accepted","[""Inorganic""]","[""Ceramics""]","[]","[""Not Applicable""]","[""Surface treatment""]","669145dc1cc70c8f464cd857","2024-04-07T20:31:11.043Z","2016-01-01T00:00:00.000Z","Interpreting rejection in SRNF across grafted ceramic membranes through the Spiegler-Kedem model","Scientific Report","backOffice","10.1016/j.memsci.2016.12.013","65d677342e1ebc1414e6dd5b","Winnnubst","https://doi.org/10.1016/j.memsci.2016.12.013",0,"ISA/inorganic/dense","M2-PMDS (n=39) grafted alumina membrane - toluene solvent blue/Sudan black","Scientific report",,"[{""postTreatmentChemicalAgentConcentrationUnit"":[],""_id"":""6613028faf449de7c3c6c967"",""postTreatment"":""Surface treatment"",""postTreatmentChemicalAgentSmiles"":"" CCO[Si](CCCS)(OCC)OCC; C[Si](C)=O"",""postTreatmentChemicalAgentConcentration"":""""}]",,1.6,55,"5853",0,,,,,,,,,,,,,,,,,,,,"Dye","Sudan Black B",456.54,8000,"mg/L",,,,,,,,,,,,,,,,,,,,,64,,,,,,,,,,,,,,,,,,,,,,,,,,,,,,,,"[]",,,,,,,,,,,,
"662c148100762fa2bf545930","2024-04-07T20:31:11.116Z","[]","[]","[]","[]",,,"[]","[]","[]","[]","[]","[]","[]","[]",,,,,false,"Dead-end",10,20,,"Isopropanol (IPA)","Dye","Sudan Black B",456.54,8000,"mg/L",4,"[]",,,94,true,false,"Accepted","[""Inorganic""]","[""Ceramics""]","[]","[""Not Applicable""]","[""Surface treatment""]","669145dc1cc70c8f464cd857","2024-04-07T20:31:11.043Z","2016-01-01T00:00:00.000Z","Interpreting rejection in SRNF across grafted ceramic membranes through the Spiegler-Kedem model","Scientific Report","backOffice","10.1016/j.memsci.2016.12.013","65d677342e1ebc1414e6dd5b","Winnnubst","https://doi.org/10.1016/j.memsci.2016.12.013",0,"ISA/inorganic/dense","M1-PMDS (n=10) grafted alumina membrane - IPA MWCO","Scientific report",,"[{""postTreatmentChemicalAgentConcentrationUnit"":[],""_id"":""6613028faf449de7c3c6c967"",""postTreatment"":""Surface treatment"",""postTreatmentChemicalAgentSmiles"":"" CCO[Si](CCCS)(OCC)OCC; C[Si](C)=O"",""postTreatmentChemicalAgentConcentration"":""""}]",,4.8,20,"5854",0,,,,,,,,,,,,,,,,,,,,"Dye","Solvent blue 35",350.45,8000,"mg/L","Dye","Rose Bengal (disodium salt)",1017.64,8000,"mg/L","Dye","Bromothymol Blue",624.38,,,,,,,,,,,,,16,40,31,,,,,,,,,,,,,,,,,,,,,,,,,,,,,,"[]",,,,,,,,,,,,
"662c158300762fa2bf545935","2024-04-07T20:31:11.116Z","[]","[]","[]","[]",,,"[]","[]","[]","[]","[]","[]","[]","[]",,,,,false,"Dead-end",10,20,,"Toluene","Dye","Sudan Black B",456.54,8000,"mg/L",3,"[]",,,94,true,false,"Accepted","[""Inorganic""]","[""Ceramics""]","[]","[""Not Applicable""]","[""Surface treatment""]","669145dc1cc70c8f464cd857","2024-04-07T20:31:11.043Z","2016-01-01T00:00:00.000Z","Interpreting rejection in SRNF across grafted ceramic membranes through the Spiegler-Kedem model","Scientific Report","backOffice","10.1016/j.memsci.2016.12.013","65d677342e1ebc1414e6dd5b","Winnnubst","https://doi.org/10.1016/j.memsci.2016.12.013",0,"ISA/inorganic/dense","M1-PMDS (n=10) grafted alumina membrane - toluene dye mixture","Scientific report",,"[{""postTreatmentChemicalAgentConcentrationUnit"":[],""_id"":""6613028faf449de7c3c6c967"",""postTreatment"":""Surface treatment"",""postTreatmentChemicalAgentSmiles"":"" CCO[Si](CCCS)(OCC)OCC; C[Si](C)=O"",""postTreatmentChemicalAgentConcentration"":""""}]",,0.9,45,"5855",0,,,,,,,,,,,,,,,,,,,,"Dye","Bromothymol Blue",624.38,,,"Dye","Solvent blue 35",350.45,,,,,,,,,,,,,,,,,,65,40,,,,,,,,,,,,,,,,,,,,,,,,,,,,,,,"[]",,,,,,,,,,,,
"662d56927f7dfed37dd0c9b5","2024-02-22T22:43:18.141Z","[]","[]","[]","[]",,,"[]","[]","[]","[]","[]","[]","[]","[]",,,,,false,"Dead-end",11,21,,"water","Dye","Rhodamine B base",442.55,50,"µmol/L",1,"[""FTIR"",""SEM"",""AFM""]",,,65,true,false,"Accepted","[""Inorganic""]","[""Ceramics""]","[]","[""Not Applicable""]","[""Surface treatment""]","669147e41cc70c8f464cd924","2024-02-22T22:43:18.079Z","2021-01-01T00:00:00.000Z","Controlled Nanoconfinement of Polyimide Networks in Mesoporous γ-Alumina Membranes for the Molecular Separation of Organic Dyes","Scientific Report","backOffice","10.1021/acsanm.1c03322","65d677342e1ebc1414e6dd5b","Pizzoccaro-Zilamy","https://doi.org/10.1021/acsanm.1c03322",0,"ISA/inorganic/dense","B-5 RB/H2O","Scientific report",,"[{""postTreatmentChemicalAgentConcentrationUnit"":[],""_id"":""65d7ce064e3deb05523f726b"",""postTreatment"":""Surface treatment"",""postTreatmentChemicalAgentSmiles"":""C1(=NC(=NC(=N1)N)N)N;C1=C2C(=CC3=C1C(=O)OC3=O)C(=O)OC2=O; C1=CC=C2C=NC=CC2=C1; CC1=CC(=CC(=C1)C)C"",""postTreatmentChemicalAgentConcentration"":""""}]",,0.8,100,"5856",0,,,,,,0.8,,,,,,,,,,,,,,,,,,,,,,,,,,,,,,,,,,,,,,,,,,,,,,,,,,,,,,,,,,,,,,,,,,,,,,,"[]",,,,,,,,,,,,
"662d56c37f7dfed37dd0c9ba","2024-02-22T22:43:18.141Z","[]","[]","[]","[]",,,"[]","[]","[]","[]","[]","[]","[]","[]",,,,,false,"Dead-end",11,21,,"water","Dye","Rhodamine B base",442.55,50,"µmol/L",1,"[""FTIR"",""SEM"",""AFM""]",,,,true,false,"Accepted","[""Inorganic""]","[""Ceramics""]","[]","[""Not Applicable""]","[""Surface treatment""]","669147e41cc70c8f464cd924","2024-02-22T22:43:18.079Z","2021-01-01T00:00:00.000Z","Controlled Nanoconfinement of Polyimide Networks in Mesoporous γ-Alumina Membranes for the Molecular Separation of Organic Dyes","Scientific Report","backOffice","10.1021/acsanm.1c03322","65d677342e1ebc1414e6dd5b","Pizzoccaro-Zilamy","https://doi.org/10.1021/acsanm.1c03322",0,"ISA/inorganic/dense","A-5 RB/H2O","Scientific report",,"[{""postTreatmentChemicalAgentConcentrationUnit"":[""mol/L"",""mol/L"",""mol/L""],""_id"":""65d7ce064e3deb05523f726b"",""postTreatment"":""Surface treatment"",""postTreatmentChemicalAgentSmiles"":""C1(=NC(=NC(=N1)N)N)N;C1=C2C(=CC3=C1C(=O)OC3=O)C(=O)OC2=O; C1=CC=C2C=NC=CC2=C1; CC1=CC(=CC(=C1)C)C"",""postTreatmentChemicalAgentConcentration"":""0; 0.1; 0.12; ""}]",,1.5,100,"5857",0,,,,,,1.5,,,,,,,,,,,,,,,,,,,,,,,,,,,,,,,,,,,,,,,,,,,,,,,,,,,,,,,,,,,,,,,,,,,,,,,"[]",,,,,,,,,,,,
"663003397f7dfed37dd0cee3","2024-04-11T20:57:06.720Z","[]","[]","[]","[]",,,"[]","[]","[]","[]","[]","[]","[]","[]",,,,,false,"Crossflow",20,25,75,"Toluene","Oligomer","Polystyrene",226,1,"g/L",10,"[]",,,,true,false,"Accepted","[]","[]","[]","[""Not Applicable""]","[""None""]","66184ea2f00ca5f21b2fbc8e","2024-04-11T20:57:06.625Z","2019-01-01T00:00:00.000Z","Can the variance in membrane performance influence the design of organic solvent nanofiltration processes?","Scientific Report","backOffice","10.1016/j.memsci.2018.12.077","6618229ef00ca5f21b2fbc8d","Böcking","https://doi.org/10.1016/j.memsci.2018.12.077",0,"Commercial","PDMS HZG Toluene Polystyrene 20 bar",,,"[]",,,62.2,"5858",0,,,,,,90.54,,,,,,,,,,,,,,"Oligomer","Polystyrene",370,1,"g/L","Oligomer","Polystyrene",474,1,"g/L","Oligomer","Polystyrene",578,1,"g/L","Oligomer","Polystyrene",682,1,"g/L","Oligomer","Polystyrene",786,1,"g/L",83.8,90.5,95.4,97.7,98.7,"Oligomer","Polystyrene",890,1,"g/L","Oligomer","Polystyrene",994,1,"g/L","Oligomer","Polystyrene",1098,1,"g/L","Oligomer","Polystyrene",1800,1,"g/L",99.3,100,100,100,,"Other",,"[]","PDMS membrane","Helmholtz Zentrum Geesthacht",,,,,,,,,,
"663003c27f7dfed37dd0cee5","2024-04-11T20:57:06.720Z","[]","[]","[]","[]",,,"[]","[]","[]","[]","[]","[]","[]","[]",,,,,false,"Crossflow",30,25,75,"Toluene","Oligomer","Polystyrene",226,1,"g/L",10,"[]",,,,true,false,"Accepted","[]","[]","[]","[""Not Applicable""]","[""None""]","66184ea2f00ca5f21b2fbc8e","2024-04-11T20:57:06.625Z","2019-01-01T00:00:00.000Z","Can the variance in membrane performance influence the design of organic solvent nanofiltration processes?","Scientific Report","backOffice","10.1016/j.memsci.2018.12.077","6618229ef00ca5f21b2fbc8d","Böcking","https://doi.org/10.1016/j.memsci.2018.12.077",0,"Commercial","PDMS HZG Toluene Polystyrene 30 bar",,,"[]",,,67.9,"5859",0,,,,,,90.54,,,,,,,,,,,,,,"Oligomer","Polystyrene",370,1,"g/L","Oligomer","Polystyrene",474,1,"g/L","Oligomer","Polystyrene",578,1,"g/L","Oligomer","Polystyrene",682,1,"g/L","Oligomer","Polystyrene",786,1,"g/L",86.7,93.9,96.9,98.3,98.8,"Oligomer","Polystyrene",890,1,"g/L","Oligomer","Polystyrene",994,1,"g/L","Oligomer","Polystyrene",1098,1,"g/L","Oligomer","Polystyrene",1820,1,"g/L",99.3,99.8,99.8,99.3,,"Other",,"[]","PDMS membrane","Helmholtz Zentrum Geesthacht",,,,,,,,,,
"663004137f7dfed37dd0cee7","2024-04-11T20:57:06.720Z","[]","[]","[]","[]",,,"[]","[]","[]","[]","[]","[]","[]","[]",,,,,false,"Crossflow",40,25,75,"Toluene","Oligomer","Polystyrene",226,1,"g/L",10,"[]",,,,true,false,"Accepted","[]","[]","[]","[""Not Applicable""]","[""None""]","66184ea2f00ca5f21b2fbc8e","2024-04-11T20:57:06.625Z","2019-01-01T00:00:00.000Z","Can the variance in membrane performance influence the design of organic solvent nanofiltration processes?","Scientific Report","backOffice","10.1016/j.memsci.2018.12.077","6618229ef00ca5f21b2fbc8d","Böcking","https://doi.org/10.1016/j.memsci.2018.12.077",0,"Commercial","PDMS HZG Toluene Polystyrene 40 bar",,,"[]",,,67.2,"5860",0,,,,,,90.54,,,,,,,,,,,,,,"Oligomer","Polystyrene",370,1,"g/L","Oligomer","Polystyrene",474,1,"g/L","Oligomer","Polystyrene",578,1,"g/L","Oligomer","Polystyrene",682,1,"g/L","Oligomer","Polystyrene",786,1,"g/L",85.6,92.9,96.8,98.6,98.6,"Oligomer","Polystyrene",890,1,"g/L","Oligomer","Polystyrene",994,1,"g/L","Oligomer","Polystyrene",1098,1,"g/L","Oligomer","Polystyrene",1820,1,"g/L",98.6,99.6,100,98.5,,"Other",,"[]","PDMS membrane","Helmholtz Zentrum Geesthacht",,,,,,,,,,
"6630048d7f7dfed37dd0cee9","2024-04-11T20:57:06.720Z","[]","[]","[]","[]",,,"[]","[]","[]","[]","[]","[]","[]","[]",,,,,false,"Crossflow",20,25,75,"Ethanol","Oligomer","Polystyrene",226,1,"g/L",9,"[]",,,,true,false,"Accepted","[]","[]","[]","[""Not Applicable""]","[""None""]","66184ea2f00ca5f21b2fbc8e","2024-04-11T20:57:06.625Z","2019-01-01T00:00:00.000Z","Can the variance in membrane performance influence the design of organic solvent nanofiltration processes?","Scientific Report","backOffice","10.1016/j.memsci.2018.12.077","6618229ef00ca5f21b2fbc8d","Böcking","https://doi.org/10.1016/j.memsci.2018.12.077",0,"Commercial","PDMS HZG Ethanol Polystyrene 20 bar",,,"[]",,,-19.7,"5861",0,,,,,,4.92,,,,,,,,,,,,,,"Oligomer","Polystyrene",370,1,"g/L","Oligomer","Polystyrene",474,1,"g/L","Oligomer","Polystyrene",578,1,"g/L","Oligomer","Polystyrene",682,1,"g/L","Oligomer","Polystyrene",786,1,"g/L",-18.1,-10.3,8.9,31.6,48.3,"Oligomer","Polystyrene",890,1,"g/L","Oligomer","Polystyrene",994,1,"g/L","Oligomer","Polystyrene",1098,1,"g/L",,,,,,62,74.3,88.4,,,"Other",,"[]","PDMS membrane","Helmholtz Zentrum Geesthacht",,,,,,,,,,
"663004ea7f7dfed37dd0ceeb","2024-04-11T20:57:06.720Z","[]","[]","[]","[]",,,"[]","[]","[]","[]","[]","[]","[]","[]",,,,,false,"Crossflow",40,25,75,"Ethanol","Oligomer","Polystyrene",226,1,"g/L",9,"[]",,,,true,false,"Accepted","[]","[]","[]","[""Not Applicable""]","[""None""]","66184ea2f00ca5f21b2fbc8e","2024-04-11T20:57:06.625Z","2019-01-01T00:00:00.000Z","Can the variance in membrane performance influence the design of organic solvent nanofiltration processes?","Scientific Report","backOffice","10.1016/j.memsci.2018.12.077","6618229ef00ca5f21b2fbc8d","Böcking","https://doi.org/10.1016/j.memsci.2018.12.077",0,"Commercial","PDMS HZG Ethanol Polystyrene 40 bar",,,"[]",,,-35.4,"5862",0,,,,,,4.92,,,,,,,,,,,,,,"Oligomer","Polystyrene",370,1,"g/L","Oligomer","Polystyrene",474,1,"g/L","Oligomer","Polystyrene",578,1,"g/L","Oligomer","Polystyrene",682,1,"g/L","Oligomer","Polystyrene",786,1,"g/L",-34.6,-23.1,-4.6,24.9,46.5,"Oligomer","Polystyrene",890,1,"g/L","Oligomer","Polystyrene",994,1,"g/L","Oligomer","Polystyrene",1098,1,"g/L",,,,,,64.6,82,86.9,,,"Other",,"[]","PDMS membrane","Helmholtz Zentrum Geesthacht",,,,,,,,,,
"663007027f7dfed37dd0cefa","2024-04-11T20:57:06.720Z","[]","[]","[]","[]",,,"[]","[]","[]","[]","[]","[]","[]","[]",,,,,false,"Crossflow",20,25,75,"Isopropanol (IPA)","Other","Poly(methyl methacrylate)",200,1,"g/L",8,"[]",,,,true,false,"Accepted","[]","[]","[]","[""Not Applicable""]","[""None""]","66184ea2f00ca5f21b2fbc8e","2024-04-11T20:57:06.625Z","2019-01-01T00:00:00.000Z","Can the variance in membrane performance influence the design of organic solvent nanofiltration processes?","Scientific Report","backOffice","10.1016/j.memsci.2018.12.077","6618229ef00ca5f21b2fbc8d","Böcking","https://doi.org/10.1016/j.memsci.2018.12.077",0,"Commercial","PDMS HZG PMMA in IPA at 20 bar",,,"[]",,,6.3,"5863",0,,,,,,,,,,,,,,,,,,,,"Other","Poly(methyl methacrylate)",300,1,"g/L","Other","Poly(methyl methacrylate)",400,1,"g/L","Other","Poly(methyl methacrylate)",500,1,"g/L","Other","Poly(methyl methacrylate)",600,1,"g/L","Other","Poly(methyl methacrylate)",700,1,"g/L",4.5,24.6,49.9,69.3,80.9,"Other","Poly(methyl methacrylate)",800,1,"g/L","Other","Poly(methyl methacrylate)",900,1,"g/L",,,,,,,,,,,87.2,91.4,,,,"Other",,"[]","PDMS membrane","Helmholtz Zentrum Geesthacht",,,,,,,,,,
"6630074f7f7dfed37dd0cefd","2024-04-11T20:57:06.720Z","[]","[]","[]","[]",,,"[]","[]","[]","[]","[]","[]","[]","[]",,,,,false,"Crossflow",30,25,75,"Isopropanol (IPA)","Other","Poly(methyl methacrylate)",200,1,"g/L",8,"[]",,,,true,false,"Accepted","[]","[]","[]","[""Not Applicable""]","[""None""]","66184ea2f00ca5f21b2fbc8e","2024-04-11T20:57:06.625Z","2019-01-01T00:00:00.000Z","Can the variance in membrane performance influence the design of organic solvent nanofiltration processes?","Scientific Report","backOffice","10.1016/j.memsci.2018.12.077","6618229ef00ca5f21b2fbc8d","Böcking","https://doi.org/10.1016/j.memsci.2018.12.077",0,"Commercial","PDMS HZG PMMA in IPA at 30 bar",,,"[]",,,2.3,"5864",0,,,,,,,,,,,,,,,,,,,,"Other","Poly(methyl methacrylate)",300,1,"g/L","Other","Poly(methyl methacrylate)",400,1,"g/L","Other","Poly(methyl methacrylate)",500,1,"g/L","Other","Poly(methyl methacrylate)",600,1,"g/L","Other","Poly(methyl methacrylate)",700,1,"g/L",6.2,29.6,55,73.5,84.6,"Other","Poly(methyl methacrylate)",800,1,"g/L","Other","Poly(methyl methacrylate)",900,1,"g/L",,,,,,,,,,,91.1,94.2,,,,"Other",,"[]","PDMS membrane","Helmholtz Zentrum Geesthacht",,,,,,,,,,
"6630079f7f7dfed37dd0cf00","2024-04-11T20:57:06.720Z","[]","[]","[]","[]",,,"[]","[]","[]","[]","[]","[]","[]","[]",,,,,false,"Crossflow",40,25,75,"Isopropanol (IPA)","Other","Poly(methyl methacrylate)",200,1,"g/L",8,"[]",,,,true,false,"Accepted","[]","[]","[]","[""Not Applicable""]","[""None""]","66184ea2f00ca5f21b2fbc8e","2024-04-11T20:57:06.625Z","2019-01-01T00:00:00.000Z","Can the variance in membrane performance influence the design of organic solvent nanofiltration processes?","Scientific Report","backOffice","10.1016/j.memsci.2018.12.077","6618229ef00ca5f21b2fbc8d","Böcking","https://doi.org/10.1016/j.memsci.2018.12.077",0,"Commercial","PDMS HZG PMMA in IPA at 40 bar",,,"[]",,,,"5865",0,,,,,,,,,,,,,,,,,,,,"Other","Poly(methyl methacrylate)",300,1,"g/L","Other","Poly(methyl methacrylate)",400,1,"g/L","Other","Poly(methyl methacrylate)",500,1,"g/L","Other","Poly(methyl methacrylate)",600,1,"g/L","Other","Poly(methyl methacrylate)",700,1,"g/L",7,33.5,58.6,75.6,86,"Other","Poly(methyl methacrylate)",800,1,"g/L","Other","Poly(methyl methacrylate)",900,1,"g/L",,,,,,,,,,,92,94.7,,,,"Other",,"[]","PDMS membrane","Helmholtz Zentrum Geesthacht",,,,,,,,,,
"663008037f7dfed37dd0cf03","2024-04-11T20:57:06.720Z","[]","[]","[]","[]",,,"[]","[]","[]","[]","[]","[]","[]","[]",,,,,false,"Crossflow",20,25,75,"Ethanol","Other","Poly(methyl methacrylate)",200,1,"g/L",8,"[]",,,,true,false,"Accepted","[]","[]","[]","[""Not Applicable""]","[""None""]","66184ea2f00ca5f21b2fbc8e","2024-04-11T20:57:06.625Z","2019-01-01T00:00:00.000Z","Can the variance in membrane performance influence the design of organic solvent nanofiltration processes?","Scientific Report","backOffice","10.1016/j.memsci.2018.12.077","6618229ef00ca5f21b2fbc8d","Böcking","https://doi.org/10.1016/j.memsci.2018.12.077",0,"Commercial","PDMS HZG PMMA in Ethanol at 20 bar",,,"[]",,,-6.1,"5866",0,,,,,,4.93,,,,,,,,,,,,,,"Other","Poly(methyl methacrylate)",300,1,"g/L","Other","Poly(methyl methacrylate)",400,1,"g/L","Other","Poly(methyl methacrylate)",500,1,"g/L","Other","Poly(methyl methacrylate)",600,1,"g/L","Other","Poly(methyl methacrylate)",700,1,"g/L",1.9,22.8,47.3,68.8,82.4,"Other","Poly(methyl methacrylate)",800,1,"g/L","Other","Poly(methyl methacrylate)",900,1,"g/L",,,,,,,,,,,90.6,94.4,,,,"Other",,"[]","PDMS membrane","Helmholtz Zentrum Geesthacht",,,,,,,,,,
"663008507f7dfed37dd0cf06","2024-04-11T20:57:06.720Z","[]","[]","[]","[]",,,"[]","[]","[]","[]","[]","[]","[]","[]",,,,,false,"Crossflow",30,25,75,"Ethanol","Other","Poly(methyl methacrylate)",200,1,"g/L",8,"[]",,,,true,false,"Accepted","[]","[]","[]","[""Not Applicable""]","[""None""]","66184ea2f00ca5f21b2fbc8e","2024-04-11T20:57:06.625Z","2019-01-01T00:00:00.000Z","Can the variance in membrane performance influence the design of organic solvent nanofiltration processes?","Scientific Report","backOffice","10.1016/j.memsci.2018.12.077","6618229ef00ca5f21b2fbc8d","Böcking","https://doi.org/10.1016/j.memsci.2018.12.077",0,"Commercial","PDMS HZG PMMA in Ethanol at 30 bar",,,"[]",,,-12.3,"5867",0,,,,,,4.93,,,,,,,,,,,,,,"Other","Poly(methyl methacrylate)",300,1,"g/L","Other","Poly(methyl methacrylate)",400,1,"g/L","Other","Poly(methyl methacrylate)",500,1,"g/L","Other","Poly(methyl methacrylate)",600,1,"g/L","Other","Poly(methyl methacrylate)",700,1,"g/L",-1.1,27.8,53.5,73,84.2,"Other","Poly(methyl methacrylate)",800,1,"g/L","Other","Poly(methyl methacrylate)",900,1,"g/L",,,,,,,,,,,90.3,94.4,,,,"Other",,"[]","PDMS membrane","Helmholtz Zentrum Geesthacht",,,,,,,,,,
"663008967f7dfed37dd0cf09","2024-04-11T20:57:06.720Z","[]","[]","[]","[]",,,"[]","[]","[]","[]","[]","[]","[]","[]",,,,,false,"Crossflow",40,25,75,"Ethanol","Other","Poly(methyl methacrylate)",200,1,"g/L",8,"[]",,,,true,false,"Accepted","[]","[]","[]","[""Not Applicable""]","[""None""]","66184ea2f00ca5f21b2fbc8e","2024-04-11T20:57:06.625Z","2019-01-01T00:00:00.000Z","Can the variance in membrane performance influence the design of organic solvent nanofiltration processes?","Scientific Report","backOffice","10.1016/j.memsci.2018.12.077","6618229ef00ca5f21b2fbc8d","Böcking","https://doi.org/10.1016/j.memsci.2018.12.077",0,"Commercial","PDMS HZG PMMA in Ethanol at 40 bar",,,"[]",,,-21.1,"5868",0,,,,,,4.93,,,,,,,,,,,,,,"Other","Poly(methyl methacrylate)",300,1,"g/L","Other","Poly(methyl methacrylate)",400,1,"g/L","Other","Poly(methyl methacrylate)",500,1,"g/L","Other","Poly(methyl methacrylate)",600,1,"g/L","Other","Poly(methyl methacrylate)",700,1,"g/L",-2.8,30.2,57,75.1,85.4,"Other","Poly(methyl methacrylate)",800,1,"g/L","Other","Poly(methyl methacrylate)",900,1,"g/L",,,,,,,,,,,91.3,94,,,,"Other",,"[]","PDMS membrane","Helmholtz Zentrum Geesthacht",,,,,,,,,,
"663008ff7f7dfed37dd0cf0c","2024-04-11T20:57:06.720Z","[]","[]","[]","[]",,,"[]","[]","[]","[]","[]","[]","[]","[]",,,,,false,"Crossflow",20,25,75,"Methyl ethyl ketone (MEK)","Other","Poly(methyl methacrylate)",200,1,"g/L",8,"[]",,,,true,false,"Accepted","[]","[]","[]","[""Not Applicable""]","[""None""]","66184ea2f00ca5f21b2fbc8e","2024-04-11T20:57:06.625Z","2019-01-01T00:00:00.000Z","Can the variance in membrane performance influence the design of organic solvent nanofiltration processes?","Scientific Report","backOffice","10.1016/j.memsci.2018.12.077","6618229ef00ca5f21b2fbc8d","Böcking","https://doi.org/10.1016/j.memsci.2018.12.077",0,"Commercial","PDMS HZG PMMA in MEK at 20 bar",,,"[]",,,86.6,"5869",0,,,,,,,,,,,,,,,,,,,,"Other","Poly(methyl methacrylate)",300,1,"g/L","Other","Poly(methyl methacrylate)",400,1,"g/L","Other","Poly(methyl methacrylate)",500,1,"g/L","Other","Poly(methyl methacrylate)",600,1,"g/L","Other","Poly(methyl methacrylate)",700,1,"g/L",60.3,80,90.6,96.4,97.5,"Other","Poly(methyl methacrylate)",800,1,"g/L","Other","Poly(methyl methacrylate)",900,1,"g/L",,,,,,,,,,,98,99.4,,,,"Other",,"[]","PDMS membrane","Helmholtz Zentrum Geesthacht",,,,,,,,,,
"6630095f7f7dfed37dd0cf0f","2024-04-11T20:57:06.720Z","[]","[]","[]","[]",,,"[]","[]","[]","[]","[]","[]","[]","[]",,,,,false,"Crossflow",30,25,75,"Methyl ethyl ketone (MEK)","Other","Poly(methyl methacrylate)",200,1,"g/L",8,"[]",,,,true,false,"Accepted","[]","[]","[]","[""Not Applicable""]","[""None""]","66184ea2f00ca5f21b2fbc8e","2024-04-11T20:57:06.625Z","2019-01-01T00:00:00.000Z","Can the variance in membrane performance influence the design of organic solvent nanofiltration processes?","Scientific Report","backOffice","10.1016/j.memsci.2018.12.077","6618229ef00ca5f21b2fbc8d","Böcking","https://doi.org/10.1016/j.memsci.2018.12.077",0,"Commercial","PDMS HZG PMMA in MEK at 30 bar",,,"[]",,,89.2,"5870",0,,,,,,,,,,,,,,,,,,,,"Other","Poly(methyl methacrylate)",300,1,"g/L","Other","Poly(methyl methacrylate)",400,1,"g/L","Other","Poly(methyl methacrylate)",500,1,"g/L","Other","Poly(methyl methacrylate)",600,1,"g/L","Other","Poly(methyl methacrylate)",700,1,"g/L",65.9,79.7,89.2,96.3,97.5,"Other","Poly(methyl methacrylate)",800,1,"g/L","Other","Poly(methyl methacrylate)",900,1,"g/L",,,,,,,,,,,98.4,99.6,,,,"Other",,"[]","PDMS membrane","Helmholtz Zentrum Geesthacht",,,,,,,,,,
"663009ca7f7dfed37dd0cf12","2024-04-11T20:57:06.720Z","[]","[]","[]","[]",,,"[]","[]","[]","[]","[]","[]","[]","[]",,,,,false,"Crossflow",40,25,75,"Methyl ethyl ketone (MEK)","Other","Poly(methyl methacrylate)",200,1,"g/L",8,"[]",,,,true,false,"Accepted","[]","[]","[]","[""Not Applicable""]","[""None""]","66184ea2f00ca5f21b2fbc8e","2024-04-11T20:57:06.625Z","2019-01-01T00:00:00.000Z","Can the variance in membrane performance influence the design of organic solvent nanofiltration processes?","Scientific Report","backOffice","10.1016/j.memsci.2018.12.077","6618229ef00ca5f21b2fbc8d","Böcking","https://doi.org/10.1016/j.memsci.2018.12.077",0,"Commercial","PDMS HZG PMMA in MEK at 40 bar",,,"[]",,,88.2,"5871",0,,,,,,,,,,,,,,,,,,,,"Other","Poly(methyl methacrylate)",300,1,"g/L","Other","Poly(methyl methacrylate)",400,1,"g/L","Other","Poly(methyl methacrylate)",500,1,"g/L","Other","Poly(methyl methacrylate)",600,1,"g/L","Other","Poly(methyl methacrylate)",700,1,"g/L",65.3,83.1,89.3,95.4,96.6,"Other","Poly(methyl methacrylate)",800,1,"g/L","Other","Poly(methyl methacrylate)",900,1,"g/L",,,,,,,,,,,97.4,99.2,,,,"Other",,"[]","PDMS membrane","Helmholtz Zentrum Geesthacht",,,,,,,,,,
"66300a3f7f7dfed37dd0cf15","2024-04-11T20:57:06.720Z","[]","[]","[]","[]",,,"[]","[]","[]","[]","[]","[]","[]","[]",,,,,false,"Crossflow",20,25,75,"Toluene","Other","Poly(methyl methacrylate)",200,1,"g/L",8,"[]",,,,true,false,"Accepted","[]","[]","[]","[""Not Applicable""]","[""None""]","66184ea2f00ca5f21b2fbc8e","2024-04-11T20:57:06.625Z","2019-01-01T00:00:00.000Z","Can the variance in membrane performance influence the design of organic solvent nanofiltration processes?","Scientific Report","backOffice","10.1016/j.memsci.2018.12.077","6618229ef00ca5f21b2fbc8d","Böcking","https://doi.org/10.1016/j.memsci.2018.12.077",0,"Commercial","PDMS HZG PMMA in Toluene at 20 bar",,,"[]",,,85.1,"5872",0,,,,,,90.54,,,,,,,,,,,,,,"Other","Poly(methyl methacrylate)",300,1,"g/L","Other","Poly(methyl methacrylate)",400,1,"g/L","Other","Poly(methyl methacrylate)",500,1,"g/L","Other","Poly(methyl methacrylate)",600,1,"g/L","Other","Poly(methyl methacrylate)",700,1,"g/L",74.4,88.7,93.3,96.5,98.1,"Other","Poly(methyl methacrylate)",800,1,"g/L","Other","Poly(methyl methacrylate)",900,1,"g/L",,,,,,,,,,,97.4,,,,,"Other",,"[]","PDMS membrane","Helmholtz Zentrum Geesthacht",,,,,,,,,,
