Repository: BAMresearch/onf-database

This repository belongs to the the publication "Revealing structure-property-performance relationships of organic solvent nanofiltration membranes using a FAIR, open-access database" published in ADD JOURNAL (DOI). 
It uses a dataset derived from The Open Membrane Database (https://openmembranedatabase.org/). The access date was April 8th 2025. The original dataset is in the repository as OMD_SRNF_2025-04-08.csv file.

The main researchers involved in the study are Sarah Glass (ORCID: 0000-0002-0625-0057), Petra Merten (no ORCID available), Torsten Brinkmann (ORCID: 0000-0002-5114-6259) and Volkan Filiz (ORCID: 0000-0003-0239-8641). 

The repository contains 5 Python files:

File: OMD_SRNF_2025-04-08.csv (part 181 of 184)
"66300a837f7dfed37dd0cf18","2024-04-11T20:57:06.720Z","[]","[]","[]","[]",,,"[]","[]","[]","[]","[]","[]","[]","[]",,,,,false,"Crossflow",30,25,75,"Toluene","Other","Poly(methyl methacrylate)",200,1,"g/L",8,"[]",,,,true,false,"Accepted","[]","[]","[]","[""Not Applicable""]","[""None""]","66184ea2f00ca5f21b2fbc8e","2024-04-11T20:57:06.625Z","2019-01-01T00:00:00.000Z","Can the variance in membrane performance influence the design of organic solvent nanofiltration processes?","Scientific Report","backOffice","10.1016/j.memsci.2018.12.077","6618229ef00ca5f21b2fbc8d","Böcking","https://doi.org/10.1016/j.memsci.2018.12.077",0,"Commercial","PDMS HZG PMMA in Toluene at 30 bar",,,"[]",,,89,"5873",0,,,,,,90.54,,,,,,,,,,,,,,"Other","Poly(methyl methacrylate)",300,1,"g/L","Other","Poly(methyl methacrylate)",400,1,"g/L","Other","Poly(methyl methacrylate)",500,1,"g/L","Other","Poly(methyl methacrylate)",600,1,"g/L","Other","Poly(methyl methacrylate)",700,1,"g/L",72,87.1,94.8,97.6,98.9,"Other","Poly(methyl methacrylate)",800,1,"g/L","Other","Poly(methyl methacrylate)",900,1,"g/L",,,,,,,,,,,98.8,,,,,"Other",,"[]","PDMS membrane","Helmholtz Zentrum Geesthacht",,,,,,,,,,
"66300ae47f7dfed37dd0cf1b","2024-04-11T20:57:06.720Z","[]","[]","[]","[]",,,"[]","[]","[]","[]","[]","[]","[]","[]",,,,,false,"Crossflow",40,25,75,"Toluene","Other","Poly(methyl methacrylate)",200,1,"g/L",8,"[]",,,,true,false,"Accepted","[]","[]","[]","[""Not Applicable""]","[""None""]","66184ea2f00ca5f21b2fbc8e","2024-04-11T20:57:06.625Z","2019-01-01T00:00:00.000Z","Can the variance in membrane performance influence the design of organic solvent nanofiltration processes?","Scientific Report","backOffice","10.1016/j.memsci.2018.12.077","6618229ef00ca5f21b2fbc8d","Böcking","https://doi.org/10.1016/j.memsci.2018.12.077",0,"Commercial","PDMS HZG PMMA in Toluene at 40 bar",,,"[]",,,85.8,"5874",0,,,,,,90.54,,,,,,,,,,,,,,"Other","Poly(methyl methacrylate)",300,1,"g/L","Other","Poly(methyl methacrylate)",400,1,"g/L","Other","Poly(methyl methacrylate)",500,1,"g/L","Other","Poly(methyl methacrylate)",600,1,"g/L","Other","Poly(methyl methacrylate)",700,1,"g/L",72.6,79.9,90.3,95,97.3,"Other","Poly(methyl methacrylate)",800,1,"g/L","Other","Poly(methyl methacrylate)",900,1,"g/L",,,,,,,,,,,97,,,,,"Other",,"[]","PDMS membrane","Helmholtz Zentrum Geesthacht",,,,,,,,,,
"66300b7a7f7dfed37dd0cf1e","2024-04-11T20:57:06.720Z","[]","[]","[]","[]",,,"[]","[]","[]","[]","[]","[]","[]","[]",,,,,false,"Crossflow",20,25,75,"Ethyl acetate","Other","Poly(methyl methacrylate)",200,1,"g/L",8,"[]",,,,true,false,"Accepted","[]","[]","[]","[""Not Applicable""]","[""None""]","66184ea2f00ca5f21b2fbc8e","2024-04-11T20:57:06.625Z","2019-01-01T00:00:00.000Z","Can the variance in membrane performance influence the design of organic solvent nanofiltration processes?","Scientific Report","backOffice","10.1016/j.memsci.2018.12.077","6618229ef00ca5f21b2fbc8d","Böcking","https://doi.org/10.1016/j.memsci.2018.12.077",0,"Commercial","PDMS HZG PMMA in ESTP at 20 bar",,,"[]",,,91.7,"5875",0,,,,,,,,,,,,,,,,,,,,"Other","Poly(methyl methacrylate)",300,1,"g/L","Other","Poly(methyl methacrylate)",400,1,"g/L","Other","Poly(methyl methacrylate)",500,1,"g/L","Other","Poly(methyl methacrylate)",600,1,"g/L","Other","Poly(methyl methacrylate)",700,1,"g/L",65.8,87,94.9,97.4,96.1,"Other","Poly(methyl methacrylate)",800,1,"g/L","Other","Poly(methyl methacrylate)",900,1,"g/L",,,,,,,,,,,96.9,94.6,,,,"Other",,"[]","PDMS membrane","Helmholtz Zentrum Geesthacht",,,,,,,,,,
"66300bbc7f7dfed37dd0cf21","2024-04-11T20:57:06.720Z","[]","[]","[]","[]",,,"[]","[]","[]","[]","[]","[]","[]","[]",,,,,false,"Crossflow",30,25,75,"Ethyl acetate","Other","Poly(methyl methacrylate)",200,1,"g/L",8,"[]",,,,true,false,"Accepted","[]","[]","[]","[""Not Applicable""]","[""None""]","66184ea2f00ca5f21b2fbc8e","2024-04-11T20:57:06.625Z","2019-01-01T00:00:00.000Z","Can the variance in membrane performance influence the design of organic solvent nanofiltration processes?","Scientific Report","backOffice","10.1016/j.memsci.2018.12.077","6618229ef00ca5f21b2fbc8d","Böcking","https://doi.org/10.1016/j.memsci.2018.12.077",0,"Commercial","PDMS HZG PMMA in ESTP at 30 bar",,,"[]",,,82.8,"5876",0,,,,,,,,,,,,,,,,,,,,"Other","Poly(methyl methacrylate)",300,1,"g/L","Other","Poly(methyl methacrylate)",400,1,"g/L","Other","Poly(methyl methacrylate)",500,1,"g/L","Other","Poly(methyl methacrylate)",600,1,"g/L","Other","Poly(methyl methacrylate)",700,1,"g/L",68.3,83.1,89.5,94.4,91.1,"Other","Poly(methyl methacrylate)",800,1,"g/L","Other","Poly(methyl methacrylate)",900,1,"g/L",,,,,,,,,,,96,97.6,,,,"Other",,"[]","PDMS membrane","Helmholtz Zentrum Geesthacht",,,,,,,,,,
"66300c007f7dfed37dd0cf24","2024-04-11T20:57:06.720Z","[]","[]","[]","[]",,,"[]","[]","[]","[]","[]","[]","[]","[]",,,,,false,"Crossflow",40,25,75,"Ethyl acetate","Other","Poly(methyl methacrylate)",200,1,"g/L",8,"[]",,,,true,false,"Accepted","[]","[]","[]","[""Not Applicable""]","[""None""]","66184ea2f00ca5f21b2fbc8e","2024-04-11T20:57:06.625Z","2019-01-01T00:00:00.000Z","Can the variance in membrane performance influence the design of organic solvent nanofiltration processes?","Scientific Report","backOffice","10.1016/j.memsci.2018.12.077","6618229ef00ca5f21b2fbc8d","Böcking","https://doi.org/10.1016/j.memsci.2018.12.077",0,"Commercial","PDMS HZG PMMA in ESTP at 40 bar",,,"[]",,,92.4,"5877",0,,,,,,,,,,,,,,,,,,,,"Other","Poly(methyl methacrylate)",300,1,"g/L","Other","Poly(methyl methacrylate)",400,1,"g/L","Other","Poly(methyl methacrylate)",500,1,"g/L","Other","Poly(methyl methacrylate)",600,1,"g/L","Other","Poly(methyl methacrylate)",700,1,"g/L",72.4,88.1,94.3,97.2,95.1,"Other","Poly(methyl methacrylate)",800,1,"g/L","Other","Poly(methyl methacrylate)",900,1,"g/L",,,,,,,,,,,96.4,93.8,,,,"Other",,"[]","PDMS membrane","Helmholtz Zentrum Geesthacht",,,,,,,,,,
"66300cdf7f7dfed37dd0cf27","2024-04-11T20:57:06.720Z","[]","[]","[]","[]",,,"[]","[]","[]","[]","[]","[]","[]","[]",,,,,false,"Crossflow",20,25,75,"Isopropanol (IPA)","Alkanes","n-Decane",142.29,1,"g/L",8,"[]",,,,true,false,"Accepted","[]","[]","[]","[""Not Applicable""]","[""None""]","66184ea2f00ca5f21b2fbc8e","2024-04-11T20:57:06.625Z","2019-01-01T00:00:00.000Z","Can the variance in membrane performance influence the design of organic solvent nanofiltration processes?","Scientific Report","backOffice","10.1016/j.memsci.2018.12.077","6618229ef00ca5f21b2fbc8d","Böcking","https://doi.org/10.1016/j.memsci.2018.12.077",0,"Commercial","PDMS HZG n-Alkane and SOA  in IPA at 20 bar",,,"[]",,,-16.7,"5878",0,,,,,,,,,,,,,,,,,,,,"Alkanes","dodecane",170.33,1,"g/L","Alkanes","tetradecane ",198.39,1,"g/L","Alkanes","n-Hexadecane",226.45,1,"g/L","Alkanes","octadecane",254.5,1,"g/L","Alkanes","n-Docosane",310.61,1,"g/L",-20.3,-24.3,-24.8,-31.7,-36.9,"Alkanes","tetracosane",338.7,1,"g/L","Sugars","Sucrose octaacetate",678.59,1,"g/L",,,,,,,,,,,-38.2,63.8,,,,"Other",,"[]","PDMS membrane","Helmholtz Zentrum Geesthacht",,,,,,,,,,
"66300d2e7f7dfed37dd0cf2b","2024-04-11T20:57:06.720Z","[]","[]","[]","[]",,,"[]","[]","[]","[]","[]","[]","[]","[]",,,,,false,"Crossflow",30,25,75,"Isopropanol (IPA)","Alkanes","n-Decane",142.29,1,"g/L",8,"[]",,,,true,false,"Accepted","[]","[]","[]","[""Not Applicable""]","[""None""]","66184ea2f00ca5f21b2fbc8e","2024-04-11T20:57:06.625Z","2019-01-01T00:00:00.000Z","Can the variance in membrane performance influence the design of organic solvent nanofiltration processes?","Scientific Report","backOffice","10.1016/j.memsci.2018.12.077","6618229ef00ca5f21b2fbc8d","Böcking","https://doi.org/10.1016/j.memsci.2018.12.077",0,"Commercial","PDMS HZG n-Alkane and SOA  in IPA at 30 bar",,,"[]",,,-26.8,"5879",0,,,,,,,,,,,,,,,,,,,,"Alkanes","dodecane",170.33,1,"g/L","Alkanes","tetradecane ",198.39,1,"g/L","Alkanes","n-Hexadecane",226.45,1,"g/L","Alkanes","octadecane",254.5,1,"g/L","Alkanes","n-Docosane",310.61,1,"g/L",-33,-37.8,-41.5,-44.7,-48.2,"Alkanes","tetracosane",338.7,1,"g/L","Sugars","Sucrose octaacetate",678.59,1,"g/L",,,,,,,,,,,-49.4,69.2,,,,"Other",,"[]","PDMS membrane","Helmholtz Zentrum Geesthacht",,,,,,,,,,
"66300d707f7dfed37dd0cf2f","2024-04-11T20:57:06.720Z","[]","[]","[]","[]",,,"[]","[]","[]","[]","[]","[]","[]","[]",,,,,false,"Crossflow",40,25,75,"Isopropanol (IPA)","Alkanes","n-Decane",142.29,1,"g/L",8,"[]",,,,true,false,"Accepted","[]","[]","[]","[""Not Applicable""]","[""None""]","66184ea2f00ca5f21b2fbc8e","2024-04-11T20:57:06.625Z","2019-01-01T00:00:00.000Z","Can the variance in membrane performance influence the design of organic solvent nanofiltration processes?","Scientific Report","backOffice","10.1016/j.memsci.2018.12.077","6618229ef00ca5f21b2fbc8d","Böcking","https://doi.org/10.1016/j.memsci.2018.12.077",0,"Commercial","PDMS HZG n-Alkane and SOA  in IPA at 40 bar",,,"[]",,,-34.3,"5880",0,,,,,,,,,,,,,,,,,,,,"Alkanes","dodecane",170.33,1,"g/L","Alkanes","tetradecane ",198.39,1,"g/L","Alkanes","n-Hexadecane",226.45,1,"g/L","Alkanes","octadecane",254.5,1,"g/L","Alkanes","n-Docosane",310.61,1,"g/L",-40.2,-52,-50.5,-60,-58,"Alkanes","tetracosane",338.7,1,"g/L","Sugars","Sucrose octaacetate",678.59,1,"g/L",,,,,,,,,,,-60.8,68.4,,,,"Other",,"[]","PDMS membrane","Helmholtz Zentrum Geesthacht",,,,,,,,,,
"66300dc07f7dfed37dd0cf33","2024-04-11T20:57:06.720Z","[]","[]","[]","[]",,,"[]","[]","[]","[]","[]","[]","[]","[]",,,,,false,"Crossflow",20,25,75,"Ethyl acetate","Alkanes","n-Decane",142.29,1,"g/L",8,"[]",,,,true,false,"Accepted","[]","[]","[]","[""Not Applicable""]","[""None""]","66184ea2f00ca5f21b2fbc8e","2024-04-11T20:57:06.625Z","2019-01-01T00:00:00.000Z","Can the variance in membrane performance influence the design of organic solvent nanofiltration processes?","Scientific Report","backOffice","10.1016/j.memsci.2018.12.077","6618229ef00ca5f21b2fbc8d","Böcking","https://doi.org/10.1016/j.memsci.2018.12.077",0,"Commercial","PDMS HZG n-Alkane and SOA  in ESTP at 20 bar",,,"[]",,,-4.3,"5881",0,,,,,,,,,,,,,,,,,,,,"Alkanes","dodecane",170.33,1,"g/L","Alkanes","tetradecane ",198.39,1,"g/L","Alkanes","n-Hexadecane",226.45,1,"g/L","Alkanes","octadecane",254.5,1,"g/L","Alkanes","n-Docosane",310.61,1,"g/L",-5.5,-2.8,0.6,-4.7,2,"Alkanes","tetracosane",338.7,1,"g/L","Sugars","Sucrose octaacetate",678.59,1,"g/L",,,,,,,,,,,8.5,98.7,,,,"Other",,"[]","PDMS membrane","Helmholtz Zentrum Geesthacht",,,,,,,,,,
"66300e097f7dfed37dd0cf37","2024-04-11T20:57:06.720Z","[]","[]","[]","[]",,,"[]","[]","[]","[]","[]","[]","[]","[]",,,,,false,"Crossflow",30,25,75,"Ethyl acetate","Alkanes","n-Decane",142.29,1,"g/L",8,"[]",,,,true,false,"Accepted","[]","[]","[]","[""Not Applicable""]","[""None""]","66184ea2f00ca5f21b2fbc8e","2024-04-11T20:57:06.625Z","2019-01-01T00:00:00.000Z","Can the variance in membrane performance influence the design of organic solvent nanofiltration processes?","Scientific Report","backOffice","10.1016/j.memsci.2018.12.077","6618229ef00ca5f21b2fbc8d","Böcking","https://doi.org/10.1016/j.memsci.2018.12.077",0,"Commercial","PDMS HZG n-Alkane and SOA  in ESTP at 30 bar",,,"[]",,,-13.9,"5882",0,,,,,,,,,,,,,,,,,,,,"Alkanes","dodecane",170.33,1,"g/L","Alkanes","tetradecane ",198.39,1,"g/L","Alkanes","n-Hexadecane",226.45,1,"g/L","Alkanes","octadecane",254.5,1,"g/L","Alkanes","n-Docosane",310.61,1,"g/L",-12,-9.3,-4.8,3.7,12.4,"Alkanes","tetracosane",338.7,1,"g/L","Sugars","Sucrose octaacetate",678.59,1,"g/L",,,,,,,,,,,20.6,94.3,,,,"Other",,"[]","PDMS membrane","Helmholtz Zentrum Geesthacht",,,,,,,,,,
"66300e5f7f7dfed37dd0cf3b","2024-04-11T20:57:06.720Z","[]","[]","[]","[]",,,"[]","[]","[]","[]","[]","[]","[]","[]",,,,,false,"Crossflow",40,25,75,"Ethyl acetate","Alkanes","n-Decane",142.29,1,"g/L",8,"[]",,,,true,false,"Accepted","[]","[]","[]","[""Not Applicable""]","[""None""]","66184ea2f00ca5f21b2fbc8e","2024-04-11T20:57:06.625Z","2019-01-01T00:00:00.000Z","Can the variance in membrane performance influence the design of organic solvent nanofiltration processes?","Scientific Report","backOffice","10.1016/j.memsci.2018.12.077","6618229ef00ca5f21b2fbc8d","Böcking","https://doi.org/10.1016/j.memsci.2018.12.077",0,"Commercial","PDMS HZG n-Alkane and SOA  in ESTP at 40 bar",,,"[]",,,-15.2,"5883",0,,,,,,,,,,,,,,,,,,,,"Alkanes","dodecane",170.33,1,"g/L","Alkanes","tetradecane ",198.39,1,"g/L","Alkanes","n-Hexadecane",226.45,1,"g/L","Alkanes","octadecane",254.5,1,"g/L","Alkanes","n-Docosane",310.61,1,"g/L",-14,-10.4,-7.1,-0.7,11.8,"Alkanes","tetracosane",338.7,1,"g/L","Sugars","Sucrose octaacetate",678.59,1,"g/L",,,,,,,,,,,19.6,99.3,,,,"Other",,"[]","PDMS membrane","Helmholtz Zentrum Geesthacht",,,,,,,,,,
"66300f6e7f7dfed37dd0cf3f","2024-04-11T20:57:06.720Z","[]","[]","[]","[]",,,"[]","[]","[]","[]","[]","[]","[]","[]",,,,,false,"Crossflow",20,25,75,"Methyl ethyl ketone (MEK)","Alkanes","n-Decane",142.29,1,"g/L",8,"[]",,,,true,false,"Accepted","[]","[]","[]","[""Not Applicable""]","[""None""]","66184ea2f00ca5f21b2fbc8e","2024-04-11T20:57:06.625Z","2019-01-01T00:00:00.000Z","Can the variance in membrane performance influence the design of organic solvent nanofiltration processes?","Scientific Report","backOffice","10.1016/j.memsci.2018.12.077","6618229ef00ca5f21b2fbc8d","Böcking","https://doi.org/10.1016/j.memsci.2018.12.077",0,"Commercial","PDMS HZG n-Alkane and SOA  in MEK at 20 bar",,,"[]",,,-10.7,"5884",0,,,,,,,,,,,,,,,,,,,,"Alkanes","dodecane",170.33,1,"g/L","Alkanes","tetradecane ",198.39,1,"g/L","Alkanes","n-Hexadecane",226.45,1,"g/L","Alkanes","octadecane",254.5,1,"g/L","Alkanes","n-Docosane",310.61,1,"g/L",-5.7,-9.2,-7.2,-3.6,7,"Alkanes","tetracosane",338.7,1,"g/L","Sugars","Sucrose octaacetate",678.59,1,"g/L",,,,,,,,,,,13.1,92.8,,,,"Other",,"[]","PDMS membrane","Helmholtz Zentrum Geesthacht",,,,,,,,,,
"66300fe37f7dfed37dd0cf43","2024-04-11T20:57:06.720Z","[]","[]","[]","[]",,,"[]","[]","[]","[]","[]","[]","[]","[]",,,,,false,"Crossflow",30,25,75,"Methyl ethyl ketone (MEK)","Alkanes","n-Decane",142.29,1,"g/L",8,"[]",,,,true,false,"Accepted","[]","[]","[]","[""Not Applicable""]","[""None""]","66184ea2f00ca5f21b2fbc8e","2024-04-11T20:57:06.625Z","2019-01-01T00:00:00.000Z","Can the variance in membrane performance influence the design of organic solvent nanofiltration processes?","Scientific Report","backOffice","10.1016/j.memsci.2018.12.077","6618229ef00ca5f21b2fbc8d","Böcking","https://doi.org/10.1016/j.memsci.2018.12.077",0,"Commercial","PDMS HZG n-Alkane and SOA  in MEK at 30 bar",,,"[]",,,-12.5,"5885",0,,,,,,,,,,,,,,,,,,,,"Alkanes","dodecane",170.33,1,"g/L","Alkanes","tetradecane ",198.39,1,"g/L","Alkanes","n-Hexadecane",226.45,1,"g/L","Alkanes","octadecane",254.5,1,"g/L","Alkanes","n-Docosane",310.61,1,"g/L",-11.1,-10,-6.5,-1.3,10.1,"Alkanes","tetracosane",338.7,1,"g/L","Sugars","Sucrose octaacetate",678.59,1,"g/L",,,,,,,,,,,16.2,96.7,,,,"Other",,"[]","PDMS membrane","Helmholtz Zentrum Geesthacht",,,,,,,,,,
"6630102b7f7dfed37dd0cf47","2024-04-11T20:57:06.720Z","[]","[]","[]","[]",,,"[]","[]","[]","[]","[]","[]","[]","[]",,,,,false,"Crossflow",40,25,75,"Methyl ethyl ketone (MEK)","Alkanes","n-Decane",142.29,1,"g/L",8,"[]",,,,true,false,"Accepted","[]","[]","[]","[""Not Applicable""]","[""None""]","66184ea2f00ca5f21b2fbc8e","2024-04-11T20:57:06.625Z","2019-01-01T00:00:00.000Z","Can the variance in membrane performance influence the design of organic solvent nanofiltration processes?","Scientific Report","backOffice","10.1016/j.memsci.2018.12.077","6618229ef00ca5f21b2fbc8d","Böcking","https://doi.org/10.1016/j.memsci.2018.12.077",0,"Commercial","PDMS HZG n-Alkane and SOA  in MEK at 40 bar",,,"[]",,,-16.4,"5886",0,,,,,,,,,,,,,,,,,,,,"Alkanes","dodecane",170.33,1,"g/L","Alkanes","tetradecane ",198.39,1,"g/L","Alkanes","n-Hexadecane",226.45,1,"g/L","Alkanes","octadecane",254.5,1,"g/L","Alkanes","n-Docosane",310.61,1,"g/L",-18.1,-15.3,-11.4,-5,6.1,"Alkanes","tetracosane",338.7,1,"g/L","Sugars","Sucrose octaacetate",678.59,1,"g/L",,,,,,,,,,,13.8,97.3,,,,"Other",,"[]","PDMS membrane","Helmholtz Zentrum Geesthacht",,,,,,,,,,
"663010a97f7dfed37dd0cf4b","2024-04-11T20:57:06.720Z","[]","[]","[]","[]",,,"[]","[]","[]","[]","[]","[]","[]","[]",,,,,false,"Crossflow",20,25,75,"Ethanol","Alkanes","n-Decane",142.29,1,"g/L",8,"[]",,,,true,false,"Accepted","[]","[]","[]","[""Not Applicable""]","[""None""]","66184ea2f00ca5f21b2fbc8e","2024-04-11T20:57:06.625Z","2019-01-01T00:00:00.000Z","Can the variance in membrane performance influence the design of organic solvent nanofiltration processes?","Scientific Report","backOffice","10.1016/j.memsci.2018.12.077","6618229ef00ca5f21b2fbc8d","Böcking","https://doi.org/10.1016/j.memsci.2018.12.077",0,"Commercial","PDMS HZG n-Alkane and SOA  in Ethanol at 20 bar",,,"[]",,,-22.4,"5887",0,,,,,,4.92,,,,,,,,,,,,,,"Alkanes","dodecane",170.33,1,"g/L","Alkanes","tetradecane ",198.39,1,"g/L","Alkanes","n-Hexadecane",226.45,1,"g/L","Alkanes","octadecane",254.5,1,"g/L","Alkanes","n-Docosane",310.61,1,"g/L",-29.5,-33.7,-33.9,-44.1,,"Alkanes","tetracosane",338.7,1,"g/L","Sugars","Sucrose octaacetate",678.59,1,"g/L",,,,,,,,,,,,81.9,,,,"Other",,"[]","PDMS membrane","Helmholtz Zentrum Geesthacht",,,,,,,,,,
"663010e87f7dfed37dd0cf4e","2024-04-11T20:57:06.720Z","[]","[]","[]","[]",,,"[]","[]","[]","[]","[]","[]","[]","[]",,,,,false,"Crossflow",30,25,75,"Ethanol","Alkanes","n-Decane",142.29,1,"g/L",8,"[]",,,,true,false,"Accepted","[]","[]","[]","[""Not Applicable""]","[""None""]","66184ea2f00ca5f21b2fbc8e","2024-04-11T20:57:06.625Z","2019-01-01T00:00:00.000Z","Can the variance in membrane performance influence the design of organic solvent nanofiltration processes?","Scientific Report","backOffice","10.1016/j.memsci.2018.12.077","6618229ef00ca5f21b2fbc8d","Böcking","https://doi.org/10.1016/j.memsci.2018.12.077",0,"Commercial","PDMS HZG n-Alkane and SOA  in Ethanol at 30 bar",,,"[]",,,-35,"5888",0,,,,,,4.92,,,,,,,,,,,,,,"Alkanes","dodecane",170.33,1,"g/L","Alkanes","tetradecane ",198.39,1,"g/L","Alkanes","n-Hexadecane",226.45,1,"g/L","Alkanes","octadecane",254.5,1,"g/L","Alkanes","n-Docosane",310.61,1,"g/L",-29,-38.7,-40.3,-52.3,,"Alkanes","tetracosane",338.7,1,"g/L","Sugars","Sucrose octaacetate",678.59,1,"g/L",,,,,,,,,,,,87.7,,,,"Other",,"[]","PDMS membrane","Helmholtz Zentrum Geesthacht",,,,,,,,,,
"663011317f7dfed37dd0cf51","2024-04-11T20:57:06.720Z","[]","[]","[]","[]",,,"[]","[]","[]","[]","[]","[]","[]","[]",,,,,false,"Crossflow",40,25,75,"Ethanol","Alkanes","n-Decane",142.29,1,"g/L",8,"[]",,,,true,false,"Accepted","[]","[]","[]","[""Not Applicable""]","[""None""]","66184ea2f00ca5f21b2fbc8e","2024-04-11T20:57:06.625Z","2019-01-01T00:00:00.000Z","Can the variance in membrane performance influence the design of organic solvent nanofiltration processes?","Scientific Report","backOffice","10.1016/j.memsci.2018.12.077","6618229ef00ca5f21b2fbc8d","Böcking","https://doi.org/10.1016/j.memsci.2018.12.077",0,"Commercial","PDMS HZG n-Alkane and SOA  in Ethanol at 40 bar",,,"[]",,,-30.7,"5889",0,,,,,,4.92,,,,,,,,,,,,,,"Alkanes","dodecane",170.33,1,"g/L","Alkanes","tetradecane ",198.39,1,"g/L","Alkanes","n-Hexadecane",226.45,1,"g/L","Alkanes","octadecane",254.5,1,"g/L","Alkanes","n-Docosane",310.61,1,"g/L",-37,-44.8,-51.1,-68,,"Alkanes","tetracosane",338.7,1,"g/L","Sugars","Sucrose octaacetate",678.59,1,"g/L",,,,,,,,,,,,90.1,,,,"Other",,"[]","PDMS membrane","Helmholtz Zentrum Geesthacht",,,,,,,,,,
"663012257f7dfed37dd0cf54","2024-04-11T20:57:06.720Z","[]","[]","[]","[]",,,"[]","[]","[]","[]","[]","[]","[]","[]",,,,,false,"Crossflow",20,25,75,"Toluene","Alkanes","n-Decane",142.29,1,"g/L",10,"[]",,,,true,false,"Accepted","[]","[]","[]","[""Not Applicable""]","[""None""]","66184ea2f00ca5f21b2fbc8e","2024-04-11T20:57:06.625Z","2019-01-01T00:00:00.000Z","Can the variance in membrane performance influence the design of organic solvent nanofiltration processes?","Scientific Report","backOffice","10.1016/j.memsci.2018.12.077","6618229ef00ca5f21b2fbc8d","Böcking","https://doi.org/10.1016/j.memsci.2018.12.077",0,"Commercial","PDMS HZG n-Alkane and SOA  in Toluene at 20 bar",,,"[]",,,0.9,"5890",0,,,,,,90.54,,,,,,,,,,,,,,"Alkanes","dodecane",170.33,1,"g/L","Alkanes","tetradecane ",198.39,1,"g/L","Alkanes","n-Hexadecane",226.45,1,"g/L","Alkanes","octadecane",254.5,1,"g/L","Alkanes","n-Docosane",310.61,1,"g/L",9.6,19.8,38.6,49.9,69.1,"Alkanes","tetracosane",338.7,1,"g/L","Alkanes","octacosane",394.8,1,"g/L","Other","Hexatriacontane",507,1,"g/L","Sugars","Sucrose octaacetate",678.59,1,"g/L",76.8,85,97.3,97.5,,"Other",,"[]","PDMS membrane","Helmholtz Zentrum Geesthacht",,,,,,,,,,
"663012757f7dfed37dd0cf58","2024-04-11T20:57:06.720Z","[]","[]","[]","[]",,,"[]","[]","[]","[]","[]","[]","[]","[]",,,,,false,"Crossflow",30,25,75,"Toluene","Alkanes","n-Decane",142.29,1,"g/L",10,"[]",,,,true,false,"Accepted","[]","[]","[]","[""Not Applicable""]","[""None""]","66184ea2f00ca5f21b2fbc8e","2024-04-11T20:57:06.625Z","2019-01-01T00:00:00.000Z","Can the variance in membrane performance influence the design of organic solvent nanofiltration processes?","Scientific Report","backOffice","10.1016/j.memsci.2018.12.077","6618229ef00ca5f21b2fbc8d","Böcking","https://doi.org/10.1016/j.memsci.2018.12.077",0,"Commercial","PDMS HZG n-Alkane and SOA  in Toluene at 30 bar",,,"[]",,,9.3,"5891",0,,,,,,90.54,,,,,,,,,,,,,,"Alkanes","dodecane",170.33,1,"g/L","Alkanes","tetradecane ",198.39,1,"g/L","Alkanes","n-Hexadecane",226.45,1,"g/L","Alkanes","octadecane",254.5,1,"g/L","Alkanes","n-Docosane",310.61,1,"g/L",18.7,28,39.2,51.1,69.9,"Alkanes","tetracosane",338.7,1,"g/L","Alkanes","octacosane",394.8,1,"g/L","Other","Hexatriacontane",507,1,"g/L","Sugars","Sucrose octaacetate",678.59,1,"g/L",77,86,97.8,98.1,,"Other",,"[]","PDMS membrane","Helmholtz Zentrum Geesthacht",,,,,,,,,,
"663012ce7f7dfed37dd0cf5c","2024-04-11T20:57:06.720Z","[]","[]","[]","[]",,,"[]","[]","[]","[]","[]","[]","[]","[]",,,,,false,"Crossflow",40,25,75,"Toluene","Alkanes","n-Decane",142.29,1,"g/L",10,"[]",,,,true,false,"Accepted","[]","[]","[]","[""Not Applicable""]","[""None""]","66184ea2f00ca5f21b2fbc8e","2024-04-11T20:57:06.625Z","2019-01-01T00:00:00.000Z","Can the variance in membrane performance influence the design of organic solvent nanofiltration processes?","Scientific Report","backOffice","10.1016/j.memsci.2018.12.077","6618229ef00ca5f21b2fbc8d","Böcking","https://doi.org/10.1016/j.memsci.2018.12.077",0,"Commercial","PDMS HZG n-Alkane and SOA  in Toluene at 40 bar",,,"[]",,,0.2,"5892",0,,,,,,90.54,,,,,,,,,,,,,,"Alkanes","dodecane",170.33,1,"g/L","Alkanes","tetradecane ",198.39,1,"g/L","Alkanes","n-Hexadecane",226.45,1,"g/L","Alkanes","octadecane",254.5,1,"g/L","Alkanes","n-Docosane",310.61,1,"g/L",5,19.7,32.9,43.9,64.7,"Alkanes","tetracosane",338.7,1,"g/L","Alkanes","octacosane",394.8,1,"g/L","Other","Hexatriacontane",507,1,"g/L","Sugars","Sucrose octaacetate",678.59,1,"g/L",72.6,82.7,95.3,96.5,,"Other",,"[]","PDMS membrane","Helmholtz Zentrum Geesthacht",,,,,,,,,,
"663013457f7dfed37dd0cf60","2024-04-11T20:57:06.720Z","[]","[]","[]","[]",,,"[]","[]","[]","[]","[]","[]","[]","[]",,,,,false,"Crossflow",20,25,75,"Heptane","Alkanes","n-Decane",142.29,1,"g/L",9,"[]",,,,true,false,"Accepted","[]","[]","[]","[""Not Applicable""]","[""None""]","66184ea2f00ca5f21b2fbc8e","2024-04-11T20:57:06.625Z","2019-01-01T00:00:00.000Z","Can the variance in membrane performance influence the design of organic solvent nanofiltration processes?","Scientific Report","backOffice","10.1016/j.memsci.2018.12.077","6618229ef00ca5f21b2fbc8d","Böcking","https://doi.org/10.1016/j.memsci.2018.12.077",0,"Commercial","PDMS HZG n-Alkane and SOA  in Heptane at 20 bar",,,"[]",,,18.6,"5893",0,,,,,,,,,,,,,,,,,,,,"Alkanes","dodecane",170.33,1,"g/L","Alkanes","tetradecane ",198.39,1,"g/L","Alkanes","n-Hexadecane",226.45,1,"g/L","Alkanes","octadecane",254.5,1,"g/L","Alkanes","n-Docosane",310.61,1,"g/L",26.5,37.3,48.8,58.3,77.8,"Alkanes","tetracosane",338.7,1,"g/L","Alkanes","octacosane",394.8,1,"g/L","Other","Hexatriacontane",507,1,"g/L",,,,,,83.6,92.5,96.1,,,"Other",,"[]","PDMS membrane","Helmholtz Zentrum Geesthacht",,,,,,,,,,
"663013ab7f7dfed37dd0cf64","2024-04-11T20:57:06.720Z","[]","[]","[]","[]",,,"[]","[]","[]","[]","[]","[]","[]","[]",,,,,false,"Crossflow",30,25,75,"Heptane","Alkanes","n-Decane",142.29,1,"g/L",9,"[]",,,,true,false,"Accepted","[]","[]","[]","[""Not Applicable""]","[""None""]","66184ea2f00ca5f21b2fbc8e","2024-04-11T20:57:06.625Z","2019-01-01T00:00:00.000Z","Can the variance in membrane performance influence the design of organic solvent nanofiltration processes?","Scientific Report","backOffice","10.1016/j.memsci.2018.12.077","6618229ef00ca5f21b2fbc8d","Böcking","https://doi.org/10.1016/j.memsci.2018.12.077",0,"Commercial","PDMS HZG n-Alkane and SOA  in Heptane at 30 bar",,,"[]",,,12.4,"5894",0,,,,,,,,,,,,,,,,,,,,"Alkanes","dodecane",170.33,1,"g/L","Alkanes","tetradecane ",198.39,1,"g/L","Alkanes","n-Hexadecane",226.45,1,"g/L","Alkanes","octadecane",254.5,1,"g/L","Alkanes","n-Docosane",310.61,1,"g/L",24,36.7,50.2,60.8,78.1,"Alkanes","tetracosane",338.7,1,"g/L","Alkanes","octacosane",394.8,1,"g/L","Other","Hexatriacontane",507,1,"g/L",,,,,,83.5,89.6,96.9,,,"Other",,"[]","PDMS membrane","Helmholtz Zentrum Geesthacht",,,,,,,,,,
"663014157f7dfed37dd0cf68","2024-04-11T20:57:06.720Z","[]","[]","[]","[]",,,"[]","[]","[]","[]","[]","[]","[]","[]",,,,,false,"Crossflow",40,25,75,"Heptane","Alkanes","n-Decane",142.29,1,"g/L",9,"[]",,,,true,false,"Accepted","[]","[]","[]","[""Not Applicable""]","[""None""]","66184ea2f00ca5f21b2fbc8e","2024-04-11T20:57:06.625Z","2019-01-01T00:00:00.000Z","Can the variance in membrane performance influence the design of organic solvent nanofiltration processes?","Scientific Report","backOffice","10.1016/j.memsci.2018.12.077","6618229ef00ca5f21b2fbc8d","Böcking","https://doi.org/10.1016/j.memsci.2018.12.077",0,"Commercial","PDMS HZG n-Alkane and SOA  in Heptane at 40 bar",,,"[]",,,14,"5895",0,,,,,,,,,,,,,,,,,,,,"Alkanes","dodecane",170.33,1,"g/L","Alkanes","tetradecane ",198.39,1,"g/L","Alkanes","n-Hexadecane",226.45,1,"g/L","Alkanes","octadecane",254.5,1,"g/L","Alkanes","n-Docosane",310.61,1,"g/L",28.5,37.6,46.9,58,80.2,"Alkanes","tetracosane",338.7,1,"g/L","Alkanes","octacosane",394.8,1,"g/L","Other","Hexatriacontane",507,1,"g/L",,,,,,84.5,90.8,97.5,,,"Other",,"[]","PDMS membrane","Helmholtz Zentrum Geesthacht",,,,,,,,,,
"663015867f7dfed37dd0cf6c","2024-04-11T20:57:06.720Z","[]","[]","[]","[]",,,"[]","[]","[]","[]","[]","[]","[]","[]",,,,,false,"Crossflow",40,25,75,"Methyl ethyl ketone (MEK)","Other","Poly(methyl methacrylate)",200,1,"g/L",8,"[]",,,,true,false,"Accepted","[]","[]","[]","[""Not Applicable""]","[""None""]","66184ea2f00ca5f21b2fbc8e","2024-04-11T20:57:06.625Z","2019-01-01T00:00:00.000Z","Can the variance in membrane performance influence the design of organic solvent nanofiltration processes?","Scientific Report","backOffice","10.1016/j.memsci.2018.12.077","6618229ef00ca5f21b2fbc8d","Böcking","https://doi.org/10.1016/j.memsci.2018.12.077",0,"Commercial","DuraMem® 300 PMMA in MEK at 40 bar",,,"[]",,,90.1,"5896",0,,,,,,,,,,,,,,,,,,,,"Other","Poly(methyl methacrylate)",300,1,"g/L","Other","Poly(methyl methacrylate)",400,1,"g/L","Other","Poly(methyl methacrylate)",500,1,"g/L","Other","Poly(methyl methacrylate)",600,1,"g/L","Other","Poly(methyl methacrylate)",700,1,"g/L",98.2,98.5,98.4,99.1,99,"Other","Poly(methyl methacrylate)",800,1,"g/L","Other","Poly(methyl methacrylate)",1200,1,"g/L",,,,,,,,,,,96.9,99.7,,,,"Duramem 300",,"[]",,,,,,,,,,,,
"6630accb7f7dfed37dd0d048","2024-04-30T08:33:15.969Z","[]","[]","[]","[]",,,"[""None""]","[]","[]","[]","[]","[]","[]","[]",,,,,false,"Crossflow",8,20,7.07,"Methanol","Dye","Methyl orange (sodium salt)",327.33,10,"mg/L",1,"[]",,,,true,false,"Accepted","[""TFC""]","[""Graphene oxide""]","[]","[""Polyketone""]","[""None""]","65003a409af97755a1fa057b","2023-09-12T10:15:28.055Z","2022-01-01T00:00:00.000Z","Integration of thin film composite graphene oxide membranes for solvent resistant nanofiltration","Scientific Report","backOffice","10.1016/j.memsci.2022.120861","65003a2e9af97755a1fa02ed","Kecheng Guan and Kai Ushio and Keizo Nakagawa and Takuji Shintani and Tomohisa Yoshioka and Atsushi Matsuoka and Eiji Kamio and Wanqin Jin and Hideto Matsuyama","https://doi.org/10.1016/j.memsci.2022.120861",0,"Composite","EDA-GO-MeOH-MO","Scientific report","Vacuum filtration","[]","Commercial",0.04,91.7,"5897",0,,,,,,,,,,,,,,,,,,,,,,,,,,,,,,,,,,,,,,,,,,,,,,,,,,,,,,,,,,,,,,,,,,,,,,,,,,,,,"[]",,,,,,,,,,,,
"6630ae7e7f7dfed37dd0d05b","2024-04-30T08:40:30.909Z","[]","[]","[]","[]",,,"[""None""]","[]","[]","[]","[]","[]","[]","[]",,,,,false,"Not available",2,20,,"Methanol","Dye","Titan yellow (disodium salt)",695.72,10,"mg/L",1,"[]",,,,true,false,"Accepted","[""TFC""]","[""Graphene oxide"",""Other""]","[]","[""Polyvinylidenefluoride""]","[""None""]","65d32ce71923a5f169180279","2024-02-19T10:26:47.948Z","2021-01-01T00:00:00.000Z","Fungal Cell Wall-Graphene Oxide Microcomposite  Membrane for Organic Solvent Nanofiltration","Scientific Report","backOffice","10.1002/adfm.202100110","65d3082c1923a5f169180273","Zhang","https://doi.org/10.1002/adfm.202100110",0,"Composite","CW-GO-MeOH-TY","Scientific report","Vacuum filtration","[]","Commercial",,93,"5898",0,,,,,,58.1,,,,,,,,,"fungal cell wall",,,,,,,,,,,,,,,,,,,,,,,,,,,,,,,,,,,,,,,,,,,,,,,,,,,,,,,,,,,,,,"[]",,,,,,,,,,,,
"6630aeee7f7dfed37dd0d05d","2024-04-30T08:42:22.650Z","[]","[]","[]","[]",,,"[""None""]","[]","[]","[]","[]","[]","[]","[]",,,,,false,"Not available",2,20,,"Methanol","Dye","Sudan Red 7B",379.46,10,"mg/L",1,"[]",,,,true,false,"Accepted","[""TFC""]","[""Graphene oxide"",""Other""]","[]","[""Polyvinylidenefluoride""]","[""None""]","65d32ce71923a5f169180279","2024-02-19T10:26:47.948Z","2021-01-01T00:00:00.000Z","Fungal Cell Wall-Graphene Oxide Microcomposite  Membrane for Organic Solvent Nanofiltration","Scientific Report","backOffice","10.1002/adfm.202100110","65d3082c1923a5f169180273","Zhang","https://doi.org/10.1002/adfm.202100110",0,"Composite","CW-GO-MeOH-SR","Scientific report","Vacuum filtration","[]","Commercial",,90,"5899",0,,,,,,58.1,,,,,,,,,"fungal cell wall",,,,,,,,,,,,,,,,,,,,,,,,,,,,,,,,,,,,,,,,,,,,,,,,,,,,,,,,,,,,,,"[]",,,,,,,,,,,,
"66333b1e7f7dfed37dd0d146","2024-04-21T05:32:25.964Z","[]","[]","[]","[]",,,"[""None""]","[]","[]","[]","[]","[]","[]","[]",,,,,false,"Crossflow",8,20,7.07,"Methanol","Dye","Methyl orange (sodium salt)",327.33,10,"mg/L",1,"[]",,,,true,false,"Accepted","[""TFC""]","[""Graphene oxide""]","[]","[""Polyketone""]","[""None""]","65003a409af97755a1fa057b","2023-09-12T10:15:28.055Z","2022-01-01T00:00:00.000Z","Integration of thin film composite graphene oxide membranes for solvent resistant nanofiltration","Scientific Report","backOffice","10.1016/j.memsci.2022.120861","65003a2e9af97755a1fa02ed","Kecheng Guan and Kai Ushio and Keizo Nakagawa and Takuji Shintani and Tomohisa Yoshioka and Atsushi Matsuoka and Eiji Kamio and Wanqin Jin and Hideto Matsuyama","https://doi.org/10.1016/j.memsci.2022.120861",0,"Composite","GO-MeOH-MO","Scientific report","Vacuum filtration","[]","Commercial",0.05,89,"5900",0,,,,,,,,,,,,,,,,,,,,,,,,,,,,,,,,,,,,,,,,,,,,,,,,,,,,,,,,,,,,,,,,,,,,,,,,,,,,,"[]",,,,,,,,,,,,
"6633f8520de36b48638203c0","2024-04-07T20:38:25.590Z","[]","[]","[]","[]",,,"[]","[]","[]","[]","[]","[]","[]","[]",,,,,false,"Dead-end",15,20,,"water","Dye","Rhodamine B base",442.55,,,1,"[]",,,,true,false,"Accepted","[""Inorganic""]","[""Ceramics""]","[]","[""Not Applicable""]","[""Crosslinking""]","66130441af449de7c3c6c969","2024-04-07T20:38:25.528Z","2020-01-01T00:00:00.000Z","New Method toward a Robust Covalently Attached Cross-Linked Nanofiltration Membrane","Scientific Report","backOffice","10.1021/acsami.0c13339","65d677342e1ebc1414e6dd5b","Pizzoccaro-Zilamy","https://doi.org/10.1021/acsami.0c13339",0,"ISA/inorganic/dense","Al-SiM/TE membrane","Scientific report",,"[{""postTreatmentChemicalAgentConcentrationUnit"":[],""_id"":""66130441af449de7c3c6c96c"",""postTreatment"":""Crosslinking"",""postTreatmentChemicalAgentSmiles"":""C1=C(C=C(C=C1CBr)CBr)CBr; CO[Si](CCCS)(OC)OC; C1=CC(=CC(=C1)S)S; C(CO)N(CCO)CCO""}]",,,93,"5901",0,,,,,,0.6,,,,,,,,,,,,,,,,,,,,,,,,,,,,,,,,,,,,,,,,,,,,,,,,,,,,,,,,,,,,,,,,,,,,,,,"[]",,,,,,,,,,,,
"6633f9cb0de36b48638203c5","2024-05-02T20:38:35.253Z","[]","[]","[]","[]",,,"[]","[]","[]","[]","[]","[]","[]","[]",,,,,false,"Dead-end",10,21,,"water","Dye","Rhodamine B (chloride salt)",479.02,,,2,"[]",,,,true,false,"Accepted","[""Inorganic""]","[""Ceramics""]","[]","[""Not Applicable""]","[""Surface treatment""]","66914e6e1cc70c8f464cd98f","2024-05-02T20:38:35.169Z","2023-01-01T00:00:00.000Z","Hybrid ceramic nanofiltration membranes prepared by impregnation and solid-state grafting of organo-phosphonic acids","Scientific Report","backOffice","10.1016/j.memsci.2023.122041","65d677342e1ebc1414e6dd5b","Pizzoccaro-Zilamy","https://doi.org/10.1016/j.memsci.2023.122041",0,"ISA/inorganic/dense","PEGPA-GP150 - water","Scientific report",,"[{""postTreatmentChemicalAgentConcentrationUnit"":[""mmol/L""],""_id"":""6633f9cb0de36b48638203c6"",""postTreatment"":""Surface treatment"",""postTreatmentChemicalAgentSmiles"":""COCCOCCCP(=O)(O)O  "",""postTreatmentChemicalAgentConcentration"":""430""}]",,,20,"5902",0,,,,,,0.6,,,,,,,,,,,,,,"Dye","Brilliant Yellow",624.6,,,,,,,,,,,,,,,,,,,,,,,90,,,,,,,,,,,,,,,,,,,,,,,,,,,,,,,,"[]",,,,,,,,,,,,
"6635e5fd0de36b48638203c8","2024-03-20T07:59:35.057Z","[""1-Methyl-2-pyrrolidinone (NMP)""]","[""water""]","[""wt%"",""wt%""]","[]","16.5","200","[""None""]","[]","[]","[]","[]","[]","[]","[]",,,,,false,"Dead-end",4,25,14.6,"Methanol","Dye","Rose Bengal (disodium salt)",1017.64,20,"mg/L",1,"[""AFM"",""SEM"",""TEM""]",500,7.8,0,true,false,"Accepted","[""TFN""]","[""Other""]","[]","[""Polysulfone""]","[""None""]","65fa9766bb458bfbce0f8f52","2024-03-20T07:59:34.978Z","2022-01-01T00:00:00.000Z","Two dimensional laminar MoS2 modified PTMSP membranes with improved organic solvent nanofiltration performance","Scientific Report","backOffice","10.1016/j.memsci.2022.121139","65fa903fbb458bfbce0f8f4f","Fang","https://doi.org/10.1016/j.memsci.2022.121139",0,"Composite","0.05 wt% MoS2-PTMSP membrane (M3)-Rose Bengal","Scientific report","Casting","[]","ISA",5.89,97.57,"5903",0,"sodium lauryl sulfate","0.3;0.3","coating solution","MoS2","0.05",5.89,,,,,,,480,200,"MoS2, polytrimethylsilylpropyne",,,,,,,,,,,,,,,,,,,,,,,,,,,,,,,,,,,,,,,,,,,,,,,,,,,,,,,,,,,,,,"[""wt%""]",,,,,,,,,,,,
"6635e60d0de36b48638203cb","2024-03-20T07:59:35.057Z","[""1-Methyl-2-pyrrolidinone (NMP)""]","[""water""]","[""wt%"",""wt%""]","[]","16.5","200","[""None""]","[]","[]","[]","[]","[]","[]","[]",,,,,false,"Dead-end",4,25,14.6,"Methanol","Dye","Neutral red",288.77,20,"mg/L",1,"[""AFM"",""SEM"",""TEM""]",500,7.8,0,true,false,"Accepted","[""TFN""]","[""Other""]","[]","[""Polysulfone""]","[""None""]","65fa9766bb458bfbce0f8f52","2024-03-20T07:59:34.978Z","2022-01-01T00:00:00.000Z","Two dimensional laminar MoS2 modified PTMSP membranes with improved organic solvent nanofiltration performance","Scientific Report","backOffice","10.1016/j.memsci.2022.121139","65fa903fbb458bfbce0f8f4f","Fang","https://doi.org/10.1016/j.memsci.2022.121139",0,"Composite","0.05 wt% MoS2-PTMSP membrane (M3)-Neutral red","Scientific report","Casting","[]","ISA",5.89,78.42,"5904",0,"sodium lauryl sulfate","0.3;0.3","coating solution","MoS2","0.05",5.89,,,,,,,480,200,"MoS2, polytrimethylsilylpropyne",,,,,,,,,,,,,,,,,,,,,,,,,,,,,,,,,,,,,,,,,,,,,,,,,,,,,,,,,,,,,,"[""wt%""]",,,,,,,,,,,,
"6635e7ae0de36b48638203d3","2024-03-20T07:59:35.057Z","[""1-Methyl-2-pyrrolidinone (NMP)""]","[""water""]","[""wt%"",""wt%""]","[]","16.5","200","[""None""]","[]","[]","[]","[]","[]","[]","[]",,,,,false,"Dead-end",4,25,14.6,"Methanol","Dye","Methyl orange (sodium salt)",327.33,20,"mg/L",1,"[""AFM"",""SEM"",""TEM""]",500,7.8,0,true,false,"Accepted","[""TFN""]","[""Other""]","[]","[""Polysulfone""]","[""None""]","65fa9766bb458bfbce0f8f52","2024-03-20T07:59:34.978Z","2022-01-01T00:00:00.000Z","Two dimensional laminar MoS2 modified PTMSP membranes with improved organic solvent nanofiltration performance","Scientific Report","backOffice","10.1016/j.memsci.2022.121139","65fa903fbb458bfbce0f8f4f","Fang","https://doi.org/10.1016/j.memsci.2022.121139",0,"Composite","0.05 wt% MoS2-PTMSP membrane (M3)-Methyl orange","Scientific report","Casting","[]","ISA",5.89,87.23,"5905",0,"sodium lauryl sulfate","0.3;0.3","coating solution","MoS2","0.05",5.89,,,,,,,480,200,"MoS2, polytrimethylsilylpropyne",,,,,,,,,,,,,,,,,,,,,,,,,,,,,,,,,,,,,,,,,,,,,,,,,,,,,,,,,,,,,,"[""wt%""]",,,,,,,,,,,,
"6635e9990de36b48638203d6","2024-03-20T07:59:35.057Z","[""1-Methyl-2-pyrrolidinone (NMP)""]","[""water""]","[""wt%"",""wt%""]","[]","16.5","200","[""None""]","[]","[]","[]","[]","[]","[]","[]",,,,,false,"Dead-end",4,25,14.6,"Methanol","Dye","Congo red (disodium salt)",696.66,20,"mg/L",1,"[""AFM"",""SEM"",""TEM""]",500,7.8,0,true,false,"Accepted","[""TFN""]","[""Other""]","[]","[""Polysulfone""]","[""None""]","65fa9766bb458bfbce0f8f52","2024-03-20T07:59:34.978Z","2022-01-01T00:00:00.000Z","Two dimensional laminar MoS2 modified PTMSP membranes with improved organic solvent nanofiltration performance","Scientific Report","backOffice","10.1016/j.memsci.2022.121139","65fa903fbb458bfbce0f8f4f","Fang","https://doi.org/10.1016/j.memsci.2022.121139",0,"Composite","0.05 wt% MoS2-PTMSP membrane (M3)-Congo red","Scientific report","Casting","[]","ISA",5.89,97.17,"5906",0,"sodium lauryl sulfate","0.3;0.3","coating solution","MoS2","0.05",5.89,,,,,,,480,200,"MoS2, polytrimethylsilylpropyne",,,,,,,,,,,,,,,,,,,,,,,,,,,,,,,,,,,,,,,,,,,,,,,,,,,,,,,,,,,,,,"[""wt%""]",,,,,,,,,,,,
"6635ea0c0de36b48638203d9","2024-03-20T07:59:35.057Z","[""1-Methyl-2-pyrrolidinone (NMP)""]","[""water""]","[""wt%"",""wt%""]","[]","16.5","200","[""None""]","[]","[]","[]","[]","[]","[]","[]",,,,,false,"Dead-end",4,25,14.6,"Methanol","Other","Vitamin B12",1355,20,"mg/L",1,"[""AFM"",""SEM"",""TEM""]",500,7.8,0,true,false,"Accepted","[""TFN""]","[""Other""]","[]","[""Polysulfone""]","[""None""]","65fa9766bb458bfbce0f8f52","2024-03-20T07:59:34.978Z","2022-01-01T00:00:00.000Z","Two dimensional laminar MoS2 modified PTMSP membranes with improved organic solvent nanofiltration performance","Scientific Report","backOffice","10.1016/j.memsci.2022.121139","65fa903fbb458bfbce0f8f4f","Fang","https://doi.org/10.1016/j.memsci.2022.121139",0,"Composite","0.05 wt% MoS2-PTMSP membrane (M3)-Vitamin B12","Scientific report","Casting","[]","ISA",5.89,98.71,"5907",0,"sodium lauryl sulfate","0.3;0.3","coating solution","MoS2","0.05",5.89,,,,,,,480,200,"MoS2, polytrimethylsilylpropyne",,,,,,,,,,,,,,,,,,,,,,,,,,,,,,,,,,,,,,,,,,,,,,,,,,,,,,,,,,,,,,"[""wt%""]",,,,,,,,,,,,
"6635ea510de36b48638203dc","2024-03-20T07:59:35.057Z","[""1-Methyl-2-pyrrolidinone (NMP)""]","[""water""]","[""wt%"",""wt%""]","[]","16.5","200","[""None""]","[]","[]","[]","[]","[]","[]","[]",,,,,false,"Dead-end",4,25,14.6,"Methanol","Other","Isatin",147,20,"mg/L",1,"[""AFM"",""SEM"",""TEM""]",500,7.8,0,true,false,"Accepted","[""TFN""]","[""Other""]","[]","[""Polysulfone""]","[""None""]","65fa9766bb458bfbce0f8f52","2024-03-20T07:59:34.978Z","2022-01-01T00:00:00.000Z","Two dimensional laminar MoS2 modified PTMSP membranes with improved organic solvent nanofiltration performance","Scientific Report","backOffice","10.1016/j.memsci.2022.121139","65fa903fbb458bfbce0f8f4f","Fang","https://doi.org/10.1016/j.memsci.2022.121139",0,"Composite","0.05 wt% MoS2-PTMSP membrane (M3)-Isatin","Scientific report","Casting","[]","ISA",5.89,1.15,"5908",0,"sodium lauryl sulfate","0.3;0.3","coating solution","MoS2","0.05",5.89,,,,,,,480,200,"MoS2, polytrimethylsilylpropyne",,,,,,,,,,,,,,,,,,,,,,,,,,,,,,,,,,,,,,,,,,,,,,,,,,,,,,,,,,,,,,"[""wt%""]",,,,,,,,,,,,
