Repository: BAMresearch/onf-database

This repository belongs to the the publication "Revealing structure-property-performance relationships of organic solvent nanofiltration membranes using a FAIR, open-access database" published in ADD JOURNAL (DOI). 
It uses a dataset derived from The Open Membrane Database (https://openmembranedatabase.org/). The access date was April 8th 2025. The original dataset is in the repository as OMD_SRNF_2025-04-08.csv file.

The main researchers involved in the study are Sarah Glass (ORCID: 0000-0002-0625-0057), Petra Merten (no ORCID available), Torsten Brinkmann (ORCID: 0000-0002-5114-6259) and Volkan Filiz (ORCID: 0000-0003-0239-8641). 

The repository contains 5 Python files:

File: OMD_SRNF_2025-04-08.csv (part 182 of 184)
"6635ea8f0de36b48638203df","2024-03-20T07:59:35.057Z","[""1-Methyl-2-pyrrolidinone (NMP)""]","[""water""]","[""wt%"",""wt%""]","[]","16.5","200","[""None""]","[]","[]","[]","[]","[]","[]","[]",,,,,false,"Dead-end",4,25,14.6,"Methanol","Other","Dimethyl yellow",225,20,"mg/L",1,"[""AFM"",""SEM"",""TEM""]",500,7.8,0,true,false,"Accepted","[""TFN""]","[""Other""]","[]","[""Polysulfone""]","[""None""]","65fa9766bb458bfbce0f8f52","2024-03-20T07:59:34.978Z","2022-01-01T00:00:00.000Z","Two dimensional laminar MoS2 modified PTMSP membranes with improved organic solvent nanofiltration performance","Scientific Report","backOffice","10.1016/j.memsci.2022.121139","65fa903fbb458bfbce0f8f4f","Fang","https://doi.org/10.1016/j.memsci.2022.121139",0,"Composite","0.05 wt% MoS2-PTMSP membrane (M3)-Dimethyl yellow","Scientific report","Casting","[]","ISA",5.89,3.61,"5909",0,"sodium lauryl sulfate","0.3;0.3","coating solution","MoS2","0.05",5.89,,,,,,,480,200,"MoS2, polytrimethylsilylpropyne",,,,,,,,,,,,,,,,,,,,,,,,,,,,,,,,,,,,,,,,,,,,,,,,,,,,,,,,,,,,,,"[""wt%""]",,,,,,,,,,,,
"6635eae20de36b48638203e2","2024-03-20T07:59:35.057Z","[""1-Methyl-2-pyrrolidinone (NMP)""]","[""water""]","[""wt%"",""wt%""]","[]","16.5","200","[""None""]","[]","[]","[]","[]","[]","[]","[]",,,,,false,"Dead-end",4,25,14.6,"Methanol","Other","Victoria blue B",506,20,"mg/L",1,"[""AFM"",""SEM"",""TEM""]",500,7.8,0,true,false,"Accepted","[""TFN""]","[""Other""]","[]","[""Polysulfone""]","[""None""]","65fa9766bb458bfbce0f8f52","2024-03-20T07:59:34.978Z","2022-01-01T00:00:00.000Z","Two dimensional laminar MoS2 modified PTMSP membranes with improved organic solvent nanofiltration performance","Scientific Report","backOffice","10.1016/j.memsci.2022.121139","65fa903fbb458bfbce0f8f4f","Fang","https://doi.org/10.1016/j.memsci.2022.121139",0,"Composite","0.05 wt% MoS2-PTMSP membrane (M3)-Victoria blue B","Scientific report","Casting","[]","ISA",5.89,90.15,"5910",0,"sodium lauryl sulfate","0.3;0.3","coating solution","MoS2","0.05",5.89,,,,,,,480,200,"MoS2, polytrimethylsilylpropyne",,,,,,,,,,,,,,,,,,,,,,,,,,,,,,,,,,,,,,,,,,,,,,,,,,,,,,,,,,,,,,"[""wt%""]",,,,,,,,,,,,
"6635eb8e0de36b48638203e5","2024-04-17T03:19:45.261Z","[""1-Methyl-2-pyrrolidinone (NMP)""]","[""water""]","[""wt%""]","[]","16.5","200","[""None""]","[]","[]","[]","[]","[]","[]","[]",,,,,false,"Dead-end",4,25,14.6,"Methanol","Dye","Rose Bengal (disodium salt)",1017.64,20,"mg/L",1,"[""AFM"",""SEM""]",560,3.62,0,true,false,"Accepted","[""TFC""]","[""Other""]","[]","[""Polysulfone""]","[""None""]","65fa9766bb458bfbce0f8f52","2024-03-20T07:59:34.978Z","2022-01-01T00:00:00.000Z","Two dimensional laminar MoS2 modified PTMSP membranes with improved organic solvent nanofiltration performance","Scientific Report","backOffice","10.1016/j.memsci.2022.121139","65fa903fbb458bfbce0f8f4f","Fang","https://doi.org/10.1016/j.memsci.2022.121139",0,"Composite","PTMSP membrane (M0)-Rose bengal","Scientific report","Casting","[]","ISA",4,96.5,"5911",0,"CCCCCCCCCCCCOS(=O)([O-])=O.[Na+]","0.3",,,,,,,,,,,620,200,"polytrimethylsilylpropyne",,,,,,,,,,,,,,,,,,,,,,,,,,,,,,,,,,,,,,,,,,,,,,,,,,,,,,,,,,,,,,"[]",,,,,,,,,,,,
"6635ebcd0de36b48638203e8","2024-04-17T03:19:45.261Z","[""1-Methyl-2-pyrrolidinone (NMP)""]","[""water""]","[""wt%""]","[]","16.5","200","[""None""]","[]","[]","[]","[]","[]","[]","[]",,,,,false,"Dead-end",4,25,14.6,"Methanol","Other","Isatin",147,20,"mg/L",1,"[""AFM"",""SEM""]",560,3.62,0,true,false,"Accepted","[""TFC""]","[""Other""]","[]","[""Polysulfone""]","[""None""]","65fa9766bb458bfbce0f8f52","2024-03-20T07:59:34.978Z","2022-01-01T00:00:00.000Z","Two dimensional laminar MoS2 modified PTMSP membranes with improved organic solvent nanofiltration performance","Scientific Report","backOffice","10.1016/j.memsci.2022.121139","65fa903fbb458bfbce0f8f4f","Fang","https://doi.org/10.1016/j.memsci.2022.121139",0,"Composite","PTMSP membrane (M0)-Isatin","Scientific report","Casting","[]","ISA",4,1.35,"5912",0,"CCCCCCCCCCCCOS(=O)([O-])=O.[Na+]","0.3",,,,,,,,,,,620,200,"polytrimethylsilylpropyne",,,,,,,,,,,,,,,,,,,,,,,,,,,,,,,,,,,,,,,,,,,,,,,,,,,,,,,,,,,,,,"[]",,,,,,,,,,,,
"6635ec110de36b48638203eb","2024-04-17T03:19:45.261Z","[""1-Methyl-2-pyrrolidinone (NMP)""]","[""water""]","[""wt%""]","[]","16.5","200","[""None""]","[]","[]","[]","[]","[]","[]","[]",,,,,false,"Dead-end",4,25,14.6,"Methanol","Other","Dimethyl yellow",225,20,"mg/L",1,"[""AFM"",""SEM""]",560,3.62,0,true,false,"Accepted","[""TFC""]","[""Other""]","[]","[""Polysulfone""]","[""None""]","65fa9766bb458bfbce0f8f52","2024-03-20T07:59:34.978Z","2022-01-01T00:00:00.000Z","Two dimensional laminar MoS2 modified PTMSP membranes with improved organic solvent nanofiltration performance","Scientific Report","backOffice","10.1016/j.memsci.2022.121139","65fa903fbb458bfbce0f8f4f","Fang","https://doi.org/10.1016/j.memsci.2022.121139",0,"Composite","PTMSP membrane (M0)-Dimethyl yellow","Scientific report","Casting","[]","ISA",4,1.9,"5913",0,"CCCCCCCCCCCCOS(=O)([O-])=O.[Na+]","0.3",,,,4,,,,,,,620,200,"polytrimethylsilylpropyne",,,,,,,,,,,,,,,,,,,,,,,,,,,,,,,,,,,,,,,,,,,,,,,,,,,,,,,,,,,,,,"[]",,,,,,,,,,,,
"6635ec3f0de36b48638203ee","2024-04-17T03:19:45.261Z","[""1-Methyl-2-pyrrolidinone (NMP)""]","[""water""]","[""wt%""]","[]","16.5","200","[""None""]","[]","[]","[]","[]","[]","[]","[]",,,,,false,"Dead-end",4,25,14.6,"Methanol","Dye","Neutral red",288.77,20,"mg/L",1,"[""AFM"",""SEM""]",560,3.62,0,true,false,"Accepted","[""TFC""]","[""Other""]","[]","[""Polysulfone""]","[""None""]","65fa9766bb458bfbce0f8f52","2024-03-20T07:59:34.978Z","2022-01-01T00:00:00.000Z","Two dimensional laminar MoS2 modified PTMSP membranes with improved organic solvent nanofiltration performance","Scientific Report","backOffice","10.1016/j.memsci.2022.121139","65fa903fbb458bfbce0f8f4f","Fang","https://doi.org/10.1016/j.memsci.2022.121139",0,"Composite","PTMSP membrane (M0)-Neutral red","Scientific report","Casting","[]","ISA",4,71.94,"5914",0,"CCCCCCCCCCCCOS(=O)([O-])=O.[Na+]","0.3",,,,,,,,,,,620,200,"polytrimethylsilylpropyne",,,,,,,,,,,,,,,,,,,,,,,,,,,,,,,,,,,,,,,,,,,,,,,,,,,,,,,,,,,,,,"[]",,,,,,,,,,,,
"6635ec7d0de36b48638203f1","2024-04-17T03:19:45.261Z","[""1-Methyl-2-pyrrolidinone (NMP)""]","[""water""]","[""wt%""]","[]","16.5","200","[""None""]","[]","[]","[]","[]","[]","[]","[]",,,,,false,"Dead-end",4,25,14.6,"Methanol","Dye","Methyl orange (sodium salt)",327.33,20,"mg/L",1,"[""AFM"",""SEM""]",560,3.62,0,true,false,"Accepted","[""TFC""]","[""Other""]","[]","[""Polysulfone""]","[""None""]","65fa9766bb458bfbce0f8f52","2024-03-20T07:59:34.978Z","2022-01-01T00:00:00.000Z","Two dimensional laminar MoS2 modified PTMSP membranes with improved organic solvent nanofiltration performance","Scientific Report","backOffice","10.1016/j.memsci.2022.121139","65fa903fbb458bfbce0f8f4f","Fang","https://doi.org/10.1016/j.memsci.2022.121139",0,"Composite","PTMSP membrane (M0)-Methyl orange","Scientific report","Casting","[]","ISA",4,73.31,"5915",0,"CCCCCCCCCCCCOS(=O)([O-])=O.[Na+]","0.3",,,,,,,,,,,620,200,"polytrimethylsilylpropyne",,,,,,,,,,,,,,,,,,,,,,,,,,,,,,,,,,,,,,,,,,,,,,,,,,,,,,,,,,,,,,"[]",,,,,,,,,,,,
"6635ecc20de36b48638203f4","2024-04-17T03:19:45.261Z","[""1-Methyl-2-pyrrolidinone (NMP)""]","[""water""]","[""wt%""]","[]","16.5","200","[""None""]","[]","[]","[]","[]","[]","[]","[]",,,,,false,"Dead-end",4,25,14.6,"Methanol","Other","Victoria blue B",506,20,"mg/L",1,"[""AFM"",""SEM""]",560,3.62,0,true,false,"Accepted","[""TFC""]","[""Other""]","[]","[""Polysulfone""]","[""None""]","65fa9766bb458bfbce0f8f52","2024-03-20T07:59:34.978Z","2022-01-01T00:00:00.000Z","Two dimensional laminar MoS2 modified PTMSP membranes with improved organic solvent nanofiltration performance","Scientific Report","backOffice","10.1016/j.memsci.2022.121139","65fa903fbb458bfbce0f8f4f","Fang","https://doi.org/10.1016/j.memsci.2022.121139",0,"Composite","PTMSP membrane (M0)-Victoria blue B","Scientific report","Casting","[]","ISA",4,84.43,"5916",0,"sodium lauryl sulfate","0.3",,,,,,,,,,,620,200,"poly-trimethylsilylpropyne",,,,,,,,,,,,,,,,,,,,,,,,,,,,,,,,,,,,,,,,,,,,,,,,,,,,,,,,,,,,,,"[]",,,,,,,,,,,,
"6635ed1a0de36b48638203f7","2024-04-17T03:19:45.261Z","[""1-Methyl-2-pyrrolidinone (NMP)""]","[""water""]","[""wt%""]","[]","16.5","200","[""None""]","[]","[]","[]","[]","[]","[]","[]",,,,,false,"Dead-end",4,25,14.6,"Methanol","Dye","Congo red (disodium salt)",696.66,20,"mg/L",1,"[""AFM"",""SEM""]",560,3.62,0,true,false,"Accepted","[""TFC""]","[""Other""]","[]","[""Polysulfone""]","[""None""]","65fa9766bb458bfbce0f8f52","2024-03-20T07:59:34.978Z","2022-01-01T00:00:00.000Z","Two dimensional laminar MoS2 modified PTMSP membranes with improved organic solvent nanofiltration performance","Scientific Report","backOffice","10.1016/j.memsci.2022.121139","65fa903fbb458bfbce0f8f4f","Fang","https://doi.org/10.1016/j.memsci.2022.121139",0,"Composite","PTMSP membrane (M0)-Congo red","Scientific report","Casting","[]","ISA",4,93.35,"5917",0,"sodium lauryl sulfate","0.3",,,,,,,,,,,620,200,"poly-trimethylsilylpropyne",,,,,,,,,,,,,,,,,,,,,,,,,,,,,,,,,,,,,,,,,,,,,,,,,,,,,,,,,,,,,,"[]",,,,,,,,,,,,
"6635ed530de36b48638203fa","2024-04-17T03:19:45.261Z","[""1-Methyl-2-pyrrolidinone (NMP)""]","[""water""]","[""wt%""]","[]","16.5","200","[""None""]","[]","[]","[]","[]","[]","[]","[]",,,,,false,"Dead-end",4,25,14.6,"Methanol","Other","Vitamin B12",1355,20,"mg/L",1,"[""AFM"",""SEM""]",560,3.62,0,true,false,"Accepted","[""TFC""]","[""Other""]","[]","[""Polysulfone""]","[""None""]","65fa9766bb458bfbce0f8f52","2024-03-20T07:59:34.978Z","2022-01-01T00:00:00.000Z","Two dimensional laminar MoS2 modified PTMSP membranes with improved organic solvent nanofiltration performance","Scientific Report","backOffice","10.1016/j.memsci.2022.121139","65fa903fbb458bfbce0f8f4f","Fang","https://doi.org/10.1016/j.memsci.2022.121139",0,"Composite","PTMSP membrane (M0)-Vitamin B12","Scientific report","Casting","[]","ISA",4,97.73,"5918",0,"CCCCCCCCCCCCOS(=O)([O-])=O.[Na+]","0.3",,,,,,,,,,,620,200,"poly-trimethylsilylpropyne",,,,,,,,,,,,,,,,,,,,,,,,,,,,,,,,,,,,,,,,,,,,,,,,,,,,,,,,,,,,,,"[]",,,,,,,,,,,,
"6636fb4a0de36b4863820416","2024-04-10T10:33:33.069Z","[""1-Methyl-2-pyrrolidinone (NMP)""]","[""water""]","[""wt%""]","[]","16.5","200","[""None""]","[]","[""water""]","[""Hexane""]","[""wt%""]","[""wt%"",""wt%"",""wt%""]","[""g/L""]","[]","C1CNCCN1","1.6","C1=C(C=C(C=C1C(=O)Cl)C(=O)Cl)C(=O)Cl","3.5",false,"Dead-end",3.5,25,14.62,"Methanol","Dye","Bromothymol Blue",624.38,20,"µmol/L",1,"[""SEM"",""AFM""]",100,18.5,67,true,false,"Accepted","[""TFN""]","[""Polyamide""]","[]","[""Polysulfone""]","[""None""]","66166b67f00ca5f21b2faf60","2024-04-10T10:33:32.967Z","2018-01-01T00:00:00.000Z","Polysulfone/Polyamide-SiO2 Composite Membrane with High Permeance for Organic Solvent Nanofiltration","Scientific Report","backOffice","10.3390/membranes8040089","65fa903fbb458bfbce0f8f4f","Qin","https://doi.org/10.3390/membranes8040089",0,"Composite","Polysulfone/Polyamide-SiO2-0.025（Methanol, Bromothymol Blue）","Scientific report","Interfacial Polymerization","[]","ISA",3.29,97.05,"5919",0,"CCCCCCCCCCCCOS(=O)([O-])=O.[Na+]","0.3","phase 1 (IFP)","SiO2","0.025",,,,,,"CC1(C2CCC1(C(=O)C2)CS(=O)(=O)O)C; CCN(CC)CC; CCCCCCCCCCCCOS(=O)([O-])=O.[Na+]","3; 3; 0.1",308,,,,,,,,,,,,,,,,,,,,,,,,,,,,,,,,,,,,,,,,,,,,,,,,,,,,,,,,,,,,,,,,"[""wt%""]",,,,,,,,,,,,
"6636fb7f0de36b4863820419","2024-04-10T10:33:33.069Z","[""1-Methyl-2-pyrrolidinone (NMP)""]","[""water""]","[""wt%""]","[]","16.5","200","[""None""]","[]","[""water""]","[""Hexane""]","[""wt%""]","[""wt%"",""wt%"",""wt%""]","[""g/L""]","[]","C1CNCCN1","1.6","C1=C(C=C(C=C1C(=O)Cl)C(=O)Cl)C(=O)Cl","3.5",false,"Dead-end",3.5,25,14.62,"Methanol","Dye","Crystal Violet (chloride salt)",407.99,20,"µmol/L",1,"[""SEM"",""AFM""]",100,18.5,67,true,false,"Accepted","[""TFN""]","[""Polyamide""]","[]","[""Polysulfone""]","[""None""]","66166b67f00ca5f21b2faf60","2024-04-10T10:33:32.967Z","2018-01-01T00:00:00.000Z","Polysulfone/Polyamide-SiO2 Composite Membrane with High Permeance for Organic Solvent Nanofiltration","Scientific Report","backOffice","10.3390/membranes8040089","65fa903fbb458bfbce0f8f4f","Qin","https://doi.org/10.3390/membranes8040089",0,"Composite","Polysulfone/Polyamide-SiO2-0.025（Methanol, CV）","Scientific report","Interfacial Polymerization","[]","ISA",3.29,93.89,"5920",0,"CCCCCCCCCCCCOS(=O)([O-])=O.[Na+]","0.3","phase 1 (IFP)","SiO2","0.025",,,,,,"CC1(C2CCC1(C(=O)C2)CS(=O)(=O)O)C; CCN(CC)CC; CCCCCCCCCCCCOS(=O)([O-])=O.[Na+]","3; 3; 0.1",308,,,,,,,,,,,,,,,,,,,,,,,,,,,,,,,,,,,,,,,,,,,,,,,,,,,,,,,,,,,,,,,,"[""wt%""]",,,,,,,,,,,,
"6636fbd90de36b4863820420","2024-04-10T10:33:33.069Z","[""1-Methyl-2-pyrrolidinone (NMP)""]","[""water""]","[""wt%""]","[]","16.5","200","[""None""]","[]","[""water""]","[""Hexane""]","[""wt%""]","[""wt%"",""wt%"",""wt%""]","[""g/L""]","[]","C1CNCCN1","1.6","C1=C(C=C(C=C1C(=O)Cl)C(=O)Cl)C(=O)Cl","3.5",false,"Dead-end",3.5,25,14.62,"Methanol","Dye","Methyl orange (sodium salt)",327.33,20,"µmol/L",1,"[""SEM"",""AFM""]",100,18.5,67,true,false,"Accepted","[""TFN""]","[""Polyamide"",""Polysulfone""]","[]","[""Polysulfone""]","[""None""]","66166b67f00ca5f21b2faf60","2024-04-10T10:33:32.967Z","2018-01-01T00:00:00.000Z","Polysulfone/Polyamide-SiO2 Composite Membrane with High Permeance for Organic Solvent Nanofiltration","Scientific Report","backOffice","10.3390/membranes8040089","65fa903fbb458bfbce0f8f4f","Qin","https://doi.org/10.3390/membranes8040089",0,"Composite","Polysulfone/Polyamide-SiO2-0.025（Methanol, MO）","Scientific report","Interfacial Polymerization","[]","ISA",3.29,91.1,"5921",0,"CCCCCCCCCCCCOS(=O)([O-])=O.[Na+]","0.3","phase 1 (IFP)","SiO2","0.025",,,,,,"CC1(C2CCC1(C(=O)C2)CS(=O)(=O)O)C; CCN(CC)CC; CCCCCCCCCCCCOS(=O)([O-])=O.[Na+]","3; 3; 0.1",308,,,,,,,,,,,,,,,,,,,,,,,,,,,,,,,,,,,,,,,,,,,,,,,,,,,,,,,,,,,,,,,,"[""wt%""]",,,,,,,,,,,,
"6636fc8f0de36b4863820442","2024-04-11T00:29:16.000Z","[""1-Methyl-2-pyrrolidinone (NMP)""]","[""Not Applicable""]","[""wt%""]","[]","16 wt%","200","[""None""]","[]","[""water""]","[""Hexane""]","[""wt%""]","[""wt%""]","[""g/L""]","[]","C1CNCCN1","1.6","C1=C(C=C(C=C1C(=O)Cl)C(=O)Cl)C(=O)Cl","3.5",false,"Dead-end",4,25,14.6,"Methanol","Dye","Bromothymol Blue",624.38,20,"mg/L",1,"[""SEM"",""AFM""]",100,16.4,,true,false,"Accepted","[""TFN""]","[""Polyamide""]","[]","[""Other""]","[""None""]","66172edbf00ca5f21b2fb28b","2024-04-11T00:29:15.911Z","2022-01-01T00:00:00.000Z","Construction of PPSU-MoS2/PA-MIL-101(Cr) Membrane with Highly Enhanced Permeance and Stability for Organic Solvent Nanofiltration","Scientific Report","backOffice","10.3390/membranes12070639","65fa903fbb458bfbce0f8f4f","Qin","https://doi.org/10.3390/membranes12070639",0,"Composite","PPSU-MoS2/PA-MIL-101(Cr) membrane（M3）-Bromothymol Blue","Scientific report","Interfacial Polymerization","[]","ISA",12.03,95,"5922",0,"S=[Mo]=S","0.25","phase 2 (IFP)","MIL-101(Cr)","0.05",,,,,"Polyphenylsulphone","CCCCCCCCCCCCOS(=O)([O-])=O.[Na+]; CC1(C2CCC1(C(=O)C2)CS(=O)(=O)O)C; CCN(CC)CC","0.1;1.5;1.5",392,,"Polyphenylsulphone",,,,,,,,,,,,,,,,,,,,,,,,,,,,,,,,,,,,,,,,,,,,,,,,,,,,,,,,,,,,,,"[""g/L""]",,,,,,,,,,,,
"6636fcb50de36b4863820445","2024-04-11T00:29:16.000Z","[""1-Methyl-2-pyrrolidinone (NMP)""]","[""Not Applicable""]","[""wt%""]","[]","16 wt%","200","[""None""]","[]","[""water""]","[""Hexane""]","[""wt%""]","[""wt%""]","[""g/L""]","[]","C1CNCCN1","1.6","C1=C(C=C(C=C1C(=O)Cl)C(=O)Cl)C(=O)Cl","3.5",false,"Dead-end",4,25,14.6,"Methanol","Dye","Crystal Violet (chloride salt)",407.99,20,"mg/L",1,"[""SEM"",""AFM""]",100,16.4,,true,false,"Accepted","[""TFN""]","[""Polyamide""]","[]","[""Other""]","[""None""]","66172edbf00ca5f21b2fb28b","2024-04-11T00:29:15.911Z","2022-01-01T00:00:00.000Z","Construction of PPSU-MoS2/PA-MIL-101(Cr) Membrane with Highly Enhanced Permeance and Stability for Organic Solvent Nanofiltration","Scientific Report","backOffice","10.3390/membranes12070639","65fa903fbb458bfbce0f8f4f","Qin","https://doi.org/10.3390/membranes12070639",0,"Composite","PPSU-MoS2/PA-MIL-101(Cr) membrane（M3）-CV","Scientific report","Interfacial Polymerization","[]","ISA",12.03,92.25,"5923",0,"S=[Mo]=S","0.25","phase 2 (IFP)","MIL-101(Cr)","0.05",,,,,"Polyphenylsulphone","CCCCCCCCCCCCOS(=O)([O-])=O.[Na+]; CC1(C2CCC1(C(=O)C2)CS(=O)(=O)O)C; CCN(CC)CC","0.1;1.5;1.5",392,,"Polyphenylsulphone",,,,,,,,,,,,,,,,,,,,,,,,,,,,,,,,,,,,,,,,,,,,,,,,,,,,,,,,,,,,,,"[""g/L""]",,,,,,,,,,,,
"6636fcdf0de36b4863820448","2024-04-11T00:29:16.000Z","[""1-Methyl-2-pyrrolidinone (NMP)""]","[""Not Applicable""]","[""wt%""]","[]","16 wt%","200","[""None""]","[]","[""water""]","[""Hexane""]","[""wt%""]","[""wt%""]","[""g/L""]","[]","C1CNCCN1","1.6","C1=C(C=C(C=C1C(=O)Cl)C(=O)Cl)C(=O)Cl","3.5",false,"Dead-end",4,25,14.6,"Methanol","Dye","Methyl orange (sodium salt)",327.33,20,"mg/L",1,"[""SEM"",""AFM""]",100,16.4,,true,false,"Accepted","[""TFN""]","[""Polyamide""]","[]","[""Other""]","[""None""]","66172edbf00ca5f21b2fb28b","2024-04-11T00:29:15.911Z","2022-01-01T00:00:00.000Z","Construction of PPSU-MoS2/PA-MIL-101(Cr) Membrane with Highly Enhanced Permeance and Stability for Organic Solvent Nanofiltration","Scientific Report","backOffice","10.3390/membranes12070639","65fa903fbb458bfbce0f8f4f","Qin","https://doi.org/10.3390/membranes12070639",0,"Composite","PPSU-MoS2/PA-MIL-101(Cr) membrane（M3）-MO","Scientific report","Interfacial Polymerization","[]","ISA",12.03,81.14,"5924",0,"S=[Mo]=S","0.25","phase 2 (IFP)","MIL-101(Cr)","0.05",,,,,"Polyphenylsulphone","CCCCCCCCCCCCOS(=O)([O-])=O.[Na+]; CC1(C2CCC1(C(=O)C2)CS(=O)(=O)O)C; CCN(CC)CC","0.1;1.5;1.5",392,,"Polyphenylsulphone",,,,,,,,,,,,,,,,,,,,,,,,,,,,,,,,,,,,,,,,,,,,,,,,,,,,,,,,,,,,,,"[""g/L""]",,,,,,,,,,,,
"6636fdca0de36b4863820455","2024-04-10T10:33:33.069Z","[""1-Methyl-2-pyrrolidinone (NMP)""]","[""water""]","[""wt%""]","[]","16.5","200","[""None""]","[]","[""water""]","[""Hexane""]","[""wt%""]","[""wt%"",""wt%"",""wt%""]","[""g/L""]","[]","C1CNCCN1","1.6","C1=C(C=C(C=C1C(=O)Cl)C(=O)Cl)C(=O)Cl","3.5",false,"Dead-end",3.5,25,14.62,"Methanol","Dye","Bromothymol Blue",624.38,20,"µmol/L",1,"[""SEM"",""AFM""]",100,28.1,70.5,true,false,"Accepted","[""TFN""]","[""Polyamide""]","[]","[""Polysulfone""]","[""None""]","66166b67f00ca5f21b2faf60","2024-04-10T10:33:32.967Z","2018-01-01T00:00:00.000Z","Polysulfone/Polyamide-SiO2 Composite Membrane with High Permeance for Organic Solvent Nanofiltration","Scientific Report","backOffice","10.3390/membranes8040089","65fa903fbb458bfbce0f8f4f","Qin","https://doi.org/10.3390/membranes8040089",0,"Composite","Polysulfone/Polyamide-SiO2-0.0125（Methanol）Bromothymol Blue","Scientific report","Interfacial Polymerization","[]","ISA",3.04,97.31,"5925",0,"CCCCCCCCCCCCOS(=O)([O-])=O.[Na+]","0.3","phase 1 (IFP)","SiO2","0.0125",,,,,,"CC1(C2CCC1(C(=O)C2)CS(=O)(=O)O)C; CCN(CC)CC; CCCCCCCCCCCCOS(=O)([O-])=O.[Na+]","3; 3; 0.1",408,,,,,,,,,,,,,,,,,,,,,,,,,,,,,,,,,,,,,,,,,,,,,,,,,,,,,,,,,,,,,,,,"[""wt%""]",,,,,,,,,,,,
"6636fdf80de36b4863820458","2024-04-10T10:33:33.069Z","[""1-Methyl-2-pyrrolidinone (NMP)""]","[""water""]","[""wt%""]","[]","16.5","200","[""None""]","[]","[""water""]","[""Hexane""]","[""wt%""]","[""wt%"",""wt%"",""wt%""]","[""g/L""]","[]","C1CNCCN1","1.6","C1=C(C=C(C=C1C(=O)Cl)C(=O)Cl)C(=O)Cl","3.5",false,"Dead-end",3.5,25,14.62,"Methanol","Dye","Crystal Violet (chloride salt)",407.99,20,"µmol/L",1,"[""SEM"",""AFM""]",100,28.1,70.5,true,false,"Accepted","[""TFN""]","[""Polyamide""]","[]","[""Polysulfone""]","[""None""]","66166b67f00ca5f21b2faf60","2024-04-10T10:33:32.967Z","2018-01-01T00:00:00.000Z","Polysulfone/Polyamide-SiO2 Composite Membrane with High Permeance for Organic Solvent Nanofiltration","Scientific Report","backOffice","10.3390/membranes8040089","65fa903fbb458bfbce0f8f4f","Qin","https://doi.org/10.3390/membranes8040089",0,"Composite","Polysulfone/Polyamide-SiO2-0.0125（Methanol）CV","Scientific report","Interfacial Polymerization","[]","ISA",3.04,94.02,"5926",0,"CCCCCCCCCCCCOS(=O)([O-])=O.[Na+]","0.3","phase 1 (IFP)","SiO2","0.0125",,,,,,"CC1(C2CCC1(C(=O)C2)CS(=O)(=O)O)C; CCN(CC)CC; CCCCCCCCCCCCOS(=O)([O-])=O.[Na+]","3; 3; 0.1",408,,,,,,,,,,,,,,,,,,,,,,,,,,,,,,,,,,,,,,,,,,,,,,,,,,,,,,,,,,,,,,,,"[""wt%""]",,,,,,,,,,,,
"6636fe210de36b486382045b","2024-04-10T10:33:33.069Z","[""1-Methyl-2-pyrrolidinone (NMP)""]","[""water""]","[""wt%""]","[]","16.5","200","[""None""]","[]","[""water""]","[""Hexane""]","[""wt%""]","[""wt%"",""wt%"",""wt%""]","[""g/L""]","[]","C1CNCCN1","1.6","C1=C(C=C(C=C1C(=O)Cl)C(=O)Cl)C(=O)Cl","3.5",false,"Dead-end",3.5,25,14.62,"Methanol","Dye","Methyl orange (sodium salt)",327.33,20,"µmol/L",1,"[""SEM"",""AFM""]",100,28.1,70.5,true,false,"Accepted","[""TFN""]","[""Polyamide""]","[]","[""Polysulfone""]","[""None""]","66166b67f00ca5f21b2faf60","2024-04-10T10:33:32.967Z","2018-01-01T00:00:00.000Z","Polysulfone/Polyamide-SiO2 Composite Membrane with High Permeance for Organic Solvent Nanofiltration","Scientific Report","backOffice","10.3390/membranes8040089","65fa903fbb458bfbce0f8f4f","Qin","https://doi.org/10.3390/membranes8040089",0,"Composite","Polysulfone/Polyamide-SiO2-0.0125（Methanol）MO","Scientific report","Interfacial Polymerization","[]","ISA",3.04,93.05,"5927",0,"CCCCCCCCCCCCOS(=O)([O-])=O.[Na+]","0.3","phase 1 (IFP)","SiO2","0.0125",,,,,,"CC1(C2CCC1(C(=O)C2)CS(=O)(=O)O)C; CCN(CC)CC; CCCCCCCCCCCCOS(=O)([O-])=O.[Na+]","3; 3; 0.1",408,,,,,,,,,,,,,,,,,,,,,,,,,,,,,,,,,,,,,,,,,,,,,,,,,,,,,,,,,,,,,,,,"[""wt%""]",,,,,,,,,,,,
"6636fec40de36b4863820465","2024-04-10T10:33:33.069Z","[""1-Methyl-2-pyrrolidinone (NMP)""]","[""water""]","[""wt%""]","[]","16.5","200","[""None""]","[]","[""water""]","[""Hexane""]","[""wt%""]","[""wt%"",""wt%"",""wt%""]","[""g/L""]","[]","C1CNCCN1","1.6","C1=C(C=C(C=C1C(=O)Cl)C(=O)Cl)C(=O)Cl","3.5",false,"Dead-end",3.5,25,14.62,"Methanol","Dye","Bromothymol Blue",624.38,20,"µmol/L",1,"[""SEM"",""AFM""]",130,39.3,64,true,false,"Accepted","[""TFN""]","[""Polyamide""]","[]","[""Polysulfone""]","[""None""]","66166b67f00ca5f21b2faf60","2024-04-10T10:33:32.967Z","2018-01-01T00:00:00.000Z","Polysulfone/Polyamide-SiO2 Composite Membrane with High Permeance for Organic Solvent Nanofiltration","Scientific Report","backOffice","10.3390/membranes8040089","65fa903fbb458bfbce0f8f4f","Qin","https://doi.org/10.3390/membranes8040089",0,"Composite","Polysulfone/Polyamide-SiO2-0.05（Methanol）Bromothymol Blue","Scientific report","Interfacial Polymerization","[]","ISA",3.43,96.71,"5928",0,"CCCCCCCCCCCCOS(=O)([O-])=O.[Na+]","0.3","phase 1 (IFP)","SiO2","0.05",,,,,,"CC1(C2CCC1(C(=O)C2)CS(=O)(=O)O)C; CCN(CC)CC; CCCCCCCCCCCCOS(=O)([O-])=O.[Na+]","3; 3; 0.1",314,,,,,,,,,,,,,,,,,,,,,,,,,,,,,,,,,,,,,,,,,,,,,,,,,,,,,,,,,,,,,,,,"[""wt%""]",,,,,,,,,,,,
"6636feeb0de36b4863820468","2024-04-10T10:33:33.069Z","[""1-Methyl-2-pyrrolidinone (NMP)""]","[""water""]","[""wt%""]","[]","16.5","200","[""None""]","[]","[""water""]","[""Hexane""]","[""wt%""]","[""wt%"",""wt%"",""wt%""]","[""g/L""]","[]","C1CNCCN1","1.6","C1=C(C=C(C=C1C(=O)Cl)C(=O)Cl)C(=O)Cl","3.5",false,"Dead-end",3.5,25,14.62,"Methanol","Dye","Crystal Violet (chloride salt)",407.99,20,"µmol/L",1,"[""SEM"",""AFM""]",130,39.3,64,true,false,"Accepted","[""TFN""]","[""Polyamide""]","[]","[""Polysulfone""]","[""None""]","66166b67f00ca5f21b2faf60","2024-04-10T10:33:32.967Z","2018-01-01T00:00:00.000Z","Polysulfone/Polyamide-SiO2 Composite Membrane with High Permeance for Organic Solvent Nanofiltration","Scientific Report","backOffice","10.3390/membranes8040089","65fa903fbb458bfbce0f8f4f","Qin","https://doi.org/10.3390/membranes8040089",0,"Composite","Polysulfone/Polyamide-SiO2-0.05（Methanol）CV","Scientific report","Interfacial Polymerization","[]","ISA",3.43,92.6,"5929",0,"CCCCCCCCCCCCOS(=O)([O-])=O.[Na+]","0.3","phase 1 (IFP)","SiO2","0.05",,,,,,"CC1(C2CCC1(C(=O)C2)CS(=O)(=O)O)C; CCN(CC)CC; CCCCCCCCCCCCOS(=O)([O-])=O.[Na+]","3; 3; 0.1",314,,,,,,,,,,,,,,,,,,,,,,,,,,,,,,,,,,,,,,,,,,,,,,,,,,,,,,,,,,,,,,,,"[""wt%""]",,,,,,,,,,,,
"6636ff0c0de36b486382046b","2024-04-10T10:33:33.069Z","[""1-Methyl-2-pyrrolidinone (NMP)""]","[""water""]","[""wt%""]","[]","16.5","200","[""None""]","[]","[""water""]","[""Hexane""]","[""wt%""]","[""wt%"",""wt%"",""wt%""]","[""g/L""]","[]","C1CNCCN1","1.6","C1=C(C=C(C=C1C(=O)Cl)C(=O)Cl)C(=O)Cl","3.5",false,"Dead-end",3.5,25,14.62,"Methanol","Dye","Methyl orange (sodium salt)",327.33,20,"µmol/L",1,"[""SEM"",""AFM""]",130,39.3,64,true,false,"Accepted","[""TFN""]","[""Polyamide""]","[]","[""Polysulfone""]","[""None""]","66166b67f00ca5f21b2faf60","2024-04-10T10:33:32.967Z","2018-01-01T00:00:00.000Z","Polysulfone/Polyamide-SiO2 Composite Membrane with High Permeance for Organic Solvent Nanofiltration","Scientific Report","backOffice","10.3390/membranes8040089","65fa903fbb458bfbce0f8f4f","Qin","https://doi.org/10.3390/membranes8040089",0,"Composite","Polysulfone/Polyamide-SiO2-0.05（Methanol）MO","Scientific report","Interfacial Polymerization","[]","ISA",3.43,90.8,"5930",0,"CCCCCCCCCCCCOS(=O)([O-])=O.[Na+]","0.3","phase 1 (IFP)","SiO2","0.05",,,,,,"CC1(C2CCC1(C(=O)C2)CS(=O)(=O)O)C; CCN(CC)CC; CCCCCCCCCCCCOS(=O)([O-])=O.[Na+]","3; 3; 0.1",314,,,,,,,,,,,,,,,,,,,,,,,,,,,,,,,,,,,,,,,,,,,,,,,,,,,,,,,,,,,,,,,,"[""wt%""]",,,,,,,,,,,,
"6636ff8e0de36b4863820475","2024-04-10T10:33:33.069Z","[""1-Methyl-2-pyrrolidinone (NMP)""]","[""water""]","[""wt%""]","[]","16.5","200","[""None""]","[]","[""water""]","[""Hexane""]","[""wt%""]","[""wt%"",""wt%"",""wt%""]","[""g/L""]","[]","C1CNCCN1","1.6","C1=C(C=C(C=C1C(=O)Cl)C(=O)Cl)C(=O)Cl","3.5",false,"Dead-end",3.5,25,14.62,"Methanol","Dye","Bromothymol Blue",624.38,20,"µmol/L",1,"[""SEM"",""AFM""]",80,47.3,61,true,false,"Accepted","[""TFN""]","[""Polyamide""]","[]","[""Polysulfone""]","[""None""]","66166b67f00ca5f21b2faf60","2024-04-10T10:33:32.967Z","2018-01-01T00:00:00.000Z","Polysulfone/Polyamide-SiO2 Composite Membrane with High Permeance for Organic Solvent Nanofiltration","Scientific Report","backOffice","10.3390/membranes8040089","65fa903fbb458bfbce0f8f4f","Qin","https://doi.org/10.3390/membranes8040089",0,"Composite","Polysulfone/Polyamide-SiO2-0.075（Methanol）Bromothymol Blue","Scientific report","Interfacial Polymerization","[]","ISA",3.43,96.13,"5931",0,"CCCCCCCCCCCCOS(=O)([O-])=O.[Na+]","0.3","phase 1 (IFP)","SiO2","0.075",,,,,,"CC1(C2CCC1(C(=O)C2)CS(=O)(=O)O)C; CCN(CC)CC; CCCCCCCCCCCCOS(=O)([O-])=O.[Na+]","3; 3; 0.1",410,,,,,,,,,,,,,,,,,,,,,,,,,,,,,,,,,,,,,,,,,,,,,,,,,,,,,,,,,,,,,,,,"[""wt%""]",,,,,,,,,,,,
"6636ffab0de36b4863820478","2024-04-10T10:33:33.069Z","[""1-Methyl-2-pyrrolidinone (NMP)""]","[""water""]","[""wt%""]","[]","16.5","200","[""None""]","[]","[""water""]","[""Hexane""]","[""wt%""]","[""wt%"",""wt%"",""wt%""]","[""g/L""]","[]","C1CNCCN1","1.6","C1=C(C=C(C=C1C(=O)Cl)C(=O)Cl)C(=O)Cl","3.5",false,"Dead-end",3.5,25,14.62,"Methanol","Dye","Crystal Violet (chloride salt)",407.99,20,"µmol/L",1,"[""SEM"",""AFM""]",80,47.3,61,true,false,"Accepted","[""TFN""]","[""Polyamide""]","[]","[""Polysulfone""]","[""None""]","66166b67f00ca5f21b2faf60","2024-04-10T10:33:32.967Z","2018-01-01T00:00:00.000Z","Polysulfone/Polyamide-SiO2 Composite Membrane with High Permeance for Organic Solvent Nanofiltration","Scientific Report","backOffice","10.3390/membranes8040089","65fa903fbb458bfbce0f8f4f","Qin","https://doi.org/10.3390/membranes8040089",0,"Composite","Polysulfone/Polyamide-SiO2-0.075（Methanol）CV","Scientific report","Interfacial Polymerization","[]","ISA",3.43,90,"5932",0,"CCCCCCCCCCCCOS(=O)([O-])=O.[Na+]","0.3","phase 1 (IFP)","SiO2","0.075",,,,,,"CC1(C2CCC1(C(=O)C2)CS(=O)(=O)O)C; CCN(CC)CC; CCCCCCCCCCCCOS(=O)([O-])=O.[Na+]","3; 3; 0.1",410,,,,,,,,,,,,,,,,,,,,,,,,,,,,,,,,,,,,,,,,,,,,,,,,,,,,,,,,,,,,,,,,"[""wt%""]",,,,,,,,,,,,
"6636ffd10de36b486382047b","2024-04-10T10:33:33.069Z","[""1-Methyl-2-pyrrolidinone (NMP)""]","[""water""]","[""wt%""]","[]","16.5","200","[""None""]","[]","[""water""]","[""Hexane""]","[""wt%""]","[""wt%"",""wt%"",""wt%""]","[""g/L""]","[]","C1CNCCN1","1.6","C1=C(C=C(C=C1C(=O)Cl)C(=O)Cl)C(=O)Cl","3.5",false,"Dead-end",3.5,25,14.62,"Methanol","Dye","Methyl orange (sodium salt)",327.33,20,"µmol/L",1,"[""SEM"",""AFM""]",80,47.3,61,true,false,"Accepted","[""TFN""]","[""Polyamide""]","[]","[""Polysulfone""]","[""None""]","66166b67f00ca5f21b2faf60","2024-04-10T10:33:32.967Z","2018-01-01T00:00:00.000Z","Polysulfone/Polyamide-SiO2 Composite Membrane with High Permeance for Organic Solvent Nanofiltration","Scientific Report","backOffice","10.3390/membranes8040089","65fa903fbb458bfbce0f8f4f","Qin","https://doi.org/10.3390/membranes8040089",0,"Composite","Polysulfone/Polyamide-SiO2-0.075（Methanol）MO","Scientific report","Interfacial Polymerization","[]","ISA",3.43,88.49,"5933",0,"CCCCCCCCCCCCOS(=O)([O-])=O.[Na+]","0.3","phase 1 (IFP)","SiO2","0.075",,,,,,"CC1(C2CCC1(C(=O)C2)CS(=O)(=O)O)C; CCN(CC)CC; CCCCCCCCCCCCOS(=O)([O-])=O.[Na+]","3; 3; 0.1",410,,,,,,,,,,,,,,,,,,,,,,,,,,,,,,,,,,,,,,,,,,,,,,,,,,,,,,,,,,,,,,,,"[""wt%""]",,,,,,,,,,,,
"663700500de36b4863820485","2024-04-10T10:33:33.069Z","[""1-Methyl-2-pyrrolidinone (NMP)""]","[""water""]","[""wt%""]","[]","16.5","200","[""None""]","[]","[""water""]","[""Hexane""]","[""wt%""]","[""wt%"",""wt%"",""wt%""]","[""g/L""]","[]","C1CNCCN1","1.6","C1=C(C=C(C=C1C(=O)Cl)C(=O)Cl)C(=O)Cl","3.5",false,"Dead-end",3.5,25,14.62,"Methanol","Dye","Bromothymol Blue",624.38,20,"µmol/L",1,"[""SEM"",""AFM""]",60,12.5,72.5,true,false,"Accepted","[""TFC""]","[""Polyamide""]","[]","[""Polysulfone""]","[""None""]","66166b67f00ca5f21b2faf60","2024-04-10T10:33:32.967Z","2018-01-01T00:00:00.000Z","Polysulfone/Polyamide-SiO2 Composite Membrane with High Permeance for Organic Solvent Nanofiltration","Scientific Report","backOffice","10.3390/membranes8040089","65fa903fbb458bfbce0f8f4f","Qin","https://doi.org/10.3390/membranes8040089",0,"Composite","Polysulfone/Polyamide-SiO2-0.00（Methanol）Bromothymol Blue","Scientific report","Interfacial Polymerization","[]","ISA",2.74,98.03,"5934",0,"CCCCCCCCCCCCOS(=O)([O-])=O.[Na+]","0.3","phase 1 (IFP)","SiO2","0.075",,,,,,"CC1(C2CCC1(C(=O)C2)CS(=O)(=O)O)C; CCN(CC)CC; CCCCCCCCCCCCOS(=O)([O-])=O.[Na+]","3; 3; 0.1",,,,,,,,,,,,,,,,,,,,,,,,,,,,,,,,,,,,,,,,,,,,,,,,,,,,,,,,,,,,,,,,,"[""wt%""]",,,,,,,,,,,,
"663700720de36b4863820488","2024-04-10T10:33:33.069Z","[""1-Methyl-2-pyrrolidinone (NMP)""]","[""water""]","[""wt%""]","[]","16.5","200","[""None""]","[]","[""water""]","[""Hexane""]","[""wt%""]","[""wt%"",""wt%"",""wt%""]","[""g/L""]","[]","C1CNCCN1","1.6","C1=C(C=C(C=C1C(=O)Cl)C(=O)Cl)C(=O)Cl","3.5",false,"Dead-end",3.5,25,14.62,"Methanol","Dye","Crystal Violet (chloride salt)",407.99,20,"µmol/L",1,"[""SEM"",""AFM""]",60,12.5,72.5,true,false,"Accepted","[""TFC""]","[""Polyamide""]","[]","[""Polysulfone""]","[""None""]","66166b67f00ca5f21b2faf60","2024-04-10T10:33:32.967Z","2018-01-01T00:00:00.000Z","Polysulfone/Polyamide-SiO2 Composite Membrane with High Permeance for Organic Solvent Nanofiltration","Scientific Report","backOffice","10.3390/membranes8040089","65fa903fbb458bfbce0f8f4f","Qin","https://doi.org/10.3390/membranes8040089",0,"Composite","Polysulfone/Polyamide-SiO2-0.00（Methanol）CV","Scientific report","Interfacial Polymerization","[]","ISA",2.74,97.72,"5935",0,"CCCCCCCCCCCCOS(=O)([O-])=O.[Na+]","0.3","phase 1 (IFP)","SiO2","0.075",,,,,,"CC1(C2CCC1(C(=O)C2)CS(=O)(=O)O)C; CCN(CC)CC; CCCCCCCCCCCCOS(=O)([O-])=O.[Na+]","3; 3; 0.1",,,,,,,,,,,,,,,,,,,,,,,,,,,,,,,,,,,,,,,,,,,,,,,,,,,,,,,,,,,,,,,,,"[""wt%""]",,,,,,,,,,,,
"6637008e0de36b486382048b","2024-04-10T10:33:33.069Z","[""1-Methyl-2-pyrrolidinone (NMP)""]","[""water""]","[""wt%""]","[]","16.5","200","[""None""]","[]","[""water""]","[""Hexane""]","[""wt%""]","[""wt%"",""wt%"",""wt%""]","[""g/L""]","[]","C1CNCCN1","1.6","C1=C(C=C(C=C1C(=O)Cl)C(=O)Cl)C(=O)Cl","3.5",false,"Dead-end",3.5,25,14.62,"Methanol","Dye","Methyl orange (sodium salt)",327.33,20,"µmol/L",1,"[""SEM"",""AFM""]",60,12.5,72.5,true,false,"Accepted","[""TFC""]","[""Polyamide""]","[]","[""Polysulfone""]","[""None""]","66166b67f00ca5f21b2faf60","2024-04-10T10:33:32.967Z","2018-01-01T00:00:00.000Z","Polysulfone/Polyamide-SiO2 Composite Membrane with High Permeance for Organic Solvent Nanofiltration","Scientific Report","backOffice","10.3390/membranes8040089","65fa903fbb458bfbce0f8f4f","Qin","https://doi.org/10.3390/membranes8040089",0,"Composite","Polysulfone/Polyamide-SiO2-0.00（Methanol）MO","Scientific report","Interfacial Polymerization","[]","ISA",2.74,97.26,"5936",0,"CCCCCCCCCCCCOS(=O)([O-])=O.[Na+]","0.3","phase 1 (IFP)","SiO2","0.075",,,,,,"CC1(C2CCC1(C(=O)C2)CS(=O)(=O)O)C; CCN(CC)CC; CCCCCCCCCCCCOS(=O)([O-])=O.[Na+]","3; 3; 0.1",,,,,,,,,,,,,,,,,,,,,,,,,,,,,,,,,,,,,,,,,,,,,,,,,,,,,,,,,,,,,,,,,"[""wt%""]",,,,,,,,,,,,
"663701190de36b4863820497","2024-04-10T10:33:33.069Z","[""1-Methyl-2-pyrrolidinone (NMP)""]","[""water""]","[""wt%""]","[]","16.5","200","[""None""]","[]","[""water""]","[""Hexane""]","[""wt%""]","[""wt%"",""wt%"",""wt%""]","[""g/L""]","[]","C1CNCCN1","1.6","C1=C(C=C(C=C1C(=O)Cl)C(=O)Cl)C(=O)Cl","3.5",false,"Dead-end",3.5,25,14.62,"Ethanol","Dye","Bromothymol Blue",624.38,20,"µmol/L",1,"[""SEM"",""AFM""]",100,18.5,67,true,false,"Accepted","[""TFN""]","[""Polyamide""]","[]","[""Polysulfone""]","[""None""]","66166b67f00ca5f21b2faf60","2024-04-10T10:33:32.967Z","2018-01-01T00:00:00.000Z","Polysulfone/Polyamide-SiO2 Composite Membrane with High Permeance for Organic Solvent Nanofiltration","Scientific Report","backOffice","10.3390/membranes8040089","65fa903fbb458bfbce0f8f4f","Qin","https://doi.org/10.3390/membranes8040089",0,"Composite","Polysulfone/Polyamide-SiO2-0.025（ethanol）Bromothymol Blue","Scientific report","Interfacial Polymerization","[]","ISA",0.42,95.5,"5937",0,"CCCCCCCCCCCCOS(=O)([O-])=O.[Na+]","0.3","phase 1 (IFP)","SiO2","0.025",,,,,,"CC1(C2CCC1(C(=O)C2)CS(=O)(=O)O)C; CCN(CC)CC; CCCCCCCCCCCCOS(=O)([O-])=O.[Na+]","3; 3; 0.1",301,,,,,,,,,,,,,,,,,,,,,,,,,,,,,,,,,,,,,,,,,,,,,,,,,,,,,,,,,,,,,,,,"[""wt%""]",,,,,,,,,,,,
"663701330de36b486382049a","2024-04-10T10:33:33.069Z","[""1-Methyl-2-pyrrolidinone (NMP)""]","[""water""]","[""wt%""]","[]","16.5","200","[""None""]","[]","[""water""]","[""Hexane""]","[""wt%""]","[""wt%"",""wt%"",""wt%""]","[""g/L""]","[]","C1CNCCN1","1.6","C1=C(C=C(C=C1C(=O)Cl)C(=O)Cl)C(=O)Cl","3.5",false,"Dead-end",3.5,25,14.62,"Ethanol","Dye","Crystal Violet (chloride salt)",407.99,20,"µmol/L",1,"[""SEM"",""AFM""]",100,18.5,67,true,false,"Accepted","[""TFN""]","[""Polyamide""]","[]","[""Polysulfone""]","[""None""]","66166b67f00ca5f21b2faf60","2024-04-10T10:33:32.967Z","2018-01-01T00:00:00.000Z","Polysulfone/Polyamide-SiO2 Composite Membrane with High Permeance for Organic Solvent Nanofiltration","Scientific Report","backOffice","10.3390/membranes8040089","65fa903fbb458bfbce0f8f4f","Qin","https://doi.org/10.3390/membranes8040089",0,"Composite","Polysulfone/Polyamide-SiO2-0.025（ethanol）CV","Scientific report","Interfacial Polymerization","[]","ISA",0.42,92.08,"5938",0,"CCCCCCCCCCCCOS(=O)([O-])=O.[Na+]","0.3","phase 1 (IFP)","SiO2","0.025",,,,,,"CC1(C2CCC1(C(=O)C2)CS(=O)(=O)O)C; CCN(CC)CC; CCCCCCCCCCCCOS(=O)([O-])=O.[Na+]","3; 3; 0.1",301,,,,,,,,,,,,,,,,,,,,,,,,,,,,,,,,,,,,,,,,,,,,,,,,,,,,,,,,,,,,,,,,"[""wt%""]",,,,,,,,,,,,
"6637014c0de36b486382049d","2024-04-10T10:33:33.069Z","[""1-Methyl-2-pyrrolidinone (NMP)""]","[""water""]","[""wt%""]","[]","16.5","200","[""None""]","[]","[""water""]","[""Hexane""]","[""wt%""]","[""wt%"",""wt%"",""wt%""]","[""g/L""]","[]","C1CNCCN1","1.6","C1=C(C=C(C=C1C(=O)Cl)C(=O)Cl)C(=O)Cl","3.5",false,"Dead-end",3.5,25,14.62,"Ethanol","Dye","Methyl orange (sodium salt)",327.33,20,"µmol/L",1,"[""SEM"",""AFM""]",100,18.5,67,true,false,"Accepted","[""TFN""]","[""Polyamide""]","[]","[""Polysulfone""]","[""None""]","66166b67f00ca5f21b2faf60","2024-04-10T10:33:32.967Z","2018-01-01T00:00:00.000Z","Polysulfone/Polyamide-SiO2 Composite Membrane with High Permeance for Organic Solvent Nanofiltration","Scientific Report","backOffice","10.3390/membranes8040089","65fa903fbb458bfbce0f8f4f","Qin","https://doi.org/10.3390/membranes8040089",0,"Composite","Polysulfone/Polyamide-SiO2-0.025（ethanol）MO","Scientific report","Interfacial Polymerization","[]","ISA",0.42,91.1,"5939",0,"CCCCCCCCCCCCOS(=O)([O-])=O.[Na+]","0.3","phase 1 (IFP)","SiO2","0.025",,,,,,"CC1(C2CCC1(C(=O)C2)CS(=O)(=O)O)C; CCN(CC)CC; CCCCCCCCCCCCOS(=O)([O-])=O.[Na+]","3; 3; 0.1",301,,,,,,,,,,,,,,,,,,,,,,,,,,,,,,,,,,,,,,,,,,,,,,,,,,,,,,,,,,,,,,,,"[""wt%""]",,,,,,,,,,,,
"663791d60de36b48638204ab","2024-04-11T00:29:16.000Z","[""1-Methyl-2-pyrrolidinone (NMP)""]","[""Not Applicable""]","[""wt%""]","[]","16 wt%","200","[""None""]","[]","[""water""]","[""Hexane""]","[""wt%""]","[""wt%""]","[""g/L""]","[]","C1CNCCN1","1.6","C1=C(C=C(C=C1C(=O)Cl)C(=O)Cl)C(=O)Cl","3.5",false,"Dead-end",4,25,14.6,"Methanol","Dye","Bromothymol Blue",624.38,20,"mg/L",1,"[""SEM"",""AFM""]",130,10.4,,true,false,"Accepted","[""TFC""]","[""Polyamide""]","[]","[""Other""]","[""None""]","66172edbf00ca5f21b2fb28b","2024-04-11T00:29:15.911Z","2022-01-01T00:00:00.000Z","Construction of PPSU-MoS2/PA-MIL-101(Cr) Membrane with Highly Enhanced Permeance and Stability for Organic Solvent Nanofiltration","Scientific Report","backOffice","10.3390/membranes12070639","65fa903fbb458bfbce0f8f4f","Qin","https://doi.org/10.3390/membranes12070639",0,"Composite","PPSU-MoS2/PA-MIL-101(Cr) membrane（M0）Rromothymol Blue","Scientific report","Interfacial Polymerization","[]","ISA",5.05,97.41,"5940",0,"S=[Mo]=S","0.25","phase 2 (IFP)","MIL-101(Cr)","0.2",,,,,"Polyphenylsulphone","CCCCCCCCCCCCOS(=O)([O-])=O.[Na+]; CC1(C2CCC1(C(=O)C2)CS(=O)(=O)O)C; CCN(CC)CC","0.1;1.5;1.5",365,,"Polyphenylsulphone",,,,,,,,,,,,,,,,,,,,,,,,,,,,,,,,,,,,,,,,,,,,,,,,,,,,,,,,,,,,,,"[""g/L""]",,,,,,,,,,,,
"663792030de36b48638204ae","2024-04-11T00:29:16.000Z","[""1-Methyl-2-pyrrolidinone (NMP)""]","[""Not Applicable""]","[""wt%""]","[]","16 wt%","200","[""None""]","[]","[""water""]","[""Hexane""]","[""wt%""]","[""wt%""]","[""g/L""]","[]","C1CNCCN1","1.6","C1=C(C=C(C=C1C(=O)Cl)C(=O)Cl)C(=O)Cl","3.5",false,"Dead-end",4,25,14.6,"Methanol","Dye","Crystal Violet (chloride salt)",407.99,20,"mg/L",1,"[""SEM"",""AFM""]",130,10.4,,true,false,"Accepted","[""TFC""]","[""Polyamide""]","[]","[""Other""]","[""None""]","66172edbf00ca5f21b2fb28b","2024-04-11T00:29:15.911Z","2022-01-01T00:00:00.000Z","Construction of PPSU-MoS2/PA-MIL-101(Cr) Membrane with Highly Enhanced Permeance and Stability for Organic Solvent Nanofiltration","Scientific Report","backOffice","10.3390/membranes12070639","65fa903fbb458bfbce0f8f4f","Qin","https://doi.org/10.3390/membranes12070639",0,"Composite","PPSU-MoS2/PA-MIL-101(Cr) membrane（M0）CV","Scientific report","Interfacial Polymerization","[]","ISA",5.05,93.7,"5941",0,"S=[Mo]=S","0.25","phase 2 (IFP)","MIL-101(Cr)","0.2",,,,,"Polyphenylsulphone","CCCCCCCCCCCCOS(=O)([O-])=O.[Na+]; CC1(C2CCC1(C(=O)C2)CS(=O)(=O)O)C; CCN(CC)CC","0.1;1.5;1.5",365,,"Polyphenylsulphone",,,,,,,,,,,,,,,,,,,,,,,,,,,,,,,,,,,,,,,,,,,,,,,,,,,,,,,,,,,,,,"[""g/L""]",,,,,,,,,,,,
