Repository: BAMresearch/onf-database

This repository belongs to the the publication "Revealing structure-property-performance relationships of organic solvent nanofiltration membranes using a FAIR, open-access database" published in ADD JOURNAL (DOI). 
It uses a dataset derived from The Open Membrane Database (https://openmembranedatabase.org/). The access date was April 8th 2025. The original dataset is in the repository as OMD_SRNF_2025-04-08.csv file.

The main researchers involved in the study are Sarah Glass (ORCID: 0000-0002-0625-0057), Petra Merten (no ORCID available), Torsten Brinkmann (ORCID: 0000-0002-5114-6259) and Volkan Filiz (ORCID: 0000-0003-0239-8641). 

The repository contains 5 Python files:

File: OMD_SRNF_2025-04-08.csv (part 183 of 184)
"663792210de36b48638204b1","2024-04-11T00:29:16.000Z","[""1-Methyl-2-pyrrolidinone (NMP)""]","[""Not Applicable""]","[""wt%""]","[]","16 wt%","200","[""None""]","[]","[""water""]","[""Hexane""]","[""wt%""]","[""wt%""]","[""g/L""]","[]","C1CNCCN1","1.6","C1=C(C=C(C=C1C(=O)Cl)C(=O)Cl)C(=O)Cl","3.5",false,"Dead-end",4,25,14.6,"Methanol","Dye","Methyl orange (sodium salt)",327.33,20,"mg/L",1,"[""SEM"",""AFM""]",130,10.4,,true,false,"Accepted","[""TFC""]","[""Polyamide""]","[]","[""Other""]","[""None""]","66172edbf00ca5f21b2fb28b","2024-04-11T00:29:15.911Z","2022-01-01T00:00:00.000Z","Construction of PPSU-MoS2/PA-MIL-101(Cr) Membrane with Highly Enhanced Permeance and Stability for Organic Solvent Nanofiltration","Scientific Report","backOffice","10.3390/membranes12070639","65fa903fbb458bfbce0f8f4f","Qin","https://doi.org/10.3390/membranes12070639",0,"Composite","PPSU-MoS2/PA-MIL-101(Cr) membrane（M0）MO","Scientific report","Interfacial Polymerization","[]","ISA",5.05,86.58,"5942",0,"S=[Mo]=S","0.25","phase 2 (IFP)","MIL-101(Cr)","0.2",,,,,"Polyphenylsulphone","CCCCCCCCCCCCOS(=O)([O-])=O.[Na+]; CC1(C2CCC1(C(=O)C2)CS(=O)(=O)O)C; CCN(CC)CC","0.1;1.5;1.5",365,,"Polyphenylsulphone",,,,,,,,,,,,,,,,,,,,,,,,,,,,,,,,,,,,,,,,,,,,,,,,,,,,,,,,,,,,,,"[""g/L""]",,,,,,,,,,,,
"663793280de36b48638204bb","2024-04-10T10:33:33.069Z","[""1-Methyl-2-pyrrolidinone (NMP)""]","[""water""]","[""wt%""]","[]","16.5","200","[""None""]","[]","[""water""]","[""Hexane""]","[""wt%""]","[""wt%"",""wt%"",""wt%""]","[""g/L""]","[]","C1CNCCN1","1.6","C1=C(C=C(C=C1C(=O)Cl)C(=O)Cl)C(=O)Cl","3.5",false,"Dead-end",3.5,25,14.62,"Ethanol","Dye","Bromothymol Blue",624.38,20,"µmol/L",1,"[""SEM"",""AFM""]",60,12.5,72.5,true,false,"Accepted","[""TFC""]","[""Polyamide""]","[]","[""Polysulfone""]","[""None""]","66166b67f00ca5f21b2faf60","2024-04-10T10:33:32.967Z","2018-01-01T00:00:00.000Z","Polysulfone/Polyamide-SiO2 Composite Membrane with High Permeance for Organic Solvent Nanofiltration","Scientific Report","backOffice","10.3390/membranes8040089","65fa903fbb458bfbce0f8f4f","Qin","https://doi.org/10.3390/membranes8040089",0,"Composite","Polysulfone/Polyamide-SiO2-0.00（Ethanol）Bromothymol Blue","Scientific report","Interfacial Polymerization","[]","ISA",0.37,97.04,"5943",0,"CCCCCCCCCCCCOS(=O)([O-])=O.[Na+]","0.3","phase 1 (IFP)","SiO2","0.075",,,,,,"CC1(C2CCC1(C(=O)C2)CS(=O)(=O)O)C; CCN(CC)CC; CCCCCCCCCCCCOS(=O)([O-])=O.[Na+]","3; 3; 0.1",,,,,,,,,,,,,,,,,,,,,,,,,,,,,,,,,,,,,,,,,,,,,,,,,,,,,,,,,,,,,,,,,"[""wt%""]",,,,,,,,,,,,
"6637935c0de36b48638204be","2024-04-10T10:33:33.069Z","[""1-Methyl-2-pyrrolidinone (NMP)""]","[""water""]","[""wt%""]","[]","16.5","200","[""None""]","[]","[""water""]","[""Hexane""]","[""wt%""]","[""wt%"",""wt%"",""wt%""]","[""g/L""]","[]","C1CNCCN1","1.6","C1=C(C=C(C=C1C(=O)Cl)C(=O)Cl)C(=O)Cl","3.5",false,"Dead-end",3.5,25,14.62,"Ethanol","Dye","Crystal Violet (chloride salt)",407.99,20,"µmol/L",1,"[""SEM"",""AFM""]",60,12.5,72.5,true,false,"Accepted","[""TFC""]","[""Polyamide""]","[]","[""Polysulfone""]","[""None""]","66166b67f00ca5f21b2faf60","2024-04-10T10:33:32.967Z","2018-01-01T00:00:00.000Z","Polysulfone/Polyamide-SiO2 Composite Membrane with High Permeance for Organic Solvent Nanofiltration","Scientific Report","backOffice","10.3390/membranes8040089","65fa903fbb458bfbce0f8f4f","Qin","https://doi.org/10.3390/membranes8040089",0,"Composite","Polysulfone/Polyamide-SiO2-0.00（Ethanol）CV","Scientific report","Interfacial Polymerization","[]","ISA",0.37,96.74,"5944",0,"CCCCCCCCCCCCOS(=O)([O-])=O.[Na+]","0.3","phase 1 (IFP)","SiO2","0.075",,,,,,"CC1(C2CCC1(C(=O)C2)CS(=O)(=O)O)C; CCN(CC)CC; CCCCCCCCCCCCOS(=O)([O-])=O.[Na+]","3; 3; 0.1",,,,,,,,,,,,,,,,,,,,,,,,,,,,,,,,,,,,,,,,,,,,,,,,,,,,,,,,,,,,,,,,,"[""wt%""]",,,,,,,,,,,,
"663793800de36b48638204c1","2024-04-10T10:33:33.069Z","[""1-Methyl-2-pyrrolidinone (NMP)""]","[""water""]","[""wt%""]","[]","16.5","200","[""None""]","[]","[""water""]","[""Hexane""]","[""wt%""]","[""wt%"",""wt%"",""wt%""]","[""g/L""]","[]","C1CNCCN1","1.6","C1=C(C=C(C=C1C(=O)Cl)C(=O)Cl)C(=O)Cl","3.5",false,"Dead-end",3.5,25,14.62,"Ethanol","Dye","Methyl orange (sodium salt)",327.33,20,"µmol/L",1,"[""SEM"",""AFM""]",60,12.5,72.5,true,false,"Accepted","[""TFC""]","[""Polyamide""]","[]","[""Polysulfone""]","[""None""]","66166b67f00ca5f21b2faf60","2024-04-10T10:33:32.967Z","2018-01-01T00:00:00.000Z","Polysulfone/Polyamide-SiO2 Composite Membrane with High Permeance for Organic Solvent Nanofiltration","Scientific Report","backOffice","10.3390/membranes8040089","65fa903fbb458bfbce0f8f4f","Qin","https://doi.org/10.3390/membranes8040089",0,"Composite","Polysulfone/Polyamide-SiO2-0.00（Ethanol）MO","Scientific report","Interfacial Polymerization","[]","ISA",0.37,96.58,"5945",0,"CCCCCCCCCCCCOS(=O)([O-])=O.[Na+]","0.3","phase 1 (IFP)","SiO2","0.075",,,,,,"CC1(C2CCC1(C(=O)C2)CS(=O)(=O)O)C; CCN(CC)CC; CCCCCCCCCCCCOS(=O)([O-])=O.[Na+]","3; 3; 0.1",,,,,,,,,,,,,,,,,,,,,,,,,,,,,,,,,,,,,,,,,,,,,,,,,,,,,,,,,,,,,,,,,"[""wt%""]",,,,,,,,,,,,
"663793f30de36b48638204cc","2024-04-10T10:33:33.069Z","[""1-Methyl-2-pyrrolidinone (NMP)""]","[""water""]","[""wt%""]","[]","16.5","200","[""None""]","[]","[""water""]","[""Hexane""]","[""wt%""]","[""wt%"",""wt%"",""wt%""]","[""g/L""]","[]","C1CNCCN1","1.6","C1=C(C=C(C=C1C(=O)Cl)C(=O)Cl)C(=O)Cl","3.5",false,"Dead-end",3.5,25,14.62,"Ethanol","Dye","Bromothymol Blue",624.38,20,"µmol/L",1,"[""SEM"",""AFM""]",100,28.1,70.5,true,false,"Accepted","[""TFN""]","[""Polyamide""]","[]","[""Polysulfone""]","[""None""]","66166b67f00ca5f21b2faf60","2024-04-10T10:33:32.967Z","2018-01-01T00:00:00.000Z","Polysulfone/Polyamide-SiO2 Composite Membrane with High Permeance for Organic Solvent Nanofiltration","Scientific Report","backOffice","10.3390/membranes8040089","65fa903fbb458bfbce0f8f4f","Qin","https://doi.org/10.3390/membranes8040089",0,"Composite","Polysulfone/Polyamide-SiO2-0.0125（Ethanol）Bromothymol Blue","Scientific report","Interfacial Polymerization","[]","ISA",0.4,96.34,"5946",0,"CCCCCCCCCCCCOS(=O)([O-])=O.[Na+]","0.3","phase 1 (IFP)","SiO2","0.0125",,,,,,"CC1(C2CCC1(C(=O)C2)CS(=O)(=O)O)C; CCN(CC)CC; CCCCCCCCCCCCOS(=O)([O-])=O.[Na+]","3; 3; 0.1",,,,,,,,,,,,,,,,,,,,,,,,,,,,,,,,,,,,,,,,,,,,,,,,,,,,,,,,,,,,,,,,,"[""wt%""]",,,,,,,,,,,,
"663794400de36b48638204cf","2024-04-10T10:33:33.069Z","[""1-Methyl-2-pyrrolidinone (NMP)""]","[""water""]","[""wt%""]","[]","16.5","200","[""None""]","[]","[""water""]","[""Hexane""]","[""wt%""]","[""wt%"",""wt%"",""wt%""]","[""g/L""]","[]","C1CNCCN1","1.6","C1=C(C=C(C=C1C(=O)Cl)C(=O)Cl)C(=O)Cl","3.5",false,"Dead-end",3.5,25,14.62,"Ethanol","Dye","Crystal Violet (chloride salt)",407.99,20,"µmol/L",1,"[""SEM"",""AFM""]",100,28.1,70.5,true,false,"Accepted","[""TFN""]","[""Polyamide""]","[]","[""Polysulfone""]","[""None""]","66166b67f00ca5f21b2faf60","2024-04-10T10:33:32.967Z","2018-01-01T00:00:00.000Z","Polysulfone/Polyamide-SiO2 Composite Membrane with High Permeance for Organic Solvent Nanofiltration","Scientific Report","backOffice","10.3390/membranes8040089","65fa903fbb458bfbce0f8f4f","Qin","https://doi.org/10.3390/membranes8040089",0,"Composite","Polysulfone/Polyamide-SiO2-0.0125（Ethanol）CV","Scientific report","Interfacial Polymerization","[]","ISA",0.4,93.75,"5947",0,"CCCCCCCCCCCCOS(=O)([O-])=O.[Na+]","0.3","phase 1 (IFP)","SiO2","0.0125",,,,,,"CC1(C2CCC1(C(=O)C2)CS(=O)(=O)O)C; CCN(CC)CC; CCCCCCCCCCCCOS(=O)([O-])=O.[Na+]","3; 3; 0.1",,,,,,,,,,,,,,,,,,,,,,,,,,,,,,,,,,,,,,,,,,,,,,,,,,,,,,,,,,,,,,,,,"[""wt%""]",,,,,,,,,,,,
"663794600de36b48638204d2","2024-04-10T10:33:33.069Z","[""1-Methyl-2-pyrrolidinone (NMP)""]","[""water""]","[""wt%""]","[]","16.5","200","[""None""]","[]","[""water""]","[""Hexane""]","[""wt%""]","[""wt%"",""wt%"",""wt%""]","[""g/L""]","[]","C1CNCCN1","1.6","C1=C(C=C(C=C1C(=O)Cl)C(=O)Cl)C(=O)Cl","3.5",false,"Dead-end",3.5,25,14.62,"Ethanol","Dye","Methyl orange (sodium salt)",327.33,20,"µmol/L",1,"[""SEM"",""AFM""]",100,28.1,70.5,true,false,"Accepted","[""TFN""]","[""Polyamide""]","[]","[""Polysulfone""]","[""None""]","66166b67f00ca5f21b2faf60","2024-04-10T10:33:32.967Z","2018-01-01T00:00:00.000Z","Polysulfone/Polyamide-SiO2 Composite Membrane with High Permeance for Organic Solvent Nanofiltration","Scientific Report","backOffice","10.3390/membranes8040089","65fa903fbb458bfbce0f8f4f","Qin","https://doi.org/10.3390/membranes8040089",0,"Composite","Polysulfone/Polyamide-SiO2-0.0125（Ethanol）MO","Scientific report","Interfacial Polymerization","[]","ISA",0.4,92.26,"5948",0,"CCCCCCCCCCCCOS(=O)([O-])=O.[Na+]","0.3","phase 1 (IFP)","SiO2","0.0125",,,,,,"CC1(C2CCC1(C(=O)C2)CS(=O)(=O)O)C; CCN(CC)CC; CCCCCCCCCCCCOS(=O)([O-])=O.[Na+]","3; 3; 0.1",,,,,,,,,,,,,,,,,,,,,,,,,,,,,,,,,,,,,,,,,,,,,,,,,,,,,,,,,,,,,,,,,"[""wt%""]",,,,,,,,,,,,
"663795130de36b48638204da","2024-04-10T10:33:33.069Z","[""1-Methyl-2-pyrrolidinone (NMP)""]","[""water""]","[""wt%""]","[]","16.5","200","[""None""]","[]","[""water""]","[""Hexane""]","[""wt%""]","[""wt%"",""wt%"",""wt%""]","[""g/L""]","[]","C1CNCCN1","1.6","C1=C(C=C(C=C1C(=O)Cl)C(=O)Cl)C(=O)Cl","3.5",false,"Dead-end",3.5,25,14.62,"Ethanol","Dye","Bromothymol Blue",624.38,20,"µmol/L",1,"[""SEM"",""AFM""]",130,39.3,64,true,false,"Accepted","[""TFN""]","[""Polyamide""]","[]","[""Polysulfone""]","[""None""]","66166b67f00ca5f21b2faf60","2024-04-10T10:33:32.967Z","2018-01-01T00:00:00.000Z","Polysulfone/Polyamide-SiO2 Composite Membrane with High Permeance for Organic Solvent Nanofiltration","Scientific Report","backOffice","10.3390/membranes8040089","65fa903fbb458bfbce0f8f4f","Qin","https://doi.org/10.3390/membranes8040089",0,"Composite","Polysulfone/Polyamide-SiO2-0.05（ethanol）Bromothymol Blue","Scientific report","Interfacial Polymerization","[]","ISA",0.45,94.04,"5949",0,"CCCCCCCCCCCCOS(=O)([O-])=O.[Na+]","0.3","phase 1 (IFP)","SiO2","0.05",,,,,,"CC1(C2CCC1(C(=O)C2)CS(=O)(=O)O)C; CCN(CC)CC; CCCCCCCCCCCCOS(=O)([O-])=O.[Na+]","3; 3; 0.1",,,,,,,,,,,,,,,,,,,,,,,,,,,,,,,,,,,,,,,,,,,,,,,,,,,,,,,,,,,,,,,,,"[""wt%""]",,,,,,,,,,,,
"663795630de36b48638204dd","2024-04-10T10:33:33.069Z","[""1-Methyl-2-pyrrolidinone (NMP)""]","[""water""]","[""wt%""]","[]","16.5","200","[""None""]","[]","[""water""]","[""Hexane""]","[""wt%""]","[""wt%"",""wt%"",""wt%""]","[""g/L""]","[]","C1CNCCN1","1.6","C1=C(C=C(C=C1C(=O)Cl)C(=O)Cl)C(=O)Cl","3.5",false,"Dead-end",3.5,25,14.62,"Ethanol","Dye","Crystal Violet (chloride salt)",407.99,20,"µmol/L",1,"[""SEM"",""AFM""]",130,39.3,64,true,false,"Accepted","[""TFN""]","[""Polyamide""]","[]","[""Polysulfone""]","[""None""]","66166b67f00ca5f21b2faf60","2024-04-10T10:33:32.967Z","2018-01-01T00:00:00.000Z","Polysulfone/Polyamide-SiO2 Composite Membrane with High Permeance for Organic Solvent Nanofiltration","Scientific Report","backOffice","10.3390/membranes8040089","65fa903fbb458bfbce0f8f4f","Qin","https://doi.org/10.3390/membranes8040089",0,"Composite","Polysulfone/Polyamide-SiO2-0.05（ethanol）CV","Scientific report","Interfacial Polymerization","[]","ISA",0.45,90.6,"5950",0,"CCCCCCCCCCCCOS(=O)([O-])=O.[Na+]","0.3","phase 1 (IFP)","SiO2","0.05",,,,,,"CC1(C2CCC1(C(=O)C2)CS(=O)(=O)O)C; CCN(CC)CC; CCCCCCCCCCCCOS(=O)([O-])=O.[Na+]","3; 3; 0.1",,,,,,,,,,,,,,,,,,,,,,,,,,,,,,,,,,,,,,,,,,,,,,,,,,,,,,,,,,,,,,,,,"[""wt%""]",,,,,,,,,,,,
"663795800de36b48638204e0","2024-04-10T10:33:33.069Z","[""1-Methyl-2-pyrrolidinone (NMP)""]","[""water""]","[""wt%""]","[]","16.5","200","[""None""]","[]","[""water""]","[""Hexane""]","[""wt%""]","[""wt%"",""wt%"",""wt%""]","[""g/L""]","[]","C1CNCCN1","1.6","C1=C(C=C(C=C1C(=O)Cl)C(=O)Cl)C(=O)Cl","3.5",false,"Dead-end",3.5,25,14.62,"Ethanol","Dye","Methyl orange (sodium salt)",327.33,20,"µmol/L",1,"[""SEM"",""AFM""]",130,39.3,64,true,false,"Accepted","[""TFN""]","[""Polyamide""]","[]","[""Polysulfone""]","[""None""]","66166b67f00ca5f21b2faf60","2024-04-10T10:33:32.967Z","2018-01-01T00:00:00.000Z","Polysulfone/Polyamide-SiO2 Composite Membrane with High Permeance for Organic Solvent Nanofiltration","Scientific Report","backOffice","10.3390/membranes8040089","65fa903fbb458bfbce0f8f4f","Qin","https://doi.org/10.3390/membranes8040089",0,"Composite","Polysulfone/Polyamide-SiO2-0.05（ethanol）MO","Scientific report","Interfacial Polymerization","[]","ISA",0.45,88.07,"5951",0,"CCCCCCCCCCCCOS(=O)([O-])=O.[Na+]","0.3","phase 1 (IFP)","SiO2","0.05",,,,,,"CC1(C2CCC1(C(=O)C2)CS(=O)(=O)O)C; CCN(CC)CC; CCCCCCCCCCCCOS(=O)([O-])=O.[Na+]","3; 3; 0.1",,,,,,,,,,,,,,,,,,,,,,,,,,,,,,,,,,,,,,,,,,,,,,,,,,,,,,,,,,,,,,,,,"[""wt%""]",,,,,,,,,,,,
"663795f10de36b48638204ee","2024-04-10T10:33:33.069Z","[""1-Methyl-2-pyrrolidinone (NMP)""]","[""water""]","[""wt%""]","[]","16.5","200","[""None""]","[]","[""water""]","[""Hexane""]","[""wt%""]","[""wt%"",""wt%"",""wt%""]","[""g/L""]","[]","C1CNCCN1","1.6","C1=C(C=C(C=C1C(=O)Cl)C(=O)Cl)C(=O)Cl","3.5",false,"Dead-end",3.5,25,14.62,"Ethanol","Dye","Bromothymol Blue",624.38,20,"µmol/L",1,"[""SEM"",""AFM""]",80,47.3,61,true,false,"Accepted","[""TFN""]","[""Polyamide""]","[]","[""Polysulfone""]","[""None""]","66166b67f00ca5f21b2faf60","2024-04-10T10:33:32.967Z","2018-01-01T00:00:00.000Z","Polysulfone/Polyamide-SiO2 Composite Membrane with High Permeance for Organic Solvent Nanofiltration","Scientific Report","backOffice","10.3390/membranes8040089","65fa903fbb458bfbce0f8f4f","Qin","https://doi.org/10.3390/membranes8040089",0,"Composite","Polysulfone/Polyamide-SiO2-0.075（Ethanol）Bromothymol Blue","Scientific report","Interfacial Polymerization","[]","ISA",0.65,93,"5952",0,"CCCCCCCCCCCCOS(=O)([O-])=O.[Na+]","0.3","phase 1 (IFP)","SiO2","0.075",,,,,,"CC1(C2CCC1(C(=O)C2)CS(=O)(=O)O)C; CCN(CC)CC; CCCCCCCCCCCCOS(=O)([O-])=O.[Na+]","3; 3; 0.1",,,,,,,,,,,,,,,,,,,,,,,,,,,,,,,,,,,,,,,,,,,,,,,,,,,,,,,,,,,,,,,,,"[""wt%""]",,,,,,,,,,,,
"663796160de36b48638204f1","2024-04-10T10:33:33.069Z","[""1-Methyl-2-pyrrolidinone (NMP)""]","[""water""]","[""wt%""]","[]","16.5","200","[""None""]","[]","[""water""]","[""Hexane""]","[""wt%""]","[""wt%"",""wt%"",""wt%""]","[""g/L""]","[]","C1CNCCN1","1.6","C1=C(C=C(C=C1C(=O)Cl)C(=O)Cl)C(=O)Cl","3.5",false,"Dead-end",3.5,25,14.62,"Ethanol","Dye","Crystal Violet (chloride salt)",407.99,20,"µmol/L",1,"[""SEM"",""AFM""]",80,47.3,61,true,false,"Accepted","[""TFN""]","[""Polyamide""]","[]","[""Polysulfone""]","[""None""]","66166b67f00ca5f21b2faf60","2024-04-10T10:33:32.967Z","2018-01-01T00:00:00.000Z","Polysulfone/Polyamide-SiO2 Composite Membrane with High Permeance for Organic Solvent Nanofiltration","Scientific Report","backOffice","10.3390/membranes8040089","65fa903fbb458bfbce0f8f4f","Qin","https://doi.org/10.3390/membranes8040089",0,"Composite","Polysulfone/Polyamide-SiO2-0.075（Ethanol）CV","Scientific report","Interfacial Polymerization","[]","ISA",0.65,88.73,"5953",0,"CCCCCCCCCCCCOS(=O)([O-])=O.[Na+]","0.3","phase 1 (IFP)","SiO2","0.075",,,,,,"CC1(C2CCC1(C(=O)C2)CS(=O)(=O)O)C; CCN(CC)CC; CCCCCCCCCCCCOS(=O)([O-])=O.[Na+]","3; 3; 0.1",,,,,,,,,,,,,,,,,,,,,,,,,,,,,,,,,,,,,,,,,,,,,,,,,,,,,,,,,,,,,,,,,"[""wt%""]",,,,,,,,,,,,
"663796340de36b48638204f4","2024-04-10T10:33:33.069Z","[""1-Methyl-2-pyrrolidinone (NMP)""]","[""water""]","[""wt%""]","[]","16.5","200","[""None""]","[]","[""water""]","[""Hexane""]","[""wt%""]","[""wt%"",""wt%"",""wt%""]","[""g/L""]","[]","C1CNCCN1","1.6","C1=C(C=C(C=C1C(=O)Cl)C(=O)Cl)C(=O)Cl","3.5",false,"Dead-end",3.5,25,14.62,"Ethanol","Dye","Methyl orange (sodium salt)",327.33,20,"µmol/L",1,"[""SEM"",""AFM""]",80,47.3,61,true,false,"Accepted","[""TFN""]","[""Polyamide""]","[]","[""Polysulfone""]","[""None""]","66166b67f00ca5f21b2faf60","2024-04-10T10:33:32.967Z","2018-01-01T00:00:00.000Z","Polysulfone/Polyamide-SiO2 Composite Membrane with High Permeance for Organic Solvent Nanofiltration","Scientific Report","backOffice","10.3390/membranes8040089","65fa903fbb458bfbce0f8f4f","Qin","https://doi.org/10.3390/membranes8040089",0,"Composite","Polysulfone/Polyamide-SiO2-0.075（Ethanol）MO","Scientific report","Interfacial Polymerization","[]","ISA",0.65,86.49,"5954",0,"CCCCCCCCCCCCOS(=O)([O-])=O.[Na+]","0.3","phase 1 (IFP)","SiO2","0.075",,,,,,"CC1(C2CCC1(C(=O)C2)CS(=O)(=O)O)C; CCN(CC)CC; CCCCCCCCCCCCOS(=O)([O-])=O.[Na+]","3; 3; 0.1",,,,,,,,,,,,,,,,,,,,,,,,,,,,,,,,,,,,,,,,,,,,,,,,,,,,,,,,,,,,,,,,,"[""wt%""]",,,,,,,,,,,,
"6644b3e21cc70c8f464cd172","2024-05-15T13:08:50.082Z","[""Dimethylsulfoxide (DMSO)""]","[""water""]","[]","[]","15",,"[]","[]","[]","[]","[]","[]","[]","[]",,,,,false,"Dead-end",20,25,15.2,"Isopropanol (IPA)","Dye","Rose Bengal (disodium salt)",1017.64,35,"µmol/L",1,"[""SEM"",""AFM""]",,,,true,false,"Accepted","[""ISA""]","[""Polyacrylonitrile""]","[]","[""Not Applicable""]","[""Surface treatment""]","65003a649af97755a1fa08c0","2023-09-12T10:16:04.080Z","2008-01-01T00:00:00.000Z","Solvent-Resistant Nanofiltration Membranes Based on Multilayered Polyelectrolyte Complexes","Scientific Report","backOffice","10.1021/cm703072k","65003a2e9af97755a1fa02ed","Xianfeng Li and Steven De Feyter and Dongju Chen and Steliana Aldea and Pieter Vandezande and Filip Du Prez and Ivo F. J. Vankelecom","https://doi.org/10.1021/cm703072k",0,"ISA/inorganic/dense","PEC-0","Scientific report",,"[{""postTreatmentChemicalAgentConcentrationUnit"":[""wt%"",""mol/L""],""_id"":""6644b3e21cc70c8f464cd173"",""postTreatment"":""Surface treatment"",""postTreatmentChemicalAgentSmiles"":""[OH-].[Na+];Cl"",""postTreatmentChemicalAgentConcentration"":""10;2""}]",,6.81,72,"5955",0,,,,,,,,,,,,,,,,,,,,,,,,,,,,,,,,,,,,,,,,,,,,,,,,,,,,,,,,,,,,,,,,,,,,,,,,,,,,,"[]",,,,,,,,,,,,
"6644b44a1cc70c8f464cd179","2024-05-15T13:08:50.082Z","[""Dimethylsulfoxide (DMSO)""]","[""water""]","[]","[]","15",,"[]","[]","[]","[]","[]","[]","[]","[]",,,,,false,"Dead-end",20,25,15.2,"Isopropanol (IPA)","Dye","Acid fuchsine (trisodium salt)",585.5,35,"µmol/L",1,"[""SEM"",""AFM""]",,,,true,false,"Accepted","[""ISA""]","[""Polyacrylonitrile""]","[]","[""Not Applicable""]","[""Surface treatment""]","65003a649af97755a1fa08c0","2023-09-12T10:16:04.080Z","2008-01-01T00:00:00.000Z","Solvent-Resistant Nanofiltration Membranes Based on Multilayered Polyelectrolyte Complexes","Scientific Report","backOffice","10.1021/cm703072k","65003a2e9af97755a1fa02ed","Xianfeng Li and Steven De Feyter and Dongju Chen and Steliana Aldea and Pieter Vandezande and Filip Du Prez and Ivo F. J. Vankelecom","https://doi.org/10.1021/cm703072k",0,"ISA/inorganic/dense","PEC-0","Scientific report",,"[{""postTreatmentChemicalAgentConcentrationUnit"":[""wt%"",""mol/L""],""_id"":""6644b3e21cc70c8f464cd173"",""postTreatment"":""Surface treatment"",""postTreatmentChemicalAgentSmiles"":""[OH-].[Na+];Cl"",""postTreatmentChemicalAgentConcentration"":""10;2""}]",,11.8,49,"5956",0,,,,,,,,,,,,,,,,,,,,,,,,,,,,,,,,,,,,,,,,,,,,,,,,,,,,,,,,,,,,,,,,,,,,,,,,,,,,,"[]",,,,,,,,,,,,
"6644b4741cc70c8f464cd180","2024-05-15T13:08:50.082Z","[""Dimethylsulfoxide (DMSO)""]","[""water""]","[]","[]","15",,"[]","[]","[]","[]","[]","[]","[]","[]",,,,,false,"Dead-end",20,25,15.2,"Isopropanol (IPA)","Dye","Methyl orange (sodium salt)",327.33,35,"µmol/L",1,"[""SEM"",""AFM""]",,,,true,false,"Accepted","[""ISA""]","[""Polyacrylonitrile""]","[]","[""Not Applicable""]","[""Surface treatment""]","65003a649af97755a1fa08c0","2023-09-12T10:16:04.080Z","2008-01-01T00:00:00.000Z","Solvent-Resistant Nanofiltration Membranes Based on Multilayered Polyelectrolyte Complexes","Scientific Report","backOffice","10.1021/cm703072k","65003a2e9af97755a1fa02ed","Xianfeng Li and Steven De Feyter and Dongju Chen and Steliana Aldea and Pieter Vandezande and Filip Du Prez and Ivo F. J. Vankelecom","https://doi.org/10.1021/cm703072k",0,"ISA/inorganic/dense","PEC-0","Scientific report",,"[{""postTreatmentChemicalAgentConcentrationUnit"":[""wt%"",""mol/L""],""_id"":""6644b3e21cc70c8f464cd173"",""postTreatment"":""Surface treatment"",""postTreatmentChemicalAgentSmiles"":""[OH-].[Na+];Cl"",""postTreatmentChemicalAgentConcentration"":""10;2""}]",,46.7,42,"5957",0,,,,,,,,,,,,,,,,,,,,,,,,,,,,,,,,,,,,,,,,,,,,,,,,,,,,,,,,,,,,,,,,,,,,,,,,,,,,,"[]",,,,,,,,,,,,
"6644b4d61cc70c8f464cd190","2024-05-15T13:08:50.082Z","[""Dimethylsulfoxide (DMSO)""]","[""water""]","[]","[]","15",,"[]","[]","[]","[]","[]","[]","[]","[]",,,,,false,"Dead-end",20,25,15.2,"Tetrahydrofuran (THF)","Dye","Rose Bengal (disodium salt)",1017.64,35,"µmol/L",1,"[""SEM"",""AFM""]",,,,true,false,"Accepted","[""ISA""]","[""Polyacrylonitrile""]","[]","[""Not Applicable""]","[""Surface treatment""]","65003a649af97755a1fa08c0","2023-09-12T10:16:04.080Z","2008-01-01T00:00:00.000Z","Solvent-Resistant Nanofiltration Membranes Based on Multilayered Polyelectrolyte Complexes","Scientific Report","backOffice","10.1021/cm703072k","65003a2e9af97755a1fa02ed","Xianfeng Li and Steven De Feyter and Dongju Chen and Steliana Aldea and Pieter Vandezande and Filip Du Prez and Ivo F. J. Vankelecom","https://doi.org/10.1021/cm703072k",0,"ISA/inorganic/dense","PEC-0","Scientific report",,"[{""postTreatmentChemicalAgentConcentrationUnit"":[""wt%"",""mol/L""],""_id"":""6644b3e21cc70c8f464cd173"",""postTreatment"":""Surface treatment"",""postTreatmentChemicalAgentSmiles"":""[OH-].[Na+];Cl"",""postTreatmentChemicalAgentConcentration"":""10;2""}]",,218,87,"5958",0,,,,,,,,,,,,,,,,,,,,,,,,,,,,,,,,,,,,,,,,,,,,,,,,,,,,,,,,,,,,,,,,,,,,,,,,,,,,,"[]",,,,,,,,,,,,
"6644b4fb1cc70c8f464cd197","2024-05-15T13:08:50.082Z","[""Dimethylsulfoxide (DMSO)""]","[""water""]","[]","[]","15",,"[]","[]","[]","[]","[]","[]","[]","[]",,,,,false,"Dead-end",20,25,15.2,"Dimethylformamide (DMF)","Dye","Rose Bengal (disodium salt)",1017.64,35,"µmol/L",1,"[""SEM"",""AFM""]",,,,true,false,"Accepted","[""ISA""]","[""Polyacrylonitrile""]","[]","[""Not Applicable""]","[""Surface treatment""]","65003a649af97755a1fa08c0","2023-09-12T10:16:04.080Z","2008-01-01T00:00:00.000Z","Solvent-Resistant Nanofiltration Membranes Based on Multilayered Polyelectrolyte Complexes","Scientific Report","backOffice","10.1021/cm703072k","65003a2e9af97755a1fa02ed","Xianfeng Li and Steven De Feyter and Dongju Chen and Steliana Aldea and Pieter Vandezande and Filip Du Prez and Ivo F. J. Vankelecom","https://doi.org/10.1021/cm703072k",0,"ISA/inorganic/dense","PEC-0","Scientific report",,"[{""postTreatmentChemicalAgentConcentrationUnit"":[""wt%"",""mol/L""],""_id"":""6644b3e21cc70c8f464cd173"",""postTreatment"":""Surface treatment"",""postTreatmentChemicalAgentSmiles"":""[OH-].[Na+];Cl"",""postTreatmentChemicalAgentConcentration"":""10;2""}]",,0.07,78,"5959",0,,,,,,,,,,,,,,,,,,,,,,,,,,,,,,,,,,,,,,,,,,,,,,,,,,,,,,,,,,,,,,,,,,,,,,,,,,,,,"[]",,,,,,,,,,,,
"66451c1e1cc70c8f464cd1a4","2024-05-02T20:38:35.253Z","[]","[]","[]","[]",,,"[]","[]","[]","[]","[]","[]","[]","[]",,,,,false,"Dead-end",10,21,,"water","Dye","Rhodamine B (chloride salt)",479.02,50,"mg/L",2,"[]",,,,true,false,"Accepted","[""Inorganic""]","[""Ceramics""]","[]","[""Not Applicable""]","[""Surface treatment""]","66914e6e1cc70c8f464cd98f","2024-05-02T20:38:35.169Z","2023-01-01T00:00:00.000Z","Hybrid ceramic nanofiltration membranes prepared by impregnation and solid-state grafting of organo-phosphonic acids","Scientific Report","backOffice","10.1016/j.memsci.2023.122041","65d677342e1ebc1414e6dd5b","Pizzoccaro-Zilamy","https://doi.org/10.1016/j.memsci.2023.122041",0,"ISA/inorganic/dense","PEGPA-GM150","Scientific report",,"[{""postTreatmentChemicalAgentConcentrationUnit"":[""mmol/L""],""_id"":""6633f9cb0de36b48638203c6"",""postTreatment"":""Surface treatment"",""postTreatmentChemicalAgentSmiles"":""COCCOCCCP(=O)(O)O  "",""postTreatmentChemicalAgentConcentration"":""430""}]",,,80,"5960",0,,,,,,0.5,,,,,,,,,,,,,,"Dye","Brilliant Yellow",624.6,50,"mg/L",,,,,,,,,,,,,,,,,,,,,100,,,,,,,,,,,,,,,,,,,,,,,,,,,,,,,,"[]",,,,,,,,,,,,
"66451c5b1cc70c8f464cd1a8","2024-05-02T20:38:35.253Z","[]","[]","[]","[]",,,"[]","[]","[]","[]","[]","[]","[]","[]",,,,,false,"Dead-end",10,21,,"water","Dye","Rhodamine B (chloride salt)",479.02,50,"mg/L",2,"[]",,,,true,false,"Accepted","[""Inorganic""]","[""Ceramics""]","[]","[""Not Applicable""]","[""Surface treatment""]","6633f9cb0de36b48638203c3","2024-05-02T20:38:35.169Z","2023-01-01T00:00:00.000Z","Hybrid ceramic nanofiltration membranes prepared by impregnation and solid-state grafting of organo-phosphonic acids","Scientific Report","backOffice","doi.org/10.1016/j.memsci.2023.122041","65d677342e1ebc1414e6dd5b","Pizzoccaro-Zilamy",,0,"ISA/inorganic/dense","PEGPA-GM200","Scientific report",,"[{""postTreatmentChemicalAgentConcentrationUnit"":[""mmol/L""],""_id"":""6633f9cb0de36b48638203c6"",""postTreatment"":""Surface treatment"",""postTreatmentChemicalAgentSmiles"":""COCCOCCCP(=O)(O)O  "",""postTreatmentChemicalAgentConcentration"":""430""}]",,,75,"5961",0,,,,,,0.1,,,,,,,,,,,,,,"Dye","Brilliant Yellow",624.6,50,"mg/L",,,,,,,,,,,,,,,,,,,,,100,,,,,,,,,,,,,,,,,,,,,,,,,,,,,,,,"[]",,,,,,,,,,,,
"66451dd61cc70c8f464cd1b1","2024-05-02T20:38:35.253Z","[]","[]","[]","[]",,,"[]","[]","[]","[]","[]","[]","[]","[]",,,,,false,"Dead-end",10,21,,"water","Dye","Rhodamine B (chloride salt)",479.02,,,2,"[]",,,,true,false,"Accepted","[""Inorganic""]","[""Ceramics""]","[]","[""Not Applicable""]","[""Surface treatment""]","66914e6e1cc70c8f464cd98f","2024-05-02T20:38:35.169Z","2023-01-01T00:00:00.000Z","Hybrid ceramic nanofiltration membranes prepared by impregnation and solid-state grafting of organo-phosphonic acids","Scientific Report","backOffice","10.1016/j.memsci.2023.122041","65d677342e1ebc1414e6dd5b","Pizzoccaro-Zilamy","https://doi.org/10.1016/j.memsci.2023.122041",0,"ISA/inorganic/dense","SP-P","Scientific report",,"[{""postTreatmentChemicalAgentConcentrationUnit"":[""mmol/L""],""_id"":""6633f9cb0de36b48638203c6"",""postTreatment"":""Surface treatment"",""postTreatmentChemicalAgentSmiles"":""COCCOCCCP(=O)(O)O  "",""postTreatmentChemicalAgentConcentration"":""430""}]",,,75,"5962",0,,,,,,0.8,,,,,,,,,,,,,,"Dye","Brilliant Yellow",624.6,,,,,,,,,,,,,,,,,,,,,,,90,,,,,,,,,,,,,,,,,,,,,,,,,,,,,,,,"[]",,,,,,,,,,,,
"668e9c911cc70c8f464cd306","2024-07-10T14:35:11.225Z","[]","[]","[]","[]",,,"[]","[]","[]","[]","[]","[]","[]","[]",,,,,false,"Crossflow",30,25,18.86,"Toluene","Alkanes","n-Hexadecane",226.45,0.04,"mol/L",1,"[]",,,,true,false,"Rejected","[]","[]","[]","[""Not Applicable""]","[""None""]","668e9c1f1cc70c8f464cd303","2024-07-10T14:35:11.182Z","2010-01-01T00:00:00.000Z","Performance of Solvent-Pretreated Polyimide Nanofiltration Membranes for Separation of Dissolved Dyes from Toluene","Scientific Report","backOffice","10.1021/ie101050k","636192a80ead340671ea2b1e","Darvishmanesh","https://doi.org/10.1021/ie101050k",0,"Commercial","Starmem pristine",,,"[]",,0.95,86.1,"5964",0,,,,,,,,,,,,,,,,,,,,,,,,,,,,,,,,,,,,,,,,,,,,,,,,,,,,,,,,,,,,,,,,,,,,,,,,,,,"Starmem 122",,"[]",,,,,,,,,,,,
"668e9d281cc70c8f464cd30b","2024-07-10T14:35:11.225Z","[]","[]","[]","[]",,,"[]","[]","[]","[]","[]","[]","[]","[]",,,,,false,"Crossflow",20,25,18.86,"Toluene","Dye","Sudan Black B",456.54,,,1,"[]",,,,true,false,"Accepted","[]","[]","[]","[""Not Applicable""]","[""Pure solvent treatment""]","668e9c1f1cc70c8f464cd303","2024-07-10T14:35:11.182Z","2010-01-01T00:00:00.000Z","Performance of Solvent-Pretreated Polyimide Nanofiltration Membranes for Separation of Dissolved Dyes from Toluene","Scientific Report","backOffice","10.1021/ie101050k","636192a80ead340671ea2b1e","Darvishmanesh","https://doi.org/10.1021/ie101050k",0,"Commercial","Starmem 122 hexane pre treatment",,,"[{""postTreatmentChemicalAgentConcentrationUnit"":[],""_id"":""668e9d281cc70c8f464cd30c"",""postTreatment"":""Pure solvent treatment"",""postTreatmentChemicalAgentSmiles"":""CCCCCC""}]",,1.52,70.8,"5966",0,,,,,,,,,,,,,,,,,,,,,,,,,,,,,,,,,,,,,,,,,,,,,,,,,,,,,,,,,,,,,,,,,,,,,,,,,,,"Starmem 122",,"[]",,,,,,,,,,,,
"668e9dbc1cc70c8f464cd30f","2024-07-10T14:35:11.225Z","[]","[]","[]","[]",,,"[]","[]","[]","[]","[]","[]","[]","[]",,,,,false,"Dead-end",20,25,18.86,"Toluene","Dye","Sudan Black B",456.54,,,1,"[]",,,,true,false,"Accepted","[]","[]","[]","[""Not Applicable""]","[""Pure solvent treatment""]","668e9c1f1cc70c8f464cd303","2024-07-10T14:35:11.182Z","2010-01-01T00:00:00.000Z","Performance of Solvent-Pretreated Polyimide Nanofiltration Membranes for Separation of Dissolved Dyes from Toluene","Scientific Report","backOffice","10.1021/ie101050k","636192a80ead340671ea2b1e","Darvishmanesh","https://doi.org/10.1021/ie101050k",0,"Commercial","Starmem 122 toluene pre treatment",,,"[{""postTreatmentChemicalAgentConcentrationUnit"":[],""_id"":""668e9d281cc70c8f464cd30c"",""postTreatment"":""Pure solvent treatment"",""postTreatmentChemicalAgentSmiles"":""CC1=CC=CC=C1""}]",,1.7,91.5,"5967",0,,,,,,,,,,,,,,,,,,,,,,,,,,,,,,,,,,,,,,,,,,,,,,,,,,,,,,,,,,,,,,,,,,,,,,,,,,,"Starmem 122",,"[]",,,,,,,,,,,,
"668ea1af1cc70c8f464cd313","2024-07-10T14:35:11.225Z","[]","[]","[]","[]",,,"[]","[]","[]","[]","[]","[]","[]","[]",,,,,false,"Dead-end",20,25,18.86,"Toluene","Dye","Sudan Black B",456.54,,,1,"[]",,,,true,false,"Accepted","[]","[]","[]","[""Not Applicable""]","[""Pure solvent treatment""]","668e9c1f1cc70c8f464cd303","2024-07-10T14:35:11.182Z","2010-01-01T00:00:00.000Z","Performance of Solvent-Pretreated Polyimide Nanofiltration Membranes for Separation of Dissolved Dyes from Toluene","Scientific Report","backOffice","10.1021/ie101050k","636192a80ead340671ea2b1e","Darvishmanesh","https://doi.org/10.1021/ie101050k",0,"Commercial","Starmem 122 acetone pre treatment",,,"[{""postTreatmentChemicalAgentConcentrationUnit"":[],""_id"":""668e9d281cc70c8f464cd30c"",""postTreatment"":""Pure solvent treatment"",""postTreatmentChemicalAgentSmiles"":""CC(=O)C""}]",,4.01,25.7,"5968",0,,,,,,,,,,,,,,,,,,,,,,,,,,,,,,,,,,,,,,,,,,,,,,,,,,,,,,,,,,,,,,,,,,,,,,,,,,,"Starmem 122",,"[]",,,,,,,,,,,,
"668ea1ee1cc70c8f464cd317","2024-07-10T14:35:11.225Z","[]","[]","[]","[]",,,"[]","[]","[]","[]","[]","[]","[]","[]",,,,,false,"Dead-end",20,25,18.86,"Toluene","Dye","Sudan Black B",456.54,,,1,"[]",,,,true,false,"Accepted","[]","[]","[]","[""Not Applicable""]","[""Pure solvent treatment""]","668e9c1f1cc70c8f464cd303","2024-07-10T14:35:11.182Z","2010-01-01T00:00:00.000Z","Performance of Solvent-Pretreated Polyimide Nanofiltration Membranes for Separation of Dissolved Dyes from Toluene","Scientific Report","backOffice","10.1021/ie101050k","636192a80ead340671ea2b1e","Darvishmanesh","https://doi.org/10.1021/ie101050k",0,"Commercial","Starmem 240 hexane pre treatment",,,"[{""postTreatmentChemicalAgentConcentrationUnit"":[],""_id"":""668e9d281cc70c8f464cd30c"",""postTreatment"":""Pure solvent treatment"",""postTreatmentChemicalAgentSmiles"":""CCCCCC""}]",,2.88,72.5,"5969",0,,,,,,,,,,,,,,,,,,,,,,,,,,,,,,,,,,,,,,,,,,,,,,,,,,,,,,,,,,,,,,,,,,,,,,,,,,,"Starmem 240",,"[]",,,,,,,,,,,,
"668ea2941cc70c8f464cd344","2024-07-10T14:35:11.225Z","[]","[]","[]","[]",,,"[]","[]","[]","[]","[]","[]","[]","[]",,,,,false,"Dead-end",20,25,18.86,"Toluene","Dye","Sudan Black B",456.54,,,1,"[]",,,,true,false,"Accepted","[]","[]","[]","[""Not Applicable""]","[""Pure solvent treatment""]","668e9c1f1cc70c8f464cd303","2024-07-10T14:35:11.182Z","2010-01-01T00:00:00.000Z","Performance of Solvent-Pretreated Polyimide Nanofiltration Membranes for Separation of Dissolved Dyes from Toluene","Scientific Report","backOffice","10.1021/ie101050k","636192a80ead340671ea2b1e","Darvishmanesh","https://doi.org/10.1021/ie101050k",0,"Commercial","Starmem 122 methanol pre treatment",,,"[{""postTreatmentChemicalAgentConcentrationUnit"":[],""_id"":""668e9d281cc70c8f464cd30c"",""postTreatment"":""Pure solvent treatment"",""postTreatmentChemicalAgentSmiles"":""CO""}]",,2.33,48.2,"5970",0,,,,,,,,,,,,,,,,,,,,,,,,,,,,,,,,,,,,,,,,,,,,,,,,,,,,,,,,,,,,,,,,,,,,,,,,,,,"Starmem 122",,"[]",,,,,,,,,,,,
"668ea2bd1cc70c8f464cd348","2024-07-10T14:35:11.225Z","[]","[]","[]","[]",,,"[]","[]","[]","[]","[]","[]","[]","[]",,,,,false,"Dead-end",20,25,18.86,"Toluene","Dye","Sudan Black B",456.54,,,1,"[]",,,,true,false,"Accepted","[]","[]","[]","[""Not Applicable""]","[""Pure solvent treatment""]","668e9c1f1cc70c8f464cd303","2024-07-10T14:35:11.182Z","2010-01-01T00:00:00.000Z","Performance of Solvent-Pretreated Polyimide Nanofiltration Membranes for Separation of Dissolved Dyes from Toluene","Scientific Report","backOffice","10.1021/ie101050k","636192a80ead340671ea2b1e","Darvishmanesh","https://doi.org/10.1021/ie101050k",0,"Commercial","Starmem 122 acetic acid pre treatment",,,"[{""postTreatmentChemicalAgentConcentrationUnit"":[],""_id"":""668e9d281cc70c8f464cd30c"",""postTreatment"":""Pure solvent treatment"",""postTreatmentChemicalAgentSmiles"":""CC(=O)O""}]",,4.74,30.6,"5971",0,,,,,,,,,,,,,,,,,,,,,,,,,,,,,,,,,,,,,,,,,,,,,,,,,,,,,,,,,,,,,,,,,,,,,,,,,,,"Starmem 122",,"[]",,,,,,,,,,,,
"668ea2f51cc70c8f464cd34c","2024-07-10T14:35:11.225Z","[]","[]","[]","[]",,,"[]","[]","[]","[]","[]","[]","[]","[]",,,,,false,"Dead-end",20,25,18.86,"Toluene","Dye","Sudan Black B",456.54,,,1,"[]",,,,true,false,"Accepted","[]","[]","[]","[""Not Applicable""]","[""Pure solvent treatment""]","668e9c1f1cc70c8f464cd303","2024-07-10T14:35:11.182Z","2010-01-01T00:00:00.000Z","Performance of Solvent-Pretreated Polyimide Nanofiltration Membranes for Separation of Dissolved Dyes from Toluene","Scientific Report","backOffice","10.1021/ie101050k","636192a80ead340671ea2b1e","Darvishmanesh","https://doi.org/10.1021/ie101050k",0,"Commercial","Starmem 240 toluene pre treatment",,,"[{""postTreatmentChemicalAgentConcentrationUnit"":[],""_id"":""668e9d281cc70c8f464cd30c"",""postTreatment"":""Pure solvent treatment"",""postTreatmentChemicalAgentSmiles"":""CC1=CC=CC=C1""}]",,3.01,87.6,"5972",0,,,,,,,,,,,,,,,,,,,,,,,,,,,,,,,,,,,,,,,,,,,,,,,,,,,,,,,,,,,,,,,,,,,,,,,,,,,"Starmem 240",,"[]",,,,,,,,,,,,
"668ea31a1cc70c8f464cd350","2024-07-10T14:35:11.225Z","[]","[]","[]","[]",,,"[]","[]","[]","[]","[]","[]","[]","[]",,,,,false,"Dead-end",20,25,18.86,"Toluene","Dye","Sudan Black B",456.54,,,1,"[]",,,,true,false,"Accepted","[]","[]","[]","[""Not Applicable""]","[""Pure solvent treatment""]","668e9c1f1cc70c8f464cd303","2024-07-10T14:35:11.182Z","2010-01-01T00:00:00.000Z","Performance of Solvent-Pretreated Polyimide Nanofiltration Membranes for Separation of Dissolved Dyes from Toluene","Scientific Report","backOffice","10.1021/ie101050k","636192a80ead340671ea2b1e","Darvishmanesh","https://doi.org/10.1021/ie101050k",0,"Commercial","Starmem 240 acetone pre treatment",,,"[{""postTreatmentChemicalAgentConcentrationUnit"":[],""_id"":""668e9d281cc70c8f464cd30c"",""postTreatment"":""Pure solvent treatment"",""postTreatmentChemicalAgentSmiles"":""CC(=O)C""}]",,7.07,23.4,"5973",0,,,,,,,,,,,,,,,,,,,,,,,,,,,,,,,,,,,,,,,,,,,,,,,,,,,,,,,,,,,,,,,,,,,,,,,,,,,"Starmem 240",,"[]",,,,,,,,,,,,
"668ea3411cc70c8f464cd359","2024-07-10T14:35:11.225Z","[]","[]","[]","[]",,,"[]","[]","[]","[]","[]","[]","[]","[]",,,,,false,"Dead-end",20,25,18.86,"Toluene","Dye","Sudan Black B",456.54,,,1,"[]",,,,true,false,"Accepted","[]","[]","[]","[""Not Applicable""]","[""Pure solvent treatment""]","668e9c1f1cc70c8f464cd303","2024-07-10T14:35:11.182Z","2010-01-01T00:00:00.000Z","Performance of Solvent-Pretreated Polyimide Nanofiltration Membranes for Separation of Dissolved Dyes from Toluene","Scientific Report","backOffice","10.1021/ie101050k","636192a80ead340671ea2b1e","Darvishmanesh","https://doi.org/10.1021/ie101050k",0,"Commercial","Starmem 240 methanol pre treatment",,,"[{""postTreatmentChemicalAgentConcentrationUnit"":[],""_id"":""668e9d281cc70c8f464cd30c"",""postTreatment"":""Pure solvent treatment"",""postTreatmentChemicalAgentSmiles"":""CO""}]",,5.44,41.5,"5974",0,,,,,,,,,,,,,,,,,,,,,,,,,,,,,,,,,,,,,,,,,,,,,,,,,,,,,,,,,,,,,,,,,,,,,,,,,,,"Starmem 240",,"[]",,,,,,,,,,,,
"668ea35a1cc70c8f464cd35d","2024-07-10T14:35:11.225Z","[]","[]","[]","[]",,,"[]","[]","[]","[]","[]","[]","[]","[]",,,,,false,"Dead-end",20,25,18.86,"Toluene","Dye","Sudan Black B",456.54,,,1,"[]",,,,true,false,"Accepted","[]","[]","[]","[""Not Applicable""]","[""Pure solvent treatment""]","668e9c1f1cc70c8f464cd303","2024-07-10T14:35:11.182Z","2010-01-01T00:00:00.000Z","Performance of Solvent-Pretreated Polyimide Nanofiltration Membranes for Separation of Dissolved Dyes from Toluene","Scientific Report","backOffice","10.1021/ie101050k","636192a80ead340671ea2b1e","Darvishmanesh","https://doi.org/10.1021/ie101050k",0,"Commercial","Starmem 240 acetic acid pre treatment",,,"[{""postTreatmentChemicalAgentConcentrationUnit"":[],""_id"":""668e9d281cc70c8f464cd30c"",""postTreatment"":""Pure solvent treatment"",""postTreatmentChemicalAgentSmiles"":""CO""}]",,7.91,27.3,"5975",0,,,,,,,,,,,,,,,,,,,,,,,,,,,,,,,,,,,,,,,,,,,,,,,,,,,,,,,,,,,,,,,,,,,,,,,,,,,"Starmem 240",,"[]",,,,,,,,,,,,
"668ea4f31cc70c8f464cd3a2","2024-07-10T14:35:11.225Z","[]","[]","[]","[]",,,"[]","[]","[]","[]","[]","[]","[]","[]",,,,,false,"Dead-end",20,25,18.86,"Toluene","Other","Rhodanile Blue",778.38,,,1,"[]",,,,true,false,"Accepted","[]","[]","[]","[""Not Applicable""]","[""Pure solvent treatment""]","668e9c1f1cc70c8f464cd303","2024-07-10T14:35:11.182Z","2010-01-01T00:00:00.000Z","Performance of Solvent-Pretreated Polyimide Nanofiltration Membranes for Separation of Dissolved Dyes from Toluene","Scientific Report","backOffice","10.1021/ie101050k","636192a80ead340671ea2b1e","Darvishmanesh","https://doi.org/10.1021/ie101050k",0,"Commercial","Starmem 122 hexane pre treatment RB",,,"[{""postTreatmentChemicalAgentConcentrationUnit"":[],""_id"":""668e9d281cc70c8f464cd30c"",""postTreatment"":""Pure solvent treatment"",""postTreatmentChemicalAgentSmiles"":""CCCCCC""}]",,,82.4,"5976",0,,,,,,,,,,,,,,,,,,,,,,,,,,,,,,,,,,,,,,,,,,,,,,,,,,,,,,,,,,,,,,,,,,,,,,,,,,,"Starmem 122",,"[]",,,,,,,,,,,,
"668ea7ce1cc70c8f464cd3a6","2024-07-10T14:35:11.225Z","[]","[]","[]","[]",,,"[]","[]","[]","[]","[]","[]","[]","[]",,,,,false,"Dead-end",20,25,18.86,"Toluene","Other","Rhodanile Blue",778.38,,,1,"[]",,,,true,false,"Accepted","[]","[]","[]","[""Not Applicable""]","[""Pure solvent treatment""]","668e9c1f1cc70c8f464cd303","2024-07-10T14:35:11.182Z","2010-01-01T00:00:00.000Z","Performance of Solvent-Pretreated Polyimide Nanofiltration Membranes for Separation of Dissolved Dyes from Toluene","Scientific Report","backOffice","10.1021/ie101050k","636192a80ead340671ea2b1e","Darvishmanesh","https://doi.org/10.1021/ie101050k",0,"Commercial","Starmem 122 toluene pre treatment RB",,,"[{""postTreatmentChemicalAgentConcentrationUnit"":[],""_id"":""668e9d281cc70c8f464cd30c"",""postTreatment"":""Pure solvent treatment"",""postTreatmentChemicalAgentSmiles"":""CC1=CC=CC=C1""}]",,,97.3,"5977",0,,,,,,,,,,,,,,,,,,,,,,,,,,,,,,,,,,,,,,,,,,,,,,,,,,,,,,,,,,,,,,,,,,,,,,,,,,,"Starmem 122",,"[]",,,,,,,,,,,,
"668ea7f01cc70c8f464cd3aa","2024-07-10T14:35:11.225Z","[]","[]","[]","[]",,,"[]","[]","[]","[]","[]","[]","[]","[]",,,,,false,"Dead-end",20,25,18.86,"Toluene","Other","Rhodanile Blue",778.38,,,1,"[]",,,,true,false,"Accepted","[]","[]","[]","[""Not Applicable""]","[""Pure solvent treatment""]","668e9c1f1cc70c8f464cd303","2024-07-10T14:35:11.182Z","2010-01-01T00:00:00.000Z","Performance of Solvent-Pretreated Polyimide Nanofiltration Membranes for Separation of Dissolved Dyes from Toluene","Scientific Report","backOffice","10.1021/ie101050k","636192a80ead340671ea2b1e","Darvishmanesh","https://doi.org/10.1021/ie101050k",0,"Commercial","Starmem 122 methanol pre treatment RB",,,"[{""postTreatmentChemicalAgentConcentrationUnit"":[],""_id"":""668e9d281cc70c8f464cd30c"",""postTreatment"":""Pure solvent treatment"",""postTreatmentChemicalAgentSmiles"":""CO""}]",,,79.8,"5978",0,,,,,,,,,,,,,,,,,,,,,,,,,,,,,,,,,,,,,,,,,,,,,,,,,,,,,,,,,,,,,,,,,,,,,,,,,,,"Starmem 122",,"[]",,,,,,,,,,,,
