Repository: BAMresearch/onf-database

This repository belongs to the the publication "Revealing structure-property-performance relationships of organic solvent nanofiltration membranes using a FAIR, open-access database" published in ADD JOURNAL (DOI). 
It uses a dataset derived from The Open Membrane Database (https://openmembranedatabase.org/). The access date was April 8th 2025. The original dataset is in the repository as OMD_SRNF_2025-04-08.csv file.

The main researchers involved in the study are Sarah Glass (ORCID: 0000-0002-0625-0057), Petra Merten (no ORCID available), Torsten Brinkmann (ORCID: 0000-0002-5114-6259) and Volkan Filiz (ORCID: 0000-0003-0239-8641). 

The repository contains 5 Python files:

File: OMD_SRNF_2025-04-08.csv (part 184 of 184)
"668ea81a1cc70c8f464cd3b3","2024-07-10T14:35:11.225Z","[]","[]","[]","[]",,,"[]","[]","[]","[]","[]","[]","[]","[]",,,,,false,"Dead-end",20,25,18.86,"Toluene","Other","Rhodanile Blue",778.38,,,1,"[]",,,,true,false,"Accepted","[]","[]","[]","[""Not Applicable""]","[""Pure solvent treatment""]","668e9c1f1cc70c8f464cd303","2024-07-10T14:35:11.182Z","2010-01-01T00:00:00.000Z","Performance of Solvent-Pretreated Polyimide Nanofiltration Membranes for Separation of Dissolved Dyes from Toluene","Scientific Report","backOffice","10.1021/ie101050k","636192a80ead340671ea2b1e","Darvishmanesh","https://doi.org/10.1021/ie101050k",0,"Commercial","Starmem 122 acetone pre treatment RB",,,"[{""postTreatmentChemicalAgentConcentrationUnit"":[],""_id"":""668e9d281cc70c8f464cd30c"",""postTreatment"":""Pure solvent treatment"",""postTreatmentChemicalAgentSmiles"":""CC(=O)C""}]",,,66.2,"5979",0,,,,,,,,,,,,,,,,,,,,,,,,,,,,,,,,,,,,,,,,,,,,,,,,,,,,,,,,,,,,,,,,,,,,,,,,,,,"Starmem 122",,"[]",,,,,,,,,,,,
"668ea8421cc70c8f464cd3b7","2024-07-10T14:35:11.225Z","[]","[]","[]","[]",,,"[]","[]","[]","[]","[]","[]","[]","[]",,,,,false,"Dead-end",20,25,18.86,"Toluene","Other","Rhodanile Blue",778.38,,,1,"[]",,,,true,false,"Accepted","[]","[]","[]","[""Not Applicable""]","[""Pure solvent treatment""]","668e9c1f1cc70c8f464cd303","2024-07-10T14:35:11.182Z","2010-01-01T00:00:00.000Z","Performance of Solvent-Pretreated Polyimide Nanofiltration Membranes for Separation of Dissolved Dyes from Toluene","Scientific Report","backOffice","10.1021/ie101050k","636192a80ead340671ea2b1e","Darvishmanesh","https://doi.org/10.1021/ie101050k",0,"Commercial","Starmem 122 acetic acid pre treatment RB",,,"[{""postTreatmentChemicalAgentConcentrationUnit"":[],""_id"":""668e9d281cc70c8f464cd30c"",""postTreatment"":""Pure solvent treatment"",""postTreatmentChemicalAgentSmiles"":""CC(=O)O""}]",,,71.3,"5980",0,,,,,,,,,,,,,,,,,,,,,,,,,,,,,,,,,,,,,,,,,,,,,,,,,,,,,,,,,,,,,,,,,,,,,,,,,,,"Starmem 122",,"[]",,,,,,,,,,,,
"66c30ae11cc70c8f464cda9c","2024-08-19T09:05:37.009Z","[""N-butyl-2-pyrrolidinone (tamisolve)"",""2-methyl tetrahydrofuran""]","[""water""]","[]","[]","20","250","[]","[]","[]","[]","[]","[]","[]","[]",,,,,false,"Dead-end",10,25,1.54,"Isopropanol (IPA)","Dye","Sudan Black B",456.54,50,"µmol/L",1,"[]",,,,true,false,"Accepted","[""ISA""]","[""Polyimide(Matrimid® 5218)""]","[]","[""Not Applicable""]","[""None""]","66c30ae01cc70c8f464cda9b","2024-08-19T09:05:36.931Z","2024-01-01T00:00:00.000Z","Polyethyleneimine crosslinkers: Towards greener crosslinking and simultaneous conditioning of solvent-resistant nanofiltration polyimide membranes?","Scientific Report","backOffice","10.1016/j.memsci.2024.122880","636192a80ead340671ea2b1e","Van Buggenhout","https://doi.org/10.1016/j.memsci.2024.122880",0,"ISA/inorganic/dense","NXL (0wt/v% PEI)","Scientific report",,"[]",,0.62,94,"5981",0,,,,,,,"70:30",,,,,,,,,,,,,,,,,,,,,,,,,,,,,,,,,,,,,,,,,,,,,,,,,,,,,,,,,,,,,,,,,,,,,,"[]",,,,,,,,,,,,
"66c30b501cc70c8f464cda9e","2024-08-19T09:05:37.009Z","[""N-butyl-2-pyrrolidinone (tamisolve)"",""2-methyl tetrahydrofuran""]","[""water""]","[]","[""w/v%""]","20","250","[]","[]","[]","[]","[]","[]","[]","[]",,,,,false,"Dead-end",10,25,1.54,"Isopropanol (IPA)","Dye","Sudan Black B",456.54,50,"µmol/L",1,"[]",,,,true,false,"Accepted","[""ISA""]","[""Polyimide(Matrimid® 5218)""]","[]","[""Not Applicable""]","[""None""]","66c30ae01cc70c8f464cda9b","2024-08-19T09:05:36.931Z","2024-01-01T00:00:00.000Z","Polyethyleneimine crosslinkers: Towards greener crosslinking and simultaneous conditioning of solvent-resistant nanofiltration polyimide membranes?","Scientific Report","backOffice","10.1016/j.memsci.2024.122880","636192a80ead340671ea2b1e","Van Buggenhout","https://doi.org/10.1016/j.memsci.2024.122880",0,"ISA/inorganic/dense","0.5 wt/v% PEI800","Scientific report",,"[]",,0.91,71.88,"5982",0,,,,,,,"70:30","C1CN1","0.5",,,,,,,,,,,,,,,,,,,,,,,,,,,,,,,,,,,,,,,,,,,,,,,,,,,,,,,,,,,,,,,,,,,,"[]",,,,,,,,,,,,
"66c30b751cc70c8f464cdaa0","2024-08-19T09:05:37.009Z","[""N-butyl-2-pyrrolidinone (tamisolve)"",""2-methyl tetrahydrofuran""]","[""water""]","[]","[""w/v%""]","20","250","[]","[]","[]","[]","[]","[]","[]","[]",,,,,false,"Dead-end",10,25,1.54,"Isopropanol (IPA)","Dye","Sudan Black B",456.54,50,"µmol/L",1,"[]",,,,true,false,"Accepted","[""ISA""]","[""Polyimide(Matrimid® 5218)""]","[]","[""Not Applicable""]","[""None""]","66c30ae01cc70c8f464cda9b","2024-08-19T09:05:36.931Z","2024-01-01T00:00:00.000Z","Polyethyleneimine crosslinkers: Towards greener crosslinking and simultaneous conditioning of solvent-resistant nanofiltration polyimide membranes?","Scientific Report","backOffice","10.1016/j.memsci.2024.122880","636192a80ead340671ea2b1e","Van Buggenhout","https://doi.org/10.1016/j.memsci.2024.122880",0,"ISA/inorganic/dense","2.5 wt/v% PEI800","Scientific report",,"[]",,1.03,59.45,"5983",0,,,,,,,"70:30","C1CN1","2.5",,,,,,,,,,,,,,,,,,,,,,,,,,,,,,,,,,,,,,,,,,,,,,,,,,,,,,,,,,,,,,,,,,,,"[]",,,,,,,,,,,,
"66c3423b1cc70c8f464cdaa2","2024-08-19T09:05:37.009Z","[""N-butyl-2-pyrrolidinone (tamisolve)"",""2-methyl tetrahydrofuran""]","[""water""]","[]","[""w/v%""]","20","250","[]","[]","[]","[]","[]","[]","[]","[]",,,,,false,"Dead-end",10,25,1.54,"Isopropanol (IPA)","Dye","Sudan Black B",456.54,50,"µmol/L",1,"[]",,,,true,false,"Accepted","[""ISA""]","[""Polyimide(Matrimid® 5218)""]","[]","[""Not Applicable""]","[""None""]","66c30ae01cc70c8f464cda9b","2024-08-19T09:05:36.931Z","2024-01-01T00:00:00.000Z","Polyethyleneimine crosslinkers: Towards greener crosslinking and simultaneous conditioning of solvent-resistant nanofiltration polyimide membranes?","Scientific Report","backOffice","10.1016/j.memsci.2024.122880","636192a80ead340671ea2b1e","Van Buggenhout","https://doi.org/10.1016/j.memsci.2024.122880",0,"ISA/inorganic/dense","5.0 wt/v% PEI800","Scientific report",,"[]",,1.61,39.51,"5984",0,,,,,,,"70:30","C1CN1","5",,,,,,,,,,,,,,,,,,,,,,,,,,,,,,,,,,,,,,,,,,,,,,,,,,,,,,,,,,,,,,,,,,,,"[]",,,,,,,,,,,,
"66c342671cc70c8f464cdaa4","2024-08-19T09:05:37.009Z","[""N-butyl-2-pyrrolidinone (tamisolve)"",""2-methyl tetrahydrofuran""]","[""water""]","[]","[""w/v%""]","20","250","[]","[]","[]","[]","[]","[]","[]","[]",,,,,false,"Dead-end",10,25,1.54,"Isopropanol (IPA)","Dye","Sudan Black B",456.54,50,"µmol/L",1,"[]",,,,true,false,"Accepted","[""ISA""]","[""Polyimide(Matrimid® 5218)""]","[]","[""Not Applicable""]","[""None""]","66c30ae01cc70c8f464cda9b","2024-08-19T09:05:36.931Z","2024-01-01T00:00:00.000Z","Polyethyleneimine crosslinkers: Towards greener crosslinking and simultaneous conditioning of solvent-resistant nanofiltration polyimide membranes?","Scientific Report","backOffice","10.1016/j.memsci.2024.122880","636192a80ead340671ea2b1e","Van Buggenhout","https://doi.org/10.1016/j.memsci.2024.122880",0,"ISA/inorganic/dense","10.0 wt/v% PEI800","Scientific report",,"[]",,1.85,34.06,"5985",0,,,,,,,"70:30","C1CN1","10",,,,,,,,,,,,,,,,,,,,,,,,,,,,,,,,,,,,,,,,,,,,,,,,,,,,,,,,,,,,,,,,,,,,"[]",,,,,,,,,,,,
"66c342991cc70c8f464cdaa6","2024-08-19T09:05:37.009Z","[""N-butyl-2-pyrrolidinone (tamisolve)"",""2-methyl tetrahydrofuran""]","[""water""]","[]","[""w/v%""]","20","250","[]","[]","[]","[]","[]","[]","[]","[]",,,,,false,"Dead-end",10,25,1.54,"Isopropanol (IPA)","Dye","Sudan Black B",456.54,50,"µmol/L",1,"[]",,,,true,false,"Accepted","[""ISA""]","[""Polyimide(Matrimid® 5218)""]","[]","[""Not Applicable""]","[""None""]","66c30ae01cc70c8f464cda9b","2024-08-19T09:05:36.931Z","2024-01-01T00:00:00.000Z","Polyethyleneimine crosslinkers: Towards greener crosslinking and simultaneous conditioning of solvent-resistant nanofiltration polyimide membranes?","Scientific Report","backOffice","10.1016/j.memsci.2024.122880","636192a80ead340671ea2b1e","Van Buggenhout","https://doi.org/10.1016/j.memsci.2024.122880",0,"ISA/inorganic/dense","0.5 wt/v% PEI25k","Scientific report",,"[]",,0.84,83.76,"5986",0,,,,,,,"70:30","C1CN1","0.5",,,,,,,,,,,,,,,,,,,,,,,,,,,,,,,,,,,,,,,,,,,,,,,,,,,,,,,,,,,,,,,,,,,,"[]",,,,,,,,,,,,
"66c342c51cc70c8f464cdaa8","2024-08-19T09:05:37.009Z","[""N-butyl-2-pyrrolidinone (tamisolve)"",""2-methyl tetrahydrofuran""]","[""water""]","[]","[""w/v%""]","20","250","[]","[]","[]","[]","[]","[]","[]","[]",,,,,false,"Dead-end",10,25,1.54,"Isopropanol (IPA)","Dye","Sudan Black B",456.54,50,"µmol/L",1,"[]",,,,true,false,"Accepted","[""ISA""]","[""Polyimide(Matrimid® 5218)""]","[]","[""Not Applicable""]","[""None""]","66c30ae01cc70c8f464cda9b","2024-08-19T09:05:36.931Z","2024-01-01T00:00:00.000Z","Polyethyleneimine crosslinkers: Towards greener crosslinking and simultaneous conditioning of solvent-resistant nanofiltration polyimide membranes?","Scientific Report","backOffice","10.1016/j.memsci.2024.122880","636192a80ead340671ea2b1e","Van Buggenhout","https://doi.org/10.1016/j.memsci.2024.122880",0,"ISA/inorganic/dense","2.5 wt/v% PEI25k","Scientific report",,"[]",,0.86,71.5,"5987",0,,,,,,,"70:30","C1CN1","2.5",,,,,,,,,,,,,,,,,,,,,,,,,,,,,,,,,,,,,,,,,,,,,,,,,,,,,,,,,,,,,,,,,,,,"[]",,,,,,,,,,,,
"66c342e21cc70c8f464cdaaa","2024-08-19T09:05:37.009Z","[""N-butyl-2-pyrrolidinone (tamisolve)"",""2-methyl tetrahydrofuran""]","[""water""]","[]","[""w/v%""]","20","250","[]","[]","[]","[]","[]","[]","[]","[]",,,,,false,"Dead-end",10,25,1.54,"Isopropanol (IPA)","Dye","Sudan Black B",456.54,50,"µmol/L",1,"[]",,,,true,false,"Accepted","[""ISA""]","[""Polyimide(Matrimid® 5218)""]","[]","[""Not Applicable""]","[""None""]","66c30ae01cc70c8f464cda9b","2024-08-19T09:05:36.931Z","2024-01-01T00:00:00.000Z","Polyethyleneimine crosslinkers: Towards greener crosslinking and simultaneous conditioning of solvent-resistant nanofiltration polyimide membranes?","Scientific Report","backOffice","10.1016/j.memsci.2024.122880","636192a80ead340671ea2b1e","Van Buggenhout","https://doi.org/10.1016/j.memsci.2024.122880",0,"ISA/inorganic/dense","5.0 wt/v% PEI25k","Scientific report",,"[]",,1.14,55.01,"5988",0,,,,,,,"70:30","C1CN1","5",,,,,,,,,,,,,,,,,,,,,,,,,,,,,,,,,,,,,,,,,,,,,,,,,,,,,,,,,,,,,,,,,,,,"[]",,,,,,,,,,,,
"66c343061cc70c8f464cdaac","2024-08-19T09:05:37.009Z","[""N-butyl-2-pyrrolidinone (tamisolve)"",""2-methyl tetrahydrofuran""]","[""water""]","[]","[""w/v%""]","20","250","[]","[]","[]","[]","[]","[]","[]","[]",,,,,false,"Dead-end",10,25,1.54,"Isopropanol (IPA)","Dye","Sudan Black B",456.54,50,"µmol/L",1,"[]",,,,true,false,"Accepted","[""ISA""]","[""Polyimide(Matrimid® 5218)""]","[]","[""Not Applicable""]","[""None""]","66c30ae01cc70c8f464cda9b","2024-08-19T09:05:36.931Z","2024-01-01T00:00:00.000Z","Polyethyleneimine crosslinkers: Towards greener crosslinking and simultaneous conditioning of solvent-resistant nanofiltration polyimide membranes?","Scientific Report","backOffice","10.1016/j.memsci.2024.122880","636192a80ead340671ea2b1e","Van Buggenhout","https://doi.org/10.1016/j.memsci.2024.122880",0,"ISA/inorganic/dense","10.0 wt/v% PEI25k","Scientific report",,"[]",,1.61,37.04,"5989",0,,,,,,,"70:30","C1CN1","10",,,,,,,,,,,,,,,,,,,,,,,,,,,,,,,,,,,,,,,,,,,,,,,,,,,,,,,,,,,,,,,,,,,,"[]",,,,,,,,,,,,
"66c34a481cc70c8f464cdaaf","2024-08-19T09:05:37.009Z","[""N-butyl-2-pyrrolidinone (tamisolve)"",""2-methyl tetrahydrofuran""]","[""water""]","[]","[""w/v%""]","20","250","[]","[]","[]","[]","[]","[]","[]","[]",,,,,false,"Dead-end",10,25,1.54,"Dimethylformamide (DMF)","Dye","Sudan Black B",456.54,50,"µmol/L",1,"[]",,,,true,false,"Accepted","[""ISA""]","[""Polyimide(Matrimid® 5218)""]","[]","[""Not Applicable""]","[""Pure solvent treatment""]","66c30ae01cc70c8f464cda9b","2024-08-19T09:05:36.931Z","2024-01-01T00:00:00.000Z","Polyethyleneimine crosslinkers: Towards greener crosslinking and simultaneous conditioning of solvent-resistant nanofiltration polyimide membranes?","Scientific Report","backOffice","10.1016/j.memsci.2024.122880","636192a80ead340671ea2b1e","Van Buggenhout","https://doi.org/10.1016/j.memsci.2024.122880",0,"ISA/inorganic/dense","2.5 wt/v% PEI800 - DMF immersion 1 day","Scientific report",,"[{""postTreatmentChemicalAgentConcentrationUnit"":[],""_id"":""66c34a481cc70c8f464cdab0"",""postTreatment"":""Pure solvent treatment"",""postTreatmentChemicalAgentSmiles"":""CN(C)C=O""}]",,0.16,17.51,"5990",0,,,,,,,"70:30","C1CN1","2.5",,,,,,,,,,,,,,,,,,,,,,,,,,,,,,,,,,,,,,,,,,,,,,,,,,,,,,,,,,,,,,,,,,,,"[]",,,,,,,,,,,,
"66c34a611cc70c8f464cdab3","2024-08-19T09:05:37.009Z","[""N-butyl-2-pyrrolidinone (tamisolve)"",""2-methyl tetrahydrofuran""]","[""water""]","[]","[""w/v%""]","20","250","[]","[]","[]","[]","[]","[]","[]","[]",,,,,false,"Dead-end",10,25,1.54,"Dimethylformamide (DMF)","Dye","Sudan Black B",456.54,50,"µmol/L",1,"[]",,,,true,false,"Accepted","[""ISA""]","[""Polyimide(Matrimid® 5218)""]","[]","[""Not Applicable""]","[""Pure solvent treatment""]","66c30ae01cc70c8f464cda9b","2024-08-19T09:05:36.931Z","2024-01-01T00:00:00.000Z","Polyethyleneimine crosslinkers: Towards greener crosslinking and simultaneous conditioning of solvent-resistant nanofiltration polyimide membranes?","Scientific Report","backOffice","10.1016/j.memsci.2024.122880","636192a80ead340671ea2b1e","Van Buggenhout","https://doi.org/10.1016/j.memsci.2024.122880",0,"ISA/inorganic/dense","2.5 wt/v% PEI800 - DMF immersion 14 days","Scientific report",,"[{""postTreatmentChemicalAgentConcentrationUnit"":[],""_id"":""66c34a481cc70c8f464cdab0"",""postTreatment"":""Pure solvent treatment"",""postTreatmentChemicalAgentSmiles"":""CN(C)C=O""}]",,0.21,22.51,"5991",0,,,,,,,"70:30","C1CN1","2.5",,,,,,,,,,,,,,,,,,,,,,,,,,,,,,,,,,,,,,,,,,,,,,,,,,,,,,,,,,,,,,,,,,,,"[]",,,,,,,,,,,,
"66c34a831cc70c8f464cdabc","2024-08-19T09:05:37.009Z","[""N-butyl-2-pyrrolidinone (tamisolve)"",""2-methyl tetrahydrofuran""]","[""water""]","[]","[""w/v%""]","20","250","[]","[]","[]","[]","[]","[]","[]","[]",,,,,false,"Dead-end",10,25,1.54,"Dimethylformamide (DMF)","Dye","Sudan Black B",456.54,50,"µmol/L",1,"[]",,,,true,false,"Accepted","[""ISA""]","[""Polyimide(Matrimid® 5218)""]","[]","[""Not Applicable""]","[""Pure solvent treatment""]","66c30ae01cc70c8f464cda9b","2024-08-19T09:05:36.931Z","2024-01-01T00:00:00.000Z","Polyethyleneimine crosslinkers: Towards greener crosslinking and simultaneous conditioning of solvent-resistant nanofiltration polyimide membranes?","Scientific Report","backOffice","10.1016/j.memsci.2024.122880","636192a80ead340671ea2b1e","Van Buggenhout","https://doi.org/10.1016/j.memsci.2024.122880",0,"ISA/inorganic/dense","2.5 wt/v% PEI25k - DMF immersion 1 day","Scientific report",,"[{""postTreatmentChemicalAgentConcentrationUnit"":[],""_id"":""66c34a481cc70c8f464cdab0"",""postTreatment"":""Pure solvent treatment"",""postTreatmentChemicalAgentSmiles"":""CN(C)C=O""}]",,0.056,75.41,"5992",0,,,,,,,"70:30","C1CN1","2.5",,,,,,,,,,,,,,,,,,,,,,,,,,,,,,,,,,,,,,,,,,,,,,,,,,,,,,,,,,,,,,,,,,,,"[]",,,,,,,,,,,,
"66c34a9c1cc70c8f464cdac0","2024-08-19T09:05:37.009Z","[""N-butyl-2-pyrrolidinone (tamisolve)"",""2-methyl tetrahydrofuran""]","[""water""]","[]","[""w/v%""]","20","250","[]","[]","[]","[]","[]","[]","[]","[]",,,,,false,"Dead-end",10,25,1.54,"Dimethylformamide (DMF)","Dye","Sudan Black B",456.54,50,"µmol/L",1,"[]",,,,true,false,"Accepted","[""ISA""]","[""Polyimide(Matrimid® 5218)""]","[]","[""Not Applicable""]","[""Pure solvent treatment""]","66c30ae01cc70c8f464cda9b","2024-08-19T09:05:36.931Z","2024-01-01T00:00:00.000Z","Polyethyleneimine crosslinkers: Towards greener crosslinking and simultaneous conditioning of solvent-resistant nanofiltration polyimide membranes?","Scientific Report","backOffice","10.1016/j.memsci.2024.122880","636192a80ead340671ea2b1e","Van Buggenhout","https://doi.org/10.1016/j.memsci.2024.122880",0,"ISA/inorganic/dense","2.5 wt/v% PEI25k - DMF immersion 14 days","Scientific report",,"[{""postTreatmentChemicalAgentConcentrationUnit"":[],""_id"":""66c34a481cc70c8f464cdab0"",""postTreatment"":""Pure solvent treatment"",""postTreatmentChemicalAgentSmiles"":""CN(C)C=O""}]",,0.06,69.39,"5993",0,,,,,,,"70:30","C1CN1","2.5",,,,,,,,,,,,,,,,,,,,,,,,,,,,,,,,,,,,,,,,,,,,,,,,,,,,,,,,,,,,,,,,,,,,"[]",,,,,,,,,,,,
"66c34b0c1cc70c8f464cdac4","2024-08-19T09:05:37.009Z","[""N-butyl-2-pyrrolidinone (tamisolve)"",""2-methyl tetrahydrofuran""]","[""water""]","[]",,"20","250","[]","[]","[]","[]","[]","[]","[]","[]",,,,,false,"Dead-end",10,25,1.54,"Isopropanol (IPA)","Dye","Sudan Black B",456.54,50,"µmol/L",1,"[]",,,,true,false,"Accepted","[""ISA""]","[""Polyimide(Matrimid® 5218)""]","[]","[""Not Applicable""]","[""Pure solvent treatment""]","66c30ae01cc70c8f464cda9b","2024-08-19T09:05:36.931Z","2024-01-01T00:00:00.000Z","Polyethyleneimine crosslinkers: Towards greener crosslinking and simultaneous conditioning of solvent-resistant nanofiltration polyimide membranes?","Scientific Report","backOffice","10.1016/j.memsci.2024.122880","636192a80ead340671ea2b1e","Van Buggenhout","https://doi.org/10.1016/j.memsci.2024.122880",0,"ISA/inorganic/dense","NXL - solvent annealed","Scientific report",,"[{""postTreatmentChemicalAgentConcentrationUnit"":[],""_id"":""66c34a481cc70c8f464cdab0"",""postTreatment"":""Pure solvent treatment"",""postTreatmentChemicalAgentSmiles"":""CCO ; CCCCC""}]",,0.87,87,"5994",0,,,,,,,"70:30","","",,,,,,,,,,,,,,,,,,,,,,,,,,,,,,,,,,,,,,,,,,,,,,,,,,,,,,,,,,,,,,,,,,,,"[]",,,,,,,,,,,,
"66c364ae1cc70c8f464cdad2","2024-08-19T09:05:37.009Z","[""N-butyl-2-pyrrolidinone (tamisolve)"",""2-methyl tetrahydrofuran""]","[""water""]","[]","[""w/v%""]","20","250","[]","[]","[]","[]","[]","[]","[]","[]",,,,,false,"Dead-end",10,25,1.54,"Isopropanol (IPA)","Dye","Sudan Black B",456.54,50,"µmol/L",1,"[]",,,,true,false,"Accepted","[""ISA""]","[""Polyimide(Matrimid® 5218)""]","[]","[""Not Applicable""]","[""Pure solvent treatment""]","66c30ae01cc70c8f464cda9b","2024-08-19T09:05:36.931Z","2024-01-01T00:00:00.000Z","Polyethyleneimine crosslinkers: Towards greener crosslinking and simultaneous conditioning of solvent-resistant nanofiltration polyimide membranes?","Scientific Report","backOffice","10.1016/j.memsci.2024.122880","636192a80ead340671ea2b1e","Van Buggenhout","https://doi.org/10.1016/j.memsci.2024.122880",0,"ISA/inorganic/dense","2.5 wt/v% PEI800 - ethanol pentane annealed","Scientific report",,"[{""postTreatmentChemicalAgentConcentrationUnit"":[],""_id"":""66c364ae1cc70c8f464cdad3"",""postTreatment"":""Pure solvent treatment"",""postTreatmentChemicalAgentSmiles"":""CCO ; CCCCC""}]",,1.15,73,"5995",0,,,,,,,"70:30","C1CN1","2.5",,,,,,,,,,,,,,,,,,,,,,,,,,,,,,,,,,,,,,,,,,,,,,,,,,,,,,,,,,,,,,,,,,,,"[]",,,,,,,,,,,,
"66c365b71cc70c8f464cdb14","2024-08-19T09:05:37.009Z","[""N-butyl-2-pyrrolidinone (tamisolve)"",""2-methyl tetrahydrofuran""]","[""water""]","[]","[""w/v%""]","20","250","[]","[]","[]","[]","[]","[]","[]","[]",,,,,false,"Dead-end",10,25,1.54,"Isopropanol (IPA)","Dye","Sudan Black B",456.54,50,"µmol/L",1,"[]",,,,true,false,"Accepted","[""ISA""]","[""Polyimide(Matrimid® 5218)""]","[]","[""Not Applicable""]","[""Pure solvent treatment""]","66c30ae01cc70c8f464cda9b","2024-08-19T09:05:36.931Z","2024-01-01T00:00:00.000Z","Polyethyleneimine crosslinkers: Towards greener crosslinking and simultaneous conditioning of solvent-resistant nanofiltration polyimide membranes?","Scientific Report","backOffice","10.1016/j.memsci.2024.122880","636192a80ead340671ea2b1e","Van Buggenhout","https://doi.org/10.1016/j.memsci.2024.122880",0,"ISA/inorganic/dense","2.5 wt/v% PEI25k - ethanol pentane annealed","Scientific report",,"[{""postTreatmentChemicalAgentConcentrationUnit"":[],""_id"":""66c364ae1cc70c8f464cdad3"",""postTreatment"":""Pure solvent treatment"",""postTreatmentChemicalAgentSmiles"":""CCO ; CCCCC""}]",,0.82,85.24,"5996",0,,,,,,,"70:30","C1CN1","2.5",,,,,,,,,,,,,,,,,,,,,,,,,,,,,,,,,,,,,,,,,,,,,,,,,,,,,,,,,,,,,,,,,,,,"[]",,,,,,,,,,,,
"66c365df1cc70c8f464cdb18","2024-08-19T09:05:37.009Z","[""N-butyl-2-pyrrolidinone (tamisolve)"",""2-methyl tetrahydrofuran""]","[""water""]","[]","[""w/v%""]","20","250","[]","[]","[]","[]","[]","[]","[]","[]",,,,,false,"Dead-end",10,25,1.54,"Isopropanol (IPA)","Dye","Sudan Black B",456.54,50,"µmol/L",1,"[]",,,,true,false,"Accepted","[""ISA""]","[""Polyimide(Matrimid® 5218)""]","[]","[""Not Applicable""]","[""Pure solvent treatment""]","66c30ae01cc70c8f464cda9b","2024-08-19T09:05:36.931Z","2024-01-01T00:00:00.000Z","Polyethyleneimine crosslinkers: Towards greener crosslinking and simultaneous conditioning of solvent-resistant nanofiltration polyimide membranes?","Scientific Report","backOffice","10.1016/j.memsci.2024.122880","636192a80ead340671ea2b1e","Van Buggenhout","https://doi.org/10.1016/j.memsci.2024.122880",0,"ISA/inorganic/dense","2.5 wt/v% HDA - ethanol pentane annealed","Scientific report",,"[{""postTreatmentChemicalAgentConcentrationUnit"":[],""_id"":""66c364ae1cc70c8f464cdad3"",""postTreatment"":""Pure solvent treatment"",""postTreatmentChemicalAgentSmiles"":""CCO ; CCCCC""}]",,1.07,73.59,"5997",0,,,,,,,"70:30","NCCCCCCN","2.5",,,,,,,,,,,,,,,,,,,,,,,,,,,,,,,,,,,,,,,,,,,,,,,,,,,,,,,,,,,,,,,,,,,,"[]",,,,,,,,,,,,
"66c3661c1cc70c8f464cdb1c","2024-08-19T09:05:37.009Z","[""N-butyl-2-pyrrolidinone (tamisolve)"",""2-methyl tetrahydrofuran""]","[""water""]","[]","[""w/v%""]","20","250","[]","[]","[]","[]","[]","[]","[]","[]",,,,,false,"Dead-end",10,25,1.54,"Isopropanol (IPA)","Dye","Sudan Black B",456.54,50,"µmol/L",1,"[]",,,,true,false,"Accepted","[""ISA""]","[""Polyimide(Matrimid® 5218)""]","[]","[""Not Applicable""]","[""Pure solvent treatment""]","66c30ae01cc70c8f464cda9b","2024-08-19T09:05:36.931Z","2024-01-01T00:00:00.000Z","Polyethyleneimine crosslinkers: Towards greener crosslinking and simultaneous conditioning of solvent-resistant nanofiltration polyimide membranes?","Scientific Report","backOffice","10.1016/j.memsci.2024.122880","636192a80ead340671ea2b1e","Van Buggenhout","https://doi.org/10.1016/j.memsci.2024.122880",0,"ISA/inorganic/dense","2.5 wt/v% XDA - ethanol pentane annealed","Scientific report",,"[{""postTreatmentChemicalAgentConcentrationUnit"":[],""_id"":""66c364ae1cc70c8f464cdad3"",""postTreatment"":""Pure solvent treatment"",""postTreatmentChemicalAgentSmiles"":""CCO ; CCCCC""}]",,0.31,98.36,"5998",0,,,,,,,"70:30","c1cc(ccc1CN)CN","2.5",,,,,,,,,,,,,,,,,,,,,,,,,,,,,,,,,,,,,,,,,,,,,,,,,,,,,,,,,,,,,,,,,,,,"[]",,,,,,,,,,,,
"66c5e058eca320ba6b7261cd","2024-08-19T09:05:37.009Z","[""N-butyl-2-pyrrolidinone (tamisolve)"",""2-methyl tetrahydrofuran""]","[""water""]","[]",,"20","250","[]","[]","[]","[]","[]","[]","[]","[]",,,,,false,"Dead-end",10,25,1.54,"Isopropanol (IPA)","Dye","Sudan Black B",456.54,50,"µmol/L",1,"[]",,,,true,false,"Accepted","[""ISA""]","[""Polyimide(Matrimid® 5218)""]","[]","[""Not Applicable""]","[""Pure solvent treatment"",""Drying""]","66c30ae01cc70c8f464cda9b","2024-08-19T09:05:36.931Z","2024-01-01T00:00:00.000Z","Polyethyleneimine crosslinkers: Towards greener crosslinking and simultaneous conditioning of solvent-resistant nanofiltration polyimide membranes?","Scientific Report","backOffice","10.1016/j.memsci.2024.122880","636192a80ead340671ea2b1e","Van Buggenhout","https://doi.org/10.1016/j.memsci.2024.122880",0,"ISA/inorganic/dense","NXL - solvent annealed and dried","Scientific report",,"[{""postTreatmentChemicalAgentConcentrationUnit"":[],""_id"":""66c34a481cc70c8f464cdab0"",""postTreatment"":""Pure solvent treatment"",""postTreatmentChemicalAgentSmiles"":""CCO ; CCCCC""},{""postTreatmentChemicalAgentConcentrationUnit"":[],""_id"":""66c5e058eca320ba6b7261cf"",""postTreatment"":""Drying""}]",,0.54,92,"5999",0,,,,,,,"70:30","","",,,,,,,,,,,,,,,,,,,,,,,,,,,,,,,,,,,,,,,,,,,,,,,,,,,,,,,,,,,,,,,,,,,,"[]",,,,,,,,,,,,
"66c5e082eca320ba6b7261d3","2024-08-19T09:05:37.009Z","[""N-butyl-2-pyrrolidinone (tamisolve)"",""2-methyl tetrahydrofuran""]","[""water""]","[]","[""w/v%""]","20","250","[]","[]","[]","[]","[]","[]","[]","[]",,,,,false,"Dead-end",10,25,1.54,"Isopropanol (IPA)","Dye","Sudan Black B",456.54,50,"µmol/L",1,"[]",,,,true,false,"Accepted","[""ISA""]","[""Polyimide(Matrimid® 5218)""]","[]","[""Not Applicable""]","[""Pure solvent treatment"",""Drying""]","66c30ae01cc70c8f464cda9b","2024-08-19T09:05:36.931Z","2024-01-01T00:00:00.000Z","Polyethyleneimine crosslinkers: Towards greener crosslinking and simultaneous conditioning of solvent-resistant nanofiltration polyimide membranes?","Scientific Report","backOffice","10.1016/j.memsci.2024.122880","636192a80ead340671ea2b1e","Van Buggenhout","https://doi.org/10.1016/j.memsci.2024.122880",0,"ISA/inorganic/dense","2.5 wt/v% PEI800 - ethanol pentane annealed and dried","Scientific report",,"[{""postTreatmentChemicalAgentConcentrationUnit"":[],""_id"":""66c364ae1cc70c8f464cdad3"",""postTreatment"":""Pure solvent treatment"",""postTreatmentChemicalAgentSmiles"":""CCO ; CCCCC""},{""postTreatmentChemicalAgentConcentrationUnit"":[],""_id"":""66c5e082eca320ba6b7261d5"",""postTreatment"":""Drying""}]",,0.87,79.22,"6000",0,,,,,,,"70:30","C1CN1","2.5",,,,,,,,,,,,,,,,,,,,,,,,,,,,,,,,,,,,,,,,,,,,,,,,,,,,,,,,,,,,,,,,,,,,"[]",,,,,,,,,,,,
"66c5e0f8eca320ba6b7261d9","2024-08-19T09:05:37.009Z","[""N-butyl-2-pyrrolidinone (tamisolve)"",""2-methyl tetrahydrofuran""]","[""water""]","[]","[""w/v%""]","20","250","[]","[]","[]","[]","[]","[]","[]","[]",,,,,false,"Dead-end",10,25,1.54,"Isopropanol (IPA)","Dye","Sudan Black B",456.54,50,"µmol/L",1,"[]",,,,true,false,"Accepted","[""ISA""]","[""Polyimide(Matrimid® 5218)""]","[]","[""Not Applicable""]","[""Pure solvent treatment"",""Drying""]","66c30ae01cc70c8f464cda9b","2024-08-19T09:05:36.931Z","2024-01-01T00:00:00.000Z","Polyethyleneimine crosslinkers: Towards greener crosslinking and simultaneous conditioning of solvent-resistant nanofiltration polyimide membranes?","Scientific Report","backOffice","10.1016/j.memsci.2024.122880","636192a80ead340671ea2b1e","Van Buggenhout","https://doi.org/10.1016/j.memsci.2024.122880",0,"ISA/inorganic/dense","2.5 wt/v% PEI25k - ethanol pentane annealed and dried","Scientific report",,"[{""postTreatmentChemicalAgentConcentrationUnit"":[],""_id"":""66c364ae1cc70c8f464cdad3"",""postTreatment"":""Pure solvent treatment"",""postTreatmentChemicalAgentSmiles"":""CCO ; CCCCC""},{""postTreatmentChemicalAgentConcentrationUnit"":[],""_id"":""66c5e0f8eca320ba6b7261db"",""postTreatment"":""Drying""}]",,0.44,94.31,"6001",0,,,,,,,"70:30","C1CN1","2.5",,,,,,,,,,,,,,,,,,,,,,,,,,,,,,,,,,,,,,,,,,,,,,,,,,,,,,,,,,,,,,,,,,,,"[]",,,,,,,,,,,,
"66c5e119eca320ba6b7261df","2024-08-19T09:05:37.009Z","[""N-butyl-2-pyrrolidinone (tamisolve)"",""2-methyl tetrahydrofuran""]","[""water""]","[]","[""w/v%""]","20","250","[]","[]","[]","[]","[]","[]","[]","[]",,,,,false,"Dead-end",10,25,1.54,"Isopropanol (IPA)","Dye","Sudan Black B",456.54,50,"µmol/L",1,"[]",,,,true,false,"Accepted","[""ISA""]","[""Polyimide(Matrimid® 5218)""]","[]","[""Not Applicable""]","[""Pure solvent treatment"",""Drying""]","66c30ae01cc70c8f464cda9b","2024-08-19T09:05:36.931Z","2024-01-01T00:00:00.000Z","Polyethyleneimine crosslinkers: Towards greener crosslinking and simultaneous conditioning of solvent-resistant nanofiltration polyimide membranes?","Scientific Report","backOffice","10.1016/j.memsci.2024.122880","636192a80ead340671ea2b1e","Van Buggenhout","https://doi.org/10.1016/j.memsci.2024.122880",0,"ISA/inorganic/dense","2.5 wt/v% HDA - ethanol pentane annealed and dried","Scientific report",,"[{""postTreatmentChemicalAgentConcentrationUnit"":[],""_id"":""66c364ae1cc70c8f464cdad3"",""postTreatment"":""Pure solvent treatment"",""postTreatmentChemicalAgentSmiles"":""CCO ; CCCCC""},{""postTreatmentChemicalAgentConcentrationUnit"":[],""_id"":""66c5e119eca320ba6b7261e1"",""postTreatment"":""Drying""}]",,0.58,88.52,"6002",0,,,,,,,"70:30","NCCCCCCN","2.5",,,,,,,,,,,,,,,,,,,,,,,,,,,,,,,,,,,,,,,,,,,,,,,,,,,,,,,,,,,,,,,,,,,,"[]",,,,,,,,,,,,
"66c5e138eca320ba6b7261e5","2024-08-19T09:05:37.009Z","[""N-butyl-2-pyrrolidinone (tamisolve)"",""2-methyl tetrahydrofuran""]","[""water""]","[]","[""w/v%""]","20","250","[]","[]","[]","[]","[]","[]","[]","[]",,,,,false,"Dead-end",10,25,1.54,"Isopropanol (IPA)","Dye","Sudan Black B",456.54,50,"µmol/L",1,"[]",,,,true,false,"Accepted","[""ISA""]","[""Polyimide(Matrimid® 5218)""]","[]","[""Not Applicable""]","[""Pure solvent treatment"",""Drying""]","66c30ae01cc70c8f464cda9b","2024-08-19T09:05:36.931Z","2024-01-01T00:00:00.000Z","Polyethyleneimine crosslinkers: Towards greener crosslinking and simultaneous conditioning of solvent-resistant nanofiltration polyimide membranes?","Scientific Report","backOffice","10.1016/j.memsci.2024.122880","636192a80ead340671ea2b1e","Van Buggenhout","https://doi.org/10.1016/j.memsci.2024.122880",0,"ISA/inorganic/dense","2.5 wt/v% XDA - ethanol pentane annealed and dried","Scientific report",,"[{""postTreatmentChemicalAgentConcentrationUnit"":[],""_id"":""66c364ae1cc70c8f464cdad3"",""postTreatment"":""Pure solvent treatment"",""postTreatmentChemicalAgentSmiles"":""CCO ; CCCCC""},{""postTreatmentChemicalAgentConcentrationUnit"":[],""_id"":""66c5e138eca320ba6b7261e7"",""postTreatment"":""Drying""}]",,0.29,98.42,"6003",0,,,,,,,"70:30","c1cc(ccc1CN)CN","2.5",,,,,,,,,,,,,,,,,,,,,,,,,,,,,,,,,,,,,,,,,,,,,,,,,,,,,,,,,,,,,,,,,,,,"[]",,,,,,,,,,,,
"67abf8b6ff937179049b43b5","2025-02-12T01:26:14.381Z","[""1-Methyl-2-pyrrolidinone (NMP)"",""Tetrahydrofuran (THF)""]","[""water""]","[""wt%"",""wt%"",""wt%""]","[]","16","254","[""Crosslinking"",""Pure solvent treatment"",""Drying""]","[{""postTreatmentChemicalAgentConcentrationUnit"":[""w/v%""],""_id"":""67abf8b6ff937179049b43b7"",""postTreatment"":""Crosslinking"",""postTreatmentChemicalAgentSmiles"":"" NCc1ccc(CN)cc1"",""postTreatmentChemicalAgentConcentration"":""5""},{""postTreatmentChemicalAgentConcentrationUnit"":[],""_id"":""67abf8b6ff937179049b43b8"",""postTreatment"":""Pure solvent treatment"",""postTreatmentChemicalAgentSmiles"":""CO ; CCCCCC""},{""postTreatmentChemicalAgentConcentrationUnit"":[],""_id"":""67abf8b6ff937179049b43b9"",""postTreatment"":""Drying""}]","[]","[]","[]","[]","[]","[]",,,,,false,"Crossflow",70,22,11.34,"Toluene","Other","1,3,5-Triisopropylbenzene",204,1,"mol%",1,"[""SEM""]",269,,101.3,true,false,"Accepted","[""TFC""]","[""Polyamine""]","[]","[""Polyimide(Matrimid® 5218)""]","[""Drying""]","67abf8b6ff937179049b43b3","2025-02-12T01:26:14.341Z","2025-01-01T00:00:00.000Z","Fluorine-rich poly(arylene amine) membranes for the separation of liquid aliphatic compounds","Scientific Report","backOffice","10.1126/science.adp2619","65c93070e95682d43dfe8451","Ren","https://doi.org/10.1126/science.adp2619",0,"Composite","FRPAA-1","Scientific report","Spincoating","[{""postTreatmentChemicalAgentConcentrationUnit"":[],""_id"":""67abf8b6ff937179049b43b6"",""postTreatment"":""Drying""}]","ISA",0.15,93,"13790",0,"CCO ; [Li+].[N+](=O)([O-])[O-] ; O","3;1;1",,,,,"87:13",,,,,,,,,,,,,,,,,,,,,,,,,,,,,,,,,,,,,,,,,,,,,,,,,,,,,,,,,,,,,,,,,,,,,,"[]",,,,,,,,,,,,
"67abf9f4ff937179049b43bc","2025-02-12T01:26:14.381Z","[""1-Methyl-2-pyrrolidinone (NMP)"",""Tetrahydrofuran (THF)""]","[""water""]","[""wt%"",""wt%"",""wt%""]","[]","16","254","[""Crosslinking"",""Pure solvent treatment"",""Drying""]","[{""postTreatmentChemicalAgentConcentrationUnit"":[""w/v%""],""_id"":""67abf8b6ff937179049b43b7"",""postTreatment"":""Crosslinking"",""postTreatmentChemicalAgentSmiles"":"" NCc1ccc(CN)cc1"",""postTreatmentChemicalAgentConcentration"":""5""},{""postTreatmentChemicalAgentConcentrationUnit"":[],""_id"":""67abf8b6ff937179049b43b8"",""postTreatment"":""Pure solvent treatment"",""postTreatmentChemicalAgentSmiles"":""CO ; CCCCCC""},{""postTreatmentChemicalAgentConcentrationUnit"":[],""_id"":""67abf8b6ff937179049b43b9"",""postTreatment"":""Drying""}]","[]","[]","[]","[]","[]","[]",,,,,false,"Crossflow",70,22,11.34,"Toluene","Other","1,3,5-Triisopropylbenzene",204,1,"mol%",1,"[""SEM""]",253,,100.3,true,false,"Accepted","[""TFC""]","[""Polyamine""]","[]","[""Polyimide(Matrimid® 5218)""]","[""Drying""]","67abf8b6ff937179049b43b3","2025-02-12T01:26:14.341Z","2025-01-01T00:00:00.000Z","Fluorine-rich poly(arylene amine) membranes for the separation of liquid aliphatic compounds","Scientific Report","backOffice","10.1126/science.adp2619","65c93070e95682d43dfe8451","Ren","https://doi.org/10.1126/science.adp2619",0,"Composite","FRPAA-2","Scientific report","Spincoating","[{""postTreatmentChemicalAgentConcentrationUnit"":[],""_id"":""67abf8b6ff937179049b43b6"",""postTreatment"":""Drying""}]","ISA",0.2,89,"13791",0,"CCO ; [Li+].[N+](=O)([O-])[O-] ; O","3;1;1",,,,,"87:13",,,,,,,,,,,,,,,,,,,,,,,,,,,,,,,,,,,,,,,,,,,,,,,,,,,,,,,,,,,,,,,,,,,,,,"[]",,,,,,,,,,,,
"67abfae0ff937179049b43c3","2025-02-12T01:26:14.381Z","[""1-Methyl-2-pyrrolidinone (NMP)"",""Tetrahydrofuran (THF)""]","[""water""]","[""wt%"",""wt%"",""wt%""]","[]","16","254","[""Crosslinking"",""Pure solvent treatment"",""Drying""]","[{""postTreatmentChemicalAgentConcentrationUnit"":[""w/v%""],""_id"":""67abf8b6ff937179049b43b7"",""postTreatment"":""Crosslinking"",""postTreatmentChemicalAgentSmiles"":"" NCc1ccc(CN)cc1"",""postTreatmentChemicalAgentConcentration"":""5""},{""postTreatmentChemicalAgentConcentrationUnit"":[],""_id"":""67abf8b6ff937179049b43b8"",""postTreatment"":""Pure solvent treatment"",""postTreatmentChemicalAgentSmiles"":""CO ; CCCCCC""},{""postTreatmentChemicalAgentConcentrationUnit"":[],""_id"":""67abf8b6ff937179049b43b9"",""postTreatment"":""Drying""}]","[]","[]","[]","[]","[]","[]",,,,,false,"Crossflow",70,22,11.34,"Toluene","Other","1,3,5-Triisopropylbenzene",204,1,"mol%",1,"[""SEM""]",233,,97.3,true,false,"Accepted","[""TFC""]","[""Polyamine""]","[]","[""Polyimide(Matrimid® 5218)""]","[""Drying""]","67abf8b6ff937179049b43b3","2025-02-12T01:26:14.341Z","2025-01-01T00:00:00.000Z","Fluorine-rich poly(arylene amine) membranes for the separation of liquid aliphatic compounds","Scientific Report","backOffice","10.1126/science.adp2619","65c93070e95682d43dfe8451","Ren","https://doi.org/10.1126/science.adp2619",0,"Composite","FRPAA-3","Scientific report","Spincoating","[{""postTreatmentChemicalAgentConcentrationUnit"":[],""_id"":""67abf8b6ff937179049b43b6"",""postTreatment"":""Drying""}]","ISA",0.3,76.5,"13792",0,"CCO ; [Li+].[N+](=O)([O-])[O-] ; O","3;1;1",,,,,"87:13",,,,,,,,,,,,,,,,,,,,,,,,,,,,,,,,,,,,,,,,,,,,,,,,,,,,,,,,,,,,,,,,,,,,,,"[]",,,,,,,,,,,,
"67abfd80ff937179049b43ca","2025-02-12T01:26:14.381Z","[""1-Methyl-2-pyrrolidinone (NMP)"",""Tetrahydrofuran (THF)""]","[""water""]","[""wt%"",""wt%"",""wt%""]","[]","16","254","[""Crosslinking"",""Pure solvent treatment"",""Drying""]","[{""postTreatmentChemicalAgentConcentrationUnit"":[""w/v%""],""_id"":""67abf8b6ff937179049b43b7"",""postTreatment"":""Crosslinking"",""postTreatmentChemicalAgentSmiles"":"" NCc1ccc(CN)cc1"",""postTreatmentChemicalAgentConcentration"":""5""},{""postTreatmentChemicalAgentConcentrationUnit"":[],""_id"":""67abf8b6ff937179049b43b8"",""postTreatment"":""Pure solvent treatment"",""postTreatmentChemicalAgentSmiles"":""CO ; CCCCCC""},{""postTreatmentChemicalAgentConcentrationUnit"":[],""_id"":""67abf8b6ff937179049b43b9"",""postTreatment"":""Drying""}]","[]","[]","[]","[]","[]","[]",,,,,false,"Crossflow",70,22,11.34,"Toluene","Other","1,3,5-Triisopropylbenzene",204,1,"mol%",1,"[""SEM""]",246,,93.3,true,false,"Accepted","[""TFC""]","[""Polyamine""]","[]","[""Polyimide(Matrimid® 5218)""]","[""Drying""]","67abf8b6ff937179049b43b3","2025-02-12T01:26:14.341Z","2025-01-01T00:00:00.000Z","Fluorine-rich poly(arylene amine) membranes for the separation of liquid aliphatic compounds","Scientific Report","backOffice","10.1126/science.adp2619","65c93070e95682d43dfe8451","Ren","https://doi.org/10.1126/science.adp2619",0,"Composite","FRPAA-4","Scientific report","Spincoating","[{""postTreatmentChemicalAgentConcentrationUnit"":[],""_id"":""67abf8b6ff937179049b43b6"",""postTreatment"":""Drying""}]","ISA",0.43,82.8,"13793",0,"CCO ; [Li+].[N+](=O)([O-])[O-] ; O","3;1;1",,,,,"87:13",,,,,,,,,,,,,,,,,,,,,,,,,,,,,,,,,,,,,,,,,,,,,,,,,,,,,,,,,,,,,,,,,,,,,,"[]",,,,,,,,,,,,
